Repository: MrSeldon/argilev2

File: data/glazes/digitalfire.json (part 1 of 5)
{
  "source": "Digitalfire.com",
  "fetchDate": "2026-01-16",
  "totalRecipes": 86,
  "recipes": [
    {
      "code": "BORY1",
      "name": "Bory 1 Crystalline Glaze",
      "cone": "6",
      "surface": "Crystalline",
      "atmosphere": "Oxidation",
      "ingredients": [
        {
          "material": "Ferro Frit 3110",
          "amount": 50.0
        },
        {
          "material": "Zinc Oxide",
          "amount": 27.0
        },
        {
          "material": "Silica",
          "amount": 16.0
        },
        {
          "material": "Titanium Dioxide",
          "amount": 4.0
        },
        {
          "material": "Gerstley Borate",
          "amount": 3.0
        }
      ],
      "description": "Cone 6-10 - Added Gerstley Borate lowers temperature to cone 6, titanium to seed crystals",
      "notes": "From Crystal Glazes Book 2 by Fara Shimbo, page 60. Purpose: To obtain greater firing range and more \"flowery\" crystals by the addition of extra boron and calcium. The boron level in this glaze is actually quite low compared to many other (non-crystalline) glazes, but even this little bit is highly effective to reduce the firing temperature. The original Gerstley Borate gives me the brightest and purest colors. This gives lovely copper turquoise. I suggest not going over 2.5% cobalt carbonate or 2% cobalt oxide and adding 0.5% vanadium or rare earth oxide (of your choice) to prevent felting. Bory 1 and nickel - either carbonate or oxide - are not a match, due to Bory's high titania content. But you will get some good results with the GBCG base. Mixed Bory has a decently long shelf life (over six months). I've fired Bory 1 as low as D6 and gotten some nice crystals; however, at D5, you'll need to seed the crystals, as they won't form on their own. To use Bory at D6, fire to 1221C, hold there for 20 minutes, cool slowly to about 1070C, and then hold anywhere between 1010° and 1140°. You will find much less variation in crystal shapes at D6 than you will at D9 (actually, this is true of just about all these glazes). One point I should mention is that Bory is quite soft. It is very easily scratched so probably not a good glaze for any object that is going to be well handled.",
      "url": "https://digitalfire.com/recipe/bory1"
    },
    {
      "code": "CELECG",
      "name": "Celestite Crystalline Glaze",
      "cone": "9",
      "surface": "Crystalline",
      "atmosphere": "Oxidation",
      "ingredients": [
        {
          "material": "Ferro Frit 3110",
          "amount": 50.0
        },
        {
          "material": "Zinc Oxide",
          "amount": 25.0
        },
        {
          "material": "Silica",
          "amount": 15.0
        },
        {
          "material": "Spodumene",
          "amount": 5.0
        },
        {
          "material": "Talc",
          "amount": 4.0
        },
        {
          "material": "Titanium Dioxide",
          "amount": 1.0
        }
      ],
      "description": "Cone 9-10 - Spodumene, talc variant",
      "notes": "From Crystal Glazes Book 2 by Fara Shimbo, page 63. Maturing Cone: 9-10 Crystal number: Plenty! Can rapidly fill a tile. Rate Of Growth: 1-1.5 cm diameter per hour, tiles or vessels. Crystal Color: Pale aquamarine, reminiscent of Michigan Celestite crystals. Crystal Shape: Cigar-shaped normally; not much variation with temperature. Ground Color: Colorless transparent on both tiles and vessels. Crazing: Minimal on vessels; more on tiles. Color Response: Works well with all colors. Brings out red in manganese; copper comes out a true cyan. Iron and Vanadium often pale. Seeding properties: Okay. More information in Crystal Glazes book 1 page 138 and book 2 on page 63. Much more background information in other sections of the books.",
      "url": "https://digitalfire.com/recipe/celecg"
    },
    {
      "code": "FAAO",
      "name": "Fa's All-Opaque Crystalline Glaze",
      "cone": "8",
      "surface": "Crystalline",
      "atmosphere": "Oxidation",
      "ingredients": [
        {
          "material": "Ferro Frit 3110",
          "amount": 46.0
        },
        {
          "material": "Zinc Oxide",
          "amount": 18.0
        },
        {
          "material": "Silica",
          "amount": 20.0
        },
        {
          "material": "Dolomite",
          "amount": 9.0
        },
        {
          "material": "Titanium Dioxide",
          "amount": 6.0
        },
        {
          "material": "Talc",
          "amount": 1.0
        }
      ],
      "description": "Cone 8-10 - Opaque surface (crystals and ground), high dolomite and titanium.",
      "notes": "From Crystal Glazes Book 1 by Fara Shimbo, Page 148. An excellent \"starter glaze\". Crystal number: moderate. Rate Of Growth: 1-1.5 cm/h Crystal Color: Ivory to light golden yellow, opaque to just barely translucent. Crystal Shape: Spoke-like at high soak temps, very fanned at lower soak temps. Ground Color: Streaked with white, ivory and cream. Crazing: Can be severe where glaze pools. Color Response: Nice! Grounds often match the crystals. Seeding properties: When fired at cone 7.5 or 8, does great. Any higher, too many crystals form on their own, and the design is lost.",
      "url": "https://digitalfire.com/recipe/faao"
    },
    {
      "code": "FAC5",
      "name": "Crystal Number Five Glaze",
      "cone": "8",
      "surface": "Crystalline",
      "atmosphere": "Oxidation",
      "ingredients": [
        {
          "material": "Ferro Frit 3110",
          "amount": 50.0
        },
        {
          "material": "Zinc Oxide",
          "amount": 27.0
        },
        {
          "material": "Silica",
          "amount": 14.0
        },
        {
          "material": "Spodumene",
          "amount": 4.0
        },
        {
          "material": "Talc",
          "amount": 4.0
        },
        {
          "material": "Titanium Dioxide",
          "amount": 1.0
        }
      ],
      "description": "Cone 8-9 - Spodumene, talc variant",
      "notes": "From Crystal Glazes Book 1 by Fara Shimbo, page 141. Maturing Cone: 8-9, though works well at 7 and even 6. Crystal number: Lots. Rate Of Growth: 1-1.5 cm diameter per hour, tiles or vessels. Crystal Color: Very, very white with much internal structure. Crystal Shape: Much like hemimorphite, often with frilly ends. Ground Color: Colorless transparent on both tiles and vessels. Crazing: Minimal on vessels; more on tiles. Color Response: Great, but crystals colored with copper are likely to be quite transparent. Manganese shares this effect to an extent. Seeding properties: Very good. So far, my favorite glaze for obtaining nickel-blue crystals on a transparent amber ground (via the addition of 3% nickel oxide). Generally fires from cones 8 to 9 but when nickel is used, otherwise to cone 10. Due to low titania in this glaze, crystals colored with less than 4% copper carbonate are likely to be transparent and difficult to see. One can get gorgeous dark steel blue crystals on a honey or amber colored ground. I developed Celestite from this glaze to have a glaze that was slightly higher in lithium than Base 5, specifically for use with copper turquoises. Fa's Base 5 has more zinc and less silica than Celestite, and many people have reported to me good results firing this glaze as low as cone 5. Recommended firing is to take the kiln to temperature, hold five minutes at peak, then drop 50°C and start a slow ramp downwards to 1000°C over about an hour and a half. I've never done this myself but I've seen several beautiful pieces done this way.",
      "url": "https://digitalfire.com/recipe/fac5"
    },
    {
      "code": "FO",
      "name": "Octal Crystalline Glaze",
      "cone": "6",
      "surface": "Crystalline",
      "atmosphere": "Oxidation",
      "ingredients": [
        {
          "material": "Ferro Frit 3110",
          "amount": 51.0
        },
        {
          "material": "Zinc Oxide",
          "amount": 24.0
        },
        {
          "material": "Silica",
          "amount": 15.4
        },
        {
          "material": "Spodumene",
          "amount": 1.9
        },
        {
          "material": "Titanium Dioxide",
          "amount": 2.9
        },
        {
          "material": "Dolomite",
          "amount": 4.8
        }
      ],
      "description": "Cone 6-9 - Fast-growing crystals variant with dolomite and spodumene",
      "notes": "From Crystal Glazes Book 1 by Fara Shimbo, page 143. A general-purpose crystalline glaze meant to grow crystals quickly and mature at a lower temperature than most. This glaze will mature as low as cone 6 and works well with all colorants. Maturing Cone: 6-9, 10 if you really want it but may not produce as many crystals as at cone 9. At its best at cone 8. Fired to cone 5, it does not form crystals unless seeded. Crystal number: Moderate. Rate Of Growth: 1 cm diameter per hour, slightly more on tiles. Crystal Color: Very White, translucent to opaque. Sometimes bluish. Crystal Shape: Will flare out when held at a low temperature during a soak. Often has \"pointed\" centers, as if one is looking at a volcano from above. Ground Color: Colorless transparent to ever so vaguely translucent on both tiles and vessels. Crazing: Varies with crystal growth (more crystals, more crazing), but not too much unless applied very thick. Then crazes like fury. Color Response: Works well with all colors. Copper in reduction so far has always given red or copper crystals on a turquoise ground. Seeding properties: Fair with zincite but often grows so many crystals that your pattern may be lost on a tile. Octal is a very forgiving glaze and produces great crystals over a wide range of maturing temperatures so long as the kiln’s rise to final temperature is fast. I find it better for most uses than Vesuvius (which follows), unless I want the particular crystals that Vesuvius produces.",
      "url": "https://digitalfire.com/recipe/fo"
    },
    {
      "code": "G1214M",
      "name": "20x5 Cone 6 Base Glossy Glaze",
      "cone": "6",
      "surface": "Glossy",
      "atmosphere": "Oxidation",
      "ingredients": [
        {
          "material": "Wollastonite",
          "amount": 20.0
        },
        {
          "material": "Ferro Frit 3134",
          "amount": 20.0
        },
        {
          "material": "Custer Feldspar",
          "amount": 20.0
        },
        {
          "material": "EPK",
          "amount": 20.0
        },
        {
          "material": "Silica",
          "amount": 20.0
        }
      ],
      "description": "Developed by Tony Hansen in the 1980s. Its was popular for the simplicity and how well it worked with chrome-tin stains.",
      "notes": "This was originally developed during the early 1980s to demonstrate principles of glaze chemistry in creating a glaze base sympathetic to the development of chrome-tin pinks and maroons. Articles a videos about this were used as selling tools for Digitalfire Insight software. This recipe was developed over the years and had many versions. We now recommend G2926B as a base instead.",
      "url": "https://digitalfire.com/recipe/g1214m"
    },
    {
      "code": "G1214W",
      "name": "Cone 6 Transparent Base",
      "cone": "6",
      "surface": "Glossy",
      "atmosphere": "Oxidation",
      "ingredients": [
        {
          "material": "Wollastonite",
          "amount": 10.0
        },
        {
          "material": "Ferro Frit 3134",
          "amount": 25.0
        },
        {
          "material": "EP Kaolin",
          "amount": 25.0
        },
        {
          "material": "Silica",
          "amount": 25.0
        },
        {
          "material": "F-4 Feldspar",
          "amount": 15.0
        }
      ],
      "description": "A cone 6 base clear glaze recipe developed by deriving a recipe from a formula taken as an average of limit formulas",
      "notes": "More information is available in the articles section on how and why this recipe was developed from the 20x5 G1214M base recipe. This recipe was later superceded by others, ultimately leading to G2926B.",
      "url": "https://digitalfire.com/recipe/g1214w"
    },
    {
      "code": "G1214Z1",
      "name": "Cone 6 Calcium Matte v2",
      "cone": "6",
      "surface": "Matte",
      "atmosphere": "Oxidation",
      "ingredients": [
        {
          "material": "Wollastonite",
          "amount": 27.0
        },
        {
          "material": "Ferro Frit 3124",
          "amount": 36.0
        },
        {
          "material": "EPK",
          "amount": 20.0
        },
        {
          "material": "Silica",
          "amount": 5.0
        },
        {
          "material": "Calcined Kaolin",
          "amount": 13.0
        }
      ],
      "description": "This glaze was born as a demonstration of how to use chemistry to convert a glossy cone 6 glaze into a matte.",
      "notes": "This is an adjustment to the original G1214Z recipe. The chemistry of this is the same, but the 37 raw kaolin in the original has been split to a combination of raw:calcined kaolin to reduce drying shrinkage (preventing cracking as it dries and crawling during firing). If unavailable, you can make your own calcined kaolin by roasting the powder in a container in a bisque firing. Like G1214Z, this achieves a mat surface by incorporating a very high percentage of CaO in the chemistry. While visually appealing surfaces can be achieved, especially with slower cooling, leach testing should be done if metal oxide pigments are being used. For 3000 grams we use 2600 water to get 1.45 specific gravity and good flow properties (no Epsom salts should be needed to gel the slurry, it is naturally thixotropic).",
      "url": "https://digitalfire.com/recipe/g1214z1"
    },
    {
      "code": "G1215U",
      "name": "Low Expansion Glossy Clear Cone 6",
      "cone": "6",
      "surface": "Glossy",
      "atmosphere": "Oxidation",
      "ingredients": [
        {
          "material": "EPK",
          "amount": 14.0
        },
        {
          "material": "Silica",
          "amount": 26.0
        },
        {
          "material": "Wollastonite",
          "amount": 14.5
        },
        {
          "material": "F-4 Feldspar",
          "amount": 24.0
        },
        {
          "material": "Ferro Frit 3249",
          "amount": 20.0
        }
      ],
      "description": "A recipe sourcing high MgO (from Ferro Frit 3249) to produce a low expansion glass resistant to crazing on lower silica porcelains.",
      "notes": "The original impetus to create this recipe was to reduce the thermal expansion of the G1214M and G1215W recipes to work better on porcelains (the others craze). Although a clear transparent glaze, the higher MgO content can produce dimples in the surface if fired too quickly. The higher MgO also affects the color response (this glaze does not work with chrome-tin pink and maroon stains). Keep in mind that you cannot expect one glaze to work well on both porcelain and stonewares. This fires to a very low expansion glass, while good on vitrified porcelains, it may be under too much compression if used on stonewares (for example, if used on the insides of vessels its compression could make the piece brittle and prone to failure, especially when exposed to sudden increases in temperature). G1214W may be a better choice. To know for sure, glaze a piece only on the inside, fire, then drop it on the floor. If it explodes into many many pieces, the glaze is under too much compression. As of spring 2013 we are altered this recipe to reduce the MgO content and eliminate the expensive frit 3249 (See G1216L and M). This was done because some users experienced a shift toward a silky matte appearance. We were not been able to explain this sudden change, possibly it was due to a change in the frit. However this recipe continue to work for many other people.",
      "url": "https://digitalfire.com/recipe/g1215u"
    },
    {
      "code": "G1216L",
      "name": "Transparent for Cone 6 Porcelains",
      "cone": "6",
      "surface": "Glossy",
      "atmosphere": "Oxidation",
      "ingredients": [
        {
          "material": "Minspar",
          "amount": 8.2
        },
        {
          "material": "Ferro Frit 3134",
          "amount": 10.3
        },
        {
          "material": "Ferro Frit 3124",
          "amount": 22.7
        },
        {
          "material": "Wollastonite",
          "amount": 14.4
        },
        {
          "material": "EPK",
          "amount": 18.6
        },
        {
          "material": "Talc",
          "amount": 4.1
        },
        {
          "material": "Silica",
          "amount": 21.6
        }
      ],
      "description": "Incorporates some MgO (at the expense of CaO, KNaO) to reduce the thermal expansion of G1214M 5x20 glaze.",
      "notes": "This glaze adjusts G1214M 5x20 to reduce its thermal expansion (incorporating MgO). It goes in the same direction as G1215U but does not add as much MgO and sources it from Talc instead of Ferro Frit 3249. The MgO is added at the expense of CaO, KNaO. Boron has also been increased a little. The thermal expansion has gone from 7.0 to 6.5. The two frits here are tuned to supply enough Al2O3 to keep the kaolin low enough to prevent shrinkage cracks on drying. This glaze survives and 300F oven:ice-water crazing test on Plainsman M370. It works well as a white (with 10% zirconium silicate) and as a black (5% Mason 6666 black stain). However some users find that this do fire as glassy as our standard G2926B recipe.",
      "url": "https://digitalfire.com/recipe/g1216l"
    },
    {
      "code": "G1216M",
      "name": "Cone 6 Ultraclear Glaze for Porcelains",
      "cone": "6",
      "surface": "Glossy",
      "atmosphere": "Oxidation",
      "ingredients": [
        {
          "material": "Minspar 200",
          "amount": 8.6
        },
        {
          "material": "Ferro Frit 3134",
          "amount": 23.2
        },
        {
          "material": "Wollastonite",
          "amount": 15.2
        },
        {
          "material": "EPK",
          "amount": 24.8
        },
        {
          "material": "Talc",
          "amount": 4.3
        },
        {
          "material": "Silica",
          "amount": 23.8
        }
      ],
      "description": "Substitute for low expansion cone 6 G1215U, this sources MgO from talc instead of a frit",
      "notes": "During 2013 we saw problems with the G1215U low expansion glossy that we had been recommending for some years. It was not melting to a completely ultra-transparent (in some cases it fired silky matte). In addition, it was not co-habiting well with cobalt (either in-glaze or under-glaze), pinholes were appearing. We are examined possible causes for this and suspected a change in the frit 3249. Formulating an alternative became necessary after efforts to identify the exact cause of the change. It is not easy to find or create an ultra-clear glaze for cone 6. Tiny surface imperfections, boron blue milkiness, bleeding of colors and en-trained microbubbles that go unnoticed in colored and opaque glazes quickly catch the light and the attention with transparents. Even more evident is the slightest tendency to craze, because of this factor alone it may be necessary to have multiple transparent recipes for different clay bodies. Transparent glazes are by far most likely to be used on porcelains, and unfortunately, porcelains craze glazes more than stonewares. This is because they have less silica to increase the thermal expansion (higher body thermal expansion reduces crazing while lower glaze expansion does the same). But, things that reduce crazing often increase the other problems. For example, more boron melts the glaze better to give a smooth surface, and it reduces thermal expansion; but it causes clouding. Increasing MgO at the expense of Na2O reduces thermal expansion very well but also reduces the gloss. Higher silica reduces thermal expansion (usually not enough to fix a crazing problem) but it raises the melting temperature which increases surface irregularities; if you increase the boron to melt the silica, boron blue clouding appears. Zinc, as a flux, can help give a better melt, but it is hostile to some colors. Lithium carbonate as a flux causes slurry and color-conflict issues. Since the G1215U glaze was high in MgO, it seemed obvious this needed to be cut to reduce the tendency for the glaze to matte (high magnesia is a classic way to make silky-matte glazes). Of course, this increased the thermal expansion and therefore the crazing. To lower the thermal expansion we tried a series of tests that increased the boron to improve melt fluidity and make room for more low expansion SiO2 and Al2O3 (all three are low expansion oxides). Eliminating the crazing in our lowest expansion porcelain required doubling or even tripling the amount of boron to get enough melt fluidity to dissolve the needed SiO2 and Al2O3. So we ended up going back to the original 20x5 G1214M glaze from many years ago (it is a good transparent for stonewares). We added a modest amount of MgO and a little more B2O3 (using Insight software to calculate the mix of materials to yield that chemistry). At first, we added the MgO using frit 3249 (which is expensive), but then tried using raw talc instead. Amazingly, it worked, there is no increase in micro-bubbles and it melts just as well (apparently it gases at a time during the firing where this can be tolerated). So, the resulting glaze is much less expensive. Unexpected findings: -This new glaze is so fluid in the kiln, it is surprising how well melted it is for a recipe having only 23% frit. It runs right clean off our melt fluidity tester. -In comparison with the G1215U transparent that had become troublesome, this one cuts the B2O3 and cuts Al2O3 and SiO2 considerably (while maintaining their ratio). These factors should certainly increase the thermal expansion, but instead, it drops! The recipe also calculates to a significantly higher thermal expansion yet it does not craze even on our most troublesome porcelain. What are the dynamics that make it work when logic and the computer says it should not? We will continue to test to try to learn why and to see if the melting mechanism is stable through firing and material changes. -We have not used any special purpose fluxing oxides like ZnO, Li2O or SrO, small amounts of these are often the magic behind getting glazes to fit. -Common knowledge is that raw materials that decompose and form gases can produce too many bubbles for the melt to pass, so fritted fluxes are preferred. Not so with this glaze, it has more than 29% of materials that decompose to form gases, yet fires crystal clear. Problems you might have: -If you are doing over or under-glaze decoration using stains or oxides, they may bleed more than other glazes you are used to (especially with cobalt or cobalt stains). Try testing adjustments to your color medium to make it less fluid. Or use a lower percentage of stain vs medium. -Frit 3134 can precipitate in glaze slurries (it can dissolve). We have a version of the recipe that has the same chemistry and melting behavior but employs a mix of frit 3134 and frit 3124 to source the B2O3 (but it has only 15% kaolin so may tend to powder). -If you suspect your talc is causing microbubbles, we have a version of the recipe that has the same chemistry but employs Frit 3249 to source the MgO. -If it crazes, you may be able to use Insight software to reduce the KNaO and replace it with some ZnO or Li2O. -This glaze may be under too much compression if you use it with some stonewares (especially if on the inside). Use G1214M or W instead. Please contact us with anything you discover so we can adjust this article so others can benefit from your findings. Sept 2013: I will have an even more transparent one than this in the next few weeks. It uses the magic ingredient: A strontium frit.",
      "url": "https://digitalfire.com/recipe/g1216m"
    },
    {
      "code": "G1916Q",
      "name": "Low Fire Highly-Expansion-Adjustable Transparent",
      "cone": "04",
      "surface": "Glossy",
      "atmosphere": "Oxidation",
      "ingredients": [
        {
          "material": "Ferro Frit 3195",
          "amount": 65.0
        },
        {
          "material": "Ferro Frit 3110",
          "amount": 10.0
        },
        {
          "material": "Ferro Frit 3249",
          "amount": 10.0
        },
        {
          "material": "No. 5 Ball Clay",
          "amount": 15.0
        }
      ],
      "description": "An expansion-adjustable cone 04 transparent glaze made using three common Ferro frits (low and high expansion), it produces an easy-to-use slurry.",
      "notes": "This recipe can produce a super-transparent surface of high quality at cone 04. It has good application properties (if mixed properly, see below) and melts to a clear at cone 04-02. All of the frits are commonly available. Remember that cone 06 firing produces a poor glaze:body bond, we recommend firing cone 04 or 03 if possible (ware strength also increases greatly). This glaze can be made to fit pretty well any clay body (by adjustment in frit proportions). We recommend drop-and-hold firing, for example, the 04DSDH schedule. There are three frits: -Frit 3195 is almost a complete glaze on its own, it just needs a little kaolin. It fires slightly silky rather than completely glossy but with the addition of one of the frits below a high gloss is achieved. But it is somewhat above middle-of-the-road for thermal expansion (the 85:15 frit:clay variation, G1916J, will craze on most of our clay bodies). -Frit 3110 is super high expansion and high gloss. Blend it with Frit 3195 it to deal with shivering. -Frit 3249 is super low expansion and high gloss. Blend it with Frit 3195 to deal with crazing. In one variation we employ 30% of this and For example, to fit Plainsman Buffstone at cone 04 we find that a 55:30:15 3195:3249:Ball Clay mix works well. This frit-juggling strategy affords a wide range of adjustment for tuning the glaze fit to a body, a very important matter at low temperatures where crazing and shivering can occur with even slight thermal expansion misfit. In some situations using only Frit 3195 and ball clay might be ok. However, we recommend to 65:10:10 frit mix because the 3249 and 3110 cancel out each other's thermal expansion influence and increase the gloss of the otherwise silky 3195. The presence of 3249 also reduces boron blue issues. Stress-test the fit by subjecting a piece of thin-walled ware to boiling-water-into-ice-water (and vice versa) immersion. This will reveal a misfit that will happen with time. There can be issues with clouding. While it is well known that high boron glazes, which this is, have issues with clouding, by experience we know that this most often fires crystal clear (likely because of its unusually high silica:alumina content). Thinner application is the best way to deal with the problem. If a dipping glaze goes on too thick using normal techniques consider bisquing higher to reduce its porosity. This recipe employs #5 ball clay, a material known to produce good glaze slurries. No. 1 Glaze ball clay is another. We have made quite a few adjustments to this recipe (involving switching to kaolin as a suspender, adding more silica, opacifying, adjusting temperature), these include G1916Q2, G1916Q3, G3916, even G1916V for cone 2). To achieve even coverage it is a good idea to employ a thixotropic slurry (one that gels slightly). The 15% ball clay is plenty to suspend the slurry. But if you switch to kaolin a little bentonite might be needed.",
      "url": "https://digitalfire.com/recipe/g1916q"
    },
    {
      "code": "G1947U",
      "name": "Cone 10 Glossy transparent glaze",
      "cone": "10",
      "surface": "Glossy",
      "atmosphere": "Oxidation",
      "ingredients": [
        {
          "material": "Custer Feldspar",
          "amount": 27.0
        },
        {
          "material": "EPK",
          "amount": 20.5
        },
        {
          "material": "Silica",
          "amount": 26.5
        },
        {
          "material": "Wollastonite",
          "amount": 23.5
        },
        {
          "material": "Zinc Oxide",
          "amount": 2.5
        }
      ],
      "description": "Reliable widely used glaze for cone 10 porcelains and whitewares. The original recipe was developed from a glaze used for porcelain insulators.",
      "notes": "This is is long-time cone 10 transparent base, it is used by many potters around the world. It was originally employed as a high temperature porcelain insulator glaze on a 25-Porcelain body. It used calcium carbonate to supply the CaO but we converted it to using Wollastonite instead (to reduce surface imperfections and avoid the variations inherent with different supplies of calcium carbonate). Unlike many transparent glazes in use by potters today, this one has a low amount of feldspar to keep the thermal expansion down (and therefore avoid crazing). This glaze also has the correct amount of kaolin, not too high to cause cracking during drying, and no so low that it settles out in the bucket. This recipe is also a good base from which to make a range of different colors and effects (by adding oxides, stains, opacifiers and variegators). The small amount of zinc present is here to get melting started early, it volatilizes at high temperatures. If you are doing fast firing, consider leaving it out (fast fire glazes need to melt as late as possible). For porcelains, use Grolleg Kaolin instead of EPK, the glaze surface will fire bluer and look better. However Grolleg does not suspend it quite as well as EPK, so you may need to add 1% bentonite (or better yet 0.25-0.5% Veegum, it is cleaner). You might also consider switching to a cleaner soda feldspar (or nepheline syenite) to get better melting and an even more brilliant surface (however you may need to adjust it if crazing occurs). If you have crazing issues, it is easy to adjust this recipe to lower its thermal expansion (using Digitalfire Insight or your account at Insight-live.com). The firing schedule is just an example, this will likely work fine with yours.",
      "url": "https://digitalfire.com/recipe/g1947u"
    },
    {
      "code": "G2000",
      "name": "LA Matte Cone 6 Matte White",
      "cone": "6",
      "surface": "Satin",
      "atmosphere": "Oxidation",
      "ingredients": [
        {
          "material": "Custer Feldspar",
          "amount": 51.7
        },
        {
          "material": "Silica",
          "amount": 5.6
        },
        {
          "material": "Calcium Carbonate",
          "amount": 18.8
        },
        {
          "material": "Zinc Oxide",
          "amount": 8.6
        },
        {
          "material": "EPK",
          "amount": 15.4
        }
      ],
      "description": "A silky zinc-fluxed matte used historically across North America",
      "notes": "Cone 6 glazes do not melt well using traditional fluxes (e.g. feldspar, calcium carbonate), they need help. In the past it was common to employ zinc, but today almost all medium temperature glazes depend on boron (from frits or Gerstley Borate). Zinc presents a number of issues, especially with color development, but in a white matte it is a viable option. We have tested this recipe successfully on some occasions and had issues with it on others (stoney rather than silky matte). We are testing different cooling curves and different feldspars to determine the nature of its sensitivity. The mechanism of its matteness appears to depend on the firing. At times it is a silky matte that does not cutlery mark. Others times the zinc does what zinc does: grows crystals. A mesh of surface micro-crystals. These create tiny angular protrusions that abrade metal, leaving a mark (and a surface that stains easily). Of course, the high feldspar content means that has a higher thermal expansion. This might be OK on stonewares, but on porcelains, where it gives the best surface, it crazes.",
      "url": "https://digitalfire.com/recipe/g2000"
    },
    {
      "code": "G2240",
      "name": "Cone 10R Classic Spodumene Matte",
      "cone": "10R",
      "surface": "Matte",
      "atmosphere": "Reduction",
      "ingredients": [
        {
          "material": "Dolomite",
          "amount": 25.0
        },
        {
          "material": "Custer Feldspar",
          "amount": 27.5
        },
        {
          "material": "Ball Clay",
          "amount": 10.0
        },
        {
          "material": "Spodumene",
          "amount": 8.5
        },
        {
          "material": "Kaolin",
          "amount": 17.5
        },
        {
          "material": "Silica",
          "amount": 7.5
        },
        {
          "material": "Zircopax",
          "amount": 4.0
        }
      ],
      "description": "",
      "notes": "This glaze can be used to create classic matte oatmeal effects at cone 10 reduction. The shade of color varies with thickness, especially on high iron bodies where thinner sections are darker. Many of glazes of this type have micro-dimples in the surface and cutlery marking problems, likely from too much lithia (from spodumene), however this one has been reliable for us.",
      "url": "https://digitalfire.com/recipe/g2240"
    },
    {
      "code": "G2571A",
      "name": "Cone 10 Silky Dolomite Matte glaze",
      "cone": "10",
      "surface": "Satin",
      "atmosphere": "Reduction",
      "ingredients": [
        {
          "material": "Wollastonite",
          "amount": 5.5
        },
        {
          "material": "Custer Feldspar",
          "amount": 28.5
        },
        {
          "material": "EPK",
          "amount": 28.0
        },
        {
          "material": "Silica",
          "amount": 15.0
        },
        {
          "material": "Dolomite",
          "amount": 19.0
        },
        {
          "material": "Gerstley Borate",
          "amount": 4.0
        }
      ],
      "description": "A cone 10R dolomite matte having a pleasant silky surface, it does not cutlery mark, stain or craze on common bodies",
      "notes": "A standard Plainsman Clays cone 10R dolomite matte glaze used for many years. Colorants and opacifiers can be added to create a wide range of beautiful classic earthy reduction effects. The bamboo effect, made by the addition of 3.5 rutile and 10 Zircopax, is probably the most popular. Many dolomite (or talc) matte glazes do not have a proper chemistry balance and do not melt to a stable glass; crazing, cutlery marking and staining are common problems. This one, by contrast, has a very silky surface yet exhibits none of these problems. An alternative recipe (but very similar chemistry) using Ravenscrag Slip is also available. If you do not have Gerstley Borate or Wollastonite it is pretty easy to alter the recipe to source CaO calcium carbonate (instead of wollastonite) and B2O3 from a frit instead of GB. Click the link above to see more detail about this recipe at digitalfire.com.",
      "url": "https://digitalfire.com/recipe/g2571a"
    },
    {
      "code": "G2826R",
      "name": "Floating Blue Cone 5-6 Original Glaze Recipe",
      "cone": "5",
      "surface": "Matte",
      "atmosphere": "Oxidation",
      "ingredients": [
        {
          "material": "Nepheline Syenite",
          "amount": 47.9
        },
        {
          "material": "Gerstley Borate",
          "amount": 27.0
        },
        {
          "material": "Silica",
          "amount": 20.3
        },
        {
          "material": "EPK",
          "amount": 5.5
        },
        {
          "material": "Iron Oxide Red",
          "amount": 2.0
        },
        {
          "material": "Cobalt Oxide",
          "amount": 1.0
        },
        {
          "material": "Rutile",
          "amount": 4.0
        }
      ],
      "description": "Floating Blue is a classic cone 6 pottery glaze recipe from David Shaner. Because of the high Gerstley Borate content it is troublesome, difficult. But there are alternatives.",
      "notes": "This has been used by thousands of potters over the years, it was originally popularized by James Chappell in the book The Potter's Complete Book of Clay and Glazes. It is the common Gerstley Borate/Nepheline/Silica 50:30:20 highly-melt-fluid transparent with added colorants plus the magic ingredient: Rutile. That makes the colors dance as the glass solidifies during cooling. Colored areas appear to \"float\" in the transparent. Cappell says this effect is \"reminiscent of a deep pool of water\". This recipe actually produces a numbered of different mechanisms of variegation: It's color and opacity vary greatly with thickness (so it highlights irregularities in the surface). 'Phase separation' in the translucent matrix (areas of differing color, opacity, brilliance) makes the color 'swirl' as small rivulets of more fluid glass flow around more viscous phases. Titanium crystals grow in the matrix and make it sparkle. Opalescent calcium-borate boron-blue crystals grow within the glass. Bubbles of escaping gases create pools of lighter colored glass surrounded by darker rings (as the glass softens during approach to final firing temperature). Small black speckles are produced by unground or agglomerated particles of iron (common in most grades of red iron oxide). People also commonly employ methods to increase the variation of surface color (i.e. stippling a second layer, brushing on a wash of another coloring oxide, double dipping, applying a wash of rutile, etc.). Anyone who has used this glaze will testify to the fact that it is \"fickle\" (as Chappell notes). The fickle nature is due principally to the fact the Gerstley Borate is partially soluble and it makes the slurry gel. Among the recommendations he makes is: \"Don't substitute any other chemicals for those given\". Unfortunately, that is exactly what needs to be done to make this recipe more user-friendly. The boron needs to be sourced from another material (e.g. a frit, Ulexite). Floating blue is a testament to how unique Gerstley Borate is. This recipe depends on the GB to suspend it (since there is only 5% kaolin) and flux it. Common frits contain less boron. People who have tried to substitute frits have found their results lack one or more of the variegation mechanisms. That being said, there are successful versions of the mechanism (which depends on cobalt, iron and rutile) in other base glazes (e.g. Ravenscrag and Alberta Slip versions).",
      "url": "https://digitalfire.com/recipe/g2826r"
    },
    {
      "code": "G2826X",
      "name": "Randy's Red Cone 5",
      "cone": "5",
      "surface": "Matte",
      "atmosphere": "Oxidation",
      "ingredients": [
        {
          "material": "Silica",
          "amount": 29.7
        },
        {
          "material": "Kaolin",
          "amount": 5.0
        },
        {
          "material": "F-4 Feldspar",
          "amount": 19.8
        },
        {
          "material": "Talc",
          "amount": 13.9
        },
        {
          "material": "Gerstley Borate",
          "amount": 31.7
        },
        {
          "material": "Red Iron Oxide",
          "amount": 15.0
        },
        {
          "material": "Bentonite",
          "amount": 2.0
        }
      ],
      "description": "A popular Gerstley Borate based iron-red glaze.",
      "notes": "There is much more information about this glaze at http://gerstleyborate.com. The Boraq Gerstley Borate substitute works well in this recipe.",
      "url": "https://digitalfire.com/recipe/g2826x"
    },
    {
      "code": "g2851H",
      "name": "Ravenscrag Cone 6 High Calcium Matte Blue",
      "cone": "6",
      "surface": "Matte",
