Repository: MrSeldon/argilev2

File: data/glazes/glazy.json (part 1 of 315)
{
  "source": "glazy.org",
  "fetchDate": "2023-08-27",
  "license": "CC BY-NC-SA 4.0",
  "totalRecipes": 9756,
  "recipes": [
    {
      "id": 12799,
      "code": "GLAZY-12799",
      "name": "",
      "cone": "6",
      "surface": "Semi-glossy",
      "transparency": "Semi-opaque",
      "atmosphere": "Oxidation",
      "subtype": "Glaze - Red",
      "ingredients": [
        {
          "material": "Feldspar",
          "amount": 40.0
        },
        {
          "material": "Gerstley Borate",
          "amount": 15.0
        },
        {
          "material": "Silica",
          "amount": 13.0
        },
        {
          "material": "Talc",
          "amount": 11.0
        },
        {
          "material": "Bone Ash",
          "amount": 10.0
        },
        {
          "material": "Dolomite",
          "amount": 7.0
        },
        {
          "material": "EP Kaolin",
          "amount": 4.0
        }
      ],
      "additionals": [
        {
          "material": "Red Iron Oxide",
          "amount": 15.0
        }
      ],
      "description": "",
      "createdBy": "Matt Garrett",
      "source": "glazy.org",
      "url": "https://glazy.org/recipes/12799"
    },
    {
      "id": 35383,
      "code": "GLAZY-35383",
      "name": "",
      "cone": "6",
      "surface": "Satin",
      "transparency": "Opaque",
      "atmosphere": "Oxidation",
      "subtype": "Glaze - White, Off-White",
      "ingredients": [
        {
          "material": "Potash Feldspar",
          "amount": 46.0
        },
        {
          "material": "Dolomite",
          "amount": 10.0
        },
        {
          "material": "Kaolin",
          "amount": 10.0
        },
        {
          "material": "Silica",
          "amount": 9.0
        },
        {
          "material": "Ferro Frit 3124",
          "amount": 8.0
        },
        {
          "material": "Tin Oxide",
          "amount": 7.0
        },
        {
          "material": "Whiting",
          "amount": 5.0
        },
        {
          "material": "Zircopax",
          "amount": 5.0
        }
      ],
      "description": "",
      "createdBy": "Mike Levy",
      "source": "glazy.org",
      "url": "https://glazy.org/recipes/35383"
    },
    {
      "id": 46564,
      "code": "GLAZY-46564",
      "name": "",
      "cone": "7 - 8",
      "surface": "Satin",
      "transparency": "Opaque",
      "atmosphere": "Oxidation",
      "subtype": "Glaze",
      "ingredients": [
        {
          "material": "Potash Feldspar",
          "amount": 33.0
        },
        {
          "material": "Talc",
          "amount": 21.0
        },
        {
          "material": "Silica",
          "amount": 16.0
        },
        {
          "material": "EP Kaolin",
          "amount": 15.0
        },
        {
          "material": "Whiting",
          "amount": 12.0
        },
        {
          "material": "Zinc Oxide",
          "amount": 3.0
        },
        {
          "material": "Black Nickel Oxide",
          "amount": 0.2
        },
        {
          "material": "Cobalt Oxide",
          "amount": 0.1
        }
      ],
      "description": "",
      "createdBy": "Elektra200",
      "source": "glazy.org",
      "url": "https://glazy.org/recipes/46564"
    },
    {
      "id": 48820,
      "code": "GLAZY-48820",
      "name": "",
      "cone": "6",
      "surface": "",
      "transparency": "",
      "atmosphere": "",
      "subtype": "Glaze",
      "ingredients": [
        {
          "material": "Silica",
          "amount": 28.4
        },
        {
          "material": "Nepheline Syenite",
          "amount": 25.7
        },
        {
          "material": "Fusion Frit F-524",
          "amount": 17.8
        },
        {
          "material": "Wollastonite",
          "amount": 15.4
        },
        {
          "material": "Kentucky OM #4 Ball Clay",
          "amount": 7.7
        },
        {
          "material": "Talc",
          "amount": 2.9
        },
        {
          "material": "Bentonite",
          "amount": 1.9
        }
      ],
      "description": "",
      "createdBy": "Verna",
      "source": "glazy.org",
      "url": "https://glazy.org/recipes/48820"
    },
    {
      "id": 58422,
      "code": "GLAZY-58422",
      "name": "",
      "cone": "05 - 04",
      "surface": "Stony Matte",
      "transparency": "Opaque",
      "atmosphere": "Oxidation",
      "subtype": "Glaze - Green - Copper",
      "ingredients": [
        {
          "material": "Silica",
          "amount": 35.0
        },
        {
          "material": "Ulexite Turkish kutahya cinikop seramik company",
          "amount": 32.0
        },
        {
          "material": "Whiting",
          "amount": 17.0
        },
        {
          "material": "Lithium Carbonate",
          "amount": 9.0
        },
        {
          "material": "EP Kaolin",
          "amount": 4.0
        },
        {
          "material": "Nepheline Syenite",
          "amount": 4.0
        }
      ],
      "description": "",
      "createdBy": "Hilal Bankeroglu",
      "source": "glazy.org",
      "url": "https://glazy.org/recipes/58422"
    },
    {
      "id": 62216,
      "code": "GLAZY-62216",
      "name": "",
      "cone": "",
      "surface": "Dry Matte",
      "transparency": "Opaque",
      "atmosphere": "Raku",
      "subtype": "Glaze - Raku",
      "ingredients": [
        {
          "material": "Copper Carbonate",
          "amount": 75.0
        },
        {
          "material": "Ferro Frit 3110",
          "amount": 12.5
        },
        {
          "material": "Red Iron Oxide",
          "amount": 8.33
        },
        {
          "material": "Cobalt Oxide",
          "amount": 4.17
        }
      ],
      "description": "",
      "createdBy": "Irene Ives",
      "source": "glazy.org",
      "url": "https://glazy.org/recipes/62216"
    },
    {
      "id": 67296,
      "code": "GLAZY-67296",
      "name": "",
      "cone": "5 - 6",
      "surface": "Semi-glossy",
      "transparency": "Opaque",
      "atmosphere": "Oxidation, Reduction",
      "subtype": "Glaze - White, Off-White",
      "ingredients": [
        {
          "material": "Dolomite",
          "amount": 18.0
        },
        {
          "material": "Gerstley Borate",
          "amount": 18.0
        },
        {
          "material": "Kaolin",
          "amount": 18.0
        },
        {
          "material": "Silica",
          "amount": 18.0
        },
        {
          "material": "Soda Feldspar",
          "amount": 18.0
        },
        {
          "material": "Spodumene",
          "amount": 10.0
        }
      ],
      "additionals": [
        {
          "material": "Tin Oxide",
          "amount": 13.0
        },
        {
          "material": "Bentonite",
          "amount": 2.0
        },
        {
          "material": "Red Iron Oxide",
          "amount": 2.0
        }
      ],
      "description": "",
      "createdBy": "Reinhard Lieckefett",
      "source": "glazy.org",
      "url": "https://glazy.org/recipes/67296"
    },
    {
      "id": 70176,
      "code": "GLAZY-70176",
      "name": "",
      "cone": "8 - 11",
      "surface": "Glossy",
      "transparency": "Opaque",
      "atmosphere": "Reduction",
      "subtype": "Glaze - Shino - Carbon Trap",
      "ingredients": [
        {
          "material": "Minspar 200",
          "amount": 42.2
        },
        {
          "material": "Spodumene - Australian",
          "amount": 36.1
        },
        {
          "material": "Kaolin",
          "amount": 12.0
        },
        {
          "material": "Soda Ash",
          "amount": 9.6
        }
      ],
      "description": "",
      "createdBy": "Clyde Tullis",
      "source": "glazy.org",
      "url": "https://glazy.org/recipes/70176"
    },
    {
      "id": 76893,
      "code": "GLAZY-76893",
      "name": "",
      "cone": "5 1/2 - 7",
      "surface": "",
      "transparency": "",
      "atmosphere": "Oxidation",
      "subtype": "Glaze",
      "ingredients": [
        {
          "material": "Barium Carbonate",
          "amount": 35.0
        },
        {
          "material": "Ball Clay",
          "amount": 20.0
        },
        {
          "material": "Silica",
          "amount": 18.0
        },
        {
          "material": "Calcium borate frit",
          "amount": 15.0
        },
        {
          "material": "Zinc Oxide",
          "amount": 10.0
        },
        {
          "material": "Lithium Carbonate",
          "amount": 2.0
        }
      ],
      "additionals": [
        {
          "material": "Black Nickel Oxide",
          "amount": 1.5
        }
      ],
      "description": "",
      "createdBy": "Inge meijer",
      "source": "glazy.org",
      "url": "https://glazy.org/recipes/76893"
    },
    {
      "id": 77632,
      "code": "GLAZY-77632",
      "name": "",
      "cone": "08 - 04",
      "surface": "",
      "transparency": "",
      "atmosphere": "",
      "subtype": "Glaze - Specialty - Crater",
      "ingredients": [
        {
          "material": "Ferro Frit 3269",
          "amount": 25.0
        },
        {
          "material": "Silica",
          "amount": 25.0
        },
        {
          "material": "EP Kaolin",
          "amount": 15.0
        },
        {
          "material": "Kentucky OM #4 Ball Clay",
          "amount": 15.0
        },
        {
          "material": "Talc",
          "amount": 15.0
        },
        {
          "material": "Borax",
          "amount": 5.0
        }
      ],
      "additionals": [
        {
          "material": "Silicon carbide",
          "amount": 2.0
        }
      ],
      "description": "",
      "createdBy": "Andrey Mishakin",
      "source": "glazy.org",
      "url": "https://glazy.org/recipes/77632"
    },
    {
      "id": 80483,
      "code": "GLAZY-80483",
      "name": "",
      "cone": "6",
      "surface": "",
      "transparency": "Semi-opaque",
      "atmosphere": "",
      "subtype": "Glaze - Clear",
      "ingredients": [
        {
          "material": "Nepheline Syenite",
          "amount": 32.0
        },
        {
          "material": "Grolleg Kaolin",
          "amount": 26.0
        },
        {
          "material": "Manganese Carbonate",
          "amount": 20.0
        },
        {
          "material": "Standard borax frit",
          "amount": 9.0
        },
        {
          "material": "Talc",
          "amount": 9.0
        },
        {
          "material": "Colemanite",
          "amount": 2.0
        },
        {
          "material": "Whiting",
          "amount": 2.0
        }
      ],
      "description": "",
      "createdBy": "Jonathan Keep",
      "source": "glazy.org",
      "url": "https://glazy.org/recipes/80483"
    },
    {
      "id": 84874,
      "code": "GLAZY-84874",
      "name": "",
      "cone": "6",
      "surface": "Glossy",
      "transparency": "Translucent",
      "atmosphere": "Oxidation",
      "subtype": "Glaze - Iron - Amber",
      "ingredients": [
        {
          "material": "Neph Sye A270",
          "amount": 21.46
        },
        {
          "material": "Custer Feldspar",
          "amount": 20.41
        },
        {
          "material": "Wollastonite",
          "amount": 20.41
        },
        {
          "material": "Silica",
          "amount": 19.35
        },
        {
          "material": "Zinc Oxide",
          "amount": 10.21
        },
        {
          "material": "EP Kaolin",
          "amount": 8.16
        }
      ],
      "additionals": [
        {
          "material": "Bentonite",
          "amount": 2.0
        },
        {
          "material": "Red Iron Oxide",
          "amount": 1.8
        },
        {
          "material": "Chrome Oxide",
          "amount": 0.2
        }
      ],
      "description": "",
      "createdBy": "John",
      "source": "glazy.org",
      "url": "https://glazy.org/recipes/84874"
    },
    {
      "id": 88917,
      "code": "GLAZY-88917",
      "name": "",
      "cone": "6",
      "surface": "Smooth Matte",
      "transparency": "Semi-opaque",
      "atmosphere": "Oxidation",
      "subtype": "Glaze - White, Off-White",
      "ingredients": [
        {
          "material": "Soda Feldspar",
          "amount": 53.0
        },
        {
          "material": "Whiting",
          "amount": 16.0
        },
        {
          "material": "Kaolin",
          "amount": 14.0
        },
        {
          "material": "Zinc Oxide",
          "amount": 12.0
        },
        {
          "material": "Silica",
          "amount": 5.0
        }
      ],
      "description": "",
      "createdBy": "Locke Unhold",
      "source": "glazy.org",
      "url": "https://glazy.org/recipes/88917"
    },
    {
      "id": 99292,
      "code": "GLAZY-99292",
      "name": "",
      "cone": "6",
      "surface": "",
      "transparency": "",
      "atmosphere": "Oxidation",
      "subtype": "Glaze - Green - Oribe",
      "ingredients": [
        {
          "material": "Nepheline Syenite",
          "amount": 43.59
        },
        {
          "material": "Silica",
          "amount": 21.23
        },
        {
          "material": "Whiting",
          "amount": 17.51
        },
        {
          "material": "Gerstley Borate",
          "amount": 13.16
        },
        {
          "material": "EP Kaolin",
          "amount": 4.52
        }
      ],
      "additionals": [
        {
          "material": "Copper Carbonate",
          "amount": 5.0
        },
        {
          "material": "Bentonite",
          "amount": 2.0
        }
      ],
      "description": "",
      "createdBy": "Clark Andersen",
      "source": "glazy.org",
      "url": "https://glazy.org/recipes/99292"
    },
    {
      "id": 104352,
      "code": "GLAZY-104352",
      "name": "",
      "cone": "6",
      "surface": "Semi-matte",
      "transparency": "Opaque",
      "atmosphere": "Oxidation, Reduction",
      "subtype": "Glaze",
      "ingredients": [
        {
          "material": "Nepheline Syenite",
          "amount": 70.0
        },
        {
          "material": "Spodumene",
          "amount": 15.0
        },
        {
          "material": "Kentucky OM #4 Ball Clay",
          "amount": 8.0
        },
        {
          "material": "Whiting",
          "amount": 5.0
        },
        {
          "material": "Gerstley Borate",
          "amount": 2.0
        }
      ],
      "additionals": [
        {
          "material": "Bentonite",
          "amount": 5.0
        },
        {
          "material": "Rutile",
          "amount": 3.0
        },
        {
          "material": "Cobalt Carbonate",
          "amount": 1.75
        }
      ],
      "description": "",
      "createdBy": "Stacey McDonald",
      "source": "glazy.org",
      "url": "https://glazy.org/recipes/104352"
    },
    {
      "id": 176758,
      "code": "GLAZY-176758",
      "name": "",
      "cone": "7 - 10",
      "surface": "",
      "transparency": "",
      "atmosphere": "Oxidation",
      "subtype": "Glaze",
      "ingredients": [
        {
          "material": "Silica",
          "amount": 12.0
        },
        {
          "material": "Neph Sye A270",
          "amount": 6.0
        },
        {
          "material": "Gerstley Borate",
          "amount": 4.0
        },
        {
          "material": "Dolomite",
          "amount": 1.0
        },
        {
          "material": "Rutile",
          "amount": 1.0
        },
        {
          "material": "Talc",
          "amount": 1.0
        },
        {
          "material": "Tin Oxide",
          "amount": 1.0
        },
        {
          "material": "Wollastonite",
          "amount": 1.0
        },
        {
          "material": "Calcined Talc, Magnesium Silicate",
          "amount": 1.0
        }
      ],
      "description": "",
      "createdBy": "sebastdael",
      "source": "glazy.org",
      "url": "https://glazy.org/recipes/176758"
    },
    {
      "id": 211611,
      "code": "GLAZY-211611",
      "name": "",
      "cone": "6 - 10",
      "surface": "Glossy",
      "transparency": "Opaque",
      "atmosphere": "",
      "subtype": "Glaze - White, Off-White",
      "ingredients": [
        {
          "material": "Potash Feldspar",
          "amount": 58.0
        },
        {
          "material": "Silica",
          "amount": 9.0
        },
        {
          "material": "Talc",
          "amount": 9.0
        },
        {
          "material": "Bone Ash",
          "amount": 6.0
        },
        {
          "material": "Whiting",
          "amount": 6.0
        },
        {
          "material": "Kaolin",
          "amount": 5.0
        },
        {
          "material": "Lithium Carbonate",
          "amount": 4.0
        },
        {
          "material": "Bentonite",
          "amount": 2.0
        }
      ],
      "additionals": [
        {
          "material": "Tin Oxide",
          "amount": 4.0
        }
      ],
      "description": "",
      "createdBy": "Nicole Gaston",
      "source": "glazy.org",
      "url": "https://glazy.org/recipes/211611"
    },
    {
      "id": 235534,
      "code": "GLAZY-235534",
      "name": "",
      "cone": "10",
      "surface": "Satin",
      "transparency": "Opaque",
      "atmosphere": "Reduction",
      "subtype": "Glaze - Black - Slip-Based",
      "ingredients": [
        {
          "material": "Alberta Slip",
          "amount": 65.0
        },
        {
          "material": "Nepheline Syenite",
          "amount": 35.0
        }
      ],
      "additionals": [
        {
          "material": "Cobalt Carbonate",
          "amount": 5.0
        }
      ],
      "description": "",
      "createdBy": "Anya",
      "source": "glazy.org",
      "url": "https://glazy.org/recipes/235534"
    },
    {
      "id": 235539,
      "code": "GLAZY-235539",
      "name": "",
      "cone": "6 - 10",
      "surface": "Glossy",
      "transparency": "Transparent",
      "atmosphere": "",
      "subtype": "Glaze - Clear",
      "ingredients": [
        {
          "material": "Gerstley Borate",
          "amount": 34.5
        },
        {
          "material": "Silica",
          "amount": 24.4
        },
        {
          "material": "EP Kaolin",
          "amount": 20.8
        },
        {
          "material": "Custer Feldspar",
          "amount": 18.3
        },
        {
          "material": "Whiting",
          "amount": 2.0
        },
        {
          "material": "Barium Carbonate",
          "amount": 1.0
        }
      ],
      "description": "",
      "createdBy": "Anya",
      "source": "glazy.org",
      "url": "https://glazy.org/recipes/235539"
    },
    {
      "id": 246573,
      "code": "GLAZY-246573",
      "name": "",
      "cone": "10",
      "surface": "Semi-glossy",
      "transparency": "Opaque",
      "atmosphere": "Oxidation",
      "subtype": "Glaze - White, Off-White",
      "ingredients": [
        {
          "material": "Nepheline Syenite",
          "amount": 70.0
        },
        {
          "material": "Dolomite",
          "amount": 14.0
        },
        {
          "material": "Ball Clay",
          "amount": 5.0
        }
      ],
      "additionals": [
        {
          "material": "Zircopax",
          "amount": 8.0
        },
        {
          "material": "Bentonite",
          "amount": 3.0
        }
      ],
      "description": "",
      "createdBy": "Matthew Taylor",
      "source": "glazy.org",
      "url": "https://glazy.org/recipes/246573"
    },
    {
      "id": 289451,
      "code": "GLAZY-289451",
      "name": "",
      "cone": "6",
      "surface": "Glossy",
      "transparency": "Opaque",
      "atmosphere": "Oxidation",
      "subtype": "Glaze - Blue",
      "ingredients": [
        {
          "material": "Potash Feldspar",
          "amount": 45.92
        },
        {
          "material": "Silica",
          "amount": 28.15
        },
        {
          "material": "Whiting",
          "amount": 15.73
        },
        {
          "material": "Red Iron Oxide",
          "amount": 6.33
        },
        {
          "material": "Kaolin",
          "amount": 1.03
        }
      ],
      "description": "",
      "createdBy": "Ilya Kalashnikov",
      "source": "glazy.org",
      "url": "https://glazy.org/recipes/289451"
    },
    {
      "id": 292721,
      "code": "GLAZY-292721",
      "name": "",
      "cone": "2",
      "surface": "Satin-matte",
      "transparency": "Opaque",
      "atmosphere": "Oxidation",
      "subtype": "Glaze",
      "ingredients": [
        {
          "material": "Fritte 90158",
          "amount": 26.0
        },
        {
          "material": "Kaolin",
          "amount": 20.0
        },
        {
          "material": "Whiting",
          "amount": 20.0
        },
        {
          "material": "Nepheline Syenite",
          "amount": 15.0
        },
        {
          "material": "Kalkspat",
          "amount": 10.0
        },
        {
          "material": "Silica",
          "amount": 9.0
        },
        {
          "material": "Bentonite",
          "amount": 2.0
        }
      ],
      "description": "",
      "createdBy": "Sven",
      "source": "glazy.org",
      "url": "https://glazy.org/recipes/292721"
    },
    {
      "id": 367761,
      "code": "GLAZY-367761",
      "name": "",
      "cone": "6 - 7",
      "surface": "",
      "transparency": "",
      "atmosphere": "Neutral",
      "subtype": "Glaze",
      "ingredients": [
        {
          "material": "Cuarzo Cer\u00e1mico 200",
          "amount": 40.1
        },
        {
          "material": "Sodium bicarbonate",
          "amount": 17.0
        },
        {
          "material": "Feldespato Sip",
          "amount": 9.8
        },
        {
          "material": "Tiza Cisne COMACSA",
          "amount": 5.6
        },
        {
          "material": "Lithium Carbonate",
          "amount": 4.5
        },
        {
          "material": "Black Copper Oxide",
          "amount": 3.0
        },
        {
          "material": "Cobalt Oxide",
          "amount": 2.0
        },
        {
          "material": "Black Nickel Oxide",
          "amount": 2.0
        },
        {
          "material": "Boric Acid",
          "amount": 1.3
        }
      ],
      "description": "",
      "createdBy": "Ignacio Guzman",
      "source": "glazy.org",
      "url": "https://glazy.org/recipes/367761"
    },
    {
      "id": 367773,
      "code": "GLAZY-367773",
      "name": "",
      "cone": "6 - 7",
      "surface": "",
      "transparency": "",
      "atmosphere": "Neutral",
      "subtype": "Glaze",
      "ingredients": [
        {
          "material": "Cuarzo Cer\u00e1mico 200",
          "amount": 42.7
        },
        {
          "material": "Zinc Oxide",
          "amount": 19.7
        },
        {
          "material": "Sodium bicarbonate",
          "amount": 17.5
        },
        {
          "material": "Feldespato Sip",
          "amount": 10.4
        },
        {
          "material": "Tiza Cisne COMACSA",
          "amount": 5.8
        },
        {
          "material": "Black Copper Oxide",
          "amount": 3.0
        },
        {
          "material": "Black Nickel Oxide",
          "amount": 3.0
        },
        {
          "material": "Red Iron Oxide",
          "amount": 3.0
        },
        {
          "material": "Lithium Carbonate",
          "amount": 2.5
        },
        {
          "material": "Boric Acid",
          "amount": 1.4
        }
      ],
      "description": "",
      "createdBy": "Ignacio Guzman",
      "source": "glazy.org",
      "url": "https://glazy.org/recipes/367773"
    },
    {
      "id": 367774,
      "code": "GLAZY-367774",
      "name": "",
      "cone": "6 - 7",
      "surface": "",
      "transparency": "",
      "atmosphere": "Neutral",
      "subtype": "Glaze",
      "ingredients": [
        {
          "material": "Cuarzo Cer\u00e1mico 200",
          "amount": 42.7
        },
        {
          "material": "Zinc Oxide",
          "amount": 19.7
        },
        {
          "material": "Sodium bicarbonate",
          "amount": 17.5
        },
        {
          "material": "Feldespato Sip",
          "amount": 10.4
        },
        {
          "material": "Tiza Cisne COMACSA",
          "amount": 5.8
        },
        {
          "material": "Black Copper Oxide",
          "amount": 3.0
        },
        {
          "material": "Black Nickel Oxide",
          "amount": 3.0
        },
        {
          "material": "Red Iron Oxide",
          "amount": 3.0
        },
        {
          "material": "Lithium Carbonate",
          "amount": 2.5
        },
        {
          "material": "Boric Acid",
          "amount": 1.4
        }
      ],
      "description": "",
      "createdBy": "Ignacio Guzman",
      "source": "glazy.org",
      "url": "https://glazy.org/recipes/367774"
    },
    {
      "id": 367775,
      "code": "GLAZY-367775",
      "name": "",
      "cone": "6 - 7",
      "surface": "",
      "transparency": "",
      "atmosphere": "Neutral",
      "subtype": "Glaze",
      "ingredients": [
        {
          "material": "Cuarzo Cer\u00e1mico 200",
          "amount": 42.7
        },
        {
          "material": "Zinc Oxide",
          "amount": 19.7
        },
        {
          "material": "Sodium bicarbonate",
          "amount": 17.5
        },
        {
          "material": "Feldespato Sip",
          "amount": 10.4
        },
        {
          "material": "Tiza Cisne COMACSA",
          "amount": 5.8
        },
        {
          "material": "Black Copper Oxide",
          "amount": 3.0
        },
        {
          "material": "Black Nickel Oxide",
          "amount": 3.0
        },
        {
          "material": "Red Iron Oxide",
          "amount": 3.0
        },
        {
          "material": "Lithium Carbonate",
          "amount": 2.5
        },
        {
          "material": "Boric Acid",
          "amount": 1.4
        }
      ],
      "description": "",
      "createdBy": "Ignacio Guzman",
      "source": "glazy.org",
      "url": "https://glazy.org/recipes/367775"
    },
    {
      "id": 5817,
      "code": "GLAZY-5817",
      "name": "\"A\" Glaze",
      "cone": "5 - 6",
      "surface": "",
      "transparency": "",
      "atmosphere": "Oxidation",
      "subtype": "Glaze - White, Off-White",
      "ingredients": [
        {
          "material": "Potash Feldspar",
          "amount": 41.3
        },
        {
          "material": "Silica",
          "amount": 26.9
        },
        {
          "material": "Whiting",
          "amount": 14.9
        },
        {
          "material": "Zinc Oxide",
          "amount": 12.0
        },
        {
          "material": "EP Kaolin",
          "amount": 4.9
        }
      ],
      "additionals": [
        {
          "material": "Titanium Dioxide",
          "amount": 5.0
        }
      ],
      "description": "NOTE: This recipe was imported from Triangle Potter's Guild Glaze Recipes published November, 1988 Source: Conrad Weiser 41.3 potash feldspar 14.9 whiting 12.0 zinc oxide 4.9 epk 26.9 silica + 5.0 titanium dioxide This is a white basic glaze which will show texture nicely. Two or three dips gives a glossy surface. Is especially attractive over an albany slip underglaze decoration. With colorant additions you get: Nickel Oxide 0.5 5% Varying degrees of greenish cream. Cobalt Carbonate 0.25 3% Light to dark blue. Copper Carbonate 0.5 3% Light to med green. Iron Oxide 3 9% Buff to brown. Cobalt Carbonate 0.5% Robin's egg blue. Cobalt Carbonate 0.25% Bright blue.",
      "createdBy": "Glazy Admin",
      "source": "glazy.org",
      "url": "https://glazy.org/recipes/5817"
    },
    {
      "id": 158679,
      "code": "GLAZY-158679",
      "name": "\"Floating Blue\" (2) para cono 4 / sin colemanita",
      "cone": "4 - 5",
      "surface": "Satin-matte",
      "transparency": "Translucent",
      "atmosphere": "Oxidation",
      "subtype": "Glaze - Blue",
      "ingredients": [
        {
          "material": "Ferro Frit 3134",
          "amount": 37.6
        },
        {
          "material": "Tinkar Z",
          "amount": 18.8
        },
        {
          "material": "Caol\u00edn Patag\u00f3nico",
          "amount": 16.8
        },
        {
          "material": "Silica",
          "amount": 7.5
        },
        {
          "material": "Zinc Oxide",
          "amount": 6.3
        },
        {
          "material": "Nepheline Syenite",
          "amount": 5.6
        },
        {
          "material": "Talc",
          "amount": 3.7
        },
        {
          "material": "Whiting",
          "amount": 3.7
        }
      ],
      "additionals": [
        {
          "material": "Rutile",
          "amount": 4.0
        },
        {
          "material": "Red Iron Oxide",
          "amount": 2.0
        },
        {
          "material": "Cobalt Carbonate",
          "amount": 1.5
        }
      ],
      "description": "Revision del Floating Blue, recalculado durante un seminario de vidriados para sustituir la colemanita por frita Ferro 3134. Funciona mejor sobre un gres tostado oscuro.",
      "createdBy": "Dante Alberro",
      "source": "glazy.org",
      "url": "https://glazy.org/recipes/158679"
    },
    {
      "id": 44574,
      "code": "GLAZY-44574",
      "name": "\"Floating Blue\" para cono 4",
      "cone": "4 - 5",
      "surface": "Satin-matte",
      "transparency": "Translucent",
      "atmosphere": "",
      "subtype": "Glaze - Blue",
      "ingredients": [
        {
          "material": "Soda Feldspar",
          "amount": 19.4
        },
        {
          "material": "Silica",
          "amount": 19.3
        },
        {
          "material": "Frita Crecer Bs 804",
          "amount": 15.3
        },
        {
          "material": "Kaolin",
          "amount": 14.5
        },
        {
          "material": "Colemanite",
          "amount": 12.9
        },
        {
          "material": "Whiting",
          "amount": 8.4
        },
        {
          "material": "Zinc Oxide",
          "amount": 6.2
        },
        {
          "material": "Rutile",
          "amount": 4.0
        },
        {
          "material": "Talc",
          "amount": 4.0
        },
        {
          "material": "Red Iron Oxide",
          "amount": 2.0
        },
        {
          "material": "Cobalt Carbonate",
          "amount": 1.5
        }
      ],
      "description": "Vidriado del autor, en base a recetas de mayor temperatura (Ron Roy) pero usando cinc como fundente auxiliar. Funciona mejor sobe un gres tostado oscuro. Se us\u00f3 colemanita calcinada.",
      "createdBy": "Dante Alberro",
      "source": "glazy.org",
      "url": "https://glazy.org/recipes/44574"
    },
    {
      "id": 110651,
      "code": "GLAZY-110651",
      "name": "\"Floating blue\" para cono 4",
      "cone": "4 - 5",
      "surface": "Semi-glossy",
      "transparency": "Translucent",
      "atmosphere": "Oxidation",
      "subtype": "Glaze - Blue - Rutile",
      "ingredients": [
        {
          "material": "Nepheline Syenite",
          "amount": 42.0
        },
        {
          "material": "Ferro Frit 3134",
          "amount": 38.0
        },
        {
          "material": "Caol\u00edn Patag\u00f3nico",
          "amount": 10.0
        },
        {
          "material": "Silica",
          "amount": 6.0
        },
        {
          "material": "Bentonite",
          "amount": 2.0
        },
        {
          "material": "Talc",
          "amount": 2.0
        }
      ],
      "additionals": [
        {
          "material": "Rutile",
          "amount": 4.0
        },
        {
          "material": "Red Iron Oxide",
          "amount": 2.0
        },
        {
          "material": "Cobalt Oxide",
          "amount": 1.0
        }
      ],
      "description": "",
      "createdBy": "Dante Alberro",
      "source": "glazy.org",
      "url": "https://glazy.org/recipes/110651"
    },
    {
      "id": 158753,
      "code": "GLAZY-158753",
      "name": "\"Floating Blue\" para cono 4",
      "cone": "4 - 5",
      "surface": "Satin-matte",
      "transparency": "Translucent",
      "atmosphere": "",
      "subtype": "Glaze - Blue",
      "ingredients": [
        {
          "material": "Soda Feldspar Crecer Arg",
          "amount": 19.4
        },
        {
          "material": "Silica",
          "amount": 19.3
        },
        {
          "material": "Frita Crecer Bs 804",
          "amount": 15.3
        },
        {
          "material": "Caol\u00edn Patag\u00f3nico",
          "amount": 14.5
        },
        {
          "material": "Colemanite",
          "amount": 12.9
        },
        {
          "material": "Whiting",
          "amount": 8.4
        },
        {
          "material": "Zinc Oxide",
          "amount": 6.2
        },
        {
          "material": "Rutile",
          "amount": 4.0
        },
        {
          "material": "Talc",
          "amount": 4.0
        },
        {
          "material": "Red Iron Oxide",
          "amount": 2.0
        },
        {
          "material": "Cobalt Carbonate",
          "amount": 1.5
        }
      ],
      "description": "Vidriado del autor, en base a recetas de mayor temperatura (Ron Roy) pero usando cinc como fundente auxiliar. Funciona mejor sobe un gres tostado oscuro. Se us\u00f3 colemanita calcinada.",
      "createdBy": "Dante Alberro",
      "source": "glazy.org",
      "url": "https://glazy.org/recipes/158753"
    },
    {
      "id": 43812,
      "code": "GLAZY-43812",
      "name": "\"Just what you think\" Noxema Blue",
      "cone": "10",
      "surface": "",
      "transparency": "",
      "atmosphere": "",
      "subtype": "Glaze - Blue - Cobalt",
      "ingredients": [
        {
          "material": "Custer Feldspar",
          "amount": 52.0
        },
        {
          "material": "Wollastonite",
          "amount": 25.0
        },
        {
          "material": "EP Kaolin",
          "amount": 12.0
        },
        {
          "material": "Ferro Frit 3134",
          "amount": 11.0
        }
      ],
      "additionals": [
        {
          "material": "Silica",
          "amount": 5.0
        },
        {
          "material": "Cobalt Carbonate",
          "amount": 3.0
        }
      ],
      "description": "From Virginia Scotchie's Clay and Glaze Compendium",
      "createdBy": "Glazy Admin",
      "source": "glazy.org",
      "url": "https://glazy.org/recipes/43812"
    },
    {
      "id": 100382,
      "code": "GLAZY-100382",
      "name": "\"Normal\" Medium Gloop",
      "cone": "6",
      "surface": "",
      "transparency": "",
      "atmosphere": "Oxidation",
      "subtype": "Glaze - Specialty - Gloop",
      "ingredients": [
        {
          "material": "Silica",
          "amount": 33.82
        },
        {
          "material": "EP Kaolin",
          "amount": 25.92
        },
        {
          "material": "Minspar 200",
          "amount": 21.34
        },
        {
          "material": "Whiting",
          "amount": 10.31
        },
        {
          "material": "Ferro Frit 3134",
          "amount": 8.61
        }
      ],
      "additionals": [
        {
          "material": "Veegum T",
          "amount": 2.0
        },
        {
          "material": "Mason Stain #6450 Praseodymium",
          "amount": 2.0
        }
      ],
      "description": "\"Normal\" Gloop. This is a demonstration of \"gloop\" at a more normal glaze chemistry with a fixed flux ratio of 0.25:0.75, boron level of 0.15, and Silica:Alumina ratio of 8.0. These tests were created using a line blend, moving from low to high Silica and Alumina. At the low end, the blends are proper glazes, while at the high end the blends act more like self-glazing clays. The middle blends can be classified as \"gloops\". This is the second test of the line blend, with the second highest level of Alumina and Silica. It is a \"hard\" gloop. Other tests from this blend: \"Normal\" Hard Gloop \"Normal\" Soft Gloop Note: I added Veegum T so that the gloop is more plastic and more easily molded in the wet stage. You could substitute Veegum with Bentonite, or you could just leave it out completely. I added some Mason Stain for color, you could also leave it out for a white gloop. Preparation: Tests were prepared by adding 40% water by weight, blending at high speed, then drying into a paste on plaster. The test samples were then rolled into balls and placed on top of test tiles. Compare to a similar result with B2O3 0.3: https://glazy.org/recipes/59365",
      "createdBy": "Derek Au",
      "source": "glazy.org",
      "url": "https://glazy.org/recipes/100382"
    },
    {
      "id": 100383,
      "code": "GLAZY-100383",
      "name": "\"Normal\" Soft Gloop",
      "cone": "6",
      "surface": "",
      "transparency": "",
      "atmosphere": "Oxidation",
      "subtype": "Glaze - Specialty - Gloop",
      "ingredients": [
        {
          "material": "Silica",
          "amount": 31.4
        },
        {
          "material": "EP Kaolin",
          "amount": 24.0
        },
        {
          "material": "Minspar 200",
          "amount": 23.69
        },
        {
          "material": "Whiting",
          "amount": 11.41
        },
        {
          "material": "Ferro Frit 3134",
          "amount": 9.5
        }
      ],
      "additionals": [
        {
          "material": "Veegum T",
          "amount": 2.0
        },
        {
          "material": "Mason Stain #6450 Praseodymium",
          "amount": 2.0
        }
      ],
      "description": "\"Normal\" Gloop. This is a demonstration of \"gloop\" at a more normal glaze chemistry with a fixed flux ratio of 0.25:0.75, boron level of 0.15, and Silica:Alumina ratio of 8.0. These tests were created using a line blend, moving from low to high Silica and Alumina. At the low end, the blends are proper glazes, while at the high end the blends act more like self-glazing clays. The middle blends can be classified as \"gloops\". This is the third test of the line blend, with the third highest level of Alumina and Silica. It is a \"soft\" gloop. Other tests from this blend: \"Normal\" Hard Gloop \"Normal\" Medium Gloop Note: I added Veegum T so that the gloop is more plastic and more easily molded in the wet stage. You could substitute Veegum with Bentonite, or you could just leave it out completely. I added some Mason Stain for color, you could also leave it out for a white gloop. Compare to a similar result with B2O3 0.3: https://glazy.org/recipes/59365",
      "createdBy": "Derek Au",
      "source": "glazy.org",
      "url": "https://glazy.org/recipes/100383"
    },
    {
      "id": 153565,
      "code": "GLAZY-153565",
      "name": "\"Stroke & Coat\"",
      "cone": "04 - 10",
      "surface": "Glossy",
      "transparency": "Semi-opaque",
      "atmosphere": "Oxidation",
      "subtype": "Glaze",
      "ingredients": [
        {
          "material": "Ferro Frit 3134",
          "amount": 40.5
        },
        {
          "material": "Kaolin",
          "amount": 23.2
        },
        {
          "material": "Silica",
          "amount": 17.2
        },
        {
          "material": "Zircopax",
          "amount": 12.0
        },
        {
          "material": "0912_Albita Minasolo",
          "amount": 3.4
        },
        {
          "material": "0933_C\u00e1lcio Extra Leve",
          "amount": 2.4
        },
        {
          "material": "Zinc Oxide",
          "amount": 1.3
        }
      ],
