Repository: MrSeldon/argilev2

File: data/glazes/digitalfire.json (part 2 of 5)
{
      "atmosphere": "Oxidation",
      "ingredients": [
        {
          "material": "Ravenscrag Slip",
          "amount": 55.0
        },
        {
          "material": "Whiting",
          "amount": 10.0
        },
        {
          "material": "Dolomite",
          "amount": 15.0
        },
        {
          "material": "Ferro Frit 3134",
          "amount": 10.0
        },
        {
          "material": "Silica",
          "amount": 10.0
        },
        {
          "material": "Cobalt Carbonate",
          "amount": 2.0
        },
        {
          "material": "Rutile Ceramic",
          "amount": 5.0
        }
      ],
      "description": "Plainsman Cone 6 Ravenscrag Slip based glaze. It can be found among others at http://ravenscrag.com.",
      "notes": "This glaze is temperature sensitive. It requires a slow cool down to allow crystals to grow. If the kiln cools too quickly you will get a glossy glaze. Has a nice soft smooth surface, with a variegated light blue color. This base will also work well with other coloring oxides/stains. It is temperature sensitive and should be fired to cone 6.",
      "url": "https://digitalfire.com/recipe/g2851h"
    },
    {
      "code": "G2853B",
      "name": "Cone 04 Clear Ravenscrag School Glaze",
      "cone": "04",
      "surface": "Glossy",
      "atmosphere": "Oxidation",
      "ingredients": [
        {
          "material": "Ferro Frit 3195",
          "amount": 50.0
        },
        {
          "material": "Ravenscrag Slip",
          "amount": 50.0
        },
        {
          "material": "Water",
          "amount": 100.0
        }
      ],
      "description": "A Ravenscrag Slip base made by simply mixing it 50:50 with a frit",
      "notes": "What is Needed: -Plainsman Buffstone (lowfire buff burning body) (for a class with 20 to 30 children, for two projects for each student, 2 to 3 boxes of clay will be sufficient) -Frit 3195 and Ravenscrag slip (2.5 kg. each). Frit is a powdered glass (while mixing any dry products a respiratory mask is recommended). -Stains. A variety of colours to enable children to paint base coat designs. Stains vary in price. -Junior 04 cones. To bisque fire projects and glaze. -Ravenscrag (or L213 low fire white body powder) to mix with stains (stains need to be blended with a medium) -Plastic, newspaper, paintbrushes, and tools for children (plastic knives, straws to make holes in clay, garlic press to make hair, etc.) ----- Slip recipe to colour or decorate on clay surface. 70 grams of dry material (L213 body powder or Ravenscrag) 30 grams of coloured stain. Mix with water to a cream like consistency. Apply on wet, dry or bisque surface. Mix in smaller containers so children can share at separate tables. Some teachers have allowed children to decorate their projects with coloured slip and then bisque fired to cone 04 (they skipped glazing the projects). You would not get a glossy finish nor would the clay be sealed or capable of holding water or food, but for some hand-building projects that would not be a problem. Helpful Hints: -After the projects have been created, allow the children to decorate the surface of the clay with coloured slips. If there was not enough time in one class to do this, their projects can be painted when the clay has dried. -Clay shrinks 5% to 7% and, to prevent cracks from occurring, it is best to allow the clay projects to dry out on newspaper and cover with a light, dry cleaner's plastic for the first couple of days. After a couple of days, take off plastic and let air dry. Encourage even drying by turning pieces over once or twice (if the shape allows it). -If you used any type of form inside the clay like a cardboard tube, remove it, or the clay will crack as it attempts to dry around the object. Use a layer of newspaper or cheese cloth between form and clay so it is easier to remove the form. -Mix glaze and slip well (with an electric mixer if possible). -When brushing on glaze, try to achieve an even layer on the bisque. Paint on one coat and allow to dry before applying the next coat. Two to three coats should be good. One coat would be too thin. -For dipping, make sure the glaze is not too thick. It should be approximately the thickness of a credit card. -Clay projects can be bisque fired to cone 04 and glaze fired to cone 04 as well. -For a better melt, glaze can be mixed with 60% Frit 3195 and 40% Ravenscrag. You would need a scale to weigh the material. Approximate costs as of 2003 Glaze $4.25 for 2.5 kg of Ravenscrag slip $17.80 for 2.5 kg of Frit 3195 Colouring Slips $3.50 L213 Or use Ravenscrag Slip, 2.5 kg bag $5.90 6364 Turquoise Blue, 125 grams $8.85 6006 Deep Crimson, 125 grams $6.50 6267 Emerald Green, 125 grams Clay $14.27 Box of Buffstone (x 2) $7.40 box of Jr. 04 cones. Total is about $85. Although this costs slightly more than buying premixed glazes it provides more versatile decoration process and much more glaze.",
      "url": "https://digitalfire.com/recipe/g2853b"
    },
    {
      "code": "G2896",
      "name": "Ravenscrag Plum Red Cone 6",
      "cone": "6",
      "surface": "Matte",
      "atmosphere": "Oxidation",
      "ingredients": [
        {
          "material": "Silica",
          "amount": 12.3
        },
        {
          "material": "Ravenscrag Slip",
          "amount": 34.9
        },
        {
          "material": "Ferro Frit 3134",
          "amount": 14.1
        },
        {
          "material": "Talc",
          "amount": 13.5
        },
        {
          "material": "Ulexite",
          "amount": 10.2
        },
        {
          "material": "Red Iron Oxide",
          "amount": 15.0
        }
      ],
      "description": "Plainsman Cone 6 Ravenscrag Slip based iron-red glaze. It can be found among others at http://ravenscrag.com.",
      "notes": "Iron red glazes are common, but tricky, in the cone 6 range. The red color is a product of iron silicate crystals forming during the cooling cycle in the kiln; it can be difficult to develop a process that gives repeatable results. Only a few people have discovered the proper combination of recipe, iron oxide percentage and firing curve (especially cooling). Warning: Iron Red recipes will confront you will troublesome or expensive materials (e.g. bone ash, tricalcium phosphate, lithium carbonate, gerstley borate, ulexite). Getting and using these will put your dedication to the test, especially when testing produces initial failures. Warning: High iron content causes glazes to gel, making application difficult. More water is needed to get fluidity, which causes higher drying shrinkage which leads to cracking during drying. Don't take this warning lightly, working with iron reds is working with \"buckets of jelly\" for glaze. Are you sure you want to do this? If yes, then this might be a good starting point. ====== While it would seem logical that these glazes should have a very fluid melt and a slow cooling cycle during firing to give the red iron crystals time to grow, in actual practice, we have not been able to confirm either assumption. However, it does appear that a thick application is needed to encourage the crystallization (thus there is a danger that too much thickness will result in it running down off the ware). Experience is needed to achieve a workable thickness to be able to manage vertical surfaces. Just try to apply the glaze just thick enough that you can tolerate the amount of running.",
      "url": "https://digitalfire.com/recipe/g2896"
    },
    {
      "code": "G2902B",
      "name": "Cone 6 Crystal Glaze",
      "cone": "6",
      "surface": "Crystalline",
      "atmosphere": "Oxidation",
      "ingredients": [
        {
          "material": "Zinc Oxide",
          "amount": 25.0
        },
        {
          "material": "Dolomite",
          "amount": 5.0
        },
        {
          "material": "Ferro Frit 3110",
          "amount": 51.0
        },
        {
          "material": "Silica",
          "amount": 19.0
        },
        {
          "material": "Lithium Carbonate",
          "amount": 3.0
        }
      ],
      "description": "",
      "notes": "We developed this after a survey of common crystal glazes, it is a middle-of-the-road base recipe (having no colorants). We used this in testing a high expansion body being developing, one that would prevent or minimize crazing that is so common in crystalline glazed ware. Since we were only testing for crazing, the appearance or crystal development were not assessed. That being said, this did develop white crystals in the transparent glass using the PLC6CR schedule. We have tested this using both calcined and raw zinc and it works well with either one. Of course, like other such glazes, this has no kaolin or clay. That means the slurry will settle unless flocculated or an organic gum is employed.",
      "url": "https://digitalfire.com/recipe/g2902b"
    },
    {
      "code": "G2902D",
      "name": "Cone 6 Crystalline Development Project",
      "cone": "6",
      "surface": "Crystalline",
      "atmosphere": "Oxidation",
      "ingredients": [
        {
          "material": "Ferro Frit 3110",
          "amount": 50.0
        },
        {
          "material": "Zinc Oxide",
          "amount": 22.0
        },
        {
          "material": "Silica",
          "amount": 25.0
        },
        {
          "material": "Lithium Carbonate",
          "amount": 3.0
        },
        {
          "material": "Titanium",
          "amount": 2.0
        }
      ],
      "description": "",
      "notes": "This was fired first on a body having 38 silica, 28.5 ball clay, 28.5 nepheline and 5 bentonite (L3659B). There is no crazing at all but also no crystallization. The firing was 750F/hr to cone 6, 750F to 1800F and soak for 4 hours.",
      "url": "https://digitalfire.com/recipe/g2902d"
    },
    {
      "code": "G2916F",
      "name": "Cone 6 Stoneware/Whiteware transparent glaze",
      "cone": "6",
      "surface": "Crystalline",
      "atmosphere": "Oxidation",
      "ingredients": [
        {
          "material": "Fusion Frit F-524",
          "amount": 17.8
        },
        {
          "material": "Talc",
          "amount": 2.9
        },
        {
          "material": "Silica",
          "amount": 28.4
        },
        {
          "material": "Old Hickory #5 Ball Clay",
          "amount": 7.7
        },
        {
          "material": "Wollastonite",
          "amount": 15.4
        },
        {
          "material": "Nepheline Syenite",
          "amount": 25.7
        },
        {
          "material": "Bentonite",
          "amount": 1.9
        }
      ],
      "description": "Crystal clear industrial dinnerware glaze",
      "notes": "This was an industrial tableware glaze recommended by tech support at Fusion Frits. It fires hard and crystal clear and has outstanding suspension and application properties. However, the frit is not carried by most suppliers. Thus, most people end up using the G2926B recipe instead. However, if you need to most transparent possible, then it is worth the effort to try to get this frit. The magic for the way this glaze fires and its hardness and durability lie in the variety of fluxes it contains and the very low boron content coupled with high SiO2 and Al2O3. The fluxes most likely to create micro-bubbles at this temperature are sourced in a frit. It has the traditional CaO and KNaO, but the talc adds MgO and the frit adds SrO plus a tiny bit of BaO. This mixed-oxide effect produces a very well-melting glaze having excellent melt stability (considering it has only 18% of a low-boron frit). Cautions In Mixing -Screening at 80 mesh is required during preparation if your wollastonite has agglomerated (otherwise, the slurry could be full of tiny lumps). -Fusion Frits recommends 325 mesh silica and A400 nepheline syenite. Among the benefits are the lower CTE and better melting. -The recipe originally used #1 Glaze Ball Clay, but we have switched to the similar more commonly available Old Hickory #5. Because of the low percentage, whatever ball clay is used needs to be effective is suspending and hardening. -Use the cleanest bentonite you have. To prepare it for use, target a specific gravity of 1.5 (divide the total weight of powder by 1.08 to derive the amount of water to use). If needed, add a flocculant (Epsom salts, vinegar) to make it creamy.",
      "url": "https://digitalfire.com/recipe/g2916f"
    },
    {
      "code": "G2926B",
      "name": "Cone 6 Whiteware/Porcelain transparent glaze",
      "cone": "6",
      "surface": "Glossy",
      "atmosphere": "Oxidation",
      "ingredients": [
        {
          "material": "Nepheline Syenite",
          "amount": 18.3
        },
        {
          "material": "Ferro Frit 3134",
          "amount": 25.4
        },
        {
          "material": "EPK",
          "amount": 19.6
        },
        {
          "material": "Wollastonite",
          "amount": 6.9
        },
        {
          "material": "Silica 325 mesh",
          "amount": 37.6
        },
        {
          "material": "Talc",
          "amount": 2.3
        }
      ],
      "description": "A base transparent glaze recipe created by Tony Hansen, it fires high gloss and ultra clear with low melt mobility.",
      "notes": "A cone 6 transparent general-purpose base recipe developed by Tony Hansen (see link to go there below, it contains technical and mixing information about the recipe). This page contains technical and mixing information about the recipe, their page, under code MG6CG, contains mixing and usage information. Page shares at Insight-live.com have information on the development of this from the original recipe (as well as adjustmentsto lower thermal expansion e.g. G2926S). This is an adjustment to Perkins Studio Clear G2926A (this contains much more SiO2 and uses a frit instead of Gerstley Borate as the boron source). It is just as glossy and transparent, has a less fluid melt (thus will be more durable). With this change, this is a really stunning transparent glaze. We have found that this will even tolerate 5% more silica, yet still smooths out well (more silica produces a more durable glass). We almost always fire pieces using the C6DHSC firing schedule. That alone greatly reduces surface defects and gives better gloss. If you can also ball mill the glaze, it will be even better (more transparent, more durable, more glossy, less likely to craze). This is because 200 mesh particles of silica usually do not likely completely dissolve in the melt thus cheating the chemistry of needed SiO2 (ball milling breaks them down). Another option is to use 325 mesh silica. In our testing, this glaze survives a 300F oven-to-icewater test without crazing on Plainsman M370 (25-Porcelain using Nepheline, Tile#6 Kaolin, silica and Old Hickory ball clay. It is less affected than the original when the application is too thick (minimal bubbles and crazing). If you just want to mix it the traditional way, then start with 90 water to 100 powder (by weight) and agitate well using a propeller mixer. Then add more water until it is creamy, try it, adjust, etc. However, this recipe has the best suspension and application properties when it is thixotropic (that involves mixing it thinner than normal and gelling it using Epsom salts). Target a specific gravity of 1.43-1.44 (equal weights of water and powder should be slightly above this). Then about add 1g of Epsom salts per 1000g powder to increase thixotropy. This should make it creamy and it should gel after a few seconds on standing still (add more Epsom salts if needed but be careful, it is easy to over-do it). Since the slurry is not too far from 50:50 water:powder, add colors and opacifiers on that basis. For example, 1000g of slurry has about 500g of powder. Thus for white 10% pacifier would be 50g. This is approximate but suitable for testing. Later if you decide a mix has promise then mix-from-scratch with the right percentages. Screen through 80 mesh (tiny wollastonite agglomerates are possible, they will not break down without screening). Plainsmanclays.com makes this recipe as a premixed powder. The glazes section on their site has additional info. If this crazes ball milling will help (assuring that all silica grains dissolve and do their work to low thermal expansion). Otherwise, see the links below. This glaze melts early, it may not be suitable for decals (we have had successes and failures with decal firings to cone 022). The problem occurs when tiny sharp-edged blisters form on the surface. The reason for the problem is the high B2O3 (to reason why it melts so well). A solution is to blend in some G2934 matte (its B2O3 is less that 1/3 as much). Since the glossy is dominant, even a 50:50 mix is still likely to be glossy.",
      "url": "https://digitalfire.com/recipe/g2926b"
    },
    {
      "code": "G2926J",
      "name": "G2926B Reduced COE (Li2O)",
      "cone": "6",
      "surface": "Matte",
      "atmosphere": "Oxidation",
      "ingredients": [
        {
          "material": "Spodumene",
          "amount": 11.0
        },
        {
          "material": "Fusion Frit F-524",
          "amount": 15.0
        },
        {
          "material": "Ferro Frit 3134",
          "amount": 15.0
        },
        {
          "material": "EPK",
          "amount": 18.0
        },
        {
          "material": "Wollastonite",
          "amount": 6.0
        },
        {
          "material": "Silica 325 mesh",
          "amount": 32.0
        },
        {
          "material": "Silverline 303 Talc",
          "amount": 3.0
        }
      ],
      "description": "A very low thermal expansion version of the G2926B base recipe. Use this if the B versions crazes on your clay body.",
      "notes": "Remember, the first thing to try to reduce the thermal expansion of G2926B is using 325 mesh silica (or ball milling the slurry). That will help more silica in the recipe to actually go into the melt, that means that the physical thermal expansion will be as low as the calculated one suggests it should be. Second, try G2926S. If that is not enough, then try this recipe. This is the best of a series of tests to lower the thermal expansion of G2926B. Separate trials of substituting ZnO, SrO, Li2O for KNaO were tried (in each the brilliant surface was being marred by an orange peel like surface). This version is a hybrid, diversifying fluxes by adding Li2O and SrO. It sources SrO from Frit 524 and Li2O from Spodumene. The calculated expansion of this is dramatically lower, 5.6 vs. 6.4. This is low enough that shivering could occur on some bodies (opening the opportunity to line blend this with the original G2926B to find a compromise). There is an issue: Spodumene introduces bubbles into the slurry in the bucket (washing it before use could solve this). Color response might also be different.",
      "url": "https://digitalfire.com/recipe/g2926j"
    },
    {
      "code": "G2928C",
      "name": "Ravenscrag Silky Matte for Cone 6",
      "cone": "6",
      "surface": "Satin",
      "atmosphere": "Oxidation",
      "ingredients": [
        {
          "material": "Ferro Frit 3134",
          "amount": 11.0
        },
        {
          "material": "Talc",
          "amount": 8.0
        },
        {
          "material": "Ravenscrag Slip",
          "amount": 60.0
        },
        {
          "material": "Nepheline Syenite",
          "amount": 13.0
        },
        {
          "material": "Wollastonite",
          "amount": 1.5
        },
        {
          "material": "Calcined Kaolin",
          "amount": 12.0
        },
        {
          "material": "Tin Oxide",
          "amount": 5.0
        }
      ],
      "description": "Plainsman Cone 6 Ravenscrag Slip based glaze. It can be found among others at http://ravenscrag.com.",
      "notes": "This works well on Plainsman M340, but especially on a whiteware like M370. Produces an ivory white with some fleck. The surface is very silky, reminiscent of a cone 10 dolomite matte. Its matteness is adjustable by varying the amount of calcined kaolin (or simply blending in a glossy recipe to shine it up a little). The mechanism of the matteness is high MgO in a boron base of low Si:Al ratio. Do not use regular kaolin, the glaze will shrink too much during drying. Use enough water in the slurry so it flows well, it will apply very evenly without drips. If there is not enough water and the slurry is too creamy, it will crack during drying and crawl during firing. Calcine part of the Ravenscrag to reduce the shrinkage if needed. The tin oxide is included to whiten and opacify the glaze, if you remove it the color will be quite a bit darker, especially on darker clay bodies (Ravenscrag contains some iron). The 1.5 wollastonite is a remnant of how this glaze was created; it started as Moores Matte, a well-known Gerstley Borate-based matte recipe. We first reformulated it to substitute the GB for a frit (while maintaining the same chemistry) and then incorporated Ravenscrag Slip to supply as much of the rest of the chemistry as possible. A further adjustment was made to make the surface more silky. The silky matte G2934 followed this, it being a cleaner, whiter variant having no Ravenscrag but the same fired surface. Since this has some iron, colouring it with stains could produce more muddied colours than you might want. Consider using the G2934 base instead if needed.",
      "url": "https://digitalfire.com/recipe/g2928c"
    },
    {
      "code": "G2931H",
      "name": "Zero3 H High Expansion Variant",
      "cone": "03",
      "surface": "Glossy",
      "atmosphere": "Oxidation",
      "ingredients": [
        {
          "material": "Ferro Frit 3195",
          "amount": 30.0
        },
        {
          "material": "Ferro Frit 3134",
          "amount": 33.0
        },
        {
          "material": "EPK",
          "amount": 20.0
        },
        {
          "material": "Ferro Frit 3110",
          "amount": 17.0
        }
      ],
      "description": "A cone 03-02 higher expansion fritted clear glaze developed from Worthington Clear.",
      "notes": "This is a high-expansion version of the Zero3 Clear glaze (code G2931K), originally developed from the Worthington Clear Gerstley Borate based recipe. While G2931K fits the vitreous Zero3 porcelain and stoneware and also non-vitreous low-talc bodies (like Plainsman L212, L215), it shivers on high-talc bodies (e.g. Plainsman L213). That means that this G2931K variant is the most similar to commercial low fire glazes (which are designed to fit high-talc bodies). This version increases the thermal expansion of Zero3 K glaze from 7.4 to 8.0 (by adding increasing KNaO at the expense of MgO, ZnO). Do not try to use this with too little water. Mix it to 1.43 specific gravity and add vinegar or Epsom salts to gel it so that it stops moving (after vigorous stirring) in 2 or 3 seconds. When mixed right it applies very well to low or high porosity bisque (in a very thin layer if needed), it does not drip or move. The hold:slow-drop firing schedule, like 04DSDH, is critical to a defect-free surface.",
      "url": "https://digitalfire.com/recipe/g2931h"
    },
    {
      "code": "G2931K",
      "name": "Zero3 K Cone 03 Transparent Glaze",
      "cone": "03",
      "surface": "Glossy",
      "atmosphere": "Oxidation",
      "ingredients": [
        {
          "material": "Ferro Frit 3195",
          "amount": 25.0
        },
        {
          "material": "Ferro Frit 3134",
          "amount": 33.0
        },
        {
          "material": "EPK",
          "amount": 20.0
        },
        {
          "material": "Ferro Frit 3249",
          "amount": 10.0
        },
        {
          "material": "Ferro Frit 3110",
          "amount": 7.0
        }
      ],
      "description": "A cone 03-02 clear medium-expansio glaze developed from Worthington Clear.",
      "notes": "This recipe improved on the popular Worthington Gerstley-Borate-based low fire clear recipe. It targeted cone 03 to work best on Zero3 stoneware and porcelain. To fire lower (cone 06-04), consider G1916Q (or derivatives) instead. Unlike its Worthington Clear predecessor, this does not become a bucket of jelly, does not crack on drying, does not go on unevenly or the wrong thickness, does not cloud up with boron blue or micro-bubbles when fired (because it has lower CaO) when used on the types of bodies discussed below. It is crystal clear and super glassy at cone 03. If you liked the variegated appearance of the GB version, titanium dioxide can be added to this to produce even better variegation. For darker color rutile with do the same. Low fire bodies span a wide range of thermal expansions. While Worthington clear (an ancestor of this recipe) melts to a good clear, its thermal expansion was too low. This recipe, G2931K, raises thermal expansion (by adding Na2O). The thermal expansion of Zero3 stoneware and porcelain are about the middle of the range, and they develop good glaze:glaze interfaces, so this recipe fits them well. This glaze shivers on high-talc bodies and can craze on zero-talc porous ones. This recipe has three variations we have worked with, one of higher expansion (G2931H) and one of lower expansion (G2931L). Keep in mind that adding zircon and stains changes expansion. Dipping ware in Zero3 Transparent is just so much easier than trying to paint on commercial, slow-drying clears. For us it naturally gels to a creamy consistency at around 1.53 specific gravity (in our circumstances). However it goes on too thick at that high a value, we have found the best all-around performance at 1.43 with enough Epsom Salts to gel it back up to a creamy thixotropic consistency (a few grams per gallon). Pay special attention to the drop-and-hold firing schedule, especially if your clay body is not fine-grained. Use 04DSDH as a model. To mix up 5 Kg use about 4.5 kg of water to get 6.5 litres of dipping glaze. To make a brushing glaze: For each 100g of powder mix start with 125 water, 1.5 CMC gum and 1.5 Veegum and thoroughly mix in a kitchen blender (add water if it gels too much). We find the about 330g of powder produces a 500ml (about 1 pint) jar. To make colored versions add stains as needed (if stains cause micro-bubbling or orange peel surface include 2-3% zircopax).",
      "url": "https://digitalfire.com/recipe/g2931k"
    },
    {
      "code": "G2931L",
      "name": "Zero3 L Low Expansion Variant",
      "cone": "03",
      "surface": "Glossy",
      "atmosphere": "Oxidation",
      "ingredients": [
        {
          "material": "Ferro Frit 3195",
          "amount": 19.0
        },
        {
          "material": "EPK",
          "amount": 10.0
        },
        {
          "material": "Ferro Frit 3249",
          "amount": 19.0
        },
        {
          "material": "Fusion Frit F-524",
          "amount": 49.0
        },
        {
          "material": "Zinc Oxide",
          "amount": 2.5
        }
      ],
      "description": "A cone 03-02 low expansion clear ceramic glaze developed from Worthington Clear.",
      "notes": "This is a low-expansion version of the Zero3 Clear glaze (code G2931K), originally developed from the Worthington Clear Gerstley Borate based recipe. While G2931K fits the vitreous Zero3 porcelain and non-vitreous bodies containing talc (like Plainsman L212, L215), it crazes on others (e.g. Plainsman TerraStone, BuffStone, L210). This version drops its expansion drastically, from 7.4 down to 6.3 (by adding ZnO, ZrO and increasing MgO and SiO2). Since the thermal expansion of this is higher than the original Wothington Clear and the L version is lower, it is thus possible adjust thermal expansion of either recipe by adding some of the other (to deal with shivering or crazing on almost any low fire body). Do not try to use this with too little water. Mix it to 1.43 specific gravity and add vinegar or Epsom salts to gel it so that it stops moving (after vigorous stirring) in 2 or 3 seconds. When mixed right it applies very well to low or high porosity bisque (in a very thin layer if needed), it does not drip or move. The hold:slow-drop firing schedule, like 04DSDH, is critical to a defect-free surface.",
      "url": "https://digitalfire.com/recipe/g2931l"
    },
    {
      "code": "G2934",
      "name": "Matte Glaze Base for Cone 6",
      "cone": "6",
      "surface": "Matte",
      "atmosphere": "Oxidation",
      "ingredients": [
        {
          "material": "Ferro Frit 3124",
          "amount": 17.4
        },
        {
          "material": "Dolomite",
          "amount": 23.5
        },
        {
          "material": "Silica",
          "amount": 26.9
        },
        {
          "material": "EP Kaolin",
          "amount": 18.3
        },
        {
          "material": "Calcined Kaolin",
          "amount": 13.9
        }
      ],
      "description": "A base MgO matte glaze recipe fires to a hard utilitarian surface and has very good working properties. Blend in the glossy if it is too matte.",
      "notes": "A cone 6 boron-fluxed MgO matte developed at Plainsman Clays by Tony Hansen (a link below will take you to its page there). This page contains technical and mixing information about the recipe, their page, under code MG6CDM, contains mixing and usage information. This recipe has the best suspension and application properties when it is thixotropic (that involves mixing it thinner than normal and gelling it using Epsom salts). Target a specific gravity of 1.43-1.44 (about 90 water to 100 powder, by weight; that means that in 1900g of slurry there is 900 water and 1000 powder). Then about add 1g of Epsom salts per 1000g powder to increase thixotropy. This should make it creamy and it should gel after a few seconds on standing still (add more Epsom salts if needed, but be careful, it is easy to overdo it). Screen through 80 mesh (there are tiny agglomerates that will not break down without screening). Important note: The degree of matteness is dependent on the cooling rate of the firing. In our circumstances, fast cooling (e.g. free-fall in a lightly-loaded or smaller kiln) produces the desired silky matte surface and slow cooling (e.g. a heavily loaded kiln) produces a matter and drier surface. Do test firings to determine if your cooling rate will accommodate this or whether you need to blend in some glossy G2926B to shine it up a little (for example, try 75% matte and 25% glossy, the mixing can be done by simply pouring together, volumetrically, the two slurries). One more thing: Certain colors will matte this more than others, so specific adjustments might be needed. Again: Be sure to control production firings so their rate-of-cooling matches that of the test firings. The degree of matteness we prefer it does not cutlery mark and has good (but not too much) melt flow. This glaze has plenty of SiO2 and Al2O3 and good melt fluidity, these contribute to durability and resistance to leaching. The calcined kaolin is needed (if you use all raw kaolin the glaze will shrink and crack during drying and crawl during firing). If you do not have calcined kaolin make your own by bisque-firing a container of kaolin powder. If you do not have EP Kaolin, just substitute another. If it settles convert some of the calcined kaolin to raw. If it does not dry hard enough or does not suspend well, use more raw kaolin and less calcined.* Although this is a matte glaze it flows well (it is well melted). If fired ware has pinholes the solution lies elsewhere. Bisque ware as high as possible. If you gel the slurry a little, or preheat the ware, bisque can be even hotter. Try applying a thinner glaze layer and use whatever technique necessary to get an even and quality laydown. If still needed, consider using the double-soak firing schedule. With certain stains and opacifiers this base can present issues with glaze crawling. It is not completely clear why this is, test in your circumstances before making large batches or glazing high volumes are ware. Plainsmanclays.com makes this recipe as a premixed powder. *If you adjust raw:calcined kaolin proportions more than 5%: Raw kaolin has 12% weight loss on firing, more is needed to supply the same amount of SiO2 and Al2O3 to the fired glaze. For example, if you drop the calcined kaolin by 5 you need to increase the raw kaolin by 5.6 to maintain the same overall chemistry (5 + (5 x 12% / 100 = 5.6). If your kaolin is not too plastic you might be able to use all raw kaolin (18.3 + 13.9 + (13.9 x 12% / 100) = 34.",
      "url": "https://digitalfire.com/recipe/g2934"
    },
    {
      "code": "G2934Y",
      "name": "G2934 (lower-LOI)",
      "cone": "6",
      "surface": "Matte",
      "atmosphere": "Oxidation",
      "ingredients": [
        {
          "material": "Ferro Frit 3249",
          "amount": 10.0
        },
        {
          "material": "EPK",
          "amount": 20.5
        },
        {
          "material": "Wollastonite",
          "amount": 21.5
        },
        {
          "material": "Talc",
          "amount": 14.0
        },
        {
          "material": "Nepheline Syenite",
          "amount": 10.5
        },
        {
          "material": "Silica",
          "amount": 13.0
        },
        {
          "material": "Calcined Kaolin",
          "amount": 10.5
        }
      ],
      "description": "The same chemistry as the widely used G2934 but the MgO is sourced from a frit and talc instead of dolomite. It has a finer surface, less cutlery marking and staining.",
      "notes": "This recipe was made as an alternative to blending G2934 matte and G2926B glossy to tune the degree of matteness (this being equal to about an 85:15 mix of those). Those two recipes do not require Frit 3249, they use the much more common 3134, 3124 and 3195. If you are getting started that approach would likely be better for you. This is an \"MgO matte\". High MgO content is a common matting mechanism at cone 10 but also works at cone 6. This recipe has the same chemistry as G2934, however, it sources the MgO from a Ferro frit 3249 and talc rather than from dolomite. This specific frit is the secret to why this glaze works. If you do not have it and do not know how to do the chemistry to substitute another MgO-sourcing frit, then you must use the G2934 recipe. The use of a frit to source MgO in this recipe produces a much lower LOI (3.8 vs. 13.6), a smoother fired surface and better melt fluidity to host stains (stains look fantastic in this base). Glazes that have MgO levels, including this one, can have crawling issues with certain stains or opacifier additions, especially inside extreme concave contours (e.g. handle joins). Make sure wet glaze slurry wets all inside angles and is not applied too thick. And make sure the glaze dries quickly (glaze inside and outsides separately if needed to avoid water logging the bisque). WARNING: Like the original, the degree-of-matteness is very dependent on cooling rate. Fast cooling (e.g. free-fall in a lightly loaded or smaller kiln) produces a silky matte surface. Slower cooling (e.g. a heavily loaded kiln) produces a matter and drier surface (subject to cutlery marking). Test in your circumstances to decide whether to adjust your firing to accommodate this or blend in some glossy G2926B produce the silky surface. Fusion Frit F-69 can be used instead of Ferro Frit 3249 (actually, it is better). This recipe employs a mix of calcined and raw kaolin to keep the drying shrinkage down (to avoid cracking on drying). If you use pure kaolin it will likely crack during drying. If you do not have calcined kaolin just make your own (bisque fire a container of powder). This glaze has a very low thermal expansion and will not craze on any common clay body. It accepts stains exceptionally well. It is low enough that on some clays it will be under too much glaze compression, this could lead to dunting. Use G2934Y2 if this is an issue. We recommend doing cutlery marking tests on your ware. If they mark, blend in a little transparent glossy glaze (like G2926B). This will compromise the matteness a little but will reduce the marking. Again, although matte in appearance, this glaze has a high melt fluidity. That means that brush-on colors could bleed. Because this contains both calcined and raw kaolins you can adjust their ratios to control the compromise between dry hardness and drying shrinkage. If better gelling response to Epsom salts (or other flocculant) is needed trade one or two percent raw kaolin for bentonite (to increase the particle surface area). 1100 water, 1000 powder to get a creamy mix. Regular 2934 (with dolomite) took more water, about 1300. Nicer surface than G2934, same matteness, better fluidity. Mixing notes: Joe: April 29/19 Mixed up a batch and added 10% Mason #6021 Red stain. Final totals were: G2934Y + 10% stain weighed 5045 grams. Water weighed 5450 grams. Let the glaze sit for 3 days to saturate before adding final water to bring to an S.G. of 1.43 and viscosity was approx. 12 seconds with Ford Cup. At these quantities, the final ratios would be: Glaze powder (including stain) 48% Water 52% This mixture yielded about 7.3 litres of mixed glaze. This glaze was screened 80 mesh and has no Epsom salts added.",
      "url": "https://digitalfire.com/recipe/g2934y"
    },
    {
      "code": "G3806C",
      "name": "Panama Cone 6 Adjustment 2015",
      "cone": "6",
      "surface": "Glossy",
      "atmosphere": "Oxidation",
      "ingredients": [
        {
          "material": "Silica",
          "amount": 26.3
        },
        {
          "material": "Kaolin",
          "amount": 19.7
        },
        {
          "material": "Dolomite",
          "amount": 8.7
        },
        {
          "material": "Strontium Carbonate",
          "amount": 4.4
        },
        {
          "material": "Ferro Frit 3110",
          "amount": 31.1
        },
        {
          "material": "Ferro Frit 3134",
          "amount": 6.6
        },
        {
          "material": "Zinc Oxide",
          "amount": 3.3
        },
        {
          "material": "Copper Oxide",
          "amount": 2.0
        },
        {
          "material": "Tin Oxide",
          "amount": 2.5
        }
      ],
      "description": "High fluid melt glaze for reactive effects and super gloss colors",
