Repository: MrSeldon/argilev2

File: data/glazes/glazy.json (part 2 of 315)
{
      "description": "Esse esmalte foi feito com base. Na receita : https://glazy.org/recipes/110699 O esmalte n\u00e3o craquelou em nenhuma das argilas. queima oxidante em forno da Regulus. 80% \u00e1gua e 20% CMC",
      "createdBy": "Mery silva",
      "source": "glazy.org",
      "url": "https://glazy.org/recipes/153565"
    },
    {
      "id": 110699,
      "code": "GLAZY-110699",
      "name": "\"Stroke & Coat\" Base (1) c/ 3134",
      "cone": "04 - 10",
      "surface": "Glossy",
      "transparency": "Semi-opaque",
      "atmosphere": "Oxidation",
      "subtype": "Glaze",
      "ingredients": [
        {
          "material": "Ferro Frit 3134",
          "amount": 40.5
        },
        {
          "material": "Kaolin",
          "amount": 23.2
        },
        {
          "material": "Silica",
          "amount": 17.2
        },
        {
          "material": "Zircopax",
          "amount": 12.0
        },
        {
          "material": "0912_Albita Minasolo",
          "amount": 3.4
        },
        {
          "material": "0933_C\u00e1lcio Extra Leve",
          "amount": 2.4
        },
        {
          "material": "Zinc Oxide",
          "amount": 1.3
        }
      ],
      "description": "Este esmalte foi baseado em: https://glazy.org/recipes/69363. 80% de \u00e1gua + 20% de CMC. Eu optei por usar a frita 3134 na formula\u00e7\u00e3o porque a frita 3124 aqui \u00e9 cara e de dif\u00edcil acesso. Passei \u00e0 colocar + 1% de bentonita \u00e0 partir de maio/21 para melhor fixa\u00e7\u00e3o.",
      "createdBy": "Marize Mello",
      "source": "glazy.org",
      "url": "https://glazy.org/recipes/110699"
    },
    {
      "id": 173796,
      "code": "GLAZY-173796",
      "name": "\"Stroke & Coat\" Base (4)",
      "cone": "04 - 10",
      "surface": "Glossy",
      "transparency": "Semi-opaque",
      "atmosphere": "Oxidation",
      "subtype": "Glaze",
      "ingredients": [
        {
          "material": "Ferro Frit 3134",
          "amount": 41.9
        },
        {
          "material": "Silica",
          "amount": 18.6
        },
        {
          "material": "Kaolin",
          "amount": 15.0
        },
        {
          "material": "Zircopax",
          "amount": 12.0
        },
        {
          "material": "Calcined Kaolin",
          "amount": 5.5
        },
        {
          "material": "0912_Albita Minasolo",
          "amount": 2.9
        },
        {
          "material": "0933_C\u00e1lcio Extra Leve",
          "amount": 2.8
        },
        {
          "material": "Zinc Oxide",
          "amount": 1.3
        }
      ],
      "additionals": [
        {
          "material": "Bentonite",
          "amount": 2.0
        }
      ],
      "description": "Este esmalte foi baseado em: https://glazy.org/recipes/69363. Eu optei por usar a frita 3134 na formula\u00e7\u00e3o porque a frita 3124 aqui \u00e9 cara e de dif\u00edcil acesso. Com 2% de bentonita. 80% de \u00e1gua + 20% de CMC.",
      "createdBy": "Marize Mello",
      "source": "glazy.org",
      "url": "https://glazy.org/recipes/173796"
    },
    {
      "id": 43519,
      "code": "GLAZY-43519",
      "name": "#10 Utah Opalescent Blue White",
      "cone": "4",
      "surface": "",
      "transparency": "",
      "atmosphere": "Oxidation",
      "subtype": "Glaze - White, Off-White",
      "ingredients": [
        {
          "material": "Colemanite",
          "amount": 75.0
        },
        {
          "material": "Feldspar",
          "amount": 15.0
        },
        {
          "material": "Kentucky OM #4 Ball Clay",
          "amount": 10.0
        }
      ],
      "description": "From Virginia Scotchie's Clay and Glaze Compendium",
      "createdBy": "Glazy Admin",
      "source": "glazy.org",
      "url": "https://glazy.org/recipes/43519"
    },
    {
      "id": 43528,
      "code": "GLAZY-43528",
      "name": "#11 Utah Barb's Gloss",
      "cone": "4",
      "surface": "",
      "transparency": "",
      "atmosphere": "Oxidation",
      "subtype": "Glaze - White, Off-White",
      "ingredients": [
        {
          "material": "Ferro Frit 3124",
          "amount": 79.2
        },
        {
          "material": "Nepheline Syenite",
          "amount": 13.2
        },
        {
          "material": "EP Kaolin",
          "amount": 6.6
        }
      ],
      "description": "From Virginia Scotchie's Clay and Glaze Compendium",
      "createdBy": "Glazy Admin",
      "source": "glazy.org",
      "url": "https://glazy.org/recipes/43528"
    },
    {
      "id": 43517,
      "code": "GLAZY-43517",
      "name": "#11 Utah Shiny White",
      "cone": "4",
      "surface": "",
      "transparency": "",
      "atmosphere": "Oxidation",
      "subtype": "Glaze - White, Off-White",
      "ingredients": [
        {
          "material": "Ferro Frit 3134",
          "amount": 80.0
        },
        {
          "material": "Zircopax",
          "amount": 11.0
        },
        {
          "material": "Kentucky OM #4 Ball Clay",
          "amount": 9.0
        }
      ],
      "description": "From Virginia Scotchie's Clay and Glaze Compendium",
      "createdBy": "Glazy Admin",
      "source": "glazy.org",
      "url": "https://glazy.org/recipes/43517"
    },
    {
      "id": 5757,
      "code": "GLAZY-5757",
      "name": "#13 Transparent",
      "cone": "10",
      "surface": "",
      "transparency": "",
      "atmosphere": "Reduction",
      "subtype": "Glaze - Clear",
      "ingredients": [
        {
          "material": "Silica",
          "amount": 32.5
        },
        {
          "material": "Custer Feldspar",
          "amount": 28.5
        },
        {
          "material": "Ball Clay",
          "amount": 19.5
        },
        {
          "material": "Whiting",
          "amount": 19.5
        }
      ],
      "description": "NOTE: This recipe was imported from Triangle Potter's Guild Glaze Recipes published November, 1988 Source: NCSU Craft Center 285 custer feldspar 195 ball clay 195 whiting 325 flint",
      "createdBy": "Glazy Admin",
      "source": "glazy.org",
      "url": "https://glazy.org/recipes/5757"
    },
    {
      "id": 43522,
      "code": "GLAZY-43522",
      "name": "#20 Utah Satin Matte",
      "cone": "4",
      "surface": "Satin",
      "transparency": "",
      "atmosphere": "Oxidation",
      "subtype": "Glaze - White, Off-White",
      "ingredients": [
        {
          "material": "Colemanite",
          "amount": 50.0
        },
        {
          "material": "Barium Carbonate",
          "amount": 17.0
        },
        {
          "material": "Lithium Carbonate",
          "amount": 14.0
        },
        {
          "material": "Kaolin",
          "amount": 12.0
        },
        {
          "material": "Silica",
          "amount": 7.0
        }
      ],
      "description": "From Virginia Scotchie's Clay and Glaze Compendium",
      "createdBy": "Glazy Admin",
      "source": "glazy.org",
      "url": "https://glazy.org/recipes/43522"
    },
    {
      "id": 8,
      "code": "GLAZY-8",
      "name": "#207.3",
      "cone": "8",
      "surface": "Glossy",
      "transparency": "",
      "atmosphere": "Oxidation",
      "subtype": "Glaze - Clear",
      "ingredients": [
        {
          "material": "Nepheline Syenite",
          "amount": 35.0
        },
        {
          "material": "Silica",
          "amount": 30.0
        },
        {
          "material": "Dolomite",
          "amount": 15.0
        },
        {
          "material": "Barium Carbonate",
          "amount": 8.0
        },
        {
          "material": "Whiting",
          "amount": 8.0
        },
        {
          "material": "EP Kaolin",
          "amount": 4.0
        }
      ],
      "additionals": [
        {
          "material": "Bentonite",
          "amount": 3.0
        }
      ],
      "description": "Copper carb 3% + Cobalt carb .25% = teal blue with tiny crystals (if soaked ), glossy. Cobalt carb .25% = frosty delft blue, matt surface (why matt??). Copper carb 5% = Forest green, clear and glossy. Manganese 4% + Cobalt .5% = Dark plum,glossy, nearly black where thickest. submitted by: Kat Neely-Jones source for original recipe: This is a variation on one of Emmanuel Cooper's glazes, #207.",
      "createdBy": "Glazy Admin",
      "source": "glazy.org",
      "url": "https://glazy.org/recipes/8"
    },
    {
      "id": 67702,
      "code": "GLAZY-67702",
      "name": "#32 Celadon dark blue (ready)",
      "cone": "6",
      "surface": "Glossy",
      "transparency": "Translucent",
      "atmosphere": "Oxidation, Neutral",
      "subtype": "Glaze - Iron - Celadon - Blue",
      "ingredients": [
        {
          "material": "Silica",
          "amount": 25.2
        },
        {
          "material": "Spodumene",
          "amount": 19.8
        },
        {
          "material": "Wollastonite",
          "amount": 19.3
        },
        {
          "material": "Ferro Frit 3134",
          "amount": 19.2
        },
        {
          "material": "EP Kaolin",
          "amount": 16.5
        }
      ],
      "additionals": [
        {
          "material": "Zinc Oxide",
          "amount": 7.9
        },
        {
          "material": "Cobalt Carbonate",
          "amount": 0.5
        }
      ],
      "description": "",
      "createdBy": "Papa Choka",
      "source": "glazy.org",
      "url": "https://glazy.org/recipes/67702"
    },
    {
      "id": 17773,
      "code": "GLAZY-17773",
      "name": "#327 Crystalline Glaze",
      "cone": "6 - 8",
      "surface": "Glossy",
      "transparency": "Transparent",
      "atmosphere": "Oxidation",
      "subtype": "Glaze - Crystalline - Macro",
      "ingredients": [
        {
          "material": "Ferro Frit 3110",
          "amount": 43.5
        },
        {
          "material": "Zinc Oxide",
          "amount": 28.8
        },
        {
          "material": "Silica",
          "amount": 25.3
        },
        {
          "material": "Cobalt Carbonate",
          "amount": 0.2
        },
        {
          "material": "Lithium Carbonate",
          "amount": 0.2
        }
      ],
      "description": "Crystalline Glaze very reliable glaze for ^6 #FS1 Segments 5 RA1: 200\u2191180 (2HR) RA2: 100\u21911200 (0HR) RA3: 9999\u21912230(10Min) RA4: 9999\u21931900(4HR) RA5: 9999\u21911920 (30Min) Alarm 2230 #FS2 Segments 5 RA1: 200\u2191180 (2HR) RA2: 100\u21911200 (0HR) RA3: 9999\u21912230(10Min) RA4: 9999\u21931820(4HR) RA5: 9999\u21911850 (1HR) Alarm 2230",
      "createdBy": "John Ahearn",
      "source": "glazy.org",
      "url": "https://glazy.org/recipes/17773"
    },
    {
      "id": 45579,
      "code": "GLAZY-45579",
      "name": "#7 Aventurine",
      "cone": "10",
      "surface": "Semi-glossy",
      "transparency": "Semi-opaque",
      "atmosphere": "Oxidation",
      "subtype": "Glaze - Crystalline - Aventurine",
      "ingredients": [
        {
          "material": "Ferro Frit 3110",
          "amount": 45.87
        },
        {
          "material": "Silica",
          "amount": 20.22
        },
        {
          "material": "Red Iron Oxide",
          "amount": 16.29
        },
        {
          "material": "Whiting",
          "amount": 12.07
        },
        {
          "material": "EP Kaolin",
          "amount": 5.55
        }
      ],
      "description": "This aventurine has henatite crystals in the glaze.",
      "createdBy": "Jeff Szarzi",
      "source": "glazy.org",
      "url": "https://glazy.org/recipes/45579"
    },
    {
      "id": 43497,
      "code": "GLAZY-43497",
      "name": "#8 Utah Opaque Milky White",
      "cone": "4",
      "surface": "",
      "transparency": "Opaque",
      "atmosphere": "Oxidation",
      "subtype": "Glaze - White, Off-White",
      "ingredients": [
        {
          "material": "Ferro Frit 3134",
          "amount": 80.0
        },
        {
          "material": "Kentucky OM #4 Ball Clay",
          "amount": 10.0
        },
        {
          "material": "Zircopax",
          "amount": 10.0
        }
      ],
      "description": "From Virginia Scotchie's Clay and Glaze Compendium",
      "createdBy": "Glazy Admin",
      "source": "glazy.org",
      "url": "https://glazy.org/recipes/43497"
    },
    {
      "id": 284562,
      "code": "GLAZY-284562",
      "name": "#RGS Tenmoku",
      "cone": "7 - 9",
      "surface": "Glossy",
      "transparency": "Opaque",
      "atmosphere": "Oxidation",
      "subtype": "Glaze - Iron - Amber",
      "ingredients": [
        {
          "material": "Kalif\u00e4ltspat NGP",
          "amount": 60.0
        },
        {
          "material": "Dolomite",
          "amount": 20.0
        },
        {
          "material": "Silica",
          "amount": 15.0
        },
        {
          "material": "Kaolin",
          "amount": 5.0
        }
      ],
      "additionals": [
        {
          "material": "Red Iron Oxide",
          "amount": 9.0
        },
        {
          "material": "Rutile",
          "amount": 5.0
        },
        {
          "material": "Zinc Oxide",
          "amount": 4.0
        },
        {
          "material": "Bentonite",
          "amount": 2.0
        }
      ],
      "description": "Rutile glaze with added RIO as colourant. Base glaze found in Murfitt. Zinc oxide promotes crystals & gives bit more shine",
      "createdBy": "Agnes",
      "source": "glazy.org",
      "url": "https://glazy.org/recipes/284562"
    },
    {
      "id": 21365,
      "code": "GLAZY-21365",
      "name": "(6.2) (lowered zinc) Blue on green crystalline",
      "cone": "6",
      "surface": "Glossy",
      "transparency": "",
      "atmosphere": "Oxidation",
      "subtype": "Glaze - Crystalline",
      "ingredients": [
        {
          "material": "Ferro Frit 3110",
          "amount": 48.0
        },
        {
          "material": "Zinc Oxide",
          "amount": 23.5
        },
        {
          "material": "Silica",
          "amount": 22.0
        },
        {
          "material": "Lithium Carbonate",
          "amount": 3.0
        },
        {
          "material": "Bentonite",
          "amount": 2.5
        },
        {
          "material": "EP Kaolin",
          "amount": 2.5
        },
        {
          "material": "Titanium Dioxide",
          "amount": 0.1
        }
      ],
      "additionals": [
        {
          "material": "Manganese Dioxide",
          "amount": 2.0
        },
        {
          "material": "Copper Carbonate",
          "amount": 1.0
        },
        {
          "material": "Cobalt Carbonate",
          "amount": 0.5
        }
      ],
      "description": "",
      "createdBy": "Zach Moore",
      "source": "glazy.org",
      "url": "https://glazy.org/recipes/21365"
    },
    {
      "id": 21383,
      "code": "GLAZY-21383",
      "name": "(6.2) Gold/Red/Brown crystalline",
      "cone": "6",
      "surface": "Glossy",
      "transparency": "",
      "atmosphere": "Oxidation",
      "subtype": "Glaze - Crystalline",
      "ingredients": [
        {
          "material": "Ferro Frit 3110",
          "amount": 48.0
        },
        {
          "material": "Zinc Oxide",
          "amount": 23.0
        },
        {
          "material": "Silica",
          "amount": 22.0
        },
        {
          "material": "Lithium Carbonate",
          "amount": 3.0
        },
        {
          "material": "Bentonite",
          "amount": 2.5
        },
        {
          "material": "EP Kaolin",
          "amount": 2.5
        }
      ],
      "additionals": [
        {
          "material": "Red Iron Oxide",
          "amount": 4.0
        },
        {
          "material": "Titanium Dioxide",
          "amount": 3.0
        },
        {
          "material": "Manganese Dioxide",
          "amount": 2.0
        },
        {
          "material": "Rutile",
          "amount": 2.0
        }
      ],
      "description": "",
      "createdBy": "Zach Moore",
      "source": "glazy.org",
      "url": "https://glazy.org/recipes/21383"
    },
    {
      "id": 21367,
      "code": "GLAZY-21367",
      "name": "(7.1.22) Dog bone crystalline",
      "cone": "6",
      "surface": "Glossy",
      "transparency": "",
      "atmosphere": "Oxidation",
      "subtype": "Glaze - Crystalline",
      "ingredients": [
        {
          "material": "Ferro Frit 3110",
          "amount": 43.0
        },
        {
          "material": "Zinc Oxide",
          "amount": 22.0
        },
        {
          "material": "Silica",
          "amount": 16.0
        },
        {
          "material": "Dolomite",
          "amount": 5.0
        },
        {
          "material": "Titanium Dioxide",
          "amount": 5.0
        },
        {
          "material": "Lithium Carbonate",
          "amount": 3.0
        },
        {
          "material": "Talc",
          "amount": 3.0
        },
        {
          "material": "Bentonite",
          "amount": 2.0
        },
        {
          "material": "EP Kaolin",
          "amount": 2.0
        }
      ],
      "additionals": [
        {
          "material": "Copper Carbonate",
          "amount": 2.5
        },
        {
          "material": "Manganese Dioxide",
          "amount": 2.5
        }
      ],
      "description": "A very reliable crystalline glaze that has some really nice green colors. The general crystal shape usually turns out in the shape of a dog bone if held at a higher temperature.",
      "createdBy": "Zach Moore",
      "source": "glazy.org",
      "url": "https://glazy.org/recipes/21367"
    },
    {
      "id": 22713,
      "code": "GLAZY-22713",
      "name": "(9.3.2) Blue green",
      "cone": "6",
      "surface": "Glossy",
      "transparency": "",
      "atmosphere": "",
      "subtype": "Glaze - Crystalline",
      "ingredients": [
        {
          "material": "Ferro Frit 3110",
          "amount": 42.5
        },
        {
          "material": "Silica",
          "amount": 30.0
        },
        {
          "material": "Zinc Oxide",
          "amount": 21.5
        },
        {
          "material": "Titanium Dioxide",
          "amount": 6.0
        },
        {
          "material": "Lithium Carbonate",
          "amount": 2.0
        },
        {
          "material": "Magnesium carbonate",
          "amount": 2.0
        },
        {
          "material": "Calcined Kaolin",
          "amount": 1.0
        }
      ],
      "additionals": [
        {
          "material": "Bentonite",
          "amount": 2.0
        },
        {
          "material": "Copper Carbonate",
          "amount": 1.2
        },
        {
          "material": "Manganese Dioxide",
          "amount": 1.0
        },
        {
          "material": "Cobalt Carbonate",
          "amount": 0.65
        },
        {
          "material": "Red Iron Oxide",
          "amount": 0.2
        }
      ],
      "description": "",
      "createdBy": "Zach Moore",
      "source": "glazy.org",
      "url": "https://glazy.org/recipes/22713"
    },
    {
      "id": 22933,
      "code": "GLAZY-22933",
      "name": "(9.3.3) Just Green",
      "cone": "6",
      "surface": "Glossy",
      "transparency": "",
      "atmosphere": "",
      "subtype": "Glaze - Crystalline",
      "ingredients": [
        {
          "material": "Ferro Frit 3110",
          "amount": 42.5
        },
        {
          "material": "Silica",
          "amount": 30.0
        },
        {
          "material": "Zinc Oxide",
          "amount": 21.5
        },
        {
          "material": "Titanium Dioxide",
          "amount": 6.0
        },
        {
          "material": "Lithium Carbonate",
          "amount": 2.0
        },
        {
          "material": "Magnesium carbonate",
          "amount": 2.0
        },
        {
          "material": "Calcined Kaolin",
          "amount": 1.0
        }
      ],
      "additionals": [
        {
          "material": "Bentonite",
          "amount": 2.0
        },
        {
          "material": "Copper Carbonate",
          "amount": 1.0
        }
      ],
      "description": "",
      "createdBy": "Zach Moore",
      "source": "glazy.org",
      "url": "https://glazy.org/recipes/22933"
    },
    {
      "id": 22934,
      "code": "GLAZY-22934",
      "name": "(9.3.4) Red/Gold",
      "cone": "6",
      "surface": "Glossy",
      "transparency": "",
      "atmosphere": "",
      "subtype": "Glaze - Crystalline",
      "ingredients": [
        {
          "material": "Ferro Frit 3110",
          "amount": 42.5
        },
        {
          "material": "Silica",
          "amount": 30.0
        },
        {
          "material": "Zinc Oxide",
          "amount": 21.5
        },
        {
          "material": "Titanium Dioxide",
          "amount": 6.0
        },
        {
          "material": "Lithium Carbonate",
          "amount": 2.0
        },
        {
          "material": "Magnesium carbonate",
          "amount": 2.0
        },
        {
          "material": "Calcined Kaolin",
          "amount": 1.0
        }
      ],
      "additionals": [
        {
          "material": "Red Iron Oxide",
          "amount": 4.0
        },
        {
          "material": "Bentonite",
          "amount": 2.0
        },
        {
          "material": "Manganese Dioxide",
          "amount": 2.0
        }
      ],
      "description": "",
      "createdBy": "Zach Moore",
      "source": "glazy.org",
      "url": "https://glazy.org/recipes/22934"
    },
    {
      "id": 145832,
      "code": "GLAZY-145832",
      "name": "+ Clear Tony Hansen 20x5 +",
      "cone": "6",
      "surface": "Glossy",
      "transparency": "Transparent",
      "atmosphere": "Oxidation",
      "subtype": "Glaze - Clear",
      "ingredients": [
        {
          "material": "Silica",
          "amount": 28.2
        },
        {
          "material": "EP Kaolin",
          "amount": 18.6
        },
        {
          "material": "Feldspar",
          "amount": 18.6
        },
        {
          "material": "Gerstley Borate",
          "amount": 18.6
        },
        {
          "material": "Whiting",
          "amount": 16.0
        }
      ],
      "description": "Tony Hansen 20x5 with various mason stains. Uli: Excellent, no crackling. SPECIFIC GRAVITY = 1.45",
      "createdBy": "Uliana Bewilder",
      "source": "glazy.org",
      "url": "https://glazy.org/recipes/145832"
    },
    {
      "id": 162244,
      "code": "GLAZY-162244",
      "name": "+Steel Blue (Matte)",
      "cone": "5",
      "surface": "Matte",
      "transparency": "Opaque",
      "atmosphere": "Oxidation, Neutral",
      "subtype": "Glaze - Matte",
      "ingredients": [
        {
          "material": "EP Kaolin",
          "amount": 29.0
        },
        {
          "material": "Ferro Frit 3124",
          "amount": 23.0
        },
        {
          "material": "Nepheline Syenite",
          "amount": 20.0
        },
        {
          "material": "Whiting",
          "amount": 17.0
        },
        {
          "material": "Silica",
          "amount": 11.0
        }
      ],
      "additionals": [
        {
          "material": "Rutile",
          "amount": 5.0
        },
        {
          "material": "Bentonite",
          "amount": 1.5
        },
        {
          "material": "Cobalt Carbonate",
          "amount": 0.5
        },
        {
          "material": "Green nickel oxide",
          "amount": 0.2
        }
      ],
      "description": "original from: Gasworks NYC via Matt Katz Use Nickel carbonate instead of nickel oxide",
      "createdBy": "Matt Dodd",
      "source": "glazy.org",
      "url": "https://glazy.org/recipes/162244"
    },
    {
      "id": 145676,
      "code": "GLAZY-145676",
      "name": "+Val's Turquoise +",
      "cone": "6 - 8",
      "surface": "Semi-glossy",
      "transparency": "Translucent",
      "atmosphere": "Oxidation",
      "subtype": "Glaze - Turquoise",
      "ingredients": [
        {
          "material": "Feldspar",
          "amount": 35.6
        },
        {
          "material": "Silica",
          "amount": 27.5
        },
        {
          "material": "Gerstley Borate",
          "amount": 21.8
        },
        {
          "material": "Whiting",
          "amount": 11.4
        },
        {
          "material": "Dolomite",
          "amount": 3.7
        },
        {
          "material": "Copper Carbonate",
          "amount": 3.0
        },
        {
          "material": "Epsom salts",
          "amount": 1.0
        }
      ],
      "description": "Specific Gravity = 1.46 Good, +Smooth on white clay +Nice smooth spotted on speckled buff",
      "createdBy": "Uliana Bewilder",
      "source": "glazy.org",
      "url": "https://glazy.org/recipes/145676"
    },
    {
      "id": 52754,
      "code": "GLAZY-52754",
      "name": "0002_Mel",
      "cone": "6",
      "surface": "Glossy",
      "transparency": "Transparent",
      "atmosphere": "Oxidation",
      "subtype": "Glaze - Clear",
      "ingredients": [
        {
          "material": "XXX 0901_Quartzo Minasolo",
          "amount": 27.5
        },
        {
          "material": "Ferro Frit 3134",
          "amount": 24.0
        },
        {
          "material": "XXX 0906_Feldspato pot\u00e1ssico Minasolo",
          "amount": 21.5
        },
        {
          "material": "XXX 0903_Caulim EPK PSH",
          "amount": 19.0
        },
        {
          "material": "XXX 0919_Talco Minasolo",
          "amount": 5.0
        },
        {
          "material": "XXX 0916_Carbonato de C\u00e1lcio Extra Leve",
          "amount": 3.0
        },
        {
          "material": "Yellow Iron Oxide",
          "amount": 1.5
        },
        {
          "material": "Red Iron Oxide",
          "amount": 0.9
        },
        {
          "material": "Chrome Oxide",
          "amount": 0.1
        }
      ],
      "description": "Baseado no Mid-Range Glazes, de John Britt, p\u00e1g. 72, Base Glossy 2, recalculado para os materiais brasileiros. Copiada a cor do usu\u00e1rio Gabriel. Foi usado \u00f3xido de ferro amarelo em substitui\u00e7\u00e3o do yellow ocre. Hoje se encontra craquelado na argila tabaco da Pascoal. Tamb\u00e9m foi acrescentado 2% de bentonita.",
      "createdBy": "Marize Mello",
      "source": "glazy.org",
      "url": "https://glazy.org/recipes/52754"
    },
    {
      "id": 53682,
      "code": "GLAZY-53682",
      "name": "0002_Mel",
      "cone": "6",
      "surface": "Glossy",
      "transparency": "Transparent",
      "atmosphere": "Oxidation",
      "subtype": "Glaze - Clear",
      "ingredients": [
        {
          "material": "XXX 0901_Quartzo Minasolo",
          "amount": 27.5
        },
        {
          "material": "Ferro Frit 3134",
          "amount": 24.0
        },
        {
          "material": "XXX 0906_Feldspato pot\u00e1ssico Minasolo",
          "amount": 21.5
        },
        {
          "material": "XXX 0903_Caulim EPK PSH",
          "amount": 19.0
        },
        {
          "material": "XXX 0919_Talco Minasolo",
          "amount": 5.0
        },
        {
          "material": "XXX 0916_Carbonato de C\u00e1lcio Extra Leve",
          "amount": 3.0
        },
        {
          "material": "Bentonite",
          "amount": 2.0
        },
        {
          "material": "Yellow Iron Oxide",
          "amount": 1.5
        },
        {
          "material": "Red Iron Oxide",
          "amount": 0.9
        },
        {
          "material": "Chrome Oxide",
          "amount": 0.1
        }
      ],
      "description": "Baseado no Mid-Range Glazes, de John Britt, p\u00e1g. 72, Base Glossy 2, recalculado para os materiais brasileiros. Copiada a cor do usu\u00e1rio Gabriel. Foi usado \u00f3xido de ferro amarelo em substitui\u00e7\u00e3o do yellow ocre. Hoje se encontra craquelado na argila tabaco da Pascoal.",
      "createdBy": "Marize Mello",
      "source": "glazy.org",
      "url": "https://glazy.org/recipes/53682"
    },
    {
      "id": 55011,
      "code": "GLAZY-55011",
      "name": "003_Branco Sujo",
      "cone": "6",
      "surface": "Semi-glossy",
      "transparency": "Translucent",
      "atmosphere": "Oxidation",
      "subtype": "Glaze",
      "ingredients": [
        {
          "material": "Nepheline Syenite",
          "amount": 56.5
        },
        {
          "material": "Silica",
          "amount": 14.5
        },
        {
          "material": "0910_Argila S\u00e3o Sim\u00e3o",
          "amount": 9.5
        },
        {
          "material": "XXX 0929_Carbonato de C\u00e1lcio Extra Leve",
          "amount": 9.5
        },
        {
          "material": "Strontium Carbonate",
          "amount": 8.0
        },
        {
          "material": "Titanium Dioxide",
          "amount": 6.0
        },
        {
          "material": "Bentonite",
          "amount": 2.0
        },
        {
          "material": "XXX 0921_Feldspato de L\u00edtio",
          "amount": 2.0
        }
      ],
      "description": "Receita adaptada/modificada da base C do livro Cer\u00e2mica sem segredos. Todos os ingredientes foram da Casa do Ceramista.",
      "createdBy": "Marize Mello",
      "source": "glazy.org",
      "url": "https://glazy.org/recipes/55011"
    },
    {
      "id": 85738,
      "code": "GLAZY-85738",
      "name": "012",
      "cone": "6",
      "surface": "",
      "transparency": "",
      "atmosphere": "Oxidation",
      "subtype": "Glaze",
      "ingredients": [
        {
          "material": "Silica",
          "amount": 27.0
        },
        {
          "material": "Dolomite",
          "amount": 23.0
        },
        {
          "material": "EP Kaolin",
          "amount": 18.0
        },
        {
          "material": "Ferro Frit 3124",
          "amount": 18.0
        },
        {
          "material": "Calcined Kaolin",
          "amount": 14.0
        }
      ],
      "description": "6% rutile 5% titanium dioxide .5% cobalt oxide",
      "createdBy": "wolf peach",
      "source": "glazy.org",
      "url": "https://glazy.org/recipes/85738"
    },
    {
      "id": 175880,
      "code": "GLAZY-175880",
      "name": "04 gloss base- 3110",
      "cone": "04 - 03",
      "surface": "Semi-glossy",
      "transparency": "Transparent",
      "atmosphere": "Oxidation, Neutral",
      "subtype": "Glaze - Clear",
      "ingredients": [
        {
          "material": "Ferro Frit 3110",
          "amount": 87.0
        },
        {
          "material": "Silica",
          "amount": 8.0
        },
        {
          "material": "EP Kaolin",
          "amount": 5.0
        }
      ],
      "additionals": [
        {
          "material": "Bentonite",
          "amount": 2.0
        }
      ],
      "description": "crazes on earthen red clay",
      "createdBy": "Katie King",
      "source": "glazy.org",
      "url": "https://glazy.org/recipes/175880"
    },
    {
      "id": 175882,
      "code": "GLAZY-175882",
      "name": "04 gloss base- 3110 - 3124 split",
      "cone": "04 - 03",
      "surface": "Semi-matte",
      "transparency": "Translucent",
      "atmosphere": "Oxidation, Neutral",
      "subtype": "Glaze - Clear",
      "ingredients": [
        {
          "material": "Ferro Frit 3110",
          "amount": 43.5
        },
        {
          "material": "Ferro Frit 3124",
          "amount": 43.5
        },
        {
          "material": "Silica",
          "amount": 8.0
        },
        {
          "material": "EP Kaolin",
          "amount": 5.0
        }
      ],
      "additionals": [
        {
          "material": "Bentonite",
          "amount": 2.0
        }
      ],
      "description": "The frits are split evenly between 3110 and 3124. Crazes",
      "createdBy": "Katie King",
      "source": "glazy.org",
      "url": "https://glazy.org/recipes/175882"
    },
    {
      "id": 175396,
      "code": "GLAZY-175396",
      "name": "04 gloss base- GB",
      "cone": "05 - 04",
      "surface": "Semi-glossy",
      "transparency": "Semi-opaque",
      "atmosphere": "Oxidation",
      "subtype": "Glaze - White, Off-White",
      "ingredients": [
        {
          "material": "Gerstley Borate",
          "amount": 87.0
        },
        {
          "material": "Silica",
          "amount": 8.0
        },
        {
          "material": "EP Kaolin",
          "amount": 5.0
        }
      ],
      "additionals": [
        {
          "material": "Bentonite",
          "amount": 2.0
        }
      ],
      "description": "Runs like hell at cone 04 and crazes",
      "createdBy": "Katie King",
      "source": "glazy.org",
      "url": "https://glazy.org/recipes/175396"
    },
    {
      "id": 175873,
      "code": "GLAZY-175873",
      "name": "04 gloss base- GB - 3124 split",
      "cone": "4",
      "surface": "Semi-glossy",
      "transparency": "Semi-opaque",
      "atmosphere": "Oxidation, Neutral",
      "subtype": "Glaze - White, Off-White",
      "ingredients": [
        {
          "material": "Ferro Frit 3124",
          "amount": 43.5
        },
        {
          "material": "Gerstley Borate",
          "amount": 43.5
        },
        {
          "material": "Silica",
          "amount": 8.0
        },
        {
          "material": "EP Kaolin",
          "amount": 5.0
        }
      ],
      "additionals": [
        {
          "material": "Bentonite",
          "amount": 2.0
        }
      ],
      "description": "Runs like hell at cone 04. crazes after delay. pretty opaque for being intended as a clear base.",
      "createdBy": "Katie King",
      "source": "glazy.org",
      "url": "https://glazy.org/recipes/175873"
    },
    {
      "id": 175879,
      "code": "GLAZY-175879",
      "name": "04 gloss base- GB-3110 split",
      "cone": "04 - 03",
      "surface": "Semi-glossy",
      "transparency": "Transparent",
      "atmosphere": "Oxidation, Neutral",
      "subtype": "Glaze - Clear",
      "ingredients": [
        {
          "material": "Ferro Frit 3110",
          "amount": 43.5
        },
        {
          "material": "Gerstley Borate",
          "amount": 43.5
        },
        {
          "material": "Silica",
          "amount": 8.0
        },
        {
          "material": "EP Kaolin",
          "amount": 5.0
        }
      ],
      "additionals": [
        {
          "material": "Bentonite",
          "amount": 2.0
        }
      ],
      "description": "a low fire base with fluxes split evenly between F3110 and gerstley borate. crazes badly on earthen red clay from Highwater.",
      "createdBy": "Katie King",
      "source": "glazy.org",
      "url": "https://glazy.org/recipes/175879"
    },
    {
      "id": 183338,
      "code": "GLAZY-183338",
      "name": "045 | MC",
      "cone": "5 1/2 - 6",
      "surface": "Glossy",
      "transparency": "Translucent",
      "atmosphere": "Oxidation",
      "subtype": "Glaze - Turquoise",
      "ingredients": [
        {
          "material": "Soda Feldspar",
          "amount": 72.0
        },
        {
          "material": "Whiting",
          "amount": 18.0
        },
        {
          "material": "Colemanite",
          "amount": 10.0
        },
        {
          "material": "Ultrox",
          "amount": 10.0
        },
        {
          "material": "Black Copper Oxide",
          "amount": 2.0
        }
      ],
      "description": "",
      "createdBy": "Melina Correia",
      "source": "glazy.org",
      "url": "https://glazy.org/recipes/183338"
    },
    {
      "id": 58553,
      "code": "GLAZY-58553",
      "name": "0548_Ex-20X5 (1)",
      "cone": "6",
      "surface": "Glossy",
      "transparency": "Transparent",
      "atmosphere": "Oxidation",
      "subtype": "Glaze",
      "ingredients": [
        {
          "material": "Silica",
          "amount": 28.1
        },
        {
          "material": "Wollastonite",
          "amount": 20.5
        },
        {
          "material": "XXX 0905_Caulim Minasolo",
          "amount": 18.5
        },
        {
          "material": "Ferro Frit 3134",
          "amount": 12.1
        },
        {
          "material": "Spodumene",
          "amount": 12.1
        },
        {
          "material": "Gerstley Borate",
          "amount": 6.7
        },
        {
          "material": "Bentonite",
          "amount": 2.0
        }
      ],
      "description": "Feito com base em Esmaltes de gama m\u00e9dia, John Britt, p\u00e1g. 72, Hansen 20X5, Tentei corrigir o craquelado seguindo em parte as determina\u00e7\u00f5es da p\u00e1g. 60, ou seja: Baixando Na e K, adicionando L\u00edtio. Compensei todo o resto para tentar manter a f\u00f3rmula, por\u00e9m ainda sem resultado, Pretendo acrescentar magn\u00e9sio, compensar novamente e fazer novo teste.",
      "createdBy": "Marize Mello",
      "source": "glazy.org",
      "url": "https://glazy.org/recipes/58553"
    },
    {
      "id": 61727,
      "code": "GLAZY-61727",
      "name": "0563_Oil Ian Currie",
      "cone": "6",
      "surface": "Matte",
      "transparency": "Opaque",
      "atmosphere": "Oxidation",
      "subtype": "Glaze",
      "ingredients": [
        {
          "material": "XXX 0905_Caulim Minasolo",
          "amount": 35.3
        },
        {
          "material": "Ferro Frit 3134",
          "amount": 21.8
        },
        {
          "material": "XXX 0906_Feldspato pot\u00e1ssico Minasolo",
          "amount": 18.8
        },
        {
          "material": "Red Iron Oxide",
          "amount": 8.1
        },
        {
          "material": "Talc",
          "amount": 4.7
        },
        {
          "material": "XXX 0929_Carbonato de C\u00e1lcio Extra Leve",
          "amount": 4.0
        },
        {
          "material": "Silica",
          "amount": 2.9
        },
        {
          "material": "Bentonite",
          "amount": 2.0
        },
        {
          "material": "Colemanite",
          "amount": 1.3
        },
        {
          "material": "Cobalt Oxide",
          "amount": 1.1
        }
      ],
      "description": "Baseado em Esmaltes de Gama M\u00e9dia, John Britt, p\u00e1g. 89. Convertido para 100% j\u00e1 com os 2% de Bentonita, Este esmalte \u00e9 o que vai por baixo. Por cima foi aplicado um esmalte de temperatura mista. Parece que o esmalte de cima tem que estar derretido para preencher quando as bolhas estourarem.",
      "createdBy": "Marize Mello",
      "source": "glazy.org",
      "url": "https://glazy.org/recipes/61727"
    },
    {
      "id": 63734,
      "code": "GLAZY-63734",
      "name": "0578_Transparente Mz (3)",
      "cone": "6",
      "surface": "Glossy",
      "transparency": "Transparent",
      "atmosphere": "Oxidation",
      "subtype": "Glaze",
      "ingredients": [
        {
          "material": "Silica",
          "amount": 28.4
        },
        {
          "material": "XXX 0905_Caulim Minasolo",
          "amount": 19.0
        },
        {
          "material": "Ferro Frit 3134",
          "amount": 18.6
        },
        {
          "material": "Strontium Carbonate",
          "amount": 13.4
        },
        {
          "material": "Spodumene",
          "amount": 10.3
        },
        {
          "material": "Talc",
          "amount": 5.2
        },
        {
          "material": "Wollastonite",
          "amount": 3.1
        },
        {
          "material": "Bentonite",
          "amount": 2.0
        }
      ],
      "description": "Essa receita come\u00e7ou pela Hansen 20X5, depois foi trocado metade do Na e K por Li e calculado para 100% j\u00e1 considerando 2% de bentonita. Tendo em vista que continua enlouquecida resolvi trocar tamb\u00e9m metade do Ca por Sr e Mg. trabalhando para continuar com os mesmos n\u00fameros de Si e Al. Nada feito... craquelado...",
      "createdBy": "Marize Mello",
