Repository: MrSeldon/argilev2

File: data/glazes/digitalfire.json (part 3 of 5)
{
      "notes": "This is work I did in 2015 (in 2019 a much bigger project developed this further). The copper and tin produce the turquoise celadon effect. This recipe is for a brilliant fluid-melt transparent base glaze, initially for copper blues and greens, but later for stains. \"Fluid-melt\" means it runs down off ware if applied too thickly, this is a key for achieving many visual effects. Initiailly I compared a number of recipes I found on line and finally selected Panama Blue. I removed the colorants and made adjustments to improve slurry properties and lower the thermal expansion (it has serious crazing issues). Fluid-melts have a down side: Crazing is an issue (because the fluid melt requires more fluxes, these have higher thermal expansions). Then I did three adjustments, each lowering the thermal expansion more than the last. While keeping the same brilliant visual appearance. The recipe ended up being quite different (two materials were eliminated from the recipe, their oxides supplied by the others). The chemistry of this one moves much of the KNaO to low-expansion MgO. This makes it melt a little less, but visually it is the same. Higher ZnO helps melting (since MgO is not nearly as powerful a flux as KNaO). I was even able to add extra SiO2. The calculated thermal expansion has gone from 7.7 down to 7.3. This worked well on stonewares but still crazed on Plainsman P300 and M370 (but was OK on Polar Ice). Fluid melt glazes look best on porcelains so this was obviously a problem. So I continued development in pursuit of a fluid melt having a lower thermal expansion (see subsequent articles, recipes and posts).",
      "url": "https://digitalfire.com/recipe/g3806c"
    },
    {
      "code": "G3838A",
      "name": "Low Expansion Transparent for P300 Porcelain",
      "cone": "6",
      "surface": "Glossy",
      "atmosphere": "Oxidation",
      "ingredients": [
        {
          "material": "Ferro Frit 3134",
          "amount": 37.0
        },
        {
          "material": "EPK",
          "amount": 20.0
        },
        {
          "material": "Silica",
          "amount": 38.0
        },
        {
          "material": "Ferro Frit 3249",
          "amount": 5.0
        }
      ],
      "description": "A low expansion transparent cone 6 glaze for Plainsman P300 (and other kaolin only porcelains difficult to fit glazes to)",
      "notes": "We have been recommending G2926J, an adjustment to G2926B to lower its thermal expansion. However J does not have as smooth of a surface or is as crystal clear. This recipe is perhaps a better alternative. The 50:30:20 Frit3134:Kaolin:Silica recipe (77CO4A) was a popular clear base that Plainsman Clays recommended in the early days. It has not been used in recent years because of the high frit content (expense and perceived issues with durability). However we have come to appreciate in recent years how difficult it is to make a good transparent glaze on porcelains (one that has a high gloss and does not craze and works with many colors). A significant soda/potash content seems vital in getting good gloss and color, but these contribute to high expansion (and thus crazing). However, we have also realized that higher boron (to get better melting) enables higher alumina and silica (all three of these are low thermal expansion and therefore counteract the KNaO and the latter two contribute to durability). The 77CO4A recipe has high boron, so we used it as a starting point. A preliminary change had encouraging results, but the glaze was clouding on slow cool (in large, heavily packed kilns). To help prevent that crystal growth (that causes the clouiding) we increased the Al2O3 a little and added some MgO (to stiffen the melt). The frit supplying the MgO has brought along a little extra boron but we want better melting to improve the gloss (that, plus a little less SiO2, should help).",
      "url": "https://digitalfire.com/recipe/g3838a"
    },
    {
      "code": "G3879",
      "name": "Cone 04+ UltraClear Glossy Base",
      "cone": "04",
      "surface": "Glossy",
      "atmosphere": "Oxidation",
      "ingredients": [
        {
          "material": "Fusion Frit F-524",
          "amount": 850.0
        },
        {
          "material": "Fusion Frit F-69",
          "amount": 40.0
        },
        {
          "material": "EPK",
          "amount": 90.0
        },
        {
          "material": "Silica",
          "amount": 45.0
        }
      ],
      "description": "A super transparent low fire base clear glaze created by reverse engineering a commercial product.",
      "notes": "We developed this for cone 06-04 to fit many clay bodies (without crazing), melt well at cone 05 and produce a more transparent glaze (rather than the amber of G2931K and G1916Q). The frit F-524 in this recipe is uncommon among potters but common in industry, it is high quality. We later adjusted this recipe to produce variations (e.g. with whiter kaolin, more of the frit F-69 to get a lower thermal expansion). We found the inspiration for this on testing many commercial clears and finding one that stood above the others regarding fit and clarity at 04 (we had it analyzed and reverse-engineered it using the materials we have). Frit F-524 is expensive, but this glaze is heads-above a number of commercial clear glazes we have tested (they are not ultra-clear, they pinhole or blister or craze, they are not glossy enough, they do not have dipping versions, they are not adjustable). The F-69 is also expensive, but it enables fitting this to any body. Additions of tin and zircon produce a white that melts just as well as the clear. To make bright-colored glazes this should be an excellent base (remember, this is the clear glaze recipe currently used by at least one commercial supplier of bright-colored glazes). Encapsulated stains are fantastic at low fire and they can be mixed to fine-tune the color. If you are targeting a specific or exotic color then the ability to achieve it will be determined by your ability to source an exotic stain! The melt is very mobile at 04 yet not significantly more mobile at cone 1 (even up to cone 2). And it has the amount of SiO2 and Al2O3 that a cone 6 glaze has yet melts well at 06! There is some kind of magic with this chemistry! It hardens to a powdery surface, some gum solution is required to make it dry hard for dipping (for each 100g of powder mix start with 73g water and 7g Laguna gum solution). To make a brushing glaze: For each 100g of powder mix start with 125 water, 1.5 CMC gum and 1.5 Veegum and blender mix (add water if it gels too much). We find the about 330g of powder produces a 500ml (about 1 pint) jar. This recipe also has implied adjustability (by increasing the low expansion Frit F-69 at the expense of Frit F-524).",
      "url": "https://digitalfire.com/recipe/g3879"
    },
    {
      "code": "GA10-A",
      "name": "Alberta Slip Base Cone 10R",
      "cone": "10R",
      "surface": "Matte",
      "atmosphere": "Reduction",
      "ingredients": [
        {
          "material": "Alberta Slip 1000F Roasted",
          "amount": 60.0
        },
        {
          "material": "Alberta Slip",
          "amount": 40.0
        }
      ],
      "description": "Alberta Slip at 60:40 calcine:raw makes a great tenmoku-like glaze at cone 10R",
      "notes": "Alberta Slip, like the original Albany Slip, melts to a beautiful glossy deep brown at cone 10R. Use as a pure glaze, it stops just short of being Tenmoku at cone 10R (a 1% iron addition is needed). Unlike many Tenmokus, it is not too fluid. The color of this glaze varies considerably with thickness. Its thermal expansion is low enough that it does not easily craze on stonewares or porcelains. Like Albany, Alberta Slip is a clay. It shrinks during drying, more than Albany did. Using pure Albany as a glaze required calcining part of the mix (to prevent cracking during drying). Alberta Slip is the same, however it requires a higher calcine-to-raw proportion. While calcining is an extra step, the capacity to change the calcine:raw proportion gives you control over the properties of the slurry. Ideally it needs to be plastic enough to suspend well and harden on the ware, but not so plastic that it shrinks too much during drying. For calcining instructions please visit http://albertalslip.com. This glaze is most often prepared using the traditional method of simply adding water until the desired consistency is achieved (do the initial mix with 8 parts water and 10 powder). No flocculant additions are generally needed and application properties are very good as long as the slurry is not too viscous or too runny (dries quickly without cracking and, after dipping, there is minimal dripping). A weight ratio of 90 of our tap water and 100 powder produces 1.435 specific gravity. A 1-2 second dip in 1850F bisque-ware produces the right thickness and there is minimal dripping, even coverage and quick drying. Be careful that it does not go on too thick or cracks on drying, if needed dip quicker, add a little more water or bisque higher. Alberta Slip does not respond to Epsom salts as typical glazes for creating a thixotropic slurry, but that is not a problem since this recipe works well as is. 3000 grams of powder mix makes about 1 Canadian gallon.",
      "url": "https://digitalfire.com/recipe/ga10-a"
    },
    {
      "code": "GA10-B",
      "name": "Alberta Slip Tenmoku Cone 10R",
      "cone": "10R",
      "surface": "Matte",
      "atmosphere": "Reduction",
      "ingredients": [
        {
          "material": "Alberta Slip 1000F Roasted",
          "amount": 50.0
        },
        {
          "material": "Alberta Slip",
          "amount": 50.0
        },
        {
          "material": "Calcium Carbonate",
          "amount": 5.0
        },
        {
          "material": "Red Iron Oxide",
          "amount": 2.0
        }
      ],
      "description": "You can make a tenmoku from Alberta Slip by adding only 2% iron oxide and 5% calcium carbonate",
      "notes": "Tenmoku glazes normally contain 10%+ iron oxide, they are extremely messy to use and often have poor slurry suspension properties and are difficult to apply evenly. This recipe is totally different, it is so much cleaner to use. It applies very evenly and suspends well. You can adjust the drying hardness, drying shrinkage and suspension properties by adjusting the proportion of calcined to raw Alberta Slip (see the preparation page at http://albertaslip.com for more information). You can change the degree of melting by adjusting the calcium carbonate and the intensity of color by tuning the iron oxide.",
      "url": "https://digitalfire.com/recipe/ga10-b"
    },
    {
      "code": "GA10-D",
      "name": "Alberta Slip Black Cone 10R",
      "cone": "10R",
      "surface": "Matte",
      "atmosphere": "Reduction",
      "ingredients": [
        {
          "material": "Alberta Slip",
          "amount": 50.0
        },
        {
          "material": "Alberta Slip 1000F Roasted",
          "amount": 50.0
        },
        {
          "material": "Mason 6666 or 6600",
          "amount": 1.0
        }
      ],
      "description": "You can make a black glaze at cone 10R using only 1% black stain in a 100% calcine:raw mix of Alberta Slip",
      "notes": "Alberta Slip is a great base for black glazes at cone 10 reduction, only 1% black stain is needed to obtain a jet black glossy. Increasing amounts of stain up to 5% move toward a matte black for Mason 6600 (they remain glossy for Mason 6666). Adding 5-10% black stain and 5-7% iron produces a crystalizing intense gunmetal black. Mixtured additions of Mason 6600:6666 (e.g. 1:1, 2:2) produce metallic surfaces. Like other high-percentage Alberta Slip glazes, you must use a mix of calcined a raw powder. See the preparation page at http://albertaslip.com for more information.",
      "url": "https://digitalfire.com/recipe/ga10-d"
    },
    {
      "code": "GA10x-A",
      "name": "Alberta Slip Base for cone 10 oxidation",
      "cone": "10",
      "surface": "Glossy",
      "atmosphere": "Oxidation",
      "ingredients": [
        {
          "material": "Alberta Slip 1000F Roasted",
          "amount": 45.0
        },
        {
          "material": "Alberta Slip",
          "amount": 45.0
        },
        {
          "material": "Ferro Frit 3134",
          "amount": 10.0
        }
      ],
      "description": "Alberta Slip creates a glossy transparent brown at cone 10 with the simple addition of 10% frit.",
      "notes": "In oxidation, Alberta Slip creates a glaze that is more transparent and lighter in color. It also melts less than in cone 10R so a little flux is needed (thus the use of the frit here). Since Alberta Slip is plastic, you need to use a mix of calcined and raw powder (see http://albertaslip.com for information on preparation of the calcine).",
      "url": "https://digitalfire.com/recipe/ga10x-a"
    },
    {
      "code": "GA6-A",
      "name": "Oringal Alberta Slip Amber/Honey base",
      "cone": "6",
      "surface": "Glossy",
      "atmosphere": "Oxidation",
      "ingredients": [
        {
          "material": "Alberta Slip 1000F Roasted",
          "amount": 40.0
        },
        {
          "material": "Alberta Slip",
          "amount": 40.0
        },
        {
          "material": "Ferro Frit 3134",
          "amount": 20.0
        }
      ],
      "description": "An amber-colored glaze that produces a clean, micro bubble free transparent glass on brown and red burning stonewares.",
      "notes": "Don't use this glaze anymore as a transparent honey, use GA6-B instead (it produces a better glass and is more durable by virtue of higher Al2O3 and SiO2 content). The was a long-time cone 6 base recipe for Alberta Slip. For this and the GA6-B we recommend a 2% iron oxide addition to get a richer color. Fusion Frit F-12 has proven a good substitute for 3134. This version is still needed for a couple of reasons: 1. This one produces rutile blues in the cool-and-soak C6DHSC firing schedule (likely because this has a lower Al2O3 level, enabling the crystallization of the TiO2 in the rutile). 2. This is also the only version that crystallizes in slow cool firings (e.g. the C6DHSC schedule).",
      "url": "https://digitalfire.com/recipe/ga6-a"
    },
    {
      "code": "L3500",
      "name": "Alberta Slip Original cone 6 base glaze",
      "cone": "6",
      "surface": "Glossy",
      "atmosphere": "Oxidation",
      "ingredients": [
        {
          "material": "Alberta Slip 1000F Roasted",
          "amount": 40.0
        },
        {
          "material": "Alberta Slip",
          "amount": 40.0
        },
        {
          "material": "Ferro Frit 3195",
          "amount": 20.0
        },
        {
          "material": "Red Iron Oxide",
          "amount": 2.0
        }
      ],
      "description": "An amber-colored glaze that produces a clean, micro-bubble-free transparent glass at cone 5-6. Works well on brown and red burning stonewares.",
      "notes": "Alta known as GA6-B at PlainsmanClays.com. The successor recipe to GA6-A (this uses Ferro Frit 3195 or the equivalent Fusion F-2 instead of 3134). It fires to a more brilliant glossy and durable surface and has become the standard go-to honey/amber base recipe for Alberta Slip at cone 5 or cone 6. We recommend the C6DHSC or C5DHSC firing schedules. We recommend the addition of 2% iron oxide to get a richer color. The iron has an added benefit: It gels the glaze (the 2% is low enough that it does not over-gel, it just produces a nicer-to-use slurry, one that goes on more evenly). This recipe fires to a lower thermal expansion than GA6-A did (by virtue of higher B2O3, Al2O3 and SiO2 levels) so will solve any crazing issues you may have had. For an even lower expansion and better melting version consider using L3500G, it is made using Ferro Frit 3249. This base will not produce floating blue effects with rutile or titanium additions, the GA6-A base is needed for that. In addition, this one also does not crystallize on slow cooling the way GA6-A does. If you need even better durability, this will likely accept 45 micron silica additions without loss of gloss, especially at cone 6. Start by adding 5% (then 10%). The more it will take the harder it will be.",
      "url": "https://digitalfire.com/recipe/ga6-b"
    },
    {
      "code": "GA6-C",
      "name": "Alberta Slip Floating Blue Cone 6",
      "cone": "6",
      "surface": "Matte",
      "atmosphere": "Oxidation",
      "ingredients": [
        {
          "material": "Alberta Slip 1000F Roasted",
          "amount": 40.0
        },
        {
          "material": "Alberta Slip",
          "amount": 40.0
        },
        {
          "material": "Ferro Frit 3134",
          "amount": 20.0
        },
        {
          "material": "Rutile",
          "amount": 4.0
        }
      ],
      "description": "Plainsman Cone 6 Alberta Slip based glaze the fires bright blue but with zero cobalt.",
      "notes": "This glaze creates a rich blue yet contains none of the world's most expensive common ceramic material, cobalt oxide. On dark bodies the depth of color is incredible. It has a great glossy surface, and, because it contains no raw metal oxides or stains, toxicity issues are less of a concern. On lighter bodies it variegates from medium steel blue, where it is very thick, to amber clear (or a brown if the body is dark) where thin. The blue color does not develop well on porcelains or white-burning stonewares (unless you underlay it with a dark-colored engobe). This glaze requires a slow-cool firing schedule to work (see the paragraph below). Experiment to get it the right thickness in your circumstances. Try it on different clays and different thicknesses to find the best combination. If it is melting too much or too little, you can increase or decrease the frit to compensate. But don't change the frit without testing first (the blue likely won't develop). Be sure your kiln is actually firing to cone 6 (using self-supporting cones). One possible caution: This glaze relies on the \"rutile variegation effect\". Rutile can vary in chemistry over time and from place to place, so test this first before using and test it again when you get new supplies of rutile. THE DEEP BLUE EFFECT REQUIRES SLOW-COOLING (otherwise the glaze will just fire an ugly brown). This can happen naturally with fully packed kiln-loads or with well-insulated kilns, otherwise, you must program the cool (use the Slow Cool C6DHSC schedule, it drops the temperature, then holds, then slows the cooling to about 1400F). You can also add 0.25% cobalt oxide to restore the color if you want to do a faster cool (to prevent transparent glazes clouding, for example)! If the blue is working, but less than you want, then add a little less cobalt. If the glaze shrinks and cracks too much on drying, then increase the roasted Alberta Slip and reduce the raw Alberta Slip. If it is too powdery on drying, increase the raw against the roast. There is also a Ravenscrag Slip version of this glaze, it employs iron, cobalt and rutile (like the original David Shaner recipe).",
      "url": "https://digitalfire.com/recipe/ga6-c"
    },
    {
      "code": "GA6-D",
      "name": "Alberta Slip Glossy Brown Cone 6",
      "cone": "6",
      "surface": "Glossy",
      "atmosphere": "Oxidation",
      "ingredients": [
        {
          "material": "Alberta Slip 1000F Roasted",
          "amount": 40.0
        },
        {
          "material": "Alberta Slip",
          "amount": 40.0
        },
        {
          "material": "Ferro Frit 3134",
          "amount": 20.0
        },
        {
          "material": "Tin Oxide",
          "amount": 4.0
        },
        {
          "material": "Rutile",
          "amount": 4.0
        }
      ],
      "description": "Plainsman Cone 6 Alberta Slip based glaze. It can be found among others at http://albertaslip.com.",
      "notes": "Works well on all types of bodies, very reliable. For mixing instructions please see the master recipe, GA6-A.",
      "url": "https://digitalfire.com/recipe/ga6-d"
    },
    {
      "code": "GA6-F",
      "name": "Alberta Slip Cone 6 Oatmeal",
      "cone": "6",
      "surface": "Matte",
      "atmosphere": "Oxidation",
      "ingredients": [
        {
          "material": "Alberta Slip 1000F Roasted",
          "amount": 40.0
        },
        {
          "material": "Alberta Slip",
          "amount": 40.0
        },
        {
          "material": "Ferro Frit 3134",
          "amount": 20.0
        },
        {
          "material": "Rutile",
          "amount": 5.0
        },
        {
          "material": "Titanium Dioxide",
          "amount": 3.0
        }
      ],
      "description": "Plainsman Cone 6 Alberta Slip based glaze. It can be found among others at http://albertaslip.com.",
      "notes": "Alberta slip is well suited to oatmeal glazes because it already has the iron content needed. Vary the titanium for more or less variegation and oatmeal appearance. One issue you might encounter is pinholing or blistering if it is too thick (a common problem with this type of glaze). Try using it on different bodies and thicknesses to find the best combination. Adjust the frit if you would like it to melt lower or higher. Do not hesitate to reduce the rutile and titanium to experiment. An advantage of this recipe is that the oatmeal effect is achieved without the use of manganese. This recipe was referred to as GA6-B in past. For mixing instructions please see the master recipe, GA6-A.",
      "url": "https://digitalfire.com/recipe/ga6-f"
    },
    {
      "code": "GA6-G",
      "name": "Alberta Slip Lithium Brown Cone 6",
      "cone": "6",
      "surface": "Matte",
      "atmosphere": "Oxidation",
      "ingredients": [
        {
          "material": "Alberta Slip",
          "amount": 40.0
        },
        {
          "material": "Alberta Slip 1000F Roasted",
          "amount": 35.0
        },
        {
          "material": "Ferro Frit 3195",
          "amount": 21.0
        },
        {
          "material": "Lithium Carbonate",
          "amount": 5.0
        },
        {
          "material": "Alumina Calcined",
          "amount": 5.0
        },
        {
          "material": "Tin Oxide",
          "amount": 4.0
        }
      ],
      "description": "Plainsman Cone 6 Alberta Slip based glaze.",
      "notes": "One of the most popular Albany Slip glazes was 11% lithium, 4% tin oxide and 85% Albany Slip. This recipe reduces the lithium by more 50% eliminating the shivering problems that were common. This also employs a frit to help melt the glaze (in the absence of the 6% lithium carbonate). The added alumina darkens the color and slightly dulls the gloss (leave it out if you want). Visually, this glaze works very well on porcelain showing variegated effects even on smooth surfaces, especially with variations in thickness. However, it may craze on porcelains, add more lithium to fix that. Our G3933EF is similar, it employs 6% lithium carbonate.",
      "url": "https://digitalfire.com/recipe/ga6-g"
    },
    {
      "code": "GA6-G1",
      "name": "Alberta Slip Lithium Brown Cone 6 Low Expansion",
      "cone": "6",
      "surface": "Matte",
      "atmosphere": "Oxidation",
      "ingredients": [
        {
          "material": "Alberta Slip",
          "amount": 40.0
        },
        {
          "material": "Alberta Slip 1000F Roasted",
          "amount": 35.0
        },
        {
          "material": "Ferro Frit 3249",
          "amount": 17.0
        },
        {
          "material": "Silica",
          "amount": 4.0
        },
        {
          "material": "Lithium Carbonate",
          "amount": 5.0
        },
        {
          "material": "Tin Oxide",
          "amount": 4.0
        }
      ],
      "description": "Plainsman Cone 6 Alberta Slip based glaze. It can be found among others at http://albertaslip.com.",
      "notes": "The regular Alberta Slip lithium brown recipe crazes on porcelain. This one was formulated to maintain the appearance but reduce the thermal expansion. It does this by reducing the KNaO and increasing the MgO. This was effected by employing MgO sourcing frit 3249. This frit is more expensive and difficult to get but it is the only way we have found to effectively reduce the thermal expansion and maintain the aesthetic. Like the original Albany glaze, this recipe contains lithium carbonate (which is partially soluble), thus the slurry can gel over time. This necessitates the addition of water and increases the drying shrinkage and there cracking (which results in crawling). We are working on substituting a lithium frit to eliminate this issue. For mixing instructions please see the master recipe, GA6-A.",
      "url": "https://digitalfire.com/recipe/ga6-g1"
    },
    {
      "code": "GA6-H",
      "name": "Alberta Slip Cone 6 Black",
      "cone": "6",
      "surface": "Matte",
      "atmosphere": "Oxidation",
      "ingredients": [
        {
          "material": "Alberta Slip 1000F Roasted",
          "amount": 33.0
        },
        {
          "material": "Alberta Slip",
          "amount": 40.0
        },
        {
          "material": "Ferro Frit 3134",
          "amount": 20.0
        },
        {
          "material": "Zircopax",
          "amount": 4.0
        },
        {
          "material": "Mason 6666 Black Stain",
          "amount": 3.0
        }
      ],
      "description": "Pure Alberta Slip can be made into a black adding only 20% frit and 3% black stain",
      "notes": "A glossy black. The small amount of frit needed is due to the fact that Alberta slip is a dark burning material already. If it is not black enough, increase the percentage of stain. If you need a glossier surface, increase the frit. If it crazes switch to Ferro Frit 3195. Should be ball milled. For mixing instructions please see the master recipe, GA6-A.",
      "url": "https://digitalfire.com/recipe/ga6-h"
    },
    {
      "code": "GBCG",
      "name": "Generic Base Crystalline Glaze",
      "cone": "6",
      "surface": "Crystalline",
      "atmosphere": "Oxidation",
      "ingredients": [
        {
          "material": "Zinc Oxide",
          "amount": 25.0
        },
        {
          "material": "Silica",
          "amount": 25.0
        },
        {
          "material": "Ferro Frit 3110",
          "amount": 50.0
        }
      ],
      "description": "Cone 6-10 - Almost all other Frit 3110 recipes are based on additions to this",
      "notes": "From Crystal Glazes Book 1 by Fara Shimbo, page 37. Almost all other recipes are based on additions to this. The more frit you use (relative to the other ingredients), the lower will be the maturing point. That being said, almost all of the recipes here have close to 50% of this frit. The more silica, the less the glaze will tend to craze, but the fewer the crystals produced. Zinc silicate is Zn2SiO4, so for every molecule of ZnO, two SiO2s are needed to form the crystals. Of course the crystals are on the surface and make up only a small part of the total glaze volume, that leaves extra SiO2 for the glaze itself. In this recipe the SiO2:ZnO ratio is 2.5:1. Understandably, raising and lowering the amount of zinc oxide will directly affect how many crystals the glaze will be able to grow. That being said, almost all recipes here have 25% zinc. The recipes here add small amounts, usually 5-10%, of other materials, usually at the expense of the silica. The most common addition is titanium dioxide. MgO is added using dolomite, talc or magnesium carbonate. Li2O is sourced from spodumene and lithium carbonate. CaO from whiting or dolomite. Tin oxide is also used. These additives affect opacity; crystal size, shape and ancillary development; and color. In a couple of instances, other frits are also used. There is much more background information in Crystal Glazes books 1 and 2 (specifically about this in book 1 page 37).",
      "url": "https://digitalfire.com/recipe/gbcg"
    },
    {
      "code": "GC106",
      "name": "GC106 Base Crystalline Glaze",
      "cone": "8",
      "surface": "Crystalline",
      "atmosphere": "Oxidation",
      "ingredients": [
        {
          "material": "Frit GF 106",
          "amount": 70.0
        },
        {
          "material": "Zinc Oxide",
          "amount": 25.0
        },
        {
          "material": "Silica",
          "amount": 3.0
        }
      ],
      "description": "Cone 8-10 - Most other GC106 recipes are based on this.",
      "notes": "From Crystal Glazes Book 2 by Fara Shimbo, page 68. This is the most basic crystalline glaze recipe I know for use with this frit. It requires a slightly higher fire than bases made with the Ferro 3110 frit (it works excellently at cone 10). Glass Coatings and Concepts' Frit #106 (formerly General Color's GF 106) is in common use in the United States as a replacement for Pemco's 286 frit. As with Ferro Frit 3110, there are hundreds of recipes for glazes using this frit, although the \"average\" base - 70 frit, 25 zinc oxide, 5 silica - works just fine for me. I lower the silica to 3% and add 2% titania for bigger crystals. Note that this glaze is much higher in silica than any of the previous glazes. Also, it's silica to alumina ratio, at 23:1, is only about half those of the others, making this glaze higher in alumina also. This makes for a much stiffer melt. Because of this, a 106 glaze, without the addition of other fluxes, requires a higher fire than the others. It wants a true D10 and works well at D11 too. It is extremely underfired at D7 and only a marginal performer at D9. This base can give extremely brilliant colors; I've had particular success with red copper oxide. I've also noticed that cobalt is far less likely to felt up when used with this glaze, even when a large amount of colorant is used. Mixtures incorporating ilmenite and/or rutile work very well with this recipe, giving very large, quickly growing crystals. The crystals do not show the variation in shape one sees with the Ferro 3110 based glazes, in my experience. Maybe I just haven't experimented enough. Crystals do form very fast, however, and I have seen them attain an entire centimeter in diameter in as little as fifteen minutes.",
      "url": "https://digitalfire.com/recipe/gc106"
    },
    {
      "code": "GR10-A",
      "name": "Pure Ravenscrag Slip",
      "cone": "10",
      "surface": "Glossy",
      "atmosphere": "Reduction",
      "ingredients": [
        {
          "material": "Ravenscrag Slip 1000F Roast",
          "amount": 50.0
        },
        {
          "material": "Ravenscrag Slip",
          "amount": 50.0
        }
      ],
      "description": "Ravenscrag all by itself makes a great cone 10 reduction semi-gloss glaze. It also has great working properties.",
      "notes": "Ravenscrag Slip is a revolutionary glaze material for stoneware. At cone 10R it can be used pure and produces a functional semi-gloss surface. The possibilities are endless on what you can do by adding things to this base material. You can make additions to gloss it or matte it more, color and variegate it and/or opacify it. Most will contain 90% Ravenscrag (you can make bamboo, tenmoku, celadon, iron crystal, white, matte, glossy, and much more). Ravenscrag Slip is a clay, so it shrinks. We recommend starting a 50:50 raw:roast mix in recipes that call for a high percentage of the material (use the roast instructions at http://ravenscrag.com). Adjust the proportion to get the fastest drying possible while still drying hard and having good slurry suspension. Ravenscrag glazes resist settling in the bucket and go on even (when mixed correctly). Glazes having a high percentage of Ravenscrag Slip are most often prepared using the traditional method of simply adding water until the preferred viscosity is achieved (the material has inherent properties that produce functional slurries for dipping). Control of drying shrinkage and slurry character is achieved by varying the proportion roast and raw powder in the recipe. For us, a weight ratio of 88 water to 100 powder (2200 tap water for 2.5kg of powder) produces a creamy slurry that gives the right thickness on 1-2 second dip on 1850F bisque-ware (with minimal dripping), it has 1.45-1.47-specific-gravity. Using your water you will likely find some variation in this. This recipe actually does not respond to flocculant additions that gel traditional mineral-blend glazes to a thixotropic state. 3000 grams of powder mix makes about 1 Canadian gallon.",
      "url": "https://digitalfire.com/recipe/gr10-a"
    },
    {
      "code": "GR10-B",
      "name": "Ravenscrag Cone 10R Gloss Base",
      "cone": "10R",
      "surface": "Glossy",
      "atmosphere": "Reduction",
      "ingredients": [
        {
          "material": "Dolomite",
          "amount": 10.0
        },
        {
          "material": "Ravenscrag Slip",
          "amount": 90.0
        }
      ],
      "description": "Cone 10 Reduction glaze made using 90% Ravenscrag Slip.",
      "notes": "100% Ravenscrag slip fires to a silky matte at cone 10R so you need to melt it a little more to get a good gloss. This version produces excellent results on porcelain, buff and dark stonewares (see the photo). There are some suspended micro bubbles in the matrix, but they enhance the appearance on stonewares. On porcelains, the color has a greenish hue because of the small amount of iron in Ravenscrag clay.",
      "url": "https://digitalfire.com/recipe/gr10-b"
    },
    {
      "code": "GR10-C",
      "name": "Ravenscrag Talc Matte",
      "cone": "6",
      "surface": "Matte",
      "atmosphere": "Oxidation",
      "ingredients": [
        {
          "material": "Ravenscrag Slip",
          "amount": 45.0
        },
        {
          "material": "Ravenscrag Slip 1000F Roast",
          "amount": 45.0
        },
        {
          "material": "Silverline 303 Talc",
          "amount": 10.0
        }
      ],
      "description": "RavenTalc Matte",
      "notes": "A stunning matte translucent base glaze that is achieved by a simple 10% addition of talc (it supplies the MgO to create the \"dolomite matte\" effect). A mix of 1000 powder, 1000 water = ~1.42 specific gravity, producing a good slurry for use as a dipping glaze in our studio.",
      "url": "https://digitalfire.com/recipe/gr10-c"
    },
    {
      "code": "GR10-E",
      "name": "Alberta Slip:Ravenscrag Cone 10R Celadon",
      "cone": "10R",
      "surface": "Matte",
      "atmosphere": "Reduction",
      "ingredients": [
        {
          "material": "Alberta Slip 1000F Roast",
          "amount": 47.5
        },
        {
          "material": "Ravenscrag Slip",
          "amount": 47.5
        },
        {
          "material": "Ferro Frit 3134",
          "amount": 5.0
        }
      ],
      "description": "A celadon recipe affording slurry and fired properties control (because proportions of raw and calcined materials and frit can be adjusted)",
      "notes": "This is a celadon that you can tune to your needs. It works well on dark and light stonewares and porcelains. Adjust the proportions of Alberta Slip to Ravenscrag Slip to fine-tune the color (more Ravenscrag for lighter color). Adjust the amount of frit to tune the amount of gloss and melt fluidity. Fine tune the thermal expansion by changing the frit (e.g. frit 3134 for higher expansion, 3249 for lower, 3124 for nuetral). Since this glaze is 90% clay, roast half of the Alberta Slip complement to reduce the drying shrinkage (for application to bisque ware). If applied to leather-hard ware it should be OK as to use raw Alberta and Ravencrag Slips.",
      "url": "https://digitalfire.com/recipe/gr10-e"
    },
    {
      "code": "GR10-G",
      "name": "Ravenscrag Cone 10 Oxidation Variegated White",
      "cone": "10",
      "surface": "Matte",
      "atmosphere": "Oxidation",
      "ingredients": [
        {
          "material": "Ravenscrag Slip",
          "amount": 100.0
        },
        {
          "material": "Talc",
          "amount": 10.0
        },
        {
          "material": "Tin Oxide",
          "amount": 4.0
        }
      ],
      "description": "",
      "notes": "",
      "url": "https://digitalfire.com/recipe/gr10-g"
    },
    {
      "code": "GR10-J",
      "name": "Ravenscrag Cone 10R Dolomite Matte",
      "cone": "10R",
      "surface": "Matte",
      "atmosphere": "Reduction",
      "ingredients": [
        {
          "material": "Ravenscrag Slip",
          "amount": 51.6
        },
        {
          "material": "Dolomite",
          "amount": 12.1
        },
        {
          "material": "Talc",
          "amount": 2.6
        },
        {
          "material": "Gerstley Borate",
          "amount": 4.0
        },
        {
          "material": "Calcined Kaolin",
          "amount": 13.5
        },
        {
          "material": "Custer Feldspar",
          "amount": 16.2
        }
      ],
      "description": "Plainsman Cone 10R Ravenscrag Slip based glaze. It can be found among others at http://ravenscrag.com.",
      "notes": "This is the classic cone 10 reduction silky white matte, its feel, beauty and utility are very difficult to match in any other system. Unlike many feldspar saturated dolomite mattes in use, this one does not craze on stonewares and it does not cutlery mark or stain. This glaze was developed from the popular G2571A, it has the same chemistry however it sources that chemistry from a completely different recipe based on Ravenscrag Slip (this is a good example of how Insight ceramic chemistry software can be used). The pleasant silky surface is almost identical (though slightly darker in color due to a little higher iron content). Add a little zircopax (e.g. 3-5%) to whiten the color if you desire or if you need to precisely match the G2571A. This glaze has the characteristic superb application and suspending properties of Ravenscrag Slip glazes. Note that the calcined kaolin is important. If you use raw kaolin, the glaze will shrink too much during drying. For a slip glaze, raw kaolin would be OK. If you do not have the Boraq (Gerstley Borate substitute) then you can substitute real Gerstley Borate or another equivalent. The two most common variations are bamboo and robin's egg blue (see photos here). Mar 2015: We have found a tendency for this glaze to craze on some stonewares after decal firings. See the linked picture.",
      "url": "https://digitalfire.com/recipe/gr10-j"
    },
    {
      "code": "GR10-J1",
      "name": "Ravenscrag Cone 10R Bamboo Matte",
      "cone": "10R",
      "surface": "Matte",
      "atmosphere": "Reduction",
      "ingredients": [
        {
          "material": "Ravenscrag Slip",
          "amount": 51.6
        },
        {
          "material": "Dolomite",
          "amount": 12.1
        },
        {
          "material": "Talc",
          "amount": 2.6
        },
        {
          "material": "Gerstley Borate",
          "amount": 4.0
        },
        {
          "material": "Calcined Kaolin",
          "amount": 13.5
        },
        {
          "material": "Custer Feldspar",
          "amount": 16.2
        },
        {
          "material": "Red Iron Oxide",
          "amount": 1.0
        }
      ],
      "description": "Plainsman Cone 10R Ravenscrag Slip based glaze. It can be found among others at http://ravenscrag.com.",
      "notes": "This is GR10-J dolomite matte (a Ravenscrag version of G2571A) with 1% iron oxide added (to produce a bamboo effect). An alternative bamboo (for both this and the G2571A recipe) is to add 3.5% rutile and 10% zircopax.",
      "url": "https://digitalfire.com/recipe/gr10-j1"
    },
    {
