Repository: MrSeldon/argilev2

File: data/glazes/glazy.json (part 3 of 315)
{
      "source": "glazy.org",
      "url": "https://glazy.org/recipes/63734"
    },
    {
      "id": 68830,
      "code": "GLAZY-68830",
      "name": "0579_C6 4321 1.3B (1)",
      "cone": "6",
      "surface": "Glossy",
      "transparency": "Translucent",
      "atmosphere": "Oxidation",
      "subtype": "Glaze",
      "ingredients": [
        {
          "material": "Silica",
          "amount": 35.9
        },
        {
          "material": "XXX 0905_Caulim Minasolo",
          "amount": 32.0
        },
        {
          "material": "0933_C\u00e1lcio Extra Leve",
          "amount": 15.5
        },
        {
          "material": "Lithium Carbonate",
          "amount": 5.8
        },
        {
          "material": "Colemanite",
          "amount": 4.9
        },
        {
          "material": "Ferro Frit 3134",
          "amount": 3.9
        },
        {
          "material": "Bentonite",
          "amount": 2.0
        }
      ],
      "additionals": [
        {
          "material": "Zircopax",
          "amount": 5.0
        },
        {
          "material": "Copper Carbonate",
          "amount": 1.5
        }
      ],
      "description": "Feito com base no https://glazy.org/recipes/65462.",
      "createdBy": "Marize Mello",
      "source": "glazy.org",
      "url": "https://glazy.org/recipes/68830"
    },
    {
      "id": 64813,
      "code": "GLAZY-64813",
      "name": "0580_Gumpler Amarelo Modificado (1)",
      "cone": "6",
      "surface": "Glossy",
      "transparency": "Translucent",
      "atmosphere": "Oxidation",
      "subtype": "Glaze",
      "ingredients": [
        {
          "material": "Spodumene",
          "amount": 21.3
        },
        {
          "material": "Silica",
          "amount": 18.8
        },
        {
          "material": "Ferro Frit 3134",
          "amount": 17.7
        },
        {
          "material": "0910_Argila S\u00e3o Sim\u00e3o",
          "amount": 14.7
        },
        {
          "material": "Dolomite",
          "amount": 13.0
        },
        {
          "material": "Titanium Dioxide",
          "amount": 6.5
        },
        {
          "material": "Rutile",
          "amount": 6.0
        },
        {
          "material": "Bentonite",
          "amount": 2.0
        }
      ],
      "description": "Feito com base em https://glazy.org/recipes/24859 . Calculei achando que tinha o mesmo espodum\u00eanio da calculadora e agora estou corrigindo para o espodum\u00eanio que realmente tenho, com a composi\u00e7\u00e3o real, que faz diferen\u00e7a em todos os n\u00fameros e no gr\u00e1fico. Isso \u00e9 o que realmente foi feito: https://glazy.org/recipes/90625.",
      "createdBy": "Marize Mello",
      "source": "glazy.org",
      "url": "https://glazy.org/recipes/64813"
    },
    {
      "id": 68494,
      "code": "GLAZY-68494",
      "name": "0586_Bleu Mz (2)",
      "cone": "6",
      "surface": "Glossy",
      "transparency": "Opaque",
      "atmosphere": "Oxidation",
      "subtype": "Glaze",
      "ingredients": [
        {
          "material": "0931_Feldspato K Minasolo",
          "amount": 45.2
        },
        {
          "material": "Ferro Frit 3134",
          "amount": 16.1
        },
        {
          "material": "Talc",
          "amount": 13.7
        },
        {
          "material": "XXX 0905_Caulim Minasolo",
          "amount": 12.9
        },
        {
          "material": "Silica",
          "amount": 5.2
        },
        {
          "material": "0933_C\u00e1lcio Extra Leve",
          "amount": 4.9
        },
        {
          "material": "Bentonite",
          "amount": 2.0
        }
      ],
      "additionals": [
        {
          "material": "Rutile",
          "amount": 5.2
        },
        {
          "material": "Cobalt Oxide",
          "amount": 1.0
        }
      ],
      "description": "Feito com base no Bleu Murfitt ( https://glazy.org/recipes/61624 ), tentando levar para o Cone 6 com Boro. Muito escuro. S\u00f3 aparece o azul com muita luz. Acredito que tenha passado um pouco do cone devido a esta curva com resfriamento controlado. Tentar nova queima para depois ver onde posso corrigir.",
      "createdBy": "Marize Mello",
      "source": "glazy.org",
      "url": "https://glazy.org/recipes/68494"
    },
    {
      "id": 68834,
      "code": "GLAZY-68834",
      "name": "0588_Malhado Azul Verde (1)",
      "cone": "6",
      "surface": "Semi-glossy",
      "transparency": "Opaque",
      "atmosphere": "Oxidation",
      "subtype": "Glaze",
      "ingredients": [
        {
          "material": "Neph Sye A270",
          "amount": 44.6
        },
        {
          "material": "Silica",
          "amount": 13.3
        },
        {
          "material": "XXX 0905_Caulim Minasolo",
          "amount": 13.3
        },
        {
          "material": "Gerstley Borate",
          "amount": 11.1
        },
        {
          "material": "0933_C\u00e1lcio Extra Leve",
          "amount": 11.1
        },
        {
          "material": "Lithium Carbonate",
          "amount": 6.6
        },
        {
          "material": "Titanium Dioxide",
          "amount": 6.2
        },
        {
          "material": "Bentonite",
          "amount": 2.0
        },
        {
          "material": "Cobalt Carbonate",
          "amount": 1.0
        }
      ],
      "description": "Feito com base na receita https://glazy.org/recipes/17364. E conferido com o livro do Britt para ver se era a mesma receita. E sim.",
      "createdBy": "Marize Mello",
      "source": "glazy.org",
      "url": "https://glazy.org/recipes/68834"
    },
    {
      "id": 68835,
      "code": "GLAZY-68835",
      "name": "0589_Val's Turquesa (1)",
      "cone": "6",
      "surface": "Glossy",
      "transparency": "Semi-opaque",
      "atmosphere": "Oxidation",
      "subtype": "Glaze - Turquoise",
      "ingredients": [
        {
          "material": "0931_Feldspato K Minasolo",
          "amount": 29.4
        },
        {
          "material": "Silica",
          "amount": 29.3
        },
        {
          "material": "Gerstley Borate",
          "amount": 21.0
        },
        {
          "material": "0933_C\u00e1lcio Extra Leve",
          "amount": 11.0
        },
        {
          "material": "Dolomite",
          "amount": 3.6
        },
        {
          "material": "Copper Carbonate",
          "amount": 2.8
        },
        {
          "material": "Bentonite",
          "amount": 2.0
        },
        {
          "material": "XXX 0905_Caulim Minasolo",
          "amount": 0.9
        }
      ],
      "description": "Feito com base em https://glazy.org/recipes/58547.",
      "createdBy": "Marize Mello",
      "source": "glazy.org",
      "url": "https://glazy.org/recipes/68835"
    },
    {
      "id": 68837,
      "code": "GLAZY-68837",
      "name": "0590_Verde Intenso (1)",
      "cone": "6",
      "surface": "Glossy",
      "transparency": "Opaque",
      "atmosphere": "Oxidation",
      "subtype": "Glaze - Green",
      "ingredients": [
        {
          "material": "0931_Feldspato K Minasolo",
          "amount": 41.3
        },
        {
          "material": "Silica",
          "amount": 16.0
        },
        {
          "material": "Gerstley Borate",
          "amount": 12.2
        },
        {
          "material": "0933_C\u00e1lcio Extra Leve",
          "amount": 7.3
        },
        {
          "material": "Copper Carbonate",
          "amount": 6.0
        },
        {
          "material": "Dolomite",
          "amount": 5.4
        },
        {
          "material": "Zircopax",
          "amount": 5.4
        },
        {
          "material": "EP Kaolin",
          "amount": 2.2
        },
        {
          "material": "Rutile",
          "amount": 2.2
        },
        {
          "material": "Bentonite",
          "amount": 2.0
        }
      ],
      "description": "Feito com base no https://glazy.org/recipes/6356.",
      "createdBy": "Marize Mello",
      "source": "glazy.org",
      "url": "https://glazy.org/recipes/68837"
    },
    {
      "id": 68840,
      "code": "GLAZY-68840",
      "name": "0591_Pinnell Resistido Azul Base Mate (1)",
      "cone": "6",
      "surface": "Glossy",
      "transparency": "Opaque",
      "atmosphere": "Oxidation",
      "subtype": "Glaze - Blue",
      "ingredients": [
        {
          "material": "Nepheline Syenite",
          "amount": 60.0
        },
        {
          "material": "Strontium Carbonate",
          "amount": 20.0
        },
        {
          "material": "Silica",
          "amount": 10.0
        },
        {
          "material": "0910_Argila S\u00e3o Sim\u00e3o",
          "amount": 7.0
        },
        {
          "material": "Bentonite",
          "amount": 2.0
        },
        {
          "material": "Lithium Carbonate",
          "amount": 1.0
        }
      ],
      "additionals": [
        {
          "material": "Copper Carbonate",
          "amount": 3.0
        },
        {
          "material": "Cobalt Carbonate",
          "amount": 1.0
        }
      ],
      "description": "Feito com base na receita https://glazy.org/recipes/18047.",
      "createdBy": "Marize Mello",
      "source": "glazy.org",
      "url": "https://glazy.org/recipes/68840"
    },
    {
      "id": 68842,
      "code": "GLAZY-68842",
      "name": "0592_Cindy's Clear II (1)",
      "cone": "6",
      "surface": "Glossy",
      "transparency": "Opaque",
      "atmosphere": "Oxidation",
      "subtype": "Glaze",
      "ingredients": [
        {
          "material": "Silica",
          "amount": 23.8
        },
        {
          "material": "Ferro Frit 3134",
          "amount": 19.8
        },
        {
          "material": "0931_Feldspato K Minasolo",
          "amount": 16.7
        },
        {
          "material": "0933_C\u00e1lcio Extra Leve",
          "amount": 14.9
        },
        {
          "material": "EP Kaolin",
          "amount": 11.9
        },
        {
          "material": "Spodumene",
          "amount": 10.9
        },
        {
          "material": "Bentonite",
          "amount": 2.0
        }
      ],
      "description": "Feito com base na receita: https://glazy.org/recipes/35530. Foi acrescentado: 1% de carbonato de cobre. 0,5% de \u00f3xido de cromo. 1,5% di\u00f3xido de tit\u00e2nio.",
      "createdBy": "Marize Mello",
      "source": "glazy.org",
      "url": "https://glazy.org/recipes/68842"
    },
    {
      "id": 194416,
      "code": "GLAZY-194416",
      "name": "05A - TA BORT DETTA RECEPT",
      "cone": "7 - 8",
      "surface": "Glossy",
      "transparency": "Opaque",
      "atmosphere": "Oxidation, Reduction",
      "subtype": "Glaze - White, Off-White",
      "ingredients": [
        {
          "material": "Cornwall Stone",
          "amount": 75.0
        },
        {
          "material": "Whiting",
          "amount": 18.0
        },
        {
          "material": "Silica",
          "amount": 5.0
        },
        {
          "material": "Zinc Oxide",
          "amount": 2.0
        }
      ],
      "additionals": [
        {
          "material": "Tin Oxide",
          "amount": 10.0
        }
      ],
      "description": "",
      "createdBy": "Magdalena Svensson",
      "source": "glazy.org",
      "url": "https://glazy.org/recipes/194416"
    },
    {
      "id": 1664,
      "code": "GLAZY-1664",
      "name": "06 Clear",
      "cone": "05 1/2",
      "surface": "Glossy",
      "transparency": "",
      "atmosphere": "Oxidation",
      "subtype": "Glaze - Clear",
      "ingredients": [
        {
          "material": "Ferro Frit 3134",
          "amount": 55.0
        },
        {
          "material": "Kona F-4 feldspar",
          "amount": 20.0
        },
        {
          "material": "Silica",
          "amount": 15.0
        },
        {
          "material": "Bentonite",
          "amount": 10.0
        }
      ],
      "description": "From a University of Georgia class handout on glaze & clay from Andy Nasisse.",
      "createdBy": "Glazy Admin",
      "source": "glazy.org",
      "url": "https://glazy.org/recipes/1664"
    },
    {
      "id": 3026,
      "code": "GLAZY-3026",
      "name": "06-6 Matte glaze",
      "cone": "06 - 6",
      "surface": "Matte",
      "transparency": "Opaque",
      "atmosphere": "Oxidation",
      "subtype": "Glaze - White, Off-White",
      "ingredients": [
        {
          "material": "EP Kaolin",
          "amount": 40.0
        },
        {
          "material": "Silica",
          "amount": 30.0
        },
        {
          "material": "Custer Feldspar",
          "amount": 20.0
        },
        {
          "material": "Ball Clay",
          "amount": 10.0
        }
      ],
      "description": "Comments: This is a slip 50% clay Source: Ceramics Monthly, Nov/Dec 2003 Credited to: Used by Kathy Ruttenberg",
      "createdBy": "Alisa Liskin Clausen",
      "source": "glazy.org",
      "url": "https://glazy.org/recipes/3026"
    },
    {
      "id": 6524,
      "code": "GLAZY-6524",
      "name": "06-6 Matte glaze/slip (variation)",
      "cone": "06 - 6",
      "surface": "Matte",
      "transparency": "Opaque",
      "atmosphere": "Oxidation",
      "subtype": "Slip & Engobe",
      "ingredients": [
        {
          "material": "EP Kaolin",
          "amount": 40.0
        },
        {
          "material": "Silica",
          "amount": 30.0
        },
        {
          "material": "Custer Feldspar",
          "amount": 20.0
        },
        {
          "material": "Ball Clay",
          "amount": 10.0
        }
      ],
      "description": "Comments: This is a slip 50% clay Source: Ceramics Monthly, Nov/Dec 2003 Credited to: Used by Kathy Ruttenberg",
      "createdBy": "Pia Schmaltz",
      "source": "glazy.org",
      "url": "https://glazy.org/recipes/6524"
    },
    {
      "id": 2982,
      "code": "GLAZY-2982",
      "name": "1 2 3 Clear",
      "cone": "08 - 06",
      "surface": "",
      "transparency": "Transparent",
      "atmosphere": "Raku",
      "subtype": "Glaze - Raku",
      "ingredients": [
        {
          "material": "Gerstley Borate",
          "amount": 50.0
        },
        {
          "material": "EP Kaolin",
          "amount": 33.33
        },
        {
          "material": "Silica",
          "amount": 16.67
        }
      ],
      "description": "ClayArt Listserv recipe &lt; glaze type: Raku comments: quantities are given in 'parts' but not stated whether this is parts by weight or volume submitted by: Claudia O Driscoll Possible Health Hazards: Silica: free silica-wear a NIOSH approved dust mask when handling dry material Unity Formula for 1 2 3 Clear: 0.004 K2O 0.456 Al2O3 2.187 SiO2 0.155 Na2O 0.735 B2O3 0.007 TiO2 0.678 CaO 0.007 Fe2O3 4.8:1 Si:Al Ratio 0.163 MgO Percentage Analysis: 46.08 % SiO2 16.31 % Al2O3 17.89 % B2O3 0.14 % K2O 3.37 % Na2O 13.33 % CaO 2.31 % MgO 0.39 % Fe2O3 0.21 % TiO2",
      "createdBy": "Glazy Admin",
      "source": "glazy.org",
      "url": "https://glazy.org/recipes/2982"
    },
    {
      "id": 26110,
      "code": "GLAZY-26110",
      "name": "1-RC-1.2 Si 0.2 Al",
      "cone": "6",
      "surface": "",
      "transparency": "",
      "atmosphere": "Oxidation",
      "subtype": "Glaze",
      "ingredients": [
        {
          "material": "Whiting",
          "amount": 39.5
        },
        {
          "material": "Frit 6004",
          "amount": 21.0
        },
        {
          "material": "Neph Sye A270",
          "amount": 12.0
        },
        {
          "material": "Kaolin (WBH,Minerco)",
          "amount": 11.0
        },
        {
          "material": "Silica",
          "amount": 10.5
        },
        {
          "material": "Calcined Kaolin",
          "amount": 6.0
        }
      ],
      "description": "",
      "createdBy": "Ceramics Bezalel",
      "source": "glazy.org",
      "url": "https://glazy.org/recipes/26110"
    },
    {
      "id": 257364,
      "code": "GLAZY-257364",
      "name": "1. Ascheglasur - 10 A",
      "cone": "7 - 9",
      "surface": "Satin-matte",
      "transparency": "Semi-opaque",
      "atmosphere": "Reduction",
      "subtype": "Glaze - Ash",
      "ingredients": [
        {
          "material": "Eigene Asche 2020",
          "amount": 40.0
        },
        {
          "material": "Feldspar K 2/75",
          "amount": 25.0
        },
        {
          "material": "Ball Clay HVA/PM (BSZ)",
          "amount": 25.0
        },
        {
          "material": "Gerstley Borate",
          "amount": 7.5
        }
      ],
      "description": "",
      "createdBy": "Reinhard Lieckefett",
      "source": "glazy.org",
      "url": "https://glazy.org/recipes/257364"
    },
    {
      "id": 26117,
      "code": "GLAZY-26117",
      "name": "10-RC-5.5 Si 0.2 Al",
      "cone": "6",
      "surface": "",
      "transparency": "",
      "atmosphere": "Oxidation",
      "subtype": "Glaze",
      "ingredients": [
        {
          "material": "Silica",
          "amount": 60.4
        },
        {
          "material": "Whiting",
          "amount": 16.9
        },
        {
          "material": "Frit 6004",
          "amount": 8.9
        },
        {
          "material": "Kaolin (WBH,Minerco)",
          "amount": 7.8
        },
        {
          "material": "Neph Sye A270",
          "amount": 5.0
        },
        {
          "material": "Bentonite",
          "amount": 1.0
        }
      ],
      "description": "",
      "createdBy": "Ceramics Bezalel",
      "source": "glazy.org",
      "url": "https://glazy.org/recipes/26117"
    },
    {
      "id": 63876,
      "code": "GLAZY-63876",
      "name": "10/10 whiting, talc",
      "cone": "6",
      "surface": "Semi-glossy",
      "transparency": "Opaque",
      "atmosphere": "Oxidation",
      "subtype": "Glaze",
      "ingredients": [
        {
          "material": "EP Kaolin",
          "amount": 20.0
        },
        {
          "material": "Silica",
          "amount": 20.0
        },
        {
          "material": "Johnson Matthey Frit 169",
          "amount": 20.0
        },
        {
          "material": "Forshammar Feldspar",
          "amount": 20.0
        },
        {
          "material": "Talc",
          "amount": 10.0
        },
        {
          "material": "Whiting",
          "amount": 10.0
        }
      ],
      "description": "This is a revison of 20x5 with whiting, where I split the whiting with talc, adding magnesia to encourage and highlight lilacs and lavenders. No.4 tile to the left, row 2, is the darling of the set. A purple background peppered with pink crystals.",
      "createdBy": "Alisa Liskin Clausen",
      "source": "glazy.org",
      "url": "https://glazy.org/recipes/63876"
    },
    {
      "id": 22158,
      "code": "GLAZY-22158",
      "name": "1000 series base - Wustum Museum",
      "cone": "4 - 7",
      "surface": "Glossy",
      "transparency": "Transparent",
      "atmosphere": "Oxidation",
      "subtype": "Glaze - Clear",
      "ingredients": [
        {
          "material": "Custer Feldspar",
          "amount": 38.0
        },
        {
          "material": "Gerstley Borate",
          "amount": 25.0
        },
        {
          "material": "Silica",
          "amount": 19.6
        },
        {
          "material": "Barium Carbonate",
          "amount": 8.7
        },
        {
          "material": "Whiting",
          "amount": 8.7
        }
      ],
      "description": "Takes color and stains beautifully. color blend photos to come. We fire a medium parabolic ramp to cone 6 with a 10 min hold then slow cool to 900 at -120 F/ hr. minor crazing if cooled too quickly. Also, clear has calcium borate crystals if applied too thick. Average Specific gravity is 45 depending on colorants. Very predictable color range and very solid color response.",
      "createdBy": "Nathaniel Hunter",
      "source": "glazy.org",
      "url": "https://glazy.org/recipes/22158"
    },
    {
      "id": 9165,
      "code": "GLAZY-9165",
      "name": "10x base black",
      "cone": "6",
      "surface": "",
      "transparency": "",
      "atmosphere": "Oxidation",
      "subtype": "Glaze - Black - Satin",
      "ingredients": [
        {
          "material": "Dolomite",
          "amount": 10.0
        },
        {
          "material": "EP Kaolin",
          "amount": 10.0
        },
        {
          "material": "Ferro Frit 3134",
          "amount": 10.0
        },
        {
          "material": "Ferro Frit 3195",
          "amount": 10.0
        },
        {
          "material": "Kentucky OM #4 Ball Clay",
          "amount": 10.0
        },
        {
          "material": "Kona F-4 feldspar",
          "amount": 10.0
        },
        {
          "material": "Silica",
          "amount": 10.0
        },
        {
          "material": "Spodumene",
          "amount": 10.0
        },
        {
          "material": "Talc",
          "amount": 10.0
        },
        {
          "material": "Wollastonite",
          "amount": 10.0
        },
        {
          "material": "Mason 6600 black stain",
          "amount": 5.0
        }
      ],
      "description": "",
      "createdBy": "chance taylor",
      "source": "glazy.org",
      "url": "https://glazy.org/recipes/9165"
    },
    {
      "id": 28199,
      "code": "GLAZY-28199",
      "name": "11-RC-6.0 Si 0.2 Al",
      "cone": "6",
      "surface": "",
      "transparency": "",
      "atmosphere": "Oxidation",
      "subtype": "Glaze",
      "ingredients": [
        {
          "material": "Silica",
          "amount": 63.1
        },
        {
          "material": "Whiting",
          "amount": 15.9
        },
        {
          "material": "Frit 6004",
          "amount": 8.5
        },
        {
          "material": "Kaolin (WBH,Minerco)",
          "amount": 7.1
        },
        {
          "material": "Neph Sye A270",
          "amount": 4.4
        },
        {
          "material": "Bentonite",
          "amount": 1.0
        }
      ],
      "description": "",
      "createdBy": "Ceramics Bezalel",
      "source": "glazy.org",
      "url": "https://glazy.org/recipes/28199"
    },
    {
      "id": 106485,
      "code": "GLAZY-106485",
      "name": "1100 series (1000 series modified)",
      "cone": "5 - 7",
      "surface": "Glossy",
      "transparency": "Transparent",
      "atmosphere": "Oxidation, Reduction, Salt & Soda, Wood, Neutral",
      "subtype": "Glaze - Clear",
      "ingredients": [
        {
          "material": "Custer Feldspar",
          "amount": 45.0
        },
        {
          "material": "Silica",
          "amount": 19.2
        },
        {
          "material": "Gerstley Borate",
          "amount": 15.0
        },
        {
          "material": "Whiting",
          "amount": 8.5
        },
        {
          "material": "Strontium Carbonate",
          "amount": 7.3
        },
        {
          "material": "Bentonite",
          "amount": 5.0
        }
      ],
      "additionals": [
        {
          "material": "Water",
          "amount": 150.0
        }
      ],
      "description": "removed Barium and edited to get as close as possible to a .3:.7 ratio for stability and food safety. No crazing. If you fire with a slow cool to 1500 the 1111 gets silver microcrystaline \"Stars\" in a black field. I have fired it as high as cone 8.",
      "createdBy": "Nathaniel Hunter",
      "source": "glazy.org",
      "url": "https://glazy.org/recipes/106485"
    },
    {
      "id": 69187,
      "code": "GLAZY-69187",
      "name": "1180 cobalt blauw glazuur (1150-1180 celsius) Cone 1-4",
      "cone": "1 - 4",
      "surface": "Glossy",
      "transparency": "Semi-opaque",
      "atmosphere": "Oxidation",
      "subtype": "Overglaze",
      "ingredients": [
        {
          "material": "Nepheline Syenite",
          "amount": 20.91
        },
        {
          "material": "Silica",
          "amount": 19.29
        },
        {
          "material": "Custer Feldspar",
          "amount": 14.47
        },
        {
          "material": "Calcium borate frit",
          "amount": 12.27
        },
        {
          "material": "Fritte 10.05 Loodbisilicaat",
          "amount": 11.14
        },
        {
          "material": "Fritte 10.01",
          "amount": 9.22
        },
        {
          "material": "Dolomite",
          "amount": 5.97
        },
        {
          "material": "Feldspar",
          "amount": 5.11
        },
        {
          "material": "Whiting",
          "amount": 1.62
        },
        {
          "material": "Cobalt Oxide",
          "amount": 1.0
        }
      ],
      "description": "",
      "createdBy": "Eveline",
      "source": "glazy.org",
      "url": "https://glazy.org/recipes/69187"
    },
    {
      "id": 72955,
      "code": "GLAZY-72955",
      "name": "119.D .09",
      "cone": "6 - 8",
      "surface": "Satin",
      "transparency": "",
      "atmosphere": "Oxidation",
      "subtype": "Glaze - Yellow",
      "ingredients": [
        {
          "material": "kaolien",
          "amount": 29.23
        },
        {
          "material": "Ferro Frit 3124",
          "amount": 22.56
        },
        {
          "material": "Nepheline Syenite",
          "amount": 20.37
        },
        {
          "material": "Whiting",
          "amount": 17.1
        },
        {
          "material": "Silica",
          "amount": 10.74
        }
      ],
      "additionals": [
        {
          "material": "Titanium Dioxide",
          "amount": 6.0
        }
      ],
      "description": "",
      "createdBy": "Linda de Guchteneire",
      "source": "glazy.org",
      "url": "https://glazy.org/recipes/72955"
    },
    {
      "id": 27321,
      "code": "GLAZY-27321",
      "name": "12-RC-1.2 Si 0.3 Al",
      "cone": "6",
      "surface": "",
      "transparency": "",
      "atmosphere": "Oxidation",
      "subtype": "Glaze",
      "ingredients": [
        {
          "material": "Whiting",
          "amount": 37.5
        },
        {
          "material": "Frit 6004",
          "amount": 20.3
        },
        {
          "material": "Calcined Kaolin",
          "amount": 16.5
        },
        {
          "material": "Neph Sye A270",
          "amount": 11.2
        },
        {
          "material": "Kaolin (WBH,Minerco)",
          "amount": 10.0
        },
        {
          "material": "Silica",
          "amount": 4.5
        }
      ],
      "description": "",
      "createdBy": "Ceramics Bezalel",
      "source": "glazy.org",
      "url": "https://glazy.org/recipes/27321"
    },
    {
      "id": 51693,
      "code": "GLAZY-51693",
      "name": "12.14 atelier",
      "cone": "6",
      "surface": "",
      "transparency": "",
      "atmosphere": "Oxidation",
      "subtype": "Glaze",
      "ingredients": [
        {
          "material": "Soda Feldspar",
          "amount": 52.0
        },
        {
          "material": "Silica",
          "amount": 18.0
        },
        {
          "material": "Whiting",
          "amount": 15.0
        },
        {
          "material": "Frit 3221 Calciumboraat",
          "amount": 10.0
        },
        {
          "material": "Calcined Kaolin",
          "amount": 5.0
        }
      ],
      "description": "perfectly durable, good boron level can form crystals during storage in large batch makes a beautifull turquoise with copper carbonate",
      "createdBy": "keramiekateliergent",
      "source": "glazy.org",
      "url": "https://glazy.org/recipes/51693"
    },
    {
      "id": 902,
      "code": "GLAZY-902",
      "name": "1213P Calcium Matte",
      "cone": "5",
      "surface": "Matte",
      "transparency": "",
      "atmosphere": "",
      "subtype": "Glaze - Matte",
      "ingredients": [
        {
          "material": "Kaolin",
          "amount": 45.0
        },
        {
          "material": "Wollastonite",
          "amount": 33.9
        },
        {
          "material": "Ferro Frit 3134",
          "amount": 21.1
        }
      ],
      "description": "Smooth, beautiful matte surface submitted by: Michelle Campbell source for original recipe: Plainsman Clays",
      "createdBy": "Glazy Admin",
      "source": "glazy.org",
      "url": "https://glazy.org/recipes/902"
    },
    {
      "id": 5208,
      "code": "GLAZY-5208",
      "name": "1234Shino analogue",
      "cone": "6",
      "surface": "",
      "transparency": "",
      "atmosphere": "Oxidation",
      "subtype": "Glaze - Shino",
      "ingredients": [
        {
          "material": "Ferro Frit 3124",
          "amount": 40.0
        },
        {
          "material": "EP Kaolin",
          "amount": 30.0
        },
        {
          "material": "Wollastonite",
          "amount": 20.0
        },
        {
          "material": "Ball Clay",
          "amount": 10.0
        }
      ],
      "description": "This recipe was imported from Louis Katz's Hyperglaze database available on his website: http://falcon.tamucc.edu/lkatz/allglazes.txt More information about Louis Katz can be found on his website, http://www.louiskatz.net/ Louis Katz Notes: I am not a safety expert and any information contained in this file about safety should be ignored in favor of advice from experts. All of the materials in all glazes are potentially hazardous. All of these glaze recipes are given without any representation of accuracy or safety. They may work, they may not. They may be safe when fired or they may not. All of the materials used in them have hazards associated with them. You must be have sufficient training in the hazards before you use the the materials. You will have to determine the suitability and safety for your use. Do not assume that a lack of a warning about a material means that it is safe. Cone: 6 Firing: Oxidation Recipe: Percent Batch Ferro Frit 3124 40.00 40.00 EPK 30.00 30.00 Wollastonite 20.00 20.00 Ball Clay 10.00 10.00 Totals: 100.00 % 100.00 gm",
      "createdBy": "Glazy Admin",
      "source": "glazy.org",
      "url": "https://glazy.org/recipes/5208"
    },
    {
      "id": 27320,
      "code": "GLAZY-27320",
      "name": "13-RC-1.5 Si 0.3 Al",
      "cone": "6",
      "surface": "",
      "transparency": "",
      "atmosphere": "Oxidation",
      "subtype": "Glaze",
      "ingredients": [
        {
          "material": "Whiting",
          "amount": 34.4
        },
        {
          "material": "Frit 6004",
          "amount": 18.2
        },
        {
          "material": "Calcined Kaolin",
          "amount": 13.8
        },
        {
          "material": "Silica",
          "amount": 11.8
        },
        {
          "material": "Neph Sye A270",
          "amount": 11.8
        },
        {
          "material": "Kaolin (WBH,Minerco)",
          "amount": 10.0
        }
      ],
      "description": "",
      "createdBy": "Ceramics Bezalel",
      "source": "glazy.org",
      "url": "https://glazy.org/recipes/27320"
    },
    {
      "id": 28200,
      "code": "GLAZY-28200",
      "name": "14-RC-2.0 Si 0.3 Al",
      "cone": "6",
      "surface": "",
      "transparency": "",
      "atmosphere": "Oxidation",
      "subtype": "Glaze",
      "ingredients": [
        {
          "material": "Whiting",
          "amount": 30.4
        },
        {
          "material": "Silica",
          "amount": 22.0
        },
        {
          "material": "Frit 6004",
          "amount": 16.0
        },
        {
          "material": "Calcined Kaolin",
          "amount": 11.3
        },
        {
          "material": "Neph Sye A270",
          "amount": 10.3
        },
        {
          "material": "Kaolin (WBH,Minerco)",
          "amount": 10.0
        }
      ],
      "description": "",
      "createdBy": "Ceramics Bezalel",
      "source": "glazy.org",
      "url": "https://glazy.org/recipes/28200"
    },
    {
      "id": 9050,
      "code": "GLAZY-9050",
      "name": "140C",
      "cone": "10",
      "surface": "Matte",
      "transparency": "Opaque",
      "atmosphere": "Oxidation",
      "subtype": "Glaze",
      "ingredients": [
        {
          "material": "Custer Feldspar",
          "amount": 45.0
        },
        {
          "material": "Whiting",
          "amount": 20.0
        },
        {
          "material": "Quartz / Silice 325M",
          "amount": 20.0
        },
        {
          "material": "KAOLIN (EPK)",
          "amount": 10.0
        },
        {
          "material": "Tin Oxide",
          "amount": 5.0
        }
      ],
      "additionals": [
        {
          "material": "Chrome Oxide",
          "amount": 0.5
        }
      ],
      "description": "Issue de L\u2019art des gla\u00e7ures Th\u00e9oriquement Rose avec trou\u00e9es grises sur les voiles fins des bords satin\u00e9 brillant. En r\u00e9alit\u00e9 : Gris - mat - fissures Cuisson cone 10 maintien 15min",
      "createdBy": "Sophie Manessiez Guinet",
      "source": "glazy.org",
      "url": "https://glazy.org/recipes/9050"
    },
    {
      "id": 27319,
      "code": "GLAZY-27319",
      "name": "15-RC-2.5 Si 0.3 Al",
      "cone": "6",
      "surface": "",
      "transparency": "",
      "atmosphere": "Oxidation",
      "subtype": "Glaze",
      "ingredients": [
        {
          "material": "Silica",
          "amount": 30.0
        },
        {
          "material": "Whiting",
          "amount": 27.2
        },
        {
          "material": "Frit 6004",
          "amount": 14.2
        },
        {
          "material": "Kaolin (WBH,Minerco)",
          "amount": 10.0
        },
        {
          "material": "Calcined Kaolin",
          "amount": 9.6
        },
        {
          "material": "Neph Sye A270",
          "amount": 9.0
        }
      ],
      "description": "",
      "createdBy": "Ceramics Bezalel",
      "source": "glazy.org",
      "url": "https://glazy.org/recipes/27319"
    },
    {
      "id": 9055,
      "code": "GLAZY-9055",
      "name": "152C",
      "cone": "10",
      "surface": "Satin",
      "transparency": "Opaque",
      "atmosphere": "Oxidation",
      "subtype": "Glaze",
      "ingredients": [
        {
          "material": "Custer Feldspar",
          "amount": 46.0
        },
        {
          "material": "Dolomite",
          "amount": 23.0
        },
        {
          "material": "Quartz / Silice 325M",
          "amount": 15.0
        },
        {
          "material": "Zircopax",
          "amount": 11.0
        },
        {
          "material": "KAOLIN (EPK)",
          "amount": 5.0
        }
      ],
      "additionals": [
        {
          "material": "Manganese Dioxide",
          "amount": 2.0
        },
        {
          "material": "Cobalt Carbonate",
          "amount": 1.0
        },
        {
          "material": "Red Iron Oxide",
          "amount": 1.0
        }
      ],
      "description": "Art des gla\u00e7ures Cuisson cone 10 Maintien 15min",
      "createdBy": "Sophie Manessiez Guinet",
      "source": "glazy.org",
      "url": "https://glazy.org/recipes/9055"
    },
    {
      "id": 28201,
      "code": "GLAZY-28201",
      "name": "16-RC-3.0 Si 0.3 Al",
      "cone": "6",
      "surface": "",
      "transparency": "",
      "atmosphere": "Oxidation",
      "subtype": "Glaze",
      "ingredients": [
        {
          "material": "Silica",
          "amount": 36.4
        },
        {
          "material": "Whiting",
          "amount": 24.5
        },
        {
          "material": "Frit 6004",
          "amount": 12.9
        },
        {
          "material": "Kaolin (WBH,Minerco)",
          "amount": 10.0
        },
        {
          "material": "Neph Sye A270",
          "amount": 8.2
        },
        {
          "material": "Calcined Kaolin",
          "amount": 8.0
        }
      ],
      "description": "",
      "createdBy": "Ceramics Bezalel",
      "source": "glazy.org",
      "url": "https://glazy.org/recipes/28201"
    },
    {
      "id": 22425,
      "code": "GLAZY-22425",
      "name": "1608 TIN-WHITE",
      "cone": "6",
      "surface": "",
      "transparency": "Opaque",
      "atmosphere": "Oxidation",
      "subtype": "Glaze - White, Off-White",
      "ingredients": [
        {
          "material": "Feldspat Potassico M8",
          "amount": 57.57
        },
        {
          "material": "Silica",
          "amount": 15.41
        },
        {
          "material": "Zinc Oxide",
          "amount": 12.58
        },
        {
          "material": "Dolomite",
          "amount": 7.0
        },
        {
          "material": "Grolleg Kaolin",
          "amount": 4.07
        },
        {
          "material": "Whiting",
          "amount": 3.37
        }
      ],
      "additionals": [
        {
          "material": "Zircopax",
          "amount": 3.9
        },
        {
          "material": "Tin Oxide",
          "amount": 1.95
        },
        {
          "material": "Bentonite",
          "amount": 1.77
        }
      ],
      "description": "a very nice white glaze goes well on any clay, flows nicely and can make nice teardrops when applied thickly. originally i used only tin as an opacifier//colorant but trying to save costs i am using partly zirconium dioxine. the green effect is john's satin 2 with copper carbonate.",
      "createdBy": "joris-jan bos 3TREESceramics",
      "source": "glazy.org",
      "url": "https://glazy.org/recipes/22425"
    },
    {
      "id": 8208,
      "code": "GLAZY-8208",
      "name": "1631 Aqua, ^6 Ox. Redux.",
      "cone": "6",
      "surface": "Matte",
      "transparency": "",
      "atmosphere": "Oxidation",
      "subtype": "Glaze",
      "ingredients": [
        {
          "material": "Barium Carbonate",
          "amount": 47.5
        },
        {
          "material": "Nepheline Syenite",
          "amount": 47.5
        },
        {
          "material": "Ferro Frit 3134",
          "amount": 5.0
        }
      ],
      "additionals": [
        {
          "material": "Copper Carbonate",
          "amount": 9.0
        },
        {
          "material": "Bentonite",
          "amount": 4.0
        }
      ],
      "description": "",
      "createdBy": "Alisa Liskin Clausen",
      "source": "glazy.org",
      "url": "https://glazy.org/recipes/8208"
    },
    {
      "id": 9054,
      "code": "GLAZY-9054",
      "name": "167A",
      "cone": "10",
      "surface": "Semi-glossy",
      "transparency": "Semi-opaque",
      "atmosphere": "Oxidation",
      "subtype": "Glaze",
      "ingredients": [
        {
          "material": "Custer Feldspar",
          "amount": 45.0
        },
        {
          "material": "Dolomite",
          "amount": 22.0
        },
        {
          "material": "Quartz / Silice 325M",
          "amount": 16.0
        },
        {
          "material": "Zircopax",
          "amount": 11.0
        },
        {
          "material": "KAOLIN (EPK)",
          "amount": 6.0
        }
      ],
      "additionals": [
        {
          "material": "Copper Carbonate",
          "amount": 2.0
        }
      ],
      "description": "Livre art des glacures Cone 10 maintien 15min",
      "createdBy": "Sophie Manessiez Guinet",
      "source": "glazy.org",
      "url": "https://glazy.org/recipes/9054"
    },
    {
      "id": 26120,
      "code": "GLAZY-26120",
      "name": "17-RC-3.5 Si 0.3 Al",
      "cone": "6",
      "surface": "",
      "transparency": "",
      "atmosphere": "Oxidation",
      "subtype": "Glaze",
      "ingredients": [
        {
          "material": "Silica",
          "amount": 42.2
        },
        {
          "material": "Whiting",
          "amount": 22.4
        },
        {
          "material": "Frit 6004",
          "amount": 12.1
        },
        {
