Repository: MrSeldon/argilev2

File: data/glazes/digitalfire.json (part 4 of 5)
{
      "code": "GR10-K1",
      "name": "Ravenscrag Cone 10R Tenmoku",
      "cone": "10R",
      "surface": "Matte",
      "atmosphere": "Reduction",
      "ingredients": [
        {
          "material": "Ravenscrag Slip",
          "amount": 95.0
        },
        {
          "material": "Calcium Carbonate",
          "amount": 5.0
        },
        {
          "material": "Red Iron Oxide",
          "amount": 10.0
        }
      ],
      "description": "Plainsman Cone 10R Ravenscrag Slip based glaze. It can be found among others at http://ravenscrag.com.",
      "notes": "Like a typical tenmoku, this fires to a brilliant deep gloss that will run if applied too thickly. It appears best on porcelain on white stoneware. Tiny iron silicate crystals grow on the surface (depending on the speed of cooling). Adjust the calcium carbonate to fine tune the degree of melting.",
      "url": "https://digitalfire.com/recipe/gr10-k1"
    },
    {
      "code": "GR10-L",
      "name": "Ravenscrag Iron Crystal",
      "cone": "10R",
      "surface": "Crystalline",
      "atmosphere": "Reduction",
      "ingredients": [
        {
          "material": "Ravenscrag Slip 1000F Roast",
          "amount": 0.0
        },
        {
          "material": "Ravenscrag Slip",
          "amount": 100.0
        },
        {
          "material": "Red Iron Oxide",
          "amount": 10.0
        }
      ],
      "description": "Plainsman Cone 10R Ravenscrag Slip based glaze. It can be found among others at http://ravenscrag.com.",
      "notes": "Without any added flux Ravenscrag will produce an iron crystal surface with 10% iron oxide.",
      "url": "https://digitalfire.com/recipe/gr10-l"
    },
    {
      "code": "GR6-A",
      "name": "Ravenscrag Cone 6 Clear Glossy Base",
      "cone": "6",
      "surface": "Glossy",
      "atmosphere": "Oxidation",
      "ingredients": [
        {
          "material": "Ravenscrag Slip",
          "amount": 50.0
        },
        {
          "material": "Ravenscrag Slip 1000F Roast",
          "amount": 30.0
        },
        {
          "material": "Ferro Frit 3134",
          "amount": 20.0
        }
      ],
      "description": "This Plainsman Cone 6 Ravenscrag Slip base is just the pure material with 20% added frit to make it melt to a glossy natural clear.",
      "notes": "Also known as G2936C. This is the base cone 6 Ravenscrag recipe, it fires as a transparent glossy. It has an addition of the most common North American borate frit, enough to produce a good glass at cone 6. Most other glazes based on Ravenscrag use this as a starting point (although they might substitute the frit for another). The character of this is not the same as transparent glazes made from materials like feldspar, kaolin, silica, wollastonite and frit. This is a natural clay material having some iron content and particles you can feel (up to 42 mesh). So it forms a less sterile glaze, one having some variegation, fine speckle and slight blush or amber coloration. It is most glossy at a complete cone 6 (for a lower temperature you may need to increase the frit a little). It is best to at least hold the temperature at the end of the firing to minimize firing defects. Even better, use the C6DHSC firing schedule. As a transparent, this glaze is best suited for use on light-burning stonewares (e.g. Plainsman M340). On whiter porcelains and stonewares, it may not fire to a sufficiently transparent glass (consider using G2926B or G3806C instead). On darker clay bodies this recipe may fire too cloudy. Is has a low enough thermal expansion to fit most bodies, but if it does craze consider substituting Ferro Frit 3195. As noted, this is a base recipe, well suited to additions of opacifiers, variegators and colors. Add zircopax to get a white (about 10%). The white produced will be somewhat variegated (non-toilet-bowl-like). For variation-with-thickness, to highlight edges of contours, use a lower percentage of zircopax. For even better variegation, add some titanium dioxide (1-2% to a mix already containing 6-8 zircopax). Add colorants and variegators (with or without opacifier). If colorant additions affect melt fluidity, add or reduce the frit percentage to compensate. If it cracks during drying, increase the roast clay at the expense of raw clay. Glazes having a high percentage of Ravenscrag Slip are most often prepared using the traditional method of simply adding water until the preferred viscosity is achieved (the material has inherent properties that produce functional slurries for dipping). Control of drying shrinkage and slurry character is achieved by varying the proportion of roast and raw powder in the recipe. For us, a weight ratio of 80 water to 100 powder (2000 water for 2.5kg of powder) produces a 1.5-specific-gravity slurry that, although fairly runny, gives the right thickness on 1-2 second dip on 1850F bisque-ware (there is some dripping, but coverage is even and it is quick-drying). This recipe actually does not respond to flocculant additions that gel traditional mineral-blend glazes to a thixotropic state.",
      "url": "https://digitalfire.com/recipe/gr6-a"
    },
    {
      "code": "GR6-B",
      "name": "Ravenscrag Cone 6 Variegated Light Glossy Blue",
      "cone": "6",
      "surface": "Glossy",
      "atmosphere": "Oxidation",
      "ingredients": [
        {
          "material": "Ravenscrag Slip",
          "amount": 80.0
        },
        {
          "material": "Ferro Frit 3134",
          "amount": 20.0
        },
        {
          "material": "Cobalt Oxide",
          "amount": 3.0
        },
        {
          "material": "Rutile",
          "amount": 3.0
        },
        {
          "material": "Titanium Dioxide",
          "amount": 3.0
        }
      ],
      "description": "Plainsman Cone 6 Ravenscrag Slip based glaze. It can be found among others at http://ravenscrag.com.",
      "notes": "This produces a variegated light medium blue glaze that breaks greenish over edges. This glaze is very consistent and has very good working properties. Variations 5% titanium dioxide, 1% cobalt oxide, 1% copper oxide and 0.5% iron oxide: A light glossy blue glaze with some lighter variegations, breaks to a green over the edges. 3% Cobalt Carbonate, 3% Rutile, 3% Titanium dioxide: A variegated light medium blue glaze that breaks greenish over edges. 2% copper oxide and 2.5% titanium dioxide: Does not leach on vinegar test. Produces a celadon green with some crystals growing on the bottom of the bowl where it pools. Normal application. For mixing instructions please set the master recipe, GR6-A.",
      "url": "https://digitalfire.com/recipe/gr6-b"
    },
    {
      "code": "GR6-C",
      "name": "Ravenscrag Cone 6 White Glossy",
      "cone": "6",
      "surface": "Glossy",
      "atmosphere": "Oxidation",
      "ingredients": [
        {
          "material": "Ravenscrag Slip",
          "amount": 40.0
        },
        {
          "material": "Ravenscrag Slip 1000F Roast",
          "amount": 40.0
        },
        {
          "material": "Ferro Frit 3134",
          "amount": 20.0
        },
        {
          "material": "Zircopax",
          "amount": 10.0
        }
      ],
      "description": "Plainsman Cone 6 Ravenscrag Slip based white glossy glaze. It can be found among others at http://ravenscrag.com.",
      "notes": "A white base glaze with all the advantages of Ravenscrag Slip base GR6-A. It is not drab-looking like a porcelain toilet, but is vibrant and interesting on stoneware bodies. It breaks to clear on the edges of contours and has variegation. It works well with added stains, the variegation of this base (adding a little titanium dioxide) makes the color much more interesting. Adjust the amount of zircopax as needed to adjust the degree of whiteness. Recently we have begun using a mix of tin and zircopax (3% and 5%) to minimize crawling. Because it contains an opacifier, this can be a base for the addition of colorants to produce pastel colors (adding them to the transparent base will produce deeper more brilliant colors). We recommend stains rather than metal oxides. For mixing instructions please see the master recipe, GR6-A. Consider using G2926B clear with added Zircopax if this recipe does not produce the degree of whiteness and homogeneity you need.",
      "url": "https://digitalfire.com/recipe/gr6-c"
    },
    {
      "code": "GR6-D",
      "name": "Ravenscrag Cone 6 Glossy Black",
      "cone": "6",
      "surface": "Glossy",
      "atmosphere": "Oxidation",
      "ingredients": [
        {
          "material": "Ravenscrag Slip",
          "amount": 40.0
        },
        {
          "material": "Ravenscrag Slip Roast",
          "amount": 40.0
        },
        {
          "material": "Ferro Frit 3134",
          "amount": 20.0
        },
        {
          "material": "Iron Oxide Red",
          "amount": 13.0
        },
        {
          "material": "Cobalt Oxide",
          "amount": 0.5
        },
        {
          "material": "Chrome Oxide",
          "amount": 0.5
        }
      ],
      "description": "",
      "notes": "Consider trying 6-8% Mason 6666 to stain this base instead of these three raw colorants. You can also make a very good black from our G2926B plus the same stain. For mixing instructions please see the master recipe, GR6-A.",
      "url": "https://digitalfire.com/recipe/gr6-d"
    },
    {
      "code": "GR6-E",
      "name": "Ravenscrag Cone 6 Raspberry Glossy",
      "cone": "6",
      "surface": "Glossy",
      "atmosphere": "Oxidation",
      "ingredients": [
        {
          "material": "Ravenscrag Slip",
          "amount": 40.0
        },
        {
          "material": "Ravenscrag Slip 1000F Roast",
          "amount": 30.0
        },
        {
          "material": "Ferro Frit 3134",
          "amount": 20.0
        },
        {
          "material": "Whiting",
          "amount": 10.0
        },
        {
          "material": "Tin Oxide",
          "amount": 7.5
        },
        {
          "material": "Chrome Oxide",
          "amount": 0.5
        }
      ],
      "description": "A chrome-tin burgundy glaze using the Ravenscrag cone 6 base recipe.",
      "notes": "Chrome-tin (either from the raw materials or a stain) pink and red glazes can be difficult to achieve and keep consistent at cone 6. Red is perhaps the most difficult and expensive color in ceramics. The chemistry of the host glaze has to be sympathetic to the color development, the chrome and tin require high calcium, zero zinc and low boron (that is why this recipe has 10% added calcium carbonate). Remember that red is red, it is difficult to acheive in glazes; test this first on different kinds of clay to determine if is is suitable for you. It may be better for you to use a pink or maroon stain instead instead of raw chrome and tin (e.g. the GR6-L recipe). Try different thicknesses to see which works best for you. This breaks clear around edges to highlight irregularities in the surface. On darker bodies the color of the glaze will be darker. Consider reducing the percentage of colorant to get a lighter color if needed. Slow cooling can matte the surface. For mixing and firing instructions please see the master recipe, GR6-A.",
      "url": "https://digitalfire.com/recipe/gr6-e"
    },
    {
      "code": "GR6-H",
      "name": "Ravenscrag Cone 6 Oatmeal Matte",
      "cone": "6",
      "surface": "Matte",
      "atmosphere": "Oxidation",
      "ingredients": [
        {
          "material": "Ravenscrag Slip",
          "amount": 60.0
        },
        {
          "material": "Calcined Alumina",
          "amount": 10.0
        },
        {
          "material": "Dolomite",
          "amount": 10.0
        },
        {
          "material": "Ferro Frit 3134",
          "amount": 20.0
        },
        {
          "material": "Manganese Dioxide",
          "amount": 4.0
        },
        {
          "material": "Rutile",
          "amount": 5.0
        },
        {
          "material": "Illmenite Granular",
          "amount": 0.3
        }
      ],
      "description": "Plainsman Cone 6 Ravenscrag Slip glaze. See more at ravenscrag.com.",
      "notes": "Note: For use as a straight glaze We are recommending GA6-F Alberta Slip oatmeal glaze instead, it looks better and has a better melt. Alberta Slip is already a stained material, so less colorants are needed to make darker colored glazes. Go the http://albertaslip.com. However, as a second layer over other more fluid melt glazes, this can work well. Be sure not to put it on too thick. We have had a report of this leaching. This is credible because of the 10% calcined alumina in this recipe, only a little of that goes into solution in the melt as Al2O3 because it is high refractory (it is added to achieve matteness here). The significant colorant addition is also a concern. We are working to use the titanium/stain mechanism to create a similar appearance (e.g. the way we do with red stain in G3939A). For mixing instructions please see the master recipe, GR6-A.",
      "url": "https://digitalfire.com/recipe/gr6-h"
    },
    {
      "code": "GR6-L",
      "name": "Ravenscrag Cone 6 Transparent Burgundy",
      "cone": "6",
      "surface": "Glossy",
      "atmosphere": "Oxidation",
      "ingredients": [
        {
          "material": "Ravenscrag Slip",
          "amount": 40.0
        },
        {
          "material": "Ravenscrag Slip 1000F Roast",
          "amount": 40.0
        },
        {
          "material": "Ferro Frit 3134",
          "amount": 20.0
        },
        {
          "material": "Mason 6006 Stain",
          "amount": 10.0
        }
      ],
      "description": "A stain-based method to achieve this color using the Ravenscrag base recipe.",
      "notes": "This is an excellent alternative to the GR6-E Raspberry recipe. It is simpler, just a stain addition to the standard transparent. It is more reliable. It is easy to adjust the amount of stain to get the exact shade you want. This base recipe is unusual in that it supports the development of chrome tin stains, these are available in many shades from pink to red, consider trying a different another if this color is not right for you. Because this is transparent (contains no opacifier), different thicknesses have different intensities of color. Because it employs a stain it will be more consistent than one using chrome and tin. Add an opacifier, like titanium, to create a more pastel color with variegation (e.g. 2-4%). No special firing curve is needed and the surface fires very clean and defect free (with a normal soak at cone 6, or even better, the C6DHSC schedule). For mixing instructions please see the master recipe, GR6-A.",
      "url": "https://digitalfire.com/recipe/gr6-l"
    },
    {
      "code": "GR6-M",
      "name": "Ravenscrag Cone 6 Floating Blue",
      "cone": "6",
      "surface": "Matte",
      "atmosphere": "Oxidation",
      "ingredients": [
        {
          "material": "Ravenscrag Slip",
          "amount": 40.0
        },
        {
          "material": "Ravenscrag Slip 1000F Roast",
          "amount": 39.0
        },
        {
          "material": "Ferro Frit 3134",
          "amount": 20.0
        },
        {
          "material": "Ferro Frit 3124",
          "amount": 10.0
        },
        {
          "material": "Red Iron Oxide",
          "amount": 2.0
        },
        {
          "material": "Cobalt Oxide",
          "amount": 1.0
        },
        {
          "material": "Rutile",
          "amount": 4.0
        }
      ],
      "description": "Plainsman Cone 6 Ravenscrag Slip based version of the popular floating blue recipe.",
      "notes": "This recipe is also code numbered G2917. David Shaner's cone 6 floating blue has been used for many years by thousands of potters. However, the base (the clear to which the colorants are added) is 50:30:20 Nepheline Syenite:Gerstley Borate:Silica. It has serious issues (including slurry gelling because of the partially soluble Gerstley Borate and Nepheline Syenite, consistency and supply issues with Gerstley Borate, susceptibility to blistering and higher thermal expansion because of the high feldspar content). As a consequence, most users thus have had a love-hate relationship with the recipe. This employs an alternative base recipe into which the iron, cobalt and rutile have been transplanted. The GR6-A 80:20 Ravenscrag:Frit base has been conditioned with a further 10% frit addition to get more crystal development and variegation. This base eliminates the solubility and consistency issues and produces a glaze of lower thermal expansion. Although more expensive to make than the GA6-C Alberta Slip Rutile Blue (because of the cobalt), this one produces the rich blue without needing the slow-cooling C6DHSC firing schedule (although it still benefits with a more defect-free surface). The recipe originally had 80 parts raw Ravenscrag powder but we have adjusted it to 40:39 raw:roast. Feel free to tune the raw:roast mix to get the exact slurry properties you want. More roast makes the slurry shrink less, dry faster and more powdery; more raw makes it shrink more and dry harder. For mixing instructions please see the master recipe, GR6-A.",
      "url": "https://digitalfire.com/recipe/gr6-m"
    },
    {
      "code": "GR6-N",
      "name": "Ravenscrag Alberta Brilliant Cone 6 Celadon",
      "cone": "6",
      "surface": "Matte",
      "atmosphere": "Oxidation",
      "ingredients": [
        {
          "material": "Ravenscrag Slip",
          "amount": 38.0
        },
        {
          "material": "Alberta Slip 1000F Roasted",
          "amount": 38.0
        },
        {
          "material": "Ferro Frit 3134",
          "amount": 19.0
        },
        {
          "material": "Ferro Frit 3124",
          "amount": 5.0
        },
        {
          "material": "Iron Oxide Red",
          "amount": 1.0
        },
        {
          "material": "Cobalt Oxide",
          "amount": 0.5
        },
        {
          "material": "Rutile",
          "amount": 2.5
        },
        {
          "material": "Tin Oxide",
          "amount": 0.5
        },
        {
          "material": "Copper Oxide Black",
          "amount": 0.5
        }
      ],
      "description": "Plainsman Cone 6 Ravenscrag Slip based glaze. It can be found among others at http://ravenscrag.com.",
      "notes": "This was originally discovered as a 50:50 mix of G2917 Ravenscrag Floating Blue and G2908 Alberta Slip Floating Blue. The result is green. The recipe is a combination of the two with slight changes (0.5 cobalt instead of 0.75, 1.0 iron instead of 1.5, 2.5 rutile instead of 3.0). For mixing instructions please see the master recipe, GR6-A.",
      "url": "https://digitalfire.com/recipe/gr6-n"
    },
    {
      "code": "GRNTCG",
      "name": "GRANITE Crystalline Glaze",
      "cone": "8",
      "surface": "Crystalline",
      "atmosphere": "Oxidation",
      "ingredients": [
        {
          "material": "Ferro Frit 3110",
          "amount": 48.0
        },
        {
          "material": "Zinc Oxide",
          "amount": 22.0
        },
        {
          "material": "Silica",
          "amount": 20.0
        },
        {
          "material": "Titanium Dioxide",
          "amount": 10.0
        }
      ],
      "description": "Cone 8-10 - High titanium variant",
      "notes": "From Crystal Glazes Book 1 by Fara Shimbo, page 134. Maturing Cone: 8 to 10 but is at its best at cone 9. Crystal number: Moderate amount of zinc silicate crystals, but will also produce a very large number of titanium and/or rutile crystals Rate Of Growth: For zinc silicate crystals, 1-2 cm diameter per hour on tiles, 1 cm/h on vessels Crystal Color: Eggshell to light yellow, opaque. Crystal Shape: Round with lighter edges; little structure visible. Ground Color: Ecru to white, opaque in oxidation, mauve to purple in reduction. Crazing: Impossible to see. Color Response: Tends to dull colors somewhat. Crystals in copper glazes will often have maroon outlines. Takes all colorants well except nickel, which should not be used. Cobalt will color the rutile crystals a peacock blue; other colorants do not affect the rutile crystals much. Seeding properties: Lousy. More information in Crystal Glazes book 1 page 134. Much more background information in other sections of the book.",
      "url": "https://digitalfire.com/recipe/grntcg"
    },
    {
      "code": "L2000",
      "name": "25 Porcelain",
      "cone": "6",
      "surface": "Matte",
      "atmosphere": "Oxidation",
      "ingredients": [
        {
          "material": "Kaolin",
          "amount": 25.0
        },
        {
          "material": "Ball Clay",
          "amount": 25.0
        },
        {
          "material": "Feldspar",
          "amount": 25.0
        },
        {
          "material": "Silica",
          "amount": 25.0
        },
        {
          "material": "Bentonite",
          "amount": 3.0
        }
      ],
      "description": "Base 25x4 porcelain recipe",
      "notes": "The starting point for a cone 10 plastic porcelain. Such porcelains require about 25% silica for glaze fit and about 25% feldspar to achieve near zero porosity. The remaining 50% is clay to provide plasticity and workability. Bentonite, or whiter burning smectite or hectorite, are often added to improve plasticity. The percentages of the ingredients are tweaked to adjust the degree of vitrification (e.g. more feldspar and less clay for better fired density and strength; more kaolin and less ball clay for better fired whiteness; more ball clay and less kaolin for better plasticity). Minor amounts of other materials can be added to further adjust working and firing behaviour (talc or frit to improve maturity, stain to adjust color). The actual properties will also depend greatly on the brand-name, particle size and purity of materials used. Translucent porcelains employ 50% low iron and low titanium kaolins and zero ball clay. Plastic porcelains employ plastic kaolins. Finer mesh silica is often used to control thermal expansion behaviour. Potassium and sodium feldspars and nepheline syenite are selected based on price, availability, purity, fluxing power and their effect on various firing properties. Lower temperature porcelains increase the feldspar (up to 40%) and reduce the clay content to achieve maturity. They can also employ small amounts of talc or frit to help. Because the clay percentage is lower they either need to increase the ball clay at the expense of kaolin or add more bentonite. There are no short-cuts to creating a good porcelain from the materials available to you. It is vital to do the testing work to determine the best mix to produce the needed working and fired properties. The final recipe will always be a compromise between the fired properties needed and the cost (if money is no concern it is easily possible to produce a recipe that costs five times more). Almost always the fired property that must be sacrificed to keep costs down is fired whiteness. Plasticity is almost always sacrificed (since the single most expensive ingredient by far are white burning plasticizers).",
      "url": "https://digitalfire.com/recipe/l2000"
    },
    {
      "code": "L3341B",
      "name": "Alberta Slip Iron Crystal Cone 10R",
      "cone": "10R",
      "surface": "Crystalline",
      "atmosphere": "Reduction",
      "ingredients": [
        {
          "material": "Alberta Slip 1000F Roasted",
          "amount": 50.0
        },
        {
          "material": "Alberta Slip",
          "amount": 50.0
        },
        {
          "material": "Red Iron Oxide",
          "amount": 3.0
        }
      ],
      "description": "By adding a little iron to 100% Alberta Slip you can make an iron crystal glaze.",
      "notes": "Typically this type of glaze is made by adding up to 15% iron oxide to a transparent glaze. However using Alberta Slip, you only need 3% iron (this is an advantage because 10% iron flocculates the glaze, requiring the addition of more water which in turn causes crawling). Adjust the iron to get the amount of crystal development and metallic appearance desired. In reduction the extra iron will flux it more so melting should be good.",
      "url": "https://digitalfire.com/recipe/l3341b"
    },
    {
      "code": "L3685U",
      "name": "Cone 03 White Engobe Recipe",
      "cone": "03",
      "surface": "Matte",
      "atmosphere": "Oxidation",
      "ingredients": [
        {
          "material": "Nepheline Syenite",
          "amount": 10.0
        },
        {
          "material": "Tile #6 Kaolin",
          "amount": 42.0
        },
        {
          "material": "Ferro Frit 3110",
          "amount": 25.0
        },
        {
          "material": "Silica",
          "amount": 20.0
        },
        {
          "material": "National Standard Bentonite",
          "amount": 5.0
        }
      ],
      "description": "A white burning body with enough added frit to produce a cone 03 stoneware or white slip for use on the matching red Zero3 stoneware.",
      "notes": "This is both a slip (engobe) and body recipe. It is part of a development project during 2014 (spanning mixes from L3685A to T) to create a low fire stoneware system of body, slip (this) and glaze, dubbed Zero3. This slip matches the firing shrinkage of that body (but not of standard less vitreous terracottas). This project started life as the popular Fish Sauce slip. That recipe has an unbelievable 10% bentonite. I questioned the logic of that much of a high-iron dirty cheap raw bentonite in a recipe containing low-iron low-plastic expensive Grolleg kaolin. I switched to highly plastic 6Tile kaolin and halved the bentonite, this gives as good or better whiteness. Of course this could fire whiter if Grolleg was used and plasticized with VeeGum or Bentone, but the amount of the latter needed would double or triple the cost of the recipe. The amount of whatever bentonite is used can be tuned to match the drying shrinkage of the body (using bi-clay strips). This recipe is also plastic for throwing as a body, but it needs a little more bentonite (for better trimming). In a later version of this recipe, U1, we increased the bentonite to 5%. Because at cone 03 feldspar is a filler rather than a flux, I traded it for the amount of frit required to get the degree of vitrification needed to match the firing shrinkage of the body. The frit is active, it basically is the glue that holds the fired matrix together, that glues the slip to the body. This works much better than frits in common use. The silica is here to make it easier to fit glazes and to match the thermal expansion of terra cotta bodies (on which this can be used as a slip). The frit also amplifies the color of any stains added, that means you can make colored slips from this same recipe, apply them at the leather hard stage and finish with a clear coat of glaze (start with 10:90 mix of stain and this recipe, some stains will need more, some less). This creates the possibility of single fire low temperature stoneware for brush-on glazes (although you will likely want to bisque before glazing for dipping the clear). To use this as a slip, gel the slurry so that it will hang on and stay put after dipping ware into it.",
      "url": "https://digitalfire.com/recipe/l3685u"
    },
    {
      "code": "L3724F",
      "name": "Cone 03 Terra Cotta Stoneware",
      "cone": "03",
      "surface": "Matte",
      "atmosphere": "Oxidation",
      "ingredients": [
        {
          "material": "Plainsman 3D",
          "amount": 45.0
        },
        {
          "material": "Redart",
          "amount": 50.0
        },
        {
          "material": "National Standard Bentonite",
          "amount": 5.0
        },
        {
          "material": "Ferro Frit 3110",
          "amount": 10.0
        },
        {
          "material": "Yellow Iron Oxide",
          "amount": 1.0
        },
        {
          "material": "Barium Carbonate",
          "amount": 0.25
        }
      ],
      "description": "An experimental Zero3 using Plainsman 3D clay",
      "notes": "This was version 1 of the Zero3 low fire red-burning plastic stoneware recipe. We were attempting to make use of a Plainsman material. While it worked version well we eventually decided to go back to the original concept of using pure Redart clay, to make it useful in all of North America. That is L3724N2. The original goal was a terra cotta clay with added frit to make it vitrify at cone 03. The previous version to this one, L3724E, had 5 frit. The former has better red color as a slip, this one is better as a body itself. Although the development effort spanned a year, it ended in only partial success. It was found that this body (and many variations of it) was too volatile, there is too narrow a temperature window between too mature and too porous. When too mature, the fired shrinkage was very high, the color went from red to brown and the glaze was filled with bubbles from decomposition occurring within the over-fired body. When too open, the color was good but it was too susceptible to absorption of water into the matrix, this could be seen at sites of glaze imperfections where the water could get through. However, if you carefully watch glaze fit and make sure there are no imperfections in the glaze surface, this body could be successfully used at cone 04 to make quite strong ware. The L3724N2 version, which we recommend, also has the possibility of being a casting body.",
      "url": "https://digitalfire.com/recipe/l3724f"
    },
    {
      "code": "L3924C",
      "name": "Zero3 Porcelain - Experimental",
      "cone": "6",
      "surface": "Matte",
      "atmosphere": "Oxidation",
      "ingredients": [
        {
          "material": "New Zealand Kaolin",
          "amount": 227.0
        },
        {
          "material": "Ferro Frit 3110",
          "amount": 300.0
        },
        {
          "material": "Silica",
          "amount": 200.0
        },
        {
          "material": "VeeGum T",
          "amount": 30.0
        },
        {
          "material": "Mason 6336 Blue Stain",
          "amount": 250.0
        }
      ],
      "description": "",
      "notes": "This body is not available for sale. It is a fritware porcelain (frit is the flux instead of the traditional feldspar). Frits melt far low temperatures so this supercharges the firing maturity. A long series of test mixes in search of a blend of North American materials found that the glassy phase of the frit amplifies the color of any iron in the kaolin (even tiny amounts). No kaolins available to us were suitable except Grolleg and New Zealand Kaolin (it contains only 0.15% iron). NZK is short, so lots of VeeGum is needed. A pinkish color still remains making it necessary to add a small amount of blue stain (giving it the color of cone 10 reduction porcelain). Propeller mix it very thoroughly and be careful about substituting that stain, agglomerates during mixing produce ugly blue fired specks! This body pairs with G2931K clear glaze (the fully fritted version of G2931F) and a drop-and-soak firing glaze schedule. The secrets of this body are thus: -The 30% frit: Frit is expensive but it makes the impossible possible! -The NZ Kaolin: The whitest available in the world. -The VeeGum: Super plastic super-white. Bentone also works. -The silica for glaze fit and as a structural framework. As noted, this body will be among the most plastic you have ever used (of any kind). But this is only true if it is stiff enough. Do not use it soft, the shrinkage will be much higher and you risk drying cracks. Higher than normal firing shrinkage is a part of using this type of body. But that also indicates very high density and strength. This frit is slightly soluble. That means that on storage it will affect stiffness in the plastic clay or affect the rheology of a casting slip. It can affect plaster and your plaster table. If we were to manufacture this is could cost $150 a box. But before dismissing this think about the advantages of using it for making smaller pieces: -Fast firing: As little as 3 hours cold-to-cold. -The appearance of cone 10R but with far brighter colors. -High strength. -Throw ware ultra thin and light. -A perfectly fitted ultra-clear dipping glaze that is far cheaper to make than commercial glazes. -Dramatic reduction in wear-and-tear on kiln elements and energy usage. A final note: Because this body matures at such a low temperature it needs to be bisqued much lower (around 1500F. if ware is not absorbent enough fire lower). Units-of-measure: I have specified 50 lb bags to fill the needed amount for the NZ kaolin, however it comes in 20kg bags. But you are likely mixing in grams or ounces so just refer to the percentage column.",
      "url": "https://digitalfire.com/recipe/l3924c"
    },
    {
      "code": "L3954B",
      "name": "Cone 6 White Engobe Recipe",
      "cone": "6",
      "surface": "Matte",
      "atmosphere": "Oxidation",
      "ingredients": [
        {
          "material": "Nepheline Syenite",
          "amount": 18.0
        },
        {
          "material": "Silica",
          "amount": 15.0
        },
        {
          "material": "OM #4 Ball Clay",
          "amount": 54.0
        },
        {
          "material": "Zircopax",
          "amount": 10.0
        },
        {
          "material": "Bentonite",
          "amount": 3.0
        }
      ],
      "description": "Drying and firing shrinkage fitted to Plainsman M390, M340",
      "notes": "This is white because of the 10% Zircopax. Increase that 20% for maximum white. The black version of this is L3954F. This recipe has been tuned to have about the same fired shrinkage as Plainsman M390, Coffee Clay and M340 at cone 6 (we measure this at 6.7% dry-to-fired shrinkage using the SHAB test). We also confirmed fired-shrinkage-match using the EBCT test). If the body you use has between 6.5 and 7.0 fired shrinkage, this should work. Do not ignore this detail. If you apply this as an engobe (e.g. by dipping leather-hard functional pieces), and it is not firing-shrinkage-compatible with the body, it could eventually flake off during use. The color is whiter than previous trials (because of the zircopax), but some might prefer a little blue stain to brighten the color. We used 0.2% Mason 6336 with good success, other stains we tried agglomerated and caused specking). For a super white see the L3954R recipe. As will other engobes we recommend mixing in a kitchen blender, it is an ideal way to get the lumps out and thoroughly wet all particle surfaces. A thixotropic dipping slurry is needed and we have found it is possible to create a deflocculated one using 1000 powder, 780g water, ~3g Darvan. This produces a specific gravity of ~1.55. If it is too viscous add more Darvan, too fluid add a tiny amount of Epsom salts to bring it back to a creamy texture. A brushing version can also be made, see the notes for the L3954F black engobe.",
      "url": "https://digitalfire.com/recipe/l3954b"
    },
    {
      "code": "L3954N",
      "name": "Cone 10 Engobe for H550",
      "cone": "10",
      "surface": "Matte",
      "atmosphere": "Oxidation",
      "ingredients": [
        {
          "material": "Nepheline Syenite",
          "amount": 10.0
        },
        {
          "material": "Silica",
          "amount": 20.0
        },
        {
          "material": "OM #4 Ball Clay",
          "amount": 60.0
        },
        {
          "material": "Bentonite",
          "amount": 2.0
        },
        {
          "material": "Zircopax",
          "amount": 10.0
        },
        {
          "material": "Mason 6600 Black Stain",
          "amount": 10.0
        }
      ],
      "description": "White",
      "notes": "Both Zircopax and Black Stain are shown as additions. Use one or the other (to get white or black). This recipe the product of a series of tests where the percentage of nepheline syenite was progressively reduced (from 25% originally) to reduce the firing shrinkage to match H550 (it is important that engobes shrink the same as the body or they will flake or crack off during firing or later during ware use). Amazingly only 10% nepheline syenite is needed to make this fit Plainsman H450, H550. Again, do not use this recipe on porcelains (e.g. P700) or whitewares (e.g. H570, P600), the recipe needs more nepheline for them (to increase firing shrinkage, we have another recipe, L3954J that does this). This creates very plastic slurry so it sticks well to leather hard clay (because of the high percentage of ball clay). If you do not have this brand name of ball clay then substitute another. The Zircopax version fires quite white, leave it out completely if that is too white. If on thick enough this will block and body speckling, glazes will react as if on porcelain. As an engobe this works best when mixed as a thixotropic slurry. Please follow the instructions for the cone 6 version at the L3954B page at the Plainsman Clays website.",
      "url": "https://digitalfire.com/recipe/l3954n"
    },
    {
      "code": "MGBase1",
      "name": "High Calcium Semimatte 1 (Mastering Glazes)",
      "cone": "6",
      "surface": "Satin",
      "atmosphere": "Oxidation",
      "ingredients": [
        {
          "material": "Ferro Frit 3195",
          "amount": 20.0
        },
        {
          "material": "Wollastonite",
          "amount": 29.0
        },
        {
          "material": "Nepheline Syenite",
          "amount": 4.0
        },
        {
          "material": "EPK",
          "amount": 30.0
        },
        {
          "material": "Silica",
          "amount": 17.0
        }
      ],
      "description": "From page 86 of Mastering Glazes book",
      "notes": "While \"Waterfall Brown\" is about movement and \"Waxwing Brown\" is about a waxy feel, HCSM 1 is all about the classic, soft, \"eggshell\" finish. Key Properties • Visual Appearance: A smooth, buttery, semi-matte surface. • The Science: The matteness comes from Calcium-Silicate crystals that grow as the glaze cools. A controlled cooling cycle (\"down-firing\") is needed to give the crystals time to form. • Surface: It is often described as having an \"oily\" or \"buttery\" feel rather than a chalky one. • Durability: Resists leaching and staining—making it safer for food surfaces. Likes (Pros) • The \"Feel\": It is pleasant to hold,. • Reliable Color Canvas: It accepts colorants like Cobalt (blue), Chrome (green), or Manganese (purple) with clarity and soft, variegated transitions. • No Running: It is a \"stiff\" melt, staying put and enabling clean lines between different glaze colors. • Resistant to Staining: The tight crystalline structure of HCSM 1 makes it easy to clean. Dislikes (Cons) • Cooling Sensitivity: If your kiln \"crash cools\", this can come out looking glossy rather than matte. You must be willing to program your kiln to slow down between 1900^circ F and 1500^circ F. • Cutlery Marking: Because the surface is composed of tiny crystals, it can sometimes act like very fine sandpaper against metal. • Application Thickness: If applied too thick, it can occasionally \"crackle\" or crawl in corners. If too thin, it loses its buttery feel and can look a bit \"stony\" or dry. • Variegated Slate Blue Variation: It is notoriously picky about the specific batch of Red Iron Oxide and Rutile used; shifting from a beautiful blue-grey to a muddy brown.",
      "url": "https://digitalfire.com/recipe/mgbase1"
    },
    {
      "code": "MGBase2",
      "name": "High Calcium Semimatte 2 (Mastering Glazes)",
      "cone": "6",
      "surface": "Satin",
      "atmosphere": "Oxidation",
      "ingredients": [
