Repository: MrSeldon/argilev2

File: data/glazes/glazy.json (part 4 of 315)
{
          "material": "Kaolin (WBH,Minerco)",
          "amount": 10.2
        },
        {
          "material": "Neph Sye A270",
          "amount": 6.6
        },
        {
          "material": "Calcined Kaolin",
          "amount": 6.5
        }
      ],
      "description": "",
      "createdBy": "Ceramics Bezalel",
      "source": "glazy.org",
      "url": "https://glazy.org/recipes/26120"
    },
    {
      "id": 61130,
      "code": "GLAZY-61130",
      "name": "170(2) Zirkonglasur weiss glanz",
      "cone": "10",
      "surface": "Glossy",
      "transparency": "",
      "atmosphere": "Oxidation",
      "subtype": "Glaze - White, Off-White",
      "ingredients": [
        {
          "material": "Soda Feldspar",
          "amount": 25.3
        },
        {
          "material": "Silica",
          "amount": 19.0
        },
        {
          "material": "Whiting",
          "amount": 12.8
        },
        {
          "material": "Kaolin",
          "amount": 11.0
        },
        {
          "material": "Strontium Carbonate",
          "amount": 9.1
        },
        {
          "material": "Zircopax",
          "amount": 8.2
        },
        {
          "material": "Tin Oxide",
          "amount": 6.6
        },
        {
          "material": "Calcium borate frit",
          "amount": 4.9
        },
        {
          "material": "Bentonite",
          "amount": 1.4
        },
        {
          "material": "Talc",
          "amount": 1.1
        }
      ],
      "description": "",
      "createdBy": "Katja",
      "source": "glazy.org",
      "url": "https://glazy.org/recipes/61130"
    },
    {
      "id": 28202,
      "code": "GLAZY-28202",
      "name": "18-RC-4.0 Si 0.3 Al",
      "cone": "6",
      "surface": "",
      "transparency": "",
      "atmosphere": "Oxidation",
      "subtype": "Glaze",
      "ingredients": [
        {
          "material": "Silica",
          "amount": 46.8
        },
        {
          "material": "Whiting",
          "amount": 20.6
        },
        {
          "material": "Frit 6004",
          "amount": 10.8
        },
        {
          "material": "Kaolin (WBH,Minerco)",
          "amount": 10.0
        },
        {
          "material": "Neph Sye A270",
          "amount": 6.5
        },
        {
          "material": "Calcined Kaolin",
          "amount": 5.3
        }
      ],
      "description": "",
      "createdBy": "Ceramics Bezalel",
      "source": "glazy.org",
      "url": "https://glazy.org/recipes/28202"
    },
    {
      "id": 26119,
      "code": "GLAZY-26119",
      "name": "19-RC-4.5 Si 0.3 Al",
      "cone": "6",
      "surface": "",
      "transparency": "",
      "atmosphere": "Oxidation",
      "subtype": "Glaze",
      "ingredients": [
        {
          "material": "Silica",
          "amount": 50.8
        },
        {
          "material": "Whiting",
          "amount": 19.2
        },
        {
          "material": "Frit 6004",
          "amount": 10.1
        },
        {
          "material": "Kaolin (WBH,Minerco)",
          "amount": 10.0
        },
        {
          "material": "Neph Sye A270",
          "amount": 5.0
        },
        {
          "material": "Calcined Kaolin",
          "amount": 4.9
        }
      ],
      "description": "",
      "createdBy": "Ceramics Bezalel",
      "source": "glazy.org",
      "url": "https://glazy.org/recipes/26119"
    },
    {
      "id": 42941,
      "code": "GLAZY-42941",
      "name": "1906 D Tenmoku",
      "cone": "4 - 7",
      "surface": "Semi-glossy",
      "transparency": "Semi-opaque",
      "atmosphere": "Oxidation",
      "subtype": "Glaze - Iron - Tenmoku",
      "ingredients": [
        {
          "material": "Cornwall Stone",
          "amount": 31.0
        },
        {
          "material": "Ferro Frit 3134",
          "amount": 26.0
        },
        {
          "material": "EP Kaolin",
          "amount": 16.0
        },
        {
          "material": "Silica",
          "amount": 16.0
        },
        {
          "material": "Whiting",
          "amount": 6.0
        },
        {
          "material": "Talc",
          "amount": 5.0
        }
      ],
      "additionals": [
        {
          "material": "Red Iron Oxide",
          "amount": 10.0
        }
      ],
      "description": "",
      "createdBy": "Arne De Boeck",
      "source": "glazy.org",
      "url": "https://glazy.org/recipes/42941"
    },
    {
      "id": 8207,
      "code": "GLAZY-8207",
      "name": "1911 Purple/Blue Redux. Pat Horsley",
      "cone": "6",
      "surface": "Matte",
      "transparency": "",
      "atmosphere": "Oxidation",
      "subtype": "Glaze",
      "ingredients": [
        {
          "material": "Barium Carbonate",
          "amount": 40.0
        },
        {
          "material": "Custer Feldspar",
          "amount": 40.0
        },
        {
          "material": "EP Kaolin",
          "amount": 18.0
        },
        {
          "material": "C & C Ball Clay",
          "amount": 2.0
        }
      ],
      "additionals": [
        {
          "material": "Copper Carbonate",
          "amount": 6.0
        }
      ],
      "description": "",
      "createdBy": "Alisa Liskin Clausen",
      "source": "glazy.org",
      "url": "https://glazy.org/recipes/8207"
    },
    {
      "id": 34719,
      "code": "GLAZY-34719",
      "name": "1999 Jasper Glaze",
      "cone": "10 - 13",
      "surface": "",
      "transparency": "",
      "atmosphere": "Reduction",
      "subtype": "Glaze - Specialty - Crackle",
      "ingredients": [
        {
          "material": "Silica",
          "amount": 43.0
        },
        {
          "material": "G200 HP Feldspar, G200HP",
          "amount": 28.22
        },
        {
          "material": "Whiting",
          "amount": 21.5
        },
        {
          "material": "Dolomite",
          "amount": 2.68
        },
        {
          "material": "Grolleg Kaolin",
          "amount": 2.68
        },
        {
          "material": "Red Iron Oxide",
          "amount": 1.0
        },
        {
          "material": "Bentonite",
          "amount": 0.44
        },
        {
          "material": "Bone Ash",
          "amount": 0.44
        }
      ],
      "description": "From \"My Work, My Way: Fifty Years in the Studio\" by Harlan House, 2019. https://www.harlanhouse.com/ https://www.harlanhouse.com/wp-content/uploads/2019/04/2019%20HHBK-FINAL.pdf Jasper Glaze is named after Chris\u2019 cat, who I liked a lot. A grey-blue fine crackle glaze. I like this glaze best when it is thick and hot.",
      "createdBy": "Glazy Admin",
      "source": "glazy.org",
      "url": "https://glazy.org/recipes/34719"
    },
    {
      "id": 87894,
      "code": "GLAZY-87894",
      "name": "2-3-4 scheprecept (4)",
      "cone": "8 - 10",
      "surface": "",
      "transparency": "",
      "atmosphere": "",
      "subtype": "Glaze",
      "ingredients": [
        {
          "material": "Nepheline Syenite Norwegian",
          "amount": 26.3
        },
        {
          "material": "Wollastonite",
          "amount": 23.5
        },
        {
          "material": "Silica",
          "amount": 22.0
        },
        {
          "material": "Kaolin",
          "amount": 15.3
        },
        {
          "material": "Ferro Frit 3134",
          "amount": 12.9
        }
      ],
      "description": "2 scheppen fritte 3134, 3 scheppen siliciumoxide, 4 scheppen kaolien, 3 scheppen wollastoniet, 4 scheppen nepheline seyeniet. 2 lagen met borstel of 3' dip voor een mooi glanzend resultaat. Bij meer lagen blijven er wat belletjes in de laag hangen (verdwijnt met nog hoger te bakken).",
      "createdBy": "Jeannine Vrins",
      "source": "glazy.org",
      "url": "https://glazy.org/recipes/87894"
    },
    {
      "id": 26111,
      "code": "GLAZY-26111",
      "name": "2-RC-1.5 Si 0.2 Al",
      "cone": "6",
      "surface": "",
      "transparency": "",
      "atmosphere": "Oxidation",
      "subtype": "Glaze",
      "ingredients": [
        {
          "material": "Whiting",
          "amount": 36.0
        },
        {
          "material": "Frit 6004",
          "amount": 19.0
        },
        {
          "material": "Silica",
          "amount": 18.0
        },
        {
          "material": "Neph Sye A270",
          "amount": 12.0
        },
        {
          "material": "Kaolin (WBH,Minerco)",
          "amount": 10.0
        },
        {
          "material": "Calcined Kaolin",
          "amount": 5.0
        }
      ],
      "description": "",
      "createdBy": "Ceramics Bezalel",
      "source": "glazy.org",
      "url": "https://glazy.org/recipes/26111"
    },
    {
      "id": 111911,
      "code": "GLAZY-111911",
      "name": "2.1 Campeche 096 + Cu 3%",
      "cone": "04 - 3",
      "surface": "",
      "transparency": "Transparent",
      "atmosphere": "Wood",
      "subtype": "Glaze - Single-Fire",
      "ingredients": [
        {
          "material": "Frita 096 Brazil",
          "amount": 87.0
        },
        {
          "material": "Argila Branca Pantano Grande",
          "amount": 10.0
        },
        {
          "material": "Talc",
          "amount": 3.0
        }
      ],
      "additionals": [
        {
          "material": "Black Copper Oxide",
          "amount": 3.0
        },
        {
          "material": "Bentonite",
          "amount": 1.0
        }
      ],
      "description": "",
      "createdBy": "Felis Cer\u00e2mica",
      "source": "glazy.org",
      "url": "https://glazy.org/recipes/111911"
    },
    {
      "id": 111906,
      "code": "GLAZY-111906",
      "name": "2.2 Campeche 096 + Fe2O3 1%",
      "cone": "04 - 3",
      "surface": "Glossy",
      "transparency": "Transparent",
      "atmosphere": "Wood",
      "subtype": "Glaze - Single-Fire",
      "ingredients": [
        {
          "material": "Frita 096 Brazil",
          "amount": 87.0
        },
        {
          "material": "Argila Branca Pantano Grande",
          "amount": 10.0
        },
        {
          "material": "Talc",
          "amount": 3.0
        }
      ],
      "additionals": [
        {
          "material": "Bentonite",
          "amount": 1.0
        },
        {
          "material": "Red Iron Oxide",
          "amount": 1.0
        }
      ],
      "description": "",
      "createdBy": "Felis Cer\u00e2mica",
      "source": "glazy.org",
      "url": "https://glazy.org/recipes/111906"
    },
    {
      "id": 62466,
      "code": "GLAZY-62466",
      "name": "2/8/3 Kupfert\u00fcrkis Kristall Adjusted R2O to RO",
      "cone": "10",
      "surface": "Glossy",
      "transparency": "",
      "atmosphere": "Oxidation",
      "subtype": "Glaze - Crystalline - Micro",
      "ingredients": [
        {
          "material": "Mahavir Feldspar",
          "amount": 50.71
        },
        {
          "material": "Zinc Oxide",
          "amount": 20.68
        },
        {
          "material": "Silica",
          "amount": 20.37
        },
        {
          "material": "Whiting",
          "amount": 8.49
        },
        {
          "material": "Kaolin",
          "amount": 0.75
        }
      ],
      "additionals": [
        {
          "material": "Bentonite",
          "amount": 1.91
        },
        {
          "material": "Black Copper Oxide",
          "amount": 1.0
        }
      ],
      "description": "",
      "createdBy": "Jeff Szarzi",
      "source": "glazy.org",
      "url": "https://glazy.org/recipes/62466"
    },
    {
      "id": 61474,
      "code": "GLAZY-61474",
      "name": "2/8/30 Kupfergr\u00fcn Mikrokristall",
      "cone": "10",
      "surface": "Glossy",
      "transparency": "Opaque",
      "atmosphere": "Oxidation",
      "subtype": "Glaze - Green - Copper",
      "ingredients": [
        {
          "material": "Potash Feldspar",
          "amount": 33.469
        },
        {
          "material": "Silica",
          "amount": 24.751
        },
        {
          "material": "Zinc Oxide",
          "amount": 16.624
        },
        {
          "material": "Whiting",
          "amount": 6.871
        },
        {
          "material": "Kaolin",
          "amount": 5.541
        }
      ],
      "additionals": [
        {
          "material": "Cerium Oxide",
          "amount": 8.016
        },
        {
          "material": "Black Copper Oxide",
          "amount": 3.99
        },
        {
          "material": "Bentonite",
          "amount": 0.739
        }
      ],
      "description": "",
      "createdBy": "Katja",
      "source": "glazy.org",
      "url": "https://glazy.org/recipes/61474"
    },
    {
      "id": 61487,
      "code": "GLAZY-61487",
      "name": "2/8/8 Mangan Mikrokristall",
      "cone": "10",
      "surface": "Glossy",
      "transparency": "Opaque",
      "atmosphere": "Oxidation",
      "subtype": "Glaze - Crystalline - Micro",
      "ingredients": [
        {
          "material": "Potash Feldspar",
          "amount": 39.822
        },
        {
          "material": "Silica",
          "amount": 23.328
        },
        {
          "material": "Zinc Oxide",
          "amount": 19.757
        },
        {
          "material": "Whiting",
          "amount": 8.185
        },
        {
          "material": "Kaolin",
          "amount": 2.64
        }
      ],
      "additionals": [
        {
          "material": "Manganese Dioxide",
          "amount": 4.707
        },
        {
          "material": "Bentonite",
          "amount": 1.561
        }
      ],
      "description": "",
      "createdBy": "Katja",
      "source": "glazy.org",
      "url": "https://glazy.org/recipes/61487"
    },
    {
      "id": 7578,
      "code": "GLAZY-7578",
      "name": "20 x 5 Barium ^6, 3 Manganese",
      "cone": "6",
      "surface": "Glossy",
      "transparency": "Translucent",
      "atmosphere": "Oxidation",
      "subtype": "Glaze",
      "ingredients": [
        {
          "material": "Barium Carbonate",
          "amount": 20.0
        },
        {
          "material": "Calcined Kaolin",
          "amount": 20.0
        },
        {
          "material": "Ferro Frit 3134",
          "amount": 20.0
        },
        {
          "material": "Silica",
          "amount": 20.0
        },
        {
          "material": "Wollastonite",
          "amount": 20.0
        }
      ],
      "additionals": [
        {
          "material": "Manganese Dioxide",
          "amount": 3.0
        }
      ],
      "description": "",
      "createdBy": "Alisa Liskin Clausen",
      "source": "glazy.org",
      "url": "https://glazy.org/recipes/7578"
    },
    {
      "id": 7577,
      "code": "GLAZY-7577",
      "name": "20 x 5 Barium ^6, 3 Manganese, 3 Rutile",
      "cone": "6",
      "surface": "Glossy",
      "transparency": "Translucent",
      "atmosphere": "Neutral",
      "subtype": "Glaze",
      "ingredients": [
        {
          "material": "Calcined Kaolin",
          "amount": 20.0
        },
        {
          "material": "Custer Feldspar",
          "amount": 20.0
        },
        {
          "material": "Ferro Frit 3134",
          "amount": 20.0
        },
        {
          "material": "Silica",
          "amount": 20.0
        },
        {
          "material": "Wollastonite",
          "amount": 20.0
        }
      ],
      "additionals": [
        {
          "material": "Manganese Dioxide",
          "amount": 3.0
        }
      ],
      "description": "",
      "createdBy": "Alisa Liskin Clausen",
      "source": "glazy.org",
      "url": "https://glazy.org/recipes/7577"
    },
    {
      "id": 7576,
      "code": "GLAZY-7576",
      "name": "20 x 5 Base ^6, 3 Manganese",
      "cone": "6",
      "surface": "Glossy",
      "transparency": "Translucent",
      "atmosphere": "Neutral",
      "subtype": "Glaze",
      "ingredients": [
        {
          "material": "Calcined Kaolin",
          "amount": 20.0
        },
        {
          "material": "Custer Feldspar",
          "amount": 20.0
        },
        {
          "material": "Ferro Frit 3134",
          "amount": 20.0
        },
        {
          "material": "Silica",
          "amount": 20.0
        },
        {
          "material": "Wollastonite",
          "amount": 20.0
        }
      ],
      "additionals": [
        {
          "material": "Manganese Dioxide",
          "amount": 3.0
        }
      ],
      "description": "",
      "createdBy": "Alisa Liskin Clausen",
      "source": "glazy.org",
      "url": "https://glazy.org/recipes/7576"
    },
    {
      "id": 7575,
      "code": "GLAZY-7575",
      "name": "20 x 5 Base ^6, 3 Manganese, 3 Rutile",
      "cone": "6",
      "surface": "Glossy",
      "transparency": "Translucent",
      "atmosphere": "Neutral",
      "subtype": "Glaze",
      "ingredients": [
        {
          "material": "Calcined Kaolin",
          "amount": 20.0
        },
        {
          "material": "Custer Feldspar",
          "amount": 20.0
        },
        {
          "material": "Ferro Frit 3134",
          "amount": 20.0
        },
        {
          "material": "Silica",
          "amount": 20.0
        },
        {
          "material": "Wollastonite",
          "amount": 20.0
        }
      ],
      "additionals": [
        {
          "material": "Manganese Dioxide",
          "amount": 3.0
        },
        {
          "material": "Rutile",
          "amount": 3.0
        }
      ],
      "description": "",
      "createdBy": "Alisa Liskin Clausen",
      "source": "glazy.org",
      "url": "https://glazy.org/recipes/7575"
    },
    {
      "id": 7574,
      "code": "GLAZY-7574",
      "name": "20 x 5 Cornish Stone ^6, 3 Manganese",
      "cone": "6",
      "surface": "Glossy",
      "transparency": "Translucent",
      "atmosphere": "Neutral",
      "subtype": "Glaze",
      "ingredients": [
        {
          "material": "Calcined Kaolin",
          "amount": 20.0
        },
        {
          "material": "Cornwall Stone",
          "amount": 20.0
        },
        {
          "material": "Ferro Frit 3134",
          "amount": 20.0
        },
        {
          "material": "Silica",
          "amount": 20.0
        },
        {
          "material": "Wollastonite",
          "amount": 20.0
        }
      ],
      "additionals": [
        {
          "material": "Manganese Dioxide",
          "amount": 3.0
        },
        {
          "material": "Rutile",
          "amount": 3.0
        }
      ],
      "description": "",
      "createdBy": "Alisa Liskin Clausen",
      "source": "glazy.org",
      "url": "https://glazy.org/recipes/7574"
    },
    {
      "id": 7573,
      "code": "GLAZY-7573",
      "name": "20 x 5 Cornish Stone ^6, 3 Manganese, 3 Rutile",
      "cone": "6",
      "surface": "Glossy",
      "transparency": "Translucent",
      "atmosphere": "Neutral",
      "subtype": "Glaze",
      "ingredients": [
        {
          "material": "Calcined Kaolin",
          "amount": 20.0
        },
        {
          "material": "Cornwall Stone",
          "amount": 20.0
        },
        {
          "material": "Ferro Frit 3134",
          "amount": 20.0
        },
        {
          "material": "Silica",
          "amount": 20.0
        },
        {
          "material": "Wollastonite",
          "amount": 20.0
        }
      ],
      "additionals": [
        {
          "material": "Manganese Dioxide",
          "amount": 3.0
        },
        {
          "material": "Rutile",
          "amount": 3.0
        }
      ],
      "description": "",
      "createdBy": "Alisa Liskin Clausen",
      "source": "glazy.org",
      "url": "https://glazy.org/recipes/7573"
    },
    {
      "id": 7572,
      "code": "GLAZY-7572",
      "name": "20 x 5 Nepheline Syenite, ^6, 3 Manganese",
      "cone": "6",
      "surface": "Glossy",
      "transparency": "Translucent",
      "atmosphere": "Oxidation",
      "subtype": "Glaze",
      "ingredients": [
        {
          "material": "Calcined Kaolin",
          "amount": 20.0
        },
        {
          "material": "Ferro Frit 3134",
          "amount": 20.0
        },
        {
          "material": "Nepheline Syenite",
          "amount": 20.0
        },
        {
          "material": "Silica",
          "amount": 20.0
        },
        {
          "material": "Wollastonite",
          "amount": 20.0
        }
      ],
      "additionals": [
        {
          "material": "Manganese Dioxide",
          "amount": 3.0
        }
      ],
      "description": "",
      "createdBy": "Alisa Liskin Clausen",
      "source": "glazy.org",
      "url": "https://glazy.org/recipes/7572"
    },
    {
      "id": 7571,
      "code": "GLAZY-7571",
      "name": "20 x 5 Nepheline Syenite, ^6, 3 Manganese, 3 Rutile",
      "cone": "6",
      "surface": "Glossy",
      "transparency": "Translucent",
      "atmosphere": "Oxidation",
      "subtype": "Glaze",
      "ingredients": [
        {
          "material": "Calcined Kaolin",
          "amount": 20.0
        },
        {
          "material": "Ferro Frit 3134",
          "amount": 20.0
        },
        {
          "material": "Nepheline Syenite",
          "amount": 20.0
        },
        {
          "material": "Silica",
          "amount": 20.0
        },
        {
          "material": "Wollastonite",
          "amount": 20.0
        }
      ],
      "additionals": [
        {
          "material": "Manganese Dioxide",
          "amount": 3.0
        },
        {
          "material": "Rutile",
          "amount": 3.0
        }
      ],
      "description": "",
      "createdBy": "Alisa Liskin Clausen",
      "source": "glazy.org",
      "url": "https://glazy.org/recipes/7571"
    },
    {
      "id": 7569,
      "code": "GLAZY-7569",
      "name": "20 x 5 Sodumene ^6, 3 Manganese",
      "cone": "6",
      "surface": "Glossy",
      "transparency": "",
      "atmosphere": "Oxidation",
      "subtype": "Glaze",
      "ingredients": [
        {
          "material": "Calcined Kaolin",
          "amount": 20.0
        },
        {
          "material": "Ferro Frit 3134",
          "amount": 20.0
        },
        {
          "material": "Silica",
          "amount": 20.0
        },
        {
          "material": "Spodumene",
          "amount": 20.0
        },
        {
          "material": "Wollastonite",
          "amount": 20.0
        }
      ],
      "additionals": [
        {
          "material": "Manganese Dioxide",
          "amount": 3.0
        }
      ],
      "description": "",
      "createdBy": "Alisa Liskin Clausen",
      "source": "glazy.org",
      "url": "https://glazy.org/recipes/7569"
    },
    {
      "id": 7568,
      "code": "GLAZY-7568",
      "name": "20 x 5 Sodumene ^6, 3 Manganese, 3 Rutile",
      "cone": "6",
      "surface": "Glossy",
      "transparency": "",
      "atmosphere": "Oxidation",
      "subtype": "Glaze",
      "ingredients": [
        {
          "material": "Calcined Kaolin",
          "amount": 20.0
        },
        {
          "material": "Ferro Frit 3134",
          "amount": 20.0
        },
        {
          "material": "Silica",
          "amount": 20.0
        },
        {
          "material": "Spodumene",
          "amount": 20.0
        },
        {
          "material": "Wollastonite",
          "amount": 20.0
        }
      ],
      "additionals": [
        {
          "material": "Manganese Dioxide",
          "amount": 3.0
        },
        {
          "material": "Rutile",
          "amount": 3.0
        }
      ],
      "description": "",
      "createdBy": "Alisa Liskin Clausen",
      "source": "glazy.org",
      "url": "https://glazy.org/recipes/7568"
    },
    {
      "id": 7566,
      "code": "GLAZY-7566",
      "name": "20 x 5 Strontium ^6, 3 Manganese",
      "cone": "6",
      "surface": "",
      "transparency": "",
      "atmosphere": "Oxidation",
      "subtype": "Glaze",
      "ingredients": [
        {
          "material": "Dolomite",
          "amount": 20.0
        },
        {
          "material": "Ferro Frit 3134",
          "amount": 20.0
        },
        {
          "material": "Kentucky OM #4 Ball Clay",
          "amount": 20.0
        },
        {
          "material": "Silica",
          "amount": 20.0
        },
        {
          "material": "Strontium Carbonate",
          "amount": 20.0
        }
      ],
      "additionals": [
        {
          "material": "Manganese Dioxide",
          "amount": 3.0
        }
      ],
      "description": "",
      "createdBy": "Alisa Liskin Clausen",
      "source": "glazy.org",
      "url": "https://glazy.org/recipes/7566"
    },
    {
      "id": 7567,
      "code": "GLAZY-7567",
      "name": "20 x 5 Strontium ^6, 3 Manganese, 3 Rutile",
      "cone": "6",
      "surface": "",
      "transparency": "",
      "atmosphere": "Oxidation",
      "subtype": "Glaze",
      "ingredients": [
        {
          "material": "Dolomite",
          "amount": 20.0
        },
        {
          "material": "Ferro Frit 3134",
          "amount": 20.0
        },
        {
          "material": "Kentucky OM #4 Ball Clay",
          "amount": 20.0
        },
        {
          "material": "Silica",
          "amount": 20.0
        },
        {
          "material": "Strontium Carbonate",
          "amount": 20.0
        }
      ],
      "additionals": [
        {
          "material": "Manganese Dioxide",
          "amount": 3.0
        },
        {
          "material": "Rutile",
          "amount": 3.0
        }
      ],
      "description": "",
      "createdBy": "Alisa Liskin Clausen",
      "source": "glazy.org",
      "url": "https://glazy.org/recipes/7567"
    },
    {
      "id": 7559,
      "code": "GLAZY-7559",
      "name": "20 x 5 Talc ^6, 3 Manganese",
      "cone": "6",
      "surface": "Glossy",
      "transparency": "",
      "atmosphere": "Oxidation",
      "subtype": "Glaze",
      "ingredients": [
        {
          "material": "Dolomite",
          "amount": 20.0
        },
        {
          "material": "Kentucky OM #4 Ball Clay",
          "amount": 20.0
        },
        {
          "material": "Silica",
          "amount": 20.0
        },
        {
          "material": "Talc",
          "amount": 20.0
        },
        {
          "material": "Johnson Matthey Frit 169",
          "amount": 20.0
        }
      ],
      "additionals": [
        {
          "material": "Manganese Dioxide",
          "amount": 3.0
        }
      ],
      "description": "",
      "createdBy": "Alisa Liskin Clausen",
      "source": "glazy.org",
      "url": "https://glazy.org/recipes/7559"
    },
    {
      "id": 7564,
      "code": "GLAZY-7564",
      "name": "20 x 5 Talc ^6, 3 Manganese, 3 Rutile",
      "cone": "6",
      "surface": "Glossy",
      "transparency": "",
      "atmosphere": "Oxidation",
      "subtype": "Glaze",
      "ingredients": [
        {
          "material": "Dolomite",
          "amount": 20.0
        },
        {
          "material": "Kentucky OM #4 Ball Clay",
          "amount": 20.0
        },
        {
          "material": "Silica",
          "amount": 20.0
        },
        {
          "material": "Talc",
          "amount": 20.0
        },
        {
          "material": "Johnson Matthey Frit 169",
          "amount": 20.0
        }
      ],
      "additionals": [
        {
          "material": "Manganese Dioxide",
          "amount": 3.0
        },
        {
          "material": "Rutile",
          "amount": 3.0
        }
      ],
      "description": "",
      "createdBy": "Alisa Liskin Clausen",
      "source": "glazy.org",
      "url": "https://glazy.org/recipes/7564"
    },
    {
      "id": 28203,
      "code": "GLAZY-28203",
      "name": "20-RC-5.0 Si 0.3 Al",
      "cone": "6",
      "surface": "",
      "transparency": "",
      "atmosphere": "Oxidation",
      "subtype": "Glaze",
      "ingredients": [
        {
          "material": "Silica",
          "amount": 53.8
        },
        {
          "material": "Whiting",
          "amount": 17.7
        },
        {
          "material": "Kaolin (WBH,Minerco)",
          "amount": 10.0
        },
        {
          "material": "Frit 6004",
          "amount": 9.3
        },
        {
          "material": "Neph Sye A270",
          "amount": 5.6
        },
        {
          "material": "Calcined Kaolin",
          "amount": 3.6
        }
      ],
      "description": "",
      "createdBy": "Ceramics Bezalel",
      "source": "glazy.org",
      "url": "https://glazy.org/recipes/28203"
    },
    {
      "id": 4510,
      "code": "GLAZY-4510",
      "name": "200.0.1",
      "cone": "6",
      "surface": "Semi-matte",
      "transparency": "Semi-opaque",
      "atmosphere": "Reduction",
      "subtype": "Glaze - Iron - Celadon",
      "ingredients": [
        {
          "material": "P10 sanidine",
          "amount": 220.0
        },
        {
          "material": "P19 Diaspro verde",
          "amount": 180.0
        },
        {
          "material": "P16 ash",
          "amount": 64.0
        },
        {
          "material": "P18 Marna ocra del Sanguinaro",
          "amount": 64.0
        }
      ],
      "description": "P10 serie",
      "createdBy": "Andrea Campioni",
      "source": "glazy.org",
      "url": "https://glazy.org/recipes/4510"
    },
    {
      "id": 9497,
      "code": "GLAZY-9497",
      "name": "200.3.15 Mg",
      "cone": "8",
      "surface": "Glossy",
      "transparency": "Transparent",
      "atmosphere": "Reduction",
      "subtype": "Glaze - Clear",
      "ingredients": [
        {
          "material": "P10 sanidine",
          "amount": 59.46
        },
        {
          "material": "Dolomite",
          "amount": 21.62
        },
        {
          "material": "P19 Diaspro verde",
          "amount": 18.92
        }
      ],
      "additionals": [
        {
          "material": "Cobalt Carbonate",
          "amount": 1.2
        }
      ],
      "description": "Glaze developed from materials collected around the Bolsena lake Italy",
      "createdBy": "Andrea Campioni",
      "source": "glazy.org",
      "url": "https://glazy.org/recipes/9497"
    },
    {
      "id": 29159,
      "code": "GLAZY-29159",
      "name": "2002 GREEN HAZE",
      "cone": "6",
      "surface": "Glossy",
      "transparency": "Semi-opaque",
      "atmosphere": "Oxidation",
      "subtype": "Glaze - Blue",
      "ingredients": [
        {
          "material": "Feldspat Kali K2/75 J\u00e4ger",
          "amount": 48.8
        },
        {
          "material": "Ferro Frit 3124",
          "amount": 21.5
        },
        {
          "material": "Silica",
          "amount": 19.3
        },
        {
          "material": "Dolomite",
          "amount": 8.4
        },
        {
          "material": "Whiting",
          "amount": 6.8
        },
        {
          "material": "Zinc Oxide",
          "amount": 5.2
        },
        {
          "material": "Kaolin 233/ J\u00e4ger",
          "amount": 2.7
        }
      ],
      "additionals": [
        {
          "material": "Titanium Dioxide",
          "amount": 4.63
        },
        {
          "material": "Tin Oxide",
          "amount": 3.42
        },
        {
          "material": "Bentonite",
          "amount": 2.24
        },
        {
          "material": "Copper Carbonate",
          "amount": 0.95
        }
      ],
      "description": "TARA HAGEN www.glazeforum.blogspot.com edited to cone 6",
      "createdBy": "joris-jan bos 3TREESceramics",
      "source": "glazy.org",
      "url": "https://glazy.org/recipes/29159"
    },
    {
      "id": 34015,
      "code": "GLAZY-34015",
      "name": "2008.2 Hansen 20 x 5 Base 3TREES",
      "cone": "6",
      "surface": "Glossy",
      "transparency": "",
      "atmosphere": "Oxidation",
      "subtype": "Glaze - Clear",
      "ingredients": [
        {
          "material": "Kaolin Grolleg J\u00e4ger",
          "amount": 21.48
        },
        {
          "material": "Silica",
          "amount": 20.86
        },
        {
          "material": "Wollastonite",
          "amount": 20.72
        },
        {
          "material": "Ferro Frit 3134",
          "amount": 19.82
        },
        {
          "material": "Feldspat Kali K2/75 J\u00e4ger",
          "amount": 17.12
        },
        {
          "material": "Bentonite",
          "amount": 2.0
        }
      ],
      "description": "Source/Alternate names: Tony Hansen 20x5 by weight instead of by volume.",
      "createdBy": "joris-jan bos 3TREESceramics",
      "source": "glazy.org",
      "url": "https://glazy.org/recipes/34015"
    },
    {
      "id": 130873,
      "code": "GLAZY-130873",
      "name": "2020.12.7.5 (Copy)",
      "cone": "10",
      "surface": "",
      "transparency": "",
      "atmosphere": "Neutral",
      "subtype": "Glaze",
      "ingredients": [
        {
          "material": "Silica",
          "amount": 21.28
        },
        {
          "material": "Ball Clay",
          "amount": 20.13
        },
        {
          "material": "Nepheline Syenite",
          "amount": 19.25
        },
        {
          "material": "Whiting",
          "amount": 15.43
        },
        {
          "material": "Potash Feldspar",
          "amount": 13.83
        },
        {
          "material": "Kaolin",
          "amount": 10.07
        }
      ],
      "additionals": [
        {
          "material": "Tin Oxide",
          "amount": 4.5
        }
      ],
      "description": "",
      "createdBy": "ruijiewang",
      "source": "glazy.org",
      "url": "https://glazy.org/recipes/130873"
    },
    {
      "id": 39156,
      "code": "GLAZY-39156",
      "name": "20ish x5 Pink",
      "cone": "5 - 7",
      "surface": "Semi-glossy",
      "transparency": "Semi-opaque",
      "atmosphere": "Oxidation",
      "subtype": "Glaze - Red - Pink",
      "ingredients": [
        {
          "material": "Vansil W-30 Wollastonite",
          "amount": 25.0
        },
        {
          "material": "Ferro Frit 3134",
          "amount": 20.0
        },
        {
          "material": "Silica",
          "amount": 20.0
        },
        {
          "material": "Eckalite 1",
          "amount": 20.0
        },
        {
          "material": "Potash Feldspar",
          "amount": 15.0
        }
      ],
      "additionals": [
        {
          "material": "Tin Oxide",
          "amount": 5.0
        },
        {
          "material": "Zircopax",
          "amount": 5.0
        },
        {
          "material": "Bentonite",
          "amount": 2.0
        },
        {
          "material": "Chrome Oxide",
          "amount": 0.04
        }
      ],
      "description": "This is the first color glaze I've attempted to make. I've been thinking about it for over a year\u2014but after a couple failed attempts in other's kilns\u2014I waited until I got my own to try any glaze development. It took a bit of research and tweaking to get it to even work, but it's just about exactly what I was hoping for. The pink is variegated all over, but it's darker when thick and very blush when thinner. The first pics here are of a piece that was poured, which resulted in some really lovely variation. The second piece was double dipped and it's a bit too pink. But it's interesting how it shows the range of variation in one glaze. The third piece has dark specs from the clay and a fade from surfacing slowly from a full dip. Something to pursue for sure. ## Tin:Chrome Pink The pink is a reaction between Tin Oxide (often used to opacify a clear glaze) and Chrome Oxide (green in color and a common way to make a green glaze). I originally read about it in the comments of a Facebook group post (https://bit.ly/2XCbn7b) over a year ago. They said that an 80:1 ratio of Tin to Chrome would create a pink reaction: \"Those are actually speckles of chrome oxide that have been flashed with tin oxide. If you have too much chrome, the tin flashing goes dull and green. But if you just have a little chrome in ratio to tin, the tin flashes the chrome pink.\" My first attempt added 14% Tin and 0.18% Chrome (80:1) to my existing base glaze. It came out a pretty disgusting green. 14% is a lot of Tin, especially considering how expensive that shit is. But I now know the ratio was good. At the time I got some feedback from some knowledgeable folks in another FB group which led me to try a few things: lowering the Tin to 5% and scaling the Chrome down in proportion; switching the Silica from 200 to 350 mesh; switching the Frit from 3134 to 3124. This second test came out clear\u2014the reaction wasn't working. More recently I found a recipe by David Tsabar on Glazy (https://glazy.org/recipes/7871). His recipe used a Tin:Chrome ratio of 250:1\u2014an even smaller amount. But I think the more important change was to the base glaze. ## Base Glaze I read in a Ceramic Arts Network article by John Britt that \"The calcium content of the glaze should be high (10\u201315% or 0.7\u20130.9 moles). It is also important to have no zinc in the recipe or the glaze will turn brown. Alumina is also best if kept low. Some recommend no magnesium oxide (talc, dolomite, or magnesium carbonate) in the base recipe while others use small amount of MgO to achieve interesting red/burgundy colors\" David started from the same base glaze I use (Tony Hansen's 20x5), but made some alterations: He lowered the Feldspar to 15%, which contributes a fair amount of Al\u2082O\u2083 (Aluminum Oxide) and increased the Wollastonite to 25%, which provides most of the CaO (Calcium Oxide). Perhaps there were other variables\u2014I've moved countries since the initial tests so all the materials come from different mines\u2014but I believe the change to the base glaze facilitated the reaction. ## Line Blend After successfully getting a very pale pink with 0.02% Chrome, I wanted to see how pink I could get it. I'd saw a red glaze in the same Ceramic Arts Network article that had 0.20% Chrome in 5% Tin. So I hypothesized that doing a line blend from 0.02%\u20130.20% Chrome would result in a pale pink to red spectrum. The result was a really nice range of pinks between 0.02% and 0.06%. By 0.10% the color starts shifting toward puce instead of red, as the green of the chrome starts showing. An interesting color but clearly not red. In the test tiles, the pink also looked much better on a pure white clay body. My theory here is that even though 5% Tin should be enough to opacify a clear glaze, the Tin is sort of 'used up' by the Chrome. These pics have a bit of Zircopax (another opacifier) added which appears to lighten it. I was meticulous with my calculations and measurements for these tests\u2014I'd worked out how much base glaze to add to the combined tests to dilute it down to 0.04% and not have any waste. But I absentmindedly added Chrome after having a couple beers at the pub so I had to yolo-eyeball it. ## Further Tests - Tin is $120 a kilogram, so it'd be good to use less of it. A pale pink might be achievable keeping the ratio on the higher end (80:1) but dropping the volume of both. E.g. 2.5% Tin and 0.03% Chrome. - I added some Zircopax to opacify the base glaze to provide a better backdrop for the pink on less than pure-white clay bodies. There's about 4% in here due to my yolo-eyeballing and that actually seems really quite nice. But might do another line blend or just start the next batch should start with 4 or 5%. - John Britt mentioned in the Ceramic Arts article that adding a small amount of MgO could result in red/burgundy colors which could be interesting to pursue. It'd be amazing to tweak the base glaze enough to maintain pink but get red instead of puce with higher amounts of Chrome.",
      "createdBy": "Andy Taylor",
