Repository: MrSeldon/argilev2

File: data/glazes/digitalfire.json (part 5 of 5)
{
        {
          "material": "Ferro Frit 3195",
          "amount": 23.0
        },
        {
          "material": "Wollastonite",
          "amount": 28.0
        },
        {
          "material": "Nepheline Syenite",
          "amount": 4.0
        },
        {
          "material": "EPK",
          "amount": 28.0
        },
        {
          "material": "Silica",
          "amount": 17.0
        }
      ],
      "description": "Base from Mastering Glazes book page 89",
      "notes": "In Mastering Cone 6 Glazes, High Calcium Semimatte 2 (HCSM 2) is the closely related sibling to HCSM 1. It was formulated to offer a slightly \"stiffer\" melt. Key Properties • Visual Appearance: A soft, opaque, eggshell-white base. Compared to HCSM 1, it tends to be a bit more opaque. • The Science: Like its predecessor, it relies on high calcium levels to create a micro-crystalline surface. • Surface: It is a true semimatte. It isn't quite as \"shiny\" as a semi-gloss, but it isn't \"stony\" or dry either. • Durability: This glaze is a gold standard for chemical stability. It easily passes a \"lemon test\" (acid resistance) and \"dishwasher test\" (alkali resistance). Likes (Pros) • Opacity: HCSM 2 is often the better choice over HCSM 1. • Consistency: Less prone to \"shivering\" or \"crazing\" than more experimental matte recipes. • Color Response: The opacity of the base creates \"solid\" opaque colors (like a pastel mint or a solid pink). • User-Friendly Application: It stays suspended well and creates an even coat on the biscuit ware that doesn't crack as it dries. Dislikes (Cons) • Cooling Dependence: Use a controlled slow-cool to grow the crystals and avoid it firing glossy. • Flatness: It can look a bit \"flat\" or \"industrial\" if used without colorants or texture. It doesn't \"break\" over edges. • Potential for Metal Marking: As with all high-calcium mattes, the microscopic surface crystals can be harder than stainless steel, producing cutlery marks. • Application Depth: If applied too thinly, it can feel rough.",
      "url": "https://digitalfire.com/recipe/mgbase2"
    },
    {
      "code": "MGBase3",
      "name": "General Purpose Glossy Base 1 (Mastering Glazes)",
      "cone": "6",
      "surface": "Glossy",
      "atmosphere": "Oxidation",
      "ingredients": [
        {
          "material": "G-200 Felspar",
          "amount": 20.0
        },
        {
          "material": "Ferro Frit 3134",
          "amount": 20.0
        },
        {
          "material": "Wollastonite",
          "amount": 10.0
        },
        {
          "material": "EPK",
          "amount": 20.0
        },
        {
          "material": "Talc",
          "amount": 11.5
        },
        {
          "material": "Silica",
          "amount": 18.5
        }
      ],
      "description": "From page 92 in Mastering Glazes book",
      "notes": "In Mastering Cone 6 Glazes, the Glossy Clear Liner is meant to stay clear. This base is adapted to being a foundation for color experiments using oxides and stains. Key Properties • Visual Appearance: In its base form, it is a clean, transparent-to-translucent gloss. It is slightly more \"active\" than the Liner glaze, having a bit more depth and fluid character. • The Science: It is a Calcium-Alumina-Silicate glaze. It accepts colorants more vibrantly, especially Chrome, Cobalt, Copper, and Iron. • Surface: High-gloss and reflective. It creates a \"wet look\" that can make colors pop and appear more saturated. • Versatility: It is stable enough for functional ware but responsive enough to be used for decorative layering. Likes (Pros) • A \"Canvas\": This is the best recipe in the book for creating your own \"house colors.\" • Excellent Melt: It has a very reliable melt at Cone 6. It flows just enough to smooth out any brush strokes or uneven dipping marks. • Strong Color Development: It doesn't \"muddy\" colors. Blues come out crisp, and greens come out bright. • Durability: It meets the authors' standards for stability and acid resistance, making it suitable for the outside (and often inside) of dinnerware. Dislikes (Cons) • Crazing Risk: Like many glossy glazes, it has a moderate thermal expansion. It may craze on low-expansion clays (like some high-iron red stonewares). • Thickness Sensitivity: While it isn't as runny as Waterfall Brown, it is more mobile than the High Calcium Mattes. • Bubbling on Dark Clays: On certain dark, gas-heavy clay bodies, this can occasionally trap \"off-gassing\" bubbles, resulting in tiny pinholes if the kiln isn't soaked at the peak temperature.",
      "url": "https://digitalfire.com/recipe/mgbase3"
    },
    {
      "code": "MGBase4",
      "name": "Glossy Base 2 Cone 6 (Mastering Glazes)",
      "cone": "6",
      "surface": "Glossy",
      "atmosphere": "Oxidation",
      "ingredients": [
        {
          "material": "Ferro Frit 3134",
          "amount": 26.0
        },
        {
          "material": "Custer Feldspar",
          "amount": 22.0
        },
        {
          "material": "Talc",
          "amount": 5.0
        },
        {
          "material": "Whiting",
          "amount": 4.0
        },
        {
          "material": "EPK",
          "amount": 17.0
        },
        {
          "material": "Silica",
          "amount": 26.0
        }
      ],
      "description": "From page 96 in Mastering Glazes book",
      "notes": "The Glossy Clear Liner from Mastering Cone 6 Glazes is arguably the most important recipe in the book. It is the most stable and food-safe for durable interior surfaces. Key Properties • Transparent and colorless, a balanced Borosilicate glass. • Surface: A hard, glass-like finish that is easy to clean and resistant to the \"etching\" effects of dishwashers and acidic foods. • Thermal Fit: It is formulated with a \"middle-of-the-road\" thermal expansion, meaning it fits a wide variety of commercial Cone 6 stoneware and porcelain bodies without crazing or shivering. Likes (Pros) • Food Safety: It has been tested rigorously. • Clarity: The best choice for protecting underglaze designs or highlighting a white porcelain. • Easy to Use: It has excellent suspension properties (it doesn't turn into a \"brick\" at the bottom of the bucket) and a wide firing range. It looks as good at a soft Cone 6 as it does at a hot Cone 7. • High Gloss: The surface is brilliantly reflective, which helps brighten the interior of mugs and bowls, making the food or drink inside look more appealing. Dislikes (Cons) • Application Bubbles: Because it is a \"stiff\" clear (meaning it doesn't move much), it can trap tiny micro-bubbles that look like \"dust\" inside the glass. • \"Boring\" on its own: It is purely functional. • Shows Every Flaw: Any smudge, fingerprint, dust or iron spot on the raw clay will be magnified once fired.",
      "url": "https://digitalfire.com/recipe/mgbase4"
    },
    {
      "code": "MGBase5",
      "name": "Glossy Clear Liner Cone 6 (Mastering Glazes)",
      "cone": "6",
      "surface": "Glossy",
      "atmosphere": "Oxidation",
      "ingredients": [
        {
          "material": "G-200 Felspar",
          "amount": 20.0
        },
        {
          "material": "Ferro Frit 3134",
          "amount": 20.0
        },
        {
          "material": "Wollastonite",
          "amount": 15.0
        },
        {
          "material": "EPK",
          "amount": 20.0
        },
        {
          "material": "Talc",
          "amount": 6.0
        },
        {
          "material": "Silica",
          "amount": 19.0
        }
      ],
      "description": "From page 97 of Mastering Glazes book",
      "notes": "Optimized for its role as an interior \"shield.\" Key Properties • Visual Appearance: Crystal clear. • The Science: This is a high-calcium, boron-balanced glass that is resistant to corrosion. • Surface: It creates a \"glass-like\" interior that is highly resistant to staining from coffee, tea, or metal spoon marks. • Thermal Fit: It has a low-to-medium thermal expansion giving \"fit\" on most bodies. Likes (Pros) • Unmatched Stability: It does not run, it does not crawl, and it rarely pinholes. It is the \"safe bet\" for the inside of any functional vessel. • Easy Cleaning: Because the surface is so dense and glossy, it is the most \"dishwasher-friendly\" glaze in the Hesselberth/Roy collection. • Shows Detail: If you use a white clay body or porcelain, this glaze makes the piece look like fine china. It also works well over slips or underglaze paintings without blurring the lines. • No \"Clouding\": Many clear glazes turn milky or cloudy if applied too thick. The Page 97 Liner is formulated to stay clear even if the application is slightly heavy. Dislikes (Cons) • Strict Application: Because it is a \"stiff\" melt, a bubble or a \"crater\" might not flow enough to fill it in during the firing. • Highlighting Imperfections: Because it is clear, it hides nothing.",
      "url": "https://digitalfire.com/recipe/mgbase5"
    },
    {
      "code": "MGBase6",
      "name": "Zinc Semimatte Glossy Base Cone 6",
      "cone": "6",
      "surface": "Satin",
      "atmosphere": "Oxidation",
      "ingredients": [
        {
          "material": "Nepheline Syenite",
          "amount": 36.0
        },
        {
          "material": "Wollastonite",
          "amount": 13.0
        },
        {
          "material": "Zinc Oxide",
          "amount": 10.0
        },
        {
          "material": "EPK",
          "amount": 10.0
        },
        {
          "material": "Silica",
          "amount": 31.0
        },
        {
          "material": "Cobalt Oxide",
          "amount": 1.0
        },
        {
          "material": "Rutile",
          "amount": 6.0
        }
      ],
      "description": "From page 98 of Mastering Glazes book",
      "notes": "While the authors of Mastering Glazes often prefer calcium-based mattes for stability, they included this zinc-based version for potters who want the buttery \"low-luster\" surface that zinc provides. Key Properties • Visual Appearance: A soft, muted teal or sage green. A semi-opaque with a soft, eggshell-like glow. • Surface: It has a \"stony\" semi-matte texture. Because of the Zinc Oxide, it develops a micro-crystalline surface that feels smooth to the touch but lacks a reflective glare. • Mechanism: The \"Sea Green\" hue is typically achieved through a combination of Copper Carbonate and sometimes a hint of Rutile or Iron Oxide to soften the copper's natural \"electric\" green. • Stability: It stays where you put it and doesn't run, making it very safe for the kiln. Likes (Pros) • Sophisticated Finish: The semi-matte surface makes the piece feel more like a natural stone object. • Great for Sculptural Forms: Because it doesn't run or \"pool\", it holds the crispness of your clay work. If you have sharp edges or subtle finger marks from the wheel, this will cloak them. • Pleasant Feel: Like the \"Waxwing Brown,\" this is a \"pet-the-pot\" glaze. The zinc creates a surface that is very satisfying to hold, making it ideal for the exterior of tea bowls or tumblers. • Reliable Fit: Zinc mattes fit standard stoneware bodies, meaning you are less likely to deal with the crazing issues, like those found in the \"Raspberry\" recipe. Dislikes (Cons) • Marking: If you use a stainless steel knife or spoon against the surface, it may leave a dark grey streak (like a pencil mark). For this reason, it is often used on the outside of bowls and the inside is lined with a glossy. • Color Sensitivity: Copper-based greens can be sensitive to the kiln environment. If fired too hot, the green can \"wash out\" or turn a bit metallic/black in spots (a phenomenon called \"copper wash\"). • Application Thickness: If applied too thin, the glaze can look \"starved\" and dry, like a chalkboard. It requires a confident, medium-thick application to get the semi-matte \"sea green\" depth. • Not Acid-Proof (Relative): Zinc-matte glazes are slightly more susceptible to \"etching\" from strong acids (like lemon juice) over many years compared to their high-gloss counterparts.",
      "url": "https://digitalfire.com/recipe/mgbase6"
    },
    {
      "code": "MGBase7",
      "name": "Raspberry Cone 6 (Mastering Glazes)",
      "cone": "6",
      "surface": "Matte",
      "atmosphere": "Oxidation",
      "ingredients": [
        {
          "material": "Whiting",
          "amount": 20.0
        },
        {
          "material": "Nepheline Syenite",
          "amount": 18.0
        },
        {
          "material": "Ferro Frit 3134",
          "amount": 14.0
        },
        {
          "material": "OM-4 Ball Clay",
          "amount": 18.0
        },
        {
          "material": "Silica",
          "amount": 30.0
        },
        {
          "material": "Tin Oxide",
          "amount": 7.5
        },
        {
          "material": "Chrome oxide",
          "amount": 0.2
        }
      ],
      "description": "From page 102 in Mastering Glazes book",
      "notes": "While most of the Mastering Glazes book focuses on earthy, variegated tones, Raspberry provides a vibrant, clean color. Key Properties • Visual Appearance: A bright pink to burgundy color. It is a glossy and translucent-to-semi-opaque. • The Science: This glaze relies on the Chrome-Tin Pink effect (high calcium, no zinc, and low boron). • Surface: Smooth and glass-like. It \"breaks\" clear or white over sharp edges and highlights surface texture by pooling in crevices in a deeper, more concentrated color. • Expansion/Fit: This recipe has the highest thermal expansion of the major glazes in the book. This means it is more prone to crazing on bodies having lower thermal expansions. Likes (Pros) • Exceptional Color: A true raspberry color (without the flat plastic appearance common with commercial stains). • Beautiful on Texture: Because it is translucent, it looks best on carved porcelain or white stoneware. Some describe it as a \"celadon\" with a pink palette. • Durability: Like all Hesselberth/Roy recipes, acid-resistance and food-safety are priorities. • Temperature Sensitivity: It fires more matte and \"true pink\" at Cone 5, while becoming glossier and slightly more purple at a full Cone 6. Dislikes (Cons) • Expense: This is the most expensive glaze in the book to mix (because it requires such a high percentage of Tin Oxide). • Crazing Risk: If you use a clay body with low silica, you are almost guaranteed to see crazing over time. • Fuming/Contamination: Chrome is volatile. If you fire Raspberry next to a white glaze that contains tin, the chrome fume can turn areas of the white pots a faint, accidental pink. • Clay Body Sensitivity: It looks vibrant on white clay but can look muddy or \"dirty\" on dark, iron-rich stoneware. It needs a clean, light canvas to shine.",
      "url": "https://digitalfire.com/recipe/mgbase7"
    },
    {
      "code": "MGBase8",
      "name": "Waxwing Brown Cone 6 (Mastering Glazes)",
      "cone": "6",
      "surface": "Matte",
      "atmosphere": "Oxidation",
      "ingredients": [
        {
          "material": "Ferro Frit 3134",
          "amount": 34.5
        },
        {
          "material": "Talc",
          "amount": 9.5
        },
        {
          "material": "OM-4 Ball Clay",
          "amount": 25.0
        },
        {
          "material": "Silica",
          "amount": 31.0
        },
        {
          "material": "Iron Oxide",
          "amount": 15.0
        },
        {
          "material": "Titanium Dioxide",
          "amount": 0.15
        }
      ],
      "description": "From page 104 in Mastering Glazes book",
      "notes": "A glaze from the book \"Mastering Cone 6 Glazes\" by John Hesselberth and Ron Roy. While \"Waterfall Brown\" is the flashy, fluid star of the book, \"Waxwing Brown\" is often considered its more stable cousin. It is named after the Cedar Waxwing bird, mimicking the smooth, silky transition of browns and tans found in the bird’s plumage. Key Properties • Visual Appearance: Unlike the dramatic streaks of Waterfall Brown, Waxwing Brown is a satin-matte to semi-gloss. It is characterized by a smooth, buttery surface with \"breaks\" that move from a warm, medium brown to a soft tan or honey color on edges. • Surface Texture: It has a distinctively waxy feel to the touch (hence the name). It is less glassy than Waterfall Brown. • Mechanism: The interaction between the zinc and the iron creates a micro-crystalline surface that scatters light, resulting in that \"satin\" look. Likes (Pros) • Reliability: This is a \"workhorse\" glaze. It is much less temperamental than Waterfall Brown; it doesn't crawl easily, rarely pinholes, and is consistent across different kiln loads. • Stays Put: Because it isn't runny, you can glaze all the way down to the foot of a pot without worrying about it fusing the piece to your kiln shelf. • Tactile Quality: Potters and customers often love the \"feel\" of this glaze. It feels soft, making it a favorite for handheld functional items like mugs and bowls. • Excellent for Layering: Because it is stable and semi-opaque, it makes a good base for decorative accents. You can \"dot\" or \"trail\" other glazes over it, and they will hold their shape rather than melting into a blur. Dislikes (Cons) • Less \"Exciting\": It is a subtle glaze that rewards close inspection rather than grabbing attention from across the room. • Shows Fingerprints (Rarely): Some potters find that the satin-matte surface can occasionally show \"metal marking\" (scratches from silverware) or oils from fingers more easily than a high-gloss glaze. • Thickness Matters: While it doesn't run, if it is applied too thinly, it can look a bit \"dry\" or \"parched.\" It needs a medium-heavy application to achieve that iconic waxy glow.",
      "url": "https://digitalfire.com/recipe/mgbase8"
    },
    {
      "code": "MGBase9",
      "name": "Waterfall Brown Cone 6 (Mastering Glazes)",
      "cone": "6",
      "surface": "Matte",
      "atmosphere": "Oxidation",
      "ingredients": [
        {
          "material": "Ferro Frit 3134",
          "amount": 33.5
        },
        {
          "material": "Ferro Frit 3195",
          "amount": 26.0
        },
        {
          "material": "OM-4 Ball Clay",
          "amount": 17.0
        },
        {
          "material": "Silica",
          "amount": 23.5
        },
        {
          "material": "Red Iron Oxide",
          "amount": 12.5
        },
        {
          "material": "Rutile",
          "amount": 1.0
        }
      ],
      "description": "From page 106 of Mastering Glazes book",
      "notes": "\"Waterfall Brown\" is a celebrated specialty glaze from the seminal book \"Mastering Cone 6 Glazes\" by John Hesselberth and Ron Roy. Known for its dynamic, fluid movement and rich variegated appearance, it has been a staple in mid-range (Cone 6) electric kiln pottery for decades. Key Properties Visual Appearance: A rich, variegated brown that \"breaks\" (changes color) over edges and texture. It typically features dark brown tones with streaks or \"waterfalls\" of lighter cream, tan, or even bluish-gray, depending on the application and cooling. Mechanism: Glossy and highly fluid. It is designed to run slightly, which creates the \"waterfall\" effect on vertical surfaces. It is an iron-bearing glaze that utilizes rutile (titanium/iron ore) to achieve its characteristic streaks and variegation. Likes (Pros) Dynamic Effects: Potters love the way it mimics high-fire reduction glazes in a standard electric kiln. Excellent Detail: It is famous for how it \"breaks\" over textures (stamps, carvings, or fluting), highlighting the form of the pot. Excellent Suspension: It contains plenty of plastic clay and should suspend well. If not it likely contains too much water. Adding Epsom salts to make it thixotropic is recommended. Food Safety/Stability: Because it comes from Mastering Cone 6 Glazes, users trust that it has been rigorously tested for acid resistance and stability. It is generally considered dinnerware safe (though always recommended for individual testing). Versatility with Cooling: Advanced users have found that \"slow cooling\" the kiln can transform the glaze, sometimes causing it to develop red-orange hues or more crystalline depth. Dislikes (Cons) Running (Fluidity): Its greatest strength is also its biggest challenge. If applied too thickly near the base of a pot, it will run off onto the kiln shelf. Potters must \"taper\" the application (thinner at the bottom). Application Sensitivity: The \"waterfall\" effect depends heavily on application thickness. If it is too thin, it can look like a flat, uninteresting brown; if too thick, it becomes a runny mess. Rutile Variability: Because rutile is a natural mineral, different batches can produce different results. Some potters have reported \"pinholing\" if their specific batch of rutile is high in certain impurities or if the glaze is not well-flocculated.",
      "url": "https://digitalfire.com/recipe/mgbase9"
    },
    {
      "code": "TNF2CG",
      "name": "Tin Foil II Crystalline Glaze",
      "cone": "6",
      "surface": "Crystalline",
      "atmosphere": "Oxidation",
      "ingredients": [
        {
          "material": "Ferro Frit 3110",
          "amount": 50.0
        },
        {
          "material": "Zinc Oxide",
          "amount": 25.0
        },
        {
          "material": "Silica",
          "amount": 16.0
        },
        {
          "material": "Dolomite",
          "amount": 5.0
        },
        {
          "material": "Tin Oxide",
          "amount": 2.0
        },
        {
          "material": "Titanium Dioxide",
          "amount": 2.0
        }
      ],
      "description": "Cone 6-9 - Dolomite, tin, titanium variant",
      "notes": "From Crystal Glazes Book 2 by Fara Shimbo, page 66. Purpose: To alter the shape of the crystals from broad \"geranium\" petals to narrow \"dandelion\" or \"aster\" petals by using tin. Tin Foil 2 is an excellent low-titanium glaze; in fact, it makes an excellent no-titanium glaze if you just leave the titanium out. On porcelain, it has a very transparent ground, though this does not necessarily hold true on stoneware. I decided to try adding tin to the glaze when I noticed the very interesting effect that chrome-tin pinks had on the crystals; the nearly complete change in character from a flower to a lily pad. Most of this effectis due to chrome, but with chrome being a powerful colorant I didn't want to use it. Tin is generally thought of as an opacifier, but in small amounts like this its only real effect is to change the shape of the crystals, so instead of a daisy, one has a dandelion. Tin Foil 2 crystals are very opaque which makes this an excellent glaze for use with copper colorants. The ground is often slightly yellowish by itself, often varying the color responseof cobalt toward cyan. Tin Foil has always been an exceptionally reliable glaze for me. I found out that the original would go down to D5 quite by accident one day when the power went out at that temperature. After two hours soaking at 1000°C, I had lovely crystals about 2 cm in diameter. It's been my experience that crystal growth slows down proportionally to the amount of tin in the glaze; so much so that if you add about 4% tin you can grow only a few crystals no more than a centimetre in diameter even after a three-hour soak.",
      "url": "https://digitalfire.com/recipe/tnf2cg"
    },
    {
      "code": "VESUCG",
      "name": "Vesuvius Crystalline Glaze",
      "cone": "7",
      "surface": "Crystalline",
      "atmosphere": "Oxidation",
      "ingredients": [
        {
          "material": "Ferro Frit 3110",
          "amount": 50.0
        },
        {
          "material": "Zinc Oxide",
          "amount": 25.0
        },
        {
          "material": "Silica",
          "amount": 18.0
        },
        {
          "material": "Whiting",
          "amount": 5.0
        },
        {
          "material": "Magnesium Carbonate",
          "amount": 2.0
        }
      ],
      "description": "Cone 7-9 - Titanium-free with whiting, magnesium carbonate",
      "notes": "From Crystal Glazes Book 1 by Fara Shimbo, page 146. Best at cones 8 or 9 but will work at 7. Crystal number: Plentiful on tiles or vessels. Rate Of Growth: .5 cm diameter per hour. Crystal Color: Very white, opaque. Crystal Shape: \"Mountainous\" on a vessel(shown in photo); can vary widely on a tile. Ground Color: Colorless transparent on both tiles and vessels. Crazing: not too bad. Color Response: Works well with all colors. Copper comes out a sea or mint green, close to a true aquamarine. Nickel works great. Seeding properties: Excellent with zincite. Also seeds quite nicely with very small pieces of hemimorphite, producing a somewhat more acicular crystal.",
      "url": "https://digitalfire.com/recipe/vesucg"
    }
  ]
}
