Repository: MrSeldon/argilev2

File: data/glazes/glazy.json (part 5 of 315)
{
      "source": "glazy.org",
      "url": "https://glazy.org/recipes/39156"
    },
    {
      "id": 81730,
      "code": "GLAZY-81730",
      "name": "20X5 (4)",
      "cone": "6",
      "surface": "Glossy",
      "transparency": "Transparent",
      "atmosphere": "Oxidation",
      "subtype": "Glaze",
      "ingredients": [
        {
          "material": "XXX 0935_Caulim Minasolo",
          "amount": 22.0
        },
        {
          "material": "Silica",
          "amount": 20.0
        },
        {
          "material": "Wollastonite",
          "amount": 20.0
        },
        {
          "material": "Ferro Frit 3134",
          "amount": 19.0
        },
        {
          "material": "0931_Feldspato K Minasolo",
          "amount": 17.0
        },
        {
          "material": "Bentonite",
          "amount": 2.0
        }
      ],
      "description": "Esmaltes de gama m\u00e9dia, John Britt, p\u00e1g. 72. Tentei subir Si e Al, mas sem conhecimento de causa. Parecia bom, mas craquelou horas depois. Eu estava atirando para todos os lados. kkkkk.",
      "createdBy": "Marize Mello",
      "source": "glazy.org",
      "url": "https://glazy.org/recipes/81730"
    },
    {
      "id": 83235,
      "code": "GLAZY-83235",
      "name": "20X5 (5)",
      "cone": "6",
      "surface": "Glossy",
      "transparency": "Transparent",
      "atmosphere": "Oxidation",
      "subtype": "Glaze",
      "ingredients": [
        {
          "material": "Ferro Frit 3134",
          "amount": 20.0
        },
        {
          "material": "Silica",
          "amount": 20.0
        },
        {
          "material": "XXX 0903_Caulim EPK PSH",
          "amount": 20.0
        },
        {
          "material": "XXX 0907_Wollastonita",
          "amount": 20.0
        },
        {
          "material": "0931_Feldspato K Minasolo",
          "amount": 20.0
        },
        {
          "material": "XXX 0935_Caulim Minasolo",
          "amount": 5.0
        },
        {
          "material": "Bentonite",
          "amount": 2.0
        }
      ],
      "description": "Esmaltes de gama m\u00e9dia, John Britt, p\u00e1g. 72. Foi add a receita do livro 5% de caulim branco para corre\u00e7\u00e3o do craquelado.",
      "createdBy": "Marize Mello",
      "source": "glazy.org",
      "url": "https://glazy.org/recipes/83235"
    },
    {
      "id": 292588,
      "code": "GLAZY-292588",
      "name": "20X5 10.2 Cobre",
      "cone": "8",
      "surface": "Glossy",
      "transparency": "Translucent",
      "atmosphere": "Oxidation",
      "subtype": "Glaze",
      "ingredients": [
        {
          "material": "Silica #500",
          "amount": 21.0
        },
        {
          "material": "Ferro Frit 3134",
          "amount": 20.0
        },
        {
          "material": "Wollastonite",
          "amount": 20.0
        },
        {
          "material": "Kaolin #400",
          "amount": 20.0
        },
        {
          "material": "0931_Feldspato K Minasolo",
          "amount": 19.0
        }
      ],
      "additionals": [
        {
          "material": "Ultrox",
          "amount": 4.0
        },
        {
          "material": "Copper Carbonate",
          "amount": 3.0
        },
        {
          "material": "CER",
          "amount": 3.0
        }
      ],
      "description": "",
      "createdBy": "Marize Mello",
      "source": "glazy.org",
      "url": "https://glazy.org/recipes/292588"
    },
    {
      "id": 34408,
      "code": "GLAZY-34408",
      "name": "20x5 Ash Clear",
      "cone": "7",
      "surface": "Semi-glossy",
      "transparency": "Transparent",
      "atmosphere": "Oxidation, Neutral, Reduction",
      "subtype": "Glaze - Clear",
      "ingredients": [
        {
          "material": "Wood ash",
          "amount": 20.0
        },
        {
          "material": "EP Kaolin",
          "amount": 20.0
        },
        {
          "material": "Ferro Frit 3134",
          "amount": 20.0
        },
        {
          "material": "Potash Feldspar",
          "amount": 20.0
        },
        {
          "material": "Silica",
          "amount": 20.0
        }
      ],
      "description": "From https://ceramicartsnetwork.org/ceramics-monthly/ceramic-glaze-recipes/glaze-chemistry/recipes-emerging-artist-recipes/ The source lists the feldspar as \"local feldspar\" but recommends trying Custer first. It also recommends a thin suspension, around 1.32.",
      "createdBy": "Tamas Ferencz",
      "source": "glazy.org",
      "url": "https://glazy.org/recipes/34408"
    },
    {
      "id": 60393,
      "code": "GLAZY-60393",
      "name": "20x5 Base - Dark Brown",
      "cone": "6",
      "surface": "Glossy",
      "transparency": "Transparent",
      "atmosphere": "Oxidation",
      "subtype": "Glaze - Iron",
      "ingredients": [
        {
          "material": "Custer Feldspar",
          "amount": 20.0
        },
        {
          "material": "EP Kaolin",
          "amount": 20.0
        },
        {
          "material": "Ferro Frit 3134",
          "amount": 20.0
        },
        {
          "material": "Silica",
          "amount": 20.0
        },
        {
          "material": "Wollastonite",
          "amount": 20.0
        }
      ],
      "additionals": [
        {
          "material": "Red Iron Oxide",
          "amount": 10.0
        },
        {
          "material": "Talc",
          "amount": 10.0
        }
      ],
      "description": "Based on Tony Hansen's 20x5 base glossy galze. https://digitalfire.com/4sight/recipes/originalcone6baseglossyglaze37.html The darker brown specks are from poorly mixing in the red iron oxide. Running the glaze though a 80 mesh sieve removed them but kept the lighter specks from the talc. This glaze seems to works better on a darker clay bodies (browns). As for the talc I used baby powder from the store.",
      "createdBy": "Blayze",
      "source": "glazy.org",
      "url": "https://glazy.org/recipes/60393"
    },
    {
      "id": 61000,
      "code": "GLAZY-61000",
      "name": "20x5 Base - Seafoam Green",
      "cone": "6",
      "surface": "Glossy",
      "transparency": "Semi-opaque",
      "atmosphere": "Oxidation",
      "subtype": "Glaze - Green",
      "ingredients": [
        {
          "material": "Custer Feldspar",
          "amount": 20.0
        },
        {
          "material": "EP Kaolin",
          "amount": 20.0
        },
        {
          "material": "Ferro Frit 3134",
          "amount": 20.0
        },
        {
          "material": "Silica",
          "amount": 20.0
        },
        {
          "material": "Wollastonite",
          "amount": 20.0
        }
      ],
      "additionals": [
        {
          "material": "Zircopax",
          "amount": 10.0
        },
        {
          "material": "Copper Carbonate",
          "amount": 6.0
        }
      ],
      "description": "Based on Tony Hansen's 20x5 base glossy galze. https://digitalfire.com/4sight/recipes/originalcone6baseglossyglaze37.html The white glaze is +7% talc and + 5% zircopax. Using only 10% zicropax with the white caused cutlery marking, the talc softens it out. On the example images the lower 25% is the green by its self, middle 50% has a layer of white under it, top 25% is the white.",
      "createdBy": "Blayze",
      "source": "glazy.org",
      "url": "https://glazy.org/recipes/61000"
    },
    {
      "id": 27412,
      "code": "GLAZY-27412",
      "name": "20x5 Whiting +10 Titanium over Licorice",
      "cone": "6",
      "surface": "Glossy",
      "transparency": "Opaque",
      "atmosphere": "Oxidation",
      "subtype": "Glaze",
      "ingredients": [
        {
          "material": "EP Kaolin",
          "amount": 20.0
        },
        {
          "material": "Silica",
          "amount": 20.0
        },
        {
          "material": "Whiting",
          "amount": 20.0
        },
        {
          "material": "Johnson Matthey Frit 169",
          "amount": 20.0
        },
        {
          "material": "Forshammar Feldspar",
          "amount": 20.0
        }
      ],
      "additionals": [
        {
          "material": "Titanium Dioxide",
          "amount": 10.0
        }
      ],
      "description": "Licorice 26 Frit 3134 (subbed 169) 22 Custerspar (used Forshammer) 5 Talc 17 Kaolin 26 Silica ADD 9 RIO 2 Cobalt Ox.",
      "createdBy": "Alisa Liskin Clausen",
      "source": "glazy.org",
      "url": "https://glazy.org/recipes/27412"
    },
    {
      "id": 127664,
      "code": "GLAZY-127664",
      "name": "20x5 with 10 wollastonite (or whiting), 10 talc",
      "cone": "6",
      "surface": "Glossy",
      "transparency": "",
      "atmosphere": "",
      "subtype": "Glaze",
      "ingredients": [
        {
          "material": "Silica",
          "amount": 20.0
        },
        {
          "material": "Johnson Matthey Frit 169",
          "amount": 20.0
        },
        {
          "material": "Forshammer Feldspar",
          "amount": 20.0
        },
        {
          "material": "Kaolin E",
          "amount": 20.0
        },
        {
          "material": "Talc",
          "amount": 10.0
        },
        {
          "material": "Wollastonite",
          "amount": 10.0
        }
      ],
      "description": "",
      "createdBy": "Alisa Liskin Clausen",
      "source": "glazy.org",
      "url": "https://glazy.org/recipes/127664"
    },
    {
      "id": 26118,
      "code": "GLAZY-26118",
      "name": "21-RC-5.5 Si 0.3 Al",
      "cone": "6",
      "surface": "",
      "transparency": "",
      "atmosphere": "Oxidation",
      "subtype": "Glaze",
      "ingredients": [
        {
          "material": "Silica",
          "amount": 56.9
        },
        {
          "material": "Whiting",
          "amount": 16.6
        },
        {
          "material": "Kaolin (WBH,Minerco)",
          "amount": 10.0
        },
        {
          "material": "Frit 6004",
          "amount": 8.9
        },
        {
          "material": "Neph Sye A270",
          "amount": 4.6
        },
        {
          "material": "Calcined Kaolin",
          "amount": 3.0
        }
      ],
      "description": "",
      "createdBy": "Ceramics Bezalel",
      "source": "glazy.org",
      "url": "https://glazy.org/recipes/26118"
    },
    {
      "id": 66790,
      "code": "GLAZY-66790",
      "name": "210 Impala",
      "cone": "10",
      "surface": "Glossy",
      "transparency": "Opaque",
      "atmosphere": "Oxidation",
      "subtype": "Glaze - Iron",
      "ingredients": [
        {
          "material": "Silica",
          "amount": 31.8
        },
        {
          "material": "Potash Feldspar",
          "amount": 25.9
        },
        {
          "material": "Whiting",
          "amount": 17.1
        },
        {
          "material": "Red Iron Oxide",
          "amount": 11.2
        },
        {
          "material": "Kaolin",
          "amount": 5.9
        },
        {
          "material": "Titanium Dioxide",
          "amount": 3.5
        },
        {
          "material": "Bentonite",
          "amount": 1.2
        },
        {
          "material": "Soda Feldspar",
          "amount": 1.2
        },
        {
          "material": "Talc",
          "amount": 1.1
        },
        {
          "material": "Zinc Oxide",
          "amount": 1.1
        }
      ],
      "description": "",
      "createdBy": "Katja",
      "source": "glazy.org",
      "url": "https://glazy.org/recipes/66790"
    },
    {
      "id": 9056,
      "code": "GLAZY-9056",
      "name": "210C",
      "cone": "10",
      "surface": "Matte",
      "transparency": "Opaque",
      "atmosphere": "Oxidation",
      "subtype": "Glaze",
      "ingredients": [
        {
          "material": "Custer Feldspar",
          "amount": 36.0
        },
        {
          "material": "KAOLIN (EPK)",
          "amount": 21.0
        },
        {
          "material": "Whiting",
          "amount": 17.0
        },
        {
          "material": "Amtalc-C98 Talc",
          "amount": 10.0
        },
        {
          "material": "Quartz / Silice 325M",
          "amount": 10.0
        },
        {
          "material": "Bell Dark Ball Clay",
          "amount": 6.0
        }
      ],
      "additionals": [
        {
          "material": "Rutile",
          "amount": 6.0
        },
        {
          "material": "Tin Oxide",
          "amount": 5.0
        }
      ],
      "description": "art et gla\u00e7ures cuisson code 10 Maintien 15min",
      "createdBy": "Sophie Manessiez Guinet",
      "source": "glazy.org",
      "url": "https://glazy.org/recipes/9056"
    },
    {
      "id": 28204,
      "code": "GLAZY-28204",
      "name": "22-RC-6.0 Si 0.3 Al",
      "cone": "6",
      "surface": "",
      "transparency": "",
      "atmosphere": "Oxidation",
      "subtype": "Glaze",
      "ingredients": [
        {
          "material": "Silica",
          "amount": 59.4
        },
        {
          "material": "Whiting",
          "amount": 15.5
        },
        {
          "material": "Kaolin (WBH,Minerco)",
          "amount": 10.0
        },
        {
          "material": "Frit 6004",
          "amount": 8.5
        },
        {
          "material": "Neph Sye A270",
          "amount": 4.2
        },
        {
          "material": "Calcined Kaolin",
          "amount": 2.4
        }
      ],
      "description": "",
      "createdBy": "Ceramics Bezalel",
      "source": "glazy.org",
      "url": "https://glazy.org/recipes/28204"
    },
    {
      "id": 27322,
      "code": "GLAZY-27322",
      "name": "23-RC-1.5 Si 0.4 Al",
      "cone": "6",
      "surface": "",
      "transparency": "",
      "atmosphere": "Oxidation",
      "subtype": "Glaze",
      "ingredients": [
        {
          "material": "Whiting",
          "amount": 32.9
        },
        {
          "material": "Calcined Kaolin",
          "amount": 22.3
        },
        {
          "material": "Frit 6004",
          "amount": 17.4
        },
        {
          "material": "Neph Sye A270",
          "amount": 11.3
        },
        {
          "material": "Kaolin (WBH,Minerco)",
          "amount": 10.0
        },
        {
          "material": "Silica",
          "amount": 6.1
        }
      ],
      "description": "",
      "createdBy": "Ceramics Bezalel",
      "source": "glazy.org",
      "url": "https://glazy.org/recipes/27322"
    },
    {
      "id": 33312,
      "code": "GLAZY-33312",
      "name": "24 Karat Ashley",
      "cone": "6 - 10",
      "surface": "Matte",
      "transparency": "Opaque",
      "atmosphere": "Oxidation",
      "subtype": "Glaze - Crystalline - Micro",
      "ingredients": [
        {
          "material": "Nepheline Syenite",
          "amount": 26.95
        },
        {
          "material": "Silica",
          "amount": 26.0
        },
        {
          "material": "Dolomite",
          "amount": 16.05
        },
        {
          "material": "EP Kaolin",
          "amount": 13.17
        },
        {
          "material": "Talc",
          "amount": 11.29
        },
        {
          "material": "Lithium Carbonate",
          "amount": 6.54
        }
      ],
      "additionals": [
        {
          "material": "Titanium Dioxide",
          "amount": 5.0
        },
        {
          "material": "Zircopax",
          "amount": 5.0
        },
        {
          "material": "Rutile",
          "amount": 3.0
        }
      ],
      "description": "",
      "createdBy": "Ginger",
      "source": "glazy.org",
      "url": "https://glazy.org/recipes/33312"
    },
    {
      "id": 28206,
      "code": "GLAZY-28206",
      "name": "24-RC-2.0 Si 0.4 Al",
      "cone": "6",
      "surface": "",
      "transparency": "",
      "atmosphere": "Oxidation",
      "subtype": "Glaze",
      "ingredients": [
        {
          "material": "Whiting",
          "amount": 29.1
        },
        {
          "material": "Calcined Kaolin",
          "amount": 19.2
        },
        {
          "material": "Silica",
          "amount": 16.4
        },
        {
          "material": "Frit 6004",
          "amount": 15.3
        },
        {
          "material": "Neph Sye A270",
          "amount": 10.0
        },
        {
          "material": "Kaolin (WBH,Minerco)",
          "amount": 10.0
        }
      ],
      "description": "",
      "createdBy": "Ceramics Bezalel",
      "source": "glazy.org",
      "url": "https://glazy.org/recipes/28206"
    },
    {
      "id": 192868,
      "code": "GLAZY-192868",
      "name": "244-8 X12 Z36",
      "cone": "10",
      "surface": "",
      "transparency": "",
      "atmosphere": "",
      "subtype": "Glaze",
      "ingredients": [
        {
          "material": "EP Kaolin",
          "amount": 25.4
        },
        {
          "material": "Silica",
          "amount": 18.5
        },
        {
          "material": "Dolomite",
          "amount": 17.9
        },
        {
          "material": "Custer Feldspar",
          "amount": 17.1
        },
        {
          "material": "Nepheline Syenite",
          "amount": 12.9
        },
        {
          "material": "Gerstley Borate",
          "amount": 7.5
        },
        {
          "material": "Talc",
          "amount": 0.7
        }
      ],
      "description": "I created a line blend with one end being 244-8 and the other end being 244-8 plus 10% Gerstley Borate. The reason I did this is that the 244-8 in the bucket in my studio was not melting enough to work well as a liner. This glaze has 7.5% Gerstley added to it and it has made the glaze melt a little more.",
      "createdBy": "John Post",
      "source": "glazy.org",
      "url": "https://glazy.org/recipes/192868"
    },
    {
      "id": 27323,
      "code": "GLAZY-27323",
      "name": "25-RC-2.5 Si 0.4 Al",
      "cone": "6",
      "surface": "",
      "transparency": "",
      "atmosphere": "Oxidation",
      "subtype": "Glaze",
      "ingredients": [
        {
          "material": "Whiting",
          "amount": 26.1
        },
        {
          "material": "Silica",
          "amount": 24.7
        },
        {
          "material": "Calcined Kaolin",
          "amount": 17.1
        },
        {
          "material": "Frit 6004",
          "amount": 14.1
        },
        {
          "material": "Kaolin (WBH,Minerco)",
          "amount": 10.0
        },
        {
          "material": "Neph Sye A270",
          "amount": 8.0
        }
      ],
      "description": "",
      "createdBy": "Ceramics Bezalel",
      "source": "glazy.org",
      "url": "https://glazy.org/recipes/27323"
    },
    {
      "id": 31338,
      "code": "GLAZY-31338",
      "name": "259 Craze Free",
      "cone": "7 - 12",
      "surface": "Semi-glossy",
      "transparency": "Transparent",
      "atmosphere": "Reduction, Neutral, Oxidation, Salt & Soda, Wood",
      "subtype": "Glaze - Clear",
      "ingredients": [
        {
          "material": "Minspar 200",
          "amount": 40.0
        },
        {
          "material": "Zinc Oxide",
          "amount": 26.0
        },
        {
          "material": "Whiting",
          "amount": 15.0
        },
        {
          "material": "Grolleg Kaolin",
          "amount": 8.0
        }
      ],
      "description": "From Linda Cordell Linda uses this glaze on Reeves Porcelain (https://glazy.org/recipes/119848)",
      "createdBy": "HP Bloomer IV",
      "source": "glazy.org",
      "url": "https://glazy.org/recipes/31338"
    },
    {
      "id": 28207,
      "code": "GLAZY-28207",
      "name": "26-RC-3.0 Si 0.4 Al",
      "cone": "6",
      "surface": "",
      "transparency": "",
      "atmosphere": "Oxidation",
      "subtype": "Glaze",
      "ingredients": [
        {
          "material": "Silica",
          "amount": 31.8
        },
        {
          "material": "Whiting",
          "amount": 23.7
        },
        {
          "material": "Calcined Kaolin",
          "amount": 14.2
        },
        {
          "material": "Frit 6004",
          "amount": 12.6
        },
        {
          "material": "Kaolin (WBH,Minerco)",
          "amount": 10.0
        },
        {
          "material": "Neph Sye A270",
          "amount": 7.7
        }
      ],
      "description": "",
      "createdBy": "Ceramics Bezalel",
      "source": "glazy.org",
      "url": "https://glazy.org/recipes/28207"
    },
    {
      "id": 27324,
      "code": "GLAZY-27324",
      "name": "27-RC-3.5 Si 0.4 Al",
      "cone": "6",
      "surface": "",
      "transparency": "",
      "atmosphere": "Oxidation",
      "subtype": "Glaze",
      "ingredients": [
        {
          "material": "Silica",
          "amount": 37.7
        },
        {
          "material": "Whiting",
          "amount": 21.9
        },
        {
          "material": "Calcined Kaolin",
          "amount": 13.1
        },
        {
          "material": "Frit 6004",
          "amount": 11.7
        },
        {
          "material": "Kaolin (WBH,Minerco)",
          "amount": 10.0
        },
        {
          "material": "Neph Sye A270",
          "amount": 5.6
        }
      ],
      "description": "",
      "createdBy": "Ceramics Bezalel",
      "source": "glazy.org",
      "url": "https://glazy.org/recipes/27324"
    },
    {
      "id": 28208,
      "code": "GLAZY-28208",
      "name": "28-RC-4.0 Si 0.4 Al",
      "cone": "6",
      "surface": "",
      "transparency": "",
      "atmosphere": "Oxidation",
      "subtype": "Glaze",
      "ingredients": [
        {
          "material": "Silica",
          "amount": 42.3
        },
        {
          "material": "Whiting",
          "amount": 20.0
        },
        {
          "material": "Calcined Kaolin",
          "amount": 10.8
        },
        {
          "material": "Frit 6004",
          "amount": 10.6
        },
        {
          "material": "Kaolin (WBH,Minerco)",
          "amount": 10.0
        },
        {
          "material": "Neph Sye A270",
          "amount": 6.3
        }
      ],
      "description": "",
      "createdBy": "Ceramics Bezalel",
      "source": "glazy.org",
      "url": "https://glazy.org/recipes/28208"
    },
    {
      "id": 27325,
      "code": "GLAZY-27325",
      "name": "29-RC-4.5 Si 0.4 Al",
      "cone": "5 1/2 - 6",
      "surface": "",
      "transparency": "",
      "atmosphere": "Oxidation",
      "subtype": "Glaze",
      "ingredients": [
        {
          "material": "Silica",
          "amount": 45.5
        },
        {
          "material": "Whiting",
          "amount": 18.0
        },
        {
          "material": "Frit 6004",
          "amount": 10.0
        },
        {
          "material": "Kaolin (WBH,Minerco)",
          "amount": 10.0
        },
        {
          "material": "Calcined Kaolin",
          "amount": 8.5
        },
        {
          "material": "Neph Sye A270",
          "amount": 8.0
        }
      ],
      "description": "",
      "createdBy": "Ceramics Bezalel",
      "source": "glazy.org",
      "url": "https://glazy.org/recipes/27325"
    },
    {
      "id": 3664,
      "code": "GLAZY-3664",
      "name": "2D Blue",
      "cone": "5 1/2 - 7",
      "surface": "Semi-matte",
      "transparency": "Semi-opaque",
      "atmosphere": "Oxidation",
      "subtype": "Glaze - Matte - Magnesium Matte",
      "ingredients": [
        {
          "material": "Nepheline Syenite",
          "amount": 47.5
        },
        {
          "material": "Ball Clay",
          "amount": 24.1
        },
        {
          "material": "Dolomite",
          "amount": 21.8
        },
        {
          "material": "Ferro Frit 3195",
          "amount": 3.3
        },
        {
          "material": "Whiting",
          "amount": 3.3
        }
      ],
      "additionals": [
        {
          "material": "Rutile",
          "amount": 4.0
        },
        {
          "material": "Bentonite",
          "amount": 2.0
        },
        {
          "material": "Cobalt Carbonate",
          "amount": 0.5
        }
      ],
      "description": "Pale blue satin matte",
      "createdBy": "Arline Edmonds",
      "source": "glazy.org",
      "url": "https://glazy.org/recipes/3664"
    },
    {
      "id": 28194,
      "code": "GLAZY-28194",
      "name": "3-RC-2.0 Si 0.2 Al",
      "cone": "6",
      "surface": "",
      "transparency": "",
      "atmosphere": "Oxidation",
      "subtype": "Glaze",
      "ingredients": [
        {
          "material": "Whiting",
          "amount": 31.7
        },
        {
          "material": "Silica",
          "amount": 27.9
        },
        {
          "material": "Frit 6004",
          "amount": 16.8
        },
        {
          "material": "Kaolin (WBH,Minerco)",
          "amount": 10.0
        },
        {
          "material": "Neph Sye A270",
          "amount": 9.5
        },
        {
          "material": "Calcined Kaolin",
          "amount": 4.1
        }
      ],
      "description": "",
      "createdBy": "Ceramics Bezalel",
      "source": "glazy.org",
      "url": "https://glazy.org/recipes/28194"
    },
    {
      "id": 66785,
      "code": "GLAZY-66785",
      "name": "3/10 Zinngetr\u00fcbte Drei und Einf\u00e4rbungen",
      "cone": "10",
      "surface": "Glossy",
      "transparency": "Opaque",
      "atmosphere": "Oxidation",
      "subtype": "Glaze - White, Off-White",
      "ingredients": [
        {
          "material": "Potash Feldspar",
          "amount": 58.7
        },
        {
          "material": "Silica",
          "amount": 25.4
        },
        {
          "material": "Whiting",
          "amount": 15.9
        },
        {
          "material": "Tin Oxide",
          "amount": 10.0
        },
        {
          "material": "Bentonite",
          "amount": 2.0
        }
      ],
      "description": "",
      "createdBy": "Katja",
      "source": "glazy.org",
      "url": "https://glazy.org/recipes/66785"
    },
    {
      "id": 61471,
      "code": "GLAZY-61471",
      "name": "3/5/24 Chromgr\u00fcn",
      "cone": "10",
      "surface": "Semi-glossy",
      "transparency": "Opaque",
      "atmosphere": "Oxidation",
      "subtype": "Glaze - Green - Chrome",
      "ingredients": [
        {
          "material": "Potash Feldspar",
          "amount": 53.3
        },
        {
          "material": "Silica",
          "amount": 23.038
        },
        {
          "material": "Whiting",
          "amount": 14.399
        },
        {
          "material": "Kaolin",
          "amount": 4.56
        }
      ],
      "additionals": [
        {
          "material": "Chrome Oxide",
          "amount": 2.904
        },
        {
          "material": "Bentonite",
          "amount": 1.8
        }
      ],
      "description": "",
      "createdBy": "Katja",
      "source": "glazy.org",
      "url": "https://glazy.org/recipes/61471"
    },
    {
      "id": 66776,
      "code": "GLAZY-66776",
      "name": "3/5/38 dunkelblau glanz",
      "cone": "10",
      "surface": "Glossy",
      "transparency": "Opaque",
      "atmosphere": "Oxidation",
      "subtype": "Glaze - Blue - Cobalt",
      "ingredients": [
        {
          "material": "Potash Feldspar",
          "amount": 54.927
        },
        {
          "material": "Silica",
          "amount": 23.71
        },
        {
          "material": "Whiting",
          "amount": 14.818
        },
        {
          "material": "Kaolin",
          "amount": 4.693
        },
        {
          "material": "Cobalt Oxide",
          "amount": 2.0
        },
        {
          "material": "Black Nickel Oxide",
          "amount": 2.0
        }
      ],
      "description": "",
      "createdBy": "Katja",
      "source": "glazy.org",
      "url": "https://glazy.org/recipes/66776"
    },
    {
      "id": 7698,
      "code": "GLAZY-7698",
      "name": "30 dolomite, 3 cu. carb.",
      "cone": "6",
      "surface": "",
      "transparency": "",
      "atmosphere": "Oxidation",
      "subtype": "Glaze",
      "ingredients": [
        {
          "material": "Nepheline Syenite",
          "amount": 40.0
        },
        {
          "material": "Dolomite",
          "amount": 30.0
        },
        {
          "material": "EP Kaolin",
          "amount": 20.0
        },
        {
          "material": "Silica",
          "amount": 10.0
        }
      ],
      "additionals": [
        {
          "material": "Copper Carbonate",
          "amount": 3.0
        }
      ],
      "description": "Add vinegar to keep it from settling. Worth the work to keep it deflocked, a smooth, silk surface with pink flecks.",
      "createdBy": "Alisa Liskin Clausen",
      "source": "glazy.org",
      "url": "https://glazy.org/recipes/7698"
    },
    {
      "id": 7709,
      "code": "GLAZY-7709",
      "name": "30 strontium, 1 cobalt carb., 1 copper carb.",
      "cone": "6",
      "surface": "",
      "transparency": "",
      "atmosphere": "Oxidation",
      "subtype": "Glaze",
      "ingredients": [
        {
          "material": "Nepheline Syenite",
          "amount": 40.0
        },
        {
          "material": "Strontium Carbonate",
          "amount": 30.0
        },
        {
          "material": "Kaolin",
          "amount": 20.0
        },
        {
          "material": "Silica",
          "amount": 10.0
        }
      ],
      "additionals": [
        {
          "material": "Cobalt Carbonate",
          "amount": 1.0
        },
        {
          "material": "Black Copper Oxide",
          "amount": 1.0
        }
      ],
      "description": "Please note that the colorants added to this color test are 1 cobalt carb. and one copper carb., not oxide. I could not correct the recipe without making a copy, because I locked it.",
      "createdBy": "Alisa Liskin Clausen",
      "source": "glazy.org",
      "url": "https://glazy.org/recipes/7709"
    },
    {
      "id": 7712,
      "code": "GLAZY-7712",
      "name": "30 strontium, 3 cu. carb.",
      "cone": "6",
      "surface": "",
      "transparency": "",
      "atmosphere": "Oxidation",
      "subtype": "Glaze",
      "ingredients": [
        {
          "material": "Nepheline Syenite",
          "amount": 40.0
        },
        {
          "material": "Strontium Carbonate",
          "amount": 30.0
        },
        {
          "material": "EP Kaolin",
          "amount": 20.0
        },
        {
          "material": "Silica",
          "amount": 10.0
        }
      ],
      "additionals": [
        {
          "material": "Copper Carbonate",
          "amount": 3.0
        }
      ],
      "description": "",
      "createdBy": "Alisa Liskin Clausen",
      "source": "glazy.org",
      "url": "https://glazy.org/recipes/7712"
    },
    {
      "id": 7701,
      "code": "GLAZY-7701",
      "name": "30 whiting, 3 cu. carb.",
      "cone": "6",
      "surface": "",
      "transparency": "",
      "atmosphere": "Oxidation",
      "subtype": "Glaze",
      "ingredients": [
        {
          "material": "Nepheline Syenite",
          "amount": 40.0
        },
        {
          "material": "Whiting",
          "amount": 30.0
        },
        {
          "material": "EP Kaolin",
          "amount": 20.0
        },
        {
          "material": "Silica",
          "amount": 10.0
        }
      ],
      "additionals": [
        {
          "material": "Copper Carbonate",
          "amount": 3.0
        }
      ],
      "description": "",
      "createdBy": "Alisa Liskin Clausen",
      "source": "glazy.org",
      "url": "https://glazy.org/recipes/7701"
    },
    {
      "id": 7713,
      "code": "GLAZY-7713",
      "name": "30 wollastonite",
      "cone": "6",
      "surface": "",
      "transparency": "",
      "atmosphere": "Oxidation",
      "subtype": "Glaze",
      "ingredients": [
        {
          "material": "Nepheline Syenite",
          "amount": 40.0
        },
        {
          "material": "Wollastonite",
          "amount": 30.0
        },
        {
          "material": "EP Kaolin",
          "amount": 20.0
        },
        {
          "material": "Silica",
          "amount": 10.0
        }
      ],
      "additionals": [
        {
          "material": "Copper Carbonate",
          "amount": 3.0
        }
      ],
      "description": "",
      "createdBy": "Alisa Liskin Clausen",
      "source": "glazy.org",
      "url": "https://glazy.org/recipes/7713"
    },
    {
      "id": 28209,
      "code": "GLAZY-28209",
      "name": "30-RC-5.0 Si 0.4 Al",
      "cone": "6",
      "surface": "",
      "transparency": "",
      "atmosphere": "Oxidation",
      "subtype": "Glaze",
      "ingredients": [
        {
          "material": "Silica",
          "amount": 50.1
        },
        {
          "material": "Whiting",
          "amount": 17.4
        },
        {
          "material": "Kaolin (WBH,Minerco)",
          "amount": 10.0
        },
        {
          "material": "Frit 6004",
          "amount": 9.1
        },
        {
          "material": "Calcined Kaolin",
          "amount": 8.4
        },
        {
          "material": "Neph Sye A270",
          "amount": 5.0
        }
      ],
      "description": "",
      "createdBy": "Ceramics Bezalel",
      "source": "glazy.org",
      "url": "https://glazy.org/recipes/28209"
    },
    {
      "id": 60500,
      "code": "GLAZY-60500",
      "name": "30/70 Flux Set N804 - Set de Fundentes 30/70 N804",
      "cone": "4 - 7",
      "surface": "Glossy",
      "transparency": "Transparent",
      "atmosphere": "Oxidation",
      "subtype": "Glaze - Clear",
      "ingredients": [
        {
          "material": "Crecer Frit 804",
          "amount": 53.64
        },
        {
          "material": "Whiting",
          "amount": 30.91
        },
        {
          "material": "Nepheline Syenite",
          "amount": 15.45
        }
      ],
      "description": "Set de fundentes para el resto de esmaltes que componen la siguiente colecci\u00f3n: https://glazy.org/u/giorello/recipes?collection=27039 Fijarse si no es un buen set de fundentes para cristalinos? Por lo menos esta en la esquina inferior izquierda de Stull?",
      "createdBy": "Clara Giorello",
      "source": "glazy.org",
      "url": "https://glazy.org/recipes/60500"
    },
    {
      "id": 27326,
      "code": "GLAZY-27326",
      "name": "31-RC-5.5 Si 0.4 Al",
      "cone": "6",
      "surface": "",
      "transparency": "",
      "atmosphere": "Oxidation",
      "subtype": "Glaze",
      "ingredients": [
        {
          "material": "Silica",
          "amount": 53.1
        },
        {
          "material": "Whiting",
          "amount": 16.2
        },
        {
          "material": "Kaolin (WBH,Minerco)",
          "amount": 10.0
        },
        {
          "material": "Frit 6004",
          "amount": 9.0
        },
        {
          "material": "Calcined Kaolin",
          "amount": 7.7
        },
        {
          "material": "Neph Sye A270",
          "amount": 4.0
        }
      ],
      "description": "",
      "createdBy": "Ceramics Bezalel",
      "source": "glazy.org",
      "url": "https://glazy.org/recipes/27326"
    },
    {
      "id": 28210,
      "code": "GLAZY-28210",
      "name": "32-RC-6.0 Si 0.4 Al",
      "cone": "6",
      "surface": "",
      "transparency": "",
      "atmosphere": "Oxidation",
      "subtype": "Glaze",
      "ingredients": [
        {
          "material": "Silica",
          "amount": 55.9
        },
        {
          "material": "Whiting",
          "amount": 15.3
        },
        {
          "material": "Kaolin (WBH,Minerco)",
          "amount": 10.0
        },
        {
          "material": "Frit 6004",
          "amount": 8.0
        },
        {
          "material": "Calcined Kaolin",
          "amount": 6.5
        },
        {
          "material": "Neph Sye A270",
          "amount": 4.3
        }
      ],
      "description": "",
      "createdBy": "Ceramics Bezalel",
      "source": "glazy.org",
      "url": "https://glazy.org/recipes/28210"
    },
    {
      "id": 1665,
      "code": "GLAZY-1665",
      "name": "3269 Surprise",
      "cone": "3",
      "surface": "Glossy",
      "transparency": "Transparent",
      "atmosphere": "",
      "subtype": "Glaze - Clear",
      "ingredients": [
        {
          "material": "Ferro Frit 3269",
          "amount": 70.0
        },
        {
          "material": "Redart",
          "amount": 10.0
        },
        {
          "material": "Silica",
          "amount": 5.0
        }
      ],
      "description": "Very alkaline. Crazed. Fuming at margin of glaze.",
      "createdBy": "Glazy Admin",
      "source": "glazy.org",
      "url": "https://glazy.org/recipes/1665"
    },
    {
      "id": 138474,
      "code": "GLAZY-138474",
      "name": "328 White",
      "cone": "9 - 14",
      "surface": "Glossy",
      "transparency": "Opaque",
      "atmosphere": "Oxidation, Neutral, Reduction, Salt & Soda, Wood",
      "subtype": "Glaze - White, Off-White",
      "ingredients": [
        {
          "material": "Custer Feldspar",
          "amount": 61.5
        },
        {
          "material": "Dolomite",
          "amount": 10.0
        },
        {
          "material": "Zircopax",
          "amount": 9.1
        },
        {
          "material": "Whiting",
          "amount": 9.0
        },
        {
          "material": "EP Kaolin",
          "amount": 5.6
        },
        {
          "material": "Gerstley Borate",
          "amount": 5.4
        },
        {
          "material": "Bentonite",
          "amount": 3.0
        }
      ],
      "description": "From Linda Christianson",
      "createdBy": "HP Bloomer IV",
      "source": "glazy.org",
      "url": "https://glazy.org/recipes/138474"
    },
    {
      "id": 27327,
      "code": "GLAZY-27327",
      "name": "33-RC-1.5 Si 0.5 Al",
      "cone": "6",
      "surface": "",
      "transparency": "",
      "atmosphere": "Oxidation",
      "subtype": "Glaze",
      "ingredients": [
        {
          "material": "Whiting",
          "amount": 31.5
        },
        {
          "material": "Calcined Kaolin",
          "amount": 31.0
        },
        {
          "material": "Frit 6004",
          "amount": 17.4
        },
        {
          "material": "Kaolin (WBH,Minerco)",
          "amount": 10.0
        },
        {
          "material": "Neph Sye A270",
          "amount": 9.1
        },
        {
          "material": "Silica",
          "amount": 1.0
        }
      ],
      "description": "",
      "createdBy": "Ceramics Bezalel",
      "source": "glazy.org",
      "url": "https://glazy.org/recipes/27327"
    },
    {
      "id": 28211,
      "code": "GLAZY-28211",
      "name": "34-RC- 2.0 Si 0.5 Al",
      "cone": "6",
      "surface": "",
      "transparency": "",
      "atmosphere": "Oxidation",
      "subtype": "Glaze",
      "ingredients": [
        {
          "material": "Whiting",
          "amount": 28.1
        },
        {
          "material": "Calcined Kaolin",
          "amount": 26.7
        },
        {
          "material": "Frit 6004",
          "amount": 15.5
        },
        {
          "material": "Silica",
          "amount": 11.7
        },
        {
          "material": "Kaolin (WBH,Minerco)",
          "amount": 10.0
        },
        {
          "material": "Neph Sye A270",
          "amount": 8.0
        }
      ],
      "description": "",
      "createdBy": "Ceramics Bezalel",
      "source": "glazy.org",
      "url": "https://glazy.org/recipes/28211"
    },
    {
      "id": 7708,
      "code": "GLAZY-7708",
      "name": "35 barium, 3 cu. carb.",
      "cone": "6",
      "surface": "",
      "transparency": "",
      "atmosphere": "Oxidation",
      "subtype": "Glaze",
      "ingredients": [
