Repository: MrSeldon/argilev2

File: data/glazes/glazy.json (part 6 of 315)
{
        {
          "material": "Barium Carbonate",
          "amount": 35.0
        },
        {
          "material": "EP Kaolin",
          "amount": 25.0
        },
        {
          "material": "Silica",
          "amount": 25.0
        },
        {
          "material": "Wollastonite",
          "amount": 15.0
        }
      ],
      "additionals": [
        {
          "material": "Copper Carbonate",
          "amount": 3.0
        }
      ],
      "description": "",
      "createdBy": "Alisa Liskin Clausen",
      "source": "glazy.org",
      "url": "https://glazy.org/recipes/7708"
    },
    {
      "id": 7699,
      "code": "GLAZY-7699",
      "name": "35 boron frit 169 (USA use 3134), 1 cu. carb., 3 rutile",
      "cone": "6",
      "surface": "",
      "transparency": "",
      "atmosphere": "Oxidation",
      "subtype": "Glaze",
      "ingredients": [
        {
          "material": "Johnson Matthey Frit 169",
          "amount": 35.0
        },
        {
          "material": "EP Kaolin",
          "amount": 25.0
        },
        {
          "material": "Silica",
          "amount": 25.0
        },
        {
          "material": "Wollastonite",
          "amount": 15.0
        }
      ],
      "additionals": [
        {
          "material": "Rutile",
          "amount": 3.0
        },
        {
          "material": "Copper Carbonate",
          "amount": 1.0
        }
      ],
      "description": "",
      "createdBy": "Alisa Liskin Clausen",
      "source": "glazy.org",
      "url": "https://glazy.org/recipes/7699"
    },
    {
      "id": 7700,
      "code": "GLAZY-7700",
      "name": "35 frit 3134, 3 cu. carb.",
      "cone": "6",
      "surface": "",
      "transparency": "",
      "atmosphere": "Oxidation",
      "subtype": "Glaze",
      "ingredients": [
        {
          "material": "Ferro Frit 3134",
          "amount": 35.0
        },
        {
          "material": "EP Kaolin",
          "amount": 25.0
        },
        {
          "material": "Silica",
          "amount": 25.0
        },
        {
          "material": "Wollastonite",
          "amount": 15.0
        }
      ],
      "additionals": [
        {
          "material": "Copper Carbonate",
          "amount": 3.0
        }
      ],
      "description": "",
      "createdBy": "Alisa Liskin Clausen",
      "source": "glazy.org",
      "url": "https://glazy.org/recipes/7700"
    },
    {
      "id": 7706,
      "code": "GLAZY-7706",
      "name": "35 frit 3134, 3 cu. carb.",
      "cone": "6",
      "surface": "",
      "transparency": "",
      "atmosphere": "Oxidation",
      "subtype": "Glaze",
      "ingredients": [
        {
          "material": "Ferro Frit 3134",
          "amount": 35.0
        },
        {
          "material": "EP Kaolin",
          "amount": 25.0
        },
        {
          "material": "Silica",
          "amount": 25.0
        },
        {
          "material": "Wollastonite",
          "amount": 15.0
        }
      ],
      "additionals": [
        {
          "material": "Copper Carbonate",
          "amount": 3.0
        }
      ],
      "description": "",
      "createdBy": "Alisa Liskin Clausen",
      "source": "glazy.org",
      "url": "https://glazy.org/recipes/7706"
    },
    {
      "id": 7707,
      "code": "GLAZY-7707",
      "name": "35 spodumene, 3 cu. carb.",
      "cone": "6",
      "surface": "",
      "transparency": "",
      "atmosphere": "Oxidation",
      "subtype": "Glaze",
      "ingredients": [
        {
          "material": "Spodumene",
          "amount": 35.0
        },
        {
          "material": "EP Kaolin",
          "amount": 25.0
        },
        {
          "material": "Silica",
          "amount": 25.0
        },
        {
          "material": "Wollastonite",
          "amount": 15.0
        }
      ],
      "additionals": [
        {
          "material": "Copper Carbonate",
          "amount": 3.0
        }
      ],
      "description": "",
      "createdBy": "Alisa Liskin Clausen",
      "source": "glazy.org",
      "url": "https://glazy.org/recipes/7707"
    },
    {
      "id": 8213,
      "code": "GLAZY-8213",
      "name": "35 zinc 1 co. ox.",
      "cone": "6",
      "surface": "",
      "transparency": "",
      "atmosphere": "Oxidation",
      "subtype": "Glaze",
      "ingredients": [
        {
          "material": "Zinc Oxide",
          "amount": 35.0
        },
        {
          "material": "EP Kaolin",
          "amount": 25.0
        },
        {
          "material": "Silica",
          "amount": 25.0
        },
        {
          "material": "Wollastonite",
          "amount": 15.0
        }
      ],
      "additionals": [
        {
          "material": "Copper Carbonate",
          "amount": 1.0
        }
      ],
      "description": "",
      "createdBy": "Alisa Liskin Clausen",
      "source": "glazy.org",
      "url": "https://glazy.org/recipes/8213"
    },
    {
      "id": 8212,
      "code": "GLAZY-8212",
      "name": "35 zinc, 3 cu. carb.",
      "cone": "6",
      "surface": "",
      "transparency": "",
      "atmosphere": "Oxidation",
      "subtype": "Glaze",
      "ingredients": [
        {
          "material": "Zinc Oxide",
          "amount": 35.0
        },
        {
          "material": "EP Kaolin",
          "amount": 25.0
        },
        {
          "material": "Silica",
          "amount": 25.0
        },
        {
          "material": "Wollastonite",
          "amount": 15.0
        }
      ],
      "additionals": [
        {
          "material": "Copper Carbonate",
          "amount": 3.0
        }
      ],
      "description": "",
      "createdBy": "Alisa Liskin Clausen",
      "source": "glazy.org",
      "url": "https://glazy.org/recipes/8212"
    },
    {
      "id": 7715,
      "code": "GLAZY-7715",
      "name": "35 zink, 3 cu. carb.,",
      "cone": "6",
      "surface": "",
      "transparency": "",
      "atmosphere": "Oxidation",
      "subtype": "Glaze",
      "ingredients": [
        {
          "material": "Zinc Oxide",
          "amount": 35.0
        },
        {
          "material": "EP Kaolin",
          "amount": 25.0
        },
        {
          "material": "Silica",
          "amount": 25.0
        },
        {
          "material": "Wollastonite",
          "amount": 15.0
        }
      ],
      "additionals": [
        {
          "material": "Copper Carbonate",
          "amount": 3.0
        }
      ],
      "description": "",
      "createdBy": "Alisa Liskin Clausen",
      "source": "glazy.org",
      "url": "https://glazy.org/recipes/7715"
    },
    {
      "id": 27328,
      "code": "GLAZY-27328",
      "name": "35-RC-2.5 Si 0.5 Al",
      "cone": "6",
      "surface": "",
      "transparency": "",
      "atmosphere": "Oxidation",
      "subtype": "Glaze",
      "ingredients": [
        {
          "material": "Whiting",
          "amount": 25.6
        },
        {
          "material": "Calcined Kaolin",
          "amount": 23.3
        },
        {
          "material": "Silica",
          "amount": 20.6
        },
        {
          "material": "Frit 6004",
          "amount": 13.3
        },
        {
          "material": "Kaolin (WBH,Minerco)",
          "amount": 10.0
        },
        {
          "material": "Neph Sye A270",
          "amount": 7.2
        }
      ],
      "description": "",
      "createdBy": "Ceramics Bezalel",
      "source": "glazy.org",
      "url": "https://glazy.org/recipes/27328"
    },
    {
      "id": 10765,
      "code": "GLAZY-10765",
      "name": "36",
      "cone": "10",
      "surface": "Glossy",
      "transparency": "Opaque",
      "atmosphere": "Reduction",
      "subtype": "Glaze - Blue",
      "ingredients": [
        {
          "material": "Custer Feldspar",
          "amount": 50.0
        },
        {
          "material": "Silica",
          "amount": 15.0
        },
        {
          "material": "EP Kaolin",
          "amount": 10.0
        },
        {
          "material": "Zinc Oxide",
          "amount": 10.0
        },
        {
          "material": "Gerstley Borate",
          "amount": 5.0
        },
        {
          "material": "Titanium Dioxide",
          "amount": 5.0
        },
        {
          "material": "Whiting",
          "amount": 5.0
        }
      ],
      "description": "My first Titanium Blue.",
      "createdBy": "Ken Potter",
      "source": "glazy.org",
      "url": "https://glazy.org/recipes/10765"
    },
    {
      "id": 28212,
      "code": "GLAZY-28212",
      "name": "36-RC- 3.0 Si 0.5 Al",
      "cone": "6",
      "surface": "",
      "transparency": "",
      "atmosphere": "Oxidation",
      "subtype": "Glaze",
      "ingredients": [
        {
          "material": "Silica",
          "amount": 27.0
        },
        {
          "material": "Whiting",
          "amount": 23.0
        },
        {
          "material": "Calcined Kaolin",
          "amount": 21.0
        },
        {
          "material": "Frit 6004",
          "amount": 12.7
        },
        {
          "material": "Kaolin (WBH,Minerco)",
          "amount": 10.0
        },
        {
          "material": "Neph Sye A270",
          "amount": 6.3
        }
      ],
      "description": "",
      "createdBy": "Ceramics Bezalel",
      "source": "glazy.org",
      "url": "https://glazy.org/recipes/28212"
    },
    {
      "id": 27329,
      "code": "GLAZY-27329",
      "name": "37-RC-3.5 Si 0.5 Al",
      "cone": "6",
      "surface": "",
      "transparency": "",
      "atmosphere": "Oxidation",
      "subtype": "Glaze",
      "ingredients": [
        {
          "material": "Silica",
          "amount": 32.9
        },
        {
          "material": "Whiting",
          "amount": 21.1
        },
        {
          "material": "Calcined Kaolin",
          "amount": 18.1
        },
        {
          "material": "Frit 6004",
          "amount": 11.1
        },
        {
          "material": "Kaolin (WBH,Minerco)",
          "amount": 10.0
        },
        {
          "material": "Neph Sye A270",
          "amount": 6.8
        }
      ],
      "description": "",
      "createdBy": "Ceramics Bezalel",
      "source": "glazy.org",
      "url": "https://glazy.org/recipes/27329"
    },
    {
      "id": 28213,
      "code": "GLAZY-28213",
      "name": "38-RC- 4.0 Si 0.5 Al",
      "cone": "6",
      "surface": "",
      "transparency": "",
      "atmosphere": "Oxidation",
      "subtype": "Glaze",
      "ingredients": [
        {
          "material": "Silica",
          "amount": 38.4
        },
        {
          "material": "Whiting",
          "amount": 19.6
        },
        {
          "material": "Calcined Kaolin",
          "amount": 16.6
        },
        {
          "material": "Frit 6004",
          "amount": 10.8
        },
        {
          "material": "Kaolin (WBH,Minerco)",
          "amount": 10.0
        },
        {
          "material": "Neph Sye A270",
          "amount": 4.6
        }
      ],
      "description": "",
      "createdBy": "Ceramics Bezalel",
      "source": "glazy.org",
      "url": "https://glazy.org/recipes/28213"
    },
    {
      "id": 27330,
      "code": "GLAZY-27330",
      "name": "39-RC-4.5 Si 0.5 Al",
      "cone": "6",
      "surface": "",
      "transparency": "",
      "atmosphere": "Oxidation",
      "subtype": "Glaze",
      "ingredients": [
        {
          "material": "Silica",
          "amount": 42.5
        },
        {
          "material": "Whiting",
          "amount": 18.1
        },
        {
          "material": "Calcined Kaolin",
          "amount": 14.5
        },
        {
          "material": "Frit 6004",
          "amount": 10.0
        },
        {
          "material": "Kaolin (WBH,Minerco)",
          "amount": 10.0
        },
        {
          "material": "Neph Sye A270",
          "amount": 4.9
        }
      ],
      "description": "",
      "createdBy": "Ceramics Bezalel",
      "source": "glazy.org",
      "url": "https://glazy.org/recipes/27330"
    },
    {
      "id": 9136,
      "code": "GLAZY-9136",
      "name": "3M-4",
      "cone": "6",
      "surface": "Satin-matte",
      "transparency": "",
      "atmosphere": "Oxidation",
      "subtype": "Glaze - Matte - Magnesium Matte",
      "ingredients": [
        {
          "material": "Kaolin",
          "amount": 40.0
        },
        {
          "material": "Wollastonite",
          "amount": 20.0
        },
        {
          "material": "Talc",
          "amount": 14.0
        },
        {
          "material": "Ferro Frit 3134",
          "amount": 12.0
        },
        {
          "material": "Silica",
          "amount": 8.0
        },
        {
          "material": "Custer Feldspar",
          "amount": 6.0
        }
      ],
      "description": "Very satiny. Smooth nice feel (High Calcium, magnesium, alumina matte)",
      "createdBy": "Tom Demeranville",
      "source": "glazy.org",
      "url": "https://glazy.org/recipes/9136"
    },
    {
      "id": 22391,
      "code": "GLAZY-22391",
      "name": "3th Modified crystalline glaze of Hein Severijns",
      "cone": "7 - 8",
      "surface": "Satin-matte",
      "transparency": "",
      "atmosphere": "Oxidation",
      "subtype": "Glaze - Crystalline - Micro",
      "ingredients": [
        {
          "material": "Potash Feldspar",
          "amount": 23.0
        },
        {
          "material": "Kaolin",
          "amount": 18.0
        },
        {
          "material": "Silica",
          "amount": 16.0
        },
        {
          "material": "Zinc Oxide",
          "amount": 15.0
        },
        {
          "material": "Barium Carbonate",
          "amount": 9.0
        },
        {
          "material": "Soda Feldspar",
          "amount": 8.0
        },
        {
          "material": "Ferro Frit 3110",
          "amount": 5.0
        },
        {
          "material": "Talc",
          "amount": 3.0
        },
        {
          "material": "Whiting",
          "amount": 3.0
        }
      ],
      "additionals": [
        {
          "material": "Cobalt Carbonate",
          "amount": 1.0
        }
      ],
      "description": "The original recipe of Hein Severijns is in the book: Macro-Crystalline Glazes. The Challenge of Crystals. Page 116. 1) 5% stannic and 5% titanium 2) 1% cobalt carbonate 3) 5% Rio and 3% manganese dioxide",
      "createdBy": "Trees Wijnands",
      "source": "glazy.org",
      "url": "https://glazy.org/recipes/22391"
    },
    {
      "id": 328228,
      "code": "GLAZY-328228",
      "name": "3x3 Turquoise Green Matte",
      "cone": "6",
      "surface": "Matte",
      "transparency": "Opaque",
      "atmosphere": "Oxidation",
      "subtype": "Glaze - Green - Copper",
      "ingredients": [
        {
          "material": "Nepheline Syenite",
          "amount": 37.0
        },
        {
          "material": "Strontium Carbonate",
          "amount": 22.0
        },
        {
          "material": "Forshammar Feldspar",
          "amount": 17.0
        },
        {
          "material": "Ball Clay",
          "amount": 9.0
        },
        {
          "material": "Johnson Matthey Frit 169",
          "amount": 8.0
        },
        {
          "material": "Silica",
          "amount": 7.0
        }
      ],
      "additionals": [
        {
          "material": "Copper Carbonate",
          "amount": 5.0
        },
        {
          "material": "Titanium Dioxide",
          "amount": 5.0
        }
      ],
      "description": "I combined the ingredients of 3 of my favorite green mattes and seem to have the best qualities of all three. Pinnell Seafoam https://glazy.org/recipes/7702, Pinnell Weathered Bronze https://glazy.org/recipes/16304 and Beynon Reworked Turquoise https://glazy.org/recipes/101036 which is a revision of Turquoise Matte The One (original base is Pinnell Strontium Matte).",
      "createdBy": "Alisa Liskin Clausen",
      "source": "glazy.org",
      "url": "https://glazy.org/recipes/328228"
    },
    {
      "id": 26113,
      "code": "GLAZY-26113",
      "name": "4-RC-2.5 Si 0.2 Al",
      "cone": "6",
      "surface": "",
      "transparency": "",
      "atmosphere": "Oxidation",
      "subtype": "Glaze",
      "ingredients": [
        {
          "material": "Silica",
          "amount": 35.0
        },
        {
          "material": "Whiting",
          "amount": 28.0
        },
        {
          "material": "Frit 6004",
          "amount": 15.0
        },
        {
          "material": "Kaolin (WBH,Minerco)",
          "amount": 10.0
        },
        {
          "material": "Neph Sye A270",
          "amount": 9.0
        },
        {
          "material": "Calcined Kaolin",
          "amount": 3.0
        }
      ],
      "description": "",
      "createdBy": "Ceramics Bezalel",
      "source": "glazy.org",
      "url": "https://glazy.org/recipes/26113"
    },
    {
      "id": 111915,
      "code": "GLAZY-111915",
      "name": "4. TP 3134 + Pantano",
      "cone": "04 - 3",
      "surface": "Glossy",
      "transparency": "Transparent",
      "atmosphere": "Wood",
      "subtype": "Glaze - Single-Fire",
      "ingredients": [
        {
          "material": "Ferro Frit 3134",
          "amount": 70.0
        },
        {
          "material": "Argila Branca Pantano Grande",
          "amount": 30.0
        }
      ],
      "additionals": [
        {
          "material": "Bentonite",
          "amount": 1.0
        }
      ],
      "description": "",
      "createdBy": "Felis Cer\u00e2mica",
      "source": "glazy.org",
      "url": "https://glazy.org/recipes/111915"
    },
    {
      "id": 28214,
      "code": "GLAZY-28214",
      "name": "40-RC- 5.0 Si 0.5 Al",
      "cone": "6",
      "surface": "",
      "transparency": "",
      "atmosphere": "Oxidation",
      "subtype": "Glaze",
      "ingredients": [
        {
          "material": "Silica",
          "amount": 46.4
        },
        {
          "material": "Whiting",
          "amount": 17.0
        },
        {
          "material": "Calcined Kaolin",
          "amount": 13.3
        },
        {
          "material": "Kaolin (WBH,Minerco)",
          "amount": 10.0
        },
        {
          "material": "Frit 6004",
          "amount": 9.3
        },
        {
          "material": "Neph Sye A270",
          "amount": 4.0
        }
      ],
      "description": "",
      "createdBy": "Ceramics Bezalel",
      "source": "glazy.org",
      "url": "https://glazy.org/recipes/28214"
    },
    {
      "id": 28167,
      "code": "GLAZY-28167",
      "name": "41-RC-5.5 Si 0.5 Al",
      "cone": "6",
      "surface": "",
      "transparency": "",
      "atmosphere": "Oxidation",
      "subtype": "Glaze",
      "ingredients": [
        {
          "material": "Silica",
          "amount": 49.4
        },
        {
          "material": "Whiting",
          "amount": 16.0
        },
        {
          "material": "Calcined Kaolin",
          "amount": 12.2
        },
        {
          "material": "Kaolin (WBH,Minerco)",
          "amount": 10.0
        },
        {
          "material": "Frit 6004",
          "amount": 8.3
        },
        {
          "material": "Neph Sye A270",
          "amount": 4.1
        }
      ],
      "description": "",
      "createdBy": "Ceramics Bezalel",
      "source": "glazy.org",
      "url": "https://glazy.org/recipes/28167"
    },
    {
      "id": 28216,
      "code": "GLAZY-28216",
      "name": "42-RC- 6.0 Si 0.5 Al",
      "cone": "6",
      "surface": "",
      "transparency": "",
      "atmosphere": "Oxidation",
      "subtype": "Glaze",
      "ingredients": [
        {
          "material": "Silica",
          "amount": 52.5
        },
        {
          "material": "Whiting",
          "amount": 15.0
        },
        {
          "material": "Calcined Kaolin",
          "amount": 10.9
        },
        {
          "material": "Kaolin (WBH,Minerco)",
          "amount": 10.0
        },
        {
          "material": "Frit 6004",
          "amount": 8.2
        },
        {
          "material": "Neph Sye A270",
          "amount": 3.4
        }
      ],
      "description": "",
      "createdBy": "Ceramics Bezalel",
      "source": "glazy.org",
      "url": "https://glazy.org/recipes/28216"
    },
    {
      "id": 6246,
      "code": "GLAZY-6246",
      "name": "421 Matte",
      "cone": "9 - 11",
      "surface": "Matte",
      "transparency": "Opaque",
      "atmosphere": "Oxidation, Neutral, Reduction",
      "subtype": "Glaze - White, Off-White",
      "ingredients": [
        {
          "material": "Nepheline Syenite",
          "amount": 40.0
        },
        {
          "material": "Whiting",
          "amount": 20.0
        },
        {
          "material": "EP Kaolin",
          "amount": 10.0
        }
      ],
      "description": "A matte variation on Perfect 4321, where the Flint has been removed resulting in a nice matte. Although most likely will craze.",
      "createdBy": "Matt Katz",
      "source": "glazy.org",
      "url": "https://glazy.org/recipes/6246"
    },
    {
      "id": 28168,
      "code": "GLAZY-28168",
      "name": "43-RC-6.5 Si 0.5 Al",
      "cone": "6",
      "surface": "",
      "transparency": "",
      "atmosphere": "Oxidation",
      "subtype": "Glaze",
      "ingredients": [
        {
          "material": "Silica",
          "amount": 54.9
        },
        {
          "material": "Whiting",
          "amount": 14.1
        },
        {
          "material": "Kaolin (WBH,Minerco)",
          "amount": 10.0
        },
        {
          "material": "Calcined Kaolin",
          "amount": 9.8
        },
        {
          "material": "Frit 6004",
          "amount": 7.8
        },
        {
          "material": "Neph Sye A270",
          "amount": 3.4
        }
      ],
      "description": "",
      "createdBy": "Ceramics Bezalel",
      "source": "glazy.org",
      "url": "https://glazy.org/recipes/28168"
    },
    {
      "id": 8671,
      "code": "GLAZY-8671",
      "name": "4321",
      "cone": "9",
      "surface": "Glossy",
      "transparency": "",
      "atmosphere": "Oxidation",
      "subtype": "Glaze",
      "ingredients": [
        {
          "material": "FELDSPATH CUSTER (Orthose)",
          "amount": 40.0
        },
        {
          "material": "Quartz / Silice 325M",
          "amount": 30.0
        },
        {
          "material": "Whiting",
          "amount": 20.0
        },
        {
          "material": "KAOLIN (EPK)",
          "amount": 10.0
        }
      ],
      "description": "test 1 Cuisson : cone 9. temps de maintien : 0 Transparent l\u00e9g\u00e8re craquelures.",
      "createdBy": "Sophie Manessiez Guinet",
      "source": "glazy.org",
      "url": "https://glazy.org/recipes/8671"
    },
    {
      "id": 86194,
      "code": "GLAZY-86194",
      "name": "4321",
      "cone": "10",
      "surface": "",
      "transparency": "",
      "atmosphere": "Oxidation",
      "subtype": "Glaze",
      "ingredients": [
        {
          "material": "Nepheline Syenite Spectrum A270 (Ceramiccon)",
          "amount": 40.0
        },
        {
          "material": "Silica",
          "amount": 30.0
        },
        {
          "material": "Whiting",
          "amount": 20.0
        },
        {
          "material": "Kaolin (WBH,Minerco)",
          "amount": 10.0
        }
      ],
      "description": "",
      "createdBy": "Ceramics Bezalel",
      "source": "glazy.org",
      "url": "https://glazy.org/recipes/86194"
    },
    {
      "id": 9049,
      "code": "GLAZY-9049",
      "name": "4321 (variation)",
      "cone": "10",
      "surface": "Glossy",
      "transparency": "",
      "atmosphere": "Oxidation",
      "subtype": "Glaze - Clear",
      "ingredients": [
        {
          "material": "FELDSPATH CUSTER (Orthose)",
          "amount": 40.0
        },
        {
          "material": "Quartz / Silice 325M",
          "amount": 30.0
        },
        {
          "material": "Whiting",
          "amount": 20.0
        },
        {
          "material": "KAOLIN (EPK)",
          "amount": 10.0
        }
      ],
      "description": "test 2 Cuisson : cone 10 Temps de maintien : 15min Transparent lisse brillant uniforme",
      "createdBy": "Sophie Manessiez Guinet",
      "source": "glazy.org",
      "url": "https://glazy.org/recipes/9049"
    },
    {
      "id": 54356,
      "code": "GLAZY-54356",
      "name": "4321 (Zn)",
      "cone": "10",
      "surface": "",
      "transparency": "",
      "atmosphere": "Oxidation",
      "subtype": "Glaze",
      "ingredients": [
        {
          "material": "Nepheline Syenite Spectrum A270 (Ceramiccon)",
          "amount": 40.0
        },
        {
          "material": "Silica",
          "amount": 32.0
        },
        {
          "material": "Zinc Oxide",
          "amount": 17.0
        },
        {
          "material": "Kaolin (WBH,Minerco)",
          "amount": 11.0
        }
      ],
      "description": "",
      "createdBy": "Ceramics Bezalel",
      "source": "glazy.org",
      "url": "https://glazy.org/recipes/54356"
    },
    {
      "id": 86196,
      "code": "GLAZY-86196",
      "name": "4321 (Zn+Ca)",
      "cone": "6",
      "surface": "",
      "transparency": "",
      "atmosphere": "Oxidation",
      "subtype": "Glaze",
      "ingredients": [
        {
          "material": "Nepheline Syenite Spectrum A270 (Ceramiccon)",
          "amount": 39.2
        },
        {
          "material": "Silica",
          "amount": 30.6
        },
        {
          "material": "Kaolin (WBH,Minerco)",
          "amount": 11.5
        },
        {
          "material": "Whiting",
          "amount": 10.2
        },
        {
          "material": "Zinc Oxide",
          "amount": 8.5
        }
      ],
      "description": "",
      "createdBy": "Ceramics Bezalel",
      "source": "glazy.org",
      "url": "https://glazy.org/recipes/86196"
    },
    {
      "id": 4806,
      "code": "GLAZY-4806",
      "name": "4321 Green Blue",
      "cone": "10",
      "surface": "Semi-glossy",
      "transparency": "",
      "atmosphere": "Reduction",
      "subtype": "Glaze - Turquoise",
      "ingredients": [
        {
          "material": "Custer Feldspar (1989)",
          "amount": 40.0
        },
        {
          "material": "Silica",
          "amount": 30.0
        },
        {
          "material": "Whiting",
          "amount": 20.0
        },
        {
          "material": "EP Kaolin",
          "amount": 10.0
        }
      ],
      "additionals": [
        {
          "material": "Bentonite",
          "amount": 2.0
        },
        {
          "material": "Chrome Oxide",
          "amount": 1.5
        },
        {
          "material": "Cobalt Carbonate",
          "amount": 0.5
        }
      ],
      "description": "This recipe was imported from Louis Katz's Hyperglaze database available on his website: http://falcon.tamucc.edu/lkatz/allglazes.txt More information about Louis Katz can be found on his website, http://www.louiskatz.net/ Louis Katz Notes: I am not a safety expert and any information contained in this file about safety should be ignored in favor of advice from experts. All of the materials in all glazes are potentially hazardous. All of these glaze recipes are given without any representation of accuracy or safety. They may work, they may not. They may be safe when fired or they may not. All of the materials used in them have hazards associated with them. You must be have sufficient training in the hazards before you use the the materials. You will have to determine the suitability and safety for your use. Do not assume that a lack of a warning about a material means that it is safe. Cone: 10 Color: SemiOpaque Blue Green Surface texture: Semi-Gloss Firing: Reduction Recipe: Percent Batch Custer Feldspar 40.00 800 Silica 30.00 600 Whiting 20.00 400 EPK 10.00 200 Totals: 100.00 % 2000 gm Also add: Bentonite 2.00 40 Chrome Oxide 1.50 30 Cobalt Carbonate 0.50 10",
      "createdBy": "Glazy Admin",
      "source": "glazy.org",
      "url": "https://glazy.org/recipes/4806"
    },
    {
      "id": 28179,
      "code": "GLAZY-28179",
      "name": "44-RC-1.7 Si 0.6 Al",
      "cone": "6",
      "surface": "",
      "transparency": "",
      "atmosphere": "Oxidation",
      "subtype": "Glaze",
      "ingredients": [
        {
          "material": "Calcined Kaolin",
          "amount": 36.5
        },
        {
          "material": "Whiting",
          "amount": 29.2
        },
        {
          "material": "Frit 6004",
          "amount": 16.2
        },
        {
          "material": "Kaolin (WBH,Minerco)",
          "amount": 10.0
        },
        {
          "material": "Neph Sye A270",
          "amount": 8.1
        }
      ],
      "description": "",
      "createdBy": "Ceramics Bezalel",
      "source": "glazy.org",
      "url": "https://glazy.org/recipes/28179"
    },
    {
      "id": 28217,
      "code": "GLAZY-28217",
      "name": "45-RC-2.0 Si 0.6 Al",
      "cone": "6",
      "surface": "",
      "transparency": "",
      "atmosphere": "Oxidation",
      "subtype": "Glaze",
      "ingredients": [
        {
          "material": "Calcined Kaolin",
          "amount": 33.7
        },
        {
          "material": "Whiting",
          "amount": 27.0
        },
        {
          "material": "Frit 6004",
          "amount": 15.0
        },
        {
          "material": "Kaolin (WBH,Minerco)",
          "amount": 10.0
        },
        {
          "material": "Neph Sye A270",
          "amount": 7.5
        },
        {
          "material": "Silica",
          "amount": 6.8
        }
      ],
      "description": "",
      "createdBy": "Ceramics Bezalel",
      "source": "glazy.org",
      "url": "https://glazy.org/recipes/28217"
    },
    {
      "id": 12806,
      "code": "GLAZY-12806",
      "name": "45.3,7.0,4 high titanium kaolin",
      "cone": "7 - 8",
      "surface": "Satin-matte",
      "transparency": "Transparent",
      "atmosphere": "Reduction",
      "subtype": "Glaze - Ash",
      "ingredients": [
        {
          "material": "P45 - silica Podere Morticini",
          "amount": 45.45
        },
        {
          "material": "P50 mixed Wood ash",
          "amount": 28.41
        },
        {
          "material": "P54 pratoleva kaolin",
          "amount": 26.14
        }
      ],
      "description": "An ash and caolin glaze using raw materials from the Northern Latium vulcanic area",
      "createdBy": "Andrea Campioni",
      "source": "glazy.org",
      "url": "https://glazy.org/recipes/12806"
    },
    {
      "id": 28178,
      "code": "GLAZY-28178",
      "name": "46-RC-2.5 Si 0.6 Al",
      "cone": "6",
      "surface": "",
      "transparency": "",
      "atmosphere": "Oxidation",
      "subtype": "Glaze",
      "ingredients": [
        {
          "material": "Calcined Kaolin",
          "amount": 29.2
        },
        {
          "material": "Whiting",
          "amount": 24.4
        },
        {
          "material": "Silica",
          "amount": 15.8
        },
        {
          "material": "Frit 6004",
          "amount": 13.6
        },
        {
          "material": "Kaolin (WBH,Minerco)",
          "amount": 10.0
        },
        {
          "material": "Neph Sye A270",
          "amount": 7.0
        }
      ],
      "description": "",
      "createdBy": "Ceramics Bezalel",
      "source": "glazy.org",
      "url": "https://glazy.org/recipes/28178"
    },
    {
      "id": 5636,
      "code": "GLAZY-5636",
      "name": "47 Beige Satin",
      "cone": "8 - 10",
      "surface": "Satin",
      "transparency": "Opaque",
      "atmosphere": "Oxidation",
      "subtype": "Glaze - White, Off-White",
      "ingredients": [
        {
          "material": "Custer Feldspar",
          "amount": 59.0
        },
        {
          "material": "Kaolin",
          "amount": 9.0
        },
        {
          "material": "Whiting",
          "amount": 9.0
        },
        {
          "material": "Silica",
          "amount": 7.4
        },
        {
          "material": "Red Iron Oxide",
          "amount": 5.5
        },
        {
          "material": "Rutile",
          "amount": 5.5
        },
        {
          "material": "Dolomite",
          "amount": 4.6
        }
      ],
      "description": "Sondahl Pottery Glazes: These have all been developed out of over 1000 tests for the Cone 8-10 oxidation range. They have not been tested for food suitability, but all are lead-, barium-, and cadmium free. Drop me a line if you find one you can use... http://sondahl.com/songlaze.html",
      "createdBy": "Brad Sondahl",
      "source": "glazy.org",
      "url": "https://glazy.org/recipes/5636"
    },
    {
      "id": 28218,
      "code": "GLAZY-28218",
      "name": "47-RC-3.0 Si 0.6 Al",
      "cone": "6",
      "surface": "",
      "transparency": "",
      "atmosphere": "Oxidation",
      "subtype": "Glaze",
      "ingredients": [
        {
          "material": "Calcined Kaolin",
          "amount": 26.5
        },
        {
          "material": "Silica",
          "amount": 22.8
        },
        {
          "material": "Whiting",
          "amount": 22.3
        },
        {
          "material": "Frit 6004",
          "amount": 12.4
        },
        {
          "material": "Kaolin (WBH,Minerco)",
          "amount": 10.0
        },
        {
          "material": "Neph Sye A270",
          "amount": 6.0
        }
      ],
      "description": "",
      "createdBy": "Ceramics Bezalel",
      "source": "glazy.org",
      "url": "https://glazy.org/recipes/28218"
    },
    {
      "id": 28177,
      "code": "GLAZY-28177",
      "name": "48-RC-3.5 Si 0.6 Al",
      "cone": "6",
      "surface": "",
      "transparency": "",
      "atmosphere": "Oxidation",
      "subtype": "Glaze",
      "ingredients": [
        {
          "material": "Silica",
          "amount": 29.2
        },
        {
          "material": "Calcined Kaolin",
          "amount": 23.7
        },
        {
          "material": "Whiting",
          "amount": 20.6
        },
        {
          "material": "Frit 6004",
          "amount": 11.4
        },
        {
          "material": "Kaolin (WBH,Minerco)",
          "amount": 10.0
        },
        {
          "material": "Neph Sye A270",
          "amount": 5.1
        }
      ],
      "description": "",
      "createdBy": "Ceramics Bezalel",
      "source": "glazy.org",
      "url": "https://glazy.org/recipes/28177"
    },
    {
      "id": 28219,
      "code": "GLAZY-28219",
      "name": "49-RC-4.0 Si 0.6 Al",
      "cone": "6",
      "surface": "",
      "transparency": "",
      "atmosphere": "Oxidation",
      "subtype": "Glaze",
      "ingredients": [
        {
          "material": "Silica",
          "amount": 34.3
        },
        {
          "material": "Calcined Kaolin",
          "amount": 21.1
        },
        {
          "material": "Whiting",
          "amount": 19.0
        },
        {
          "material": "Frit 6004",
          "amount": 10.5
        },
        {
          "material": "Kaolin (WBH,Minerco)",
          "amount": 10.0
        },
        {
          "material": "Neph Sye A270",
          "amount": 5.1
        }
      ],
      "description": "",
      "createdBy": "Ceramics Bezalel",
      "source": "glazy.org",
      "url": "https://glazy.org/recipes/28219"
    },
    {
      "id": 75340,
      "code": "GLAZY-75340",
      "name": "490-A : Rouge / orange de fer (Kaki)",
      "cone": "9 - 10",
      "surface": "Glossy",
      "transparency": "Opaque",
      "atmosphere": "Oxidation",
      "subtype": "Glaze - Iron",
      "ingredients": [
        {
          "material": "Feldspath mixte EA4 (Solargil 2018)",
          "amount": 40.64
        },
        {
          "material": "H\u00e9matite 6253 (Solargil)",
          "amount": 25.84
        },
        {
          "material": "Cendre d'Os (Solargil 2018)",
          "amount": 12.85
        },
        {
          "material": "Talc 2C (Solargil 2018)",
          "amount": 8.9
        },
        {
          "material": "Silice 400 (Solargil 2018)",
          "amount": 6.39
        },
        {
          "material": "Feldspath lithique spodum\u00e8ne (Solargil 2018)",
          "amount": 5.38
        }
      ],
      "description": "Adapt\u00e9e du livre de Wolf E. Matthes : \"Emaux et Gla\u00e7ures C\u00e9ramiques\", recette n\u00b0 490",
      "createdBy": "Pascal GALICIER",
      "source": "glazy.org",
      "url": "https://glazy.org/recipes/75340"
    },
    {
      "id": 75338,
      "code": "GLAZY-75338",
      "name": "491-A : Noir satin\u00e9",
      "cone": "9 - 10",
      "surface": "Satin-matte",
      "transparency": "Opaque",
      "atmosphere": "Oxidation",
      "subtype": "Glaze - Iron",
      "ingredients": [
        {
          "material": "H\u00e9matite 6253 (Solargil)",
          "amount": 70.1
        },
        {
          "material": "N\u00e9ph\u00e9line syenite (Solargil 2018)",
          "amount": 22.19
        },
        {
          "material": "Carbonate de Calcium (Solargil 2018)",
          "amount": 7.71
        }
      ],
      "description": "Attention, si \u00e9maillage au pinceau, peu laisser des traces. Ne coule pas du tout.",
      "createdBy": "Pascal GALICIER",
      "source": "glazy.org",
      "url": "https://glazy.org/recipes/75338"
    },
    {
      "id": 75381,
      "code": "GLAZY-75381",
      "name": "491-C : Noir satin\u00e9e \u00e0 brillante",
      "cone": "9 - 10",
      "surface": "Semi-glossy",
      "transparency": "Opaque",
      "atmosphere": "Oxidation",
      "subtype": "Glaze - Iron",
      "ingredients": [
        {
          "material": "H\u00e9matite 6253 (Solargil)",
          "amount": 41.77
        },
        {
          "material": "N\u00e9ph\u00e9line syenite (Solargil 2018)",
          "amount": 26.73
        },
        {
          "material": "Silice 400 (Solargil 2018)",
          "amount": 16.78
        },
        {
          "material": "Carbonate de Calcium (Solargil 2018)",
          "amount": 10.66
        },
        {
          "material": "Feldspath Potassique Norflot (Solargil 2020-2021)",
          "amount": 4.06
        }
      ],
      "description": "Ne coule pas du tout.",
      "createdBy": "Pascal GALICIER",
      "source": "glazy.org",
      "url": "https://glazy.org/recipes/75381"
    },
    {
      "id": 18738,
      "code": "GLAZY-18738",
      "name": "4x25 +tinoxide",
      "cone": "6 - 10",
      "surface": "",
      "transparency": "",
      "atmosphere": "Oxidation",
      "subtype": "Glaze",
      "ingredients": [
        {
          "material": "Custer Feldspar",
          "amount": 25.0
        },
        {
          "material": "Kaolin",
          "amount": 25.0
        },
        {
          "material": "Silica",
          "amount": 25.0
        },
        {
          "material": "Whiting",
          "amount": 25.0
        },
        {
          "material": "Tin Oxide",
          "amount": 3.0
        }
      ],
      "description": "",
      "createdBy": "Linda de Guchteneire",
      "source": "glazy.org",
      "url": "https://glazy.org/recipes/18738"
    },
    {
      "id": 904,
      "code": "GLAZY-904",
      "name": "5-20's Tony Hansen",
      "cone": "6 - 8",
      "surface": "Glossy",
      "transparency": "",
      "atmosphere": "Oxidation",
      "subtype": "Glaze - Clear",
      "ingredients": [
        {
          "material": "Custer Feldspar",
          "amount": 20.0
        },
        {
          "material": "EP Kaolin",
          "amount": 20.0
        },
        {
          "material": "Ferro Frit 3134",
          "amount": 20.0
