Repository: MrSeldon/argilev2

File: data/glazes/glazy.json (part 7 of 315)
{
        },
        {
          "material": "Silica",
          "amount": 20.0
        },
        {
          "material": "Wollastonite",
          "amount": 20.0
        }
      ],
      "description": "Chemical Analysis Na2O 0.14 Al2O3 0.38 SiO2 3.44 K2O 0.07 B2O3 0.22 MgO 0.02 CaO 0.76 Alumina:Silica ratio is 1.00 : 9.08 Neutral:Acid ratio is 1.00 : 5.75 Alkali:Neutral:Acid ratio is 1.00 : 0.60 : 3.44 Expansion coefficient: 69.2 x 10e-7 per degree C Oxides causing abnormal expansion effects: B2O3 John Post Sterling Heights, Michigan",
      "createdBy": "Glazy Admin",
      "source": "glazy.org",
      "url": "https://glazy.org/recipes/904"
    },
    {
      "id": 28196,
      "code": "GLAZY-28196",
      "name": "5-RC-3.0 Si 0.2 Al",
      "cone": "6",
      "surface": "",
      "transparency": "",
      "atmosphere": "Oxidation",
      "subtype": "Glaze",
      "ingredients": [
        {
          "material": "Silica",
          "amount": 42.0
        },
        {
          "material": "Whiting",
          "amount": 25.4
        },
        {
          "material": "Frit 6004",
          "amount": 13.5
        },
        {
          "material": "Kaolin (WBH,Minerco)",
          "amount": 10.0
        },
        {
          "material": "Neph Sye A270",
          "amount": 7.9
        },
        {
          "material": "Calcined Kaolin",
          "amount": 1.2
        }
      ],
      "description": "",
      "createdBy": "Ceramics Bezalel",
      "source": "glazy.org",
      "url": "https://glazy.org/recipes/28196"
    },
    {
      "id": 111916,
      "code": "GLAZY-111916",
      "name": "5. Venturina",
      "cone": "04 - 3",
      "surface": "Glossy",
      "transparency": "Opaque",
      "atmosphere": "Wood",
      "subtype": "Glaze - Crystalline - Aventurine",
      "ingredients": [
        {
          "material": "Ferro Frit 3134",
          "amount": 56.0
        },
        {
          "material": "Silica",
          "amount": 28.0
        },
        {
          "material": "Red Iron Oxide",
          "amount": 16.0
        }
      ],
      "additionals": [
        {
          "material": "Bentonite",
          "amount": 1.0
        }
      ],
      "description": "",
      "createdBy": "Felis Cer\u00e2mica",
      "source": "glazy.org",
      "url": "https://glazy.org/recipes/111916"
    },
    {
      "id": 1667,
      "code": "GLAZY-1667",
      "name": "50% 3269 Surprise 50% Satin Clear Heather's Recalc",
      "cone": "3",
      "surface": "",
      "transparency": "",
      "atmosphere": "Oxidation",
      "subtype": "Glaze - Clear",
      "ingredients": [
        {
          "material": "Ferro Frit 3269",
          "amount": 41.38
        },
        {
          "material": "Ferro Frit 3195",
          "amount": 22.156
        },
        {
          "material": "Dolomite",
          "amount": 8.111
        },
        {
          "material": "Kaolin",
          "amount": 7.418
        },
        {
          "material": "Silica",
          "amount": 6.281
        },
        {
          "material": "Redart",
          "amount": 5.911
        },
        {
          "material": "Whiting",
          "amount": 4.154
        },
        {
          "material": "Silica",
          "amount": 2.956
        },
        {
          "material": "Custer Feldspar",
          "amount": 1.632
        }
      ],
      "additionals": [
        {
          "material": "Bentonite",
          "amount": 0.495
        }
      ],
      "description": "Mixture: 50.0% 3269 Surprise 50.0% Satin Clear Heather's Recalc",
      "createdBy": "Glazy Admin",
      "source": "glazy.org",
      "url": "https://glazy.org/recipes/1667"
    },
    {
      "id": 28174,
      "code": "GLAZY-28174",
      "name": "50-RC-4.5 Si 0.6 Al",
      "cone": "6",
      "surface": "",
      "transparency": "",
      "atmosphere": "Oxidation",
      "subtype": "Glaze",
      "ingredients": [
        {
          "material": "Silica",
          "amount": 38.9
        },
        {
          "material": "Calcined Kaolin",
          "amount": 19.5
        },
        {
          "material": "Whiting",
          "amount": 17.8
        },
        {
          "material": "Kaolin (WBH,Minerco)",
          "amount": 10.0
        },
        {
          "material": "Frit 6004",
          "amount": 9.8
        },
        {
          "material": "Neph Sye A270",
          "amount": 4.0
        }
      ],
      "description": "",
      "createdBy": "Ceramics Bezalel",
      "source": "glazy.org",
      "url": "https://glazy.org/recipes/28174"
    },
    {
      "id": 266929,
      "code": "GLAZY-266929",
      "name": "50/50 Redart Ash",
      "cone": "10",
      "surface": "",
      "transparency": "",
      "atmosphere": "Reduction",
      "subtype": "Glaze - Ash",
      "ingredients": [
        {
          "material": "Wood ash",
          "amount": 50.0
        },
        {
          "material": "Redart",
          "amount": 50.0
        }
      ],
      "description": "Very simple ash recipe, fired to cone 10 Reduction. Unwashed ash was used. could used maybe and addition on 1% Bentonite to prevent hard panning. Runs when thick.",
      "createdBy": "Jeff Gomez",
      "source": "glazy.org",
      "url": "https://glazy.org/recipes/266929"
    },
    {
      "id": 28220,
      "code": "GLAZY-28220",
      "name": "51-RC-5.0 Si 0.6 Al",
      "cone": "6",
      "surface": "",
      "transparency": "",
      "atmosphere": "Oxidation",
      "subtype": "Glaze",
      "ingredients": [
        {
          "material": "Silica",
          "amount": 42.4
        },
        {
          "material": "Calcined Kaolin",
          "amount": 17.6
        },
        {
          "material": "Whiting",
          "amount": 16.5
        },
        {
          "material": "Kaolin (WBH,Minerco)",
          "amount": 10.0
        },
        {
          "material": "Frit 6004",
          "amount": 9.1
        },
        {
          "material": "Neph Sye A270",
          "amount": 4.4
        }
      ],
      "description": "",
      "createdBy": "Ceramics Bezalel",
      "source": "glazy.org",
      "url": "https://glazy.org/recipes/28220"
    },
    {
      "id": 28173,
      "code": "GLAZY-28173",
      "name": "52-RC-5.5 Si 0.6 Al",
      "cone": "6",
      "surface": "",
      "transparency": "",
      "atmosphere": "Oxidation",
      "subtype": "Glaze",
      "ingredients": [
        {
          "material": "Silica",
          "amount": 46.1
        },
        {
          "material": "Calcined Kaolin",
          "amount": 15.9
        },
        {
          "material": "Whiting",
          "amount": 15.6
        },
        {
          "material": "Kaolin (WBH,Minerco)",
          "amount": 10.0
        },
        {
          "material": "Frit 6004",
          "amount": 8.3
        },
        {
          "material": "Neph Sye A270",
          "amount": 4.1
        }
      ],
      "description": "",
      "createdBy": "Ceramics Bezalel",
      "source": "glazy.org",
      "url": "https://glazy.org/recipes/28173"
    },
    {
      "id": 29800,
      "code": "GLAZY-29800",
      "name": "53-RC-6.0 Si 0.6 Al",
      "cone": "6",
      "surface": "",
      "transparency": "",
      "atmosphere": "Oxidation",
      "subtype": "Glaze",
      "ingredients": [
        {
          "material": "Silica",
          "amount": 49.0
        },
        {
          "material": "Calcined Kaolin",
          "amount": 14.7
        },
        {
          "material": "Whiting",
          "amount": 14.7
        },
        {
          "material": "Kaolin (WBH,Minerco)",
          "amount": 10.0
        },
        {
          "material": "Frit 6004",
          "amount": 7.7
        },
        {
          "material": "Neph Sye A270",
          "amount": 3.9
        }
      ],
      "description": "",
      "createdBy": "Ceramics Bezalel",
      "source": "glazy.org",
      "url": "https://glazy.org/recipes/29800"
    },
    {
      "id": 28171,
      "code": "GLAZY-28171",
      "name": "54-RC-6.5 Si 0.6 Al",
      "cone": "6",
      "surface": "",
      "transparency": "",
      "atmosphere": "Oxidation",
      "subtype": "Glaze",
      "ingredients": [
        {
          "material": "Silica",
          "amount": 51.8
        },
        {
          "material": "Whiting",
          "amount": 13.9
        },
        {
          "material": "Calcined Kaolin",
          "amount": 13.5
        },
        {
          "material": "Kaolin (WBH,Minerco)",
          "amount": 10.0
        },
        {
          "material": "Frit 6004",
          "amount": 7.5
        },
        {
          "material": "Neph Sye A270",
          "amount": 3.3
        }
      ],
      "description": "",
      "createdBy": "Ceramics Bezalel",
      "source": "glazy.org",
      "url": "https://glazy.org/recipes/28171"
    },
    {
      "id": 86168,
      "code": "GLAZY-86168",
      "name": "55-RC-2.1 Si 0.7 Al",
      "cone": "6",
      "surface": "",
      "transparency": "",
      "atmosphere": "Oxidation",
      "subtype": "Glaze",
      "ingredients": [
        {
          "material": "Calcined Kaolin",
          "amount": 35.8
        },
        {
          "material": "Whiting",
          "amount": 21.4
        },
        {
          "material": "Neph Sye A270",
          "amount": 17.0
        },
        {
          "material": "Ferro Frit 3134",
          "amount": 15.8
        },
        {
          "material": "Kaolin (WBH,Minerco)",
          "amount": 10.0
        }
      ],
      "description": "",
      "createdBy": "Ceramics Bezalel",
      "source": "glazy.org",
      "url": "https://glazy.org/recipes/86168"
    },
    {
      "id": 75382,
      "code": "GLAZY-75382",
      "name": "552-A : Jaune de fer soyeuse",
      "cone": "9 - 10",
      "surface": "Satin",
      "transparency": "Opaque",
      "atmosphere": "Oxidation",
      "subtype": "Glaze - Iron",
      "ingredients": [
        {
          "material": "Feldspath mixte EA4 (Solargil 2018)",
          "amount": 38.52
        },
        {
          "material": "Zinc Oxide",
          "amount": 36.2
        },
        {
          "material": "H\u00e9matite 6253 (Solargil)",
          "amount": 11.97
        },
        {
          "material": "Carbonate de Calcium (Solargil 2018)",
          "amount": 6.62
        },
        {
          "material": "Alumine Calcin\u00e9e (C\u00e9radel 2019)",
          "amount": 5.42
        },
        {
          "material": "Talc 2C (Solargil 2018)",
          "amount": 1.27
        }
      ],
      "description": "Ne coule pas.",
      "createdBy": "Pascal GALICIER",
      "source": "glazy.org",
      "url": "https://glazy.org/recipes/75382"
    },
    {
      "id": 75385,
      "code": "GLAZY-75385",
      "name": "552-B : Jaune de fer brillante",
      "cone": "9 - 10",
      "surface": "Glossy",
      "transparency": "Opaque",
      "atmosphere": "",
      "subtype": "Glaze - Iron",
      "ingredients": [
        {
          "material": "GSA T-40",
          "amount": 31.03
        },
        {
          "material": "Zinc Oxide",
          "amount": 21.15
        },
        {
          "material": "Silice 400 (Solargil 2018)",
          "amount": 20.0
        },
        {
          "material": "Feldspath mixte EA4 (Solargil 2018)",
          "amount": 17.71
        },
        {
          "material": "H\u00e9matite 6253 (Solargil)",
          "amount": 5.87
        },
        {
          "material": "Carbonate de Calcium (Solargil 2018)",
          "amount": 3.27
        },
        {
          "material": "Dolomie (Solargil 2018)",
          "amount": 0.97
        }
      ],
      "description": "",
      "createdBy": "Pascal GALICIER",
      "source": "glazy.org",
      "url": "https://glazy.org/recipes/75385"
    },
    {
      "id": 86171,
      "code": "GLAZY-86171",
      "name": "56-RC-2.5 Si 0.7 Al",
      "cone": "6",
      "surface": "",
      "transparency": "",
      "atmosphere": "Oxidation",
      "subtype": "Glaze",
      "ingredients": [
        {
          "material": "Calcined Kaolin",
          "amount": 33.0
        },
        {
          "material": "Whiting",
          "amount": 19.7
        },
        {
          "material": "Neph Sye A270",
          "amount": 15.5
        },
        {
          "material": "Ferro Frit 3134",
          "amount": 14.6
        },
        {
          "material": "Kaolin (WBH,Minerco)",
          "amount": 10.0
        },
        {
          "material": "Silica",
          "amount": 7.2
        }
      ],
      "description": "",
      "createdBy": "Ceramics Bezalel",
      "source": "glazy.org",
      "url": "https://glazy.org/recipes/86171"
    },
    {
      "id": 86174,
      "code": "GLAZY-86174",
      "name": "57-RC-3.0 Si 0.7 Al",
      "cone": "6",
      "surface": "",
      "transparency": "",
      "atmosphere": "Oxidation",
      "subtype": "Glaze",
      "ingredients": [
        {
          "material": "Calcined Kaolin",
          "amount": 29.3
        },
        {
          "material": "Whiting",
          "amount": 18.0
        },
        {
          "material": "Silica",
          "amount": 15.4
        },
        {
          "material": "Neph Sye A270",
          "amount": 14.09
        },
        {
          "material": "Ferro Frit 3134",
          "amount": 13.3
        },
        {
          "material": "Kaolin (WBH,Minerco)",
          "amount": 10.0
        }
      ],
      "description": "",
      "createdBy": "Ceramics Bezalel",
      "source": "glazy.org",
      "url": "https://glazy.org/recipes/86174"
    },
    {
      "id": 86177,
      "code": "GLAZY-86177",
      "name": "58-RC-3.5 Si 0.7 Al",
      "cone": "6",
      "surface": "",
      "transparency": "",
      "atmosphere": "Oxidation",
      "subtype": "Glaze",
      "ingredients": [
        {
          "material": "Calcined Kaolin",
          "amount": 26.0
        },
        {
          "material": "Silica",
          "amount": 22.3
        },
        {
          "material": "Whiting",
          "amount": 16.5
        },
        {
          "material": "Neph Sye A270",
          "amount": 13.0
        },
        {
          "material": "Ferro Frit 3134",
          "amount": 12.2
        },
        {
          "material": "Kaolin (WBH,Minerco)",
          "amount": 10.0
        }
      ],
      "description": "",
      "createdBy": "Ceramics Bezalel",
      "source": "glazy.org",
      "url": "https://glazy.org/recipes/86177"
    },
    {
      "id": 5637,
      "code": "GLAZY-5637",
      "name": "58AC Gloss Green",
      "cone": "8 - 10",
      "surface": "Glossy",
      "transparency": "",
      "atmosphere": "Oxidation",
      "subtype": "Glaze - Green - Copper",
      "ingredients": [
        {
          "material": "Custer Feldspar",
          "amount": 22.44
        },
        {
          "material": "Silica",
          "amount": 20.68
        },
        {
          "material": "Whiting",
          "amount": 20.68
        },
        {
          "material": "Kaolin",
          "amount": 10.34
        },
        {
          "material": "Zircopax",
          "amount": 8.58
        },
        {
          "material": "Zinc Oxide",
          "amount": 6.93
        },
        {
          "material": "Copper Carbonate",
          "amount": 5.17
        },
        {
          "material": "Gerstley Borate",
          "amount": 5.17
        }
      ],
      "description": "Sondahl Pottery Glazes: These have all been developed out of over 1000 tests for the Cone 8-10 oxidation range. They have not been tested for food suitability, but all are lead-, barium-, and cadmium free. Drop me a line if you find one you can use... http://sondahl.com/songlaze.html",
      "createdBy": "Brad Sondahl",
      "source": "glazy.org",
      "url": "https://glazy.org/recipes/5637"
    },
    {
      "id": 86178,
      "code": "GLAZY-86178",
      "name": "59-RC-4.0 Si 0.7 Al",
      "cone": "6",
      "surface": "",
      "transparency": "",
      "atmosphere": "Oxidation",
      "subtype": "Glaze",
      "ingredients": [
        {
          "material": "Silica",
          "amount": 27.9
        },
        {
          "material": "Calcined Kaolin",
          "amount": 23.7
        },
        {
          "material": "Whiting",
          "amount": 15.2
        },
        {
          "material": "Neph Sye A270",
          "amount": 12.0
        },
        {
          "material": "Ferro Frit 3134",
          "amount": 11.2
        },
        {
          "material": "Kaolin (WBH,Minerco)",
          "amount": 10.0
        }
      ],
      "description": "",
      "createdBy": "Ceramics Bezalel",
      "source": "glazy.org",
      "url": "https://glazy.org/recipes/86178"
    },
    {
      "id": 26114,
      "code": "GLAZY-26114",
      "name": "6-RC-3.5 Si 0.2 Al",
      "cone": "6",
      "surface": "",
      "transparency": "",
      "atmosphere": "Oxidation",
      "subtype": "Glaze",
      "ingredients": [
        {
          "material": "Silica",
          "amount": 46.7
        },
        {
          "material": "Whiting",
          "amount": 23.1
        },
        {
          "material": "Frit 6004",
          "amount": 12.1
        },
        {
          "material": "Kaolin (WBH,Minerco)",
          "amount": 11.1
        },
        {
          "material": "Neph Sye A270",
          "amount": 7.0
        }
      ],
      "description": "",
      "createdBy": "Ceramics Bezalel",
      "source": "glazy.org",
      "url": "https://glazy.org/recipes/26114"
    },
    {
      "id": 86179,
      "code": "GLAZY-86179",
      "name": "60-RC-4.5 Si 0.7 Al",
      "cone": "6",
      "surface": "",
      "transparency": "",
      "atmosphere": "Oxidation",
      "subtype": "Glaze",
      "ingredients": [
        {
          "material": "Silica",
          "amount": 32.4
        },
        {
          "material": "Calcined Kaolin",
          "amount": 21.7
        },
        {
          "material": "Whiting",
          "amount": 14.2
        },
        {
          "material": "Neph Sye A270",
          "amount": 11.2
        },
        {
          "material": "Ferro Frit 3134",
          "amount": 10.5
        },
        {
          "material": "Kaolin (WBH,Minerco)",
          "amount": 10.0
        }
      ],
      "description": "",
      "createdBy": "Ceramics Bezalel",
      "source": "glazy.org",
      "url": "https://glazy.org/recipes/86179"
    },
    {
      "id": 357335,
      "code": "GLAZY-357335",
      "name": "60/40 Ash",
      "cone": "10",
      "surface": "",
      "transparency": "",
      "atmosphere": "Reduction",
      "subtype": "Glaze - Ash",
      "ingredients": [
        {
          "material": "Redart",
          "amount": 60.0
        },
        {
          "material": "Wood ash",
          "amount": 40.0
        }
      ],
      "description": "Runs when thick. Simple. Cooling cycle varies its surface from glossy to matte.",
      "createdBy": "Jeff Gomez",
      "source": "glazy.org",
      "url": "https://glazy.org/recipes/357335"
    },
    {
      "id": 86182,
      "code": "GLAZY-86182",
      "name": "61-RC-5.0 Si 0.7 Al",
      "cone": "6",
      "surface": "",
      "transparency": "",
      "atmosphere": "Oxidation",
      "subtype": "Glaze",
      "ingredients": [
        {
          "material": "Silica",
          "amount": 36.8
        },
        {
          "material": "Calcined Kaolin",
          "amount": 19.6
        },
        {
          "material": "Whiting",
          "amount": 13.3
        },
        {
          "material": "Neph Sye A270",
          "amount": 10.5
        },
        {
          "material": "Kaolin (WBH,Minerco)",
          "amount": 10.0
        },
        {
          "material": "Ferro Frit 3134",
          "amount": 9.8
        }
      ],
      "description": "",
      "createdBy": "Ceramics Bezalel",
      "source": "glazy.org",
      "url": "https://glazy.org/recipes/86182"
    },
    {
      "id": 86184,
      "code": "GLAZY-86184",
      "name": "62-RC-5.5 Si 0.7 Al",
      "cone": "6",
      "surface": "",
      "transparency": "",
      "atmosphere": "Oxidation",
      "subtype": "Glaze",
      "ingredients": [
        {
          "material": "Silica",
          "amount": 40.5
        },
        {
          "material": "Calcined Kaolin",
          "amount": 18.0
        },
        {
          "material": "Whiting",
          "amount": 12.4
        },
        {
          "material": "Neph Sye A270",
          "amount": 10.0
        },
        {
          "material": "Kaolin (WBH,Minerco)",
          "amount": 10.0
        },
        {
          "material": "Ferro Frit 3134",
          "amount": 9.1
        }
      ],
      "description": "",
      "createdBy": "Ceramics Bezalel",
      "source": "glazy.org",
      "url": "https://glazy.org/recipes/86184"
    },
    {
      "id": 142081,
      "code": "GLAZY-142081",
      "name": "622 Clear",
      "cone": "9 - 12",
      "surface": "",
      "transparency": "",
      "atmosphere": "Reduction, Wood",
      "subtype": "Glaze - Clear",
      "ingredients": [
        {
          "material": "Cullet",
          "amount": 60.0
        },
        {
          "material": "Hardwood ash",
          "amount": 20.0
        },
        {
          "material": "Bennington Kaolin",
          "amount": 20.0
        }
      ],
      "description": "This was an experiment using my pantry of trash and prospected materials to make a nuka type glaze. The analysis isn't far off but the use of so much glass instead of quartz and feldspar led to a clear glaze instead of the expected milky, opalescent white. Like other previous glass-centric experiments, the glaze doesn't seem to change much with the addition of fly-ash from my short firing cycle.",
      "createdBy": "Charlie",
      "source": "glazy.org",
      "url": "https://glazy.org/recipes/142081"
    },
    {
      "id": 86185,
      "code": "GLAZY-86185",
      "name": "63-RC-6.0 Si 0.7 Al",
      "cone": "6",
      "surface": "",
      "transparency": "",
      "atmosphere": "Oxidation",
      "subtype": "Glaze",
      "ingredients": [
        {
          "material": "Silica",
          "amount": 43.8
        },
        {
          "material": "Calcined Kaolin",
          "amount": 16.5
        },
        {
          "material": "Whiting",
          "amount": 11.7
        },
        {
          "material": "Kaolin (WBH,Minerco)",
          "amount": 10.0
        },
        {
          "material": "Neph Sye A270",
          "amount": 9.4
        },
        {
          "material": "Ferro Frit 3134",
          "amount": 8.6
        }
      ],
      "description": "",
      "createdBy": "Ceramics Bezalel",
      "source": "glazy.org",
      "url": "https://glazy.org/recipes/86185"
    },
    {
      "id": 86186,
      "code": "GLAZY-86186",
      "name": "64-RC-6.5 Si 0.7 Al",
      "cone": "6",
      "surface": "",
      "transparency": "",
      "atmosphere": "Oxidation",
      "subtype": "Glaze",
      "ingredients": [
        {
          "material": "Silica",
          "amount": 46.8
        },
        {
          "material": "Calcined Kaolin",
          "amount": 15.1
        },
        {
          "material": "Whiting",
          "amount": 11.1
        },
        {
          "material": "Kaolin (WBH,Minerco)",
          "amount": 10.0
        },
        {
          "material": "Neph Sye A270",
          "amount": 8.9
        },
        {
          "material": "Ferro Frit 3134",
          "amount": 8.1
        }
      ],
      "description": "",
      "createdBy": "Ceramics Bezalel",
      "source": "glazy.org",
      "url": "https://glazy.org/recipes/86186"
    },
    {
      "id": 3786,
      "code": "GLAZY-3786",
      "name": "6713/31 Glossy gray, blue and brown",
      "cone": "8",
      "surface": "",
      "transparency": "Opaque",
      "atmosphere": "Oxidation",
      "subtype": "Glaze - Crystalline",
      "ingredients": [
        {
          "material": "Silica",
          "amount": 34.5
        },
        {
          "material": "NR Potassium Feldspar",
          "amount": 29.0
        },
        {
          "material": "Zinc Oxide",
          "amount": 18.5
        },
        {
          "material": "Lithium Carbonate",
          "amount": 6.9
        },
        {
          "material": "Barium Carbonate",
          "amount": 4.14
        },
        {
          "material": "Dolomite",
          "amount": 3.6
        },
        {
          "material": "Kaolin",
          "amount": 3.31
        },
        {
          "material": "Manganese Carbonate",
          "amount": 2.21
        },
        {
          "material": "Rutile",
          "amount": 1.38
        },
        {
          "material": "Red Iron Oxide",
          "amount": 1.24
        },
        {
          "material": "Cobalt Carbonate",
          "amount": 0.22
        }
      ],
      "description": "A glaze based on zinc and lithium. Spray the glaze thinner near the bottom of the pot, or it will run a lot. 1260oC with 1/2-3/4 hour at the top temperature. Does not need a slow cooling. http://www.stoneware.net/stoneware/glasyrer/recept/crystal/6713-31.htm",
      "createdBy": "Lasse \u00d6stman",
      "source": "glazy.org",
      "url": "https://glazy.org/recipes/3786"
    },
    {
      "id": 3787,
      "code": "GLAZY-3787",
      "name": "6713/35 Glossy orange yellow",
      "cone": "8",
      "surface": "",
      "transparency": "Opaque",
      "atmosphere": "Oxidation",
      "subtype": "Glaze - Crystalline",
      "ingredients": [
        {
          "material": "Silica",
          "amount": 33.0
        },
        {
          "material": "NR Potassium Feldspar",
          "amount": 28.8
        },
        {
          "material": "Zinc Oxide",
          "amount": 19.5
        },
        {
          "material": "Lithium Carbonate",
          "amount": 7.7
        },
        {
          "material": "Barium Carbonate",
          "amount": 4.67
        },
        {
          "material": "Dolomite",
          "amount": 3.57
        },
        {
          "material": "Kaolin",
          "amount": 2.75
        },
        {
          "material": "Red Iron Oxide",
          "amount": 2.2
        },
        {
          "material": "Rutile",
          "amount": 2.2
        }
      ],
      "description": "A colorful crystal glaze based on zinc and lithium. Too thick it will run a lot. Spray the glaze thinner near the bottom of the pot. 1260oC with 1/2-3/4 hour at the top temperature. Does not need a slow cooling. Try a second burning. Try also more ferric oxide. http://www.stoneware.net/stoneware/glasyrer/recept/crystal/6713-35.htm",
      "createdBy": "Lasse \u00d6stman",
      "source": "glazy.org",
      "url": "https://glazy.org/recipes/3787"
    },
    {
      "id": 3788,
      "code": "GLAZY-3788",
      "name": "6713/58 Glossy light to turquoise blue",
      "cone": "8",
      "surface": "",
      "transparency": "Opaque",
      "atmosphere": "Oxidation",
      "subtype": "Glaze - Crystalline",
      "ingredients": [
        {
          "material": "Silica",
          "amount": 34.0
        },
        {
          "material": "NR Potassium Feldspar",
          "amount": 28.5
        },
        {
          "material": "Zinc Oxide",
          "amount": 19.0
        },
        {
          "material": "Lithium Carbonate",
          "amount": 7.34
        },
        {
          "material": "Barium Carbonate",
          "amount": 4.35
        },
        {
          "material": "Dolomite",
          "amount": 3.53
        },
        {
          "material": "Kaolin",
          "amount": 3.26
        },
        {
          "material": "Rutile",
          "amount": 2.17
        },
        {
          "material": "Black Copper Oxide",
          "amount": 1.09
        },
        {
          "material": "Cobalt Carbonate",
          "amount": 0.19
        }
      ],
      "description": "A popular crystal glaze based on zinc and lithium. Too thick it will run a lot. Spray the glaze thinner near the bottom of the pot. 1260oC with 3/4 to one hour at the top temperature. Does not need a slow cooling. Also try with 2% stannic oxide. http://www.stoneware.net/stoneware/glasyrer/recept/crystal/6713-58.htm",
      "createdBy": "Lasse \u00d6stman",
      "source": "glazy.org",
      "url": "https://glazy.org/recipes/3788"
    },
    {
      "id": 3789,
      "code": "GLAZY-3789",
      "name": "6713/60 Glossy green and brown",
      "cone": "8",
      "surface": "",
      "transparency": "Opaque",
      "atmosphere": "Oxidation",
      "subtype": "Glaze - Crystalline",
      "ingredients": [
        {
          "material": "Silica",
          "amount": 33.3
        },
        {
          "material": "NR Potassium Feldspar",
          "amount": 28.5
        },
        {
          "material": "Zinc Oxide",
          "amount": 19.5
        },
        {
          "material": "Lithium Carbonate",
          "amount": 7.59
        },
        {
          "material": "Barium Carbonate",
          "amount": 4.61
        },
        {
          "material": "Dolomite",
          "amount": 3.52
        },
        {
          "material": "Kaolin",
          "amount": 3.0
        },
        {
          "material": "Red Iron Oxide",
          "amount": 1.63
        },
        {
          "material": "Manganese Carbonate",
          "amount": 1.36
        },
        {
          "material": "Rutile",
          "amount": 1.36
        },
        {
          "material": "Black Copper Oxide",
          "amount": 0.81
        }
      ],
      "description": "A good crystal glaze based on zinc and lithium. Spray the glaze thinner near the bottom of the pot, or it will run a lot. 1260oC with 1/2-3/4 hour at the top temperature. Does not need a slow cooling. Brown, sometimes two-colored crystals. http://www.stoneware.net/stoneware/glasyrer/recept/crystal/6713-60.htm",
      "createdBy": "Lasse \u00d6stman",
      "source": "glazy.org",
      "url": "https://glazy.org/recipes/3789"
    },
    {
      "id": 3785,
      "code": "GLAZY-3785",
      "name": "6713/8 Glossy yellowish with blue crystals",
      "cone": "8",
      "surface": "",
      "transparency": "Opaque",
      "atmosphere": "Oxidation",
      "subtype": "Glaze - Crystalline",
      "ingredients": [
        {
          "material": "Silica",
          "amount": 32.2
        },
        {
          "material": "NR Potassium Feldspar",
          "amount": 27.6
        },
        {
          "material": "Zinc Oxide",
          "amount": 18.7
        },
        {
          "material": "Lithium Carbonate",
          "amount": 6.82
        },
        {
          "material": "Barium Carbonate",
          "amount": 4.44
        },
        {
          "material": "Rutile",
          "amount": 4.01
        },
        {
          "material": "Dolomite",
          "amount": 3.48
        },
        {
          "material": "Kaolin",
          "amount": 2.75
        },
        {
          "material": "Cobalt Oxide",
          "amount": 1.06
        }
      ],
      "description": "One of my most popular crystal glazes based on zinc and lithium. Too thick it will run a lot, but it can be controlled very exactly after a few tests. Always spray the glaze thinner near the bottom of the pot. 1260oC with 1/2 to one hour at the top temperature. Does not need a slow cooling. You can also try other combinations of coloring oxides. http://www.stoneware.net/stoneware/glasyrer/recept/crystal/6713-8.htm",
      "createdBy": "Lasse \u00d6stman",
      "source": "glazy.org",
      "url": "https://glazy.org/recipes/3785"
    },
    {
      "id": 3784,
      "code": "GLAZY-3784",
      "name": "6713kaeg1 Glossy cobalt blue",
      "cone": "8",
      "surface": "",
      "transparency": "Opaque",
      "atmosphere": "Oxidation",
      "subtype": "Glaze - Crystalline",
      "ingredients": [
        {
          "material": "Silica",
          "amount": 33.0
        },
        {
          "material": "NR Potassium Feldspar",
          "amount": 28.4
        },
        {
          "material": "Zinc Oxide",
          "amount": 19.26
        },
        {
          "material": "Lithium Carbonate",
          "amount": 7.34
        },
        {
          "material": "Barium Carbonate",
          "amount": 4.58
        },
        {
          "material": "Dolomite",
          "amount": 3.66
        },
        {
          "material": "Kaolin",
          "amount": 2.75
        },
        {
          "material": "Red Iron Oxide",
          "amount": 2.02
        },
        {
          "material": "Cobalt Oxide",
          "amount": 1.38
        },
        {
          "material": "Rutile",
          "amount": 0.92
        },
        {
          "material": "Manganese Carbonate",
          "amount": 0.37
        }
      ],
      "description": "One of my most popular crystal glazes based on zinc and lithium. Too thick it will run a lot, and it is not so easy to find the best thickness. Always spray the glaze thinner near the bottom of the pot. 1260oC with 1/2 to one hour at the top temperature. Does not need a slow cooling, but will sometimes be better if you make a second equal firing. A delicate but difficult glaze. http://www.stoneware.net/stoneware/glasyrer/recept/crystal/6713kaeg1.htm",
      "createdBy": "Lasse \u00d6stman",
      "source": "glazy.org",
      "url": "https://glazy.org/recipes/3784"
    },
    {
      "id": 3792,
      "code": "GLAZY-3792",
      "name": "6a5e2 Semi matt dark blue",
      "cone": "8 - 10",
      "surface": "",
      "transparency": "Opaque",
      "atmosphere": "Oxidation",
      "subtype": "Glaze - Crystalline",
      "ingredients": [
        {
          "material": "NR Potassium Feldspar",
          "amount": 65.9
        },
        {
          "material": "Zinc Oxide",
          "amount": 17.95
        },
        {
          "material": "Dolomite",
          "amount": 16.15
        }
      ],
      "additionals": [
        {
          "material": "Red Iron Oxide",
          "amount": 5.0
        },
        {
          "material": "Cobalt Oxide",
          "amount": 2.0
        }
      ],
      "description": "A glaze with zinc. You must not apply it too thick. 1260-1280oC with one hour at the top temperature. Does not need a slow cooling. Small or no crystals. http://www.stoneware.net/stoneware/glasyrer/recept/crystal/6a5e2.htm",
      "createdBy": "Lasse \u00d6stman",
      "source": "glazy.org",
      "url": "https://glazy.org/recipes/3792"
    },
    {
      "id": 3793,
      "code": "GLAZY-3793",
      "name": "6BC Semi glossy blue and yellow",
      "cone": "8 - 10",
      "surface": "",
      "transparency": "Opaque",
      "atmosphere": "Oxidation",
      "subtype": "Glaze - Crystalline",
      "ingredients": [
        {
          "material": "NR Potassium Feldspar",
          "amount": 63.49
        },
        {
          "material": "Zinc Oxide",
          "amount": 17.46
        },
        {
          "material": "Dolomite",
          "amount": 15.87
        },
        {
          "material": "Rutile",
          "amount": 3.17
        },
        {
          "material": "Cobalt Carbonate",
          "amount": 1.59
        }
      ],
      "description": "A very popular crystal glaze with zinc. You must not apply it too thick, or it will be yellow gray and not so good. 1260-1280oC with one hour at the top temperature. Does not need a slow cooling. You can also try other combinations of coloring oxides. Very small bright crystals. http://www.stoneware.net/stoneware/glasyrer/recept/crystal/6bc.htm",
      "createdBy": "Lasse \u00d6stman",
      "source": "glazy.org",
      "url": "https://glazy.org/recipes/3793"
    },
    {
      "id": 28197,
      "code": "GLAZY-28197",
      "name": "7-RC-4.0 Si 0.2 Al",
      "cone": "6",
      "surface": "",
      "transparency": "",
      "atmosphere": "Oxidation",
      "subtype": "Glaze",
      "ingredients": [
        {
          "material": "Silica",
          "amount": 51.0
        },
        {
          "material": "Whiting",
          "amount": 21.1
        },
        {
          "material": "Frit 6004",
          "amount": 11.3
        },
        {
          "material": "Kaolin (WBH,Minerco)",
          "amount": 10.0
        },
        {
          "material": "Neph Sye A270",
          "amount": 6.6
        }
      ],
      "description": "",
      "createdBy": "Ceramics Bezalel",
      "source": "glazy.org",
      "url": "https://glazy.org/recipes/28197"
    },
    {
      "id": 266923,
      "code": "GLAZY-266923",
      "name": "70/30 Ash",
      "cone": "10",
      "surface": "",
      "transparency": "",
      "atmosphere": "Reduction",
      "subtype": "Glaze - Ash",
      "ingredients": [
        {
          "material": "Redart",
          "amount": 70.0
        },
        {
          "material": "Wood ash",
          "amount": 30.0
        }
      ],
      "description": "Simple, you get both crystallization and none depending on cooling cycle.",
      "createdBy": "Jeff Gomez",
      "source": "glazy.org",
      "url": "https://glazy.org/recipes/266923"
    },
    {
      "id": 87668,
      "code": "GLAZY-87668",
      "name": "70s Lino",
      "cone": "6",
      "surface": "Satin-matte",
      "transparency": "Opaque",
      "atmosphere": "Oxidation, Reduction",
      "subtype": "Glaze - Yellow - Nickel",
      "ingredients": [
        {
          "material": "Ferro Frit 3124",
          "amount": 42.0
        },
        {
          "material": "Barium Carbonate",
          "amount": 23.0
        },
        {
          "material": "Spodumene",
          "amount": 20.0
        },
        {
          "material": "Zinc Oxide",
          "amount": 9.0
        },
        {
          "material": "Tile #6 Kaolin",
          "amount": 3.0
        },
        {
          "material": "Silica",
          "amount": 3.0
        }
      ],
      "additionals": [
        {
          "material": "Titanium Dioxide",
          "amount": 3.0
        },
        {
          "material": "Black Nickel Oxide",
          "amount": 1.5
        }
      ],
      "description": "ours was yellow, brown, and green",
      "createdBy": "Ginger",
      "source": "glazy.org",
      "url": "https://glazy.org/recipes/87668"
    },
    {
      "id": 3612,
      "code": "GLAZY-3612",
      "name": "72 VC Matt Base with Cobalt addition",
      "cone": "6",
      "surface": "Glossy",
      "transparency": "Semi-opaque",
      "atmosphere": "Oxidation, Neutral",
      "subtype": "Glaze - Blue - Cobalt",
      "ingredients": [
        {
          "material": "Silica",
          "amount": 40.0
        },
        {
          "material": "Nepheline Syenite",
          "amount": 24.0
        },
        {
          "material": "Gerstley Borate",
          "amount": 12.0
        },
        {
          "material": "Dolomite",
          "amount": 11.0
        },
        {
          "material": "Kaolin",
          "amount": 7.0
        },
        {
          "material": "Whiting",
          "amount": 4.0
        },
        {
          "material": "Zinc Oxide",
          "amount": 2.0
        }
      ],
      "additionals": [
        {
          "material": "Cobalt Carbonate",
          "amount": 0.5
        }
      ],
      "description": "",
      "createdBy": "Tessa Eastman",
      "source": "glazy.org",
      "url": "https://glazy.org/recipes/3612"
    },
    {
      "id": 309546,
      "code": "GLAZY-309546",
      "name": "7A",
      "cone": "6",
      "surface": "Glossy",
      "transparency": "Opaque",
      "atmosphere": "Oxidation",
      "subtype": "Glaze - Turquoise",
      "ingredients": [
        {
          "material": "Custer Feldspar",
          "amount": 34.93
        },
        {
          "material": "Ferro Frit 3134",
          "amount": 23.29
