Repository: MrSeldon/argilev2

File: data/glazes/glazy.json (part 8 of 315)
{
        },
        {
          "material": "Silica",
          "amount": 22.12
        },
        {
          "material": "Ball Clay",
          "amount": 9.32
        },
        {
          "material": "Strontium Carbonate",
          "amount": 3.49
        },
        {
          "material": "Zinc Oxide",
          "amount": 3.49
        },
        {
          "material": "Dolomite",
          "amount": 3.35
        }
      ],
      "additionals": [
        {
          "material": "Copper Carbonate",
          "amount": 3.0
        },
        {
          "material": "Rutile",
          "amount": 3.0
        },
        {
          "material": "Bentonite",
          "amount": 2.0
        }
      ],
      "description": "Glaze used at our community studio, do not know the origin. Creates nice effects when overlapped with dark glazes.",
      "createdBy": "Sonia Mayer",
      "source": "glazy.org",
      "url": "https://glazy.org/recipes/309546"
    },
    {
      "id": 26116,
      "code": "GLAZY-26116",
      "name": "8-RC-4.5 Si 0.2 Al",
      "cone": "6",
      "surface": "",
      "transparency": "",
      "atmosphere": "Oxidation",
      "subtype": "Glaze",
      "ingredients": [
        {
          "material": "Silica",
          "amount": 54.9
        },
        {
          "material": "Whiting",
          "amount": 19.7
        },
        {
          "material": "Frit 6004",
          "amount": 10.2
        },
        {
          "material": "Kaolin (WBH,Minerco)",
          "amount": 9.8
        },
        {
          "material": "Neph Sye A270",
          "amount": 5.4
        }
      ],
      "description": "",
      "createdBy": "Ceramics Bezalel",
      "source": "glazy.org",
      "url": "https://glazy.org/recipes/26116"
    },
    {
      "id": 266924,
      "code": "GLAZY-266924",
      "name": "80/20 Ash",
      "cone": "10",
      "surface": "",
      "transparency": "",
      "atmosphere": "Reduction",
      "subtype": "Glaze - Ash",
      "ingredients": [
        {
          "material": "Redart",
          "amount": 80.0
        },
        {
          "material": "Wood ash",
          "amount": 20.0
        }
      ],
      "description": "Simple recipe, that essentially makes a cheap temmoku, if you have access to woodash. As all ash glazes, it does run when thick.",
      "createdBy": "Jeff Gomez",
      "source": "glazy.org",
      "url": "https://glazy.org/recipes/266924"
    },
    {
      "id": 39224,
      "code": "GLAZY-39224",
      "name": "82.5% Glaze Stone + 17.5% Glaze Ash",
      "cone": "10",
      "surface": "Semi-glossy",
      "transparency": "Translucent",
      "atmosphere": "Reduction",
      "subtype": "Glaze - Iron - Celadon - Blue",
      "ingredients": [
        {
          "material": "Glaze Stone \u91c9\u679c 2015",
          "amount": 82.5
        },
        {
          "material": "Glaze Ash",
          "amount": 17.5
        }
      ],
      "description": "This glaze is a demonstration of a traditional \"two material recipe\" (\u4e8c\u539f\u914d\u65b9) used since ancient times. It uses only two materials: Glaze Stone and Glaze Ash. Both of these materials are quite complex, and are created using traditional techniques honed over centuries of experience. The Glazy Stone comes from a mine in Yaoli, a small village near Jingdezhen. The Glaze Ash is made in the traditional way, fired with a locally-sourced type of fern.",
      "createdBy": "Derek Au",
      "source": "glazy.org",
      "url": "https://glazy.org/recipes/39224"
    },
    {
      "id": 5638,
      "code": "GLAZY-5638",
      "name": "87 Pale Blue Semigloss",
      "cone": "8 - 10",
      "surface": "Semi-glossy",
      "transparency": "",
      "atmosphere": "Oxidation",
      "subtype": "Glaze - Blue",
      "ingredients": [
        {
          "material": "Custer Feldspar",
          "amount": 21.2
        },
        {
          "material": "Silica",
          "amount": 19.4
        },
        {
          "material": "Whiting",
          "amount": 19.4
        },
        {
          "material": "Zircopax",
          "amount": 16.2
        },
        {
          "material": "Kaolin",
          "amount": 9.7
        },
        {
          "material": "Zinc Oxide",
          "amount": 6.5
        },
        {
          "material": "Spodumene",
          "amount": 4.9
        },
        {
          "material": "Copper Carbonate",
          "amount": 1.1
        },
        {
          "material": "Rutile",
          "amount": 1.1
        },
        {
          "material": "Cobalt Carbonate",
          "amount": 0.5
        }
      ],
      "description": "Magic Base with additions. Sondahl Pottery Glazes: These have all been developed out of over 1000 tests for the Cone 8-10 oxidation range. They have not been tested for food suitability, but all are lead-, barium-, and cadmium free. Drop me a line if you find one you can use... http://sondahl.com/songlaze.html",
      "createdBy": "Brad Sondahl",
      "source": "glazy.org",
      "url": "https://glazy.org/recipes/5638"
    },
    {
      "id": 5639,
      "code": "GLAZY-5639",
      "name": "87-9 Pale Sky Blue Gloss",
      "cone": "8 - 10",
      "surface": "Glossy",
      "transparency": "",
      "atmosphere": "Oxidation",
      "subtype": "Glaze - Blue",
      "ingredients": [
        {
          "material": "Custer Feldspar",
          "amount": 21.77
        },
        {
          "material": "Silica",
          "amount": 15.62
        },
        {
          "material": "Zinc Oxide",
          "amount": 15.62
        },
        {
          "material": "Pemco Frit P-25",
          "amount": 14.2
        },
        {
          "material": "Whiting",
          "amount": 10.98
        },
        {
          "material": "Superpax",
          "amount": 7.86
        },
        {
          "material": "Kaolin",
          "amount": 7.1
        },
        {
          "material": "Spodumene",
          "amount": 2.37
        },
        {
          "material": "Titanium Dioxide",
          "amount": 1.89
        },
        {
          "material": "Copper Carbonate",
          "amount": 1.04
        },
        {
          "material": "Rutile",
          "amount": 1.04
        },
        {
          "material": "Cobalt Carbonate",
          "amount": 0.51
        }
      ],
      "description": "Sondahl Pottery Glazes: These have all been developed out of over 1000 tests for the Cone 8-10 oxidation range. They have not been tested for food suitability, but all are lead-, barium-, and cadmium free. Drop me a line if you find one you can use... http://sondahl.com/songlaze.html",
      "createdBy": "Brad Sondahl",
      "source": "glazy.org",
      "url": "https://glazy.org/recipes/5639"
    },
    {
      "id": 5640,
      "code": "GLAZY-5640",
      "name": "89-93o shiny rutiley beige",
      "cone": "8 - 10",
      "surface": "Glossy",
      "transparency": "",
      "atmosphere": "Oxidation",
      "subtype": "Glaze - White, Off-White",
      "ingredients": [
        {
          "material": "Custer Feldspar",
          "amount": 31.58
        },
        {
          "material": "Silica",
          "amount": 23.06
        },
        {
          "material": "Zinc Oxide",
          "amount": 14.74
        },
        {
          "material": "Pemco Frit P-25",
          "amount": 14.44
        },
        {
          "material": "Whiting",
          "amount": 9.02
        },
        {
          "material": "Kaolin",
          "amount": 3.81
        },
        {
          "material": "Dolomite",
          "amount": 1.5
        },
        {
          "material": "Copper Carbonate",
          "amount": 0.52
        },
        {
          "material": "Rutile",
          "amount": 0.52
        },
        {
          "material": "Titanium Dioxide",
          "amount": 0.52
        },
        {
          "material": "Cobalt Carbonate",
          "amount": 0.26
        }
      ],
      "description": "Sondahl Pottery Glazes: These have all been developed out of over 1000 tests for the Cone 8-10 oxidation range. They have not been tested for food suitability, but all are lead-, barium-, and cadmium free. Drop me a line if you find one you can use... http://sondahl.com/songlaze.html",
      "createdBy": "Brad Sondahl",
      "source": "glazy.org",
      "url": "https://glazy.org/recipes/5640"
    },
    {
      "id": 28198,
      "code": "GLAZY-28198",
      "name": "9-RC-5.0 Si 0.2 Al",
      "cone": "6",
      "surface": "",
      "transparency": "",
      "atmosphere": "Oxidation",
      "subtype": "Glaze",
      "ingredients": [
        {
          "material": "Silica",
          "amount": 57.9
        },
        {
          "material": "Whiting",
          "amount": 18.1
        },
        {
          "material": "Frit 6004",
          "amount": 9.7
        },
        {
          "material": "Kaolin (WBH,Minerco)",
          "amount": 8.1
        },
        {
          "material": "Neph Sye A270",
          "amount": 5.2
        },
        {
          "material": "Bentonite",
          "amount": 1.0
        }
      ],
      "description": "",
      "createdBy": "Ceramics Bezalel",
      "source": "glazy.org",
      "url": "https://glazy.org/recipes/28198"
    },
    {
      "id": 5641,
      "code": "GLAZY-5641",
      "name": "91A deep green glossy",
      "cone": "8 - 10",
      "surface": "Glossy",
      "transparency": "",
      "atmosphere": "Oxidation",
      "subtype": "Glaze - Green - Copper",
      "ingredients": [
        {
          "material": "Custer Feldspar",
          "amount": 36.09
        },
        {
          "material": "Silica",
          "amount": 20.13
        },
        {
          "material": "Whiting",
          "amount": 17.61
        },
        {
          "material": "Kaolin",
          "amount": 14.09
        },
        {
          "material": "Superpax",
          "amount": 4.18
        },
        {
          "material": "Copper Carbonate",
          "amount": 4.03
        },
        {
          "material": "Zinc Oxide",
          "amount": 3.37
        },
        {
          "material": "Red Iron Oxide",
          "amount": 0.5
        }
      ],
      "description": "Flaws: Pinholes by itself, okay over magic white glaze Sondahl Pottery Glazes: These have all been developed out of over 1000 tests for the Cone 8-10 oxidation range. They have not been tested for food suitability, but all are lead-, barium-, and cadmium free. Drop me a line if you find one you can use... http://sondahl.com/songlaze.html",
      "createdBy": "Brad Sondahl",
      "source": "glazy.org",
      "url": "https://glazy.org/recipes/5641"
    },
    {
      "id": 5642,
      "code": "GLAZY-5642",
      "name": "91c Green with blue floating",
      "cone": "8 - 10",
      "surface": "Glossy",
      "transparency": "",
      "atmosphere": "Oxidation",
      "subtype": "Glaze - Blue",
      "ingredients": [
        {
          "material": "Custer Feldspar",
          "amount": 25.12
        },
        {
          "material": "Silica",
          "amount": 23.15
        },
        {
          "material": "Whiting",
          "amount": 23.15
        },
        {
          "material": "Kaolin",
          "amount": 11.57
        },
        {
          "material": "Zinc Oxide",
          "amount": 7.76
        },
        {
          "material": "Copper Carbonate",
          "amount": 5.79
        },
        {
          "material": "Rutile",
          "amount": 3.47
        }
      ],
      "description": "Sondahl Pottery Glazes: These have all been developed out of over 1000 tests for the Cone 8-10 oxidation range. They have not been tested for food suitability, but all are lead-, barium-, and cadmium free. Drop me a line if you find one you can use... http://sondahl.com/songlaze.html",
      "createdBy": "Brad Sondahl",
      "source": "glazy.org",
      "url": "https://glazy.org/recipes/5642"
    },
    {
      "id": 3773,
      "code": "GLAZY-3773",
      "name": "92058 Light blue chun",
      "cone": "9 - 10",
      "surface": "",
      "transparency": "",
      "atmosphere": "Reduction",
      "subtype": "Glaze - Iron - Celadon - Blue",
      "ingredients": [
        {
          "material": "NR Potassium Feldspar",
          "amount": 39.6
        },
        {
          "material": "Silica",
          "amount": 29.7
        },
        {
          "material": "Whiting",
          "amount": 19.8
        },
        {
          "material": "Talc",
          "amount": 5.9
        },
        {
          "material": "Kaolin",
          "amount": 2.0
        },
        {
          "material": "Standard borax frit",
          "amount": 2.0
        },
        {
          "material": "Red Iron Oxide",
          "amount": 1.0
        }
      ],
      "description": "Works best on colored clays, but is also good at white stoneware. Apply rather thick. Good to heavy reduction. Cracks on some clays but not on others. http://www.stoneware.net/stoneware/glasyrer/recept/celadon/92058.htm The borax frit used is: G-3 earthenware glaze Sorry, I have no analyses here, but it is rather like MOK 1 in behavior, but I use 10-20% more than MOK 1. MOK1 Borax frit 0,525 CaO 0,357 Na2O 0,043 K2O 0,048 BaO 0,027 MgO 2,398 SiO2 0,171 Al2O3 0,627 B2O3 Address to supplier: M.O. Knudsens eftf. Ugledigevej 20 DK 4760 Vordingborg Denmark",
      "createdBy": "Lasse \u00d6stman",
      "source": "glazy.org",
      "url": "https://glazy.org/recipes/3773"
    },
    {
      "id": 3778,
      "code": "GLAZY-3778",
      "name": "92099 Blue semi matt to glossy",
      "cone": "8 - 10",
      "surface": "Matte",
      "transparency": "Opaque",
      "atmosphere": "Reduction",
      "subtype": "Glaze - Blue - Cobalt",
      "ingredients": [
        {
          "material": "NR Potassium Feldspar",
          "amount": 39.6
        },
        {
          "material": "Whiting",
          "amount": 22.9
        },
        {
          "material": "Kaolin",
          "amount": 18.8
        },
        {
          "material": "Silica",
          "amount": 14.6
        },
        {
          "material": "Titanium Dioxide",
          "amount": 4.2
        }
      ],
      "additionals": [
        {
          "material": "Cobalt Carbonate",
          "amount": 1.6
        }
      ],
      "description": "Matt and best if fairly thin, glossy if too thick. 1260-1280oC in normal reduction. http://www.stoneware.net/stoneware/glasyrer/recept/otherred/92099.htm",
      "createdBy": "Lasse \u00d6stman",
      "source": "glazy.org",
      "url": "https://glazy.org/recipes/3778"
    },
    {
      "id": 3774,
      "code": "GLAZY-3774",
      "name": "92165 Glossy clear red",
      "cone": "8 - 9",
      "surface": "",
      "transparency": "",
      "atmosphere": "Reduction",
      "subtype": "Glaze - Red - Copper",
      "ingredients": [
        {
          "material": "Nepheline Syenite",
          "amount": 37.8
        },
        {
          "material": "Silica",
          "amount": 27.6
        },
        {
          "material": "MOK1 Borax Frit",
          "amount": 18.4
        },
        {
          "material": "Dolomite",
          "amount": 7.5
        },
        {
          "material": "Whiting",
          "amount": 7.5
        },
        {
          "material": "Tin Oxide",
          "amount": 0.75
        },
        {
          "material": "Yellow Ochre",
          "amount": 0.5
        },
        {
          "material": "Black Copper Oxide",
          "amount": 0.28
        }
      ],
      "description": "Always a good and safe clear red, even in the least reduced parts of the kiln. Too thick it will run. 1260oC with 1/2 hour oxidation at top temperature. Crackle on some clays. http://www.stoneware.net/stoneware/glasyrer/recept/copper/92165.htm",
      "createdBy": "Lasse \u00d6stman",
      "source": "glazy.org",
      "url": "https://glazy.org/recipes/3774"
    },
    {
      "id": 3775,
      "code": "GLAZY-3775",
      "name": "92166 Rose-colored, crackled semi matt",
      "cone": "9",
      "surface": "Semi-matte",
      "transparency": "",
      "atmosphere": "Reduction",
      "subtype": "Glaze - Red - Copper",
      "ingredients": [
        {
          "material": "Nepheline Syenite",
          "amount": 36.7
        },
        {
          "material": "Silica",
          "amount": 27.5
        },
        {
          "material": "Whiting",
          "amount": 22.1
        },
        {
          "material": "Barium Carbonate",
          "amount": 6.4
        },
        {
          "material": "Tin Oxide",
          "amount": 3.7
        },
        {
          "material": "Zinc Oxide",
          "amount": 3.7
        },
        {
          "material": "Copper Carbonate",
          "amount": 1.1
        }
      ],
      "description": "It is a pleasant semi matt rose glaze with a good crackle pattern. 1270oC with half an hour of oxidation at top temperature. Not too thick or thin. Works sometimes well on top of a Peachbloom in a second firing. Then it can give very sharp dark red spots. http://www.stoneware.net/stoneware/glasyrer/recept/copper/92166.htm",
      "createdBy": "Lasse \u00d6stman",
      "source": "glazy.org",
      "url": "https://glazy.org/recipes/3775"
    },
    {
      "id": 3776,
      "code": "GLAZY-3776",
      "name": "92167 Middle red with darker spots",
      "cone": "8 - 9",
      "surface": "Semi-glossy",
      "transparency": "",
      "atmosphere": "Reduction",
      "subtype": "Glaze - Red - Copper",
      "ingredients": [
        {
          "material": "NR Potassium Feldspar",
          "amount": 35.4
        },
        {
          "material": "Silica",
          "amount": 26.4
        },
        {
          "material": "Standard borax frit",
          "amount": 17.1
        },
        {
          "material": "Whiting",
          "amount": 13.1
        },
        {
          "material": "Petalite",
          "amount": 5.2
        },
        {
          "material": "Kaolin",
          "amount": 1.7
        },
        {
          "material": "Tin Oxide",
          "amount": 1.1
        }
      ],
      "additionals": [
        {
          "material": "Copper Carbonate",
          "amount": 0.53
        }
      ],
      "description": "It can be a very pleasant semi glossy red glaze with strikingly darker spots. But not always! 1260oC with half an hour of oxidation at top temperature. Not too thick or it will be a dull redbrown. http://www.stoneware.net/stoneware/glasyrer/recept/copper/92167.htm The borax frit used is: G-3 earthenware glaze Sorry, I have no analyses here, but it is rather like MOK 1 in behavior, but I use 10-20% more than MOK 1. MOK1 Borax frit 0,525 CaO 0,357 Na2O 0,043 K2O 0,048 BaO 0,027 MgO 2,398 SiO2 0,171 Al2O3 0,627 B2O3 Address to supplier: M.O. Knudsens eftf. Ugledigevej 20 DK 4760 Vordingborg Denmark",
      "createdBy": "Lasse \u00d6stman",
      "source": "glazy.org",
      "url": "https://glazy.org/recipes/3776"
    },
    {
      "id": 3772,
      "code": "GLAZY-3772",
      "name": "92187 Fat Greenish Gray Celadon",
      "cone": "",
      "surface": "Semi-matte",
      "transparency": "Semi-opaque",
      "atmosphere": "Reduction",
      "subtype": "Glaze - Iron - Celadon",
      "ingredients": [
        {
          "material": "NR Potassium Feldspar",
          "amount": 38.1
        },
        {
          "material": "Silica",
          "amount": 28.6
        },
        {
          "material": "Whiting",
          "amount": 15.9
        },
        {
          "material": "Talc",
          "amount": 9.5
        },
        {
          "material": "Kaolin",
          "amount": 7.9
        },
        {
          "material": "Red Iron Oxide",
          "amount": 1.1
        }
      ],
      "description": "A fat Celadon at its best when thick. No crackle. 1260-1280oC in normal to heavy reduction. Semi matt. White and colored stoneware clays. http://www.stoneware.net/stoneware/glasyrer/recept/celadon/92187.htm",
      "createdBy": "Lasse \u00d6stman",
      "source": "glazy.org",
      "url": "https://glazy.org/recipes/3772"
    },
    {
      "id": 3777,
      "code": "GLAZY-3777",
      "name": "92210a Traditional black Tenmoku",
      "cone": "9 - 10",
      "surface": "Semi-glossy",
      "transparency": "",
      "atmosphere": "Reduction",
      "subtype": "Glaze - Iron - Tenmoku",
      "ingredients": [
        {
          "material": "Cornwall Stone",
          "amount": 64.57
        },
        {
          "material": "Whiting",
          "amount": 16.12
        },
        {
          "material": "Silica",
          "amount": 12.91
        },
        {
          "material": "Kaolin",
          "amount": 9.71
        }
      ],
      "additionals": [
        {
          "material": "Red Iron Oxide",
          "amount": 8.06
        }
      ],
      "description": "Good black Tenmoku with brown edges on white or light gray clay. Not too thick. 1260-1280oC in normal reduction. Semi glossy. More rost-colored with yellow or brown bodies. http://www.stoneware.net/stoneware/glasyrer/recept/tenmoku/92210a.htm",
      "createdBy": "Lasse \u00d6stman",
      "source": "glazy.org",
      "url": "https://glazy.org/recipes/3777"
    },
    {
      "id": 5643,
      "code": "GLAZY-5643",
      "name": "93EF gloss green (cheap)",
      "cone": "8 - 10",
      "surface": "Glossy",
      "transparency": "",
      "atmosphere": "Oxidation",
      "subtype": "Glaze - Green - Copper",
      "ingredients": [
        {
          "material": "Custer Feldspar",
          "amount": 40.7
        },
        {
          "material": "Silica",
          "amount": 16.8
        },
        {
          "material": "Whiting",
          "amount": 14.8
        },
        {
          "material": "Kaolin",
          "amount": 11.9
        },
        {
          "material": "Dolomite",
          "amount": 9.4
        },
        {
          "material": "Zinc Oxide",
          "amount": 4.4
        },
        {
          "material": "Copper Carbonate",
          "amount": 2.0
        }
      ],
      "description": "Sondahl Pottery Glazes: These have all been developed out of over 1000 tests for the Cone 8-10 oxidation range. They have not been tested for food suitability, but all are lead-, barium-, and cadmium free. Drop me a line if you find one you can use... http://sondahl.com/songlaze.html",
      "createdBy": "Brad Sondahl",
      "source": "glazy.org",
      "url": "https://glazy.org/recipes/5643"
    },
    {
      "id": 5644,
      "code": "GLAZY-5644",
      "name": "93EH green gloss",
      "cone": "8 - 10",
      "surface": "Glossy",
      "transparency": "",
      "atmosphere": "Oxidation",
      "subtype": "Glaze - Green - Copper",
      "ingredients": [
        {
          "material": "Custer Feldspar",
          "amount": 33.11
        },
        {
          "material": "Dolomite",
          "amount": 15.83
        },
        {
          "material": "EP Kaolin",
          "amount": 14.4
        },
        {
          "material": "Silica",
          "amount": 10.08
        },
        {
          "material": "Zircopax",
          "amount": 9.6
        },
        {
          "material": "Spodumene",
          "amount": 6.72
        },
        {
          "material": "Gerstley Borate",
          "amount": 5.76
        },
        {
          "material": "Copper Carbonate",
          "amount": 3.07
        },
        {
          "material": "Whiting",
          "amount": 1.44
        }
      ],
      "description": "Comments: low coefficient of expansion (less likely to craze) Sondahl Pottery Glazes: These have all been developed out of over 1000 tests for the Cone 8-10 oxidation range. They have not been tested for food suitability, but all are lead-, barium-, and cadmium free. Drop me a line if you find one you can use... http://sondahl.com/songlaze.html",
      "createdBy": "Brad Sondahl",
      "source": "glazy.org",
      "url": "https://glazy.org/recipes/5644"
    },
    {
      "id": 5647,
      "code": "GLAZY-5647",
      "name": "93GH gloss green transparent",
      "cone": "8 - 10",
      "surface": "Glossy",
      "transparency": "",
      "atmosphere": "Oxidation",
      "subtype": "Glaze - Green - Copper",
      "ingredients": [
        {
          "material": "Custer Feldspar",
          "amount": 40.2
        },
        {
          "material": "Silica",
          "amount": 12.0
        },
        {
          "material": "Zircopax",
          "amount": 9.6
        },
        {
          "material": "Gerstley Borate",
          "amount": 9.3
        },
        {
          "material": "Dolomite",
          "amount": 9.1
        },
        {
          "material": "Spodumene",
          "amount": 6.7
        },
        {
          "material": "Copper Carbonate",
          "amount": 4.5
        },
        {
          "material": "Whiting",
          "amount": 4.3
        },
        {
          "material": "Kaolin",
          "amount": 2.9
        },
        {
          "material": "Zinc Oxide",
          "amount": 1.4
        }
      ],
      "description": "Sondahl Pottery Glazes: These have all been developed out of over 1000 tests for the Cone 8-10 oxidation range. They have not been tested for food suitability, but all are lead-, barium-, and cadmium free. Drop me a line if you find one you can use... http://sondahl.com/songlaze.html",
      "createdBy": "Brad Sondahl",
      "source": "glazy.org",
      "url": "https://glazy.org/recipes/5647"
    },
    {
      "id": 5648,
      "code": "GLAZY-5648",
      "name": "93GI green gloss",
      "cone": "8 - 10",
      "surface": "Glossy",
      "transparency": "",
      "atmosphere": "Oxidation",
      "subtype": "Glaze - Green - Copper",
      "ingredients": [
        {
          "material": "Custer Feldspar",
          "amount": 41.1
        },
        {
          "material": "Silica",
          "amount": 12.3
        },
        {
          "material": "Zircopax",
          "amount": 9.8
        },
        {
          "material": "Dolomite",
          "amount": 9.3
        },
        {
          "material": "Gerstley Borate",
          "amount": 8.6
        },
        {
          "material": "Spodumene",
          "amount": 6.9
        },
        {
          "material": "Copper Carbonate",
          "amount": 4.7
        },
        {
          "material": "Whiting",
          "amount": 4.4
        },
        {
          "material": "Kaolin",
          "amount": 2.9
        }
      ],
      "description": "iron looks rusty under this glaze, cobalt cooler hues Sondahl Pottery Glazes: These have all been developed out of over 1000 tests for the Cone 8-10 oxidation range. They have not been tested for food suitability, but all are lead-, barium-, and cadmium free. Drop me a line if you find one you can use... http://sondahl.com/songlaze.html",
      "createdBy": "Brad Sondahl",
      "source": "glazy.org",
      "url": "https://glazy.org/recipes/5648"
    },
    {
      "id": 5649,
      "code": "GLAZY-5649",
      "name": "94D Runny gloss bluegreen",
      "cone": "8 - 10",
      "surface": "Glossy",
      "transparency": "",
      "atmosphere": "Oxidation",
      "subtype": "Glaze - Green - Copper",
      "ingredients": [
        {
          "material": "Custer Feldspar",
          "amount": 28.2
        },
        {
          "material": "Zinc Oxide",
          "amount": 19.4
        },
        {
          "material": "Pemco Frit P-25",
          "amount": 17.5
        },
        {
          "material": "Kaolin",
          "amount": 13.0
        },
        {
          "material": "Whiting",
          "amount": 8.5
        },
        {
          "material": "Silica",
          "amount": 5.4
        },
        {
          "material": "Gerstley Borate",
          "amount": 3.3
        },
        {
          "material": "Copper Carbonate",
          "amount": 2.7
        },
        {
          "material": "Rutile",
          "amount": 1.3
        },
        {
          "material": "Cobalt Carbonate",
          "amount": 0.7
        }
      ],
      "description": "Comments:leave a clear space at bottom of pot. Nice variation from the rutile Sondahl Pottery Glazes: These have all been developed out of over 1000 tests for the Cone 8-10 oxidation range. They have not been tested for food suitability, but all are lead-, barium-, and cadmium free. Drop me a line if you find one you can use... http://sondahl.com/songlaze.html",
      "createdBy": "Brad Sondahl",
      "source": "glazy.org",
      "url": "https://glazy.org/recipes/5649"
    },
    {
      "id": 905,
      "code": "GLAZY-905",
      "name": "974 Kawai Celadon",
      "cone": "6 - 8",
      "surface": "Glossy",
      "transparency": "Transparent",
      "atmosphere": "Reduction",
      "subtype": "Glaze - Iron - Celadon - Green",
      "ingredients": [
        {
          "material": "Potash Feldspar",
          "amount": 62.24
        },
        {
          "material": "Silica",
          "amount": 25.18
        },
        {
          "material": "Whiting",
          "amount": 7.61
        },
        {
          "material": "Kaolin",
          "amount": 4.97
        }
      ],
      "additionals": [
        {
          "material": "Black Iron Oxide",
          "amount": 1.52
        }
      ],
      "description": "Glaze Type: Celadon Original recipe called for limestone, substituted whiting, although using dolomite might be better. Add 2% Barium Carbonate for bluish celadon. Also can substitute red iron oxide for the black to get a yellow green celadon. submitted by:",
      "createdBy": "Glazy Admin",
      "source": "glazy.org",
      "url": "https://glazy.org/recipes/905"
    },
    {
      "id": 59213,
      "code": "GLAZY-59213",
      "name": "[e1] Cerberus Oil Spot [-Cobalt Carbonate]",
      "cone": "6",
      "surface": "",
      "transparency": "",
      "atmosphere": "Oxidation",
      "subtype": "Glaze",
      "ingredients": [
        {
          "material": "Nephelin Syenite (Sepctrum N, Minerco)",
          "amount": 35.0
        },
        {
          "material": "Silica",
          "amount": 19.0
        },
        {
          "material": "Ferro Frit 3134",
          "amount": 18.0
        },
        {
          "material": "Kaolin (WBH,Minerco)",
          "amount": 17.0
        },
        {
          "material": "Talc",
          "amount": 7.0
        },
        {
          "material": "Whiting",
          "amount": 4.0
        }
      ],
      "additionals": [
        {
          "material": "Red Iron Oxide",
          "amount": 8.0
        }
      ],
      "description": "5I",
      "createdBy": "Ariel Jannai",
      "source": "glazy.org",
      "url": "https://glazy.org/recipes/59213"
    },
    {
      "id": 59208,
      "code": "GLAZY-59208",
      "name": "[e1] Cerberus Oil Spot [-Ferro Frit 3134]",
      "cone": "6",
      "surface": "",
      "transparency": "",
      "atmosphere": "Oxidation",
      "subtype": "Glaze",
      "ingredients": [
        {
          "material": "Nephelin Syenite (Sepctrum N, Minerco)",
          "amount": 35.0
        },
        {
          "material": "Silica",
          "amount": 19.0
        },
        {
          "material": "Kaolin (WBH,Minerco)",
          "amount": 17.0
        },
        {
          "material": "Talc",
          "amount": 7.0
        },
        {
          "material": "Whiting",
          "amount": 4.0
        }
      ],
      "additionals": [
        {
          "material": "Red Iron Oxide",
          "amount": 8.0
        },
        {
          "material": "Cobalt Carbonate",
          "amount": 4.0
        }
      ],
      "description": "5D",
      "createdBy": "Ariel Jannai",
      "source": "glazy.org",
      "url": "https://glazy.org/recipes/59208"
    },
    {
      "id": 59209,
      "code": "GLAZY-59209",
      "name": "[e1] Cerberus Oil Spot [-Kaolin]",
      "cone": "6",
      "surface": "",
      "transparency": "",
      "atmosphere": "Oxidation",
      "subtype": "Glaze",
      "ingredients": [
        {
          "material": "Nephelin Syenite (Sepctrum N, Minerco)",
          "amount": 35.0
        },
        {
          "material": "Silica",
          "amount": 19.0
        },
        {
          "material": "Ferro Frit 3134",
          "amount": 18.0
        },
        {
          "material": "Talc",
          "amount": 7.0
        },
        {
          "material": "Whiting",
          "amount": 4.0
        }
      ],
      "additionals": [
        {
          "material": "Red Iron Oxide",
          "amount": 8.0
        },
        {
          "material": "Cobalt Carbonate",
          "amount": 4.0
        }
      ],
      "description": "5E",
      "createdBy": "Ariel Jannai",
      "source": "glazy.org",
      "url": "https://glazy.org/recipes/59209"
    },
    {
      "id": 59206,
      "code": "GLAZY-59206",
      "name": "[e1] Cerberus Oil Spot [-Nepheline Syenite]",
      "cone": "6",
      "surface": "",
      "transparency": "",
      "atmosphere": "Oxidation",
      "subtype": "Glaze",
      "ingredients": [
        {
          "material": "Silica",
          "amount": 19.0
        },
        {
          "material": "Ferro Frit 3134",
          "amount": 18.0
        },
        {
          "material": "Kaolin (WBH,Minerco)",
          "amount": 17.0
        },
        {
          "material": "Talc",
          "amount": 7.0
        },
        {
          "material": "Whiting",
          "amount": 4.0
        }
      ],
      "additionals": [
        {
          "material": "Red Iron Oxide",
          "amount": 8.0
        },
        {
          "material": "Cobalt Carbonate",
          "amount": 4.0
        }
      ],
      "description": "5B",
      "createdBy": "Ariel Jannai",
      "source": "glazy.org",
      "url": "https://glazy.org/recipes/59206"
    },
    {
      "id": 59212,
      "code": "GLAZY-59212",
      "name": "[e1] Cerberus Oil Spot [-RIO]",
      "cone": "6",
      "surface": "",
      "transparency": "",
      "atmosphere": "Oxidation",
      "subtype": "Glaze",
      "ingredients": [
        {
          "material": "Nephelin Syenite (Sepctrum N, Minerco)",
          "amount": 35.0
        },
        {
          "material": "Silica",
          "amount": 19.0
        },
        {
          "material": "Ferro Frit 3134",
          "amount": 18.0
        },
        {
          "material": "Kaolin (WBH,Minerco)",
          "amount": 17.0
        },
        {
          "material": "Talc",
          "amount": 7.0
        },
        {
          "material": "Whiting",
          "amount": 4.0
        }
      ],
      "additionals": [
        {
          "material": "Cobalt Carbonate",
          "amount": 4.0
        }
      ],
      "description": "5H",
      "createdBy": "Ariel Jannai",
      "source": "glazy.org",
      "url": "https://glazy.org/recipes/59212"
    },
    {
      "id": 59207,
      "code": "GLAZY-59207",
      "name": "[e1] Cerberus Oil Spot [-Silica]",
      "cone": "6",
      "surface": "",
      "transparency": "",
      "atmosphere": "Oxidation",
      "subtype": "Glaze",
      "ingredients": [
        {
          "material": "Nephelin Syenite (Sepctrum N, Minerco)",
          "amount": 35.0
        },
        {
          "material": "Ferro Frit 3134",
          "amount": 18.0
        },
        {
          "material": "Kaolin (WBH,Minerco)",
          "amount": 17.0
        },
        {
          "material": "Talc",
          "amount": 7.0
        },
        {
          "material": "Whiting",
          "amount": 4.0
        }
      ],
      "additionals": [
        {
          "material": "Red Iron Oxide",
          "amount": 8.0
        },
        {
          "material": "Cobalt Carbonate",
          "amount": 4.0
        }
      ],
      "description": "5C",
      "createdBy": "Ariel Jannai",
      "source": "glazy.org",
      "url": "https://glazy.org/recipes/59207"
    },
    {
      "id": 59210,
      "code": "GLAZY-59210",
      "name": "[e1] Cerberus Oil Spot [-Talc]",
      "cone": "6",
      "surface": "",
      "transparency": "",
      "atmosphere": "Oxidation",
      "subtype": "Glaze",
      "ingredients": [
        {
          "material": "Nephelin Syenite (Sepctrum N, Minerco)",
          "amount": 35.0
        },
        {
          "material": "Silica",
          "amount": 19.0
        },
        {
          "material": "Ferro Frit 3134",
          "amount": 18.0
        },
        {
          "material": "Kaolin (WBH,Minerco)",
          "amount": 17.0
        },
        {
          "material": "Whiting",
          "amount": 4.0
        }
      ],
      "additionals": [
        {
          "material": "Red Iron Oxide",
          "amount": 8.0
        },
        {
          "material": "Cobalt Carbonate",
          "amount": 4.0
        }
      ],
      "description": "5F",
      "createdBy": "Ariel Jannai",
      "source": "glazy.org",
      "url": "https://glazy.org/recipes/59210"
    },
    {
      "id": 59211,
      "code": "GLAZY-59211",
      "name": "[e1] Cerberus Oil Spot [-Whiting]",
      "cone": "6",
      "surface": "",
      "transparency": "",
      "atmosphere": "Oxidation",
      "subtype": "Glaze",
      "ingredients": [
        {
          "material": "Nephelin Syenite (Sepctrum N, Minerco)",
          "amount": 35.0
        },
        {
          "material": "Silica",
          "amount": 19.0
        },
        {
          "material": "Ferro Frit 3134",
          "amount": 18.0
        },
        {
          "material": "Kaolin (WBH,Minerco)",
          "amount": 17.0
        },
        {
          "material": "Talc",
          "amount": 7.0
        }
      ],
      "additionals": [
        {
          "material": "Red Iron Oxide",
          "amount": 8.0
        },
        {
          "material": "Cobalt Carbonate",
          "amount": 4.0
        }
      ],
      "description": "5G",
      "createdBy": "Ariel Jannai",
      "source": "glazy.org",
      "url": "https://glazy.org/recipes/59211"
    },
    {
      "id": 59691,
      "code": "GLAZY-59691",
      "name": "[e3] Cerberus Oil Spot [R=Ba]",
      "cone": "6",
      "surface": "",
      "transparency": "",
      "atmosphere": "Oxidation",
      "subtype": "Glaze",
      "ingredients": [
        {
          "material": "Nephelin Syenite (Sepctrum N, Minerco)",
          "amount": 29.3
        },
        {
          "material": "Barium Carbonate",
          "amount": 25.9
        },
        {
          "material": "Silica",
          "amount": 21.5
        },
        {
          "material": "Kaolin (WBH,Minerco)",
          "amount": 13.8
        },
        {
          "material": "Frit 90158 (ceramiccon)",
          "amount": 9.5
        }
      ],
      "additionals": [
        {
          "material": "Red Iron Oxide",
          "amount": 8.0
        },
        {
          "material": "Cobalt Carbonate",
          "amount": 4.0
        }
      ],
      "description": "5L",
      "createdBy": "Ariel Jannai",
      "source": "glazy.org",
      "url": "https://glazy.org/recipes/59691"
    },
    {
      "id": 59682,
      "code": "GLAZY-59682",
      "name": "[e3] Cerberus Oil Spot [R=Ca]",
      "cone": "6",
      "surface": "",
      "transparency": "",
      "atmosphere": "Oxidation",
      "subtype": "Glaze",
      "ingredients": [
        {
          "material": "Nephelin Syenite (Sepctrum N, Minerco)",
          "amount": 33.3
        },
        {
          "material": "Silica",
          "amount": 22.2
        },
        {
          "material": "Kaolin (WBH,Minerco)",
          "amount": 17.6
        },
        {
          "material": "Ferro Frit 3134",
          "amount": 17.5
        },
        {
          "material": "Whiting",
          "amount": 9.4
        }
      ],
      "additionals": [
        {
