Repository: MrSeldon/argilev2

File: data/glazes/glazy.json (part 9 of 315)
{
          "material": "Red Iron Oxide",
          "amount": 8.0
        },
        {
          "material": "Cobalt Carbonate",
          "amount": 4.0
        }
      ],
      "description": "5K",
      "createdBy": "Ariel Jannai",
      "source": "glazy.org",
      "url": "https://glazy.org/recipes/59682"
    },
    {
      "id": 59681,
      "code": "GLAZY-59681",
      "name": "[e3] Cerberus Oil Spot [R=Mg]",
      "cone": "6",
      "surface": "",
      "transparency": "",
      "atmosphere": "Oxidation",
      "subtype": "Glaze",
      "ingredients": [
        {
          "material": "Nephelin Syenite (Sepctrum N, Minerco)",
          "amount": 35.3
        },
        {
          "material": "Talc",
          "amount": 20.9
        },
        {
          "material": "Kaolin (WBH,Minerco)",
          "amount": 17.9
        },
        {
          "material": "Silica",
          "amount": 13.9
        },
        {
          "material": "Frit 90158 (ceramiccon)",
          "amount": 12.0
        }
      ],
      "additionals": [
        {
          "material": "Red Iron Oxide",
          "amount": 8.0
        },
        {
          "material": "Cobalt Carbonate",
          "amount": 4.0
        }
      ],
      "description": "5J",
      "createdBy": "Ariel Jannai",
      "source": "glazy.org",
      "url": "https://glazy.org/recipes/59681"
    },
    {
      "id": 59694,
      "code": "GLAZY-59694",
      "name": "[e3] Cerberus Oil Spot [R=Sr]",
      "cone": "6",
      "surface": "",
      "transparency": "",
      "atmosphere": "Oxidation",
      "subtype": "Glaze",
      "ingredients": [
        {
          "material": "Nephelin Syenite (Sepctrum N, Minerco)",
          "amount": 30.4
        },
        {
          "material": "Silica",
          "amount": 23.0
        },
        {
          "material": "Strontium Carbonate",
          "amount": 20.9
        },
        {
          "material": "Kaolin (WBH,Minerco)",
          "amount": 15.7
        },
        {
          "material": "Frit 90158 (ceramiccon)",
          "amount": 10.0
        }
      ],
      "additionals": [
        {
          "material": "Red Iron Oxide",
          "amount": 8.0
        },
        {
          "material": "Cobalt Carbonate",
          "amount": 4.0
        }
      ],
      "description": "5M",
      "createdBy": "Ariel Jannai",
      "source": "glazy.org",
      "url": "https://glazy.org/recipes/59694"
    },
    {
      "id": 59706,
      "code": "GLAZY-59706",
      "name": "[e4] Cerberus Oil Spot [Color=Cr\u2082O\u2083]",
      "cone": "6",
      "surface": "",
      "transparency": "",
      "atmosphere": "Oxidation",
      "subtype": "Glaze",
      "ingredients": [
        {
          "material": "Nephelin Syenite (Sepctrum N, Minerco)",
          "amount": 35.0
        },
        {
          "material": "Silica",
          "amount": 19.0
        },
        {
          "material": "Ferro Frit 3134",
          "amount": 18.0
        },
        {
          "material": "Kaolin (WBH,Minerco)",
          "amount": 17.0
        },
        {
          "material": "Talc",
          "amount": 7.0
        },
        {
          "material": "Whiting",
          "amount": 4.0
        }
      ],
      "additionals": [
        {
          "material": "Red Iron Oxide",
          "amount": 8.0
        },
        {
          "material": "Chrome Oxide",
          "amount": 0.5
        }
      ],
      "description": "5P",
      "createdBy": "Ariel Jannai",
      "source": "glazy.org",
      "url": "https://glazy.org/recipes/59706"
    },
    {
      "id": 59709,
      "code": "GLAZY-59709",
      "name": "[e4] Cerberus Oil Spot [Color=CuO]",
      "cone": "6",
      "surface": "",
      "transparency": "",
      "atmosphere": "Oxidation",
      "subtype": "Glaze",
      "ingredients": [
        {
          "material": "Nephelin Syenite (Sepctrum N, Minerco)",
          "amount": 35.0
        },
        {
          "material": "Silica",
          "amount": 19.0
        },
        {
          "material": "Ferro Frit 3134",
          "amount": 18.0
        },
        {
          "material": "Kaolin (WBH,Minerco)",
          "amount": 17.0
        },
        {
          "material": "Talc",
          "amount": 7.0
        },
        {
          "material": "Whiting",
          "amount": 4.0
        }
      ],
      "additionals": [
        {
          "material": "Red Iron Oxide",
          "amount": 8.0
        },
        {
          "material": "Copper Carbonate",
          "amount": 3.0
        }
      ],
      "description": "5S",
      "createdBy": "Ariel Jannai",
      "source": "glazy.org",
      "url": "https://glazy.org/recipes/59709"
    },
    {
      "id": 59704,
      "code": "GLAZY-59704",
      "name": "[e4] Cerberus Oil Spot [Color=Fe\u2082O\u2083]",
      "cone": "6",
      "surface": "",
      "transparency": "",
      "atmosphere": "Oxidation",
      "subtype": "Glaze",
      "ingredients": [
        {
          "material": "Nephelin Syenite (Sepctrum N, Minerco)",
          "amount": 35.0
        },
        {
          "material": "Silica",
          "amount": 19.0
        },
        {
          "material": "Ferro Frit 3134",
          "amount": 18.0
        },
        {
          "material": "Kaolin (WBH,Minerco)",
          "amount": 17.0
        },
        {
          "material": "Talc",
          "amount": 7.0
        },
        {
          "material": "Whiting",
          "amount": 4.0
        }
      ],
      "additionals": [
        {
          "material": "Red Iron Oxide",
          "amount": 8.0
        }
      ],
      "description": "5N",
      "createdBy": "Ariel Jannai",
      "source": "glazy.org",
      "url": "https://glazy.org/recipes/59704"
    },
    {
      "id": 59707,
      "code": "GLAZY-59707",
      "name": "[e4] Cerberus Oil Spot [Color=MnO\u2082]",
      "cone": "6",
      "surface": "",
      "transparency": "",
      "atmosphere": "Oxidation",
      "subtype": "Glaze",
      "ingredients": [
        {
          "material": "Nephelin Syenite (Sepctrum N, Minerco)",
          "amount": 35.0
        },
        {
          "material": "Silica",
          "amount": 19.0
        },
        {
          "material": "Ferro Frit 3134",
          "amount": 18.0
        },
        {
          "material": "Kaolin (WBH,Minerco)",
          "amount": 17.0
        },
        {
          "material": "Talc",
          "amount": 7.0
        },
        {
          "material": "Whiting",
          "amount": 4.0
        }
      ],
      "additionals": [
        {
          "material": "Red Iron Oxide",
          "amount": 8.0
        },
        {
          "material": "Manganese Dioxide",
          "amount": 1.5
        }
      ],
      "description": "5Q",
      "createdBy": "Ariel Jannai",
      "source": "glazy.org",
      "url": "https://glazy.org/recipes/59707"
    },
    {
      "id": 59708,
      "code": "GLAZY-59708",
      "name": "[e4] Cerberus Oil Spot [Color=NiO]",
      "cone": "6",
      "surface": "",
      "transparency": "",
      "atmosphere": "Oxidation",
      "subtype": "Glaze",
      "ingredients": [
        {
          "material": "Nephelin Syenite (Sepctrum N, Minerco)",
          "amount": 35.0
        },
        {
          "material": "Silica",
          "amount": 19.0
        },
        {
          "material": "Ferro Frit 3134",
          "amount": 18.0
        },
        {
          "material": "Kaolin (WBH,Minerco)",
          "amount": 17.0
        },
        {
          "material": "Talc",
          "amount": 7.0
        },
        {
          "material": "Whiting",
          "amount": 4.0
        }
      ],
      "additionals": [
        {
          "material": "Red Iron Oxide",
          "amount": 8.0
        },
        {
          "material": "Black Nickel Oxide",
          "amount": 1.5
        }
      ],
      "description": "5R",
      "createdBy": "Ariel Jannai",
      "source": "glazy.org",
      "url": "https://glazy.org/recipes/59708"
    },
    {
      "id": 59705,
      "code": "GLAZY-59705",
      "name": "[e4] Cerberus Oil Spot [Color=SnO\u2082]",
      "cone": "6",
      "surface": "",
      "transparency": "",
      "atmosphere": "Oxidation",
      "subtype": "Glaze",
      "ingredients": [
        {
          "material": "Nephelin Syenite (Sepctrum N, Minerco)",
          "amount": 35.0
        },
        {
          "material": "Silica",
          "amount": 19.0
        },
        {
          "material": "Ferro Frit 3134",
          "amount": 18.0
        },
        {
          "material": "Kaolin (WBH,Minerco)",
          "amount": 17.0
        },
        {
          "material": "Talc",
          "amount": 7.0
        },
        {
          "material": "Whiting",
          "amount": 4.0
        }
      ],
      "additionals": [
        {
          "material": "Red Iron Oxide",
          "amount": 8.0
        },
        {
          "material": "Tin Oxide",
          "amount": 3.0
        }
      ],
      "description": "5O",
      "createdBy": "Ariel Jannai",
      "source": "glazy.org",
      "url": "https://glazy.org/recipes/59705"
    },
    {
      "id": 59710,
      "code": "GLAZY-59710",
      "name": "[e4] Cerberus Oil Spot [Color=TiO\u2082]",
      "cone": "6",
      "surface": "",
      "transparency": "",
      "atmosphere": "Oxidation",
      "subtype": "Glaze",
      "ingredients": [
        {
          "material": "Nephelin Syenite (Sepctrum N, Minerco)",
          "amount": 35.0
        },
        {
          "material": "Silica",
          "amount": 19.0
        },
        {
          "material": "Ferro Frit 3134",
          "amount": 18.0
        },
        {
          "material": "Kaolin (WBH,Minerco)",
          "amount": 17.0
        },
        {
          "material": "Talc",
          "amount": 7.0
        },
        {
          "material": "Whiting",
          "amount": 4.0
        }
      ],
      "additionals": [
        {
          "material": "Red Iron Oxide",
          "amount": 8.0
        },
        {
          "material": "Rutile",
          "amount": 4.0
        }
      ],
      "description": "5T",
      "createdBy": "Ariel Jannai",
      "source": "glazy.org",
      "url": "https://glazy.org/recipes/59710"
    },
    {
      "id": 59711,
      "code": "GLAZY-59711",
      "name": "[e4] Cerberus Oil Spot [Color=ZrO\u2082]",
      "cone": "6",
      "surface": "",
      "transparency": "",
      "atmosphere": "Oxidation",
      "subtype": "Glaze",
      "ingredients": [
        {
          "material": "Nephelin Syenite (Sepctrum N, Minerco)",
          "amount": 35.0
        },
        {
          "material": "Silica",
          "amount": 19.0
        },
        {
          "material": "Ferro Frit 3134",
          "amount": 18.0
        },
        {
          "material": "Kaolin (WBH,Minerco)",
          "amount": 17.0
        },
        {
          "material": "Talc",
          "amount": 7.0
        },
        {
          "material": "Whiting",
          "amount": 4.0
        }
      ],
      "additionals": [
        {
          "material": "Red Iron Oxide",
          "amount": 8.0
        },
        {
          "material": "Zirconium dioxide",
          "amount": 8.0
        }
      ],
      "description": "5U",
      "createdBy": "Ariel Jannai",
      "source": "glazy.org",
      "url": "https://glazy.org/recipes/59711"
    },
    {
      "id": 59832,
      "code": "GLAZY-59832",
      "name": "[e5] Cerberus Oil Spot [Al\u2082O\u2083=0.30;SiO\u2082=1.96]",
      "cone": "6",
      "surface": "",
      "transparency": "",
      "atmosphere": "Oxidation",
      "subtype": "Glaze",
      "ingredients": [
        {
          "material": "Nephelin Syenite (Sepctrum N, Minerco)",
          "amount": 35.0
        },
        {
          "material": "Ferro Frit 3134",
          "amount": 18.0
        },
        {
          "material": "Talc",
          "amount": 7.0
        },
        {
          "material": "Whiting",
          "amount": 4.0
        }
      ],
      "additionals": [
        {
          "material": "Red Iron Oxide",
          "amount": 8.0
        },
        {
          "material": "Cobalt Carbonate",
          "amount": 4.0
        }
      ],
      "description": "5V",
      "createdBy": "Ariel Jannai",
      "source": "glazy.org",
      "url": "https://glazy.org/recipes/59832"
    },
    {
      "id": 59834,
      "code": "GLAZY-59834",
      "name": "[e5] Cerberus Oil Spot [Al\u2082O\u2083=0.31;SiO\u2082=3.21]",
      "cone": "6",
      "surface": "",
      "transparency": "",
      "atmosphere": "Oxidation",
      "subtype": "Glaze",
      "ingredients": [
        {
          "material": "Nephelin Syenite (Sepctrum N, Minerco)",
          "amount": 30.0
        },
        {
          "material": "Silica",
          "amount": 18.0
        },
        {
          "material": "Ferro Frit 3134",
          "amount": 15.0
        },
        {
          "material": "Talc",
          "amount": 6.0
        },
        {
          "material": "Whiting",
          "amount": 3.6
        }
      ],
      "additionals": [
        {
          "material": "Red Iron Oxide",
          "amount": 8.0
        },
        {
          "material": "Cobalt Carbonate",
          "amount": 4.0
        }
      ],
      "description": "5X",
      "createdBy": "Ariel Jannai",
      "source": "glazy.org",
      "url": "https://glazy.org/recipes/59834"
    },
    {
      "id": 59833,
      "code": "GLAZY-59833",
      "name": "[e5] Cerberus Oil Spot [Al\u2082O\u2083=0.42;SiO\u2082=1.96]",
      "cone": "6",
      "surface": "",
      "transparency": "",
      "atmosphere": "Oxidation",
      "subtype": "Glaze",
      "ingredients": [
        {
          "material": "Nephelin Syenite (Sepctrum N, Minerco)",
          "amount": 35.0
        },
        {
          "material": "Ferro Frit 3134",
          "amount": 18.0
        },
        {
          "material": "Kaolin (WBH,Minerco)",
          "amount": 9.0
        },
        {
          "material": "Talc",
          "amount": 7.0
        },
        {
          "material": "Silica",
          "amount": 6.0
        },
        {
          "material": "Whiting",
          "amount": 4.0
        }
      ],
      "additionals": [
        {
          "material": "Red Iron Oxide",
          "amount": 8.0
        },
        {
          "material": "Cobalt Carbonate",
          "amount": 4.0
        }
      ],
      "description": "5W",
      "createdBy": "Ariel Jannai",
      "source": "glazy.org",
      "url": "https://glazy.org/recipes/59833"
    },
    {
      "id": 212056,
      "code": "GLAZY-212056",
      "name": "^6 Charles Mingus Base V4 (with Neph Sy Sub for Cornwall & Lowered Si & Al)",
      "cone": "4 - 8",
      "surface": "Satin",
      "transparency": "Semi-opaque",
      "atmosphere": "Oxidation, Neutral, Reduction",
      "subtype": "Glaze - Clear",
      "ingredients": [
        {
          "material": "Neph Sye A270",
          "amount": 38.09
        },
        {
          "material": "Gerstley Borate",
          "amount": 12.07
        },
        {
          "material": "Dolomite",
          "amount": 11.34
        },
        {
          "material": "Custer Feldspar",
          "amount": 9.02
        },
        {
          "material": "EP Kaolin",
          "amount": 9.02
        },
        {
          "material": "Silica",
          "amount": 7.7
        },
        {
          "material": "Calcined Kaolin",
          "amount": 6.2
        },
        {
          "material": "Whiting",
          "amount": 4.51
        },
        {
          "material": "Zinc Oxide",
          "amount": 2.04
        }
      ],
      "additionals": [
        {
          "material": "Rutile",
          "amount": 8.0
        }
      ],
      "description": "Lower Si & Al while upping R2:RO2 Ratio. Subbed Neph Sy for Cornwall Stone and other alterations.",
      "createdBy": "HP Bloomer IV",
      "source": "glazy.org",
      "url": "https://glazy.org/recipes/212056"
    },
    {
      "id": 4251,
      "code": "GLAZY-4251",
      "name": "A 20",
      "cone": "10",
      "surface": "",
      "transparency": "",
      "atmosphere": "Reduction",
      "subtype": "Glaze - Ash",
      "ingredients": [
        {
          "material": "Wood ash",
          "amount": 40.0
        },
        {
          "material": "G-200 Feldspar",
          "amount": 40.0
        },
        {
          "material": "Silica",
          "amount": 20.0
        }
      ],
      "description": "From Steve Davis Used mesquite wood ash. Website & Blog: http://kazegama.com/ Website: http://kazegamas.com/ Ash Glazes: http://kazegamas.com/Ash Glazes.htm",
      "createdBy": "Steve Davis",
      "source": "glazy.org",
      "url": "https://glazy.org/recipes/4251"
    },
    {
      "id": 4252,
      "code": "GLAZY-4252",
      "name": "A 9",
      "cone": "10",
      "surface": "",
      "transparency": "",
      "atmosphere": "Reduction",
      "subtype": "Glaze - Ash",
      "ingredients": [
        {
          "material": "G-200 Feldspar",
          "amount": 40.0
        },
        {
          "material": "Wood ash",
          "amount": 33.0
        },
        {
          "material": "Silica",
          "amount": 27.0
        }
      ],
      "description": "From Steve Davis Used mesquite wood ash. Website & Blog: http://kazegama.com/ Website: http://kazegamas.com/ Ash Glazes: http://kazegamas.com/Ash Glazes.htm",
      "createdBy": "Steve Davis",
      "source": "glazy.org",
      "url": "https://glazy.org/recipes/4252"
    },
    {
      "id": 44065,
      "code": "GLAZY-44065",
      "name": "A Fat Yellow",
      "cone": "4",
      "surface": "",
      "transparency": "",
      "atmosphere": "Oxidation",
      "subtype": "Glaze - Yellow - Stain",
      "ingredients": [
        {
          "material": "Ferro Frit 3124",
          "amount": 85.0
        },
        {
          "material": "EP Kaolin",
          "amount": 10.0
        },
        {
          "material": "Silica",
          "amount": 5.0
        }
      ],
      "additionals": [
        {
          "material": "Yellow stain",
          "amount": 8.0
        }
      ],
      "description": "From Virginia Scotchie's Clay and Glaze Compendium",
      "createdBy": "Glazy Admin",
      "source": "glazy.org",
      "url": "https://glazy.org/recipes/44065"
    },
    {
      "id": 184466,
      "code": "GLAZY-184466",
      "name": "A jeter",
      "cone": "9",
      "surface": "Semi-glossy",
      "transparency": "Translucent",
      "atmosphere": "Reduction",
      "subtype": "Glaze - Iron - Celadon",
      "ingredients": [
        {
          "material": "Silica",
          "amount": 37.0
        },
        {
          "material": "Dolomie (Ceradel 2015)",
          "amount": 22.0
        },
        {
          "material": "Kaolin A (Ceradel 2015)",
          "amount": 22.0
        },
        {
          "material": "Feldspath potassique ICE10 (Ceradel 2015)",
          "amount": 19.0
        }
      ],
      "additionals": [
        {
          "material": "Red Iron Oxide",
          "amount": 0.6
        }
      ],
      "description": "",
      "createdBy": "sophie onillon",
      "source": "glazy.org",
      "url": "https://glazy.org/recipes/184466"
    },
    {
      "id": 5314,
      "code": "GLAZY-5314",
      "name": "A-5 Copper Red",
      "cone": "9",
      "surface": "",
      "transparency": "",
      "atmosphere": "Reduction",
      "subtype": "Glaze - Red - Copper",
      "ingredients": [
        {
          "material": "Custer Feldspar (1989)",
          "amount": 41.85
        },
        {
          "material": "Silica",
          "amount": 26.15
        },
        {
          "material": "Dolomite",
          "amount": 8.71
        },
        {
          "material": "Gerstley Borate",
          "amount": 8.71
        },
        {
          "material": "Barium Carbonate",
          "amount": 4.36
        },
        {
          "material": "Tin Oxide",
          "amount": 2.61
        },
        {
          "material": "Whiting",
          "amount": 2.61
        },
        {
          "material": "Copper Carbonate",
          "amount": 1.81
        },
        {
          "material": "Zinc Oxide",
          "amount": 1.74
        },
        {
          "material": "Kaolin",
          "amount": 1.45
        }
      ],
      "additionals": [
        {
          "material": "Red Iron Oxide",
          "amount": 0.5
        },
        {
          "material": "Cobalt Carbonate",
          "amount": 0.15
        }
      ],
      "description": "This recipe was imported from Louis Katz's Hyperglaze database available on his website: http://falcon.tamucc.edu/lkatz/allglazes.txt More information about Louis Katz can be found on his website, http://www.louiskatz.net/ Louis Katz Notes: I am not a safety expert and any information contained in this file about safety should be ignored in favor of advice from experts. All of the materials in all glazes are potentially hazardous. All of these glaze recipes are given without any representation of accuracy or safety. They may work, they may not. They may be safe when fired or they may not. All of the materials used in them have hazards associated with them. You must be have sufficient training in the hazards before you use the the materials. You will have to determine the suitability and safety for your use. Do not assume that a lack of a warning about a material means that it is safe. Cone: 9 Color: copper red Firing: Ox. or Red. Recipe: Percent Batch Custer Feldspar 41.85 41.77 Kaolin 1.45 1.45 Flint 26.15 26.10 Whiting 2.61 2.61 Gertsley Borate 8.71 8.69 Dolomite 8.71 8.69 Zinc Oxide 1.74 1.74 Barium Carbonate 4.36 4.35 Tin Oxide 2.61 2.61 Copper Carbonate 1.81 1.81 Totals: 100.00 % 99.82 gm Also add: Cobalt Carbonate 0.15 0.15 RIO 0.50 0.50 Comments:",
      "createdBy": "Glazy Admin",
      "source": "glazy.org",
      "url": "https://glazy.org/recipes/5314"
    },
    {
      "id": 43941,
      "code": "GLAZY-43941",
      "name": "A. Zimmerman (Alfred) Terracotta Green",
      "cone": "4",
      "surface": "",
      "transparency": "",
      "atmosphere": "Oxidation",
      "subtype": "Glaze - Green - Copper",
      "ingredients": [
        {
          "material": "Ferro Frit 3110",
          "amount": 80.0
        },
        {
          "material": "Talc",
          "amount": 13.0
        },
        {
          "material": "EP Kaolin",
          "amount": 7.0
        }
      ],
      "additionals": [
        {
          "material": "Copper Carbonate",
          "amount": 2.0
        }
      ],
      "description": "From Virginia Scotchie's Clay and Glaze Compendium",
      "createdBy": "Glazy Admin",
      "source": "glazy.org",
      "url": "https://glazy.org/recipes/43941"
    },
    {
      "id": 4679,
      "code": "GLAZY-4679",
      "name": "A.N.'s Earthenware Glaze",
      "cone": "04 - 02",
      "surface": "",
      "transparency": "",
      "atmosphere": "Oxidation, Reduction",
      "subtype": "Glaze",
      "ingredients": [
        {
          "material": "Ferro Frit 3124",
          "amount": 80.0
        },
        {
          "material": "EP Kaolin",
          "amount": 14.0
        },
        {
          "material": "Whiting",
          "amount": 6.0
        }
      ],
      "additionals": [
        {
          "material": "Ultrox",
          "amount": 12.0
        },
        {
          "material": "Black Copper Oxide",
          "amount": 8.0
        }
      ],
      "description": "This recipe was imported from Louis Katz's Hyperglaze database available on his website: http://falcon.tamucc.edu/lkatz/allglazes.txt More information about Louis Katz can be found on his website, http://www.louiskatz.net/ Louis Katz Notes: I am not a safety expert and any information contained in this file about safety should be ignored in favor of advice from experts. All of the materials in all glazes are potentially hazardous. All of these glaze recipes are given without any representation of accuracy or safety. They may work, they may not. They may be safe when fired or they may not. All of the materials used in them have hazards associated with them. You must be have sufficient training in the hazards before you use the the materials. You will have to determine the suitability and safety for your use. Do not assume that a lack of a warning about a material means that it is safe. Cone: 04 03 02 Firing: Ox. or Red. Recipe: Percent Batch Whiting 6.00 6.00 Ferro Frit 3124 80.00 80.00 EPK 14.00 14.00 Totals: 100.00 % 100.00 gm Also add: Ultrox 12.00 12.00 Black Copper Oxide 8.00 8.00 Comments: CM 03-92 p.76 Black .",
      "createdBy": "Glazy Admin",
      "source": "glazy.org",
      "url": "https://glazy.org/recipes/4679"
    },
    {
      "id": 10544,
      "code": "GLAZY-10544",
      "name": "A2V / frit Copper SiC Red",
      "cone": "6",
      "surface": "Semi-glossy",
      "transparency": "Semi-opaque",
      "atmosphere": "Oxidation",
      "subtype": "Glaze - Red - Copper",
      "ingredients": [
        {
          "material": "Silica",
          "amount": 35.4
        },
        {
          "material": "Ferro Frit 3134",
          "amount": 29.2
        },
        {
          "material": "Nepheline Syenite",
          "amount": 20.0
        },
        {
          "material": "EP Kaolin",
          "amount": 6.6
        },
        {
          "material": "Strontium Carbonate",
          "amount": 5.7
        },
        {
          "material": "Wollastonite",
          "amount": 2.5
        },
        {
          "material": "Dolomite",
          "amount": 0.6
        }
      ],
      "additionals": [
        {
          "material": "Bentonite",
          "amount": 2.0
        },
        {
          "material": "Tin Oxide",
          "amount": 2.0
        },
        {
          "material": "Copper Carbonate",
          "amount": 1.5
        },
        {
          "material": "Silicon carbide",
          "amount": 0.8
        }
      ],
      "description": "",
      "createdBy": "Clara Giorello",
      "source": "glazy.org",
      "url": "https://glazy.org/recipes/10544"
    },
    {
      "id": 20082,
      "code": "GLAZY-20082",
      "name": "A2V Base",
      "cone": "6",
      "surface": "Semi-glossy",
      "transparency": "Semi-opaque",
      "atmosphere": "Oxidation",
      "subtype": "Glaze - Clear",
      "ingredients": [
        {
          "material": "Silica",
          "amount": 35.4
        },
        {
          "material": "Gillespie Borate",
          "amount": 29.2
        },
        {
          "material": "Neph Sye A270",
          "amount": 20.0
        },
        {
          "material": "EP Kaolin",
          "amount": 6.6
        },
        {
          "material": "Strontium Carbonate",
          "amount": 5.7
        },
        {
          "material": "Wollastonite",
          "amount": 2.5
        },
        {
          "material": "Dolomite",
          "amount": 0.6
        }
      ],
      "description": "Base Clear (Named Heath A2V on Glazy) Silica Gerstely Borate Nepheline Syenite EPK Strontium CArbonate Wollastonite Dolomite Made 2Kg material with 2.8kg water-ish 40 sift then 100 sift ADDITIVES in order of picture Floaty Blue 4% Copper carbonate 0.5% Cobalt carbonate Heath Pen Argyl Green 8% Copper Carbonate 2% Rutile Floaty Purple 4% Manganese oxide 0.5 % Cobalt Carbonate Ivory 8% Rutile Heath Blue Frost 6% Cobalt Carbonate 2% Rutile",
      "createdBy": "cam",
      "source": "glazy.org",
      "url": "https://glazy.org/recipes/20082"
    },
    {
      "id": 367093,
      "code": "GLAZY-367093",
      "name": "A34SM 151-3",
      "cone": "6 - 7",
      "surface": "Glossy",
      "transparency": "Translucent",
      "atmosphere": "Neutral",
      "subtype": "Glaze",
      "ingredients": [
        {
          "material": "Feldespato Sip",
          "amount": 45.0
        },
        {
          "material": "Dolomita Blanca 325",
          "amount": 22.0
        },
        {
          "material": "Cuarzo Cer\u00e1mico 200",
          "amount": 16.0
        },
        {
          "material": "Zirconium dioxide",
          "amount": 11.0
        },
        {
          "material": "Caolin PZ",
          "amount": 6.0
        },
        {
          "material": "Cobalt Oxide",
          "amount": 1.0
        }
      ],
      "description": "",
      "createdBy": "Ignacio Guzman",
      "source": "glazy.org",
      "url": "https://glazy.org/recipes/367093"
    },
    {
      "id": 44386,
      "code": "GLAZY-44386",
      "name": "A5",
      "cone": "",
      "surface": "Satin",
      "transparency": "Semi-opaque",
      "atmosphere": "",
      "subtype": "Glaze - White, Off-White",
      "ingredients": [
        {
          "material": "Soda Feldspar",
          "amount": 42.0
        },
        {
          "material": "EP Kaolin",
          "amount": 24.0
        },
        {
          "material": "Silica",
          "amount": 14.0
        },
        {
          "material": "Whiting",
          "amount": 14.0
        },
        {
          "material": "Zinc Oxide",
          "amount": 6.0
        }
      ],
      "description": "Si quieres amarillo, puede ser por aqu\u00ed: + 3 FeO + 9.8 TiO",
      "createdBy": "vadim strika",
      "source": "glazy.org",
      "url": "https://glazy.org/recipes/44386"
    },
    {
      "id": 6511,
      "code": "GLAZY-6511",
      "name": "A59, Graphite > Dark brown > Brownish black with pink and turquoise, \u03946",
      "cone": "6 - 8",
      "surface": "Matte",
      "transparency": "Opaque",
      "atmosphere": "Oxidation",
      "subtype": "Glaze - Matte",
      "ingredients": [
        {
          "material": "Potash Feldspar",
          "amount": 35.1
        },
        {
          "material": "Nepheline Syenite",
          "amount": 25.7
        },
        {
          "material": "Barium Carbonate",
          "amount": 12.2
        },
        {
          "material": "Whiting",
          "amount": 9.4
        },
        {
          "material": "Kaolin",
          "amount": 8.2
        },
        {
          "material": "Dolomite",
          "amount": 5.6
        },
        {
          "material": "Silica",
          "amount": 3.8
        }
      ],
      "additionals": [
        {
          "material": "Copper Carbonate",
          "amount": 2.0
        }
      ],
      "description": "Graphite > Dark brown > Brownish black with pink > Brownish black with turquoise 2 sec > 4 sec > 8 sec > 10-12 sec dip. Original additive: 5% Iron Oxide, black On white and white lava spotted stoneware clay. Recipe from Anders Fredholm, Sweden",
      "createdBy": "Pia Schmaltz",
      "source": "glazy.org",
      "url": "https://glazy.org/recipes/6511"
    },
    {
      "id": 6512,
      "code": "GLAZY-6512",
      "name": "A78, Blue turquoise, \u03946",
      "cone": "5 - 7",
      "surface": "Satin-matte",
      "transparency": "Semi-opaque",
      "atmosphere": "Oxidation",
      "subtype": "Glaze - Blue - Barium",
      "ingredients": [
        {
          "material": "Nepheline Syenite",
          "amount": 46.0
        },
        {
          "material": "Barium Carbonate",
          "amount": 27.0
        },
        {
          "material": "Silica",
          "amount": 14.0
        },
        {
          "material": "Whiting",
          "amount": 9.0
        },
        {
          "material": "Kaolin",
          "amount": 4.0
        }
      ],
      "additionals": [
        {
          "material": "Black Copper Oxide",
          "amount": 1.3
        }
      ],
      "description": "Blue turquoise > Blue, breaking on edges. More blue with thicker glaze. On white and white lava spotted stoneware clay. Recipe from Anders Fredholm, Sweden.",
      "createdBy": "Pia Schmaltz",
      "source": "glazy.org",
      "url": "https://glazy.org/recipes/6512"
    },
    {
      "id": 19343,
      "code": "GLAZY-19343",
      "name": "AA Base Green",
      "cone": "10 - 11",
      "surface": "",
      "transparency": "",
      "atmosphere": "Reduction",
      "subtype": "Glaze - Green - Copper",
      "ingredients": [
        {
          "material": "Cornwall Stone",
          "amount": 46.0
        },
        {
          "material": "Whiting",
          "amount": 34.0
        },
        {
          "material": "EP Kaolin",
          "amount": 20.0
        }
      ],
      "additionals": [
        {
          "material": "Copper Carbonate",
          "amount": 4.0
        },
        {
          "material": "Tin Oxide",
          "amount": 4.0
        }
      ],
      "description": "",
      "createdBy": "WIU CERAMICS",
      "source": "glazy.org",
      "url": "https://glazy.org/recipes/19343"
    },
    {
      "id": 67254,
      "code": "GLAZY-67254",
      "name": "Abstract Purple",
      "cone": "6",
      "surface": "",
      "transparency": "",
      "atmosphere": "Oxidation",
      "subtype": "Glaze - Purple",
      "ingredients": [
        {
          "material": "Barium Carbonate",
          "amount": 60.0
        },
        {
          "material": "Nepheline Syenite",
          "amount": 30.0
        },
        {
          "material": "EP Kaolin",
          "amount": 7.0
        },
        {
          "material": "Bentonite",
          "amount": 3.0
        }
      ],
      "description": "From The Ceramic Glaze Handbook: Materials, Techniques, Formulas, by Mark Burleson, 2001. Glaze Formulas, Formulas for Oxidation Cone 5-6.",
      "createdBy": "Glazy Admin",
      "source": "glazy.org",
      "url": "https://glazy.org/recipes/67254"
    },
    {
      "id": 23780,
      "code": "GLAZY-23780",
      "name": "AC CMB 15 talc",
      "cone": "6",
      "surface": "Semi-glossy",
      "transparency": "Translucent",
      "atmosphere": "Oxidation",
      "subtype": "Glaze",
      "ingredients": [
        {
          "material": "Feldspar",
          "amount": 41.0
        },
        {
          "material": "EP Kaolin",
          "amount": 18.0
        },
        {
          "material": "Whiting",
          "amount": 16.0
        },
        {
          "material": "Silica",
          "amount": 15.0
        },
        {
          "material": "Zinc Oxide",
          "amount": 7.0
        },
        {
          "material": "Calcined Talc, Magnesium Silicate",
          "amount": 3.0
        }
      ],
      "additionals": [
        {
          "material": "Rutile",
          "amount": 6.0
        }
      ],
      "description": "This is a revison of Tony Hansen's Charcoal Black Matte. Increased silica to 15 and added talc.",
      "createdBy": "Alisa Liskin Clausen",
      "source": "glazy.org",
      "url": "https://glazy.org/recipes/23780"
    },
    {
      "id": 69557,
      "code": "GLAZY-69557",
      "name": "AC CMB 50/50 base",
      "cone": "6",
      "surface": "",
      "transparency": "Opaque",
      "atmosphere": "Oxidation",
      "subtype": "Glaze",
      "ingredients": [
        {
          "material": "Forshammar Feldspar",
          "amount": 37.0
        },
        {
          "material": "Whiting",
          "amount": 16.0
        },
        {
          "material": "EP Kaolin",
          "amount": 15.0
        },
        {
          "material": "Silica",
          "amount": 15.0
        },
        {
          "material": "Red clay",
          "amount": 10.0
        },
        {
          "material": "Zinc Oxide",
          "amount": 7.0
        }
      ],
      "description": "",
      "createdBy": "Alisa Liskin Clausen",
      "source": "glazy.org",
      "url": "https://glazy.org/recipes/69557"
    },
    {
      "id": 36713,
      "code": "GLAZY-36713",
      "name": "AC CMB15 + 6 Rutile",
      "cone": "6",
      "surface": "Semi-matte",
      "transparency": "Opaque",
      "atmosphere": "Oxidation",
      "subtype": "Glaze",
      "ingredients": [
        {
          "material": "Forshammar Feldspar",
          "amount": 43.0
        },
        {
          "material": "EP Kaolin",
          "amount": 18.0
        },
        {
          "material": "Whiting",
          "amount": 16.0
        },
        {
          "material": "Silica",
          "amount": 15.0
        },
        {
          "material": "Zinc Oxide",
          "amount": 7.0
        },
        {
          "material": "Calcined Talc, Magnesium Silicate",
          "amount": 1.0
        }
      ],
      "additionals": [
        {
          "material": "Rutile",
          "amount": 6.0
        }
      ],
      "description": "Variation of Tony Hansen Charcoal Matte Black with silica increased from 5 to 15. Similar to La Motte ADD 1-3% talc and decrease feldspar by same, to add tiny more gloss to the surface. Does not need to be calcined. Use Forshammer feldspar and no talc for a smooth semi matte. SG 1.47",
      "createdBy": "Alisa Liskin Clausen",
      "source": "glazy.org",
      "url": "https://glazy.org/recipes/36713"
    },
    {
      "id": 31163,
      "code": "GLAZY-31163",
      "name": "AC CMB15 + chrome and titanium dioxide",
      "cone": "6",
      "surface": "Satin-matte",
      "transparency": "Opaque",
      "atmosphere": "Oxidation",
      "subtype": "Glaze",
      "ingredients": [
        {
          "material": "Forshammar Feldspar",
          "amount": 44.0
        },
        {
          "material": "EP Kaolin",
          "amount": 18.0
        },
        {
          "material": "Whiting",
          "amount": 16.0
        },
        {
          "material": "Silica",
          "amount": 15.0
        },
        {
          "material": "Zinc Oxide",
          "amount": 7.0
        }
      ],
      "description": "",
      "createdBy": "Alisa Liskin Clausen",
      "source": "glazy.org",
      "url": "https://glazy.org/recipes/31163"
    },
    {
      "id": 30624,
      "code": "GLAZY-30624",
      "name": "AC CMB15 +1 co. carb., 1, 5, 15% titanium diox",
      "cone": "6",
      "surface": "Semi-glossy",
      "transparency": "Opaque",
      "atmosphere": "Oxidation",
      "subtype": "Glaze - Grey/Gray/Charcoal",
      "ingredients": [
        {
          "material": "Forshammar Feldspar",
          "amount": 44.0
        },
        {
          "material": "EP Kaolin",
          "amount": 18.0
        },
        {
          "material": "Whiting",
          "amount": 16.0
        },
        {
          "material": "Silica",
          "amount": 15.0
        },
        {
          "material": "Zinc Oxide",
          "amount": 7.0
        }
      ],
      "description": "",
      "createdBy": "Alisa Liskin Clausen",
      "source": "glazy.org",
      "url": "https://glazy.org/recipes/30624"
    },
    {
      "id": 12952,
      "code": "GLAZY-12952",
      "name": "AC CMB15 Black",
      "cone": "6",
      "surface": "Satin-matte",
      "transparency": "Opaque",
      "atmosphere": "Oxidation",
      "subtype": "Glaze",
      "ingredients": [
        {
          "material": "Forshammar Feldspar",
          "amount": 44.0
        },
        {
          "material": "EP Kaolin",
          "amount": 18.0
        },
        {
          "material": "Silica",
          "amount": 15.0
        },
        {
          "material": "Whiting",
          "amount": 15.0
        },
        {
          "material": "Zinc Oxide",
          "amount": 8.0
        }
      ],
      "additionals": [
        {
          "material": "Red Iron Oxide",
          "amount": 6.7
        },
        {
          "material": "Cobalt Carbonate",
          "amount": 1.3
        }
      ],
      "description": "",
      "createdBy": "Alisa Liskin Clausen",
      "source": "glazy.org",
      "url": "https://glazy.org/recipes/12952"
    },
    {
      "id": 25829,
      "code": "GLAZY-25829",
      "name": "AC CMB15 Red Base",
      "cone": "6",
      "surface": "Stony Matte",
      "transparency": "Opaque",
