Repository: MrSeldon/argilev2

File: data/glazes/glazy.json (part 10 of 315)
{
      "atmosphere": "Oxidation",
      "subtype": "Glaze",
      "ingredients": [
        {
          "material": "Forshammar Feldspar",
          "amount": 30.0
        },
        {
          "material": "Red clay",
          "amount": 20.0
        },
        {
          "material": "Silica",
          "amount": 15.0
        },
        {
          "material": "Whiting",
          "amount": 15.0
        },
        {
          "material": "EP Kaolin",
          "amount": 12.0
        },
        {
          "material": "Zinc Oxide",
          "amount": 8.0
        }
      ],
      "description": "A revison of Digtital Fire's Charcoal Matte Black, with additional Silica and addition of red clay.",
      "createdBy": "Alisa Liskin Clausen",
      "source": "glazy.org",
      "url": "https://glazy.org/recipes/25829"
    },
    {
      "id": 25920,
      "code": "GLAZY-25920",
      "name": "AC CMB15 Red base + 10 Titanium",
      "cone": "6",
      "surface": "Stony Matte",
      "transparency": "Opaque",
      "atmosphere": "Oxidation",
      "subtype": "Glaze",
      "ingredients": [
        {
          "material": "Forshammar Feldspar",
          "amount": 30.0
        },
        {
          "material": "Red clay",
          "amount": 20.0
        },
        {
          "material": "Silica",
          "amount": 15.0
        },
        {
          "material": "Whiting",
          "amount": 15.0
        },
        {
          "material": "EP Kaolin",
          "amount": 12.0
        },
        {
          "material": "Zinc Oxide",
          "amount": 8.0
        }
      ],
      "additionals": [
        {
          "material": "Titanium Dioxide",
          "amount": 10.0
        }
      ],
      "description": "A revison of Digtital Fire's Charcoal Matte Black, with additional Silica and addition of red clay.",
      "createdBy": "Alisa Liskin Clausen",
      "source": "glazy.org",
      "url": "https://glazy.org/recipes/25920"
    },
    {
      "id": 25846,
      "code": "GLAZY-25846",
      "name": "AC CMB15 Red Base +5 Titanium Diox., 5 Copper Carb.",
      "cone": "6",
      "surface": "Stony Matte",
      "transparency": "Opaque",
      "atmosphere": "Oxidation",
      "subtype": "Glaze",
      "ingredients": [
        {
          "material": "Forshammer Feldspar",
          "amount": 30.0
        },
        {
          "material": "Red clay",
          "amount": 20.0
        },
        {
          "material": "Silica",
          "amount": 15.0
        },
        {
          "material": "Whiting",
          "amount": 15.0
        },
        {
          "material": "EP Kaolin",
          "amount": 12.0
        },
        {
          "material": "Zinc Oxide",
          "amount": 8.0
        }
      ],
      "additionals": [
        {
          "material": "Copper Carbonate",
          "amount": 5.0
        },
        {
          "material": "Titanium Dioxide",
          "amount": 5.0
        }
      ],
      "description": "A revison of Digtital Fire's Charcoal Matte Black, with additional Silica and addition of red clay.",
      "createdBy": "Alisa Liskin Clausen",
      "source": "glazy.org",
      "url": "https://glazy.org/recipes/25846"
    },
    {
      "id": 16306,
      "code": "GLAZY-16306",
      "name": "AC CMB15 Red base +cobalt",
      "cone": "6",
      "surface": "Smooth Matte",
      "transparency": "Opaque",
      "atmosphere": "",
      "subtype": "Glaze",
      "ingredients": [
        {
          "material": "Feldspar",
          "amount": 30.0
        },
        {
          "material": "Redart",
          "amount": 20.0
        },
        {
          "material": "Silica",
          "amount": 15.0
        },
        {
          "material": "Whiting",
          "amount": 15.0
        },
        {
          "material": "EP Kaolin",
          "amount": 12.0
        },
        {
          "material": "Zinc Oxide",
          "amount": 8.0
        }
      ],
      "additionals": [
        {
          "material": "Cobalt Oxide",
          "amount": 1.0
        }
      ],
      "description": "Smooth matte dark blue glaze, breaking lighter blue and teal. Speckled.",
      "createdBy": "Alisa Liskin Clausen",
      "source": "glazy.org",
      "url": "https://glazy.org/recipes/16306"
    },
    {
      "id": 34189,
      "code": "GLAZY-34189",
      "name": "AC CMB15Red +2 cobalt carb., 6 Rutile. Under cover glaze AC Oil Spot Cover Glaze",
      "cone": "6",
      "surface": "",
      "transparency": "Opaque",
      "atmosphere": "Oxidation",
      "subtype": "Glaze",
      "ingredients": [
        {
          "material": "Forshammar Feldspar",
          "amount": 30.0
        },
        {
          "material": "Oldenwalder Clay",
          "amount": 20.0
        },
        {
          "material": "Silica",
          "amount": 15.0
        },
        {
          "material": "Whiting",
          "amount": 15.0
        },
        {
          "material": "EP Kaolin",
          "amount": 12.0
        },
        {
          "material": "Zinc Oxide",
          "amount": 8.0
        },
        {
          "material": "Cobalt Carbonate",
          "amount": 2.0
        }
      ],
      "additionals": [
        {
          "material": "Rutile",
          "amount": 6.0
        }
      ],
      "description": "Cover Glaze AC Oil Spot Cover Glaze 20 Forshammer Feldspar 20 Silica 20 Frit 169 (can sub. 3134 10 Talc 10 Wollastonite",
      "createdBy": "Alisa Liskin Clausen",
      "source": "glazy.org",
      "url": "https://glazy.org/recipes/34189"
    },
    {
      "id": 7624,
      "code": "GLAZY-7624",
      "name": "AC Dark Gray semi mat ^6 ox.",
      "cone": "6",
      "surface": "Semi-matte",
      "transparency": "",
      "atmosphere": "Oxidation",
      "subtype": "Glaze - Grey/Gray/Charcoal",
      "ingredients": [
        {
          "material": "Custer Feldspar",
          "amount": 20.0
        },
        {
          "material": "Dolomite",
          "amount": 20.0
        },
        {
          "material": "Redart",
          "amount": 20.0
        },
        {
          "material": "Silica",
          "amount": 20.0
        },
        {
          "material": "Johnson Matthey Frit 169",
          "amount": 20.0
        }
      ],
      "description": "",
      "createdBy": "Alisa Liskin Clausen",
      "source": "glazy.org",
      "url": "https://glazy.org/recipes/7624"
    },
    {
      "id": 7696,
      "code": "GLAZY-7696",
      "name": "AC Dark Gray semi mat ^6 ox.",
      "cone": "6",
      "surface": "Semi-matte",
      "transparency": "",
      "atmosphere": "Oxidation",
      "subtype": "Glaze - Grey/Gray/Charcoal",
      "ingredients": [
        {
          "material": "Custer Feldspar",
          "amount": 20.0
        },
        {
          "material": "Dolomite",
          "amount": 20.0
        },
        {
          "material": "Redart",
          "amount": 20.0
        },
        {
          "material": "Silica",
          "amount": 20.0
        },
        {
          "material": "Johnson Matthey Frit 169",
          "amount": 20.0
        }
      ],
      "additionals": [
        {
          "material": "Cobalt Carbonate",
          "amount": 2.0
        }
      ],
      "description": "",
      "createdBy": "Alisa Liskin Clausen",
      "source": "glazy.org",
      "url": "https://glazy.org/recipes/7696"
    },
    {
      "id": 30616,
      "code": "GLAZY-30616",
      "name": "AC Forest Floor",
      "cone": "6",
      "surface": "Semi-glossy",
      "transparency": "Opaque",
      "atmosphere": "Oxidation",
      "subtype": "Glaze",
      "ingredients": [
        {
          "material": "Forshammar Feldspar",
          "amount": 44.0
        },
        {
          "material": "EP Kaolin",
          "amount": 18.0
        },
        {
          "material": "Whiting",
          "amount": 16.0
        },
        {
          "material": "Silica",
          "amount": 15.0
        },
        {
          "material": "Zinc Oxide",
          "amount": 7.0
        },
        {
          "material": "Red Iron Oxide",
          "amount": 5.0
        },
        {
          "material": "Titanium Dioxide",
          "amount": 5.0
        }
      ],
      "description": "",
      "createdBy": "Alisa Liskin Clausen",
      "source": "glazy.org",
      "url": "https://glazy.org/recipes/30616"
    },
    {
      "id": 7710,
      "code": "GLAZY-7710",
      "name": "AC Gherkin Green (30 strontium, 5 cu. carb., 5 titanium)",
      "cone": "6",
      "surface": "Matte",
      "transparency": "Opaque",
      "atmosphere": "Oxidation",
      "subtype": "Glaze",
      "ingredients": [
        {
          "material": "Nepheline Syenite",
          "amount": 40.0
        },
        {
          "material": "Strontium Carbonate",
          "amount": 30.0
        },
        {
          "material": "EP Kaolin",
          "amount": 20.0
        },
        {
          "material": "Silica",
          "amount": 10.0
        }
      ],
      "additionals": [
        {
          "material": "Copper Carbonate",
          "amount": 5.0
        },
        {
          "material": "Titanium Dioxide",
          "amount": 5.0
        }
      ],
      "description": "",
      "createdBy": "Alisa Liskin Clausen",
      "source": "glazy.org",
      "url": "https://glazy.org/recipes/7710"
    },
    {
      "id": 33458,
      "code": "GLAZY-33458",
      "name": "AC Gherkin Green Base +15 Zircon over Licorice",
      "cone": "6",
      "surface": "",
      "transparency": "Opaque",
      "atmosphere": "",
      "subtype": "Glaze",
      "ingredients": [
        {
          "material": "Nepheline Syenite",
          "amount": 40.0
        },
        {
          "material": "Strontium Carbonate",
          "amount": 30.0
        },
        {
          "material": "EP Kaolin",
          "amount": 20.0
        },
        {
          "material": "Silica",
          "amount": 10.0
        }
      ],
      "additionals": [
        {
          "material": "Zircopax",
          "amount": 15.0
        }
      ],
      "description": "This is used as a cover glaze and has made a nice oil spot look effect. Thickness of the cover glaze is important to get a flat glossy surface. Too thick, and it will blister. Over Licorice Licorice 26 Frit 3134 22 Custer Feldspar 5 Talc 4 Whiting 17 EPK 26 Silica ADD 9 RIO 2 Co. Carb.",
      "createdBy": "Alisa Liskin Clausen",
      "source": "glazy.org",
      "url": "https://glazy.org/recipes/33458"
    },
    {
      "id": 8324,
      "code": "GLAZY-8324",
      "name": "AC Glittering Brown (oxblood)",
      "cone": "6",
      "surface": "Glossy",
      "transparency": "Translucent",
      "atmosphere": "Oxidation",
      "subtype": "Glaze",
      "ingredients": [
        {
          "material": "Johnson Matthey Frit 169",
          "amount": 55.0
        },
        {
          "material": "Silica",
          "amount": 30.0
        },
        {
          "material": "Talc",
          "amount": 15.0
        }
      ],
      "additionals": [
        {
          "material": "Red Iron Oxide",
          "amount": 22.0
        }
      ],
      "description": "This works also as wash over other glazes, but test for thickness to get a glittery surface.",
      "createdBy": "Alisa Liskin Clausen",
      "source": "glazy.org",
      "url": "https://glazy.org/recipes/8324"
    },
    {
      "id": 7697,
      "code": "GLAZY-7697",
      "name": "AC Green Suede cone 6 ox.",
      "cone": "6",
      "surface": "",
      "transparency": "",
      "atmosphere": "Oxidation",
      "subtype": "Glaze - Green - Copper",
      "ingredients": [
        {
          "material": "Nepheline Syenite",
          "amount": 40.0
        },
        {
          "material": "Dolomite",
          "amount": 30.0
        },
        {
          "material": "EP Kaolin",
          "amount": 20.0
        },
        {
          "material": "Silica",
          "amount": 10.0
        }
      ],
      "additionals": [
        {
          "material": "Copper Carbonate",
          "amount": 3.0
        }
      ],
      "description": "Semi matte green glaze with pink flecks. Needs to be kept deflocculated with so much Neph. Sye.",
      "createdBy": "Alisa Liskin Clausen",
      "source": "glazy.org",
      "url": "https://glazy.org/recipes/7697"
    },
    {
      "id": 3033,
      "code": "GLAZY-3033",
      "name": "AC Light Grey Semi-matte",
      "cone": "6",
      "surface": "Semi-matte",
      "transparency": "Opaque",
      "atmosphere": "Oxidation",
      "subtype": "Glaze",
      "ingredients": [
        {
          "material": "Dolomite",
          "amount": 20.0
        },
        {
          "material": "Redart",
          "amount": 20.0
        },
        {
          "material": "Silica",
          "amount": 20.0
        },
        {
          "material": "Wollastonite",
          "amount": 20.0
        },
        {
          "material": "Johnson Matthey Frit 169",
          "amount": 20.0
        }
      ],
      "additionals": [
        {
          "material": "Rutile",
          "amount": 5.0
        },
        {
          "material": "Cobalt Carbonate",
          "amount": 2.0
        }
      ],
      "description": "",
      "createdBy": "Glazy Admin",
      "source": "glazy.org",
      "url": "https://glazy.org/recipes/3033"
    },
    {
      "id": 7614,
      "code": "GLAZY-7614",
      "name": "AC Lili Red Art glaze, 2 co. ox.",
      "cone": "6",
      "surface": "",
      "transparency": "Opaque",
      "atmosphere": "Oxidation",
      "subtype": "Glaze",
      "ingredients": [
        {
          "material": "Dolomite",
          "amount": 20.0
        },
        {
          "material": "Silica",
          "amount": 20.0
        },
        {
          "material": "Wollastonite",
          "amount": 20.0
        },
        {
          "material": "Oldenwalder Clay",
          "amount": 20.0
        },
        {
          "material": "Johnson Matthey Frit 169",
          "amount": 20.0
        }
      ],
      "additionals": [
        {
          "material": "Cobalt Oxide",
          "amount": 2.0
        }
      ],
      "description": "",
      "createdBy": "Alisa Liskin Clausen",
      "source": "glazy.org",
      "url": "https://glazy.org/recipes/7614"
    },
    {
      "id": 7613,
      "code": "GLAZY-7613",
      "name": "AC Lili Redart Glaze, 2 co. carb, 3 Rutile",
      "cone": "6",
      "surface": "Semi-matte",
      "transparency": "Opaque",
      "atmosphere": "Oxidation",
      "subtype": "Glaze",
      "ingredients": [
        {
          "material": "Dolomite",
          "amount": 20.0
        },
        {
          "material": "Silica",
          "amount": 20.0
        },
        {
          "material": "Whiting",
          "amount": 20.0
        },
        {
          "material": "Oldenwalder Clay",
          "amount": 20.0
        },
        {
          "material": "Johnson Matthey Frit 169",
          "amount": 20.0
        }
      ],
      "additionals": [
        {
          "material": "Rutile",
          "amount": 3.0
        },
        {
          "material": "Cobalt Carbonate",
          "amount": 2.0
        }
      ],
      "description": "",
      "createdBy": "Alisa Liskin Clausen",
      "source": "glazy.org",
      "url": "https://glazy.org/recipes/7613"
    },
    {
      "id": 7612,
      "code": "GLAZY-7612",
      "name": "AC Lili Redart Glaze, 2 cobalt ox, 5 Rutile",
      "cone": "6",
      "surface": "",
      "transparency": "Opaque",
      "atmosphere": "Oxidation",
      "subtype": "Glaze",
      "ingredients": [
        {
          "material": "Dolomite",
          "amount": 20.0
        },
        {
          "material": "Silica",
          "amount": 20.0
        },
        {
          "material": "Whiting",
          "amount": 20.0
        },
        {
          "material": "Oldenwalder Clay",
          "amount": 20.0
        },
        {
          "material": "Johnson Matthey Frit 169",
          "amount": 20.0
        }
      ],
      "additionals": [
        {
          "material": "Rutile",
          "amount": 5.0
        },
        {
          "material": "Cobalt Carbonate",
          "amount": 2.0
        }
      ],
      "description": "",
      "createdBy": "Alisa Liskin Clausen",
      "source": "glazy.org",
      "url": "https://glazy.org/recipes/7612"
    },
    {
      "id": 3029,
      "code": "GLAZY-3029",
      "name": "AC Metallic Black",
      "cone": "6",
      "surface": "Glossy",
      "transparency": "Opaque",
      "atmosphere": "Oxidation",
      "subtype": "Glaze - Black",
      "ingredients": [
        {
          "material": "Redart",
          "amount": 65.0
        },
        {
          "material": "Borax",
          "amount": 20.0
        },
        {
          "material": "Dolomite",
          "amount": 10.0
        },
        {
          "material": "Silica",
          "amount": 5.0
        }
      ],
      "additionals": [
        {
          "material": "Cobalt Carbonate",
          "amount": 2.0
        }
      ],
      "description": "",
      "createdBy": "Glazy Admin",
      "source": "glazy.org",
      "url": "https://glazy.org/recipes/3029"
    },
    {
      "id": 19539,
      "code": "GLAZY-19539",
      "name": "AC Oil Spot cover",
      "cone": "6",
      "surface": "Glossy",
      "transparency": "Semi-opaque",
      "atmosphere": "Oxidation",
      "subtype": "Overglaze",
      "ingredients": [
        {
          "material": "EP Kaolin",
          "amount": 20.0
        },
        {
          "material": "Silica",
          "amount": 20.0
        },
        {
          "material": "Johnson Matthey Frit 169",
          "amount": 20.0
        },
        {
          "material": "Forshammar Feldspar",
          "amount": 20.0
        },
        {
          "material": "Zirconium dioxide",
          "amount": 15.0
        },
        {
          "material": "Talc",
          "amount": 10.0
        },
        {
          "material": "Wollastonite",
          "amount": 10.0
        }
      ],
      "description": "This is a cover glaze which reacts well on 20 x 5 base, with added stains and 6% rutile On the base with 10% black stain and 6 rutile, the surface mimics cone 10 oil spot. This is the base recipe, under the AC Oil Spot Cover. 20 x 5 base 20 Feldspar 20 Silica 20 Whiting 20 EPK 20 Frit 169 (sub. 3134) ADD 10 black stain Cerama 46/6 Sort (for this color effect) 6 rutile",
      "createdBy": "Alisa Liskin Clausen",
      "source": "glazy.org",
      "url": "https://glazy.org/recipes/19539"
    },
    {
      "id": 19540,
      "code": "GLAZY-19540",
      "name": "AC Oil Spot Cover",
      "cone": "6",
      "surface": "Glossy",
      "transparency": "Semi-opaque",
      "atmosphere": "Oxidation",
      "subtype": "Glaze - White, Off-White",
      "ingredients": [
        {
          "material": "Kaolin",
          "amount": 20.0
        },
        {
          "material": "Silica",
          "amount": 20.0
        },
        {
          "material": "Johnson Matthey Frit 169",
          "amount": 20.0
        },
        {
          "material": "Forshammar Feldspar",
          "amount": 20.0
        },
        {
          "material": "Talc",
          "amount": 10.0
        },
        {
          "material": "Wollastonite",
          "amount": 10.0
        }
      ],
      "additionals": [
        {
          "material": "Zircopax",
          "amount": 10.0
        },
        {
          "material": "Tin Oxide",
          "amount": 2.0
        }
      ],
      "description": "This is a cover glaze which I use over 20 x 5 base, with added stains and 6% rutile The base glaze is the same as the cover, but I use 20g. Whiting, instead of 10% Wollastonite and 10% Talc. The base glaze here is 20x5 with 10% Cerama Bottle Green stain + 6% rutile. 20 x 5 base 20 Feldspar 20 Silica 20 Whiting 20 EPK 20 Frit 169 (sub. 3134) ADD 10 dark green stain Cerama 29/7 Flaskegr\u00f8n (for this color effect) 6 rutile In later tests and trials, I have used exactly the same base for both the base and cover glaze with good results. Either 20x5 with 20% Whiting or 20x5 with 10% Wollastonite and 10% Talc instead of 20% Whiting. One good base, many possibilities.",
      "createdBy": "Alisa Liskin Clausen",
      "source": "glazy.org",
      "url": "https://glazy.org/recipes/19540"
    },
    {
      "id": 9621,
      "code": "GLAZY-9621",
      "name": "AC Paris Blue",
      "cone": "6",
      "surface": "Smooth Matte",
      "transparency": "Semi-opaque",
      "atmosphere": "Oxidation",
      "subtype": "Glaze",
      "ingredients": [
        {
          "material": "Dolomite",
          "amount": 35.0
        },
        {
          "material": "EP Kaolin",
          "amount": 25.0
        },
        {
          "material": "Silica",
          "amount": 25.0
        },
        {
          "material": "Wollastonite",
          "amount": 15.0
        }
      ],
      "additionals": [
        {
          "material": "Cobalt Carbonate",
          "amount": 1.0
        }
      ],
      "description": "35 Dolomite 15 Wollastonite (stayed constant) 25 Kaolin 25 Silica Add 1 cobalt carb.",
      "createdBy": "Alisa Liskin Clausen",
      "source": "glazy.org",
      "url": "https://glazy.org/recipes/9621"
    },
    {
      "id": 79162,
      "code": "GLAZY-79162",
      "name": "AC Purple Spot and color variations",
      "cone": "6",
      "surface": "Semi-matte",
      "transparency": "Opaque",
      "atmosphere": "Oxidation",
      "subtype": "Glaze - Purple - Magnesium Matte",
      "ingredients": [
        {
          "material": "Silica",
          "amount": 34.72
        },
        {
          "material": "Nepheline Syenite Norwegian",
          "amount": 20.97
        },
        {
          "material": "Ulexite",
          "amount": 18.38
        },
        {
          "material": "Talc",
          "amount": 16.08
        },
        {
          "material": "Whiting",
          "amount": 6.16
        },
        {
          "material": "EP Kaolin",
          "amount": 3.69
        }
      ],
      "additionals": [
        {
          "material": "Cobalt Carbonate",
          "amount": 6.0
        }
      ],
      "description": "This recipe is evolved from experiments trying to make John Britt's Purple Spot glaze. The base is Randy's Red or Randy's Blue, depending on what is added as a colorant. A magnesium purple spotted glaze which I could not replicate with my materials. John gave me a lot of help and recipes to try with my frits. His recipe called for Minspar. The Forshammer feldspar I use is too low in natron. After a lot of failed tests, I changed the feldspar to nepheline syenite, adjusted the recipe on the calculator and have this result. The glazes has to be applied very thickly. Fired fast to cone 6 ox. with no hold. Holds will change the crystal formation, so different colors and crystal sizes are possible. Recently I saw a test made with an equal sub. of GB for Ulexite and fired to cone 7. It looked very similar.",
      "createdBy": "Alisa Liskin Clausen",
      "source": "glazy.org",
      "url": "https://glazy.org/recipes/79162"
    },
    {
      "id": 3030,
      "code": "GLAZY-3030",
      "name": "AC Semi-Matte Dark Grey",
      "cone": "6",
      "surface": "Semi-matte",
      "transparency": "",
      "atmosphere": "Oxidation",
      "subtype": "Glaze - Black",
      "ingredients": [
        {
          "material": "Custer Feldspar",
          "amount": 20.0
        },
        {
          "material": "Dolomite",
          "amount": 20.0
        },
        {
          "material": "Redart",
          "amount": 20.0
        },
        {
          "material": "Silica",
          "amount": 20.0
        },
        {
          "material": "Johnson Matthey Frit 169",
          "amount": 20.0
        }
      ],
      "additionals": [
        {
          "material": "Cobalt Carbonate",
          "amount": 2.0
        }
      ],
      "description": "",
      "createdBy": "Glazy Admin",
      "source": "glazy.org",
      "url": "https://glazy.org/recipes/3030"
    },
    {
      "id": 10793,
      "code": "GLAZY-10793",
      "name": "AC Spectra Fizz",
      "cone": "6",
      "surface": "Glossy",
      "transparency": "Translucent",
      "atmosphere": "Oxidation",
      "subtype": "Glaze",
      "ingredients": [
        {
          "material": "Johnson Matthey Frit 169",
          "amount": 35.0
        },
        {
          "material": "EP Kaolin",
          "amount": 25.0
        },
        {
          "material": "Silica",
          "amount": 25.0
        },
        {
          "material": "Wollastonite",
          "amount": 15.0
        }
      ],
      "additionals": [
        {
          "material": "Red Iron Oxide",
          "amount": 5.0
        },
        {
          "material": "Titanium Dioxide",
          "amount": 5.0
        }
      ],
      "description": "Colorful gloss glaze ranging from",
      "createdBy": "Alisa Liskin Clausen",
      "source": "glazy.org",
      "url": "https://glazy.org/recipes/10793"
    },
    {
      "id": 7704,
      "code": "GLAZY-7704",
      "name": "AC Turquoise Fizz",
      "cone": "6",
      "surface": "Glossy",
      "transparency": "Translucent",
      "atmosphere": "Oxidation",
      "subtype": "Glaze",
      "ingredients": [
        {
          "material": "Johnson Matthey Frit 169",
          "amount": 35.0
        },
        {
          "material": "EP Kaolin",
          "amount": 25.0
        },
        {
          "material": "Silica",
          "amount": 25.0
        },
        {
          "material": "Wollastonite",
          "amount": 15.0
        }
      ],
      "additionals": [
        {
          "material": "Copper Carbonate",
          "amount": 3.0
        },
        {
          "material": "Rutile",
          "amount": 3.0
        }
      ],
      "description": "",
      "createdBy": "Alisa Liskin Clausen",
      "source": "glazy.org",
      "url": "https://glazy.org/recipes/7704"
    },
    {
      "id": 21760,
      "code": "GLAZY-21760",
      "name": "AC Whiting Crystal Magic Cool with Ochre",
      "cone": "6",
      "surface": "",
      "transparency": "Opaque",
      "atmosphere": "Oxidation",
      "subtype": "Glaze",
      "ingredients": [
        {
          "material": "Custer Feldspar",
          "amount": 46.0
        },
        {
          "material": "Whiting",
          "amount": 25.0
        },
        {
          "material": "EP Kaolin",
          "amount": 18.0
        },
        {
          "material": "Johnson Matthey Frit 169",
          "amount": 6.0
        },
        {
          "material": "Lithium Carbonate",
          "amount": 5.0
        }
      ],
      "additionals": [
        {
          "material": "Titanium Dioxide",
          "amount": 12.0
        },
        {
          "material": "Yellow Ochre",
          "amount": 5.0
        }
      ],
      "description": "Whiting variation of Strontium Crystal Magic cool",
      "createdBy": "Alisa Liskin Clausen",
      "source": "glazy.org",
      "url": "https://glazy.org/recipes/21760"
    },
    {
      "id": 201005,
      "code": "GLAZY-201005",
      "name": "Ace of Cups Seafoam",
      "cone": "6",
      "surface": "Glossy",
      "transparency": "Opaque",
      "atmosphere": "",
      "subtype": "Glaze - Bristol",
      "ingredients": [
        {
          "material": "Potash Feldspar",
          "amount": 52.0
        },
        {
          "material": "Silica",
          "amount": 22.0
        },
        {
          "material": "Whiting",
          "amount": 12.0
        },
        {
          "material": "Zinc Oxide",
          "amount": 9.0
        },
        {
          "material": "Eckalite 2",
          "amount": 5.0
        }
      ],
      "additionals": [
        {
          "material": "Titanium Dioxide",
          "amount": 5.0
        },
        {
          "material": "Copper Carbonate",
          "amount": 1.0
        }
      ],
      "description": "Eckalite 2 can be substituted with EPK Tests show 1% and 2.5% copper. Over 3% copper causes durability issues. I use it at 1% and love the effects. Goes great on many different clays.",
      "createdBy": "Jodie Finnigan",
      "source": "glazy.org",
      "url": "https://glazy.org/recipes/201005"
    },
    {
      "id": 32370,
      "code": "GLAZY-32370",
      "name": "Acero Glaze",
      "cone": "8 - 11",
      "surface": "",
      "transparency": "",
      "atmosphere": "Reduction",
      "subtype": "Glaze - Iron - Amber",
      "ingredients": [
        {
          "material": "Custer Feldspar",
          "amount": 49.9
        },
        {
          "material": "EP Kaolin",
          "amount": 23.5
        },
        {
          "material": "Whiting",
          "amount": 21.0
        },
        {
          "material": "Talc",
          "amount": 3.7
        },
        {
          "material": "Bone Ash",
          "amount": 1.9
        }
      ],
      "additionals": [
        {
          "material": "Red Iron Oxide",
          "amount": 3.9
        }
      ],
      "description": "From \"Anderson Ranch\u2019s Doug Casebeer\" by David K. Gibson, Ceramics Monthly, June 2001.",
      "createdBy": "Glazy Admin",
      "source": "glazy.org",
      "url": "https://glazy.org/recipes/32370"
    },
    {
      "id": 94265,
      "code": "GLAZY-94265",
      "name": "ACT Ravenscrag Floating Blue",
      "cone": "6",
      "surface": "Glossy",
      "transparency": "",
      "atmosphere": "Oxidation, Reduction",
      "subtype": "Glaze - Clear",
      "ingredients": [
        {
          "material": "Ravenscrag Slip",
          "amount": 80.0
        },
        {
          "material": "Ferro Frit 3134",
          "amount": 20.0
        },
        {
          "material": "Ferro Frit 3124",
          "amount": 10.0
        }
      ],
      "additionals": [
        {
          "material": "Rutile",
          "amount": 4.0
        },
        {
          "material": "Iron oxide",
          "amount": 2.0
        },
        {
          "material": "Cobalt Oxide",
          "amount": 1.0
        }
      ],
      "description": "",
      "createdBy": "Act Arts Centre",
      "source": "glazy.org",
      "url": "https://glazy.org/recipes/94265"
    },
    {
      "id": 2561,
      "code": "GLAZY-2561",
      "name": "Adam Clear",
      "cone": "6",
      "surface": "Glossy",
      "transparency": "",
      "atmosphere": "",
      "subtype": "Glaze - Clear",
      "ingredients": [
        {
          "material": "Gerstley Borate",
          "amount": 48.0
        },
        {
          "material": "Silica",
          "amount": 30.0
        },
        {
          "material": "Kaolin",
          "amount": 22.0
        }
      ],
      "description": "Source/Alternate names: Doug Adam Source/Alternate names: similar oxides to EZ Clear and Speckled Blue Notes: Alisa Clausen: shiny, stable.",
      "createdBy": "Glazy Admin",
      "source": "glazy.org",
      "url": "https://glazy.org/recipes/2561"
    },
    {
      "id": 5475,
      "code": "GLAZY-5475",
      "name": "Adam Field's Coleman Celadon",
      "cone": "10",
      "surface": "Glossy",
      "transparency": "Transparent",
      "atmosphere": "Oxidation, Reduction",
      "subtype": "Glaze - Iron - Celadon",
      "ingredients": [
        {
          "material": "Custer Feldspar",
          "amount": 43.0
        },
        {
          "material": "Silica",
          "amount": 23.0
        },
        {
          "material": "Whiting",
          "amount": 13.0
        },
        {
          "material": "Barium Carbonate",
          "amount": 9.0
        },
        {
          "material": "EP Kaolin",
          "amount": 9.0
        },
        {
          "material": "Talc",
          "amount": 3.0
        }
      ],
      "additionals": [
        {
          "material": "Barnard Slip",
          "amount": 2.3
        }
      ],
      "description": "From the Ceramic Recipes facebook group. You can substitute YIO or yellow ochre instead of Barnard clay, but I used Barnard for the tile. Gave a better texture response than Pinnel Celadon, in that it has a less foggy look to it. Comparing the two, this one is a fainter clearer blue with a slight tint of green. No crazing on Coleman Porcelain.",
      "createdBy": "Alexander Kuttel",
      "source": "glazy.org",
      "url": "https://glazy.org/recipes/5475"
    },
    {
      "id": 40350,
      "code": "GLAZY-40350",
      "name": "ADAM WELCH AVERAGE SHINO",
      "cone": "10",
      "surface": "",
      "transparency": "",
      "atmosphere": "",
      "subtype": "Glaze - Shino - Carbon Trap",
      "ingredients": [
        {
          "material": "Nepheline Syenite",
          "amount": 38.0
        },
        {
          "material": "Spodumene",
          "amount": 17.0
        },
        {
          "material": "Kentucky OM #4 Ball Clay",
          "amount": 11.0
        },
        {
          "material": "EP Kaolin",
          "amount": 10.0
        },
        {
          "material": "Minspar 200",
          "amount": 10.0
        },
        {
          "material": "Soda Ash",
          "amount": 8.0
        },
        {
          "material": "Custer Feldspar",
          "amount": 4.0
        },
        {
          "material": "Redart",
          "amount": 2.0
        }
      ],
      "description": "Color: Rust to white carbon-trapping Source: Greenwich House Pottery 2017 HANDBOOK",
      "createdBy": "Kyle C",
      "source": "glazy.org",
      "url": "https://glazy.org/recipes/40350"
    },
    {
      "id": 43433,
      "code": "GLAZY-43433",
      "name": "Adele Super Matte",
      "cone": "9 - 10",
      "surface": "Matte",
      "transparency": "",
      "atmosphere": "Reduction, Wood",
      "subtype": "Glaze - White, Off-White",
      "ingredients": [
        {
          "material": "Nepheline Syenite",
          "amount": 55.4
        },
        {
          "material": "Barium Carbonate",
          "amount": 16.7
        },
        {
          "material": "Silica",
          "amount": 13.7
        },
        {
          "material": "Dolomite",
          "amount": 10.1
        },
        {
          "material": "EP Kaolin",
          "amount": 3.6
        },
        {
          "material": "Magnesium carbonate",
          "amount": 0.17
        }
      ],
      "description": "From Virginia Scotchie's Clay and Glaze Compendium",
      "createdBy": "Glazy Admin",
      "source": "glazy.org",
      "url": "https://glazy.org/recipes/43433"
    },
    {
      "id": 68551,
      "code": "GLAZY-68551",
      "name": "ADG 151 - Bleu mouchet\u00e9",
      "cone": "10",
      "surface": "Satin",
      "transparency": "Opaque",
      "atmosphere": "Oxidation",
      "subtype": "Glaze - Blue - Cobalt",
      "ingredients": [
        {
          "material": "Potash Feldspar",
          "amount": 45.0
        },
        {
          "material": "Dolomite",
          "amount": 22.0
        },
        {
          "material": "Silica",
          "amount": 16.0
        },
        {
          "material": "silicate de zirconium (Ceradel 2015)",
          "amount": 11.0
        },
        {
          "material": "Kaolin",
          "amount": 6.0
        }
      ],
      "additionals": [
        {
          "material": "Cobalt Oxide",
          "amount": 2.0
        },
        {
          "material": "Black Copper Oxide",
          "amount": 2.0
        }
      ],
      "description": "\"L'art des gla\u00e7ures\" de S. Murfitt, p. 151 Cens\u00e9 donner des gris mauves. D\u00e9pend du d\u00e9veloppement des cristaux.",
      "createdBy": "Jean-Pierre Prieto",
      "source": "glazy.org",
      "url": "https://glazy.org/recipes/68551"
    },
    {
      "id": 53711,
      "code": "GLAZY-53711",
      "name": "ADG 271 - Blanc satin\u00e9",
      "cone": "10",
      "surface": "Satin",
      "transparency": "Semi-opaque",
      "atmosphere": "Oxidation",
      "subtype": "Glaze - White, Off-White",
      "ingredients": [
        {
          "material": "Feldspath mixte EA4 (Solargil 2018)",
          "amount": 60.0
        },
        {
          "material": "Dolomie (Solargil 2018)",
          "amount": 20.0
        },
        {
          "material": "Kaolin pulv\u00e9ris\u00e9 (Solargil 2018)",
          "amount": 20.0
        }
      ],
      "description": "\"Art des Gla\u00e7ures\" p. 271 Satin\u00e9 tr\u00e8s agr\u00e9able tendance \"papier calque\". CoE : 6,4 (Appen) : 7,3 (Sankey) Temp calcul\u00e9e : 1232\u00b0C",
      "createdBy": "Jean-Pierre Prieto",
      "source": "glazy.org",
      "url": "https://glazy.org/recipes/53711"
    },
    {
      "id": 25951,
      "code": "GLAZY-25951",
      "name": "ADG182-1 blanc semi-brillant",
      "cone": "10",
      "surface": "Glossy",
      "transparency": "Opaque",
      "atmosphere": "Oxidation",
      "subtype": "Glaze - White, Off-White",
      "ingredients": [
        {
          "material": "Feldspath potassique ICE10 (Solargil 2018)",
          "amount": 60.0
        },
        {
          "material": "Dolomie (Solargil 2018)",
          "amount": 20.0
        },
        {
          "material": "Silice 400 (Solargil 2018)",
          "amount": 15.0
        },
        {
          "material": "Kaolin pulv\u00e9ris\u00e9 (Solargil 2018)",
          "amount": 5.0
        }
      ],
      "additionals": [
        {
          "material": "Tin Oxide",
          "amount": 10.0
        }
      ],
      "description": "Tir\u00e9s de \"l'Art des Gla\u00e7ures\" de S. Murfitt. Temp calcul\u00e9e : 1251\u00b0C CoE : 6,22 (Appen), 6,62 (Sankey)",
      "createdBy": "Jean-Pierre Prieto",
      "source": "glazy.org",
      "url": "https://glazy.org/recipes/25951"
    },
    {
      "id": 2856,
      "code": "GLAZY-2856",
      "name": "Adrian Red",
      "cone": "10",
      "surface": "Glossy",
      "transparency": "",
      "atmosphere": "Oxidation",
      "subtype": "Glaze - Iron - Kaki, Tomato Red",
      "ingredients": [
        {
          "material": "Kona F-4 feldspar",
          "amount": 48.7
        },
        {
          "material": "Silica",
          "amount": 21.6
        },
        {
          "material": "Bone Ash",
          "amount": 9.9
        },
        {
          "material": "Whiting",
          "amount": 7.2
        },
        {
          "material": "EP Kaolin",
          "amount": 6.3
        },
        {
          "material": "Talc",
          "amount": 6.3
        }
      ],
      "additionals": [
        {
          "material": "Red Iron Oxide",
          "amount": 10.8
        }
      ],
      "description": "Source/Alternate names: James Freeman Notes: James Freeman: a wonderfully bright persimmon colour in oxidation but puppy-poop brown in reduction. Gets very hot in a microwave. Notes: June Perry: tried and true saturated iron red. Best in a light to medium reduction, can go more iron spotty if the reduction is too heavy.",
      "createdBy": "Glazy Admin",
      "source": "glazy.org",
      "url": "https://glazy.org/recipes/2856"
    },
    {
      "id": 44118,
      "code": "GLAZY-44118",
      "name": "Adriana's Bronze",
      "cone": "2 - 6",
      "surface": "",
      "transparency": "",
      "atmosphere": "",
      "subtype": "Glaze - Specialty - Metallic",
      "ingredients": [
        {
          "material": "Redart",
          "amount": 60.0
        },
        {
          "material": "Manganese Carbonate",
          "amount": 45.0
        },
        {
          "material": "Cobalt Carbonate",
          "amount": 5.0
        },
        {
          "material": "Copper Carbonate",
          "amount": 5.0
        },
        {
          "material": "Kentucky OM #4 Ball Clay",
          "amount": 5.0
        },
        {
          "material": "Silica",
          "amount": 5.0
