Repository: MrSeldon/argilev2

File: data/glazes/glazy.json (part 11 of 315)
{
        }
      ],
      "description": "From Virginia Scotchie's Clay and Glaze Compendium",
      "createdBy": "Glazy Admin",
      "source": "glazy.org",
      "url": "https://glazy.org/recipes/44118"
    },
    {
      "id": 4142,
      "code": "GLAZY-4142",
      "name": "Adriana's Crawl Glaze + 6450",
      "cone": "5",
      "surface": "Matte",
      "transparency": "Opaque",
      "atmosphere": "Oxidation",
      "subtype": "Glaze - Specialty - Crawling",
      "ingredients": [
        {
          "material": "Bone Ash",
          "amount": 77.25
        },
        {
          "material": "Cryolite",
          "amount": 13.73
        },
        {
          "material": "Kona F-4 feldspar",
          "amount": 8.59
        },
        {
          "material": "Stain",
          "amount": 6.0
        },
        {
          "material": "Barium Carbonate",
          "amount": 0.4
        }
      ],
      "description": "From Steve Davis Calls for Mason Stain 6450 Website: http://kazegamas.com/ Sculpture Glazes / Cone 5 Oxidation: http://kazegamas.com/Sculpture Glazes 5.htm",
      "createdBy": "Steve Davis",
      "source": "glazy.org",
      "url": "https://glazy.org/recipes/4142"
    },
    {
      "id": 4143,
      "code": "GLAZY-4143",
      "name": "Adriana's While Crawl",
      "cone": "5",
      "surface": "Matte",
      "transparency": "Opaque",
      "atmosphere": "Oxidation",
      "subtype": "Glaze - Specialty - Crawling",
      "ingredients": [
        {
          "material": "Bone Ash",
          "amount": 80.0
        },
        {
          "material": "Cryolite",
          "amount": 20.0
        }
      ],
      "description": "From Steve Davis Website: http://kazegamas.com/ Sculpture Glazes / Cone 5 Oxidation: http://kazegamas.com/Sculpture Glazes 5.htm",
      "createdBy": "Steve Davis",
      "source": "glazy.org",
      "url": "https://glazy.org/recipes/4143"
    },
    {
      "id": 4747,
      "code": "GLAZY-4747",
      "name": "Adventurine",
      "cone": "06 - 05",
      "surface": "",
      "transparency": "",
      "atmosphere": "Oxidation, Reduction",
      "subtype": "Glaze - Crystalline - Aventurine",
      "ingredients": [
        {
          "material": "Silica",
          "amount": 39.7
        },
        {
          "material": "Borax",
          "amount": 38.8
        },
        {
          "material": "Red Iron Oxide",
          "amount": 15.2
        },
        {
          "material": "Boric Acid",
          "amount": 2.7
        },
        {
          "material": "Barium Carbonate",
          "amount": 2.2
        },
        {
          "material": "Kaolin",
          "amount": 1.4
        }
      ],
      "description": "This recipe was imported from Louis Katz's Hyperglaze database available on his website: http://falcon.tamucc.edu/lkatz/allglazes.txt More information about Louis Katz can be found on his website, http://www.louiskatz.net/ Louis Katz Notes: I am not a safety expert and any information contained in this file about safety should be ignored in favor of advice from experts. All of the materials in all glazes are potentially hazardous. All of these glaze recipes are given without any representation of accuracy or safety. They may work, they may not. They may be safe when fired or they may not. All of the materials used in them have hazards associated with them. You must be have sufficient training in the hazards before you use the the materials. You will have to determine the suitability and safety for your use. Do not assume that a lack of a warning about a material means that it is safe. Cone: 06 05 Surface texture: ? Firing: Ox. or Red. Recipe: Percent Batch Flint 39.70 39.70 Borax 38.80 38.80 RIO 15.20 15.20 Boric Acid 2.70 2.70 Barium Carbonate 2.20 2.20 Kaolin 1.40 1.40 Totals: 100.00 % 100.00 gm Comments: iron crystals. Boric Acid: May react with bases and release gases. Do not mix Boric Acid Glazes in small necked bottles or those with tight fitting lids.toxic-avoid ingestion or contact with open cuts or wounds.",
      "createdBy": "Glazy Admin",
      "source": "glazy.org",
      "url": "https://glazy.org/recipes/4747"
    },
    {
      "id": 2778,
      "code": "GLAZY-2778",
      "name": "Aerni Pink Matte",
      "cone": "9 - 10",
      "surface": "Matte",
      "transparency": "",
      "atmosphere": "Reduction",
      "subtype": "Glaze - Red - Pink",
      "ingredients": [
        {
          "material": "Custer Feldspar",
          "amount": 61.0
        },
        {
          "material": "Whiting",
          "amount": 24.0
        },
        {
          "material": "EP Kaolin",
          "amount": 15.0
        }
      ],
      "additionals": [
        {
          "material": "Rutile",
          "amount": 5.0
        },
        {
          "material": "Chrome Oxide",
          "amount": 1.0
        },
        {
          "material": "Cobalt Carbonate",
          "amount": 0.5
        }
      ],
      "description": "Source/Alternate names: Richard Aerni Notes: Richard Aerni: this is pretty darn pink!",
      "createdBy": "Glazy Admin",
      "source": "glazy.org",
      "url": "https://glazy.org/recipes/2778"
    },
    {
      "id": 89100,
      "code": "GLAZY-89100",
      "name": "Afternoon purple",
      "cone": "5 - 10",
      "surface": "Semi-glossy",
      "transparency": "Opaque",
      "atmosphere": "Oxidation",
      "subtype": "Glaze - Red - Pink",
      "ingredients": [
        {
          "material": "Soda Feldspar",
          "amount": 31.0
        },
        {
          "material": "Silica",
          "amount": 20.0
        },
        {
          "material": "Potash Feldspar",
          "amount": 18.0
        },
        {
          "material": "Whiting",
          "amount": 16.0
        },
        {
          "material": "Calcium borate frit",
          "amount": 12.0
        },
        {
          "material": "Dolomite",
          "amount": 4.0
        },
        {
          "material": "Tin Oxide",
          "amount": 4.0
        }
      ],
      "additionals": [
        {
          "material": "Copper Carbonate",
          "amount": 0.75
        },
        {
          "material": "Chrome Oxide",
          "amount": 0.1
        }
      ],
      "description": "Reworking of dusk purple.",
      "createdBy": "Beynon owen",
      "source": "glazy.org",
      "url": "https://glazy.org/recipes/89100"
    },
    {
      "id": 5209,
      "code": "GLAZY-5209",
      "name": "AG 13 Base Glaze",
      "cone": "6",
      "surface": "",
      "transparency": "",
      "atmosphere": "Oxidation, Reduction",
      "subtype": "Glaze",
      "ingredients": [
        {
          "material": "Wood ash",
          "amount": 44.0
        },
        {
          "material": "Potash Feldspar",
          "amount": 21.0
        },
        {
          "material": "Whiting",
          "amount": 21.0
        },
        {
          "material": "Clay",
          "amount": 14.0
        }
      ],
      "description": "This recipe was imported from Louis Katz's Hyperglaze database available on his website: http://falcon.tamucc.edu/lkatz/allglazes.txt More information about Louis Katz can be found on his website, http://www.louiskatz.net/ Louis Katz Notes: I am not a safety expert and any information contained in this file about safety should be ignored in favor of advice from experts. All of the materials in all glazes are potentially hazardous. All of these glaze recipes are given without any representation of accuracy or safety. They may work, they may not. They may be safe when fired or they may not. All of the materials used in them have hazards associated with them. You must be have sufficient training in the hazards before you use the the materials. You will have to determine the suitability and safety for your use. Do not assume that a lack of a warning about a material means that it is safe. Cone: 6 Firing: Ox. or Red. Recipe: Percent Batch Washed Wood Ash 44.00 44.00 Whiting 21.00 21.00 Potash Feldspar 21.00 21.00 Any Clay Body 14.00 14.00 Totals: 100.00 % 100.00 gm Comments: good way to recycle clay body scraps CM 03-92 p.84",
      "createdBy": "Glazy Admin",
      "source": "glazy.org",
      "url": "https://glazy.org/recipes/5209"
    },
    {
      "id": 5210,
      "code": "GLAZY-5210",
      "name": "AG 19",
      "cone": "6",
      "surface": "",
      "transparency": "",
      "atmosphere": "Reduction",
      "subtype": "Glaze - Ash",
      "ingredients": [
        {
          "material": "Wood ash",
          "amount": 50.0
        },
        {
          "material": "Red clay",
          "amount": 50.0
        }
      ],
      "description": "This recipe was imported from Louis Katz's Hyperglaze database available on his website: http://falcon.tamucc.edu/lkatz/allglazes.txt More information about Louis Katz can be found on his website, http://www.louiskatz.net/ Louis Katz Notes: I am not a safety expert and any information contained in this file about safety should be ignored in favor of advice from experts. All of the materials in all glazes are potentially hazardous. All of these glaze recipes are given without any representation of accuracy or safety. They may work, they may not. They may be safe when fired or they may not. All of the materials used in them have hazards associated with them. You must be have sufficient training in the hazards before you use the the materials. You will have to determine the suitability and safety for your use. Do not assume that a lack of a warning about a material means that it is safe. Cone: 6 Color: clear olive green Firing: Reduction Recipe: Percent Batch Washed Wood Ash 50.00 50.00 Red Earthenware Clay 50.00 50.00 Totals: 100.00 % 100.00 gm Comments: CM 03-92 p.84",
      "createdBy": "Glazy Admin",
      "source": "glazy.org",
      "url": "https://glazy.org/recipes/5210"
    },
    {
      "id": 35010,
      "code": "GLAZY-35010",
      "name": "Agate",
      "cone": "6 - 10",
      "surface": "Semi-glossy",
      "transparency": "Translucent",
      "atmosphere": "Oxidation",
      "subtype": "Glaze - Clear",
      "ingredients": [
        {
          "material": "Nepheline Syenite",
          "amount": 49.0
        },
        {
          "material": "Silica",
          "amount": 12.0
        },
        {
          "material": "Whiting",
          "amount": 11.0
        },
        {
          "material": "EP Kaolin",
          "amount": 10.0
        },
        {
          "material": "Ferro Frit 3134",
          "amount": 9.0
        },
        {
          "material": "Spodumene",
          "amount": 9.0
        }
      ],
      "additionals": [
        {
          "material": "Soda Ash",
          "amount": 10.0
        },
        {
          "material": "Rutile",
          "amount": 3.0
        },
        {
          "material": "Titanium Dioxide",
          "amount": 3.0
        },
        {
          "material": "Copper Carbonate",
          "amount": 1.0
        }
      ],
      "description": "",
      "createdBy": "Ginger",
      "source": "glazy.org",
      "url": "https://glazy.org/recipes/35010"
    },
    {
      "id": 38579,
      "code": "GLAZY-38579",
      "name": "Agave",
      "cone": "10",
      "surface": "Semi-glossy",
      "transparency": "Transparent",
      "atmosphere": "Reduction",
      "subtype": "Glaze",
      "ingredients": [
        {
          "material": "Minspar 200",
          "amount": 44.0
        },
        {
          "material": "Silica",
          "amount": 28.0
        },
        {
          "material": "Whiting",
          "amount": 18.0
        },
        {
          "material": "EP Kaolin",
          "amount": 10.0
        },
        {
          "material": "Epsom salts",
          "amount": 0.15
        }
      ],
      "description": "",
      "createdBy": "Gasworks NYC",
      "source": "glazy.org",
      "url": "https://glazy.org/recipes/38579"
    },
    {
      "id": 4454,
      "code": "GLAZY-4454",
      "name": "Akiko's crater glaze",
      "cone": "6 - 8",
      "surface": "Matte",
      "transparency": "Opaque",
      "atmosphere": "Oxidation",
      "subtype": "Glaze - Specialty - Crater",
      "ingredients": [
        {
          "material": "Nepheline Syenite",
          "amount": 60.0
        },
        {
          "material": "Barium Carbonate",
          "amount": 18.0
        },
        {
          "material": "Kaolin",
          "amount": 11.0
        },
        {
          "material": "Silica",
          "amount": 10.0
        },
        {
          "material": "Rutile",
          "amount": 2.0
        },
        {
          "material": "Silicon carbide",
          "amount": 2.0
        }
      ],
      "description": "This is a base recipe for Volcanic glazes given to me by my teacher Akiko Hirai. She recommends using it on stoneware with a black slip underneath but it responds well to other additives ie 2-3% copper oxide turns it turquoise and on porcelain it looks like coral encrustations.",
      "createdBy": "kenneth ibbett",
      "source": "glazy.org",
      "url": "https://glazy.org/recipes/4454"
    },
    {
      "id": 4672,
      "code": "GLAZY-4672",
      "name": "Akios Red Japanese Enamel",
      "cone": "018 - 015",
      "surface": "Semi-matte",
      "transparency": "",
      "atmosphere": "Oxidation, Reduction",
      "subtype": "Overglaze",
      "ingredients": [
        {
          "material": "Ferro Frit 3134",
          "amount": 58.83
        },
        {
          "material": "Red Iron Oxide",
          "amount": 23.53
        },
        {
          "material": "Silica",
          "amount": 11.76
        },
        {
          "material": "Lead Carbonate",
          "amount": 5.88
        }
      ],
      "description": "This recipe was imported from Louis Katz's Hyperglaze database available on his website: http://falcon.tamucc.edu/lkatz/allglazes.txt More information about Louis Katz can be found on his website, http://www.louiskatz.net/ Louis Katz Notes: I am not a safety expert and any information contained in this file about safety should be ignored in favor of advice from experts. All of the materials in all glazes are potentially hazardous. All of these glaze recipes are given without any representation of accuracy or safety. They may work, they may not. They may be safe when fired or they may not. All of the materials used in them have hazards associated with them. You must be have sufficient training in the hazards before you use the the materials. You will have to determine the suitability and safety for your use. Do not assume that a lack of a warning about a material means that it is safe. Cone: 018 017 016 015 Color: red Surface texture: semi mat Firing: Ox. or Red. Recipe: Percent Batch white lead 5.88 15.0 Frit 3134 58.83 150.0 flint 11.76 30.0 Red Iron Oxide 23.53 60.0 Totals: 100.00 % 255.0 gm Comments: 99%pure RIO ball mill dry White Lead: HIGHLY TOXIC-avoid ingestion. NOT FOR USE WITH WARE INTENDED FOR FOOD.",
      "createdBy": "Glazy Admin",
      "source": "glazy.org",
      "url": "https://glazy.org/recipes/4672"
    },
    {
      "id": 4168,
      "code": "GLAZY-4168",
      "name": "Al's Shino",
      "cone": "10",
      "surface": "",
      "transparency": "",
      "atmosphere": "Reduction",
      "subtype": "Glaze - Shino",
      "ingredients": [
        {
          "material": "Nepheline Syenite",
          "amount": 39.4
        },
        {
          "material": "Spodumene",
          "amount": 30.4
        },
        {
          "material": "Kentucky OM #4 Ball Clay",
          "amount": 17.2
        },
        {
          "material": "Soda Ash",
          "amount": 8.0
        },
        {
          "material": "EP Kaolin",
          "amount": 5.0
        }
      ],
      "description": "From Steve Davis Website: http://kazegamas.com/ Shinos 1: http://kazegamas.com/shinos1.htm There are 72 shinos shown on 4 web pages. They are organized from left to right with 3 tiles of the same glaze shown on 3 different clay bodies. They are Aardvark Clay's Nara Porcelain, Long Beach, and Black Mountain. Every shino was glazed with a doulble dip, waxed with a simple \"S\" pattern, and left to dry for 2 weeks to grow sulfates on the surface. The \"S\" pattern has no sulfate build up. A medium reduction was started at cone 012 through cone 2. From there the kiln was fired in neutral to cone 10.",
      "createdBy": "Steve Davis",
      "source": "glazy.org",
      "url": "https://glazy.org/recipes/4168"
    },
    {
      "id": 10433,
      "code": "GLAZY-10433",
      "name": "Alabama Rain",
      "cone": "5 - 7",
      "surface": "Glossy",
      "transparency": "Opaque",
      "atmosphere": "Oxidation",
      "subtype": "Glaze",
      "ingredients": [
        {
          "material": "Custer Feldspar",
          "amount": 42.72
        },
        {
          "material": "Gillespie Borate",
          "amount": 18.45
        },
        {
          "material": "Silica",
          "amount": 18.45
        },
        {
          "material": "Zinc Oxide",
          "amount": 7.77
        },
        {
          "material": "Dolomite",
          "amount": 5.83
        },
        {
          "material": "EP Kaolin",
          "amount": 4.85
        },
        {
          "material": "Whiting",
          "amount": 1.94
        }
      ],
      "additionals": [
        {
          "material": "Rutile",
          "amount": 10.0
        }
      ],
      "description": "Recipe from Ishee Hopper Fired to ^6 - 20 minute hold An Opaque Glossy cream/magnolia colour with speckles of pink and where thicker in application breaking into pale yellow The Original Recipe contained Gerstley Borate, I replaced this with the same quantity of Gillespie Borate Test tile stoneware clay bodies in images are: A - Scarva Earthstone Clay ES20 Smooth, B - Scarva Earthstone Porcelain White Stoneware and C - Oxidising St Thomas Firing Schedule : Oxidising 150oC > 300oC > 5 min > 130oc > 1229oC > 20 min > END",
      "createdBy": "Jayne Bunting",
      "source": "glazy.org",
      "url": "https://glazy.org/recipes/10433"
    },
    {
      "id": 22327,
      "code": "GLAZY-22327",
      "name": "Alabama Rain",
      "cone": "6",
      "surface": "Satin-matte",
      "transparency": "Opaque",
      "atmosphere": "Oxidation",
      "subtype": "Glaze - Yellow - Iron",
      "ingredients": [
        {
          "material": "Custer Feldspar",
          "amount": 43.0
        },
        {
          "material": "Gerstley Borate",
          "amount": 18.0
        },
        {
          "material": "Silica",
          "amount": 18.0
        },
        {
          "material": "Zinc Oxide",
          "amount": 8.0
        },
        {
          "material": "Dolomite",
          "amount": 6.0
        },
        {
          "material": "EP Kaolin",
          "amount": 5.0
        },
        {
          "material": "Whiting",
          "amount": 2.0
        }
      ],
      "additionals": [
        {
          "material": "Rutile",
          "amount": 14.0
        }
      ],
      "description": "Alabama Rain with added Rutile fired on Standard #266 clay.",
      "createdBy": "John Britt",
      "source": "glazy.org",
      "url": "https://glazy.org/recipes/22327"
    },
    {
      "id": 45651,
      "code": "GLAZY-45651",
      "name": "Alabama Rain 11% Rutile",
      "cone": "6",
      "surface": "Semi-glossy",
      "transparency": "Opaque",
      "atmosphere": "Oxidation",
      "subtype": "Glaze - Red - Pink",
      "ingredients": [
        {
          "material": "Custer Feldspar",
          "amount": 43.0
        },
        {
          "material": "Gerstley Borate",
          "amount": 18.0
        },
        {
          "material": "Silica",
          "amount": 18.0
        },
        {
          "material": "Zinc Oxide",
          "amount": 8.0
        },
        {
          "material": "Dolomite",
          "amount": 6.0
        },
        {
          "material": "EP Kaolin",
          "amount": 5.0
        },
        {
          "material": "Whiting",
          "amount": 2.0
        }
      ],
      "additionals": [
        {
          "material": "Rutile",
          "amount": 11.0
        }
      ],
      "description": "John Britt\u2019s recipe but with 11% Rutile instead of 14% Sp gravity 148",
      "createdBy": "Lisa Common",
      "source": "glazy.org",
      "url": "https://glazy.org/recipes/45651"
    },
    {
      "id": 4807,
      "code": "GLAZY-4807",
      "name": "Albany (Salt) Glaze",
      "cone": "10",
      "surface": "",
      "transparency": "",
      "atmosphere": "Salt & Soda",
      "subtype": "Glaze - Salt & Soda",
      "ingredients": [
        {
          "material": "Albany slip",
          "amount": 80.0
        },
        {
          "material": "Barium Carbonate",
          "amount": 8.0
        },
        {
          "material": "Nepheline Syenite",
          "amount": 8.0
        },
        {
          "material": "Red Iron Oxide",
          "amount": 4.0
        }
      ],
      "description": "This recipe was imported from Louis Katz's Hyperglaze database available on his website: http://falcon.tamucc.edu/lkatz/allglazes.txt More information about Louis Katz can be found on his website, http://www.louiskatz.net/ Louis Katz Notes: I am not a safety expert and any information contained in this file about safety should be ignored in favor of advice from experts. All of the materials in all glazes are potentially hazardous. All of these glaze recipes are given without any representation of accuracy or safety. They may work, they may not. They may be safe when fired or they may not. All of the materials used in them have hazards associated with them. You must be have sufficient training in the hazards before you use the the materials. You will have to determine the suitability and safety for your use. Do not assume that a lack of a warning about a material means that it is safe. Cone: 10 Firing: Ox. or Red. Recipe: Percent Batch Albany 80.00 100.0 Bar Carb 8.00 10.0 Neph Sy 8.00 10.0 RIO 4.00 5.0 Totals: 100.00 % 125.0 gm",
      "createdBy": "Glazy Admin",
      "source": "glazy.org",
      "url": "https://glazy.org/recipes/4807"
    },
    {
      "id": 906,
      "code": "GLAZY-906",
      "name": "Albany Black",
      "cone": "5 - 6",
      "surface": "Semi-glossy",
      "transparency": "Opaque",
      "atmosphere": "Oxidation, Reduction",
      "subtype": "Glaze - Black",
      "ingredients": [
        {
          "material": "Albany slip",
          "amount": 75.0
        },
        {
          "material": "Nepheline Syenite",
          "amount": 20.0
        },
        {
          "material": "Gerstley Borate",
          "amount": 5.0
        }
      ],
      "additionals": [
        {
          "material": "Cobalt Oxide",
          "amount": 5.0
        }
      ],
      "description": "Glaze Type: Ca Mg SlipGlaze Albany sub.= Yellow Banks Red #101 + Whiting 14% approx. + Dolomite 2-3% approx.",
      "createdBy": "Glazy Admin",
      "source": "glazy.org",
      "url": "https://glazy.org/recipes/906"
    },
    {
      "id": 9266,
      "code": "GLAZY-9266",
      "name": "Albany black",
      "cone": "6",
      "surface": "Semi-glossy",
      "transparency": "",
      "atmosphere": "Oxidation",
      "subtype": "Glaze - Black - Slip-Based",
      "ingredients": [
        {
          "material": "Alberta Slip",
          "amount": 75.0
        },
        {
          "material": "Nepheline Syenite",
          "amount": 20.0
        },
        {
          "material": "Gillespie Borate",
          "amount": 5.0
        }
      ],
      "additionals": [
        {
          "material": "Cobalt Oxide",
          "amount": 2.0
        }
      ],
      "description": "slip based black",
      "createdBy": "chance taylor",
      "source": "glazy.org",
      "url": "https://glazy.org/recipes/9266"
    },
    {
      "id": 217885,
      "code": "GLAZY-217885",
      "name": "Albany Blue-Green Glaze",
      "cone": "6",
      "surface": "",
      "transparency": "",
      "atmosphere": "Oxidation",
      "subtype": "Glaze - Iron",
      "ingredients": [
        {
          "material": "Albany slip",
          "amount": 63.2
        },
        {
          "material": "Cornwall Stone",
          "amount": 15.8
        },
        {
          "material": "Gerstley Borate",
          "amount": 10.5
        },
        {
          "material": "Whiting",
          "amount": 10.5
        }
      ],
      "additionals": [
        {
          "material": "Red Iron Oxide",
          "amount": 7.4
        }
      ],
      "description": "University of Maryland Glazes by Harold J. McWhinnie, Ceramics Monthly, February 1980 \"The following glaze recipes are intended for use at the Cone 6 range in an oxidizing atmosphere on stoneware clay bodies.\"",
      "createdBy": "Glazy Admin",
      "source": "glazy.org",
      "url": "https://glazy.org/recipes/217885"
    },
    {
      "id": 2535,
      "code": "GLAZY-2535",
      "name": "Albany Dark Blue Flecks",
      "cone": "6",
      "surface": "Glossy",
      "transparency": "",
      "atmosphere": "",
      "subtype": "Glaze - Blue",
      "ingredients": [
        {
          "material": "Albany slip",
          "amount": 80.0
        },
        {
          "material": "Gerstley Borate",
          "amount": 15.0
        },
        {
          "material": "Cobalt Carbonate",
          "amount": 5.0
        }
      ],
      "description": "Source/Alternate names: Kendra Bogert Notes: Kendra Bogert: black base with dark blue flecks. Used it for 20 years. Runny with our newest Albany Slip.",
      "createdBy": "Glazy Admin",
      "source": "glazy.org",
      "url": "https://glazy.org/recipes/2535"
    },
    {
      "id": 5748,
      "code": "GLAZY-5748",
      "name": "Albany Dark Brown",
      "cone": "10",
      "surface": "",
      "transparency": "",
      "atmosphere": "Reduction",
      "subtype": "Glaze - Iron - Slip-Based",
      "ingredients": [
        {
          "material": "Albany slip",
          "amount": 55.8
        },
        {
          "material": "Barnard Slip",
          "amount": 28.0
        },
        {
          "material": "Gerstley Borate",
          "amount": 6.8
        },
        {
          "material": "Silica",
          "amount": 3.3
        },
        {
          "material": "Cornwall Stone",
          "amount": 3.2
        },
        {
          "material": "Ball Clay",
          "amount": 1.2
        },
        {
          "material": "Whiting",
          "amount": 1.1
        },
        {
          "material": "Zinc Oxide",
          "amount": 0.6
        }
      ],
      "description": "NOTE: This recipe was imported from Triangle Potter's Guild Glaze Recipes published November, 1988 Source: NCSU Craft Center, Dawn Hoyle 700 barnard clay 1395 albany slip 80 cornwall stone 30 ball clay 82.5 flint 27.5 whiting 15 zinc oxide 170 gerstley borate",
      "createdBy": "Glazy Admin",
      "source": "glazy.org",
      "url": "https://glazy.org/recipes/5748"
    },
    {
      "id": 4808,
      "code": "GLAZY-4808",
      "name": "ALBANY DRIP",
      "cone": "10",
      "surface": "Smooth Matte",
      "transparency": "",
      "atmosphere": "Reduction",
      "subtype": "Glaze - Ash - Synthetic/Fake",
      "ingredients": [
        {
          "material": "Albany slip",
          "amount": 50.0
        },
        {
          "material": "Whiting",
          "amount": 40.0
        },
        {
          "material": "EP Kaolin",
          "amount": 5.0
        },
        {
          "material": "Potash Feldspar",
          "amount": 5.0
        }
      ],
      "additionals": [
        {
          "material": "Cobalt Carbonate",
          "amount": 0.2
        }
      ],
      "description": "This recipe was imported from Louis Katz's Hyperglaze database available on his website: http://falcon.tamucc.edu/lkatz/allglazes.txt More information about Louis Katz can be found on his website, http://www.louiskatz.net/ Louis Katz Notes: I am not a safety expert and any information contained in this file about safety should be ignored in favor of advice from experts. All of the materials in all glazes are potentially hazardous. All of these glaze recipes are given without any representation of accuracy or safety. They may work, they may not. They may be safe when fired or they may not. All of the materials used in them have hazards associated with them. You must be have sufficient training in the hazards before you use the the materials. You will have to determine the suitability and safety for your use. Do not assume that a lack of a warning about a material means that it is safe. Cone: 10 Color: greenish /tan Surface texture: shiny/matte Firing: Reduction Glaze type: FAKE ASH Recipe: Percent Batch Albany Slip 50.00 4000 Whiting 40.00 3200 Potash Feldspar 5.00 400 EPK 5.00 400 Totals: 100.00 % 8000 Gm Also add: Cobalt Carbonate 0.20 16 Comments: VERY, VERY runny. APPLY THINLY! Albany Slip: Free Silica, wear Respirator Cost limited",
      "createdBy": "Glazy Admin",
      "source": "glazy.org",
      "url": "https://glazy.org/recipes/4808"
    },
    {
      "id": 9,
      "code": "GLAZY-9",
      "name": "Albany Glaze",
      "cone": "9 - 10",
      "surface": "",
      "transparency": "",
      "atmosphere": "Oxidation, Reduction",
      "subtype": "Glaze - Iron - Slip-Based",
      "ingredients": [
        {
          "material": "Albany slip",
          "amount": 63.16
        },
        {
          "material": "Cornwall Stone",
          "amount": 26.32
        },
        {
          "material": "Whiting",
          "amount": 10.53
        }
      ],
      "additionals": [
        {
          "material": "Red Iron Oxide",
          "amount": 5.26
        }
      ],
      "description": "The Albany glaze it's a near twin of (in my kiln anyway) is glaze #23 in the appendix of Daniel Rhodes Clay and Glazes for the Potter- (this book is a good potters' bible) Submitted by: Marcia Kindlmann",
      "createdBy": "Glazy Admin",
      "source": "glazy.org",
      "url": "https://glazy.org/recipes/9"
    },
    {
      "id": 29062,
      "code": "GLAZY-29062",
      "name": "Albany Glaze",
      "cone": "10",
      "surface": "",
      "transparency": "",
      "atmosphere": "Reduction",
      "subtype": "Glaze - Iron - Slip-Based",
      "ingredients": [
        {
          "material": "Albany slip",
          "amount": 100.0
        }
      ],
      "additionals": [
        {
          "material": "Barium Carbonate",
          "amount": 10.0
        },
        {
          "material": "Nepheline Syenite",
          "amount": 10.0
        },
        {
          "material": "Red Iron Oxide",
          "amount": 5.0
        }
      ],
      "description": "From the Kansas City Art Institute Ceramic Department (KCAI), Glaze Formulas, 15 February 1990. Labeled \"St. John Salt Glazes\" http://www.brackers.com/wp-content/uploads/2015/02/KCAI-Glaze-Recpies.pdf",
      "createdBy": "Glazy Admin",
      "source": "glazy.org",
      "url": "https://glazy.org/recipes/29062"
    },
    {
      "id": 217874,
      "code": "GLAZY-217874",
      "name": "Albany Glaze",
      "cone": "6",
      "surface": "Glossy",
      "transparency": "Opaque",
      "atmosphere": "Oxidation",
      "subtype": "Glaze - Iron",
      "ingredients": [
        {
          "material": "Albany slip",
          "amount": 89.0
        },
        {
          "material": "Cryolite",
          "amount": 11.0
        }
      ],
      "additionals": [
        {
          "material": "Bentonite",
          "amount": 2.0
        }
      ],
      "description": "University of Maryland Glazes by Harold J. McWhinnie, Ceramics Monthly, February 1980 \"The following glaze recipes are intended for use at the Cone 6 range in an oxidizing atmosphere on stoneware clay bodies.\" This is a dark, shiny brown glaze.",
      "createdBy": "Glazy Admin",
      "source": "glazy.org",
      "url": "https://glazy.org/recipes/217874"
    },
    {
      "id": 114113,
      "code": "GLAZY-114113",
      "name": "Albany Rutile Blue",
      "cone": "6",
      "surface": "Glossy",
      "transparency": "Opaque",
      "atmosphere": "Oxidation",
      "subtype": "Glaze - Blue - Rutile",
      "ingredients": [
        {
          "material": "Albany slip",
          "amount": 80.0
        },
        {
          "material": "Ferro Frit 3134",
          "amount": 20.0
        }
      ],
      "additionals": [
        {
          "material": "Rutile",
          "amount": 4.0
        }
      ],
      "description": "Found recipe with Alberta Slib in stead of Albany. So I replaces the Alberta with Albany and did some experimentation. I guess the Albany slib is synthetic.",
      "createdBy": "Wouter Vandenbranden",
      "source": "glazy.org",
      "url": "https://glazy.org/recipes/114113"
    },
    {
      "id": 9824,
      "code": "GLAZY-9824",
      "name": "Albany slip Glaze",
      "cone": "6 - 10",
      "surface": "",
      "transparency": "",
      "atmosphere": "Oxidation",
      "subtype": "Glaze",
      "ingredients": [
        {
          "material": "Albany slip",
          "amount": 80.0
        },
        {
          "material": "Gerstley Borate",
          "amount": 20.0
        },
        {
          "material": "Cobalt Carbonate",
          "amount": 5.0
        }
      ],
      "description": "",
      "createdBy": "Teresa Diaz-Cochran",
      "source": "glazy.org",
      "url": "https://glazy.org/recipes/9824"
    },
    {
      "id": 24811,
      "code": "GLAZY-24811",
      "name": "Albany Slip Glaze",
      "cone": "7 - 10",
      "surface": "Glossy",
      "transparency": "Opaque",
      "atmosphere": "",
      "subtype": "Glaze",
      "ingredients": [
        {
          "material": "Albany slip",
          "amount": 60.0
        },
        {
          "material": "Cornwall Stone",
          "amount": 25.0
        },
        {
          "material": "Whiting",
          "amount": 10.0
        },
        {
          "material": "Red Iron Oxide",
          "amount": 5.0
        }
      ],
      "description": "Thick = Glossy Black. Thin = Chocolate Brown At ^8 sometimes shows green speckle. Overglaze of iron can produce plum. Rutile can give a beautiful gold. Too heavy and fired too high the glaze will run (duhhh)",
      "createdBy": "Ceramic Recipes",
      "source": "glazy.org",
      "url": "https://glazy.org/recipes/24811"
    },
    {
      "id": 4810,
      "code": "GLAZY-4810",
      "name": "Albany Slip Substitute",
      "cone": "10",
      "surface": "Glossy",
      "transparency": "",
      "atmosphere": "Reduction",
      "subtype": "Slip & Engobe - Slip",
      "ingredients": [
        {
          "material": "Redart",
          "amount": 73.14
        },
        {
          "material": "Dolomite",
          "amount": 6.86
        },
        {
          "material": "Whiting",
          "amount": 6.06
        },
        {
          "material": "Silica",
          "amount": 5.34
        },
        {
          "material": "Nepheline Syenite",
          "amount": 5.01
        },
        {
          "material": "EP Kaolin",
          "amount": 3.59
        }
      ],
      "description": "This recipe was imported from Louis Katz's Hyperglaze database available on his website: http://falcon.tamucc.edu/lkatz/allglazes.txt More information about Louis Katz can be found on his website, http://www.louiskatz.net/ Louis Katz Notes: I am not a safety expert and any information contained in this file about safety should be ignored in favor of advice from experts. All of the materials in all glazes are potentially hazardous. All of these glaze recipes are given without any representation of accuracy or safety. They may work, they may not. They may be safe when fired or they may not. All of the materials used in them have hazards associated with them. You must be have sufficient training in the hazards before you use the the materials. You will have to determine the suitability and safety for your use. Do not assume that a lack of a warning about a material means that it is safe. Cone: 10 Color: brown Surface texture: shiny Firing: Reduction Glaze type: SLIP Recipe: Percent Batch RedArt Clay 73.14 5851 Nepheline Syenite 5.01 401 EPK 3.59 287 Dolomite 6.86 549 Whiting 6.06 485 Flint 5.34 427 Totals: 100.00 % 8000 Gm Comments: Recalculated by Richard Burkett 4/24/89.",
      "createdBy": "Glazy Admin",
      "source": "glazy.org",
      "url": "https://glazy.org/recipes/4810"
    },
    {
      "id": 4811,
      "code": "GLAZY-4811",
      "name": "Albany Slip Substitute 2",
      "cone": "10",
      "surface": "Glossy",
      "transparency": "",
      "atmosphere": "Oxidation, Reduction",
      "subtype": "Slip & Engobe - Slip",
      "ingredients": [
        {
          "material": "Redart",
          "amount": 58.36
        },
        {
          "material": "Silica",
          "amount": 17.79
        },
        {
          "material": "Dolomite",
          "amount": 11.36
        },
        {
          "material": "Whiting",
          "amount": 4.77
        },
        {
          "material": "Custer Feldspar (1989)",
          "amount": 4.23
        },
        {
          "material": "EP Kaolin",
          "amount": 3.21
        },
        {
          "material": "Rutile",
          "amount": 0.28
        }
      ],
      "description": "This recipe was imported from Louis Katz's Hyperglaze database available on his website: http://falcon.tamucc.edu/lkatz/allglazes.txt More information about Louis Katz can be found on his website, http://www.louiskatz.net/ Louis Katz Notes: I am not a safety expert and any information contained in this file about safety should be ignored in favor of advice from experts. All of the materials in all glazes are potentially hazardous. All of these glaze recipes are given without any representation of accuracy or safety. They may work, they may not. They may be safe when fired or they may not. All of the materials used in them have hazards associated with them. You must be have sufficient training in the hazards before you use the the materials. You will have to determine the suitability and safety for your use. Do not assume that a lack of a warning about a material means that it is safe. Cone: 10 Surface texture: Gloss Firing: Ox. or Red. Glaze type: SLIP Recipe: Percent Batch RedArt Clay 58.36 4669 Custer Feldspar 4.23 338 EPK 3.21 257 Dolomite 11.36 909 Whiting 4.77 382 Silica 17.79 1423 Rutile 0.28 22 Totals: 100.00 % 8000 Gm Comments: Recalculated by Richard Burkett.",
      "createdBy": "Glazy Admin",
      "source": "glazy.org",
      "url": "https://glazy.org/recipes/4811"
    },
    {
      "id": 4812,
      "code": "GLAZY-4812",
      "name": "Albany Substitute",
      "cone": "10",
      "surface": "",
      "transparency": "",
      "atmosphere": "Oxidation, Reduction",
      "subtype": "Slip & Engobe - Slip",
      "ingredients": [
        {
          "material": "Redart",
          "amount": 94.43
        },
        {
          "material": "Whiting",
          "amount": 4.25
        },
        {
          "material": "Dolomite",
          "amount": 0.94
        },
        {
          "material": "Soda Ash",
          "amount": 0.38
        }
      ],
