Repository: MrSeldon/argilev2

File: data/glazes/glazy.json (part 12 of 315)
{
      "description": "This recipe was imported from Louis Katz's Hyperglaze database available on his website: http://falcon.tamucc.edu/lkatz/allglazes.txt More information about Louis Katz can be found on his website, http://www.louiskatz.net/ Louis Katz Notes: I am not a safety expert and any information contained in this file about safety should be ignored in favor of advice from experts. All of the materials in all glazes are potentially hazardous. All of these glaze recipes are given without any representation of accuracy or safety. They may work, they may not. They may be safe when fired or they may not. All of the materials used in them have hazards associated with them. You must be have sufficient training in the hazards before you use the the materials. You will have to determine the suitability and safety for your use. Do not assume that a lack of a warning about a material means that it is safe. Cone: 10 Firing: Ox. or Red. Recipe: Percent Batch Dolomite 0.94 0.94 Soda Ash 0.38 0.38 Whiting 4.25 4.25 Redart 94.43 94.43 Totals: 100.00 % 100.00 gm",
      "createdBy": "Glazy Admin",
      "source": "glazy.org",
      "url": "https://glazy.org/recipes/4812"
    },
    {
      "id": 29355,
      "code": "GLAZY-29355",
      "name": "Albany Substitute",
      "cone": "10",
      "surface": "",
      "transparency": "",
      "atmosphere": "",
      "subtype": "Slip & Engobe - Slip",
      "ingredients": [
        {
          "material": "Redart",
          "amount": 94.43
        },
        {
          "material": "Whiting",
          "amount": 4.25
        },
        {
          "material": "Dolomite",
          "amount": 0.94
        },
        {
          "material": "Soda Ash",
          "amount": 0.38
        }
      ],
      "description": "From the Kansas City Art Institute Ceramic Department (KCAI), Glaze Formulas, 15 February 1990. http://www.brackers.com/wp-content/uploads/2015/02/KCAI-Glaze-Recpies.pdf",
      "createdBy": "Glazy Admin",
      "source": "glazy.org",
      "url": "https://glazy.org/recipes/29355"
    },
    {
      "id": 4814,
      "code": "GLAZY-4814",
      "name": "Albany With Copper",
      "cone": "10",
      "surface": "",
      "transparency": "",
      "atmosphere": "Oxidation, Reduction",
      "subtype": "Glaze - Iron - Slip-Based",
      "ingredients": [
        {
          "material": "Albany slip",
          "amount": 40.0
        },
        {
          "material": "Cornwall Stone",
          "amount": 20.0
        },
        {
          "material": "Kaolin",
          "amount": 20.0
        },
        {
          "material": "Whiting",
          "amount": 20.0
        }
      ],
      "additionals": [
        {
          "material": "Copper Carbonate",
          "amount": 1.0
        }
      ],
      "description": "This recipe was imported from Louis Katz's Hyperglaze database available on his website: http://falcon.tamucc.edu/lkatz/allglazes.txt More information about Louis Katz can be found on his website, http://www.louiskatz.net/ Louis Katz Notes: I am not a safety expert and any information contained in this file about safety should be ignored in favor of advice from experts. All of the materials in all glazes are potentially hazardous. All of these glaze recipes are given without any representation of accuracy or safety. They may work, they may not. They may be safe when fired or they may not. All of the materials used in them have hazards associated with them. You must be have sufficient training in the hazards before you use the the materials. You will have to determine the suitability and safety for your use. Do not assume that a lack of a warning about a material means that it is safe. Cone: 10 Firing: Ox. or Red. Recipe: Percent Batch Albany 40.00 3200 Whiting 20.00 1600 Cornwall 20.00 1600 Kaolin 20.00 1600 Totals: 100.00 % 8000 Gm Also add: Copper Carbonate 1.00 80",
      "createdBy": "Glazy Admin",
      "source": "glazy.org",
      "url": "https://glazy.org/recipes/4814"
    },
    {
      "id": 22981,
      "code": "GLAZY-22981",
      "name": "Alberta Slip Rutile",
      "cone": "5 - 6",
      "surface": "Semi-glossy",
      "transparency": "Semi-opaque",
      "atmosphere": "Oxidation, Neutral",
      "subtype": "Glaze - Blue - Rutile",
      "ingredients": [
        {
          "material": "Alberta Slip",
          "amount": 80.0
        },
        {
          "material": "Ferro Frit 3134",
          "amount": 20.0
        }
      ],
      "additionals": [
        {
          "material": "Rutile",
          "amount": 4.0
        }
      ],
      "description": "The original recipe can be found here: https://digitalfire.com/4sight/recipes/albertasliprutilebluecone631.html The article above suggests calcining part of the Alberta Slip, I have found that to be unnecessary. The color comes out just as strong without the extra step. The glaze looks beautiful on white or dark clay.",
      "createdBy": "Meg von der Linden",
      "source": "glazy.org",
      "url": "https://glazy.org/recipes/22981"
    },
    {
      "id": 121839,
      "code": "GLAZY-121839",
      "name": "Alberta Slip Rutile plus Cobalt Carb",
      "cone": "5 - 6",
      "surface": "Semi-glossy",
      "transparency": "Semi-opaque",
      "atmosphere": "Oxidation",
      "subtype": "Glaze - Blue - Rutile",
      "ingredients": [
        {
          "material": "Alberta Slip",
          "amount": 80.0
        },
        {
          "material": "Ferro Frit 3134",
          "amount": 20.0
        }
      ],
      "additionals": [
        {
          "material": "Rutile",
          "amount": 4.0
        },
        {
          "material": "Cobalt Carbonate",
          "amount": 2.0
        }
      ],
      "description": "This is a good option if you are having trouble getting blue from Tony Hansen's GA6-C recipe which usually requires a slow cool. I added 2% cobalt carbonate to this recipe to guarantee the blue without a slow cool. You can experiment with smaller amounts of cobalt too. 0.5-1% has worked well for some other potters who have tried this. I do not roast/calcine any of the Alberta Slip as Tony recommends - I find the glaze is fine without it and will only crack on drying if applied thickly - and even then, the cracks smooth out beautifully in my firings. I keep it at 1.45 SG and do a 2 second dip on Plainsman m390 and m350 clay. The glaze does settle quickly so make sure to stir it every few minutes. I'm now able to get blue without cobalt so I'm using Tony's original recipe now, but adding cobalt was an excellent helper for me when I first started. This is a perfect replacement for Amaco Blue Rutile. - Stiina From the Alberta Slip Rutile description: \"The original recipe can be found here: https://digitalfire.com/4sight/recipes/albertasliprutilebluecone631.html The article above suggests calcining part of the Alberta Slip, I have found that to be unnecessary. The color comes out just as strong without the extra step. The glaze looks beautiful on white or dark clay.\"",
      "createdBy": "Studio Stiina",
      "source": "glazy.org",
      "url": "https://glazy.org/recipes/121839"
    },
    {
      "id": 67459,
      "code": "GLAZY-67459",
      "name": "Alberta Yellow",
      "cone": "6",
      "surface": "",
      "transparency": "",
      "atmosphere": "Oxidation",
      "subtype": "Glaze - Yellow",
      "ingredients": [
        {
          "material": "Alberta Slip",
          "amount": 35.1
        },
        {
          "material": "Silica",
          "amount": 23.43
        },
        {
          "material": "Nepheline Syenite",
          "amount": 21.86
        },
        {
          "material": "Gerstley Borate",
          "amount": 17.65
        },
        {
          "material": "Soda Ash",
          "amount": 1.96
        }
      ],
      "description": "From \"Amazing Glaze: Techniques, Recipes, Finishing, and Firing\" by Gabriel Kline",
      "createdBy": "Glazy Admin",
      "source": "glazy.org",
      "url": "https://glazy.org/recipes/67459"
    },
    {
      "id": 33733,
      "code": "GLAZY-33733",
      "name": "Alberta, Alberta",
      "cone": "6",
      "surface": "",
      "transparency": "",
      "atmosphere": "Oxidation",
      "subtype": "Glaze - Yellow - Iron",
      "ingredients": [
        {
          "material": "Alberta Slip",
          "amount": 66.0
        },
        {
          "material": "Ferro Frit 3110",
          "amount": 33.0
        }
      ],
      "description": "A two ingredient glaze. Works with dolomite as well (see picture)",
      "createdBy": "david tsabar",
      "source": "glazy.org",
      "url": "https://glazy.org/recipes/33733"
    },
    {
      "id": 5315,
      "code": "GLAZY-5315",
      "name": "Alberto's Majolica",
      "cone": "9",
      "surface": "",
      "transparency": "",
      "atmosphere": "Oxidation",
      "subtype": "Glaze - Majolica",
      "ingredients": [
        {
          "material": "Kingman Feldspar",
          "amount": 34.66
        },
        {
          "material": "Colemanite",
          "amount": 30.95
        },
        {
          "material": "Silica",
          "amount": 15.59
        },
        {
          "material": "EP Kaolin",
          "amount": 11.01
        },
        {
          "material": "Talc",
          "amount": 4.7
        },
        {
          "material": "Bentonite",
          "amount": 2.35
        },
        {
          "material": "Lithium Carbonate",
          "amount": 0.74
        }
      ],
      "description": "This recipe was imported from Louis Katz's Hyperglaze database available on his website: http://falcon.tamucc.edu/lkatz/allglazes.txt More information about Louis Katz can be found on his website, http://www.louiskatz.net/ Louis Katz Notes: I am not a safety expert and any information contained in this file about safety should be ignored in favor of advice from experts. All of the materials in all glazes are potentially hazardous. All of these glaze recipes are given without any representation of accuracy or safety. They may work, they may not. They may be safe when fired or they may not. All of the materials used in them have hazards associated with them. You must be have sufficient training in the hazards before you use the the materials. You will have to determine the suitability and safety for your use. Do not assume that a lack of a warning about a material means that it is safe. Cone: 9 Color: white Firing: Oxidation Recipe: Percent Batch Colemanite 30.95 25.00 Talc 4.70 3.80 Kingman Feldspar 34.66 28.00 EPK 11.01 8.89 Flint 15.59 12.59 Lithium Carbide 0.74 0.60 Bentonite 2.35 1.90 Totals: 100.00 % 80.78 gm Comments: add your own colorants-- the sky's the limit",
      "createdBy": "Glazy Admin",
      "source": "glazy.org",
      "url": "https://glazy.org/recipes/5315"
    },
    {
      "id": 39190,
      "code": "GLAZY-39190",
      "name": "Alex's Matte Teal",
      "cone": "5 - 6",
      "surface": "Satin",
      "transparency": "Opaque",
      "atmosphere": "Oxidation",
      "subtype": "Glaze - Turquoise",
      "ingredients": [],
      "additionals": [
        {
          "material": "Nepheline Syenite",
          "amount": 27.04
        },
        {
          "material": "EP Kaolin",
          "amount": 24.02
        },
        {
          "material": "Whiting",
          "amount": 18.03
        },
        {
          "material": "Silica",
          "amount": 15.9
        },
        {
          "material": "Gerstley Borate",
          "amount": 15.02
        },
        {
          "material": "Copper Carbonate",
          "amount": 5.0
        },
        {
          "material": "Cobalt Carbonate",
          "amount": 0.25
        }
      ],
      "description": "Developed with guidance from Ryan Rakhshan at Visarts in MD!",
      "createdBy": "Alex Schmiechen",
      "source": "glazy.org",
      "url": "https://glazy.org/recipes/39190"
    },
    {
      "id": 43420,
      "code": "GLAZY-43420",
      "name": "Alfred \"L\"",
      "cone": "10",
      "surface": "",
      "transparency": "",
      "atmosphere": "",
      "subtype": "Glaze - White, Off-White",
      "ingredients": [
        {
          "material": "Silica",
          "amount": 31.0
        },
        {
          "material": "Potash Feldspar",
          "amount": 19.0
        },
        {
          "material": "Whiting",
          "amount": 17.0
        },
        {
          "material": "Kentucky OM #4 Ball Clay",
          "amount": 15.0
        },
        {
          "material": "Soda Feldspar",
          "amount": 15.0
        },
        {
          "material": "Barium Carbonate",
          "amount": 3.0
        }
      ],
      "description": "From Virginia Scotchie's Clay and Glaze Compendium",
      "createdBy": "Glazy Admin",
      "source": "glazy.org",
      "url": "https://glazy.org/recipes/43420"
    },
    {
      "id": 217896,
      "code": "GLAZY-217896",
      "name": "Alfred Blue Glaze",
      "cone": "6",
      "surface": "",
      "transparency": "",
      "atmosphere": "Oxidation",
      "subtype": "Glaze - Blue - Cobalt",
      "ingredients": [
        {
          "material": "Kona F-4 feldspar",
          "amount": 46.1
        },
        {
          "material": "Silica",
          "amount": 19.7
        },
        {
          "material": "Gerstley Borate",
          "amount": 13.5
        },
        {
          "material": "Whiting",
          "amount": 8.2
        },
        {
          "material": "Dolomite",
          "amount": 5.9
        },
        {
          "material": "Zinc Oxide",
          "amount": 3.9
        },
        {
          "material": "EP Kaolin",
          "amount": 2.7
        }
      ],
      "additionals": [
        {
          "material": "Black Copper Oxide",
          "amount": 3.0
        },
        {
          "material": "Cobalt Oxide",
          "amount": 0.5
        }
      ],
      "description": "University of Maryland Glazes by Harold J. McWhinnie, Ceramics Monthly, February 1980 \"The following glaze recipes are intended for use at the Cone 6 range in an oxidizing atmosphere on stoneware clay bodies.\" This transparent blue glaze may tend to run.",
      "createdBy": "Glazy Admin",
      "source": "glazy.org",
      "url": "https://glazy.org/recipes/217896"
    },
    {
      "id": 43318,
      "code": "GLAZY-43318",
      "name": "Alfred Clear Base",
      "cone": "6",
      "surface": "",
      "transparency": "",
      "atmosphere": "",
      "subtype": "Glaze - Clear",
      "ingredients": [
        {
          "material": "Ferro Frit 3134",
          "amount": 82.0
        },
        {
          "material": "Kentucky OM #4 Ball Clay",
          "amount": 9.0
        },
        {
          "material": "Tin Oxide",
          "amount": 9.0
        }
      ],
      "description": "From Virginia Scotchie's Clay and Glaze Compendium",
      "createdBy": "Glazy Admin",
      "source": "glazy.org",
      "url": "https://glazy.org/recipes/43318"
    },
    {
      "id": 43311,
      "code": "GLAZY-43311",
      "name": "Alfred Glossy Transparent",
      "cone": "4",
      "surface": "",
      "transparency": "",
      "atmosphere": "",
      "subtype": "Glaze - Clear",
      "ingredients": [
        {
          "material": "Ferro Frit 3195",
          "amount": 30.0
        },
        {
          "material": "Gerstley Borate",
          "amount": 30.0
        },
        {
          "material": "Nepheline Syenite",
          "amount": 20.0
        },
        {
          "material": "EP Kaolin",
          "amount": 10.0
        },
        {
          "material": "Silica",
          "amount": 10.0
        }
      ],
      "description": "From Virginia Scotchie's Clay and Glaze Compendium",
      "createdBy": "Glazy Admin",
      "source": "glazy.org",
      "url": "https://glazy.org/recipes/43311"
    },
    {
      "id": 43514,
      "code": "GLAZY-43514",
      "name": "Alfred Glossy White Opaque",
      "cone": "4",
      "surface": "",
      "transparency": "Opaque",
      "atmosphere": "Oxidation",
      "subtype": "Glaze - White, Off-White",
      "ingredients": [
        {
          "material": "Ferro Frit 3124",
          "amount": 75.0
        },
        {
          "material": "Zircopax",
          "amount": 15.0
        },
        {
          "material": "EP Kaolin",
          "amount": 5.0
        },
        {
          "material": "Talc",
          "amount": 5.0
        }
      ],
      "description": "From Virginia Scotchie's Clay and Glaze Compendium",
      "createdBy": "Glazy Admin",
      "source": "glazy.org",
      "url": "https://glazy.org/recipes/43514"
    },
    {
      "id": 4815,
      "code": "GLAZY-4815",
      "name": "Alfred L Transparent",
      "cone": "10",
      "surface": "Glossy",
      "transparency": "",
      "atmosphere": "Reduction",
      "subtype": "Glaze - Clear",
      "ingredients": [
        {
          "material": "Custer Feldspar (1989)",
          "amount": 27.56
        },
        {
          "material": "Whiting",
          "amount": 24.65
        },
        {
          "material": "Kona F-4 feldspar",
          "amount": 21.74
        },
        {
          "material": "Silica",
          "amount": 21.74
        },
        {
          "material": "EP Kaolin",
          "amount": 4.31
        }
      ],
      "description": "This recipe was imported from Louis Katz's Hyperglaze database available on his website: http://falcon.tamucc.edu/lkatz/allglazes.txt More information about Louis Katz can be found on his website, http://www.louiskatz.net/ Louis Katz Notes: I am not a safety expert and any information contained in this file about safety should be ignored in favor of advice from experts. All of the materials in all glazes are potentially hazardous. All of these glaze recipes are given without any representation of accuracy or safety. They may work, they may not. They may be safe when fired or they may not. All of the materials used in them have hazards associated with them. You must be have sufficient training in the hazards before you use the the materials. You will have to determine the suitability and safety for your use. Do not assume that a lack of a warning about a material means that it is safe. Cone: 10 Color: clear Surface texture: shiny Firing: Reduction Recipe: Percent Batch F-4 Feldspar 21.74 1739 Custer Feldspar 27.56 2205 Whiting 24.65 1972 EPK Kaolin 4.31 345 Silica 21.74 1739 Totals: 100.00 % 8000 Gm Comments: add 1/2 -2% Iron Ox. for celadon.",
      "createdBy": "Glazy Admin",
      "source": "glazy.org",
      "url": "https://glazy.org/recipes/4815"
    },
    {
      "id": 5749,
      "code": "GLAZY-5749",
      "name": "Alfred L. Celadon",
      "cone": "10",
      "surface": "",
      "transparency": "",
      "atmosphere": "Reduction",
      "subtype": "Glaze - Iron - Celadon",
      "ingredients": [
        {
          "material": "Silica",
          "amount": 31.0
        },
        {
          "material": "Potash Feldspar",
          "amount": 19.0
        },
        {
          "material": "Whiting",
          "amount": 17.0
        },
        {
          "material": "Ball Clay",
          "amount": 15.0
        },
        {
          "material": "Soda Feldspar",
          "amount": 15.0
        },
        {
          "material": "Barium Carbonate",
          "amount": 3.0
        }
      ],
      "additionals": [
        {
          "material": "Red Iron Oxide",
          "amount": 3.0
        },
        {
          "material": "Bentonite",
          "amount": 2.0
        },
        {
          "material": "Epsom salts",
          "amount": 0.5
        }
      ],
      "description": "NOTE: This recipe was imported from Triangle Potter's Guild Glaze Recipes published November, 1988 Source: Mary Roehm, Ed Duffield 19 potash feldspar 15 soda feldspar 17 whiting 3 barium carbonate 15 ball clay 31 flint + 3.0 red iron oxide + 2.0 bentonite + 0.5 epsom salt Nice waxy green celadon.",
      "createdBy": "Glazy Admin",
      "source": "glazy.org",
      "url": "https://glazy.org/recipes/5749"
    },
    {
      "id": 43525,
      "code": "GLAZY-43525",
      "name": "Alfred Satin White Opaque",
      "cone": "4",
      "surface": "",
      "transparency": "",
      "atmosphere": "Oxidation",
      "subtype": "Glaze - White, Off-White",
      "ingredients": [
        {
          "material": "Ferro Frit 3124",
          "amount": 40.0
        },
        {
          "material": "Ferro Frit 3304",
          "amount": 40.0
        },
        {
          "material": "Talc",
          "amount": 11.0
        },
        {
          "material": "EP Kaolin",
          "amount": 9.0
        }
      ],
      "additionals": [
        {
          "material": "Tin Oxide",
          "amount": 4.0
        }
      ],
      "description": "From Virginia Scotchie's Clay and Glaze Compendium",
      "createdBy": "Glazy Admin",
      "source": "glazy.org",
      "url": "https://glazy.org/recipes/43525"
    },
    {
      "id": 5316,
      "code": "GLAZY-5316",
      "name": "Alfred Spodumene Matt",
      "cone": "9",
      "surface": "Matte",
      "transparency": "",
      "atmosphere": "Oxidation",
      "subtype": "Glaze - Matte",
      "ingredients": [
        {
          "material": "Whiting",
          "amount": 23.62
        },
        {
          "material": "Custer Feldspar (1989)",
          "amount": 23.62
        },
        {
          "material": "EP Kaolin",
          "amount": 19.69
        },
        {
          "material": "Dolomite",
          "amount": 17.32
        },
        {
          "material": "Spodumene",
          "amount": 15.75
        }
      ],
      "description": "This recipe was imported from Louis Katz's Hyperglaze database available on his website: http://falcon.tamucc.edu/lkatz/allglazes.txt More information about Louis Katz can be found on his website, http://www.louiskatz.net/ Louis Katz Notes: I am not a safety expert and any information contained in this file about safety should be ignored in favor of advice from experts. All of the materials in all glazes are potentially hazardous. All of these glaze recipes are given without any representation of accuracy or safety. They may work, they may not. They may be safe when fired or they may not. All of the materials used in them have hazards associated with them. You must be have sufficient training in the hazards before you use the the materials. You will have to determine the suitability and safety for your use. Do not assume that a lack of a warning about a material means that it is safe. Cone: 9 Surface texture: Matte Firing: Oxidation Recipe: Percent Batch Custer Feldspar 23.62 12.00 EPK 19.69 10.00 Dolomite 17.32 8.80 Spodumene 15.75 8.00 Whiting 23.62 12.00 Totals: 100.00 % 50.80 gm Comments: add your own colorants",
      "createdBy": "Glazy Admin",
      "source": "glazy.org",
      "url": "https://glazy.org/recipes/5316"
    },
    {
      "id": 2759,
      "code": "GLAZY-2759",
      "name": "Alfred White",
      "cone": "6",
      "surface": "Matte",
      "transparency": "",
      "atmosphere": "",
      "subtype": "Glaze - White, Off-White",
      "ingredients": [
        {
          "material": "Kona F-4 feldspar",
          "amount": 46.7
        },
        {
          "material": "Silica",
          "amount": 15.3
        },
        {
          "material": "Talc",
          "amount": 13.7
        },
        {
          "material": "Gerstley Borate",
          "amount": 11.6
        },
        {
          "material": "Dolomite",
          "amount": 8.0
        },
        {
          "material": "EP Kaolin",
          "amount": 4.5
        }
      ],
      "description": "Source/Alternate names: similar oxides to Chappell Clear Semigloss, Chappel Semigloss and Textured Blue Notes: Alisa Clausen: remained very high on the test tile, as to say, melted but not mature. It is thick and white, with areas of separation in the surface, where the glaze began to melt, but not enough to smooth out. Overall soft white colour. Replacing G.B. with local borax Frit 623 showed a similar glaze result.",
      "createdBy": "Glazy Admin",
      "source": "glazy.org",
      "url": "https://glazy.org/recipes/2759"
    },
    {
      "id": 5779,
      "code": "GLAZY-5779",
      "name": "Alice",
      "cone": "10",
      "surface": "",
      "transparency": "",
      "atmosphere": "Reduction",
      "subtype": "Glaze",
      "ingredients": [
        {
          "material": "Dolomite",
          "amount": 30.0
        },
        {
          "material": "Kaolin",
          "amount": 25.0
        },
        {
          "material": "Cornwall Stone",
          "amount": 20.0
        },
        {
          "material": "Spodumene",
          "amount": 20.0
        },
        {
          "material": "Silica",
          "amount": 5.0
        }
      ],
      "description": "NOTE: This recipe was imported from Triangle Potter's Guild Glaze Recipes published November, 1988 Source: John Givvines 60 dolomite 50 kaolin 40 cornwall stone 40 spodumene 10 flint",
      "createdBy": "Glazy Admin",
      "source": "glazy.org",
      "url": "https://glazy.org/recipes/5779"
    },
    {
      "id": 44190,
      "code": "GLAZY-44190",
      "name": "Aligator Crawl",
      "cone": "4",
      "surface": "",
      "transparency": "",
      "atmosphere": "Oxidation",
      "subtype": "Glaze - Specialty - Crawling",
      "ingredients": [
        {
          "material": "Gerstley Borate",
          "amount": 57.1
        },
        {
          "material": "Bone Ash",
          "amount": 28.6
        },
        {
          "material": "Nepheline Syenite",
          "amount": 14.3
        }
      ],
      "description": "From Virginia Scotchie's Clay and Glaze Compendium",
      "createdBy": "Glazy Admin",
      "source": "glazy.org",
      "url": "https://glazy.org/recipes/44190"
    },
    {
      "id": 3080,
      "code": "GLAZY-3080",
      "name": "Alisa Butter Base",
      "cone": "6",
      "surface": "Semi-matte",
      "transparency": "Translucent",
      "atmosphere": "Oxidation",
      "subtype": "Glaze - Clear",
      "ingredients": [
        {
          "material": "Nepheline Syenite",
          "amount": 59.2
        },
        {
          "material": "Kentucky Stone",
          "amount": 26.3
        },
        {
          "material": "Dolomite",
          "amount": 7.9
        },
        {
          "material": "Talc",
          "amount": 6.6
        }
      ],
      "description": "Author: Alisa Liskin Clausen Comments: Glaze made because I mixed WoDo 40/10 wrong and could remember my mistake. The initial mistake glaze looked semi mat which is a base I have been trying to get. After some changes to get the Silica higher, I made this base. Overall a smooth surface, butter sheen, fattens up with additions of Rutile and Titanium. Can get glossier with some oxide mix addtions. Copper gives some oil spot effects, dark and browns. Good color results with Cobalt and Opacifiers. Must look at edges, and closely overall, as there are many color nunances and changes. Some high fire looks as well.",
      "createdBy": "Glazy Admin",
      "source": "glazy.org",
      "url": "https://glazy.org/recipes/3080"
    },
    {
      "id": 3089,
      "code": "GLAZY-3089",
      "name": "Alisa Butter Base (+1 Cobalt Carb.)",
      "cone": "6",
      "surface": "Semi-matte",
      "transparency": "Opaque",
      "atmosphere": "Oxidation",
      "subtype": "Glaze - Blue - Cobalt",
      "ingredients": [
        {
          "material": "Nepheline Syenite",
          "amount": 59.2
        },
        {
          "material": "Kentucky Stone",
          "amount": 26.3
        },
        {
          "material": "Dolomite",
          "amount": 7.9
        },
        {
          "material": "Talc",
          "amount": 6.6
        }
      ],
      "additionals": [
        {
          "material": "Cobalt Carbonate",
          "amount": 1.0
        }
      ],
      "description": "Author: Alisa Liskin Clausen Comments: Glaze made because I mixed WoDo 40/10 wrong and could remember my mistake. The initial mistake glaze looked semi mat which is a base I have been trying to get. After some changes to get the Silica higher, I made this base. Overall a smooth surface, butter sheen, fattens up with additions of Rutile and Titanium. Can get glossier with some oxide mix addtions. Copper gives some oil spot effects, dark and browns. Good color results with Cobalt and Opacifiers. Must look at edges, and closely overall, as there are many color nunances and changes. Some high fire looks as well.",
      "createdBy": "Glazy Admin",
      "source": "glazy.org",
      "url": "https://glazy.org/recipes/3089"
    },
    {
      "id": 3085,
      "code": "GLAZY-3085",
      "name": "Alisa Butter Base (+10 Tin)",
      "cone": "6",
      "surface": "Semi-matte",
      "transparency": "Opaque",
      "atmosphere": "Oxidation",
      "subtype": "Glaze - White, Off-White",
      "ingredients": [
        {
          "material": "Nepheline Syenite",
          "amount": 59.2
        },
        {
          "material": "Kentucky Stone",
          "amount": 26.3
        },
        {
          "material": "Dolomite",
          "amount": 7.9
        },
        {
          "material": "Talc",
          "amount": 6.6
        }
      ],
      "additionals": [
        {
          "material": "Tin Oxide",
          "amount": 10.0
        }
      ],
      "description": "Author: Alisa Liskin Clausen Comments: Glaze made because I mixed WoDo 40/10 wrong and could remember my mistake. The initial mistake glaze looked semi mat which is a base I have been trying to get. After some changes to get the Silica higher, I made this base. Overall a smooth surface, butter sheen, fattens up with additions of Rutile and Titanium. Can get glossier with some oxide mix addtions. Copper gives some oil spot effects, dark and browns. Good color results with Cobalt and Opacifiers. Must look at edges, and closely overall, as there are many color nunances and changes. Some high fire looks as well.",
      "createdBy": "Glazy Admin",
      "source": "glazy.org",
      "url": "https://glazy.org/recipes/3085"
    },
    {
      "id": 3081,
      "code": "GLAZY-3081",
      "name": "Alisa Butter Base (+10 Titanium)",
      "cone": "6",
      "surface": "Semi-matte",
      "transparency": "Opaque",
      "atmosphere": "Oxidation",
      "subtype": "Glaze - White, Off-White",
      "ingredients": [
        {
          "material": "Nepheline Syenite",
          "amount": 59.2
        },
        {
          "material": "Kentucky Stone",
          "amount": 26.3
        },
        {
          "material": "Dolomite",
          "amount": 7.9
        },
        {
          "material": "Talc",
          "amount": 6.6
        }
      ],
      "additionals": [
        {
          "material": "Titanium Dioxide",
          "amount": 10.0
        }
      ],
      "description": "Author: Alisa Liskin Clausen Comments: Glaze made because I mixed WoDo 40/10 wrong and could remember my mistake. The initial mistake glaze looked semi mat which is a base I have been trying to get. After some changes to get the Silica higher, I made this base. Overall a smooth surface, butter sheen, fattens up with additions of Rutile and Titanium. Can get glossier with some oxide mix addtions. Copper gives some oil spot effects, dark and browns. Good color results with Cobalt and Opacifiers. Must look at edges, and closely overall, as there are many color nunances and changes. Some high fire looks as well.",
      "createdBy": "Glazy Admin",
      "source": "glazy.org",
      "url": "https://glazy.org/recipes/3081"
    },
    {
      "id": 3086,
      "code": "GLAZY-3086",
      "name": "Alisa Butter Base (+10 Zircopax)",
      "cone": "6",
      "surface": "Semi-matte",
      "transparency": "Opaque",
      "atmosphere": "Oxidation",
      "subtype": "Glaze - White, Off-White",
      "ingredients": [
        {
          "material": "Nepheline Syenite",
          "amount": 59.2
        },
        {
          "material": "Kentucky Stone",
          "amount": 26.3
        },
        {
          "material": "Dolomite",
          "amount": 7.9
        },
        {
          "material": "Talc",
          "amount": 6.6
        }
      ],
      "additionals": [
        {
          "material": "Zircopax",
          "amount": 10.0
        }
      ],
      "description": "Author: Alisa Liskin Clausen Comments: Glaze made because I mixed WoDo 40/10 wrong and could remember my mistake. The initial mistake glaze looked semi mat which is a base I have been trying to get. After some changes to get the Silica higher, I made this base. Overall a smooth surface, butter sheen, fattens up with additions of Rutile and Titanium. Can get glossier with some oxide mix addtions. Copper gives some oil spot effects, dark and browns. Good color results with Cobalt and Opacifiers. Must look at edges, and closely overall, as there are many color nunances and changes. Some high fire looks as well.",
      "createdBy": "Glazy Admin",
      "source": "glazy.org",
      "url": "https://glazy.org/recipes/3086"
    },
    {
      "id": 3090,
      "code": "GLAZY-3090",
      "name": "Alisa Butter Base (+3 Cobalt Carb.)",
      "cone": "6",
      "surface": "Semi-matte",
      "transparency": "Opaque",
      "atmosphere": "Oxidation",
      "subtype": "Glaze - Blue - Cobalt",
      "ingredients": [
        {
          "material": "Nepheline Syenite",
          "amount": 59.2
        },
        {
          "material": "Kentucky Stone",
          "amount": 26.3
        },
        {
          "material": "Dolomite",
          "amount": 7.9
        },
        {
          "material": "Talc",
          "amount": 6.6
        }
      ],
      "additionals": [
        {
          "material": "Cobalt Carbonate",
          "amount": 3.0
        }
      ],
      "description": "Author: Alisa Liskin Clausen Comments: Glaze made because I mixed WoDo 40/10 wrong and could remember my mistake. The initial mistake glaze looked semi mat which is a base I have been trying to get. After some changes to get the Silica higher, I made this base. Overall a smooth surface, butter sheen, fattens up with additions of Rutile and Titanium. Can get glossier with some oxide mix addtions. Copper gives some oil spot effects, dark and browns. Good color results with Cobalt and Opacifiers. Must look at edges, and closely overall, as there are many color nunances and changes. Some high fire looks as well.",
      "createdBy": "Glazy Admin",
      "source": "glazy.org",
      "url": "https://glazy.org/recipes/3090"
    },
    {
      "id": 3108,
      "code": "GLAZY-3108",
      "name": "Alisa Butter Base (+3 Copper Carb.)",
      "cone": "6",
      "surface": "Semi-matte",
      "transparency": "Opaque",
      "atmosphere": "Oxidation",
      "subtype": "Glaze - Green",
      "ingredients": [
        {
          "material": "Nepheline Syenite",
          "amount": 59.2
        },
        {
          "material": "Kentucky Stone",
          "amount": 26.3
        },
        {
          "material": "Dolomite",
          "amount": 7.9
        },
        {
          "material": "Talc",
          "amount": 6.6
        }
      ],
      "additionals": [
        {
          "material": "Copper Carbonate",
          "amount": 3.0
        }
      ],
      "description": "Author: Alisa Liskin Clausen Comments: Glaze made because I mixed WoDo 40/10 wrong and could remember my mistake. The initial mistake glaze looked semi mat which is a base I have been trying to get. After some changes to get the Silica higher, I made this base. Overall a smooth surface, butter sheen, fattens up with additions of Rutile and Titanium. Can get glossier with some oxide mix addtions. Copper gives some oil spot effects, dark and browns. Good color results with Cobalt and Opacifiers. Must look at edges, and closely overall, as there are many color nunances and changes. Some high fire looks as well.",
      "createdBy": "Glazy Admin",
      "source": "glazy.org",
      "url": "https://glazy.org/recipes/3108"
    },
    {
      "id": 3088,
      "code": "GLAZY-3088",
      "name": "Alisa Butter Base (+3 Rutile)",
      "cone": "6",
      "surface": "Semi-matte",
      "transparency": "Opaque",
      "atmosphere": "Oxidation",
      "subtype": "Glaze - White, Off-White",
      "ingredients": [
        {
          "material": "Nepheline Syenite",
          "amount": 59.2
        },
        {
          "material": "Kentucky Stone",
          "amount": 26.3
        },
        {
          "material": "Dolomite",
          "amount": 7.9
        },
        {
          "material": "Talc",
          "amount": 6.6
        }
      ],
      "additionals": [
        {
          "material": "Rutile",
          "amount": 3.0
        }
      ],
      "description": "Author: Alisa Liskin Clausen Comments: Glaze made because I mixed WoDo 40/10 wrong and could remember my mistake. The initial mistake glaze looked semi mat which is a base I have been trying to get. After some changes to get the Silica higher, I made this base. Overall a smooth surface, butter sheen, fattens up with additions of Rutile and Titanium. Can get glossier with some oxide mix addtions. Copper gives some oil spot effects, dark and browns. Good color results with Cobalt and Opacifiers. Must look at edges, and closely overall, as there are many color nunances and changes. Some high fire looks as well.",
      "createdBy": "Glazy Admin",
      "source": "glazy.org",
      "url": "https://glazy.org/recipes/3088"
    },
    {
      "id": 3102,
      "code": "GLAZY-3102",
      "name": "Alisa Butter Base (+5 Red Iron Oxide)",
      "cone": "6",
      "surface": "Semi-matte",
      "transparency": "Opaque",
      "atmosphere": "Oxidation",
      "subtype": "Glaze - Iron",
      "ingredients": [
        {
          "material": "Nepheline Syenite",
          "amount": 59.2
        },
        {
          "material": "Kentucky Stone",
          "amount": 26.3
        },
        {
          "material": "Dolomite",
          "amount": 7.9
        },
        {
          "material": "Talc",
          "amount": 6.6
        }
      ],
      "additionals": [
        {
          "material": "Red Iron Oxide",
          "amount": 5.0
        }
      ],
      "description": "Author: Alisa Liskin Clausen Comments: Glaze made because I mixed WoDo 40/10 wrong and could remember my mistake. The initial mistake glaze looked semi mat which is a base I have been trying to get. After some changes to get the Silica higher, I made this base. Overall a smooth surface, butter sheen, fattens up with additions of Rutile and Titanium. Can get glossier with some oxide mix addtions. Copper gives some oil spot effects, dark and browns. Good color results with Cobalt and Opacifiers. Must look at edges, and closely overall, as there are many color nunances and changes. Some high fire looks as well.",
      "createdBy": "Glazy Admin",
      "source": "glazy.org",
      "url": "https://glazy.org/recipes/3102"
    },
    {
      "id": 3103,
      "code": "GLAZY-3103",
      "name": "Alisa Butter Base (+5 Red Iron Oxide, +5 Ochre)",
      "cone": "6",
      "surface": "Semi-matte",
      "transparency": "Opaque",
      "atmosphere": "Oxidation",
      "subtype": "Glaze - Iron",
      "ingredients": [
        {
          "material": "Nepheline Syenite",
          "amount": 59.2
        },
        {
          "material": "Kentucky Stone",
          "amount": 26.3
        },
        {
          "material": "Dolomite",
          "amount": 7.9
        },
        {
          "material": "Talc",
          "amount": 6.6
        }
      ],
      "additionals": [
        {
          "material": "Red Iron Oxide",
          "amount": 5.0
