Repository: MrSeldon/argilev2

File: data/glazes/glazy.json (part 13 of 315)
{
        },
        {
          "material": "Yellow Ochre",
          "amount": 5.0
        }
      ],
      "description": "Author: Alisa Liskin Clausen Comments: Glaze made because I mixed WoDo 40/10 wrong and could remember my mistake. The initial mistake glaze looked semi mat which is a base I have been trying to get. After some changes to get the Silica higher, I made this base. Overall a smooth surface, butter sheen, fattens up with additions of Rutile and Titanium. Can get glossier with some oxide mix addtions. Copper gives some oil spot effects, dark and browns. Good color results with Cobalt and Opacifiers. Must look at edges, and closely overall, as there are many color nunances and changes. Some high fire looks as well.",
      "createdBy": "Glazy Admin",
      "source": "glazy.org",
      "url": "https://glazy.org/recipes/3103"
    },
    {
      "id": 3104,
      "code": "GLAZY-3104",
      "name": "Alisa Butter Base (+5 Red Iron Oxide, +5 Titanium)",
      "cone": "6",
      "surface": "Semi-matte",
      "transparency": "Opaque",
      "atmosphere": "Oxidation",
      "subtype": "Glaze - Iron",
      "ingredients": [
        {
          "material": "Nepheline Syenite",
          "amount": 59.2
        },
        {
          "material": "Kentucky Stone",
          "amount": 26.3
        },
        {
          "material": "Dolomite",
          "amount": 7.9
        },
        {
          "material": "Talc",
          "amount": 6.6
        }
      ],
      "additionals": [
        {
          "material": "Red Iron Oxide",
          "amount": 5.0
        },
        {
          "material": "Titanium Dioxide",
          "amount": 5.0
        }
      ],
      "description": "Author: Alisa Liskin Clausen Comments: Glaze made because I mixed WoDo 40/10 wrong and could remember my mistake. The initial mistake glaze looked semi mat which is a base I have been trying to get. After some changes to get the Silica higher, I made this base. Overall a smooth surface, butter sheen, fattens up with additions of Rutile and Titanium. Can get glossier with some oxide mix addtions. Copper gives some oil spot effects, dark and browns. Good color results with Cobalt and Opacifiers. Must look at edges, and closely overall, as there are many color nunances and changes. Some high fire looks as well.",
      "createdBy": "Glazy Admin",
      "source": "glazy.org",
      "url": "https://glazy.org/recipes/3104"
    },
    {
      "id": 3087,
      "code": "GLAZY-3087",
      "name": "Alisa Butter Base (+5 Tin)",
      "cone": "6",
      "surface": "Semi-matte",
      "transparency": "Opaque",
      "atmosphere": "Oxidation",
      "subtype": "Glaze - White, Off-White",
      "ingredients": [
        {
          "material": "Nepheline Syenite",
          "amount": 59.2
        },
        {
          "material": "Kentucky Stone",
          "amount": 26.3
        },
        {
          "material": "Dolomite",
          "amount": 7.9
        },
        {
          "material": "Talc",
          "amount": 6.6
        }
      ],
      "additionals": [
        {
          "material": "Tin Oxide",
          "amount": 5.0
        }
      ],
      "description": "Author: Alisa Liskin Clausen Comments: Glaze made because I mixed WoDo 40/10 wrong and could remember my mistake. The initial mistake glaze looked semi mat which is a base I have been trying to get. After some changes to get the Silica higher, I made this base. Overall a smooth surface, butter sheen, fattens up with additions of Rutile and Titanium. Can get glossier with some oxide mix addtions. Copper gives some oil spot effects, dark and browns. Good color results with Cobalt and Opacifiers. Must look at edges, and closely overall, as there are many color nunances and changes. Some high fire looks as well.",
      "createdBy": "Glazy Admin",
      "source": "glazy.org",
      "url": "https://glazy.org/recipes/3087"
    },
    {
      "id": 3084,
      "code": "GLAZY-3084",
      "name": "Alisa Butter Base (+5 Titanium)",
      "cone": "6",
      "surface": "Semi-matte",
      "transparency": "Opaque",
      "atmosphere": "Oxidation",
      "subtype": "Glaze - White, Off-White",
      "ingredients": [
        {
          "material": "Nepheline Syenite",
          "amount": 59.2
        },
        {
          "material": "Kentucky Stone",
          "amount": 26.3
        },
        {
          "material": "Dolomite",
          "amount": 7.9
        },
        {
          "material": "Talc",
          "amount": 6.6
        }
      ],
      "additionals": [
        {
          "material": "Titanium Dioxide",
          "amount": 5.0
        }
      ],
      "description": "Author: Alisa Liskin Clausen Comments: Glaze made because I mixed WoDo 40/10 wrong and could remember my mistake. The initial mistake glaze looked semi mat which is a base I have been trying to get. After some changes to get the Silica higher, I made this base. Overall a smooth surface, butter sheen, fattens up with additions of Rutile and Titanium. Can get glossier with some oxide mix addtions. Copper gives some oil spot effects, dark and browns. Good color results with Cobalt and Opacifiers. Must look at edges, and closely overall, as there are many color nunances and changes. Some high fire looks as well.",
      "createdBy": "Glazy Admin",
      "source": "glazy.org",
      "url": "https://glazy.org/recipes/3084"
    },
    {
      "id": 3083,
      "code": "GLAZY-3083",
      "name": "Alisa Butter Base (+5 Zircopax)",
      "cone": "6",
      "surface": "Semi-matte",
      "transparency": "Opaque",
      "atmosphere": "Oxidation",
      "subtype": "Glaze - White, Off-White",
      "ingredients": [
        {
          "material": "Nepheline Syenite",
          "amount": 59.2
        },
        {
          "material": "Kentucky Stone",
          "amount": 26.3
        },
        {
          "material": "Dolomite",
          "amount": 7.9
        },
        {
          "material": "Talc",
          "amount": 6.6
        }
      ],
      "additionals": [
        {
          "material": "Zircopax",
          "amount": 5.0
        }
      ],
      "description": "Author: Alisa Liskin Clausen Comments: Glaze made because I mixed WoDo 40/10 wrong and could remember my mistake. The initial mistake glaze looked semi mat which is a base I have been trying to get. After some changes to get the Silica higher, I made this base. Overall a smooth surface, butter sheen, fattens up with additions of Rutile and Titanium. Can get glossier with some oxide mix addtions. Copper gives some oil spot effects, dark and browns. Good color results with Cobalt and Opacifiers. Must look at edges, and closely overall, as there are many color nunances and changes. Some high fire looks as well.",
      "createdBy": "Glazy Admin",
      "source": "glazy.org",
      "url": "https://glazy.org/recipes/3083"
    },
    {
      "id": 3099,
      "code": "GLAZY-3099",
      "name": "Alisa Butter Base (+Cobalt & Ochre)",
      "cone": "6",
      "surface": "Semi-matte",
      "transparency": "Opaque",
      "atmosphere": "Oxidation",
      "subtype": "Glaze - Blue",
      "ingredients": [
        {
          "material": "Nepheline Syenite",
          "amount": 59.2
        },
        {
          "material": "Kentucky Stone",
          "amount": 26.3
        },
        {
          "material": "Dolomite",
          "amount": 7.9
        },
        {
          "material": "Talc",
          "amount": 6.6
        }
      ],
      "additionals": [
        {
          "material": "Yellow Ochre",
          "amount": 5.0
        },
        {
          "material": "Cobalt Carbonate",
          "amount": 1.0
        }
      ],
      "description": "Author: Alisa Liskin Clausen Comments: Glaze made because I mixed WoDo 40/10 wrong and could remember my mistake. The initial mistake glaze looked semi mat which is a base I have been trying to get. After some changes to get the Silica higher, I made this base. Overall a smooth surface, butter sheen, fattens up with additions of Rutile and Titanium. Can get glossier with some oxide mix addtions. Copper gives some oil spot effects, dark and browns. Good color results with Cobalt and Opacifiers. Must look at edges, and closely overall, as there are many color nunances and changes. Some high fire looks as well.",
      "createdBy": "Glazy Admin",
      "source": "glazy.org",
      "url": "https://glazy.org/recipes/3099"
    },
    {
      "id": 3092,
      "code": "GLAZY-3092",
      "name": "Alisa Butter Base (+Cobalt & Red Iron Oxide)",
      "cone": "6",
      "surface": "Semi-matte",
      "transparency": "Opaque",
      "atmosphere": "Oxidation",
      "subtype": "Glaze - Blue - Cobalt",
      "ingredients": [
        {
          "material": "Nepheline Syenite",
          "amount": 59.2
        },
        {
          "material": "Kentucky Stone",
          "amount": 26.3
        },
        {
          "material": "Dolomite",
          "amount": 7.9
        },
        {
          "material": "Talc",
          "amount": 6.6
        }
      ],
      "additionals": [
        {
          "material": "Cobalt Carbonate",
          "amount": 1.0
        },
        {
          "material": "Red Iron Oxide",
          "amount": 1.0
        }
      ],
      "description": "Author: Alisa Liskin Clausen Comments: Glaze made because I mixed WoDo 40/10 wrong and could remember my mistake. The initial mistake glaze looked semi mat which is a base I have been trying to get. After some changes to get the Silica higher, I made this base. Overall a smooth surface, butter sheen, fattens up with additions of Rutile and Titanium. Can get glossier with some oxide mix addtions. Copper gives some oil spot effects, dark and browns. Good color results with Cobalt and Opacifiers. Must look at edges, and closely overall, as there are many color nunances and changes. Some high fire looks as well.",
      "createdBy": "Glazy Admin",
      "source": "glazy.org",
      "url": "https://glazy.org/recipes/3092"
    },
    {
      "id": 3094,
      "code": "GLAZY-3094",
      "name": "Alisa Butter Base (+Cobalt & Red Iron Oxide)",
      "cone": "6",
      "surface": "Semi-matte",
      "transparency": "Opaque",
      "atmosphere": "Oxidation",
      "subtype": "Glaze - Blue - Cobalt",
      "ingredients": [
        {
          "material": "Nepheline Syenite",
          "amount": 59.2
        },
        {
          "material": "Kentucky Stone",
          "amount": 26.3
        },
        {
          "material": "Dolomite",
          "amount": 7.9
        },
        {
          "material": "Talc",
          "amount": 6.6
        }
      ],
      "additionals": [
        {
          "material": "Red Iron Oxide",
          "amount": 3.0
        },
        {
          "material": "Cobalt Carbonate",
          "amount": 1.0
        }
      ],
      "description": "Author: Alisa Liskin Clausen Comments: Glaze made because I mixed WoDo 40/10 wrong and could remember my mistake. The initial mistake glaze looked semi mat which is a base I have been trying to get. After some changes to get the Silica higher, I made this base. Overall a smooth surface, butter sheen, fattens up with additions of Rutile and Titanium. Can get glossier with some oxide mix addtions. Copper gives some oil spot effects, dark and browns. Good color results with Cobalt and Opacifiers. Must look at edges, and closely overall, as there are many color nunances and changes. Some high fire looks as well.",
      "createdBy": "Glazy Admin",
      "source": "glazy.org",
      "url": "https://glazy.org/recipes/3094"
    },
    {
      "id": 3093,
      "code": "GLAZY-3093",
      "name": "Alisa Butter Base (+Cobalt & Rutile)",
      "cone": "6",
      "surface": "Semi-matte",
      "transparency": "Opaque",
      "atmosphere": "Oxidation",
      "subtype": "Glaze - Blue - Cobalt",
      "ingredients": [
        {
          "material": "Nepheline Syenite",
          "amount": 59.2
        },
        {
          "material": "Kentucky Stone",
          "amount": 26.3
        },
        {
          "material": "Dolomite",
          "amount": 7.9
        },
        {
          "material": "Talc",
          "amount": 6.6
        }
      ],
      "additionals": [
        {
          "material": "Rutile",
          "amount": 2.0
        },
        {
          "material": "Cobalt Carbonate",
          "amount": 1.0
        }
      ],
      "description": "Author: Alisa Liskin Clausen Comments: Glaze made because I mixed WoDo 40/10 wrong and could remember my mistake. The initial mistake glaze looked semi mat which is a base I have been trying to get. After some changes to get the Silica higher, I made this base. Overall a smooth surface, butter sheen, fattens up with additions of Rutile and Titanium. Can get glossier with some oxide mix addtions. Copper gives some oil spot effects, dark and browns. Good color results with Cobalt and Opacifiers. Must look at edges, and closely overall, as there are many color nunances and changes. Some high fire looks as well.",
      "createdBy": "Glazy Admin",
      "source": "glazy.org",
      "url": "https://glazy.org/recipes/3093"
    },
    {
      "id": 3091,
      "code": "GLAZY-3091",
      "name": "Alisa Butter Base (+Cobalt & Tin)",
      "cone": "6",
      "surface": "Semi-matte",
      "transparency": "Opaque",
      "atmosphere": "Oxidation",
      "subtype": "Glaze - Blue - Cobalt",
      "ingredients": [
        {
          "material": "Nepheline Syenite",
          "amount": 59.2
        },
        {
          "material": "Kentucky Stone",
          "amount": 26.3
        },
        {
          "material": "Dolomite",
          "amount": 7.9
        },
        {
          "material": "Talc",
          "amount": 6.6
        }
      ],
      "additionals": [
        {
          "material": "Cobalt Carbonate",
          "amount": 1.0
        },
        {
          "material": "Tin Oxide",
          "amount": 1.0
        }
      ],
      "description": "Author: Alisa Liskin Clausen Comments: Glaze made because I mixed WoDo 40/10 wrong and could remember my mistake. The initial mistake glaze looked semi mat which is a base I have been trying to get. After some changes to get the Silica higher, I made this base. Overall a smooth surface, butter sheen, fattens up with additions of Rutile and Titanium. Can get glossier with some oxide mix addtions. Copper gives some oil spot effects, dark and browns. Good color results with Cobalt and Opacifiers. Must look at edges, and closely overall, as there are many color nunances and changes. Some high fire looks as well.",
      "createdBy": "Glazy Admin",
      "source": "glazy.org",
      "url": "https://glazy.org/recipes/3091"
    },
    {
      "id": 3082,
      "code": "GLAZY-3082",
      "name": "Alisa Butter Base (+Rutile)",
      "cone": "6",
      "surface": "Semi-matte",
      "transparency": "Semi-opaque",
      "atmosphere": "Oxidation",
      "subtype": "Glaze - White, Off-White",
      "ingredients": [
        {
          "material": "Nepheline Syenite",
          "amount": 59.2
        },
        {
          "material": "Kentucky Stone",
          "amount": 26.3
        },
        {
          "material": "Dolomite",
          "amount": 7.9
        },
        {
          "material": "Talc",
          "amount": 6.6
        }
      ],
      "additionals": [
        {
          "material": "Rutile",
          "amount": 6.0
        }
      ],
      "description": "Author: Alisa Liskin Clausen ADD 6 Rutile (Bone) Makes a Fat base Comments: Glaze made because I mixed WoDo 40/10 wrong and could remember my mistake. The initial mistake glaze looked semi mat which is a base I have been trying to get. After some changes to get the Silica higher, I made this base. Overall a smooth surface, butter sheen, fattens up with additions of Rutile and Titanium. Can get glossier with some oxide mix addtions. Copper gives some oil spot effects, dark and browns. Good color results with Cobalt and Opacifiers. Must look at edges, and closely overall, as there are many color nunances and changes. Some high fire looks as well.",
      "createdBy": "Glazy Admin",
      "source": "glazy.org",
      "url": "https://glazy.org/recipes/3082"
    },
    {
      "id": 3112,
      "code": "GLAZY-3112",
      "name": "Alisa Butter Base Blue (variation)",
      "cone": "6",
      "surface": "Semi-matte",
      "transparency": "Opaque",
      "atmosphere": "Oxidation",
      "subtype": "Glaze - Blue",
      "ingredients": [
        {
          "material": "Nepheline Syenite",
          "amount": 59.2
        },
        {
          "material": "Kentucky Stone",
          "amount": 26.3
        },
        {
          "material": "Dolomite",
          "amount": 7.9
        },
        {
          "material": "Talc",
          "amount": 6.6
        }
      ],
      "additionals": [
        {
          "material": "Rutile",
          "amount": 6.0
        },
        {
          "material": "Cobalt Carbonate",
          "amount": 1.0
        },
        {
          "material": "Copper Carbonate",
          "amount": 0.75
        }
      ],
      "description": "Author: Alisa Liskin Clausen Comments: Glaze made because I mixed WoDo 40/10 wrong and could remember my mistake. The initial mistake glaze looked semi mat which is a base I have been trying to get. After some changes to get the Silica higher, I made this base. Overall a smooth surface, butter sheen, fattens up with additions of Rutile and Titanium. Can get glossier with some oxide mix addtions. Copper gives some oil spot effects, dark and browns. Good color results with Cobalt and Opacifiers. Must look at edges, and closely overall, as there are many color nunances and changes. Some high fire looks as well.",
      "createdBy": "Glazy Admin",
      "source": "glazy.org",
      "url": "https://glazy.org/recipes/3112"
    },
    {
      "id": 3095,
      "code": "GLAZY-3095",
      "name": "Alisa Butter Base Caribbean Sea Green",
      "cone": "6",
      "surface": "Semi-matte",
      "transparency": "Opaque",
      "atmosphere": "Oxidation",
      "subtype": "Glaze - Green",
      "ingredients": [
        {
          "material": "Nepheline Syenite",
          "amount": 59.2
        },
        {
          "material": "Kentucky Stone",
          "amount": 26.3
        },
        {
          "material": "Dolomite",
          "amount": 7.9
        },
        {
          "material": "Talc",
          "amount": 6.6
        }
      ],
      "additionals": [
        {
          "material": "Rutile",
          "amount": 6.0
        },
        {
          "material": "Cobalt Carbonate",
          "amount": 1.0
        }
      ],
      "description": "Author: Alisa Liskin Clausen Comments: Glaze made because I mixed WoDo 40/10 wrong and could remember my mistake. The initial mistake glaze looked semi mat which is a base I have been trying to get. After some changes to get the Silica higher, I made this base. Overall a smooth surface, butter sheen, fattens up with additions of Rutile and Titanium. Can get glossier with some oxide mix addtions. Copper gives some oil spot effects, dark and browns. Good color results with Cobalt and Opacifiers. Must look at edges, and closely overall, as there are many color nunances and changes. Some high fire looks as well.",
      "createdBy": "Glazy Admin",
      "source": "glazy.org",
      "url": "https://glazy.org/recipes/3095"
    },
    {
      "id": 3106,
      "code": "GLAZY-3106",
      "name": "Alisa Butter Base Field Mouse",
      "cone": "6",
      "surface": "Semi-matte",
      "transparency": "Opaque",
      "atmosphere": "Oxidation",
      "subtype": "Glaze",
      "ingredients": [
        {
          "material": "Nepheline Syenite",
          "amount": 59.2
        },
        {
          "material": "Kentucky Stone",
          "amount": 26.3
        },
        {
          "material": "Dolomite",
          "amount": 7.9
        },
        {
          "material": "Talc",
          "amount": 6.6
        }
      ],
      "additionals": [
        {
          "material": "Rutile",
          "amount": 6.0
        },
        {
          "material": "Manganese Dioxide",
          "amount": 4.0
        },
        {
          "material": "Cobalt Carbonate",
          "amount": 0.4
        }
      ],
      "description": "Author: Alisa Liskin Clausen Comments: Glaze made because I mixed WoDo 40/10 wrong and could remember my mistake. The initial mistake glaze looked semi mat which is a base I have been trying to get. After some changes to get the Silica higher, I made this base. Overall a smooth surface, butter sheen, fattens up with additions of Rutile and Titanium. Can get glossier with some oxide mix addtions. Copper gives some oil spot effects, dark and browns. Good color results with Cobalt and Opacifiers. Must look at edges, and closely overall, as there are many color nunances and changes. Some high fire looks as well.",
      "createdBy": "Glazy Admin",
      "source": "glazy.org",
      "url": "https://glazy.org/recipes/3106"
    },
    {
      "id": 3100,
      "code": "GLAZY-3100",
      "name": "Alisa Butter Base Floating Blue",
      "cone": "6",
      "surface": "Semi-matte",
      "transparency": "Opaque",
      "atmosphere": "Oxidation",
      "subtype": "Glaze - Blue",
      "ingredients": [
        {
          "material": "Nepheline Syenite",
          "amount": 59.2
        },
        {
          "material": "Kentucky Stone",
          "amount": 26.3
        },
        {
          "material": "Dolomite",
          "amount": 7.9
        },
        {
          "material": "Talc",
          "amount": 6.6
        }
      ],
      "additionals": [
        {
          "material": "Rutile",
          "amount": 4.0
        },
        {
          "material": "Red Iron Oxide",
          "amount": 2.0
        },
        {
          "material": "Cobalt Carbonate",
          "amount": 1.0
        }
      ],
      "description": "Author: Alisa Liskin Clausen Comments: Glaze made because I mixed WoDo 40/10 wrong and could remember my mistake. The initial mistake glaze looked semi mat which is a base I have been trying to get. After some changes to get the Silica higher, I made this base. Overall a smooth surface, butter sheen, fattens up with additions of Rutile and Titanium. Can get glossier with some oxide mix addtions. Copper gives some oil spot effects, dark and browns. Good color results with Cobalt and Opacifiers. Must look at edges, and closely overall, as there are many color nunances and changes. Some high fire looks as well.",
      "createdBy": "Glazy Admin",
      "source": "glazy.org",
      "url": "https://glazy.org/recipes/3100"
    },
    {
      "id": 3113,
      "code": "GLAZY-3113",
      "name": "Alisa Butter Base Licorice",
      "cone": "6",
      "surface": "Semi-matte",
      "transparency": "Opaque",
      "atmosphere": "Oxidation",
      "subtype": "Glaze - Black",
      "ingredients": [
        {
          "material": "Nepheline Syenite",
          "amount": 59.2
        },
        {
          "material": "Kentucky Stone",
          "amount": 26.3
        },
        {
          "material": "Dolomite",
          "amount": 7.9
        },
        {
          "material": "Talc",
          "amount": 6.6
        }
      ],
      "additionals": [
        {
          "material": "Red Iron Oxide",
          "amount": 9.0
        },
        {
          "material": "Cobalt Carbonate",
          "amount": 3.0
        }
      ],
      "description": "Author: Alisa Liskin Clausen Comments: Glaze made because I mixed WoDo 40/10 wrong and could remember my mistake. The initial mistake glaze looked semi mat which is a base I have been trying to get. After some changes to get the Silica higher, I made this base. Overall a smooth surface, butter sheen, fattens up with additions of Rutile and Titanium. Can get glossier with some oxide mix addtions. Copper gives some oil spot effects, dark and browns. Good color results with Cobalt and Opacifiers. Must look at edges, and closely overall, as there are many color nunances and changes. Some high fire looks as well.",
      "createdBy": "Glazy Admin",
      "source": "glazy.org",
      "url": "https://glazy.org/recipes/3113"
    },
    {
      "id": 3105,
      "code": "GLAZY-3105",
      "name": "Alisa Butter Base Oatmeal",
      "cone": "6",
      "surface": "Semi-matte",
      "transparency": "Opaque",
      "atmosphere": "Oxidation",
      "subtype": "Glaze - Iron",
      "ingredients": [
        {
          "material": "Nepheline Syenite",
          "amount": 59.2
        },
        {
          "material": "Kentucky Stone",
          "amount": 26.3
        },
        {
          "material": "Dolomite",
          "amount": 7.9
        },
        {
          "material": "Talc",
          "amount": 6.6
        }
      ],
      "additionals": [
        {
          "material": "Rutile",
          "amount": 6.0
        },
        {
          "material": "Manganese Dioxide",
          "amount": 4.0
        }
      ],
      "description": "Author: Alisa Liskin Clausen Comments: Glaze made because I mixed WoDo 40/10 wrong and could remember my mistake. The initial mistake glaze looked semi mat which is a base I have been trying to get. After some changes to get the Silica higher, I made this base. Overall a smooth surface, butter sheen, fattens up with additions of Rutile and Titanium. Can get glossier with some oxide mix addtions. Copper gives some oil spot effects, dark and browns. Good color results with Cobalt and Opacifiers. Must look at edges, and closely overall, as there are many color nunances and changes. Some high fire looks as well.",
      "createdBy": "Glazy Admin",
      "source": "glazy.org",
      "url": "https://glazy.org/recipes/3105"
    },
    {
      "id": 3101,
      "code": "GLAZY-3101",
      "name": "Alisa Butter Base Raw Sienna",
      "cone": "6",
      "surface": "Semi-matte",
      "transparency": "Opaque",
      "atmosphere": "Oxidation",
      "subtype": "Glaze - Iron",
      "ingredients": [
        {
          "material": "Nepheline Syenite",
          "amount": 59.2
        },
        {
          "material": "Kentucky Stone",
          "amount": 26.3
        },
        {
          "material": "Dolomite",
          "amount": 7.9
        },
        {
          "material": "Talc",
          "amount": 6.6
        }
      ],
      "additionals": [
        {
          "material": "Red Iron Oxide",
          "amount": 6.0
        },
        {
          "material": "Rutile",
          "amount": 6.0
        }
      ],
      "description": "Author: Alisa Liskin Clausen Comments: Glaze made because I mixed WoDo 40/10 wrong and could remember my mistake. The initial mistake glaze looked semi mat which is a base I have been trying to get. After some changes to get the Silica higher, I made this base. Overall a smooth surface, butter sheen, fattens up with additions of Rutile and Titanium. Can get glossier with some oxide mix addtions. Copper gives some oil spot effects, dark and browns. Good color results with Cobalt and Opacifiers. Must look at edges, and closely overall, as there are many color nunances and changes. Some high fire looks as well.",
      "createdBy": "Glazy Admin",
      "source": "glazy.org",
      "url": "https://glazy.org/recipes/3101"
    },
    {
      "id": 3096,
      "code": "GLAZY-3096",
      "name": "Alisa Butter Base Sky Blue",
      "cone": "6",
      "surface": "Semi-matte",
      "transparency": "Opaque",
      "atmosphere": "Oxidation",
      "subtype": "Glaze - Blue",
      "ingredients": [
        {
          "material": "Nepheline Syenite",
          "amount": 59.2
        },
        {
          "material": "Kentucky Stone",
          "amount": 26.3
        },
        {
          "material": "Dolomite",
          "amount": 7.9
        },
        {
          "material": "Talc",
          "amount": 6.6
        }
      ],
      "additionals": [
        {
          "material": "Rutile",
          "amount": 6.0
        },
        {
          "material": "Red Iron Oxide",
          "amount": 5.0
        },
        {
          "material": "Cobalt Carbonate",
          "amount": 1.0
        }
      ],
      "description": "Author: Alisa Liskin Clausen Comments: Glaze made because I mixed WoDo 40/10 wrong and could remember my mistake. The initial mistake glaze looked semi mat which is a base I have been trying to get. After some changes to get the Silica higher, I made this base. Overall a smooth surface, butter sheen, fattens up with additions of Rutile and Titanium. Can get glossier with some oxide mix addtions. Copper gives some oil spot effects, dark and browns. Good color results with Cobalt and Opacifiers. Must look at edges, and closely overall, as there are many color nunances and changes. Some high fire looks as well.",
      "createdBy": "Glazy Admin",
      "source": "glazy.org",
      "url": "https://glazy.org/recipes/3096"
    },
    {
      "id": 3110,
      "code": "GLAZY-3110",
      "name": "Alisa Butter Base Slate Blue",
      "cone": "6",
      "surface": "Semi-matte",
      "transparency": "Opaque",
      "atmosphere": "Oxidation",
      "subtype": "Glaze - Blue",
      "ingredients": [
        {
          "material": "Nepheline Syenite",
          "amount": 59.2
        },
        {
          "material": "Kentucky Stone",
          "amount": 26.3
        },
        {
          "material": "Dolomite",
          "amount": 7.9
        },
        {
          "material": "Talc",
          "amount": 6.6
        }
      ],
      "additionals": [
        {
          "material": "Rutile",
          "amount": 6.0
        },
        {
          "material": "Copper Carbonate",
          "amount": 3.0
        },
        {
          "material": "Cobalt Carbonate",
          "amount": 1.5
        }
      ],
      "description": "Author: Alisa Liskin Clausen Comments: Glaze made because I mixed WoDo 40/10 wrong and could remember my mistake. The initial mistake glaze looked semi mat which is a base I have been trying to get. After some changes to get the Silica higher, I made this base. Overall a smooth surface, butter sheen, fattens up with additions of Rutile and Titanium. Can get glossier with some oxide mix addtions. Copper gives some oil spot effects, dark and browns. Good color results with Cobalt and Opacifiers. Must look at edges, and closely overall, as there are many color nunances and changes. Some high fire looks as well.",
      "createdBy": "Glazy Admin",
      "source": "glazy.org",
      "url": "https://glazy.org/recipes/3110"
    },
    {
      "id": 3107,
      "code": "GLAZY-3107",
      "name": "Alisa Butter Base Spearmint",
      "cone": "6",
      "surface": "Semi-matte",
      "transparency": "Opaque",
      "atmosphere": "Oxidation",
      "subtype": "Glaze - Green",
      "ingredients": [
        {
          "material": "Nepheline Syenite",
          "amount": 59.2
        },
        {
          "material": "Kentucky Stone",
          "amount": 26.3
        },
        {
          "material": "Dolomite",
          "amount": 7.9
        },
        {
          "material": "Talc",
          "amount": 6.6
        }
      ],
      "additionals": [
        {
          "material": "Copper Carbonate",
          "amount": 3.0
        },
        {
          "material": "Rutile",
          "amount": 3.0
        }
      ],
      "description": "Author: Alisa Liskin Clausen Comments: Glaze made because I mixed WoDo 40/10 wrong and could remember my mistake. The initial mistake glaze looked semi mat which is a base I have been trying to get. After some changes to get the Silica higher, I made this base. Overall a smooth surface, butter sheen, fattens up with additions of Rutile and Titanium. Can get glossier with some oxide mix addtions. Copper gives some oil spot effects, dark and browns. Good color results with Cobalt and Opacifiers. Must look at edges, and closely overall, as there are many color nunances and changes. Some high fire looks as well.",
      "createdBy": "Glazy Admin",
      "source": "glazy.org",
      "url": "https://glazy.org/recipes/3107"
    },
    {
      "id": 3097,
      "code": "GLAZY-3097",
      "name": "Alisa Butter Base Teal",
      "cone": "6",
      "surface": "Semi-matte",
      "transparency": "Opaque",
      "atmosphere": "Oxidation",
      "subtype": "Glaze - Blue",
      "ingredients": [
        {
          "material": "Nepheline Syenite",
          "amount": 59.2
        },
        {
          "material": "Kentucky Stone",
          "amount": 26.3
        },
        {
          "material": "Dolomite",
          "amount": 7.9
        },
        {
          "material": "Talc",
          "amount": 6.6
        }
      ],
      "additionals": [
        {
          "material": "Chrome Oxide",
          "amount": 2.0
        },
        {
          "material": "Cobalt Carbonate",
          "amount": 1.0
        }
      ],
      "description": "Author: Alisa Liskin Clausen Comments: Glaze made because I mixed WoDo 40/10 wrong and could remember my mistake. The initial mistake glaze looked semi mat which is a base I have been trying to get. After some changes to get the Silica higher, I made this base. Overall a smooth surface, butter sheen, fattens up with additions of Rutile and Titanium. Can get glossier with some oxide mix addtions. Copper gives some oil spot effects, dark and browns. Good color results with Cobalt and Opacifiers. Must look at edges, and closely overall, as there are many color nunances and changes. Some high fire looks as well.",
      "createdBy": "Glazy Admin",
      "source": "glazy.org",
      "url": "https://glazy.org/recipes/3097"
    },
    {
      "id": 3109,
      "code": "GLAZY-3109",
      "name": "Alisa Butter Base Waterfall Brown",
      "cone": "6",
      "surface": "Semi-matte",
      "transparency": "Opaque",
      "atmosphere": "Oxidation",
      "subtype": "Glaze - Iron",
      "ingredients": [
        {
          "material": "Nepheline Syenite",
          "amount": 59.2
        },
        {
          "material": "Kentucky Stone",
          "amount": 26.3
        },
        {
          "material": "Dolomite",
          "amount": 7.9
        },
        {
          "material": "Talc",
          "amount": 6.6
        }
      ],
      "additionals": [
        {
          "material": "Red Iron Oxide",
          "amount": 12.5
        },
        {
          "material": "Rutile",
          "amount": 1.0
        }
      ],
      "description": "Author: Alisa Liskin Clausen Comments: Glaze made because I mixed WoDo 40/10 wrong and could remember my mistake. The initial mistake glaze looked semi mat which is a base I have been trying to get. After some changes to get the Silica higher, I made this base. Overall a smooth surface, butter sheen, fattens up with additions of Rutile and Titanium. Can get glossier with some oxide mix addtions. Copper gives some oil spot effects, dark and browns. Good color results with Cobalt and Opacifiers. Must look at edges, and closely overall, as there are many color nunances and changes. Some high fire looks as well.",
      "createdBy": "Glazy Admin",
      "source": "glazy.org",
      "url": "https://glazy.org/recipes/3109"
    },
    {
      "id": 3111,
      "code": "GLAZY-3111",
      "name": "Alisa Butter Base Waxwing Brown",
      "cone": "6",
      "surface": "Semi-matte",
      "transparency": "Opaque",
      "atmosphere": "Oxidation",
      "subtype": "Glaze - Iron",
      "ingredients": [
        {
          "material": "Nepheline Syenite",
          "amount": 59.2
        },
        {
          "material": "Kentucky Stone",
          "amount": 26.3
        },
        {
          "material": "Dolomite",
          "amount": 7.9
        },
        {
          "material": "Talc",
          "amount": 6.6
        }
      ],
      "additionals": [
        {
          "material": "Red Iron Oxide",
          "amount": 15.0
        },
        {
          "material": "Titanium Dioxide",
          "amount": 1.5
        }
      ],
      "description": "Author: Alisa Liskin Clausen Comments: Glaze made because I mixed WoDo 40/10 wrong and could remember my mistake. The initial mistake glaze looked semi mat which is a base I have been trying to get. After some changes to get the Silica higher, I made this base. Overall a smooth surface, butter sheen, fattens up with additions of Rutile and Titanium. Can get glossier with some oxide mix addtions. Copper gives some oil spot effects, dark and browns. Good color results with Cobalt and Opacifiers. Must look at edges, and closely overall, as there are many color nunances and changes. Some high fire looks as well.",
      "createdBy": "Glazy Admin",
      "source": "glazy.org",
      "url": "https://glazy.org/recipes/3111"
    },
    {
      "id": 3098,
      "code": "GLAZY-3098",
      "name": "Alisa Butter Light Stormy Blue",
      "cone": "6",
      "surface": "Semi-matte",
      "transparency": "Opaque",
      "atmosphere": "Oxidation",
      "subtype": "Glaze - Blue",
      "ingredients": [
        {
          "material": "Nepheline Syenite",
          "amount": 59.2
        },
        {
          "material": "Kentucky Stone",
          "amount": 26.3
        },
        {
          "material": "Dolomite",
          "amount": 7.9
        },
        {
          "material": "Talc",
          "amount": 6.6
        }
      ],
      "additionals": [
        {
          "material": "Rutile",
          "amount": 4.5
        },
        {
          "material": "Cobalt Carbonate",
          "amount": 1.0
        }
      ],
      "description": "Author: Alisa Liskin Clausen Comments: Glaze made because I mixed WoDo 40/10 wrong and could remember my mistake. The initial mistake glaze looked semi mat which is a base I have been trying to get. After some changes to get the Silica higher, I made this base. Overall a smooth surface, butter sheen, fattens up with additions of Rutile and Titanium. Can get glossier with some oxide mix addtions. Copper gives some oil spot effects, dark and browns. Good color results with Cobalt and Opacifiers. Must look at edges, and closely overall, as there are many color nunances and changes. Some high fire looks as well.",
      "createdBy": "Glazy Admin",
      "source": "glazy.org",
      "url": "https://glazy.org/recipes/3098"
    },
    {
      "id": 43917,
      "code": "GLAZY-43917",
      "name": "Alisa's Peacock Blue",
      "cone": "6",
      "surface": "",
      "transparency": "",
      "atmosphere": "Oxidation",
      "subtype": "Glaze - Blue",
      "ingredients": [
        {
          "material": "Potash Feldspar",
          "amount": 40.0
        },
        {
          "material": "Silica",
          "amount": 20.0
        },
        {
          "material": "Ball Clay",
          "amount": 15.0
        },
        {
          "material": "Whiting",
          "amount": 15.0
        },
        {
          "material": "Zinc Oxide",
          "amount": 15.0
        }
      ],
      "additionals": [
        {
          "material": "Titanium Dioxide",
          "amount": 10.0
        },
        {
          "material": "Black Copper Oxide",
          "amount": 1.0
        },
        {
          "material": "Cobalt Oxide",
          "amount": 0.75
        }
      ],
      "description": "From Virginia Scotchie's Clay and Glaze Compendium",
      "createdBy": "Glazy Admin",
      "source": "glazy.org",
      "url": "https://glazy.org/recipes/43917"
    },
    {
      "id": 43918,
      "code": "GLAZY-43918",
      "name": "Alisa's Robin's Egg Blue",
      "cone": "6",
      "surface": "",
      "transparency": "",
      "atmosphere": "Oxidation",
      "subtype": "Glaze - Blue",
      "ingredients": [
