Repository: MrSeldon/argilev2

File: data/glazes/glazy.json (part 14 of 315)
{
        {
          "material": "Custer Feldspar",
          "amount": 48.0
        },
        {
          "material": "Dolomite",
          "amount": 19.0
        },
        {
          "material": "Calcined Kaolin",
          "amount": 15.0
        },
        {
          "material": "Zinc Oxide",
          "amount": 9.5
        },
        {
          "material": "Silica",
          "amount": 8.5
        }
      ],
      "additionals": [
        {
          "material": "Red Copper Oxide",
          "amount": 1.5
        },
        {
          "material": "Rutile",
          "amount": 1.0
        },
        {
          "material": "Cobalt Oxide",
          "amount": 0.25
        }
      ],
      "description": "From Virginia Scotchie's Clay and Glaze Compendium",
      "createdBy": "Glazy Admin",
      "source": "glazy.org",
      "url": "https://glazy.org/recipes/43918"
    },
    {
      "id": 16330,
      "code": "GLAZY-16330",
      "name": "Alisa's WoDo White +0.5 Co. Ox, 3 Rutile",
      "cone": "6",
      "surface": "Matte",
      "transparency": "Opaque",
      "atmosphere": "Oxidation",
      "subtype": "Glaze - Matte - Magnesium Matte",
      "ingredients": [
        {
          "material": "Nepheline Syenite",
          "amount": 49.0
        },
        {
          "material": "Dolomite",
          "amount": 25.0
        },
        {
          "material": "Ball Clay",
          "amount": 20.0
        },
        {
          "material": "Wollastonite",
          "amount": 6.0
        }
      ],
      "additionals": [
        {
          "material": "Rutile",
          "amount": 3.0
        },
        {
          "material": "Cobalt Oxide",
          "amount": 0.5
        }
      ],
      "description": "Magnesium matte white glaze. Colors well with cobalt for lavender and rutile for greens.",
      "createdBy": "Alisa Liskin Clausen",
      "source": "glazy.org",
      "url": "https://glazy.org/recipes/16330"
    },
    {
      "id": 221095,
      "code": "GLAZY-221095",
      "name": "Aljaba D107",
      "cone": "4 - 5 1/2",
      "surface": "Semi-glossy",
      "transparency": "Opaque",
      "atmosphere": "Oxidation",
      "subtype": "Glaze",
      "ingredients": [
        {
          "material": "Potash Feldspar",
          "amount": 32.0
        },
        {
          "material": "Wollastonite",
          "amount": 30.0
        },
        {
          "material": "Caol\u00edn Patag\u00f3nico",
          "amount": 17.0
        },
        {
          "material": "Ferro Frit 3134-2 (174)",
          "amount": 12.0
        },
        {
          "material": "Silica",
          "amount": 9.0
        }
      ],
      "additionals": [
        {
          "material": "Tin Oxide",
          "amount": 5.0
        },
        {
          "material": "Bentonite",
          "amount": 2.0
        },
        {
          "material": "Titanium Dioxide",
          "amount": 0.5
        },
        {
          "material": "Cobalt Carbonate",
          "amount": 0.25
        },
        {
          "material": "Chrome Oxide",
          "amount": 0.05
        }
      ],
      "description": "Se espera un morado magenta o fucsia oscuro, semi-brillante. Se intervino la formulaci\u00f3n para bajar la cantidad de boratos naturales y asi evitar el nodulizado. Se alcanzaron parcialmente los objetivos.",
      "createdBy": "Mart\u00edn Rolando",
      "source": "glazy.org",
      "url": "https://glazy.org/recipes/221095"
    },
    {
      "id": 43512,
      "code": "GLAZY-43512",
      "name": "Alkaline Base",
      "cone": "4",
      "surface": "",
      "transparency": "",
      "atmosphere": "Oxidation",
      "subtype": "Glaze - White, Off-White",
      "ingredients": [
        {
          "material": "Ferro Frit 3110",
          "amount": 43.7
        },
        {
          "material": "Custer Feldspar",
          "amount": 21.6
        },
        {
          "material": "EP Kaolin",
          "amount": 13.9
        },
        {
          "material": "Barium Carbonate",
          "amount": 10.9
        },
        {
          "material": "Cornwall Stone",
          "amount": 9.9
        }
      ],
      "additionals": [
        {
          "material": "Bentonite",
          "amount": 2.0
        }
      ],
      "description": "From Virginia Scotchie's Clay and Glaze Compendium",
      "createdBy": "Glazy Admin",
      "source": "glazy.org",
      "url": "https://glazy.org/recipes/43512"
    },
    {
      "id": 1668,
      "code": "GLAZY-1668",
      "name": "Alkaline Blue Bruce's",
      "cone": "08 - 05 1/2",
      "surface": "Smooth Matte",
      "transparency": "Translucent",
      "atmosphere": "Oxidation",
      "subtype": "Glaze - Blue",
      "ingredients": [
        {
          "material": "Silica",
          "amount": 52.9
        },
        {
          "material": "Lithium Carbonate",
          "amount": 31.8
        },
        {
          "material": "Gerstley Borate",
          "amount": 9.5
        },
        {
          "material": "Kaolin",
          "amount": 5.8
        }
      ],
      "additionals": [
        {
          "material": "Copper Carbonate",
          "amount": 3.7
        },
        {
          "material": "Bentonite",
          "amount": 2.1
        }
      ],
      "description": "Glaze Type: Low fire (Alkaline) From a University of Georgia class handout on glaze & clay from Andy Nasisse. Smooth frosty deep blue green.",
      "createdBy": "Glazy Admin",
      "source": "glazy.org",
      "url": "https://glazy.org/recipes/1668"
    },
    {
      "id": 1669,
      "code": "GLAZY-1669",
      "name": "Alkaline Blue Gill's",
      "cone": "4",
      "surface": "Glossy",
      "transparency": "Transparent",
      "atmosphere": "Oxidation",
      "subtype": "Glaze - Blue",
      "ingredients": [
        {
          "material": "Ferro Frit 3110",
          "amount": 76.9
        },
        {
          "material": "Silica",
          "amount": 10.1
        },
        {
          "material": "EP Kaolin",
          "amount": 7.2
        },
        {
          "material": "Gerstley Borate",
          "amount": 5.8
        }
      ],
      "additionals": [
        {
          "material": "Copper Carbonate",
          "amount": 3.0
        },
        {
          "material": "Cobalt Carbonate",
          "amount": 0.25
        }
      ],
      "description": "Glaze Type: Low fire (Alkaline) Glaze Type: Na Ca. Opacity: Transparent. Firing type: Oxidation .",
      "createdBy": "Glazy Admin",
      "source": "glazy.org",
      "url": "https://glazy.org/recipes/1669"
    },
    {
      "id": 1670,
      "code": "GLAZY-1670",
      "name": "Alkaline Copper Van Winkle G3020",
      "cone": "4",
      "surface": "Glossy",
      "transparency": "Transparent",
      "atmosphere": "Oxidation",
      "subtype": "Glaze - Clear",
      "ingredients": [
        {
          "material": "Ferro Frit 3110",
          "amount": 55.0
        },
        {
          "material": "Silica",
          "amount": 20.0
        },
        {
          "material": "Ferro Frit 5301",
          "amount": 15.0
        },
        {
          "material": "Tennessee ball clay",
          "amount": 10.0
        }
      ],
      "description": "Glaze Type: Alkaline From Conrad's Contemporary Ceramic Formulas. No colorant indicated. Turquoise w/copper.",
      "createdBy": "Glazy Admin",
      "source": "glazy.org",
      "url": "https://glazy.org/recipes/1670"
    },
    {
      "id": 1671,
      "code": "GLAZY-1671",
      "name": "Alkaline Deep Turquoise",
      "cone": "3",
      "surface": "Glossy",
      "transparency": "Transparent",
      "atmosphere": "Oxidation",
      "subtype": "Glaze - Turquoise",
      "ingredients": [
        {
          "material": "Ferro Frit 3110",
          "amount": 54.3
        },
        {
          "material": "Ferro Frit 3195",
          "amount": 18.1
        },
        {
          "material": "Gerstley Borate",
          "amount": 9.52
        },
        {
          "material": "Silica",
          "amount": 9.52
        },
        {
          "material": "EP Kaolin",
          "amount": 8.56
        }
      ],
      "additionals": [
        {
          "material": "Copper Carbonate",
          "amount": 4.76
        },
        {
          "material": "Bentonite",
          "amount": 2.0
        }
      ],
      "description": "Glaze Type: Alkaline Re-do of John Gill's alkaline turq. to eliminate after-firing scumming. CRAZES. Moves a bit and pools, may run if very thick. Pearly thin, deep watery turquoise thicker. Soft glaze.",
      "createdBy": "Glazy Admin",
      "source": "glazy.org",
      "url": "https://glazy.org/recipes/1671"
    },
    {
      "id": 1672,
      "code": "GLAZY-1672",
      "name": "Alkaline DeepTurquoise Recalc1",
      "cone": "3",
      "surface": "Glossy",
      "transparency": "Transparent",
      "atmosphere": "Oxidation",
      "subtype": "Glaze - Turquoise",
      "ingredients": [
        {
          "material": "Frit 3293",
          "amount": 42.8
        },
        {
          "material": "Ferro Frit 3134",
          "amount": 37.1
        },
        {
          "material": "Kaolin",
          "amount": 13.3
        },
        {
          "material": "Silica",
          "amount": 6.4
        },
        {
          "material": "Whiting",
          "amount": 0.3
        },
        {
          "material": "Bone Ash",
          "amount": 0.05
        },
        {
          "material": "Dolomite",
          "amount": 0.04
        }
      ],
      "additionals": [
        {
          "material": "Copper Carbonate",
          "amount": 4.5
        },
        {
          "material": "Bentonite",
          "amount": 2.1
        }
      ],
      "description": "Glaze Type: Alkaline Re-do of John Gill's alkaline turq. to eliminate after-firing scumming. CRAZES. Moves a bit and pools, may run if very thick. Pearly thin, deep watery turquoise thicker. Soft glaze.",
      "createdBy": "Glazy Admin",
      "source": "glazy.org",
      "url": "https://glazy.org/recipes/1672"
    },
    {
      "id": 1673,
      "code": "GLAZY-1673",
      "name": "Alkaline DeepTurquoise Recalc2",
      "cone": "3",
      "surface": "Glossy",
      "transparency": "Transparent",
      "atmosphere": "Oxidation",
      "subtype": "Glaze - Turquoise",
      "ingredients": [
        {
          "material": "Silica",
          "amount": 42.7
        },
        {
          "material": "Ferro Frit 3195",
          "amount": 38.7
        },
        {
          "material": "Nepheline Syenite",
          "amount": 9.3
        },
        {
          "material": "Whiting",
          "amount": 6.5
        },
        {
          "material": "Dolomite",
          "amount": 1.7
        },
        {
          "material": "Ferro Frit 3110",
          "amount": 1.1
        }
      ],
      "additionals": [
        {
          "material": "Copper Carbonate",
          "amount": 4.5
        },
        {
          "material": "Bentonite",
          "amount": 2.2
        }
      ],
      "description": "Glaze Type: Alkaline Re-do of John Gill's alkaline turq. to eliminate after-firing scumming. CRAZES. Moves a bit and pools, may run if very thick. Pearly thin, deep watery turquoise thicker. Soft glaze.",
      "createdBy": "Glazy Admin",
      "source": "glazy.org",
      "url": "https://glazy.org/recipes/1673"
    },
    {
      "id": 1674,
      "code": "GLAZY-1674",
      "name": "Alkaline DeepTurquoise Recalc3",
      "cone": "3",
      "surface": "Glossy",
      "transparency": "Transparent",
      "atmosphere": "Oxidation",
      "subtype": "Glaze - Turquoise",
      "ingredients": [
        {
          "material": "Ferro Frit 5301",
          "amount": 58.0
        },
        {
          "material": "Silica",
          "amount": 28.5
        },
        {
          "material": "Whiting",
          "amount": 9.7
        },
        {
          "material": "Kaolin",
          "amount": 3.7
        }
      ],
      "additionals": [
        {
          "material": "Copper Carbonate",
          "amount": 4.5
        },
        {
          "material": "Bentonite",
          "amount": 2.0
        }
      ],
      "description": "Glaze Type: Alkaline Re-do of John Gill's alkaline turq. to eliminate after-firing scumming. CRAZES. Moves a bit and pools, may run if very thick. Pearly thin, deep watery turquoise thicker. Soft glaze.",
      "createdBy": "Glazy Admin",
      "source": "glazy.org",
      "url": "https://glazy.org/recipes/1674"
    },
    {
      "id": 1675,
      "code": "GLAZY-1675",
      "name": "Alkaline Gill's Base no GB",
      "cone": "04 - 03",
      "surface": "Glossy",
      "transparency": "Transparent",
      "atmosphere": "Oxidation",
      "subtype": "Glaze - Clear",
      "ingredients": [
        {
          "material": "Ferro Frit 3110",
          "amount": 48.8
        },
        {
          "material": "Nepheline Syenite",
          "amount": 25.6
        },
        {
          "material": "Ferro Frit 3134",
          "amount": 13.0
        },
        {
          "material": "Silica",
          "amount": 11.6
        }
      ],
      "additionals": [
        {
          "material": "Bentonite",
          "amount": 2.0
        }
      ],
      "description": "Glaze Type: Low fire (Alkaline) This glaze may scum after firing due to soluble salts. If so, replace some of the 3110 frit with 3195. From Lynn Duryea Variations -- watery blue = 4% copper carb Green= 4-8% copper carb dk blue= 5% copper carb + 3% cobalt carb purple= 4% manganese diox + .5 cobalt carb burgundy= 4-5% manganese diox yellow= 6-8% vanadium stain Amber=12% iron Yellow-Green= 3% copper carb + 3% Vanadium Stain",
      "createdBy": "Glazy Admin",
      "source": "glazy.org",
      "url": "https://glazy.org/recipes/1675"
    },
    {
      "id": 908,
      "code": "GLAZY-908",
      "name": "Alkaline Gloss Andy's",
      "cone": "5",
      "surface": "Glossy",
      "transparency": "Transparent",
      "atmosphere": "Oxidation",
      "subtype": "Glaze - Clear",
      "ingredients": [
        {
          "material": "Ferro Frit 3110",
          "amount": 76.9
        },
        {
          "material": "Silica",
          "amount": 10.1
        },
        {
          "material": "EP Kaolin",
          "amount": 7.2
        },
        {
          "material": "Gerstley Borate",
          "amount": 5.8
        }
      ],
      "description": "Glaze Type: Alkaline From George Bowes",
      "createdBy": "Glazy Admin",
      "source": "glazy.org",
      "url": "https://glazy.org/recipes/908"
    },
    {
      "id": 16750,
      "code": "GLAZY-16750",
      "name": "Alkaline glossy transparent turquoise",
      "cone": "7 - 8",
      "surface": "Glossy",
      "transparency": "Transparent",
      "atmosphere": "Oxidation",
      "subtype": "Glaze - Turquoise",
      "ingredients": [
        {
          "material": "Strontium Carbonate",
          "amount": 22.0
        },
        {
          "material": "Silica",
          "amount": 19.0
        },
        {
          "material": "Kaolin",
          "amount": 17.5
        },
        {
          "material": "Petalite",
          "amount": 17.0
        },
        {
          "material": "Wollastonite",
          "amount": 15.5
        },
        {
          "material": "Dolomite",
          "amount": 9.0
        }
      ],
      "additionals": [
        {
          "material": "Black Copper Oxide",
          "amount": 1.0
        }
      ],
      "description": "",
      "createdBy": "Linda Bloomfield",
      "source": "glazy.org",
      "url": "https://glazy.org/recipes/16750"
    },
    {
      "id": 1676,
      "code": "GLAZY-1676",
      "name": "Alkaline High Ben no GB",
      "cone": "4",
      "surface": "Satin",
      "transparency": "Translucent",
      "atmosphere": "Oxidation",
      "subtype": "Glaze - Clear",
      "ingredients": [
        {
          "material": "Potash Feldspar",
          "amount": 63.769
        },
        {
          "material": "Ferro Frit 3134",
          "amount": 34.569
        },
        {
          "material": "Whiting",
          "amount": 1.663
        }
      ],
      "description": "Glaze Type: Alkaline",
      "createdBy": "Glazy Admin",
      "source": "glazy.org",
      "url": "https://glazy.org/recipes/1676"
    },
    {
      "id": 11,
      "code": "GLAZY-11",
      "name": "Alkaline High Fire 1",
      "cone": "9 - 10",
      "surface": "Glossy",
      "transparency": "Transparent",
      "atmosphere": "Oxidation, Reduction",
      "subtype": "Glaze - Clear",
      "ingredients": [
        {
          "material": "Feldspar",
          "amount": 62.5
        },
        {
          "material": "Silica",
          "amount": 24.6
        },
        {
          "material": "Whiting",
          "amount": 7.7
        },
        {
          "material": "EP Kaolin",
          "amount": 5.1
        }
      ],
      "description": "Glaze Type: Alkaline From David Green's \"A Handbook of Pottery Glazes\" Alkaline glazes should be good for yellow iron colors.",
      "createdBy": "Glazy Admin",
      "source": "glazy.org",
      "url": "https://glazy.org/recipes/11"
    },
    {
      "id": 12,
      "code": "GLAZY-12",
      "name": "Alkaline high fire 2",
      "cone": "10",
      "surface": "Glossy",
      "transparency": "Transparent",
      "atmosphere": "Oxidation, Reduction",
      "subtype": "Glaze - Clear",
      "ingredients": [
        {
          "material": "Cornwall Stone",
          "amount": 50.0
        },
        {
          "material": "Feldspar",
          "amount": 20.0
        },
        {
          "material": "Silica",
          "amount": 15.0
        },
        {
          "material": "Whiting",
          "amount": 15.0
        }
      ],
      "description": "Glaze Type: Alkaline From David Green's \"A Handbook of Pottery Glazes\" Alkaline glazes should be good for yellow iron colors.",
      "createdBy": "Glazy Admin",
      "source": "glazy.org",
      "url": "https://glazy.org/recipes/12"
    },
    {
      "id": 13,
      "code": "GLAZY-13",
      "name": "Alkaline high fire 2 no cs",
      "cone": "10",
      "surface": "Glossy",
      "transparency": "Transparent",
      "atmosphere": "Oxidation, Reduction",
      "subtype": "Glaze - Clear",
      "ingredients": [
        {
          "material": "Feldspar",
          "amount": 51.706
        },
        {
          "material": "Silica",
          "amount": 26.89
        },
        {
          "material": "Whiting",
          "amount": 16.271
        },
        {
          "material": "Kaolin",
          "amount": 6.715
        },
        {
          "material": "Dolomite",
          "amount": 0.32
        }
      ],
      "description": "Glaze Type: Alkaline From David Green's \"A Handbook of Pottery Glazes\" Alkaline glazes should be good for yellow iron colors.",
      "createdBy": "Glazy Admin",
      "source": "glazy.org",
      "url": "https://glazy.org/recipes/13"
    },
    {
      "id": 14,
      "code": "GLAZY-14",
      "name": "Alkaline Lee Rexrode",
      "cone": "9",
      "surface": "Satin-matte",
      "transparency": "Semi-opaque",
      "atmosphere": "Oxidation",
      "subtype": "Glaze - White, Off-White",
      "ingredients": [
        {
          "material": "Nepheline Syenite",
          "amount": 45.6
        },
        {
          "material": "Barium Carbonate",
          "amount": 36.6
        },
        {
          "material": "Silica",
          "amount": 9.5
        },
        {
          "material": "Ball Clay",
          "amount": 7.2
        },
        {
          "material": "Lithium Carbonate",
          "amount": 1.1
        }
      ],
      "description": "Glaze Type: Alkaline for chartreuse: 0.5% chrome oxide From Margaret Bohls: fired cone 9 electric Gorgeous satin, slightly sugary surface. Slightly translucent. I use the Base White as a complementary glaze to a shiny white or clear glaze over porcelain, for a \"white on white\" effect. The chartreuse, although equally gorgeous, fumes like mad and may affect glazes next to it on the same pot or in the same area in the kiln, either by turning them green or by making them wrinkle or bubble. Some glazes are unaffected. I isolate this glaze in the kiln.",
      "createdBy": "Glazy Admin",
      "source": "glazy.org",
      "url": "https://glazy.org/recipes/14"
    },
    {
      "id": 15,
      "code": "GLAZY-15",
      "name": "Alkaline Lee Rexrode Sr",
      "cone": "9",
      "surface": "Satin-matte",
      "transparency": "Translucent",
      "atmosphere": "Oxidation",
      "subtype": "Glaze - White, Off-White",
      "ingredients": [
        {
          "material": "Nepheline Syenite",
          "amount": 45.6
        },
        {
          "material": "Strontium Carbonate",
          "amount": 27.5
        },
        {
          "material": "Silica",
          "amount": 9.5
        },
        {
          "material": "Ball Clay",
          "amount": 7.2
        },
        {
          "material": "Lithium Carbonate",
          "amount": 1.1
        }
      ],
      "description": "Glaze Type: Alkaline chartreuse 0.5% chrome oxide Gorgeous satin, slightly sugary surface. Slightly translucent. Use the Base White as a complement to a shiny white or clear over porcelain for a \"white-on-white\" effect. The chartreuse fumes like mad and may affect glazes next to it in the kiln by turning them green or making them wrinkle and bubble. Some glaze unaffected. Isolate this in the kiln. From Margret Bohls",
      "createdBy": "Glazy Admin",
      "source": "glazy.org",
      "url": "https://glazy.org/recipes/15"
    },
    {
      "id": 31679,
      "code": "GLAZY-31679",
      "name": "Alkaline Matt",
      "cone": "4",
      "surface": "Matte",
      "transparency": "",
      "atmosphere": "Oxidation",
      "subtype": "Glaze - Blue",
      "ingredients": [
        {
          "material": "Ferro Frit 3110",
          "amount": 50.0
        },
        {
          "material": "Barium Carbonate",
          "amount": 15.0
        },
        {
          "material": "Kaolin",
          "amount": 10.0
        },
        {
          "material": "Silica",
          "amount": 10.0
        },
        {
          "material": "Whiting",
          "amount": 10.0
        },
        {
          "material": "Zinc Oxide",
          "amount": 5.0
        }
      ],
      "additionals": [
        {
          "material": "Copper Carbonate",
          "amount": 2.0
        }
      ],
      "description": "",
      "createdBy": "Alfred Grinding Room - Glazes",
      "source": "glazy.org",
      "url": "https://glazy.org/recipes/31679"
    },
    {
      "id": 1678,
      "code": "GLAZY-1678",
      "name": "Alkaline Matte",
      "cone": "4",
      "surface": "Matte",
      "transparency": "",
      "atmosphere": "Oxidation",
      "subtype": "Glaze - Matte",
      "ingredients": [
        {
          "material": "Ferro Frit 3110",
          "amount": 50.0
        },
        {
          "material": "Barium Carbonate",
          "amount": 15.0
        },
        {
          "material": "Kaolin",
          "amount": 10.0
        },
        {
          "material": "Silica",
          "amount": 10.0
        },
        {
          "material": "Whiting",
          "amount": 10.0
        },
        {
          "material": "Zinc Oxide",
          "amount": 5.0
        }
      ],
      "additionals": [
        {
          "material": "Copper Carbonate",
          "amount": 2.0
        }
      ],
      "description": "Glaze Type: Ca Na Glaze Type: Ca Na . Opacity: . Firing type: Oxidation .",
      "createdBy": "Glazy Admin",
      "source": "glazy.org",
      "url": "https://glazy.org/recipes/1678"
    },
    {
      "id": 4748,
      "code": "GLAZY-4748",
      "name": "Alkaline Matte",
      "cone": "06 - 04",
      "surface": "Matte",
      "transparency": "",
      "atmosphere": "Oxidation",
      "subtype": "Glaze - Matte",
      "ingredients": [
        {
          "material": "Ferro Frit 3110",
          "amount": 43.7
        },
        {
          "material": "Custer Feldspar (1989)",
          "amount": 21.6
        },
        {
          "material": "EP Kaolin",
          "amount": 13.9
        },
        {
          "material": "Barium Carbonate",
          "amount": 10.9
        },
        {
          "material": "Cornwall Stone",
          "amount": 9.9
        }
      ],
      "description": "This recipe was imported from Louis Katz's Hyperglaze database available on his website: http://falcon.tamucc.edu/lkatz/allglazes.txt More information about Louis Katz can be found on his website, http://www.louiskatz.net/ Louis Katz Notes: I am not a safety expert and any information contained in this file about safety should be ignored in favor of advice from experts. All of the materials in all glazes are potentially hazardous. All of these glaze recipes are given without any representation of accuracy or safety. They may work, they may not. They may be safe when fired or they may not. All of the materials used in them have hazards associated with them. You must be have sufficient training in the hazards before you use the the materials. You will have to determine the suitability and safety for your use. Do not assume that a lack of a warning about a material means that it is safe. Cone: 06 - 04 Color: base Surface texture: matte Firing: Oxidation Recipe: Percent Batch Frit 3110 43.70 3496 Custer Feldspar 21.60 1728 Barium Carbonate 10.90 872 EPK 13.90 1112 Cornwall Stone 9.90 792 Totals: 100.00 % 8000 Gm Comments: apply thinly",
      "createdBy": "Glazy Admin",
      "source": "glazy.org",
      "url": "https://glazy.org/recipes/4748"
    },
    {
      "id": 43523,
      "code": "GLAZY-43523",
      "name": "Alkaline Matte Glaze",
      "cone": "4",
      "surface": "Matte",
      "transparency": "",
      "atmosphere": "Oxidation",
      "subtype": "Glaze - White, Off-White",
      "ingredients": [
        {
          "material": "Ferro Frit 3110",
          "amount": 43.69
        },
        {
          "material": "Custer Feldspar",
          "amount": 21.55
        },
        {
          "material": "EP Kaolin",
          "amount": 13.9
        },
        {
          "material": "Barium Carbonate",
          "amount": 10.92
        },
        {
          "material": "Cornwall Stone",
          "amount": 9.93
        }
      ],
      "description": "From Virginia Scotchie's Clay and Glaze Compendium",
      "createdBy": "Glazy Admin",
      "source": "glazy.org",
      "url": "https://glazy.org/recipes/43523"
    },
    {
      "id": 1679,
      "code": "GLAZY-1679",
      "name": "Alkaline Matte Nicholas",
      "cone": "4",
      "surface": "Satin-matte",
      "transparency": "",
      "atmosphere": "Oxidation",
      "subtype": "Glaze - Matte",
      "ingredients": [
        {
          "material": "Ferro Frit 3110",
          "amount": 44.9
        },
        {
          "material": "Custer Feldspar",
          "amount": 22.2
        },
        {
          "material": "Kaolin",
          "amount": 14.3
        },
        {
          "material": "Cornwall Stone",
          "amount": 10.2
        },
        {
          "material": "Strontium Carbonate",
          "amount": 8.4
        }
      ],
      "description": "Glaze Type: Alkaline With Barium from Donna Nicholas in \"Lowfire Ceramics\" by Susan Wechsler",
      "createdBy": "Glazy Admin",
      "source": "glazy.org",
      "url": "https://glazy.org/recipes/1679"
    },
    {
      "id": 1680,
      "code": "GLAZY-1680",
      "name": "Alkaline Matte Opaque",
      "cone": "04 - 03",
      "surface": "Matte",
      "transparency": "Opaque",
      "atmosphere": "Oxidation",
      "subtype": "Glaze - Matte",
      "ingredients": [
        {
          "material": "Ferro Frit 3110",
          "amount": 56.0
        },
        {
          "material": "Barium Carbonate",
          "amount": 14.0
        },
        {
          "material": "EP Kaolin",
          "amount": 10.0
        },
        {
          "material": "Nepheline Syenite",
          "amount": 8.0
        },
        {
          "material": "Lithium Carbonate",
          "amount": 6.0
        },
        {
          "material": "Silica",
          "amount": 6.0
        }
      ],
      "description": "Glaze Type: Alkaline From the Earthenware issue of Studio Potter, v.11 no. 2 Variations -- blue: 4% copper carb yellow: 8% vanadium stain burgundy: 1.5% manganese dioxide",
      "createdBy": "Glazy Admin",
      "source": "glazy.org",
      "url": "https://glazy.org/recipes/1680"
    },
    {
      "id": 43524,
      "code": "GLAZY-43524",
      "name": "Alkaline Matte Opaque",
      "cone": "4",
      "surface": "Matte",
      "transparency": "Opaque",
      "atmosphere": "Oxidation",
      "subtype": "Glaze - White, Off-White",
      "ingredients": [
        {
          "material": "Ferro Frit 3110",
          "amount": 56.0
        },
        {
          "material": "Barium Carbonate",
          "amount": 14.0
        },
        {
          "material": "EP Kaolin",
          "amount": 10.0
        },
        {
          "material": "Nepheline Syenite",
          "amount": 8.0
        },
        {
          "material": "Lithium Carbonate",
          "amount": 6.0
        },
        {
          "material": "Silica",
          "amount": 6.0
        }
      ],
      "description": "From Virginia Scotchie's Clay and Glaze Compendium",
      "createdBy": "Glazy Admin",
      "source": "glazy.org",
      "url": "https://glazy.org/recipes/43524"
    },
    {
      "id": 1682,
      "code": "GLAZY-1682",
      "name": "Alkaline Turquoise no GB",
      "cone": "3",
      "surface": "Glossy",
      "transparency": "",
      "atmosphere": "Oxidation",
      "subtype": "Glaze - Turquoise",
      "ingredients": [
        {
          "material": "Custer Feldspar",
          "amount": 71.0
        },
        {
          "material": "Ferro Frit 3134",
          "amount": 36.7
        }
      ],
      "additionals": [
        {
          "material": "Copper Carbonate",
          "amount": 4.8
        },
        {
          "material": "Bentonite",
          "amount": 2.0
        }
      ],
      "description": "Glaze Type: Alkaline Re-do of John Gill's alkaline turq. to eliminate after-firing scumming. CRAZES. Moves a bit and pools. May run if very thick. Pearly thin, deep watery turquoise thicker. Crazes. Soft glaze that may scratch easily.",
      "createdBy": "Glazy Admin",
      "source": "glazy.org",
      "url": "https://glazy.org/recipes/1682"
    },
    {
      "id": 24159,
      "code": "GLAZY-24159",
      "name": "All Purpose Slip with 10% Calcined Kaolin",
      "cone": "04 - 10",
      "surface": "",
      "transparency": "",
      "atmosphere": "Oxidation",
      "subtype": "Slip & Engobe - Slip",
      "ingredients": [
        {
          "material": "EP Kaolin",
          "amount": 23.0
        },
        {
          "material": "Kentucky OM #4 Ball Clay",
          "amount": 23.0
        },
        {
          "material": "Ferro Frit 3124",
          "amount": 22.0
        },
        {
          "material": "Silica",
          "amount": 22.0
        },
        {
          "material": "Calcined Kaolin",
          "amount": 10.0
        }
      ],
      "additionals": [
        {
          "material": "Zircopax",
          "amount": 10.0
        }
      ],
      "description": "This slip is from Graphic Clay: Ceramic Surfaces & Printed Image Transfer Techniques by Jason Bige Burnett Black - 8% Best Black mason stain",
      "createdBy": "Jeff Szarzi",
      "source": "glazy.org",
      "url": "https://glazy.org/recipes/24159"
    },
    {
      "id": 4680,
      "code": "GLAZY-4680",
      "name": "Alligator Lansky Red Brown",
      "cone": "4",
      "surface": "Matte",
      "transparency": "",
      "atmosphere": "Oxidation, Reduction",
      "subtype": "Glaze - Specialty - Metallic",
      "ingredients": [
        {
          "material": "Colemanite",
          "amount": 35.61
        },
        {
          "material": "Red Iron Oxide",
          "amount": 27.4
        },
        {
          "material": "Custer Feldspar (1989)",
          "amount": 15.75
        },
        {
          "material": "Barium Carbonate",
          "amount": 7.88
        },
        {
          "material": "Kaolin",
          "amount": 6.85
        },
        {
          "material": "Silica",
          "amount": 6.51
        }
      ],
      "description": "This recipe was imported from Louis Katz's Hyperglaze database available on his website: http://falcon.tamucc.edu/lkatz/allglazes.txt More information about Louis Katz can be found on his website, http://www.louiskatz.net/ Louis Katz Notes: I am not a safety expert and any information contained in this file about safety should be ignored in favor of advice from experts. All of the materials in all glazes are potentially hazardous. All of these glaze recipes are given without any representation of accuracy or safety. They may work, they may not. They may be safe when fired or they may not. All of the materials used in them have hazards associated with them. You must be have sufficient training in the hazards before you use the the materials. You will have to determine the suitability and safety for your use. Do not assume that a lack of a warning about a material means that it is safe. Cone: 04 Color: red brown Surface texture: matte Firing: Ox. or Red. Recipe: Percent Batch Colemanite 35.61 35.61 Custer Feldspar 15.75 15.75 Kaolin 6.85 6.85 Barium Carbonate 7.88 7.88 Flint 6.51 6.51 RIO 27.40 27.40 Totals: 100.00 % 100.00 gm Comments: crawls",
      "createdBy": "Glazy Admin",
      "source": "glazy.org",
      "url": "https://glazy.org/recipes/4680"
    },
    {
      "id": 2263,
      "code": "GLAZY-2263",
      "name": "Alligator Raku",
      "cone": "05 1/2 - 04",
      "surface": "",
      "transparency": "Opaque",
      "atmosphere": "Raku",
      "subtype": "Glaze - Raku",
      "ingredients": [
        {
          "material": "Gerstley Borate",
          "amount": 80.0
        },
        {
          "material": "Bone Ash",
          "amount": 20.0
        }
      ],
      "additionals": [
        {
          "material": "Copper Carbonate",
          "amount": 5.0
        },
        {
          "material": "Cobalt Oxide",
          "amount": 2.0
        }
      ],
      "description": "Glaze Type: Raku (Copper luster) From Clay Times article v.6 no.6 Nov/Dec.2000, p24. Marcia Selsor recipe. Fire til smooth. Reduce.",
      "createdBy": "Glazy Admin",
      "source": "glazy.org",
      "url": "https://glazy.org/recipes/2263"
    },
    {
      "id": 2264,
      "code": "GLAZY-2264",
      "name": "Alligator Raku Variation",
      "cone": "05 1/2 - 04",
      "surface": "",
      "transparency": "Opaque",
      "atmosphere": "Raku",
      "subtype": "Glaze - Raku",
      "ingredients": [
        {
          "material": "Gerstley Borate",
          "amount": 57.0
        },
        {
          "material": "Bone Ash",
          "amount": 29.0
        },
        {
          "material": "Nepheline Syenite",
          "amount": 14.0
        }
      ],
      "additionals": [
        {
          "material": "Copper Carbonate",
          "amount": 14.0
        }
      ],
      "description": "Glaze Type: Raku (Copper luster)",
      "createdBy": "Glazy Admin",
      "source": "glazy.org",
      "url": "https://glazy.org/recipes/2264"
    },
    {
      "id": 121781,
      "code": "GLAZY-121781",
      "name": "Almond 2.7 Mieke",
      "cone": "6 - 8",
      "surface": "Glossy",
      "transparency": "Opaque",
      "atmosphere": "Oxidation",
      "subtype": "Glaze",
      "ingredients": [
        {
          "material": "Potash Feldspar",
          "amount": 38.0
        },
        {
          "material": "Silica",
          "amount": 30.0
        },
        {
          "material": "Whiting",
          "amount": 14.0
        },
        {
          "material": "Zinc Oxide",
          "amount": 12.0
        },
        {
          "material": "Ball Clay",
          "amount": 6.0
        }
      ],
      "additionals": [
        {
          "material": "Red Iron Oxide",
          "amount": 2.0
        },
        {
          "material": "Titanium Dioxide",
          "amount": 2.0
        }
      ],
      "description": "",
      "createdBy": "Mieke Ver Eecke",
      "source": "glazy.org",
      "url": "https://glazy.org/recipes/121781"
    },
    {
      "id": 910,
      "code": "GLAZY-910",
      "name": "Almond Mt St Helens",
      "cone": "6",
      "surface": "",
      "transparency": "",
      "atmosphere": "Oxidation",
      "subtype": "Glaze",
      "ingredients": [
        {
          "material": "Custer Feldspar",
          "amount": 40.0
        },
        {
          "material": "Volcanic ash - Mt. St. Helens",
          "amount": 20.0
        },
        {
          "material": "Whiting",
          "amount": 14.9
        },
        {
          "material": "EP Kaolin",
          "amount": 11.8
        },
        {
          "material": "Zinc Oxide",
          "amount": 8.6
        },
        {
          "material": "Silica",
          "amount": 4.7
        }
      ],
      "additionals": [
        {
          "material": "Rutile",
          "amount": 8.0
        }
      ],
      "description": "The following is a Mt. St. Helens ash glaze from the Seattle area. recipe Makes 1 gal. Good luck! Wendy from Bainbridge Island WA",
      "createdBy": "Glazy Admin",
      "source": "glazy.org",
      "url": "https://glazy.org/recipes/910"
    },
    {
      "id": 5780,
      "code": "GLAZY-5780",
      "name": "Alp",
      "cone": "10",
      "surface": "",
      "transparency": "",
      "atmosphere": "Reduction",
      "subtype": "Glaze",
      "ingredients": [
        {
          "material": "Feldspar",
          "amount": 27.94
        },
        {
          "material": "Kaolin",
          "amount": 27.94
        },
        {
          "material": "Ball Clay",
          "amount": 14.71
        },
        {
          "material": "Dolomite",
          "amount": 14.71
        },
        {
          "material": "Whiting",
          "amount": 9.8
        },
        {
          "material": "Zinc Oxide",
          "amount": 4.9
        }
      ],
      "additionals": [
        {
          "material": "Ilmenite",
          "amount": 1.96
        },
        {
          "material": "Red Iron Oxide",
          "amount": 1.96
        },
        {
          "material": "Titanium Dioxide",
          "amount": 1.96
        }
      ],
      "description": "NOTE: This recipe was imported from Triangle Potter's Guild Glaze Recipes published November, 1988 Source: John Givvines 57 feldspar 57 kaolin 10 zinc 30 dolomite 30 ball clay 20 whiting + 4 titanium + 4 red iron oxide + 4 ilmanite",
      "createdBy": "Glazy Admin",
      "source": "glazy.org",
      "url": "https://glazy.org/recipes/5780"
    },
    {
      "id": 19935,
      "code": "GLAZY-19935",
      "name": "Alpine White",
      "cone": "10",
      "surface": "Glossy",
      "transparency": "Semi-opaque",
      "atmosphere": "Reduction",
      "subtype": "Glaze - White, Off-White",
      "ingredients": [
        {
          "material": "Custer Feldspar",
          "amount": 58.4
        },
        {
          "material": "Silica",
          "amount": 20.8
        },
        {
          "material": "Whiting",
          "amount": 16.0
        },
        {
          "material": "EP Kaolin",
          "amount": 4.8
        }
      ],
      "additionals": [
        {
          "material": "Superpax",
          "amount": 7.7
        },
        {
          "material": "Tin Oxide",
          "amount": 3.3
        },
        {
