Repository: MrSeldon/argilev2

File: data/glazes/glazy.json (part 15 of 315)
{
          "material": "Epsom salts",
          "amount": 2.0
        },
        {
          "material": "Bentonite",
          "amount": 1.0
        }
      ],
      "description": "",
      "createdBy": "Cecilia Secaira",
      "source": "glazy.org",
      "url": "https://glazy.org/recipes/19935"
    },
    {
      "id": 4769,
      "code": "GLAZY-4769",
      "name": "Altered Colemanite Glaze",
      "cone": "07 - 06",
      "surface": "Matte",
      "transparency": "",
      "atmosphere": "Oxidation, Reduction",
      "subtype": "Glaze - Specialty - Crawling",
      "ingredients": [
        {
          "material": "Silica",
          "amount": 36.89
        },
        {
          "material": "Gerstley Borate",
          "amount": 20.94
        },
        {
          "material": "EP Kaolin",
          "amount": 19.94
        },
        {
          "material": "Ferro Frit 3124",
          "amount": 9.97
        },
        {
          "material": "Zinc Oxide",
          "amount": 7.28
        },
        {
          "material": "Whiting",
          "amount": 4.99
        }
      ],
      "description": "This recipe was imported from Louis Katz's Hyperglaze database available on his website: http://falcon.tamucc.edu/lkatz/allglazes.txt More information about Louis Katz can be found on his website, http://www.louiskatz.net/ Louis Katz Notes: I am not a safety expert and any information contained in this file about safety should be ignored in favor of advice from experts. All of the materials in all glazes are potentially hazardous. All of these glaze recipes are given without any representation of accuracy or safety. They may work, they may not. They may be safe when fired or they may not. All of the materials used in them have hazards associated with them. You must be have sufficient training in the hazards before you use the the materials. You will have to determine the suitability and safety for your use. Do not assume that a lack of a warning about a material means that it is safe. Cone: 07 06 Surface texture: Matte crawl Firing: Ox. or Red. Recipe: Percent Batch Gerstley Borate 20.94 1047 Whiting 4.99 249 Zinc Oxide 7.28 364 Ferro Frit 3124 9.97 498 EPK 19.94 997 Flint 36.89 1844 Totals: 100.00 % 5000 gm Also add: Mason Stain10-15%",
      "createdBy": "Glazy Admin",
      "source": "glazy.org",
      "url": "https://glazy.org/recipes/4769"
    },
    {
      "id": 2457,
      "code": "GLAZY-2457",
      "name": "Altered Conrad Engobe",
      "cone": "6",
      "surface": "Glossy",
      "transparency": "",
      "atmosphere": "",
      "subtype": "Slip & Engobe - Engobe",
      "ingredients": [
        {
          "material": "Nepheline Syenite",
          "amount": 26.0
        },
        {
          "material": "Silica",
          "amount": 20.0
        },
        {
          "material": "EP Kaolin",
          "amount": 17.0
        },
        {
          "material": "Kaolin",
          "amount": 17.0
        },
        {
          "material": "Custer Feldspar",
          "amount": 12.0
        },
        {
          "material": "Borax",
          "amount": 4.0
        },
        {
          "material": "Whiting",
          "amount": 4.0
        }
      ],
      "description": "Source/Alternate names: Ceramic Arts Buyers Guide, 2007 Lana Wilson Firing Notes: cool maximum rate to 900C hold 1 hour Notes: Alisa Clausen: Dry, white engobe. Lana suggests to drop nepheline syenite for very dry. Did not see significant difference in surface with absence of Nepheline Syenite. Lana also suggests to add 10% Black Stain, sponge off.",
      "createdBy": "Glazy Admin",
      "source": "glazy.org",
      "url": "https://glazy.org/recipes/2457"
    },
    {
      "id": 5317,
      "code": "GLAZY-5317",
      "name": "Altered Green Matte",
      "cone": "9",
      "surface": "Matte",
      "transparency": "",
      "atmosphere": "Oxidation, Reduction",
      "subtype": "Glaze - Green - Copper",
      "ingredients": [
        {
          "material": "Custer Feldspar (1989)",
          "amount": 60.05
        },
        {
          "material": "Ball Clay",
          "amount": 14.59
        },
        {
          "material": "Zinc Oxide",
          "amount": 11.19
        },
        {
          "material": "Whiting",
          "amount": 11.12
        },
        {
          "material": "Bentonite",
          "amount": 1.69
        },
        {
          "material": "Strontium Carbonate",
          "amount": 0.96
        },
        {
          "material": "Copper Carbonate",
          "amount": 0.4
        }
      ],
      "description": "This recipe was imported from Louis Katz's Hyperglaze database available on his website: http://falcon.tamucc.edu/lkatz/allglazes.txt More information about Louis Katz can be found on his website, http://www.louiskatz.net/ Louis Katz Notes: I am not a safety expert and any information contained in this file about safety should be ignored in favor of advice from experts. All of the materials in all glazes are potentially hazardous. All of these glaze recipes are given without any representation of accuracy or safety. They may work, they may not. They may be safe when fired or they may not. All of the materials used in them have hazards associated with them. You must be have sufficient training in the hazards before you use the the materials. You will have to determine the suitability and safety for your use. Do not assume that a lack of a warning about a material means that it is safe. Cone: 9 Surface texture: matte Firing: Ox. or Red. Recipe: Percent Batch Custer Feldspar 60.05 60.05 Whiting 11.12 11.12 Zinc Oxide 11.19 11.19 Strontium Carbonate 0.96 0.96 Copper Carbonate 0.40 0.40 Bentonite 1.69 1.69 Ball Clay 14.59 14.59 Totals: 100.00 % 100.00 gm",
      "createdBy": "Glazy Admin",
      "source": "glazy.org",
      "url": "https://glazy.org/recipes/5317"
    },
    {
      "id": 4674,
      "code": "GLAZY-4674",
      "name": "Alternate Majolica",
      "cone": "2",
      "surface": "",
      "transparency": "",
      "atmosphere": "Oxidation",
      "subtype": "Glaze - Majolica",
      "ingredients": [
        {
          "material": "Ferro Frit 3124",
          "amount": 36.2
        },
        {
          "material": "Ferro Frit 3304",
          "amount": 29.41
        },
        {
          "material": "Kona F-4 feldspar",
          "amount": 19.0
        },
        {
          "material": "Tin Oxide",
          "amount": 9.05
        },
        {
          "material": "Zircopax",
          "amount": 3.17
        },
        {
          "material": "EP Kaolin",
          "amount": 2.26
        },
        {
          "material": "Bentonite",
          "amount": 0.91
        }
      ],
      "description": "This recipe was imported from Louis Katz's Hyperglaze database available on his website: http://falcon.tamucc.edu/lkatz/allglazes.txt More information about Louis Katz can be found on his website, http://www.louiskatz.net/ Louis Katz Notes: I am not a safety expert and any information contained in this file about safety should be ignored in favor of advice from experts. All of the materials in all glazes are potentially hazardous. All of these glaze recipes are given without any representation of accuracy or safety. They may work, they may not. They may be safe when fired or they may not. All of the materials used in them have hazards associated with them. You must be have sufficient training in the hazards before you use the the materials. You will have to determine the suitability and safety for your use. Do not assume that a lack of a warning about a material means that it is safe. Cone: 02 Surface texture: ? Firing: Ox. or Red. Glaze type: Majolica Recipe: Percent Batch Ferro Frit 3124 36.20 36.20 Frit 3304 29.41 29.41 F-4 19.00 19.00 Tin Oxide 9.05 9.05 Zircopax 3.17 3.17 EPK 2.26 2.26 Bentonite 0.91 0.91 Totals: 100.00 % 100.00 gm Frit 3304: Contains Lead- avoid ingestion. NOT FOR USE WITH WARE INTENDED FOR FOOD.",
      "createdBy": "Glazy Admin",
      "source": "glazy.org",
      "url": "https://glazy.org/recipes/4674"
    },
    {
      "id": 9470,
      "code": "GLAZY-9470",
      "name": "Alumina Naked Raku Slip",
      "cone": "08 - 05 1/2",
      "surface": "",
      "transparency": "",
      "atmosphere": "Raku",
      "subtype": "Slip & Engobe - Slip",
      "ingredients": [
        {
          "material": "Fireclay",
          "amount": 50.0
        },
        {
          "material": "EP Kaolin",
          "amount": 30.0
        },
        {
          "material": "Alumina Hydrate",
          "amount": 20.0
        }
      ],
      "description": "Slip needs to be applied thick - Dipping or Pouring is best. Apply the day of firing, and let sit for 30-60 minutes. Finish with wood floor wax after firing.",
      "createdBy": "Jesse VanderBand",
      "source": "glazy.org",
      "url": "https://glazy.org/recipes/9470"
    },
    {
      "id": 41059,
      "code": "GLAZY-41059",
      "name": "Amazing Purple",
      "cone": "5 - 6",
      "surface": "",
      "transparency": "",
      "atmosphere": "Oxidation",
      "subtype": "Glaze",
      "ingredients": [
        {
          "material": "Silica",
          "amount": 32.78
        },
        {
          "material": "Custer Feldspar",
          "amount": 27.07
        },
        {
          "material": "Nepheline Syenite",
          "amount": 14.39
        },
        {
          "material": "Whiting",
          "amount": 12.05
        },
        {
          "material": "Gerstley Borate",
          "amount": 8.43
        },
        {
          "material": "Lithium Carbonate",
          "amount": 3.65
        },
        {
          "material": "Magnesium carbonate",
          "amount": 1.63
        }
      ],
      "additionals": [
        {
          "material": "Tin Oxide",
          "amount": 4.88
        },
        {
          "material": "Bentonite",
          "amount": 1.63
        },
        {
          "material": "Cobalt Carbonate",
          "amount": 0.61
        },
        {
          "material": "Chrome Oxide",
          "amount": 0.17
        }
      ],
      "description": "Laguna Buff Stoneware",
      "createdBy": "Sand Creek Pottery",
      "source": "glazy.org",
      "url": "https://glazy.org/recipes/41059"
    },
    {
      "id": 911,
      "code": "GLAZY-911",
      "name": "Amber",
      "cone": "6 - 8",
      "surface": "",
      "transparency": "",
      "atmosphere": "Oxidation",
      "subtype": "Glaze - Iron - Amber",
      "ingredients": [
        {
          "material": "Silica",
          "amount": 36.53
        },
        {
          "material": "Custer Feldspar",
          "amount": 30.27
        },
        {
          "material": "Whiting",
          "amount": 25.65
        },
        {
          "material": "EP Kaolin",
          "amount": 7.55
        }
      ],
      "additionals": [
        {
          "material": "Red Iron Oxide",
          "amount": 11.66
        }
      ],
      "description": "Clay Times May/June 2002. Root beer color on iron-bearing clays. Golden yellow on white clays. Layers well with oribe green on top or bottom. Good base for other oxide combinations.",
      "createdBy": "Glazy Admin",
      "source": "glazy.org",
      "url": "https://glazy.org/recipes/911"
    },
    {
      "id": 2992,
      "code": "GLAZY-2992",
      "name": "Amber",
      "cone": "9 - 12",
      "surface": "Glossy",
      "transparency": "Semi-opaque",
      "atmosphere": "Reduction",
      "subtype": "Glaze - Iron - Amber",
      "ingredients": [
        {
          "material": "Alberta Slip",
          "amount": 35.0
        },
        {
          "material": "Custer Feldspar",
          "amount": 21.4
        },
        {
          "material": "Silica",
          "amount": 13.6
        },
        {
          "material": "Wollastonite",
          "amount": 13.6
        },
        {
          "material": "Whiting",
          "amount": 7.8
        },
        {
          "material": "Gerstley Borate",
          "amount": 2.9
        },
        {
          "material": "Kaolin",
          "amount": 2.9
        },
        {
          "material": "Magnesium carbonate",
          "amount": 2.9
        }
      ],
      "additionals": [
        {
          "material": "Yellow Ochre",
          "amount": 8.7
        }
      ],
      "description": "As listed in John Britt's High-Fire Glazes",
      "createdBy": "Glazy Admin",
      "source": "glazy.org",
      "url": "https://glazy.org/recipes/2992"
    },
    {
      "id": 5174,
      "code": "GLAZY-5174",
      "name": "Amber",
      "cone": "5 - 6",
      "surface": "",
      "transparency": "",
      "atmosphere": "Oxidation, Reduction",
      "subtype": "Glaze",
      "ingredients": [
        {
          "material": "Albany slip",
          "amount": 80.0
        },
        {
          "material": "Colemanite",
          "amount": 10.0
        },
        {
          "material": "Custer Feldspar (1989)",
          "amount": 10.0
        }
      ],
      "description": "This recipe was imported from Louis Katz's Hyperglaze database available on his website: http://falcon.tamucc.edu/lkatz/allglazes.txt More information about Louis Katz can be found on his website, http://www.louiskatz.net/ Louis Katz Notes: I am not a safety expert and any information contained in this file about safety should be ignored in favor of advice from experts. All of the materials in all glazes are potentially hazardous. All of these glaze recipes are given without any representation of accuracy or safety. They may work, they may not. They may be safe when fired or they may not. All of the materials used in them have hazards associated with them. You must be have sufficient training in the hazards before you use the the materials. You will have to determine the suitability and safety for your use. Do not assume that a lack of a warning about a material means that it is safe. Cone: 5 6 Firing: Ox. or Red. Recipe: Percent Batch Colemanite 10.00 10.00 Custer Feldspar 10.00 10.00 Albany 80.00 80.00 Totals: 100.00 % 100.00 gm",
      "createdBy": "Glazy Admin",
      "source": "glazy.org",
      "url": "https://glazy.org/recipes/5174"
    },
    {
      "id": 6086,
      "code": "GLAZY-6086",
      "name": "Amber",
      "cone": "6",
      "surface": "Glossy",
      "transparency": "Translucent",
      "atmosphere": "Reduction",
      "subtype": "Glaze - Iron - Slip-Based",
      "ingredients": [
        {
          "material": "Redart",
          "amount": 39.0
        },
        {
          "material": "Nepheline Syenite",
          "amount": 18.0
        },
        {
          "material": "Whiting",
          "amount": 15.0
        },
        {
          "material": "Silica",
          "amount": 10.0
        },
        {
          "material": "Wollastonite",
          "amount": 9.0
        },
        {
          "material": "Ferro Frit 3134",
          "amount": 4.0
        },
        {
          "material": "EP Kaolin",
          "amount": 3.0
        },
        {
          "material": "Dolomite",
          "amount": 2.0
        }
      ],
      "description": "From Diana Pancioli's excellent publication, Glaze Forward: http://www.dianapancioli.com/ http://www.dianapancioli.com/downloads/GlazeForward.pdf \ufffcDerived from cone 10 \u201cAmber Celadon\u201d I tested a number of variations of this recipe; I hope to simplify it, but the resulting changes produced a much less interesting glaze. You could try adding a percent of iron if you want it a little darker. Thin to medium application.",
      "createdBy": "Glazy Admin",
      "source": "glazy.org",
      "url": "https://glazy.org/recipes/6086"
    },
    {
      "id": 16770,
      "code": "GLAZY-16770",
      "name": "Amber",
      "cone": "9 - 11",
      "surface": "",
      "transparency": "",
      "atmosphere": "Reduction, Neutral, Oxidation",
      "subtype": "Glaze",
      "ingredients": [
        {
          "material": "Wollastonite - Vansil",
          "amount": 36.0
        },
        {
          "material": "Custer Feldspar",
          "amount": 33.0
        },
        {
          "material": "Kentucky OM #4 Ball Clay",
          "amount": 31.0
        },
        {
          "material": "Red Iron Oxide",
          "amount": 7.0
        }
      ],
      "description": "Just a plain amber in ox. Nice variation of surface quality in reduction. Very goopy when mixed and must be deflocculated with darvan or sodium silicate until you can stir it. You can calcine half of the ball clay if you want instead.",
      "createdBy": "david tsabar",
      "source": "glazy.org",
      "url": "https://glazy.org/recipes/16770"
    },
    {
      "id": 29495,
      "code": "GLAZY-29495",
      "name": "Amber",
      "cone": "06 - 04",
      "surface": "Semi-glossy",
      "transparency": "Translucent",
      "atmosphere": "Oxidation",
      "subtype": "Glaze - Yellow - Nickel",
      "ingredients": [
        {
          "material": "Ferro Frit 3195",
          "amount": 45.0
        },
        {
          "material": "Ferro Frit 3134",
          "amount": 30.0
        },
        {
          "material": "EP Kaolin",
          "amount": 25.0
        },
        {
          "material": "Strontium Carbonate",
          "amount": 8.0
        },
        {
          "material": "Black Nickel Oxide",
          "amount": 4.0
        }
      ],
      "description": "",
      "createdBy": "Kimberly",
      "source": "glazy.org",
      "url": "https://glazy.org/recipes/29495"
    },
    {
      "id": 31542,
      "code": "GLAZY-31542",
      "name": "Amber - NCMC",
      "cone": "6",
      "surface": "",
      "transparency": "",
      "atmosphere": "Oxidation",
      "subtype": "Glaze",
      "ingredients": [
        {
          "material": "Redart",
          "amount": 39.0
        },
        {
          "material": "Neph Sye A270",
          "amount": 18.0
        },
        {
          "material": "Whiting",
          "amount": 15.0
        },
        {
          "material": "Silica",
          "amount": 10.0
        },
        {
          "material": "Wollastonite",
          "amount": 9.0
        },
        {
          "material": "Ferro Frit 3134",
          "amount": 4.0
        },
        {
          "material": "EP Kaolin",
          "amount": 3.0
        },
        {
          "material": "Bentonite",
          "amount": 2.0
        },
        {
          "material": "Dolomite",
          "amount": 2.0
        },
        {
          "material": "Red Iron Oxide",
          "amount": 2.0
        }
      ],
      "description": "",
      "createdBy": "Stephen Stuchell",
      "source": "glazy.org",
      "url": "https://glazy.org/recipes/31542"
    },
    {
      "id": 10824,
      "code": "GLAZY-10824",
      "name": "Amber 2 with additional coloring oxides and Wood Ash",
      "cone": "6",
      "surface": "Smooth Matte",
      "transparency": "Opaque",
      "atmosphere": "Oxidation",
      "subtype": "Glaze",
      "ingredients": [
        {
          "material": "Redart",
          "amount": 39.0
        },
        {
          "material": "Custer Feldspar",
          "amount": 18.0
        },
        {
          "material": "Whiting",
          "amount": 15.0
        },
        {
          "material": "Nepheline Syenite",
          "amount": 10.0
        },
        {
          "material": "Wollastonite",
          "amount": 9.0
        },
        {
          "material": "Bentonite",
          "amount": 4.0
        },
        {
          "material": "EP Kaolin",
          "amount": 3.0
        },
        {
          "material": "Dolomite",
          "amount": 2.0
        }
      ],
      "description": "Celadon with additions of 1% Cobalt Oxide, 3 Rutile and 50% Wood Ash",
      "createdBy": "Alisa Liskin Clausen",
      "source": "glazy.org",
      "url": "https://glazy.org/recipes/10824"
    },
    {
      "id": 912,
      "code": "GLAZY-912",
      "name": "Amber Ash Glaze",
      "cone": "6",
      "surface": "Glossy",
      "transparency": "",
      "atmosphere": "Oxidation",
      "subtype": "Glaze - Ash",
      "ingredients": [
        {
          "material": "Redart",
          "amount": 40.0
        },
        {
          "material": "Wood ash",
          "amount": 30.0
        },
        {
          "material": "Ferro Frit 3124",
          "amount": 30.0
        }
      ],
      "additionals": [
        {
          "material": "Rutile",
          "amount": 4.0
        }
      ],
      "description": "Glaze Type: Ash Add 3% cobalt for a perfect Black Tested on Dillo White clay at a full ^6. I used sieved unwashed fireplace ash. An excellent honey gold gloss submitted by: Lori Wilkinson e-mail:",
      "createdBy": "Glazy Admin",
      "source": "glazy.org",
      "url": "https://glazy.org/recipes/912"
    },
    {
      "id": 1683,
      "code": "GLAZY-1683",
      "name": "Amber Assault",
      "cone": "04 - 03",
      "surface": "Glossy",
      "transparency": "Transparent",
      "atmosphere": "Oxidation",
      "subtype": "Glaze - Iron - Amber",
      "ingredients": [
        {
          "material": "Ferro Frit 3134",
          "amount": 60.0
        },
        {
          "material": "Kaolin",
          "amount": 21.0
        },
        {
          "material": "Kona F-4 feldspar",
          "amount": 14.0
        },
        {
          "material": "Strontium Carbonate",
          "amount": 3.0
        },
        {
          "material": "Wollastonite",
          "amount": 2.0
        },
        {
          "material": "Silica",
          "amount": 0.6
        }
      ],
      "additionals": [
        {
          "material": "Bentonite",
          "amount": 2.0
        }
      ],
      "description": "Amber + 5-7% burnt umber grass green transp + 4% copper carb From Linda Arbuckle: slick & smooth. Orig. has 10 Barium instead of Sr.Crazes on Resolute Terracotta.",
      "createdBy": "Glazy Admin",
      "source": "glazy.org",
      "url": "https://glazy.org/recipes/1683"
    },
    {
      "id": 72396,
      "code": "GLAZY-72396",
      "name": "Amber Assault +F38 Frit + Li 04",
      "cone": "4",
      "surface": "",
      "transparency": "",
      "atmosphere": "Oxidation",
      "subtype": "Glaze - Clear",
      "ingredients": [
        {
          "material": "Ferro Frit 3134",
          "amount": 55.5
        },
        {
          "material": "EP Kaolin",
          "amount": 17.5
        },
        {
          "material": "Custer Feldspar",
          "amount": 9.2
        },
        {
          "material": "Fusion Frit F-38",
          "amount": 8.1
        },
        {
          "material": "Wollastonite",
          "amount": 4.2
        },
        {
          "material": "Spodumene",
          "amount": 2.8
        },
        {
          "material": "Silica",
          "amount": 2.7
        }
      ],
      "additionals": [
        {
          "material": "Burnt umber",
          "amount": 5.0
        },
        {
          "material": "Copper Carbonate",
          "amount": 4.0
        },
        {
          "material": "Bentonite",
          "amount": 2.0
        }
      ],
      "description": "From Linda Arbuckle: Under 45x magnification, slight crazing. > \"I put this together for a friend of mine who was using a lowfire barium amber. I was looking at Sr ambers and olive green transparent lowfire glazes. At some point I\u2019d like to add just a touch more lithium to the Higher Power and Amber Assault + Li and Sr tests to get rid of very mild crazing I see under magnification. Other goals were to have a lowfire glaze that had enough clay to apply well. I find the very high frit lowfire glazes have to go on so very thin that they\u2019re a challenge to dip-glaze well. They always look too thin to me, and if they\u2019re thick, they trap bubbled and get crater-y.\" Firing Notes: All tiles fired upright. 03 sitter cone to give an junior cone 04 bending visual. Average coating of glaze on the left, thicker on the right. On terracotta clay with slips (white, black, green, pink, yellow). I\u2019d like to test bumping the lithium up just a tad on the Higher Power to get rid of the slight crazing. Doesn\u2019t show crazing unless viewing under magnification, so it\u2019s slight.",
      "createdBy": "Glazy Admin",
      "source": "glazy.org",
      "url": "https://glazy.org/recipes/72396"
    },
    {
      "id": 1684,
      "code": "GLAZY-1684",
      "name": "Amber Assault less Al2O3",
      "cone": "04 - 03",
      "surface": "Glossy",
      "transparency": "Transparent",
      "atmosphere": "Oxidation",
      "subtype": "Glaze - Iron - Amber",
      "ingredients": [
        {
          "material": "Ferro Frit 3134",
          "amount": 62.5
        },
        {
          "material": "Kaolin",
          "amount": 13.8
        },
        {
          "material": "Nepheline Syenite",
          "amount": 9.8
        },
        {
          "material": "Silica",
          "amount": 8.3
        },
        {
          "material": "Strontium Carbonate",
          "amount": 3.1
        },
        {
          "material": "Wollastonite",
          "amount": 2.6
        }
      ],
      "additionals": [
        {
          "material": "Bentonite",
          "amount": 0.8
        }
      ],
      "description": "Amber + 5-7% burnt umber grass green transp + 4% copper carb From Linda Arbuckle: slick & smooth. Orig. has 10 Barium instead of Sr.Glaze is high in Al2O3. test w/less for less surface tension.Actually increased bubbles and pin-holing, but reduced crazing.",
      "createdBy": "Glazy Admin",
      "source": "glazy.org",
      "url": "https://glazy.org/recipes/1684"
    },
    {
      "id": 1687,
      "code": "GLAZY-1687",
      "name": "Amber Assault Variation 4 moderately less Al -frit",
      "cone": "3",
      "surface": "Glossy",
      "transparency": "Transparent",
      "atmosphere": "Oxidation",
      "subtype": "Glaze - Iron - Amber",
      "ingredients": [
        {
          "material": "Ferro Frit 3134",
          "amount": 55.2
        },
        {
          "material": "Kaolin",
          "amount": 17.0
        },
        {
          "material": "Potash Feldspar",
          "amount": 14.1
        },
        {
          "material": "Fusion Frit F-38",
          "amount": 8.1
        },
        {
          "material": "Wollastonite",
          "amount": 4.2
        },
        {
          "material": "Silica",
          "amount": 1.5
        }
      ],
      "additionals": [
        {
          "material": "Burnt umber",
          "amount": 4.0
        }
      ],
      "description": "Color is not a rich as other tests. ? 5% burnt umber is light honey color. Glaze is stable, good surface. Large, minor crazes where thick on no-3% burnt umber. No crazing on 4 and 5% umber variations. Good surface. No bubbling, even thick.",
      "createdBy": "Glazy Admin",
      "source": "glazy.org",
      "url": "https://glazy.org/recipes/1687"
    },
    {
      "id": 1688,
      "code": "GLAZY-1688",
      "name": "Amber Assault+ 10 Wollast",
      "cone": "04 - 03",
      "surface": "Glossy",
      "transparency": "Transparent",
      "atmosphere": "Oxidation",
      "subtype": "Glaze - Iron - Amber",
      "ingredients": [
        {
          "material": "Ferro Frit 3134",
          "amount": 54.3
        },
        {
          "material": "Kaolin",
          "amount": 19.0
        },
        {
          "material": "Kona F-4 feldspar",
          "amount": 12.7
        },
        {
          "material": "Wollastonite",
          "amount": 9.0
        },
        {
          "material": "Strontium Carbonate",
          "amount": 2.7
        },
        {
          "material": "Wollastonite",
          "amount": 1.8
        },
        {
          "material": "Silica",
          "amount": 0.5
        }
      ],
      "additionals": [
        {
          "material": "Bentonite",
          "amount": 1.8
        }
      ],
      "description": "Amber + 5-7% burnt umber grass green transp + 4% copper carb From Linda Arbuckle: slick & smooth. Orig. has 10 Barium instead of Sr.",
      "createdBy": "Glazy Admin",
      "source": "glazy.org",
      "url": "https://glazy.org/recipes/1688"
    },
    {
      "id": 16,
      "code": "GLAZY-16",
      "name": "Amber Barnard",
      "cone": "10",
      "surface": "Glossy",
      "transparency": "Transparent",
      "atmosphere": "Reduction",
      "subtype": "Glaze - Iron - Slip-Based",
      "ingredients": [
        {
          "material": "Barnard Slip",
          "amount": 33.0
        },
        {
          "material": "Custer Feldspar",
          "amount": 20.0
        },
        {
          "material": "Whiting",
          "amount": 15.0
        },
        {
          "material": "Wollastonite",
          "amount": 13.0
        },
        {
          "material": "Gerstley Borate",
          "amount": 3.0
        }
      ],
      "description": "Glaze Type: High-fire From Matt Long",
      "createdBy": "Glazy Admin",
      "source": "glazy.org",
      "url": "https://glazy.org/recipes/16"
    },
    {
      "id": 1689,
      "code": "GLAZY-1689",
      "name": "Amber Batz",
      "cone": "3",
      "surface": "Glossy",
      "transparency": "",
      "atmosphere": "Oxidation",
      "subtype": "Glaze - Iron - Amber",
      "ingredients": [
        {
          "material": "Ferro Frit 3124",
          "amount": 86.2
        },
        {
          "material": "EP Kaolin",
          "amount": 10.4
        },
        {
          "material": "Barium Carbonate",
          "amount": 3.4
        }
      ],
      "additionals": [
        {
          "material": "Burnt umber",
          "amount": 7.0
        },
        {
          "material": "Bentonite",
          "amount": 2.0
        }
      ],
      "description": "Glaze Type: LeadFree W/o the burnt umber = Batz Clear. From Linda Christianson. Add a pinch of Epsom salts to counter settling. Tested. Stiff, crazed on Resolute Terracotta.",
      "createdBy": "Glazy Admin",
      "source": "glazy.org",
      "url": "https://glazy.org/recipes/1689"
    },
    {
      "id": 913,
      "code": "GLAZY-913",
      "name": "Amber Brown Dark Rich",
      "cone": "6",
      "surface": "",
      "transparency": "Translucent",
      "atmosphere": "Oxidation",
      "subtype": "Glaze - Iron - Tenmoku",
      "ingredients": [
        {
          "material": "Gerstley Borate",
          "amount": 46.7
        },
        {
          "material": "Silica",
          "amount": 30.4
        },
        {
          "material": "EP Kaolin",
          "amount": 22.9
        },
        {
          "material": "Bone Ash",
          "amount": 0.2
        }
      ],
      "additionals": [
        {
          "material": "Red Iron Oxide",
          "amount": 10.0
        }
      ],
      "description": "refire to cone 08 for opaque rust",
      "createdBy": "Glazy Admin",
      "source": "glazy.org",
      "url": "https://glazy.org/recipes/913"
    },
    {
      "id": 9199,
      "code": "GLAZY-9199",
      "name": "amber celadon",
      "cone": "6",
      "surface": "Satin",
      "transparency": "",
      "atmosphere": "Oxidation",
      "subtype": "Glaze - Clear",
      "ingredients": [
        {
          "material": "Custer Feldspar",
          "amount": 20.0
        },
        {
          "material": "EP Kaolin",
          "amount": 20.0
        },
        {
          "material": "Ferro Frit 3134",
          "amount": 20.0
        },
        {
          "material": "Silica",
          "amount": 20.0
        },
        {
          "material": "Wollastonite",
          "amount": 20.0
        }
      ],
      "additionals": [
        {
          "material": "Yellow Ochre",
          "amount": 8.0
        }
      ],
      "description": "",
      "createdBy": "chance taylor",
      "source": "glazy.org",
      "url": "https://glazy.org/recipes/9199"
    },
    {
      "id": 19363,
      "code": "GLAZY-19363",
      "name": "Amber Celadon",
      "cone": "10 - 11",
      "surface": "Glossy",
      "transparency": "",
      "atmosphere": "Reduction",
      "subtype": "Glaze - Iron - Amber",
      "ingredients": [
        {
          "material": "Albany slip",
          "amount": 34.0
        },
        {
          "material": "Custer Feldspar",
          "amount": 20.0
        },
        {
          "material": "Silica",
          "amount": 13.0
        },
        {
          "material": "Wollastonite",
          "amount": 13.0
        },
        {
          "material": "Whiting",
          "amount": 7.0
        },
        {
          "material": "Yellow Ochre",
          "amount": 7.0
        },
        {
          "material": "EP Kaolin",
          "amount": 3.0
        },
        {
          "material": "Gerstley Borate",
          "amount": 3.0
        }
      ],
      "description": "Here's a pretentious Albany Slip sub that I found which seems to work: Redart - 95.37 Whiting - 4.25 Soda Ash - .38",
      "createdBy": "WIU CERAMICS",
      "source": "glazy.org",
      "url": "https://glazy.org/recipes/19363"
    },
    {
      "id": 19941,
      "code": "GLAZY-19941",
      "name": "Amber Celadon",
      "cone": "9 - 10",
      "surface": "Glossy",
      "transparency": "Transparent",
      "atmosphere": "Reduction, Salt & Soda",
      "subtype": "Glaze - Iron - Amber",
      "ingredients": [
        {
          "material": "Sheffield clay",
          "amount": 35.16
        },
        {
          "material": "Custer Feldspar",
          "amount": 21.98
        },
        {
          "material": "Silica",
          "amount": 14.29
        },
        {
          "material": "Wollastonite",
          "amount": 14.29
        },
        {
          "material": "Whiting",
          "amount": 7.69
        },
        {
          "material": "EP Kaolin",
          "amount": 3.3
        },
        {
          "material": "Gerstley Borate",
          "amount": 3.3
        }
      ],
      "additionals": [
        {
          "material": "Yellow Ochre",
          "amount": 8.79
        },
        {
          "material": "Bentonite",
          "amount": 2.2
        }
      ],
      "description": "Runs when Thick",
      "createdBy": "Cecilia Secaira",
      "source": "glazy.org",
      "url": "https://glazy.org/recipes/19941"
    },
    {
      "id": 25423,
      "code": "GLAZY-25423",
      "name": "Amber Celadon",
      "cone": "10",
      "surface": "",
      "transparency": "",
      "atmosphere": "",
      "subtype": "Glaze",
      "ingredients": [
        {
          "material": "Custer Feldspar",
          "amount": 31.4
        },
        {
          "material": "Silica",
          "amount": 20.0
        },
        {
          "material": "Wollastonite",
          "amount": 20.0
        },
        {
          "material": "Whiting",
          "amount": 11.4
        },
        {
          "material": "Albany slip",
          "amount": 8.6
        },
        {
          "material": "EP Kaolin",
          "amount": 4.3
        },
        {
          "material": "Gerstley Borate",
          "amount": 4.3
        }
      ],
      "additionals": [
        {
          "material": "Yellow Ochre",
          "amount": 12.9
        }
      ],
      "description": "",
      "createdBy": "Ceramic Recipes",
      "source": "glazy.org",
      "url": "https://glazy.org/recipes/25423"
    },
    {
      "id": 29256,
      "code": "GLAZY-29256",
      "name": "Amber Celadon",
      "cone": "10",
      "surface": "",
      "transparency": "",
      "atmosphere": "Reduction",
      "subtype": "Glaze - Iron - Amber",
      "ingredients": [
        {
          "material": "Albany slip",
          "amount": 33.0
        },
        {
          "material": "Custer Feldspar",
          "amount": 20.0
        },
        {
          "material": "Silica",
          "amount": 13.0
        },
        {
          "material": "Vansil W-30 Wollastonite",
          "amount": 13.0
        },
        {
          "material": "Whiting",
          "amount": 7.0
        },
        {
          "material": "Yellow Ochre",
          "amount": 7.0
        },
        {
          "material": "Colemanite",
          "amount": 3.0
        },
        {
          "material": "EP Kaolin",
          "amount": 3.0
        }
      ],
      "description": "From the Kansas City Art Institute Ceramic Department (KCAI), Glaze Formulas, 15 February 1990. http://www.brackers.com/wp-content/uploads/2015/02/KCAI-Glaze-Recpies.pdf",
      "createdBy": "Glazy Admin",
      "source": "glazy.org",
      "url": "https://glazy.org/recipes/29256"
    },
    {
      "id": 4816,
      "code": "GLAZY-4816",
      "name": "Amber Celadon (over white slip)",
      "cone": "10",
      "surface": "",
      "transparency": "",
      "atmosphere": "Oxidation, Reduction",
      "subtype": "Glaze - Iron - Amber",
      "ingredients": [
        {
          "material": "Albany slip",
          "amount": 33.33
        },
        {
          "material": "Custer Feldspar (1989)",
          "amount": 20.2
        },
        {
          "material": "Silica",
          "amount": 13.13
        },
        {
          "material": "Wollastonite",
          "amount": 13.13
        },
        {
          "material": "Whiting",
          "amount": 7.07
        },
        {
          "material": "Yellow Ochre",
          "amount": 7.07
        },
        {
          "material": "Colemanite",
          "amount": 3.03
        },
        {
          "material": "EP Kaolin",
          "amount": 3.03
        }
      ],
      "description": "This recipe was imported from Louis Katz's Hyperglaze database available on his website: http://falcon.tamucc.edu/lkatz/allglazes.txt More information about Louis Katz can be found on his website, http://www.louiskatz.net/ Louis Katz Notes: I am not a safety expert and any information contained in this file about safety should be ignored in favor of advice from experts. All of the materials in all glazes are potentially hazardous. All of these glaze recipes are given without any representation of accuracy or safety. They may work, they may not. They may be safe when fired or they may not. All of the materials used in them have hazards associated with them. You must be have sufficient training in the hazards before you use the the materials. You will have to determine the suitability and safety for your use. Do not assume that a lack of a warning about a material means that it is safe. Cone: 10 Surface texture: ? Firing: Ox. or Red. Recipe: Percent Batch Albany 33.33 32.98 Wollastonite 13.13 12.99 EPK 3.03 3.00 Colemanite 3.03 3.00 Whiting 7.07 7.00 Silica 13.13 12.99 Custer Feldspar 20.20 19.99 Yellow Ochre 7.07 7.00 Totals: 100.00 % 98.93 gm",
      "createdBy": "Glazy Admin",
      "source": "glazy.org",
      "url": "https://glazy.org/recipes/4816"
    },
    {
      "id": 18,
      "code": "GLAZY-18",
      "name": "Amber Celadon McKenzie Smith",
      "cone": "9 - 10",
      "surface": "Glossy",
      "transparency": "Transparent",
      "atmosphere": "Reduction",
      "subtype": "Glaze - Iron - Amber",
      "ingredients": [
        {
          "material": "Custer Feldspar",
          "amount": 41.0
        },
        {
          "material": "Wood ash",
          "amount": 22.0
        },
        {
          "material": "Silica",
          "amount": 17.0
        },
        {
          "material": "Whiting",
          "amount": 17.0
        },
        {
          "material": "Ball Clay",
          "amount": 4.0
        }
      ],
      "additionals": [
        {
          "material": "Red Iron Oxide",
          "amount": 8.0
        },
        {
          "material": "Bentonite",
          "amount": 2.0
        }
      ],
