Repository: MrSeldon/argilev2

File: data/glazes/glazy.json (part 16 of 315)
{
      "description": "Glaze Type: High-fire Used by Kent McLaughlin. Very shiny. Medium value, good transparency. Golden brown. Runs thick.",
      "createdBy": "Glazy Admin",
      "source": "glazy.org",
      "url": "https://glazy.org/recipes/18"
    },
    {
      "id": 19,
      "code": "GLAZY-19",
      "name": "Amber Celadon Nick's Ochre",
      "cone": "10",
      "surface": "Glossy",
      "transparency": "Transparent",
      "atmosphere": "Reduction",
      "subtype": "Glaze - Iron - Amber",
      "ingredients": [
        {
          "material": "Custer Feldspar",
          "amount": 26.5
        },
        {
          "material": "Ball Clay",
          "amount": 25.6
        },
        {
          "material": "Silica",
          "amount": 25.6
        },
        {
          "material": "Whiting",
          "amount": 22.2
        }
      ],
      "additionals": [
        {
          "material": "Yellow Ochre",
          "amount": 8.0
        }
      ],
      "description": "",
      "createdBy": "Glazy Admin",
      "source": "glazy.org",
      "url": "https://glazy.org/recipes/19"
    },
    {
      "id": 22,
      "code": "GLAZY-22",
      "name": "Amber Celadon VC no albany",
      "cone": "10",
      "surface": "Glossy",
      "transparency": "Translucent",
      "atmosphere": "Reduction",
      "subtype": "Glaze - Iron - Amber",
      "ingredients": [
        {
          "material": "Redart",
          "amount": 29.0
        },
        {
          "material": "Custer Feldspar",
          "amount": 19.0
        },
        {
          "material": "Whiting",
          "amount": 14.0
        },
        {
          "material": "Barnard Slip",
          "amount": 10.0
        },
        {
          "material": "Silica",
          "amount": 10.0
        },
        {
          "material": "Wollastonite",
          "amount": 9.0
        },
        {
          "material": "Gerstley Borate",
          "amount": 3.0
        },
        {
          "material": "Dolomite",
          "amount": 2.0
        },
        {
          "material": "EP Kaolin",
          "amount": 2.0
        }
      ],
      "additionals": [
        {
          "material": "Red Iron Oxide",
          "amount": 2.0
        }
      ],
      "description": "Glaze Type: High-fire Brown-golden. Moves some where thick, but not runny.",
      "createdBy": "Glazy Admin",
      "source": "glazy.org",
      "url": "https://glazy.org/recipes/22"
    },
    {
      "id": 23,
      "code": "GLAZY-23",
      "name": "Amber Celadon VC no albany + Sr",
      "cone": "10",
      "surface": "Glossy",
      "transparency": "Translucent",
      "atmosphere": "Reduction",
      "subtype": "Glaze - Iron - Amber",
      "ingredients": [
        {
          "material": "Silica",
          "amount": 27.4
        },
        {
          "material": "Custer Feldspar",
          "amount": 26.4
        },
        {
          "material": "Strontium Carbonate",
          "amount": 16.9
        },
        {
          "material": "Kaolin",
          "amount": 12.8
        },
        {
          "material": "Whiting",
          "amount": 7.1
        },
        {
          "material": "Ferro Frit 3134",
          "amount": 5.1
        },
        {
          "material": "Dolomite",
          "amount": 4.4
        }
      ],
      "additionals": [
        {
          "material": "Red Iron Oxide",
          "amount": 2.5
        }
      ],
      "description": "Glaze Type: High-fire Brown-golden. Moves some where thick, but not runny.",
      "createdBy": "Glazy Admin",
      "source": "glazy.org",
      "url": "https://glazy.org/recipes/23"
    },
    {
      "id": 24,
      "code": "GLAZY-24",
      "name": "Amber Celadon VC no albany recalc",
      "cone": "10",
      "surface": "Glossy",
      "transparency": "Translucent",
      "atmosphere": "Reduction",
      "subtype": "Glaze - Iron - Amber",
      "ingredients": [
        {
          "material": "Silica",
          "amount": 28.5
        },
        {
          "material": "Custer Feldspar",
          "amount": 27.6
        },
        {
          "material": "Whiting",
          "amount": 21.0
        },
        {
          "material": "EP Kaolin",
          "amount": 13.0
        },
        {
          "material": "Ferro Frit 3134",
          "amount": 5.2
        },
        {
          "material": "Dolomite",
          "amount": 4.6
        }
      ],
      "additionals": [
        {
          "material": "Red Iron Oxide",
          "amount": 2.1
        }
      ],
      "description": "Glaze Type: High-fire Brown-golden. Moves some where thick, but not runny.",
      "createdBy": "Glazy Admin",
      "source": "glazy.org",
      "url": "https://glazy.org/recipes/24"
    },
    {
      "id": 25,
      "code": "GLAZY-25",
      "name": "Amber Celadon w/Alberta Slip",
      "cone": "10",
      "surface": "Glossy",
      "transparency": "Transparent",
      "atmosphere": "Reduction",
      "subtype": "Glaze - Iron - Amber",
      "ingredients": [
        {
          "material": "Alberta Slip",
          "amount": 35.5
        },
        {
          "material": "K-200 Feldspar",
          "amount": 21.5
        },
        {
          "material": "Silica",
          "amount": 15.1
        },
        {
          "material": "Wollastonite",
          "amount": 14.0
        },
        {
          "material": "Whiting",
          "amount": 7.5
        },
        {
          "material": "EP Kaolin",
          "amount": 3.2
        },
        {
          "material": "Gerstley Borate",
          "amount": 3.2
        }
      ],
      "additionals": [
        {
          "material": "Yellow Ochre",
          "amount": 7.5
        },
        {
          "material": "Bentonite",
          "amount": 6.5
        }
      ],
      "description": "",
      "createdBy": "Glazy Admin",
      "source": "glazy.org",
      "url": "https://glazy.org/recipes/25"
    },
    {
      "id": 18520,
      "code": "GLAZY-18520",
      "name": "Amber Clear",
      "cone": "6",
      "surface": "Glossy",
      "transparency": "Translucent",
      "atmosphere": "Oxidation",
      "subtype": "Glaze - Iron - Amber",
      "ingredients": [
        {
          "material": "Gerstley Borate",
          "amount": 50.0
        },
        {
          "material": "Enos Park Earthenware",
          "amount": 50.0
        }
      ],
      "description": "",
      "createdBy": "Ginger",
      "source": "glazy.org",
      "url": "https://glazy.org/recipes/18520"
    },
    {
      "id": 1690,
      "code": "GLAZY-1690",
      "name": "Amber Fine Sparkle",
      "cone": "04 - 03",
      "surface": "Glossy",
      "transparency": "Translucent",
      "atmosphere": "Oxidation",
      "subtype": "Glaze - Crystalline - Aventurine",
      "ingredients": [
        {
          "material": "Pemco Frit P-25",
          "amount": 63.41
        },
        {
          "material": "Lithium Carbonate",
          "amount": 8.13
        },
        {
          "material": "Nepheline Syenite",
          "amount": 8.13
        },
        {
          "material": "Silica",
          "amount": 8.13
        },
        {
          "material": "Spodumene",
          "amount": 8.13
        },
        {
          "material": "EP Kaolin",
          "amount": 4.07
        }
      ],
      "additionals": [
        {
          "material": "Red Iron Oxide",
          "amount": 10.0
        },
        {
          "material": "Bentonite",
          "amount": 1.63
        }
      ],
      "description": "Glaze Type: Aventurine darker amber: instead of 1 Vanadium stain, add 2% vanadium Mason Stain. recipe is plus 1% Vanadium Mason stain to colorants. GlazChem won't accept Masons because we don't have an analysis of them. From Lisa Orr, who works on lowfire whiteware w/red sig, bisqued to 01, glaze-fired to 04. Fire and cool SLOWLY to develop the golden sparkly crystals. Lisa uses these for her house number line. see: gardenfleurish.com",
      "createdBy": "Glazy Admin",
      "source": "glazy.org",
      "url": "https://glazy.org/recipes/1690"
    },
    {
      "id": 26,
      "code": "GLAZY-26",
      "name": "Amber Gulden's",
      "cone": "10",
      "surface": "Glossy",
      "transparency": "Translucent",
      "atmosphere": "Reduction",
      "subtype": "Glaze - Iron - Amber",
      "ingredients": [
        {
          "material": "Custer Feldspar",
          "amount": 30.0
        },
        {
          "material": "Silica",
          "amount": 25.0
        },
        {
          "material": "Whiting",
          "amount": 25.0
        },
        {
          "material": "Kentucky OM #4 Ball Clay",
          "amount": 10.0
        },
        {
          "material": "Gerstley Borate",
          "amount": 3.0
        }
      ],
      "additionals": [
        {
          "material": "Yellow Iron Oxide",
          "amount": 7.0
        },
        {
          "material": "Bentonite",
          "amount": 2.0
        }
      ],
      "description": "From Ayumi Horie",
      "createdBy": "Glazy Admin",
      "source": "glazy.org",
      "url": "https://glazy.org/recipes/26"
    },
    {
      "id": 27,
      "code": "GLAZY-27",
      "name": "Amber Gulden's no GB",
      "cone": "10",
      "surface": "Glossy",
      "transparency": "Translucent",
      "atmosphere": "Reduction",
      "subtype": "Glaze - Iron - Amber",
      "ingredients": [
        {
          "material": "Silica",
          "amount": 30.9
        },
        {
          "material": "Whiting",
          "amount": 26.6
        },
        {
          "material": "Feldspar",
          "amount": 25.6
        },
        {
          "material": "Ferro Frit 3124",
          "amount": 9.2
        },
        {
          "material": "Kaolin",
          "amount": 7.7
        }
      ],
      "additionals": [
        {
          "material": "Yellow Iron Oxide",
          "amount": 7.0
        },
        {
          "material": "Bentonite",
          "amount": 2.0
        }
      ],
      "description": "From Ayumi Horie",
      "createdBy": "Glazy Admin",
      "source": "glazy.org",
      "url": "https://glazy.org/recipes/27"
    },
    {
      "id": 916,
      "code": "GLAZY-916",
      "name": "Amber Honey",
      "cone": "5 - 6",
      "surface": "Glossy",
      "transparency": "",
      "atmosphere": "",
      "subtype": "Glaze - Iron - Amber",
      "ingredients": [
        {
          "material": "Dolomite",
          "amount": 20.0
        },
        {
          "material": "Ferro Frit 3134",
          "amount": 20.0
        },
        {
          "material": "Kentucky OM #4 Ball Clay",
          "amount": 20.0
        },
        {
          "material": "Silica",
          "amount": 20.0
        },
        {
          "material": "Spodumene",
          "amount": 20.0
        }
      ],
      "additionals": [
        {
          "material": "Red Iron Oxide",
          "amount": 5.0
        },
        {
          "material": "Manganese Dioxide",
          "amount": 3.0
        },
        {
          "material": "Bentonite",
          "amount": 2.0
        }
      ],
      "description": "Works at cone 5 or 6. Lovely amber with some tiny bubbles, floating dust crystals, nice surface Janet Price, Chief Information Officer Carroll College, Waukesha WI 53186",
      "createdBy": "Glazy Admin",
      "source": "glazy.org",
      "url": "https://glazy.org/recipes/916"
    },
    {
      "id": 28,
      "code": "GLAZY-28",
      "name": "Amber Martin",
      "cone": "10",
      "surface": "",
      "transparency": "",
      "atmosphere": "",
      "subtype": "Glaze - Iron",
      "ingredients": [
        {
          "material": "Custer Feldspar",
          "amount": 33.0
        },
        {
          "material": "Silica",
          "amount": 22.0
        },
        {
          "material": "Whiting",
          "amount": 17.0
        },
        {
          "material": "Dolomite",
          "amount": 11.0
        },
        {
          "material": "EP Kaolin",
          "amount": 11.0
        },
        {
          "material": "Zinc Oxide",
          "amount": 6.0
        }
      ],
      "additionals": [
        {
          "material": "Rutile",
          "amount": 5.0
        },
        {
          "material": "Red Iron Oxide",
          "amount": 2.0
        }
      ],
      "description": "^ This glaze runs^ Frank Martin Art Deparment/Ceranics",
      "createdBy": "Glazy Admin",
      "source": "glazy.org",
      "url": "https://glazy.org/recipes/28"
    },
    {
      "id": 917,
      "code": "GLAZY-917",
      "name": "Amber New Tyler",
      "cone": "6",
      "surface": "Glossy",
      "transparency": "",
      "atmosphere": "Oxidation",
      "subtype": "Glaze - Iron - Slip-Based",
      "ingredients": [
        {
          "material": "Red clay",
          "amount": 60.0
        },
        {
          "material": "Ferro Frit 3110",
          "amount": 20.0
        },
        {
          "material": "Gerstley Borate",
          "amount": 20.0
        }
      ],
      "description": "tested on white stoneware. AMBER WITH TINY BLACK FLECKS. SHINY. TRANSLUCENT. submitted by: Sharon LaRocca-Miranda source for original recipe: Zakin",
      "createdBy": "Glazy Admin",
      "source": "glazy.org",
      "url": "https://glazy.org/recipes/917"
    },
    {
      "id": 1691,
      "code": "GLAZY-1691",
      "name": "Amber Revision",
      "cone": "3",
      "surface": "Glossy",
      "transparency": "Transparent",
      "atmosphere": "Oxidation",
      "subtype": "Glaze - Iron - Amber",
      "ingredients": [
        {
          "material": "Ferro Frit 3124",
          "amount": 77.0
        },
        {
          "material": "EP Kaolin",
          "amount": 10.6
        },
        {
          "material": "Frit 3289",
          "amount": 10.1
        },
        {
          "material": "Whiting",
          "amount": 2.3
        }
      ],
      "additionals": [
        {
          "material": "Burnt umber",
          "amount": 7.0
        },
        {
          "material": "Bentonite",
          "amount": 2.0
        }
      ],
      "description": "R. Burkett's revision of Batz Amber from Linda Christianson to use frit instead of raw Ba. Smooth gloss. Crazed on Resolute Terracotta. Kind of an amber/varnish color. Good w/colored slips under. Warms up terracotta. Use a tsp. or two of saturated Epsom salts solution to counter settling.",
      "createdBy": "Glazy Admin",
      "source": "glazy.org",
      "url": "https://glazy.org/recipes/1691"
    },
    {
      "id": 31,
      "code": "GLAZY-31",
      "name": "Amber Shaner Celadon ARAC no albany",
      "cone": "9 - 10",
      "surface": "Glossy",
      "transparency": "Transparent",
      "atmosphere": "Reduction",
      "subtype": "Glaze - Iron - Amber",
      "ingredients": [
        {
          "material": "Silica",
          "amount": 29.0
        },
        {
          "material": "Custer Feldspar",
          "amount": 27.0
        },
        {
          "material": "Whiting",
          "amount": 19.0
        },
        {
          "material": "EP Kaolin",
          "amount": 14.0
        },
        {
          "material": "Ferro Frit 3134",
          "amount": 6.0
        },
        {
          "material": "Dolomite",
          "amount": 5.0
        }
      ],
      "additionals": [
        {
          "material": "Yellow Ochre",
          "amount": 8.0
        }
      ],
      "description": "Glaze Type: Celadon Good functional glaze as liner, etc. Greenish-brown thin, brown thick",
      "createdBy": "Glazy Admin",
      "source": "glazy.org",
      "url": "https://glazy.org/recipes/31"
    },
    {
      "id": 16767,
      "code": "GLAZY-16767",
      "name": "Amber Tea Dust",
      "cone": "8 - 11",
      "surface": "",
      "transparency": "",
      "atmosphere": "Oxidation",
      "subtype": "Glaze - Iron - Tea Dust",
      "ingredients": [
        {
          "material": "Custer Feldspar",
          "amount": 62.0
        },
        {
          "material": "Wollastonite - Vansil",
          "amount": 13.0
        },
        {
          "material": "Whiting",
          "amount": 8.0
        },
        {
          "material": "Talc - amtalc c98/pioneer",
          "amount": 8.0
        },
        {
          "material": "EP Kaolin",
          "amount": 7.0
        },
        {
          "material": "Red Iron Oxide",
          "amount": 7.0
        },
        {
          "material": "Bentonite",
          "amount": 2.0
        }
      ],
      "description": "An Amber tea dust. Anything from completely amber with no crystals to a continuous surface of crystals, depending on heat work, application, and rate of cooling. Specific gravity 145 Flocculate so it stops to a count of 5 after being stirred, with some recoil at the end. Cool down 120F/hr from 1830 to 1700F. Cone 9 and above for more Amber.",
      "createdBy": "david tsabar",
      "source": "glazy.org",
      "url": "https://glazy.org/recipes/16767"
    },
    {
      "id": 10830,
      "code": "GLAZY-10830",
      "name": "Amber Temmoku with added coloring oxides and Wood Ash",
      "cone": "6",
      "surface": "Semi-glossy",
      "transparency": "",
      "atmosphere": "Oxidation",
      "subtype": "Glaze",
      "ingredients": [
        {
          "material": "Custer Feldspar",
          "amount": 70.0
        },
        {
          "material": "Ferro Frit 3110",
          "amount": 20.0
        },
        {
          "material": "Silica",
          "amount": 5.0
        },
        {
          "material": "Whiting",
          "amount": 5.0
        }
      ],
      "additionals": [
        {
          "material": "Hardwood ash",
          "amount": 50.0
        },
        {
          "material": "Red Iron Oxide",
          "amount": 5.0
        },
        {
          "material": "Rutile",
          "amount": 3.0
        },
        {
          "material": "Bentonite",
          "amount": 2.0
        },
        {
          "material": "Cobalt Oxide",
          "amount": 1.0
        }
      ],
      "description": "Celadon",
      "createdBy": "Alisa Liskin Clausen",
      "source": "glazy.org",
      "url": "https://glazy.org/recipes/10830"
    },
    {
      "id": 34,
      "code": "GLAZY-34",
      "name": "Amber theoretical 3",
      "cone": "10",
      "surface": "Glossy",
      "transparency": "Transparent",
      "atmosphere": "Reduction",
      "subtype": "Glaze - Iron - Amber",
      "ingredients": [
        {
          "material": "Silica",
          "amount": 44.6
        },
        {
          "material": "Nepheline Syenite",
          "amount": 34.1
        },
        {
          "material": "Whiting",
          "amount": 12.1
        },
        {
          "material": "Strontium Carbonate",
          "amount": 5.9
        },
        {
          "material": "Lithium Carbonate",
          "amount": 2.0
        },
        {
          "material": "Kaolin",
          "amount": 1.2
        }
      ],
      "additionals": [
        {
          "material": "Red Iron Oxide",
          "amount": 8.0
        },
        {
          "material": "Bentonite",
          "amount": 2.0
        }
      ],
      "description": "",
      "createdBy": "Glazy Admin",
      "source": "glazy.org",
      "url": "https://glazy.org/recipes/34"
    },
    {
      "id": 1692,
      "code": "GLAZY-1692",
      "name": "Amber tint Charile Cummings",
      "cone": "1",
      "surface": "Glossy",
      "transparency": "Transparent",
      "atmosphere": "Oxidation",
      "subtype": "Glaze - Iron - Slip-Based",
      "ingredients": [
        {
          "material": "Ferro Frit 3124",
          "amount": 80.0
        },
        {
          "material": "Redart",
          "amount": 20.0
        }
      ],
      "description": "Charlie Cummings One of my studio members was examining Victoria Christen\u2019s earthenware bowls in our recent Bowl exhibition. http://www.claylink.com/Bowls2006/11christen.html She noticed that the clear glaze had a slight amber color in thicker areas. She asked if we could develop an amber/clear. Suddenly I had a brainstorm! Replace the flint and kaolin in the troublesome recipe above with Redart. The glaze software said it was nearly a chemical match for the original glaze. Tests look very promising. It didn't blister, it looked beautiful, and it doesn't turn to stone in the bucket. We are trying this glaze on actual pots in the next glaze firing.",
      "createdBy": "Glazy Admin",
      "source": "glazy.org",
      "url": "https://glazy.org/recipes/1692"
    },
    {
      "id": 44064,
      "code": "GLAZY-44064",
      "name": "Amber Yellow",
      "cone": "4",
      "surface": "",
      "transparency": "",
      "atmosphere": "Oxidation",
      "subtype": "Glaze - Yellow - Iron",
      "ingredients": [
        {
          "material": "Custer Feldspar",
          "amount": 37.0
        },
        {
          "material": "Gerstley Borate",
          "amount": 34.0
        },
        {
          "material": "Silica",
          "amount": 15.0
        },
        {
          "material": "Barium Carbonate",
          "amount": 14.0
        }
      ],
      "additionals": [
        {
          "material": "Black Iron Oxide",
          "amount": 4.0
        }
      ],
      "description": "From Virginia Scotchie's Clay and Glaze Compendium",
      "createdBy": "Glazy Admin",
      "source": "glazy.org",
      "url": "https://glazy.org/recipes/44064"
    },
    {
      "id": 44181,
      "code": "GLAZY-44181",
      "name": "Amber Yellow",
      "cone": "4",
      "surface": "",
      "transparency": "",
      "atmosphere": "Oxidation",
      "subtype": "Glaze - Specialty",
      "ingredients": [
        {
          "material": "Custer Feldspar",
          "amount": 37.0
        },
        {
          "material": "Gerstley Borate",
          "amount": 34.0
        },
        {
          "material": "Silica",
          "amount": 15.0
        },
        {
          "material": "Barium Carbonate",
          "amount": 14.0
        }
      ],
      "description": "From Virginia Scotchie's Clay and Glaze Compendium",
      "createdBy": "Glazy Admin",
      "source": "glazy.org",
      "url": "https://glazy.org/recipes/44181"
    },
    {
      "id": 16423,
      "code": "GLAZY-16423",
      "name": "Amber's Gongshow",
      "cone": "10 - 11",
      "surface": "Glossy",
      "transparency": "",
      "atmosphere": "Salt & Soda, Reduction",
      "subtype": "Glaze - Iron - Amber",
      "ingredients": [
        {
          "material": "Custer Feldspar",
          "amount": 32.25
        },
        {
          "material": "Silica",
          "amount": 26.88
        },
        {
          "material": "Whiting",
          "amount": 26.88
        },
        {
          "material": "Kentucky OM #4 Ball Clay",
          "amount": 10.75
        },
        {
          "material": "Gerstley Borate",
          "amount": 3.23
        }
      ],
      "additionals": [
        {
          "material": "Yellow Ochre",
          "amount": 7.52
        },
        {
          "material": "Bentonite",
          "amount": 2.15
        }
      ],
      "description": "",
      "createdBy": "Allen Curtis",
      "source": "glazy.org",
      "url": "https://glazy.org/recipes/16423"
    },
    {
      "id": 35,
      "code": "GLAZY-35",
      "name": "Amber- Honey Weiser's",
      "cone": "9",
      "surface": "Glossy",
      "transparency": "Transparent",
      "atmosphere": "Reduction",
      "subtype": "Glaze - Iron - Amber",
      "ingredients": [
        {
          "material": "Potash Feldspar",
          "amount": 36.7
        },
        {
          "material": "Silica",
          "amount": 25.5
        },
        {
          "material": "Whiting",
          "amount": 18.9
        },
        {
          "material": "Ball Clay",
          "amount": 9.2
        },
        {
          "material": "Soda Feldspar",
          "amount": 5.1
        },
        {
          "material": "Kaolin",
          "amount": 2.6
        },
        {
          "material": "Dolomite",
          "amount": 2.0
        }
      ],
      "additionals": [
        {
          "material": "Red Iron Oxide",
          "amount": 8.0
        }
      ],
      "description": "+6% RIO= greener brown color 4% RIO = grey-green color like a celadon. This is a dark brown glaze the can obscure slip and carving if thick. Good glaze surface.Moves if thick, but not runny. I've tried both of these glazes with mixed results. The amber celadon is almost identical to Cushing Amber Celadon. This is a better transparent amber honey glaze. RafaelMolina-Rodriguez",
      "createdBy": "Glazy Admin",
      "source": "glazy.org",
      "url": "https://glazy.org/recipes/35"
    },
    {
      "id": 6385,
      "code": "GLAZY-6385",
      "name": "American Shino",
      "cone": "10",
      "surface": "Satin",
      "transparency": "Semi-opaque",
      "atmosphere": "Reduction",
      "subtype": "Glaze - Shino",
      "ingredients": [
        {
          "material": "Nepheline Syenite",
          "amount": 50.0
        },
        {
          "material": "Ball Clay",
          "amount": 25.0
        },
        {
          "material": "Spodumene",
          "amount": 25.0
        }
      ],
      "additionals": [
        {
          "material": "Soda Ash",
          "amount": 2.0
        }
      ],
      "description": "From Phillip Schmidt http://phillipschmidtpottery.com/my-favorite-glaze-recipes/ I formulated this glaze by studying quite a few American potters\u2019 shino recipes. I began by testing many recipes and noting both likes and dislikes of each glaze test. Noticing patterns, it became obvious to me that I really enjoyed a shino that included the ingredient Spodumene. BINGO! I also enjoy simple recipes with few ingredients the most, so the recipe came quite easily after the testing. Enjoy! Notes: This is a cone 10 glaze that likes a hot firing. What I love about it: it fires from creamy white to dark orange, thick to thin; it pinholes beautifully where you trim; it has a wonderful feel; it doesn\u2019t crawl. What I am unsatisfied with: It crazes a bit too much; it is too shiny; it doesn\u2019t crawl :). (Recipe calls for 0-2% Soda Ash)",
      "createdBy": "Phillip Schmidt",
      "source": "glazy.org",
      "url": "https://glazy.org/recipes/6385"
    },
    {
      "id": 9888,
      "code": "GLAZY-9888",
      "name": "Amethyst",
      "cone": "6",
      "surface": "Glossy",
      "transparency": "Opaque",
      "atmosphere": "Oxidation",
      "subtype": "Glaze",
      "ingredients": [
        {
          "material": "Silica",
          "amount": 30.0
        },
        {
          "material": "Whiting",
          "amount": 20.0
        },
        {
          "material": "Kentucky OM #4 Ball Clay",
          "amount": 18.0
        },
        {
          "material": "Neph Sye A270",
          "amount": 18.0
        },
        {
          "material": "Ferro Frit 3134",
          "amount": 14.0
        }
      ],
      "additionals": [
        {
          "material": "Tin Oxide",
          "amount": 7.5
        },
        {
          "material": "Cobalt Carbonate",
          "amount": 0.75
        },
        {
          "material": "Chrome Oxide",
          "amount": 0.25
        }
      ],
      "description": "Glossy maroon - purple, break blue when thin.",
      "createdBy": "LOAM Clay Studio Inc.",
      "source": "glazy.org",
      "url": "https://glazy.org/recipes/9888"
    },
    {
      "id": 78364,
      "code": "GLAZY-78364",
      "name": "AMW Kitten's Clear",
      "cone": "6",
      "surface": "Glossy",
      "transparency": "Transparent",
      "atmosphere": "Oxidation",
      "subtype": "Glaze - Clear",
      "ingredients": [
        {
          "material": "Silica",
          "amount": 34.0
        },
        {
          "material": "Gerstley Borate",
          "amount": 18.5
        },
        {
          "material": "EP Kaolin",
          "amount": 15.0
        },
        {
          "material": "Strontium Carbonate",
          "amount": 12.5
        },
        {
          "material": "Nepheline Syenite",
          "amount": 11.0
        },
        {
          "material": "Wollastonite",
          "amount": 7.0
        }
      ],
      "additionals": [
        {
          "material": "Bentonite",
          "amount": 2.0
        }
      ],
      "description": "I find that the original Kitten's Clear recipe is crazing on my clay body https://glazy.org/recipes/37074 This adjusted recipe suggested by Andrea Marie Wolf For a 5 gallon bucket I mixed; 8000g dry batch 10000g water 110g saturated epsom salt solution Strained through 80 mesh sieve I had approx 30g of sand-like material left which I discarded, I don't think this makes any difference in finished glaze.",
      "createdBy": "Stacey McDonald",
      "source": "glazy.org",
      "url": "https://glazy.org/recipes/78364"
    },
    {
      "id": 5156,
      "code": "GLAZY-5156",
      "name": "Amy's Blue Violet Glaze",
      "cone": "4 - 6",
      "surface": "",
      "transparency": "",
      "atmosphere": "Oxidation, Reduction",
      "subtype": "Glaze - Purple",
      "ingredients": [
        {
          "material": "Nepheline Syenite",
          "amount": 31.96
        },
        {
          "material": "Barium Carbonate",
          "amount": 20.62
        },
        {
          "material": "Silica",
          "amount": 19.59
        },
        {
          "material": "Dolomite",
          "amount": 12.37
        },
        {
          "material": "EP Kaolin",
          "amount": 8.25
        },
        {
          "material": "Whiting",
          "amount": 5.15
        },
        {
          "material": "Gerstley Borate",
          "amount": 2.06
        }
      ],
      "additionals": [
        {
          "material": "Stain",
          "amount": 8.25
        },
        {
          "material": "Zinc Oxide",
          "amount": 3.08
        },
        {
          "material": "Copper Carbonate",
          "amount": 1.03
        },
        {
          "material": "Cobalt Carbonate",
          "amount": 0.26
        }
      ],
      "description": "This recipe was imported from Louis Katz's Hyperglaze database available on his website: http://falcon.tamucc.edu/lkatz/allglazes.txt More information about Louis Katz can be found on his website, http://www.louiskatz.net/ Louis Katz Notes: I am not a safety expert and any information contained in this file about safety should be ignored in favor of advice from experts. All of the materials in all glazes are potentially hazardous. All of these glaze recipes are given without any representation of accuracy or safety. They may work, they may not. They may be safe when fired or they may not. All of the materials used in them have hazards associated with them. You must be have sufficient training in the hazards before you use the the materials. You will have to determine the suitability and safety for your use. Do not assume that a lack of a warning about a material means that it is safe. Cone: 4 5 6 Color: blue violet Firing: Ox. or Red. Recipe: Percent Batch Barium Carbonate 20.62 22.6 Dolomite 12.37 13.6 Gertsley Borate 2.06 2.3 Whiting 5.15 5.6 Neph Sy 31.96 35.0 EPK 8.25 9.0 Flint 19.59 21.5 Totals: 100.00 % 113.0 gm Also add: Zinc Oxide 3.08 3.4 Cobalt Carbonate 0.26 0.3 Copper Carbonate 1.03 1.1 Mason Stain 6005 8.25 9.0 Comments: CM 11-91 p.53",
      "createdBy": "Glazy Admin",
      "source": "glazy.org",
      "url": "https://glazy.org/recipes/5156"
    },
    {
      "id": 44204,
      "code": "GLAZY-44204",
      "name": "Amy's Foam",
      "cone": "7",
      "surface": "",
      "transparency": "",
      "atmosphere": "",
      "subtype": "Glaze - Specialty",
      "ingredients": [
        {
          "material": "Ferro Frit 3124",
          "amount": 48.0
        },
        {
          "material": "Ferro Frit 3110",
          "amount": 20.0
        },
        {
          "material": "Zinc Oxide",
          "amount": 12.0
        },
        {
          "material": "EP Kaolin",
          "amount": 10.0
        },
        {
          "material": "Whiting",
          "amount": 10.0
        }
      ],
      "additionals": [
        {
          "material": "Iron oxide",
          "amount": 3.0
        },
        {
          "material": "Manganese Dioxide",
          "amount": 3.0
        },
        {
          "material": "Vanadium pentoxide",
          "amount": 3.0
        }
      ],
      "description": "From Virginia Scotchie's Clay and Glaze Compendium",
      "createdBy": "Glazy Admin",
      "source": "glazy.org",
      "url": "https://glazy.org/recipes/44204"
    },
    {
      "id": 19648,
      "code": "GLAZY-19648",
      "name": "Amy's Yellow (20 x 5)",
      "cone": "6",
      "surface": "Matte",
      "transparency": "Opaque",
      "atmosphere": "Oxidation",
      "subtype": "Glaze",
      "ingredients": [
        {
          "material": "Dolomite",
          "amount": 20.0
        },
        {
          "material": "Ferro Frit 3134",
          "amount": 20.0
        },
        {
          "material": "Kentucky OM #4 Ball Clay",
          "amount": 20.0
        },
        {
          "material": "Silica",
          "amount": 20.0
        },
        {
          "material": "Spodumene",
          "amount": 20.0
        }
      ],
      "additionals": [
        {
          "material": "Titanium Dioxide",
          "amount": 10.0
        },
        {
          "material": "Rutile",
          "amount": 8.0
        },
        {
          "material": "Tin Oxide",
          "amount": 5.0
        }
      ],
      "description": "Very yellow, more than photo shows. Straw yellow. A 20x5 with dolomite and spodumene, same as Butterscoth with added tin.",
      "createdBy": "Alisa Liskin Clausen",
      "source": "glazy.org",
      "url": "https://glazy.org/recipes/19648"
    },
    {
      "id": 343882,
      "code": "GLAZY-343882",
      "name": "Anat's Black (Umbrella)",
      "cone": "6",
      "surface": "",
      "transparency": "",
      "atmosphere": "Oxidation",
      "subtype": "Glaze",
      "ingredients": [
        {
          "material": "Custer Feldspar",
          "amount": 79.0
        },
        {
          "material": "Gerstley Borate",
          "amount": 11.0
        },
        {
          "material": "EP Kaolin",
          "amount": 5.0
        },
        {
          "material": "Whiting",
          "amount": 5.0
        }
      ],
      "additionals": [
        {
          "material": "Manganese Dioxide",
          "amount": 6.0
        },
        {
          "material": "Cobalt Carbonate",
          "amount": 4.6
        },
        {
          "material": "Copper Carbonate",
          "amount": 4.0
        }
      ],
      "description": "",
      "createdBy": "The Umbrella Arts Center, Concord, Massachusetts",
      "source": "glazy.org",
      "url": "https://glazy.org/recipes/343882"
    },
    {
      "id": 36,
      "code": "GLAZY-36",
      "name": "Anderson Blue",
      "cone": "9 - 10",
      "surface": "Matte",
      "transparency": "",
      "atmosphere": "Reduction",
      "subtype": "Glaze - Blue",
      "ingredients": [
        {
          "material": "Soda Feldspar",
          "amount": 57.13
        },
        {
          "material": "Whiting",
          "amount": 21.44
        },
        {
          "material": "EP Kaolin",
          "amount": 14.26
        },
        {
          "material": "Kentucky OM #4 Ball Clay",
          "amount": 7.18
        }
      ],
      "additionals": [
        {
          "material": "Cobalt Carbonate",
          "amount": 7.18
        }
      ],
      "description": "Matt glaze almost black where thin, army green where thick. Nice colonial (bluish slate) over white slip Well I finally got around to typing this thing up...^9-10 Blues Thank you one and all for all the donated recipes. I only tested 31 out of almost 100 I received. I'll continue testing and reporting as the winter DRAGS on. All the glazes were tested on #900 Miller clay which is a toasty ^10 stoneware. One side of the test tile was brushed with a thick coating of Cynthia Bringle's wet/dry white slip. Each glaze was dipped in three thicknesses on a heavily textured tile. All tiles were fired to a (hard)^9 (10 tipping)reduction firing. 1 hr. Body reduction at ^08 and 1 hr. glaze reduction at ^9 then a quick reox. before shutdown. Any time potash or Custer spar is called for, I used G-200. All ball clay is OM-4 . Many glazes I substituted 75% of the amount of Barium with Strontium. All kaolin is EPK. Remember... glazes don't travel well. Your results will probably be TOTALLY different. Please test before use. Tracy Wilson Saltbox Pottery",
      "createdBy": "Glazy Admin",
      "source": "glazy.org",
      "url": "https://glazy.org/recipes/36"
    },
    {
      "id": 2785,
      "code": "GLAZY-2785",
      "name": "Anderson Blue",
      "cone": "9 - 10",
      "surface": "Matte",
      "transparency": "",
      "atmosphere": "Reduction",
      "subtype": "Glaze - Blue",
      "ingredients": [
        {
          "material": "Soda Feldspar",
          "amount": 53.3
        },
        {
          "material": "Whiting",
          "amount": 20.0
        },
        {
          "material": "EP Kaolin",
          "amount": 13.3
        },
        {
          "material": "Kaolin",
          "amount": 6.7
        }
      ],
      "additionals": [
        {
          "material": "Cobalt Carbonate",
          "amount": 6.7
        }
      ],
      "description": "Notes: Tracy Wilson: almost black where thin, army green where thick. Nice colonial bluish slate over white slip",
      "createdBy": "Glazy Admin",
      "source": "glazy.org",
      "url": "https://glazy.org/recipes/2785"
    },
    {
      "id": 44253,
      "code": "GLAZY-44253",
      "name": "Anderson Majolica",
      "cone": "04 - 03",
      "surface": "",
      "transparency": "",
      "atmosphere": "Oxidation",
      "subtype": "Glaze - Majolica",
      "ingredients": [
        {
          "material": "Ferro Frit 3124",
          "amount": 55.0
        },
        {
          "material": "Kentucky OM #4 Ball Clay",
          "amount": 10.0
        },
        {
          "material": "Silica",
          "amount": 10.0
        },
        {
          "material": "Zircopax",
          "amount": 8.0
        }
      ],
      "description": "From Virginia Scotchie's Clay and Glaze Compendium",
      "createdBy": "Glazy Admin",
      "source": "glazy.org",
      "url": "https://glazy.org/recipes/44253"
    },
    {
      "id": 43277,
      "code": "GLAZY-43277",
      "name": "Anderson Ranch Lorios Ash",
      "cone": "9 - 10",
      "surface": "",
      "transparency": "",
      "atmosphere": "",
      "subtype": "Glaze - Ash",
      "ingredients": [
        {
          "material": "Alberta Slip",
          "amount": 41.5
        },
        {
          "material": "Whiting",
          "amount": 28.5
        },
        {
          "material": "EP Kaolin",
          "amount": 13.5
        },
        {
          "material": "Wood ash",
          "amount": 12.5
        },
        {
          "material": "Yellow Ochre",
          "amount": 4.0
        }
      ],
      "description": "From Virginia Scotchie's Clay and Glaze Compendium",
      "createdBy": "Glazy Admin",
      "source": "glazy.org",
      "url": "https://glazy.org/recipes/43277"
    },
    {
      "id": 2978,
      "code": "GLAZY-2978",
      "name": "Anderson Ranch Red",
      "cone": "8 - 10",
      "surface": "Satin",
      "transparency": "Opaque",
      "atmosphere": "Reduction",
      "subtype": "Glaze - Iron - Kaki, Tomato Red",
      "ingredients": [
        {
          "material": "Custer Feldspar",
          "amount": 45.0
        },
