Repository: MrSeldon/argilev2

File: data/glazes/glazy.json (part 17 of 315)
{
        {
          "material": "Silica",
          "amount": 20.0
        },
        {
          "material": "Bone Ash",
          "amount": 12.0
        },
        {
          "material": "Kaolin",
          "amount": 8.0
        },
        {
          "material": "Talc",
          "amount": 8.0
        },
        {
          "material": "Whiting",
          "amount": 7.0
        }
      ],
      "additionals": [
        {
          "material": "Red Iron Oxide",
          "amount": 13.5
        }
      ],
      "description": "From John Britt's \"The Complete Guide to High Fire Glazes\"",
      "createdBy": "Glazy Admin",
      "source": "glazy.org",
      "url": "https://glazy.org/recipes/2978"
    },
    {
      "id": 4817,
      "code": "GLAZY-4817",
      "name": "Anderson Ranch Shino Slip #3129",
      "cone": "10",
      "surface": "",
      "transparency": "",
      "atmosphere": "Oxidation, Reduction",
      "subtype": "Slip & Engobe - Slip",
      "ingredients": [
        {
          "material": "Nepheline Syenite",
          "amount": 34.99
        },
        {
          "material": "EP Kaolin",
          "amount": 27.21
        },
        {
          "material": "Spodumene",
          "amount": 11.76
        },
        {
          "material": "Kentucky OM #4 Ball Clay",
          "amount": 11.66
        },
        {
          "material": "Kona F-4 feldspar",
          "amount": 8.36
        },
        {
          "material": "Soda Ash",
          "amount": 3.11
        },
        {
          "material": "Bentonite",
          "amount": 2.92
        }
      ],
      "description": "This recipe was imported from Louis Katz's Hyperglaze database available on his website: http://falcon.tamucc.edu/lkatz/allglazes.txt More information about Louis Katz can be found on his website, http://www.louiskatz.net/ Louis Katz Notes: I am not a safety expert and any information contained in this file about safety should be ignored in favor of advice from experts. All of the materials in all glazes are potentially hazardous. All of these glaze recipes are given without any representation of accuracy or safety. They may work, they may not. They may be safe when fired or they may not. All of the materials used in them have hazards associated with them. You must be have sufficient training in the hazards before you use the the materials. You will have to determine the suitability and safety for your use. Do not assume that a lack of a warning about a material means that it is safe. Cone: 10 Firing: Ox. or Red. Recipe: Percent Batch Soda Ash 3.11 3.2 Spodumene 11.76 12.1 Kona F-4 Feldspar 8.36 8.6 Mepheline Syenite 34.99 36.0 EPK 27.21 28.0 Om-4 Ball Clay 11.66 12.0 Bentonite 2.92 3.0 Totals: 100.00 % 102.9 gm",
      "createdBy": "Glazy Admin",
      "source": "glazy.org",
      "url": "https://glazy.org/recipes/4817"
    },
    {
      "id": 43354,
      "code": "GLAZY-43354",
      "name": "Anderson Ranch Tenmoku",
      "cone": "9 - 11",
      "surface": "",
      "transparency": "",
      "atmosphere": "",
      "subtype": "Glaze - Iron - Tenmoku",
      "ingredients": [
        {
          "material": "Custer Feldspar",
          "amount": 46.0
        },
        {
          "material": "Silica",
          "amount": 26.0
        },
        {
          "material": "Whiting",
          "amount": 17.0
        },
        {
          "material": "Grolleg Kaolin",
          "amount": 11.0
        }
      ],
      "additionals": [
        {
          "material": "Red Iron Oxide",
          "amount": 10.0
        }
      ],
      "description": "From Virginia Scotchie's Clay and Glaze Compendium",
      "createdBy": "Glazy Admin",
      "source": "glazy.org",
      "url": "https://glazy.org/recipes/43354"
    },
    {
      "id": 2518,
      "code": "GLAZY-2518",
      "name": "Anderson Sandy Brown",
      "cone": "6",
      "surface": "",
      "transparency": "",
      "atmosphere": "Oxidation",
      "subtype": "Glaze - Iron",
      "ingredients": [
        {
          "material": "Potash Feldspar",
          "amount": 29.6
        },
        {
          "material": "Silica",
          "amount": 22.2
        },
        {
          "material": "Whiting",
          "amount": 22.2
        },
        {
          "material": "EP Kaolin",
          "amount": 11.1
        },
        {
          "material": "Zinc Oxide",
          "amount": 7.4
        },
        {
          "material": "Black Iron Oxide",
          "amount": 3.0
        },
        {
          "material": "Red Iron Oxide",
          "amount": 3.0
        },
        {
          "material": "Rutile",
          "amount": 3.0
        },
        {
          "material": "Bentonite",
          "amount": 2.0
        }
      ],
      "description": "Source/Alternate names: Marty Anderson Notes: Ababi Sharon: a warm sandy brown. In some works I print leaves, when bone dry add manganese, clean with steel wool and fire. I get really beautiful, yet delicate, results",
      "createdBy": "Glazy Admin",
      "source": "glazy.org",
      "url": "https://glazy.org/recipes/2518"
    },
    {
      "id": 28231,
      "code": "GLAZY-28231",
      "name": "Anderson White",
      "cone": "5 1/2 - 6",
      "surface": "",
      "transparency": "",
      "atmosphere": "Oxidation",
      "subtype": "Overglaze",
      "ingredients": [
        {
          "material": "Ferro Frit 3124",
          "amount": 60.0
        },
        {
          "material": "Kentucky OM #4 Ball Clay",
          "amount": 15.0
        },
        {
          "material": "Silica",
          "amount": 15.0
        },
        {
          "material": "Zircopax",
          "amount": 10.0
        }
      ],
      "description": "",
      "createdBy": "Paul",
      "source": "glazy.org",
      "url": "https://glazy.org/recipes/28231"
    },
    {
      "id": 5433,
      "code": "GLAZY-5433",
      "name": "Anderson's Dark Brown",
      "cone": "",
      "surface": "",
      "transparency": "",
      "atmosphere": "Oxidation, Reduction",
      "subtype": "Glaze",
      "ingredients": [
        {
          "material": "Gerstley Borate",
          "amount": 41.41
        },
        {
          "material": "Silica",
          "amount": 19.19
        },
        {
          "material": "EP Kaolin",
          "amount": 13.13
        },
        {
          "material": "Nepheline Syenite",
          "amount": 12.12
        },
        {
          "material": "Red Iron Oxide",
          "amount": 6.06
        },
        {
          "material": "Zircopax",
          "amount": 5.05
        },
        {
          "material": "Tin Oxide",
          "amount": 2.02
        },
        {
          "material": "Borax",
          "amount": 1.01
        }
      ],
      "description": "This recipe was imported from Louis Katz's Hyperglaze database available on his website: http://falcon.tamucc.edu/lkatz/allglazes.txt More information about Louis Katz can be found on his website, http://www.louiskatz.net/ Louis Katz Notes: I am not a safety expert and any information contained in this file about safety should be ignored in favor of advice from experts. All of the materials in all glazes are potentially hazardous. All of these glaze recipes are given without any representation of accuracy or safety. They may work, they may not. They may be safe when fired or they may not. All of the materials used in them have hazards associated with them. You must be have sufficient training in the hazards before you use the the materials. You will have to determine the suitability and safety for your use. Do not assume that a lack of a warning about a material means that it is safe. Color: brown Firing: Ox. or Red. Recipe: Percent Batch gerstley borate 41.41 41.00 neph sy 12.12 12.00 EPK 13.13 13.00 Flint 19.19 19.00 zircopax 5.05 5.00 tin oxide 2.02 2.00 borax 1.01 1.00 RIO precipitate 6.06 6.00 Totals: 100.00 % 98.99 gm Comments: the Studio Potter December 1982 p. 35",
      "createdBy": "Glazy Admin",
      "source": "glazy.org",
      "url": "https://glazy.org/recipes/5433"
    },
    {
      "id": 5434,
      "code": "GLAZY-5434",
      "name": "Anderson's Dark Brown II",
      "cone": "",
      "surface": "",
      "transparency": "",
      "atmosphere": "Oxidation, Reduction",
      "subtype": "Glaze - Iron",
      "ingredients": [
        {
          "material": "Gerstley Borate",
          "amount": 43.08
        },
        {
          "material": "Silica",
          "amount": 19.49
        },
        {
          "material": "EP Kaolin",
          "amount": 14.36
        },
        {
          "material": "Nepheline Syenite",
          "amount": 6.15
        },
        {
          "material": "Zircopax",
          "amount": 5.13
        },
        {
          "material": "Talc",
          "amount": 4.62
        },
        {
          "material": "Tin Oxide",
          "amount": 2.05
        },
        {
          "material": "Wollastonite",
          "amount": 2.05
        },
        {
          "material": "Zinc Oxide",
          "amount": 2.05
        },
        {
          "material": "Borax",
          "amount": 1.03
        }
      ],
      "additionals": [
        {
          "material": "Red Iron Oxide",
          "amount": 2.05
        }
      ],
      "description": "This recipe was imported from Louis Katz's Hyperglaze database available on his website: http://falcon.tamucc.edu/lkatz/allglazes.txt More information about Louis Katz can be found on his website, http://www.louiskatz.net/ Louis Katz Notes: I am not a safety expert and any information contained in this file about safety should be ignored in favor of advice from experts. All of the materials in all glazes are potentially hazardous. All of these glaze recipes are given without any representation of accuracy or safety. They may work, they may not. They may be safe when fired or they may not. All of the materials used in them have hazards associated with them. You must be have sufficient training in the hazards before you use the the materials. You will have to determine the suitability and safety for your use. Do not assume that a lack of a warning about a material means that it is safe. Color: brown Firing: Ox. or Red. Recipe: Percent Batch gerstley borate 43.08 42.00 neph sy 6.15 6.00 talc 4.62 4.50 EPK 14.36 14.00 calcined zinc oxide 2.05 2.00 flint 19.49 19.00 wollastonite 2.05 2.00 zircopax 5.13 5.00 tin oxide 2.05 2.00 borax 1.03 1.00 Totals: 100.00 % 97.51 gm Also add: RIO precipitate 2.05 2.00 Comments: the Studio Potter December 1982 p. 71",
      "createdBy": "Glazy Admin",
      "source": "glazy.org",
      "url": "https://glazy.org/recipes/5434"
    },
    {
      "id": 5435,
      "code": "GLAZY-5435",
      "name": "Anderson's Off White for Floor Tiles",
      "cone": "",
      "surface": "",
      "transparency": "",
      "atmosphere": "Oxidation, Reduction",
      "subtype": "Glaze - White, Off-White",
      "ingredients": [
        {
          "material": "Gerstley Borate",
          "amount": 25.53
        },
        {
          "material": "Silica",
          "amount": 21.28
        },
        {
          "material": "EP Kaolin",
          "amount": 10.64
        },
        {
          "material": "Zircopax",
          "amount": 10.64
        },
        {
          "material": "Zinc Oxide",
          "amount": 7.45
        },
        {
          "material": "Nepheline Syenite",
          "amount": 6.38
        },
        {
          "material": "Fluorspar",
          "amount": 5.32
        },
        {
          "material": "Strontium Carbonate",
          "amount": 4.26
        },
        {
          "material": "Talc",
          "amount": 4.26
        },
        {
          "material": "Wollastonite",
          "amount": 4.26
        }
      ],
      "additionals": [
        {
          "material": "Rutile",
          "amount": 6.38
        },
        {
          "material": "Red Iron Oxide",
          "amount": 1.06
        }
      ],
      "description": "This recipe was imported from Louis Katz's Hyperglaze database available on his website: http://falcon.tamucc.edu/lkatz/allglazes.txt More information about Louis Katz can be found on his website, http://www.louiskatz.net/ Louis Katz Notes: I am not a safety expert and any information contained in this file about safety should be ignored in favor of advice from experts. All of the materials in all glazes are potentially hazardous. All of these glaze recipes are given without any representation of accuracy or safety. They may work, they may not. They may be safe when fired or they may not. All of the materials used in them have hazards associated with them. You must be have sufficient training in the hazards before you use the the materials. You will have to determine the suitability and safety for your use. Do not assume that a lack of a warning about a material means that it is safe. Color: white Firing: Ox. or Red. Recipe: Percent Batch gerstley borate 25.53 24.00 strontium carbonate 4.26 4.00 neph sy 6.38 6.00 talc 4.26 4.00 EPK 10.64 10.00 flint 21.28 20.00 wollastonite 4.26 4.00 zircopax 10.64 10.00 calcined zinc oxide 7.45 7.00 fluorospar 5.32 5.00 Totals: 100.00 % 94.02 gm Also add: RIO precipitate 1.06 1.00 rutile 6.38 6.00 Comments: the Studio Potter December 1982 p. 71",
      "createdBy": "Glazy Admin",
      "source": "glazy.org",
      "url": "https://glazy.org/recipes/5435"
    },
    {
      "id": 251075,
      "code": "GLAZY-251075",
      "name": "Andie's Golden Fake Ash",
      "cone": "6",
      "surface": "",
      "transparency": "",
      "atmosphere": "Oxidation",
      "subtype": "Glaze - Ash - Synthetic/Fake",
      "ingredients": [
        {
          "material": "Redart",
          "amount": 27.0
        },
        {
          "material": "Dolomite",
          "amount": 24.0
        },
        {
          "material": "Kentucky OM #4 Ball Clay",
          "amount": 20.0
        },
        {
          "material": "Strontium Carbonate",
          "amount": 12.0
        },
        {
          "material": "Gerstley Borate",
          "amount": 10.0
        },
        {
          "material": "Bone Ash",
          "amount": 5.0
        },
        {
          "material": "Lithium Carbonate",
          "amount": 2.0
        }
      ],
      "description": "Found on the Clayart mailing list in a message by Bob Johnson. Bob writes: > A while back Bill Schran and Jackie Miller asked me to share the recipes for Hannah's fake ash and Andie's fake ash. Sorry for the delay, but I am happy to do so: I believe that these glazes are available on the internet, so I believe I am not violating any confidences. Hannah's Golden Fake Ash (cone 6 oxidation or reduction) Strontium Carbonate 9.90 Whiting 28.43 RedArt 56.96 Ferro 3195 4.71 Add: Bentonite 1.00 Red Iron Oxide 3.24 Yellow Iron Oxide 2.75 > Note: Various versions of this can be found on the internet. This one, I believe, was originally a cone 10 recipe that may have been modified by Steven Hill for cone 6 electric. It was originally developed by Hannah Brehmer of Ashland, Oregon. Hannah's Blue Ash is essentially the same recipe, but with 1.27% cobalt oxide instead of the iron oxides. (If using cobalt carbonate instead of the oxide, you must make the conversion.) Steven Hill also has a fake ash, made with copper carb, that gives a greenish hue. You can find it also on the internet at http://www.carolclarksonpottery.com/blog/2016/05/25/Copper-Ash-Glaze-Recipe-Steven-Hill.aspx > Andie's Golden Fake Ash (cone 6 oxidation or reduction) Strontium Carb 12 Lithium Carb 2 Gerstley Borate 10 Bone Ash 5 Dolomite 24 RedArt 27 Kentucky Old Mine #4 20 > Note: This is very well-behaved, for an ash-type glaze. I like to use it in combination with Val Cushing's G4 ash glaze, with 3% RIO + 2% Yellow iron oxide + 5% rutile. Put the Val Cushing near the top of the pot, because it will run. You can see this combination on a covered jar shown on my Flickr page at https://www.flickr.com/photos/psychoceramics/ > The Val Cushing G4 ash glaze recipe is in the ClayArt archives. See: https://lists.clayartworld.com/pipermail/clayart/2014-November/003974.html > Anyone else have a favorite ash (or fake ash) glaze you are willing to share? > Bob Johnson in Wilbur, Oregon",
      "createdBy": "Derek Au",
      "source": "glazy.org",
      "url": "https://glazy.org/recipes/251075"
    },
    {
      "id": 5211,
      "code": "GLAZY-5211",
      "name": "Andies Handful of Earth",
      "cone": "6",
      "surface": "Glossy",
      "transparency": "",
      "atmosphere": "Oxidation",
      "subtype": "Glaze - Iron - Slip-Based",
      "ingredients": [
        {
          "material": "Ferro Frit 3134",
          "amount": 40.0
        },
        {
          "material": "Redart",
          "amount": 40.0
        },
        {
          "material": "Barnard Slip",
          "amount": 20.0
        }
      ],
      "description": "This recipe was imported from Louis Katz's Hyperglaze database available on his website: http://falcon.tamucc.edu/lkatz/allglazes.txt More information about Louis Katz can be found on his website, http://www.louiskatz.net/ Louis Katz Notes: I am not a safety expert and any information contained in this file about safety should be ignored in favor of advice from experts. All of the materials in all glazes are potentially hazardous. All of these glaze recipes are given without any representation of accuracy or safety. They may work, they may not. They may be safe when fired or they may not. All of the materials used in them have hazards associated with them. You must be have sufficient training in the hazards before you use the the materials. You will have to determine the suitability and safety for your use. Do not assume that a lack of a warning about a material means that it is safe. Cone: 6 Color: Red breaks Black or Brown Surface texture: Shiny or Glossy Firing: Oxidation Recipe: Percent Batch Red Art 40.00 50.0 Barnard Slip 20.00 25.0 Ferro 3134 40.00 50.0 Totals: 100.00 % 125.0 gm",
      "createdBy": "Glazy Admin",
      "source": "glazy.org",
      "url": "https://glazy.org/recipes/5211"
    },
    {
      "id": 44265,
      "code": "GLAZY-44265",
      "name": "Andrea Gill Majolica (Opaque White)",
      "cone": "4",
      "surface": "",
      "transparency": "",
      "atmosphere": "Oxidation",
      "subtype": "Glaze - Majolica",
      "ingredients": [
        {
          "material": "Ferro Frit 3124",
          "amount": 100.0
        },
        {
          "material": "Zircopax",
          "amount": 24.0
        },
        {
          "material": "EP Kaolin",
          "amount": 15.0
        },
        {
          "material": "Barium Carbonate",
          "amount": 4.0
        },
        {
          "material": "Bentonite",
          "amount": 3.0
        }
      ],
      "description": "Add 5-15% commercial stains. From Virginia Scotchie's Clay and Glaze Compendium",
      "createdBy": "Glazy Admin",
      "source": "glazy.org",
      "url": "https://glazy.org/recipes/44265"
    },
    {
      "id": 43317,
      "code": "GLAZY-43317",
      "name": "Andrea's Clear Glaze",
      "cone": "6",
      "surface": "",
      "transparency": "",
      "atmosphere": "",
      "subtype": "Glaze - Clear",
      "ingredients": [
        {
          "material": "Ferro Frit 3124",
          "amount": 80.0
        },
        {
          "material": "Nepheline Syenite",
          "amount": 13.0
        },
        {
          "material": "Georgia Kaolin",
          "amount": 7.0
        }
      ],
      "description": "From Virginia Scotchie's Clay and Glaze Compendium",
      "createdBy": "Glazy Admin",
      "source": "glazy.org",
      "url": "https://glazy.org/recipes/43317"
    },
    {
      "id": 4818,
      "code": "GLAZY-4818",
      "name": "Andrea's Temmoku",
      "cone": "10",
      "surface": "",
      "transparency": "",
      "atmosphere": "Oxidation, Reduction",
      "subtype": "Glaze - Iron - Tenmoku",
      "ingredients": [
        {
          "material": "Custer Feldspar (1989)",
          "amount": 43.4
        },
        {
          "material": "Silica",
          "amount": 28.04
        },
        {
          "material": "Whiting",
          "amount": 18.25
        },
        {
          "material": "EP Kaolin",
          "amount": 10.31
        }
      ],
      "additionals": [
        {
          "material": "Red Iron Oxide",
          "amount": 9.79
        },
        {
          "material": "Bentonite",
          "amount": 2.0
        }
      ],
      "description": "This recipe was imported from Louis Katz's Hyperglaze database available on his website: http://falcon.tamucc.edu/lkatz/allglazes.txt More information about Louis Katz can be found on his website, http://www.louiskatz.net/ Louis Katz Notes: I am not a safety expert and any information contained in this file about safety should be ignored in favor of advice from experts. All of the materials in all glazes are potentially hazardous. All of these glaze recipes are given without any representation of accuracy or safety. They may work, they may not. They may be safe when fired or they may not. All of the materials used in them have hazards associated with them. You must be have sufficient training in the hazards before you use the the materials. You will have to determine the suitability and safety for your use. Do not assume that a lack of a warning about a material means that it is safe. Cone: 10 Firing: Ox. or Red. Recipe: Percent Batch Whiting 18.25 18.25 Custer Feldspar 43.40 43.40 EPK 10.31 10.31 Flint 28.04 28.04 Totals: 100.00 % 100.00 gm Also add: RIO 9.79 9.79 Bentonite 2.00 2.00 Comments: reduction CM 05-94 p.40",
      "createdBy": "Glazy Admin",
      "source": "glazy.org",
      "url": "https://glazy.org/recipes/4818"
    },
    {
      "id": 37,
      "code": "GLAZY-37",
      "name": "Andreson Pearl",
      "cone": "10",
      "surface": "Glossy",
      "transparency": "",
      "atmosphere": "",
      "subtype": "Glaze - Blue - Cobalt",
      "ingredients": [
        {
          "material": "Custer Feldspar",
          "amount": 59.4
        },
        {
          "material": "Barium Carbonate",
          "amount": 13.0
        },
        {
          "material": "Gerstley Borate",
          "amount": 13.0
        },
        {
          "material": "Whiting",
          "amount": 8.7
        },
        {
          "material": "Ball Clay",
          "amount": 3.8
        },
        {
          "material": "Zinc Oxide",
          "amount": 2.2
        }
      ],
      "additionals": [
        {
          "material": "Tin Oxide",
          "amount": 7.6
        },
        {
          "material": "Copper Carbonate",
          "amount": 0.5
        }
      ],
      "description": "(Can substitute 9-13 Strontnium carb to make it food safe) [Editor's note - probably Andreson Pearl but originally written 'Amdreson'] Nice light robin's egg blue gloss, stable, pretty, unusual, similar to peach blossom but less texture. I use Dave's porcelain from Laguna. Dean McRaine on the north shore of Kauai",
      "createdBy": "Glazy Admin",
      "source": "glazy.org",
      "url": "https://glazy.org/recipes/37"
    },
    {
      "id": 38,
      "code": "GLAZY-38",
      "name": "Andy Martin's Showsaver",
      "cone": "10",
      "surface": "Glossy",
      "transparency": "Transparent",
      "atmosphere": "Oxidation, Reduction",
      "subtype": "Glaze - Clear",
      "ingredients": [
        {
          "material": "Nepheline Syenite",
          "amount": 26.9
        },
        {
          "material": "Barium Carbonate",
          "amount": 22.9
        },
        {
          "material": "Silica",
          "amount": 20.5
        },
        {
          "material": "Strontium Carbonate",
          "amount": 13.0
        },
        {
          "material": "Ball Clay",
          "amount": 9.5
        },
        {
          "material": "Gerstley Borate",
          "amount": 3.8
        },
        {
          "material": "Wollastonite",
          "amount": 3.4
        }
      ],
      "description": "Glaze Type: High-fire Chartreuse + chrome 0.5",
      "createdBy": "Glazy Admin",
      "source": "glazy.org",
      "url": "https://glazy.org/recipes/38"
    },
    {
      "id": 43447,
      "code": "GLAZY-43447",
      "name": "Andy Martin's Showsaver V B",
      "cone": "9 - 10",
      "surface": "",
      "transparency": "",
      "atmosphere": "",
      "subtype": "Glaze - White, Off-White",
      "ingredients": [
        {
          "material": "Silica",
          "amount": 34.4
        },
        {
          "material": "Nepheline Syenite",
          "amount": 27.1
        },
        {
          "material": "Barium Carbonate",
          "amount": 14.4
        },
        {
          "material": "Strontium Carbonate",
          "amount": 10.8
        },
        {
          "material": "Kentucky OM #4 Ball Clay",
          "amount": 5.5
        },
        {
          "material": "Ferro Frit 3110",
          "amount": 5.4
        },
        {
          "material": "Gerstley Borate",
          "amount": 4.0
        },
        {
          "material": "Wollastonite",
          "amount": 2.2
        }
      ],
      "description": "From Virginia Scotchie's Clay and Glaze Compendium",
      "createdBy": "Glazy Admin",
      "source": "glazy.org",
      "url": "https://glazy.org/recipes/43447"
    },
    {
      "id": 2265,
      "code": "GLAZY-2265",
      "name": "Andy's Blue Pharoah",
      "cone": "08 - 05 1/2",
      "surface": "Glossy",
      "transparency": "",
      "atmosphere": "Raku",
      "subtype": "Glaze - Blue",
      "ingredients": [
        {
          "material": "Gerstley Borate",
          "amount": 31.6
        },
        {
          "material": "Soda Ash",
          "amount": 26.3
        },
        {
          "material": "Sodium bicarbonate",
          "amount": 26.3
        },
        {
          "material": "Ferro Frit 5301",
          "amount": 15.8
        }
      ],
      "additionals": [
        {
          "material": "Ultrox",
          "amount": 10.0
        },
        {
          "material": "Copper Carbonate",
          "amount": 3.0
        },
        {
          "material": "Cobalt Carbonate",
          "amount": 0.2
        }
      ],
      "description": "From a University of Georgia class handout on glaze & clay from Andy Nasisse.",
      "createdBy": "Glazy Admin",
      "source": "glazy.org",
      "url": "https://glazy.org/recipes/2265"
    },
    {
      "id": 75948,
      "code": "GLAZY-75948",
      "name": "Andy's Handful of Earth",
      "cone": "6",
      "surface": "Satin-matte",
      "transparency": "Translucent",
      "atmosphere": "Neutral",
      "subtype": "Glaze - Iron - Slip-Based",
      "ingredients": [
        {
          "material": "Ferro Frit 3124",
          "amount": 40.0
        },
        {
          "material": "Redart",
          "amount": 40.0
        },
        {
          "material": "Barnard Slip",
          "amount": 20.0
        }
      ],
      "description": "Good, thick, stable, soft-gloss, coffee colored base glaze for dark-ware colors",
      "createdBy": "ERIC HANSEN",
      "source": "glazy.org",
      "url": "https://glazy.org/recipes/75948"
    },
    {
      "id": 39,
      "code": "GLAZY-39",
      "name": "Angel Eyes",
      "cone": "10",
      "surface": "",
      "transparency": "",
      "atmosphere": "Reduction",
      "subtype": "Glaze - Iron - Celadon - Blue",
      "ingredients": [
        {
          "material": "Potash Feldspar",
          "amount": 40.0
        },
        {
          "material": "Silica",
          "amount": 30.0
        },
        {
          "material": "Whiting",
          "amount": 20.0
        },
        {
          "material": "EP Kaolin",
          "amount": 10.0
        }
      ],
      "additionals": [
        {
          "material": "Red Iron Oxide",
          "amount": 3.33
        },
        {
          "material": "Rutile",
          "amount": 3.33
        }
      ],
      "description": "Here's an iron blue that I like. Gives a fine hare's fur glossy surface. The glaze has a tendency to settle a bit. We've also played with extra rutile and more reduction to increase the depth of the blue. submitted by: Richard Gralnik source for original recipe: El Camino College",
      "createdBy": "Glazy Admin",
      "source": "glazy.org",
      "url": "https://glazy.org/recipes/39"
    },
    {
      "id": 22234,
      "code": "GLAZY-22234",
      "name": "Angela's Clear",
      "cone": "9",
      "surface": "Glossy",
      "transparency": "Transparent",
      "atmosphere": "Oxidation",
      "subtype": "Glaze - Clear",
      "ingredients": [
        {
          "material": "Silica",
          "amount": 31.0
        },
        {
          "material": "Nepheline Syenite",
          "amount": 30.0
        },
        {
          "material": "Gerstley Borate",
          "amount": 21.0
        },
        {
          "material": "Talc",
          "amount": 10.0
        },
        {
          "material": "Whiting",
          "amount": 8.0
        }
      ],
      "description": "Can go milky where it pools. Is glossy and forgiving when dipped. Can be satin when applied thinly for eg by brushing.",
      "createdBy": "Kim Ulrick",
      "source": "glazy.org",
      "url": "https://glazy.org/recipes/22234"
    },
    {
      "id": 22236,
      "code": "GLAZY-22236",
      "name": "Angela's Clear - Blue",
      "cone": "9",
      "surface": "Glossy",
      "transparency": "Translucent",
      "atmosphere": "Oxidation",
      "subtype": "Glaze - Blue - Cobalt",
      "ingredients": [
        {
          "material": "Silica",
          "amount": 31.0
        },
        {
          "material": "Nepheline Syenite",
          "amount": 30.0
        },
        {
          "material": "Gerstley Borate",
          "amount": 21.0
        },
        {
          "material": "Talc",
          "amount": 10.0
        },
        {
          "material": "Whiting",
          "amount": 8.0
        }
      ],
      "additionals": [
        {
          "material": "Cobalt Carbonate",
          "amount": 0.5
        }
      ],
      "description": "Translucent blue Glaze tests show copper added, from left to right 0.5g, 1g, 2g, 4g, 8g",
      "createdBy": "Kim Ulrick",
      "source": "glazy.org",
      "url": "https://glazy.org/recipes/22236"
    },
    {
      "id": 22235,
      "code": "GLAZY-22235",
      "name": "Angela's Clear - Green",
      "cone": "9",
      "surface": "Glossy",
      "transparency": "Translucent",
      "atmosphere": "Oxidation",
      "subtype": "Glaze - Green - Copper",
      "ingredients": [
        {
          "material": "Silica",
          "amount": 31.0
        },
        {
          "material": "Nepheline Syenite",
          "amount": 30.0
        },
        {
          "material": "Gerstley Borate",
          "amount": 21.0
        },
        {
          "material": "Talc",
          "amount": 10.0
        },
        {
          "material": "Whiting",
          "amount": 8.0
        }
      ],
      "additionals": [
        {
          "material": "Copper Carbonate",
          "amount": 4.0
        }
      ],
      "description": "Translucent green Glaze tests show copper added, from left to right 0.5g, 1g, 2g, 4g, 8g",
      "createdBy": "Kim Ulrick",
      "source": "glazy.org",
      "url": "https://glazy.org/recipes/22235"
    },
    {
      "id": 223648,
      "code": "GLAZY-223648",
      "name": "Anglicised shino",
      "cone": "10",
      "surface": "Satin",
      "transparency": "Semi-opaque",
      "atmosphere": "Reduction",
      "subtype": "Glaze - Shino",
      "ingredients": [
        {
          "material": "Nepheline Syenite",
          "amount": 50.0
        },
        {
          "material": "Spodumene",
          "amount": 25.0
        },
        {
          "material": "Kaolin",
          "amount": 12.5
        },
        {
          "material": "Hymod AT Ball Clay",
          "amount": 12.5
        }
      ],
      "additionals": [
        {
          "material": "Soda Ash",
          "amount": 2.0
        }
      ],
      "description": "Based on Phillip Schmidt http://phillipschmidtpottery.com/my-favorite-glaze-recipes/ I've tried to get a similar iron level here using UK clays. I really like the pinholing, and this will do that on rough surfaces",
      "createdBy": "Tom Demeranville",
      "source": "glazy.org",
      "url": "https://glazy.org/recipes/223648"
    },
    {
      "id": 31446,
      "code": "GLAZY-31446",
      "name": "Anita\u2019s Green Crackle /Yellow Matte",
      "cone": "6 - 12",
      "surface": "",
      "transparency": "",
      "atmosphere": "Reduction, Salt & Soda, Wood, Oxidation, Neutral",
      "subtype": "Glaze - Iron - Celadon",
      "ingredients": [],
      "additionals": [
        {
          "material": "Nepheline Syenite",
          "amount": 60.0
        },
        {
          "material": "Alberta Slip",
          "amount": 20.0
        },
        {
          "material": "Dolomite",
          "amount": 20.0
        }
      ],
      "description": "Simple 3 ingredient glaze developed from a Triaxial under the direction of John Britt. Applied very thick will pool in recesses to a Green Crackle Celadon on B-mix and where thin on iron-bearing stoneware (like studio pug that has some brown clay but mostly light stoneware) will give a light yellow matte that lets the speckles in the clay shine through. Poured will give lots of variation due to thick/thin application areas and gives a wood fired look to the surface. Designed to run so leave room at the bottom, will crackle if thick and green, won\u2019t crackle if thin and yellow matte. No colorants needed as the iron in Alberta Slip is sufficient. If you use or make any changes to this glaze please give me credit (Anita Ries) by keeping the original name and add the word \u201cmodified.\u201d TIPS Add 2% bentonite if making large batches as the high neph sy content will cause this glaze to hardpan Use less water to get the green crackle effect and thin the mixture down using teaspoon or so of Darvan 7 or Sodium Silicate. If you add too much water, this will give you a thin application no matter how many times you dip, resulting in a more yellow/tan matte surface. Play w/ the application to create visual interest in your piece and get green crackle and yellow/tan matte areas. This glaze does well substituting Redart or local clay high in iron. Leave room at the bottom in case it runs Do not apply too thick a coat on the inside of functional vessels, the glaze will be green and pool nicely but may allow liquids to slowly leak at the bottom. For functional items that will hold liquids, it\u2019s better to be judicious with the application. Thank you to the following artists for their feedback by testing the glaze and/or submitting images of their results: Paula Weiss Ginger Lukas Robyn Irene Vicki Chamberlain",
      "createdBy": "Anita Ries",
      "source": "glazy.org",
      "url": "https://glazy.org/recipes/31446"
    },
    {
      "id": 42768,
      "code": "GLAZY-42768",
      "name": "Anja's Key West Blue",
      "cone": "6",
      "surface": "",
      "transparency": "",
      "atmosphere": "Oxidation",
      "subtype": "Glaze",
      "ingredients": [
        {
          "material": "Silica",
          "amount": 28.86
        },
        {
          "material": "Minspar 200",
          "amount": 18.31
        },
        {
          "material": "Zinc Oxide",
          "amount": 11.94
        },
        {
          "material": "Custer Feldspar",
          "amount": 10.45
        },
        {
          "material": "Gerstley Borate",
          "amount": 10.25
        },
        {
          "material": "Whiting",
          "amount": 6.57
        },
        {
          "material": "Nepheline Syenite",
          "amount": 4.98
        },
        {
          "material": "EP Kaolin",
          "amount": 4.18
        },
        {
          "material": "Dolomite",
          "amount": 2.88
        },
        {
          "material": "Wollastonite",
          "amount": 1.58
        }
      ],
      "additionals": [
        {
          "material": "Copper Carbonate",
          "amount": 2.48
        },
        {
          "material": "Bentonite",
          "amount": 0.6
        }
      ],
      "description": "Title Amazing Glaze: Techniques, Recipes, Finishing, and Firing Author Gabriel Kline Contributor John Britt Publisher Voyageur Press, 2018 ISBN 0760361037, 9780760361030 Length 200 pages Subjects Crafts & Hobbies \u203a Pottery & Ceramics",
      "createdBy": "William Chau",
      "source": "glazy.org",
      "url": "https://glazy.org/recipes/42768"
    },
    {
      "id": 67458,
      "code": "GLAZY-67458",
      "name": "Anja's Key West Blue",
      "cone": "6",
      "surface": "",
      "transparency": "",
      "atmosphere": "Oxidation",
      "subtype": "Glaze - Blue",
      "ingredients": [
        {
          "material": "Silica",
          "amount": 28.86
        },
        {
          "material": "Minspar 200",
          "amount": 18.31
        },
        {
          "material": "Zinc Oxide",
          "amount": 11.94
        },
        {
          "material": "Custer Feldspar",
          "amount": 10.45
        },
        {
          "material": "Gerstley Borate",
          "amount": 10.25
        },
        {
          "material": "Whiting",
          "amount": 6.57
        },
        {
          "material": "Nepheline Syenite",
          "amount": 4.98
        },
        {
          "material": "EP Kaolin",
          "amount": 4.18
        },
        {
          "material": "Dolomite",
          "amount": 2.88
        },
        {
          "material": "Wollastonite",
          "amount": 1.58
        }
      ],
      "additionals": [
        {
          "material": "Copper Carbonate",
          "amount": 2.48
        },
        {
          "material": "Bentonite",
          "amount": 0.6
        }
      ],
      "description": "From \"Amazing Glaze: Techniques, Recipes, Finishing, and Firing\" by Gabriel Kline",
      "createdBy": "Glazy Admin",
      "source": "glazy.org",
      "url": "https://glazy.org/recipes/67458"
    },
    {
      "id": 342264,
      "code": "GLAZY-342264",
      "name": "Anja's Key west blue AG 170/1 (adapt)",
      "cone": "6 - 7",
      "surface": "Glossy",
      "transparency": "Transparent",
      "atmosphere": "Oxidation",
      "subtype": "Glaze",
      "ingredients": [
        {
          "material": "Silica",
          "amount": 33.0
        },
        {
          "material": "Kalifeldspat (Silica)",
          "amount": 12.5
        },
        {
          "material": "Zinc Oxide",
          "amount": 11.94
        },
        {
          "material": "Nephelin Syenit (Sibelco Spectrum)",
          "amount": 10.0
        },
        {
          "material": "Na-Feltspar (Silica)",
          "amount": 7.0
        },
        {
          "material": "Ulexit",
          "amount": 7.0
        },
        {
          "material": "Whiting",
          "amount": 6.0
        },
        {
          "material": "Kaolin",
          "amount": 5.5
        },
        {
          "material": "Dolomite",
          "amount": 5.0
        },
        {
          "material": "Wollastonite",
          "amount": 4.0
        },
        {
          "material": "Copper Carbonate",
          "amount": 2.48
        },
        {
          "material": "Bentonite",
          "amount": 0.6
        }
      ],
      "description": "",
      "createdBy": "Kristian Skovgaard J\u00f8rgensen",
      "source": "glazy.org",
      "url": "https://glazy.org/recipes/342264"
    },
    {
      "id": 43492,
      "code": "GLAZY-43492",
      "name": "Ann's Waxy Glaze",
