Repository: MrSeldon/argilev2

File: data/glazes/glazy.json (part 18 of 315)
{
      "cone": "04 - 03",
      "surface": "",
      "transparency": "",
      "atmosphere": "Oxidation",
      "subtype": "Glaze - White, Off-White",
      "ingredients": [
        {
          "material": "Frit 3292",
          "amount": 80.0
        },
        {
          "material": "Whiting",
          "amount": 10.0
        },
        {
          "material": "EP Kaolin",
          "amount": 5.0
        },
        {
          "material": "Silica",
          "amount": 5.0
        }
      ],
      "additionals": [
        {
          "material": "Tin Oxide",
          "amount": 5.0
        }
      ],
      "description": "From Virginia Scotchie's Clay and Glaze Compendium",
      "createdBy": "Glazy Admin",
      "source": "glazy.org",
      "url": "https://glazy.org/recipes/43492"
    },
    {
      "id": 4819,
      "code": "GLAZY-4819",
      "name": "Anna's Green",
      "cone": "10",
      "surface": "",
      "transparency": "",
      "atmosphere": "Oxidation, Reduction",
      "subtype": "Glaze - Green - Chrome",
      "ingredients": [
        {
          "material": "Custer Feldspar (1989)",
          "amount": 58.55
        },
        {
          "material": "Whiting",
          "amount": 10.53
        },
        {
          "material": "Silica",
          "amount": 8.99
        },
        {
          "material": "Dolomite",
          "amount": 5.53
        },
        {
          "material": "EP Kaolin",
          "amount": 5.39
        },
        {
          "material": "Opax",
          "amount": 4.25
        },
        {
          "material": "Zinc Oxide",
          "amount": 2.47
        },
        {
          "material": "Petalite",
          "amount": 2.27
        },
        {
          "material": "Chrome Oxide",
          "amount": 1.19
        },
        {
          "material": "Barium Carbonate",
          "amount": 0.83
        }
      ],
      "additionals": [
        {
          "material": "Bentonite",
          "amount": 0.3
        }
      ],
      "description": "This recipe was imported from Louis Katz's Hyperglaze database available on his website: http://falcon.tamucc.edu/lkatz/allglazes.txt More information about Louis Katz can be found on his website, http://www.louiskatz.net/ Louis Katz Notes: I am not a safety expert and any information contained in this file about safety should be ignored in favor of advice from experts. All of the materials in all glazes are potentially hazardous. All of these glaze recipes are given without any representation of accuracy or safety. They may work, they may not. They may be safe when fired or they may not. All of the materials used in them have hazards associated with them. You must be have sufficient training in the hazards before you use the the materials. You will have to determine the suitability and safety for your use. Do not assume that a lack of a warning about a material means that it is safe. Cone: 10 Color: green Firing: Ox. or Red. Recipe: Percent Batch Custer Feldspar 58.55 593 Whiting 10.53 107 Silica 8.99 91 EPK 5.39 55 Dolomite 5.53 56 Zinc Oxide 2.47 25 Petalite 2.27 23 Opax 4.25 43 Bar Carb 0.83 8 Chrome 1.19 12 Totals: 100.00 % 1012 gm Also add: Bentonite 0.30 3",
      "createdBy": "Glazy Admin",
      "source": "glazy.org",
      "url": "https://glazy.org/recipes/4819"
    },
    {
      "id": 29268,
      "code": "GLAZY-29268",
      "name": "Anna's Green",
      "cone": "10",
      "surface": "",
      "transparency": "",
      "atmosphere": "Reduction",
      "subtype": "Glaze - Green - Chrome",
      "ingredients": [
        {
          "material": "Custer Feldspar",
          "amount": 58.55
        },
        {
          "material": "Whiting",
          "amount": 10.53
        },
        {
          "material": "Silica",
          "amount": 8.99
        },
        {
          "material": "Dolomite",
          "amount": 5.53
        },
        {
          "material": "EP Kaolin",
          "amount": 5.39
        },
        {
          "material": "Opax",
          "amount": 4.25
        },
        {
          "material": "Zinc Oxide",
          "amount": 2.47
        },
        {
          "material": "Petalite",
          "amount": 2.27
        },
        {
          "material": "Chrome Oxide",
          "amount": 1.19
        },
        {
          "material": "Barium Carbonate",
          "amount": 0.83
        }
      ],
      "additionals": [
        {
          "material": "Bentonite",
          "amount": 3.0
        }
      ],
      "description": "From the Kansas City Art Institute Ceramic Department (KCAI), Glaze Formulas, 15 February 1990. http://www.brackers.com/wp-content/uploads/2015/02/KCAI-Glaze-Recpies.pdf",
      "createdBy": "Glazy Admin",
      "source": "glazy.org",
      "url": "https://glazy.org/recipes/29268"
    },
    {
      "id": 10989,
      "code": "GLAZY-10989",
      "name": "Anna's Green (Cedar Hill)",
      "cone": "6",
      "surface": "Glossy",
      "transparency": "Transparent",
      "atmosphere": "Oxidation",
      "subtype": "Glaze",
      "ingredients": [
        {
          "material": "Ravenscrag Slip",
          "amount": 80.0
        },
        {
          "material": "Ferro Frit 3134",
          "amount": 20.0
        }
      ],
      "additionals": [
        {
          "material": "Black Copper Oxide",
          "amount": 2.0
        }
      ],
      "description": "Cedar Hill Studio Anna's Green",
      "createdBy": "Sue McLeod",
      "source": "glazy.org",
      "url": "https://glazy.org/recipes/10989"
    },
    {
      "id": 43530,
      "code": "GLAZY-43530",
      "name": "Anne Currier J.P. Base",
      "cone": "06 - 04",
      "surface": "",
      "transparency": "",
      "atmosphere": "Oxidation",
      "subtype": "Glaze - White, Off-White",
      "ingredients": [
        {
          "material": "Lithium Carbonate",
          "amount": 30.0
        },
        {
          "material": "Zircopax",
          "amount": 25.0
        },
        {
          "material": "Gerstley Borate",
          "amount": 20.0
        },
        {
          "material": "Spodumene",
          "amount": 15.0
        },
        {
          "material": "Cryolite",
          "amount": 10.0
        }
      ],
      "description": "From Virginia Scotchie's Clay and Glaze Compendium",
      "createdBy": "Glazy Admin",
      "source": "glazy.org",
      "url": "https://glazy.org/recipes/43530"
    },
    {
      "id": 148551,
      "code": "GLAZY-148551",
      "name": "Anne White",
      "cone": "5 - 7",
      "surface": "Semi-matte",
      "transparency": "Opaque",
      "atmosphere": "Oxidation",
      "subtype": "Glaze - White, Off-White",
      "ingredients": [
        {
          "material": "Custer Feldspar",
          "amount": 41.0
        },
        {
          "material": "Silica",
          "amount": 19.0
        },
        {
          "material": "Gerstley Borate",
          "amount": 13.0
        },
        {
          "material": "Talc",
          "amount": 13.0
        },
        {
          "material": "Dolomite",
          "amount": 7.0
        },
        {
          "material": "EP Kaolin",
          "amount": 7.0
        }
      ],
      "additionals": [
        {
          "material": "Zircopax",
          "amount": 9.7
        },
        {
          "material": "Soda Ash",
          "amount": 0.1
        }
      ],
      "description": "",
      "createdBy": "Matt Garrett",
      "source": "glazy.org",
      "url": "https://glazy.org/recipes/148551"
    },
    {
      "id": 2755,
      "code": "GLAZY-2755",
      "name": "Annie Tan",
      "cone": "6",
      "surface": "Glossy",
      "transparency": "",
      "atmosphere": "",
      "subtype": "Glaze",
      "ingredients": [
        {
          "material": "Gerstley Borate",
          "amount": 32.0
        },
        {
          "material": "Silica",
          "amount": 30.0
        },
        {
          "material": "Potash Feldspar",
          "amount": 20.0
        },
        {
          "material": "Talc",
          "amount": 14.0
        },
        {
          "material": "EP Kaolin",
          "amount": 5.0
        }
      ],
      "description": "Source/Alternate names: same oxides as Touchstone Base, similar to Randy Blue, Rita Schiavones Periwinkle and Rhoades White Satin Matte Notes: Alisa Clausen: used frit 623 for G.B. Gloss caramel brown coloured glaze. Some streaking and moving but did not drip. Rivulets with a slight greenish cast.",
      "createdBy": "Glazy Admin",
      "source": "glazy.org",
      "url": "https://glazy.org/recipes/2755"
    },
    {
      "id": 6044,
      "code": "GLAZY-6044",
      "name": "Another Blue",
      "cone": "6",
      "surface": "Glossy",
      "transparency": "Semi-opaque",
      "atmosphere": "Reduction",
      "subtype": "Glaze - Blue - Cobalt",
      "ingredients": [
        {
          "material": "Silica",
          "amount": 30.0
        },
        {
          "material": "Ferro Frit 3134",
          "amount": 25.0
        },
        {
          "material": "Kentucky OM #4 Ball Clay",
          "amount": 19.5
        },
        {
          "material": "Nepheline Syenite",
          "amount": 13.0
        },
        {
          "material": "Whiting",
          "amount": 12.5
        }
      ],
      "additionals": [
        {
          "material": "Bentonite",
          "amount": 2.0
        },
        {
          "material": "Cobalt Carbonate",
          "amount": 2.0
        },
        {
          "material": "Red Iron Oxide",
          "amount": 1.5
        }
      ],
      "description": "Ron Roy Oxidation Clear as base plus colorants from Dark Blue from Glaze It Forward group. From William \u201cBill\u201d Schran, Teacher & Consultant Creative Creek Artisans: http://www.creativecreekartisans.com/ Cone 6 Reduction Glazes: http://www.creativecreekartisans.com/creativecreekcone6re.htm",
      "createdBy": "William Schran",
      "source": "glazy.org",
      "url": "https://glazy.org/recipes/6044"
    },
    {
      "id": 16426,
      "code": "GLAZY-16426",
      "name": "Antique Celadon",
      "cone": "10",
      "surface": "Semi-glossy",
      "transparency": "Translucent",
      "atmosphere": "Reduction",
      "subtype": "Glaze - Iron - Celadon - Blue",
      "ingredients": [
        {
          "material": "Cornwall Stone",
          "amount": 46.0
        },
        {
          "material": "Whiting",
          "amount": 34.0
        },
        {
          "material": "EP Kaolin",
          "amount": 20.0
        }
      ],
      "additionals": [
        {
          "material": "Tin Oxide",
          "amount": 4.0
        },
        {
          "material": "Barnard Slip",
          "amount": 3.0
        }
      ],
      "description": "based on Val Cushing\u2019s AA glaze",
      "createdBy": "Allen Curtis",
      "source": "glazy.org",
      "url": "https://glazy.org/recipes/16426"
    },
    {
      "id": 356696,
      "code": "GLAZY-356696",
      "name": "Antique chic",
      "cone": "8 - 9",
      "surface": "Glossy",
      "transparency": "Opaque",
      "atmosphere": "Oxidation",
      "subtype": "Glaze - Crystalline",
      "ingredients": [
        {
          "material": "Ferro Frit 3110",
          "amount": 40.0
        },
        {
          "material": "Silica",
          "amount": 24.0
        },
        {
          "material": "Zinc Oxide",
          "amount": 18.0
        },
        {
          "material": "Titanium Dioxide",
          "amount": 5.0
        },
        {
          "material": "Strontium Carbonate",
          "amount": 4.0
        },
        {
          "material": "Whiting",
          "amount": 3.0
        },
        {
          "material": "Gerstley Borate",
          "amount": 2.0
        },
        {
          "material": "Soda Ash",
          "amount": 2.0
        },
        {
          "material": "Lithium Carbonate",
          "amount": 1.0
        },
        {
          "material": "Talc",
          "amount": 1.0
        }
      ],
      "additionals": [
        {
          "material": "Bentonite",
          "amount": 2.0
        },
        {
          "material": "Copper Carbonate",
          "amount": 2.0
        },
        {
          "material": "Manganese Dioxide",
          "amount": 2.0
        },
        {
          "material": "Red Iron Oxide",
          "amount": 1.0
        }
      ],
      "description": "was aiming for a stronger matte surface, but still happy. sprayed on a single coat, with areas of two coats where the thrown form allowed safe glaze pooling. applied to thrown white stoneware [amaco #38] goes from a translucent, oily tan to opaque tan with iron crystals [some oily sheen involvement too] to a robin egg blue/light turquoise with large circular tan/sandy crystals where thickest. will craze in thickest recesses but otherwise quite stable. interacts nicely with liner glaze https://glazy.org/recipes/330463. fired using schedule posted with very slow cool [starting firing to opening kiln was 2.5 days] Update: survived unchanged after a soak in vinegar for 48 hours... making this recipe official and will post oxide variants when tried. transitioning to porcelain upon next firing so i'm intrigued to see how well this holds up.",
      "createdBy": "Muddy Pyro",
      "source": "glazy.org",
      "url": "https://glazy.org/recipes/356696"
    },
    {
      "id": 43912,
      "code": "GLAZY-43912",
      "name": "Antique Green",
      "cone": "6",
      "surface": "",
      "transparency": "",
      "atmosphere": "",
      "subtype": "Glaze - Green - Copper",
      "ingredients": [
        {
          "material": "Nepheline Syenite",
          "amount": 225.0
        },
        {
          "material": "Barium Carbonate",
          "amount": 45.0
        },
        {
          "material": "Silica",
          "amount": 24.0
        },
        {
          "material": "Kentucky OM #4 Ball Clay",
          "amount": 21.0
        },
        {
          "material": "Copper Carbonate",
          "amount": 10.5
        },
        {
          "material": "Lithium Carbonate",
          "amount": 10.5
        },
        {
          "material": "Bentonite",
          "amount": 6.75
        }
      ],
      "description": "From Virginia Scotchie's Clay and Glaze Compendium",
      "createdBy": "Glazy Admin",
      "source": "glazy.org",
      "url": "https://glazy.org/recipes/43912"
    },
    {
      "id": 16996,
      "code": "GLAZY-16996",
      "name": "Antiquity Bronze",
      "cone": "3 - 5",
      "surface": "Satin",
      "transparency": "Opaque",
      "atmosphere": "Oxidation",
      "subtype": "Glaze - Specialty - Metallic",
      "ingredients": [
        {
          "material": "Redart",
          "amount": 57.0
        },
        {
          "material": "Gerstley Borate",
          "amount": 32.0
        },
        {
          "material": "Silica",
          "amount": 7.0
        },
        {
          "material": "Lithium Carbonate",
          "amount": 2.0
        },
        {
          "material": "Soda Ash",
          "amount": 2.0
        }
      ],
      "additionals": [
        {
          "material": "Manganese Dioxide",
          "amount": 45.0
        },
        {
          "material": "Copper Carbonate",
          "amount": 5.0
        },
        {
          "material": "Black Nickel Oxide",
          "amount": 3.3
        }
      ],
      "description": "I borrowed and modified this glaze recipe from John Britt's Cone 6 glaze book. After an unsuccessful initial test, I added 2% lithium carbonate and 2% sodium carbonate to the recipe, resulting in a very good melt with bright metallic sheen. Nickel can substitute for cobalt when making manganese golds! This doesn't need to be applied thick and doesn't run at all at the thickness I applied it. NOT DINNERWARE SAFE AT ALL!!!",
      "createdBy": "Sid Henderson",
      "source": "glazy.org",
      "url": "https://glazy.org/recipes/16996"
    },
    {
      "id": 33247,
      "code": "GLAZY-33247",
      "name": "Antiquity Bronze NG",
      "cone": "3 - 6",
      "surface": "Smooth Matte",
      "transparency": "Opaque",
      "atmosphere": "Oxidation",
      "subtype": "Glaze - Specialty - Metallic",
      "ingredients": [
        {
          "material": "APM 112",
          "amount": 57.0
        },
        {
          "material": "Gerstley Borate",
          "amount": 32.0
        },
        {
          "material": "Silica",
          "amount": 7.0
        },
        {
          "material": "Lithium Carbonate",
          "amount": 2.0
        },
        {
          "material": "Soda Ash",
          "amount": 2.0
        }
      ],
      "additionals": [
        {
          "material": "Manganese Dioxide",
          "amount": 45.0
        },
        {
          "material": "Copper Carbonate",
          "amount": 5.0
        },
        {
          "material": "Black Nickel Oxide",
          "amount": 3.3
        }
      ],
      "description": "Como arcilla ferruginosa us\u00e9 Apm y Barro del Tigre (ver fotos). Todas las muestras presentan destellos dorados simil venturina al sol. Con mis materiales tiende a escurrir si es aplicado con mucha carga. I used Apm Clay and Tigre River Clay (see pictures). All samples shows gold aventurine glittering at sunlight. With my raw materials it tends to run when too thick. Receta basada en la de Sid Henderson, sustituyendo la arcilla y el borato de gerstley. No apropiada para uso en superficies que est\u00e9n en contacto con alimentos. Sid Henderson original notes: I borrowed and modified this glaze recipe from John Britt's Cone 6 glaze book. After an unsuccessful initial test, I added 2% lithium carbonate and 2% sodium carbonate to the recipe, resulting in a very good melt with bright metallic sheen. Nickel can substitute for cobalt when making manganese golds! This doesn't need to be applied thick and doesn't run at all at the thickness I applied it. NOT DINNERWARE SAFE AT ALL!!! https://glazy.org/recipes/16996",
      "createdBy": "Clara Giorello",
      "source": "glazy.org",
      "url": "https://glazy.org/recipes/33247"
    },
    {
      "id": 269646,
      "code": "GLAZY-269646",
      "name": "Antocianina D133",
      "cone": "4 - 5 1/2",
      "surface": "Semi-glossy",
      "transparency": "Opaque",
      "atmosphere": "Oxidation",
      "subtype": "Glaze",
      "ingredients": [
        {
          "material": "Potash Feldspar",
          "amount": 55.0
        },
        {
          "material": "Silica",
          "amount": 19.5
        },
        {
          "material": "Barium Carbonate",
          "amount": 15.5
        },
        {
          "material": "Borax",
          "amount": 5.0
        },
        {
          "material": "Caol\u00edn Patag\u00f3nico",
          "amount": 5.0
        }
      ],
      "additionals": [
        {
          "material": "Zircopax",
          "amount": 6.5
        },
        {
          "material": "Manganese Dioxide",
          "amount": 4.22
        }
      ],
      "description": "Se esperaba un borravino por la reacci\u00f3n de Mn y Ba, lo cual casi se logro. Burbujeo del Manganeso. Algo infracocido.",
      "createdBy": "Mart\u00edn Rolando",
      "source": "glazy.org",
      "url": "https://glazy.org/recipes/269646"
    },
    {
      "id": 282230,
      "code": "GLAZY-282230",
      "name": "Antocianina Var. II D139",
      "cone": "4 - 5 1/2",
      "surface": "Glossy",
      "transparency": "Translucent",
      "atmosphere": "Oxidation",
      "subtype": "Glaze",
      "ingredients": [
        {
          "material": "Potash Feldspar",
          "amount": 31.0
        },
        {
          "material": "Ferro Frit 3134-2 (174)",
          "amount": 26.5
        },
        {
          "material": "Barium Carbonate",
          "amount": 18.5
        },
        {
          "material": "Tinkar Z",
          "amount": 13.5
        },
        {
          "material": "Whiting",
          "amount": 6.5
        },
        {
          "material": "Silica",
          "amount": 4.0
        }
      ],
      "additionals": [
        {
          "material": "Manganese Dioxide",
          "amount": 4.5
        },
        {
          "material": "Zircopax",
          "amount": 2.0
        }
      ],
      "description": "Se esperaba un borravino por la reacci\u00f3n de Mn y Ba y no s\u00e9 logr\u00f3",
      "createdBy": "Mart\u00edn Rolando",
      "source": "glazy.org",
      "url": "https://glazy.org/recipes/282230"
    },
    {
      "id": 6298,
      "code": "GLAZY-6298",
      "name": "Apple Ash 2",
      "cone": "5",
      "surface": "Semi-glossy",
      "transparency": "Semi-opaque",
      "atmosphere": "Oxidation",
      "subtype": "Glaze - Ash",
      "ingredients": [
        {
          "material": "Wood ash",
          "amount": 34.4
        },
        {
          "material": "Potash Feldspar",
          "amount": 34.4
        },
        {
          "material": "Ferro Frit 3134",
          "amount": 17.2
        },
        {
          "material": "Ball Clay",
          "amount": 14.0
        }
      ],
      "additionals": [
        {
          "material": "Rutile",
          "amount": 5.0
        },
        {
          "material": "Bentonite",
          "amount": 2.0
        }
      ],
      "description": "",
      "createdBy": "Clara Giorello",
      "source": "glazy.org",
      "url": "https://glazy.org/recipes/6298"
    },
    {
      "id": 27790,
      "code": "GLAZY-27790",
      "name": "Apple Ash 2",
      "cone": "6 - 9",
      "surface": "Glossy",
      "transparency": "Translucent",
      "atmosphere": "Oxidation",
      "subtype": "Glaze",
      "ingredients": [
        {
          "material": "Mixed wood ash",
          "amount": 34.4
        },
        {
          "material": "Potash Feldspar K 2/75",
          "amount": 34.4
        },
        {
          "material": "Ferro Frit 3134",
          "amount": 17.2
        },
        {
          "material": "Ball Clay",
          "amount": 14.0
        }
      ],
      "additionals": [
        {
          "material": "Titanium Dioxide",
          "amount": 5.0
        },
        {
          "material": "Bentonite",
          "amount": 2.0
        }
      ],
      "description": "Very runny at 1260C, glossy translucent white glaze.",
      "createdBy": "Triin Lehismets",
      "source": "glazy.org",
      "url": "https://glazy.org/recipes/27790"
    },
    {
      "id": 34526,
      "code": "GLAZY-34526",
      "name": "Apple Ash 2 (Copy)",
      "cone": "5",
      "surface": "Semi-glossy",
      "transparency": "Semi-opaque",
      "atmosphere": "Oxidation",
      "subtype": "Glaze - Ash",
      "ingredients": [
        {
          "material": "Wood ash",
          "amount": 34.4
        },
        {
          "material": "Potash Feldspar",
          "amount": 34.4
        },
        {
          "material": "Ferro Frit 3134",
          "amount": 17.2
        },
        {
          "material": "Ball Clay",
          "amount": 14.0
        }
      ],
      "additionals": [
        {
          "material": "Rutile",
          "amount": 5.0
        },
        {
          "material": "Bentonite",
          "amount": 2.0
        }
      ],
      "description": "",
      "createdBy": "Kristof",
      "source": "glazy.org",
      "url": "https://glazy.org/recipes/34526"
    },
    {
      "id": 6299,
      "code": "GLAZY-6299",
      "name": "Apple Ash 2 (Titanium)",
      "cone": "5",
      "surface": "Semi-glossy",
      "transparency": "Semi-opaque",
      "atmosphere": "Oxidation",
      "subtype": "Glaze - Ash",
      "ingredients": [
        {
          "material": "Wood ash",
          "amount": 34.4
        },
        {
          "material": "Potash Feldspar",
          "amount": 34.4
        },
        {
          "material": "Ferro Frit 3134",
          "amount": 17.2
        },
        {
          "material": "Ball Clay",
          "amount": 14.0
        }
      ],
      "additionals": [
        {
          "material": "Titanium Dioxide",
          "amount": 5.0
        },
        {
          "material": "Bentonite",
          "amount": 2.0
        }
      ],
      "description": "",
      "createdBy": "Clara Giorello",
      "source": "glazy.org",
      "url": "https://glazy.org/recipes/6299"
    },
    {
      "id": 5318,
      "code": "GLAZY-5318",
      "name": "Apple Green Celadon",
      "cone": "9 - 10",
      "surface": "Glossy",
      "transparency": "",
      "atmosphere": "Oxidation, Reduction",
      "subtype": "Glaze - Iron - Celadon",
      "ingredients": [
        {
          "material": "Potash Feldspar",
          "amount": 65.03
        },
        {
          "material": "Silica",
          "amount": 11.82
        },
        {
          "material": "Hardwood ash",
          "amount": 9.85
        },
        {
          "material": "Whiting",
          "amount": 7.88
        },
        {
          "material": "Kaolin",
          "amount": 3.94
        },
        {
          "material": "Yellow Ochre",
          "amount": 1.48
        }
      ],
      "description": "This recipe was imported from Louis Katz's Hyperglaze database available on his website: http://falcon.tamucc.edu/lkatz/allglazes.txt More information about Louis Katz can be found on his website, http://www.louiskatz.net/ Louis Katz Notes: I am not a safety expert and any information contained in this file about safety should be ignored in favor of advice from experts. All of the materials in all glazes are potentially hazardous. All of these glaze recipes are given without any representation of accuracy or safety. They may work, they may not. They may be safe when fired or they may not. All of the materials used in them have hazards associated with them. You must be have sufficient training in the hazards before you use the the materials. You will have to determine the suitability and safety for your use. Do not assume that a lack of a warning about a material means that it is safe. Cone: 9 10 Color: green Surface texture: Shiny or Glossy Firing: Ox. or Red. Recipe: Percent Batch potash feldspar 65.03 66.0 calcium carbonate 7.88 8.0 flint 11.82 12.0 kaoline 3.94 4.0 hardwood ash 9.85 10.0 yellow ochre 1.48 1.5 Totals: 100.00 % 101.5 gm Comments: the SP 6/2 p.11",
      "createdBy": "Glazy Admin",
      "source": "glazy.org",
      "url": "https://glazy.org/recipes/5318"
    },
    {
      "id": 25313,
      "code": "GLAZY-25313",
      "name": "Apple Jade Green",
      "cone": "8 - 10",
      "surface": "Satin-matte",
      "transparency": "Opaque",
      "atmosphere": "Oxidation, Neutral, Reduction",
      "subtype": "Glaze - Green - Copper",
      "ingredients": [
        {
          "material": "Kaolin",
          "amount": 30.0
        },
        {
          "material": "Potash Feldspar",
          "amount": 30.0
        },
        {
          "material": "Whiting",
          "amount": 30.0
        }
      ],
      "additionals": [
        {
          "material": "Copper Carbonate",
          "amount": 6.0
        }
      ],
      "description": "An apple/jade green turning to charcoal where thick. This glaze is very reliable when fired to 1280C under reducing or oxidative conditions. This glaze fired to 1300C produces a bright satin-matte emerald green that breaks to black where thin, especially over high iron clays. If too thickly applied, it will be pinholes and a bluer colour. Suits both oxidation and reduction although the clearer colours are achieved with the former. When applied too thick, this glaze runs.",
      "createdBy": "Gabriel",
      "source": "glazy.org",
      "url": "https://glazy.org/recipes/25313"
    },
    {
      "id": 48674,
      "code": "GLAZY-48674",
      "name": "Apricot",
      "cone": "6",
      "surface": "Satin-matte",
      "transparency": "Opaque",
      "atmosphere": "Oxidation",
      "subtype": "Glaze - Matte",
      "ingredients": [
        {
          "material": "Custer Feldspar",
          "amount": 44.0
        },
        {
          "material": "Whiting",
          "amount": 19.9
        },
        {
          "material": "EP Kaolin",
          "amount": 10.7
        },
        {
          "material": "Silica",
          "amount": 10.7
        },
        {
          "material": "Ferro Frit 3124",
          "amount": 6.4
        },
        {
          "material": "Lithium Carbonate",
          "amount": 5.3
        },
        {
          "material": "Talc",
          "amount": 3.1
        }
      ],
      "additionals": [
        {
          "material": "Rutile",
          "amount": 7.0
        },
        {
          "material": "Bentonite",
          "amount": 3.0
        }
      ],
      "description": "From Steven Hill. Satin matte, breaks nicely on texture. It's gorgeous, has a nice feel too. Runs if too thick. I fire to a hard cone 6 tip touching 7 slightly bent. High Calcium Semi Matte 2 from Mastering Cone 6 Glazes: https://glazy.org/recipes/29008",
      "createdBy": "Robin M MacKay",
      "source": "glazy.org",
      "url": "https://glazy.org/recipes/48674"
    },
    {
      "id": 918,
      "code": "GLAZY-918",
      "name": "Apricot/Beige MMI",
      "cone": "6",
      "surface": "Semi-matte",
      "transparency": "",
      "atmosphere": "Oxidation",
      "subtype": "Glaze",
      "ingredients": [
        {
          "material": "Potash Feldspar",
          "amount": 28.18
        },
        {
          "material": "Kaolin",
          "amount": 26.36
        },
        {
          "material": "Whiting",
          "amount": 18.18
        },
        {
          "material": "Silica",
          "amount": 9.09
        },
        {
          "material": "Talc",
          "amount": 9.09
        },
        {
          "material": "Zinc Oxide",
          "amount": 9.09
        }
      ],
      "additionals": [
        {
          "material": "Chrome Oxide",
          "amount": 1.82
        },
        {
          "material": "Cobalt Carbonate",
          "amount": 0.23
        }
      ],
      "description": "Tan = +Iron oxide 0.45 +chrome oxide 1.82 Semi matt, apricot/beige, even, good. From Brian Kemp, Singapore, via Rose Downs on ClayArt listserv. CLAY COLOR/TYPE: Buff Stoneware Fired at 100 degrees per hour to 600 degrees, then free for all to cone 6-7. Kiln Size, Cromarty 25 cu ft. Manufactured in the UK. CONTRIBUTOR: Brian Kemp Nanyang Technological University Block B, Room 216 469 Bukut Timah Rd. Singapore, 1025 TEST SITE: Nanyang Technological University, Singapore",
      "createdBy": "Glazy Admin",
      "source": "glazy.org",
      "url": "https://glazy.org/recipes/918"
    },
    {
      "id": 29510,
      "code": "GLAZY-29510",
      "name": "Aqua",
      "cone": "05 - 04",
      "surface": "Glossy",
      "transparency": "Opaque",
      "atmosphere": "Oxidation",
      "subtype": "Glaze - Turquoise",
      "ingredients": [
        {
          "material": "Ferro Frit 3195",
          "amount": 45.0
        },
        {
          "material": "Ferro Frit 3134",
          "amount": 30.0
        },
        {
          "material": "EP Kaolin",
          "amount": 25.0
        },
        {
          "material": "Copper Carbonate",
          "amount": 2.0
        },
        {
          "material": "Lithium Carbonate",
          "amount": 2.0
        },
        {
          "material": "Tin Oxide",
          "amount": 2.0
        }
      ],
      "description": "I would leave plenty of room for the glaze to run. At least an inch.",
      "createdBy": "Kimberly",
      "source": "glazy.org",
      "url": "https://glazy.org/recipes/29510"
    },
    {
      "id": 17086,
      "code": "GLAZY-17086",
      "name": "Aqua Blue Celadon Liner",
      "cone": "10",
      "surface": "Glossy",
      "transparency": "Transparent",
      "atmosphere": "Reduction",
      "subtype": "Glaze - Iron - Celadon - Blue",
      "ingredients": [
        {
          "material": "Custer Feldspar",
          "amount": 32.0
        },
        {
          "material": "Silica",
          "amount": 32.0
        },
        {
          "material": "Whiting",
          "amount": 16.8
        },
        {
          "material": "Grolleg Kaolin",
          "amount": 14.1
        },
        {
          "material": "Dolomite",
          "amount": 5.1
        }
      ],
      "additionals": [
        {
          "material": "Bentonite",
          "amount": 2.0
        },
        {
          "material": "Black Iron Oxide",
          "amount": 1.2
        },
        {
          "material": "Barium Carbonate",
          "amount": 1.0
        }
      ],
      "description": "I was told Shaner's Clear was incredibly hard and durable and made an excellent liner and clear glaze: Custer - 32 Silica - 32 Whiting - 16.8 EPK - 14.1 < This was exchanged for grolleg Dolomite - 5.1 < I added iron and tin to color the new celadon recipe>",
      "createdBy": "Sid Henderson",
      "source": "glazy.org",
      "url": "https://glazy.org/recipes/17086"
    },
    {
      "id": 273337,
      "code": "GLAZY-273337",
      "name": "Aquafina",
      "cone": "6",
      "surface": "Glossy",
      "transparency": "Transparent",
      "atmosphere": "Neutral",
      "subtype": "Glaze",
      "ingredients": [
        {
          "material": "Soda Feldspar",
          "amount": 35.4
        },
        {
          "material": "Frit 4124",
          "amount": 23.6
        },
        {
          "material": "Whiting",
          "amount": 16.3
        },
        {
          "material": "Silica",
          "amount": 14.6
        },
        {
          "material": "Eckalite 2",
          "amount": 10.1
        }
      ],
      "additionals": [
        {
          "material": "Copper Carbonate",
          "amount": 2.0
        }
      ],
      "description": "Added water at 1:1. 2% copper in soda clear base. Pools beautifully on texture, while still quite stable. Sub Eckalite 2 for any kaolin. Closest frit to 4124 is 3124, but you will need to check the chemistry as a direct sub may not give the same result.",
      "createdBy": "Jodie Finnigan",
      "source": "glazy.org",
      "url": "https://glazy.org/recipes/273337"
    },
    {
      "id": 173468,
      "code": "GLAZY-173468",
      "name": "Aquamarine",
      "cone": "6",
      "surface": "Glossy",
      "transparency": "Translucent",
      "atmosphere": "Oxidation",
      "subtype": "Glaze - Turquoise",
      "ingredients": [
        {
          "material": "Silica",
          "amount": 25.0
        },
        {
          "material": "Soda Feldspar",
          "amount": 25.0
        },
        {
          "material": "Wollastonite",
          "amount": 20.0
        },
        {
          "material": "Ball Clay",
          "amount": 15.0
        },
        {
          "material": "Ferro Frit 3134",
          "amount": 15.0
        }
      ],
      "additionals": [
        {
          "material": "Zinc Oxide",
          "amount": 3.0
        },
        {
          "material": "Bentonite",
          "amount": 2.0
        },
        {
          "material": "Black Copper Oxide",
          "amount": 0.5
        }
      ],
      "description": "Glossy, close to transparent Pale blue with slight variegation",
      "createdBy": "Kenneth Lau",
      "source": "glazy.org",
      "url": "https://glazy.org/recipes/173468"
    },
    {
      "id": 26388,
      "code": "GLAZY-26388",
      "name": "Ar71 Oto\u00f1o/Autumn",
      "cone": "5 - 7",
      "surface": "Satin-matte",
      "transparency": "Opaque",
      "atmosphere": "Oxidation, Reduction",
      "subtype": "Glaze - Iron",
      "ingredients": [
        {
          "material": "Potash Feldspar",
          "amount": 36.0
        },
        {
          "material": "Silica",
          "amount": 17.0
        },
        {
          "material": "Whiting",
          "amount": 15.0
        },
        {
          "material": "EP Kaolin",
          "amount": 14.0
        },
        {
          "material": "Ferro Frit 3134",
          "amount": 9.0
        },
        {
          "material": "Talc",
          "amount": 9.0
        }
      ],
      "additionals": [
        {
          "material": "Red Iron Oxide",
          "amount": 10.0
        },
        {
          "material": "Black Copper Oxide",
          "amount": 1.0
        }
      ],
      "description": "La base de este esmalte es una reformulaci\u00f3n de Vinod Chettur de un cl\u00e1sico: Val Cushing Mate 71. A cono 6, ox, marr\u00f3n oscuro con polvo de t\u00e9. Lindo marr\u00f3n amarillento con algo de brillo met\u00e1lico en reducci\u00f3n, cono 5. The base is a Vinod Chettur revision from a classic glaze (VC mate 71). At cone 6, ox, dark brown with tea-dust. Nice satin brown yellowish with some metallic shine in reduction, cone 5.",
      "createdBy": "Clara Giorello",
      "source": "glazy.org",
      "url": "https://glazy.org/recipes/26388"
    },
    {
      "id": 43334,
      "code": "GLAZY-43334",
      "name": "ARAC Ball Celadon",
      "cone": "9 - 10",
      "surface": "",
      "transparency": "",
      "atmosphere": "Reduction",
      "subtype": "Glaze - Iron - Celadon",
      "ingredients": [
        {
          "material": "Silica",
          "amount": 37.0
        },
        {
          "material": "Custer Feldspar",
          "amount": 24.25
        },
        {
          "material": "EP Kaolin",
          "amount": 19.55
        },
        {
          "material": "Whiting",
          "amount": 19.17
        }
      ],
      "additionals": [
        {
          "material": "Red Iron Oxide",
          "amount": 1.0
        }
      ],
      "description": "From Virginia Scotchie's Clay and Glaze Compendium",
      "createdBy": "Glazy Admin",
      "source": "glazy.org",
      "url": "https://glazy.org/recipes/43334"
    },
    {
      "id": 43339,
      "code": "GLAZY-43339",
      "name": "ARAC Beth's Celadon",
      "cone": "9 - 10",
      "surface": "",
      "transparency": "",
      "atmosphere": "Reduction",
      "subtype": "Glaze - Iron - Celadon",
      "ingredients": [
        {
          "material": "Silica",
          "amount": 32.9
        },
        {
          "material": "Custer Feldspar",
          "amount": 27.5
        },
        {
          "material": "EP Kaolin",
          "amount": 20.0
        },
        {
          "material": "Whiting",
          "amount": 19.6
        }
      ],
      "additionals": [
        {
          "material": "Barnard Slip",
          "amount": 3.0
        },
        {
          "material": "Bentonite",
          "amount": 3.0
        }
      ],
      "description": "From Virginia Scotchie's Clay and Glaze Compendium",
      "createdBy": "Glazy Admin",
      "source": "glazy.org",
      "url": "https://glazy.org/recipes/43339"
    },
    {
      "id": 43384,
      "code": "GLAZY-43384",
      "name": "ARAC Carbon Trap",
      "cone": "6",
      "surface": "",
      "transparency": "",
      "atmosphere": "Oxidation",
      "subtype": "Glaze - Shino - Carbon Trap",
      "ingredients": [
        {
          "material": "Nepheline Syenite",
          "amount": 49.0
        },
        {
          "material": "Spodumene",
          "amount": 40.0
        },
        {
          "material": "Soda Ash",
          "amount": 10.0
        },
        {
          "material": "EP Kaolin",
          "amount": 6.0
        }
      ],
      "description": "From Virginia Scotchie's Clay and Glaze Compendium",
      "createdBy": "Glazy Admin",
      "source": "glazy.org",
      "url": "https://glazy.org/recipes/43384"
    },
    {
      "id": 43352,
      "code": "GLAZY-43352",
      "name": "ARAC Celadon",
      "cone": "6",
      "surface": "",
      "transparency": "",
      "atmosphere": "Oxidation",
      "subtype": "Glaze - Iron - Celadon",
      "ingredients": [
        {
          "material": "Kona F-4 feldspar",
