Repository: MrSeldon/argilev2

File: data/glazes/glazy.json (part 19 of 315)
{
          "amount": 70.0
        },
        {
          "material": "Whiting",
          "amount": 16.0
        },
        {
          "material": "Silica",
          "amount": 12.0
        },
        {
          "material": "Bentonite",
          "amount": 3.0
        },
        {
          "material": "Red Iron Oxide",
          "amount": 3.0
        },
        {
          "material": "Epsom salts",
          "amount": 0.5
        }
      ],
      "description": "From Virginia Scotchie's Clay and Glaze Compendium",
      "createdBy": "Glazy Admin",
      "source": "glazy.org",
      "url": "https://glazy.org/recipes/43352"
    },
    {
      "id": 43297,
      "code": "GLAZY-43297",
      "name": "Arac Clear Blue Celadon",
      "cone": "10",
      "surface": "",
      "transparency": "",
      "atmosphere": "Reduction",
      "subtype": "Glaze - Iron - Celadon - Blue",
      "ingredients": [
        {
          "material": "Potash Feldspar",
          "amount": 50.4
        },
        {
          "material": "Silica",
          "amount": 24.9
        },
        {
          "material": "Whiting",
          "amount": 18.5
        },
        {
          "material": "EP Kaolin",
          "amount": 3.7
        },
        {
          "material": "Magnesium carbonate",
          "amount": 1.3
        },
        {
          "material": "Zinc Oxide",
          "amount": 1.1
        }
      ],
      "additionals": [
        {
          "material": "Yellow Ochre",
          "amount": 2.0
        },
        {
          "material": "Bone Ash",
          "amount": 1.3
        }
      ],
      "description": "From Virginia Scotchie's Clay and Glaze Compendium",
      "createdBy": "Glazy Admin",
      "source": "glazy.org",
      "url": "https://glazy.org/recipes/43297"
    },
    {
      "id": 43346,
      "code": "GLAZY-43346",
      "name": "ARAC David Leach Blue Green Celadon",
      "cone": "9",
      "surface": "",
      "transparency": "",
      "atmosphere": "Reduction",
      "subtype": "Glaze - Iron - Celadon - Blue",
      "ingredients": [
        {
          "material": "Cornwall Stone",
          "amount": 25.0
        },
        {
          "material": "EP Kaolin",
          "amount": 25.0
        },
        {
          "material": "Silica",
          "amount": 25.0
        },
        {
          "material": "Whiting",
          "amount": 25.0
        }
      ],
      "additionals": [
        {
          "material": "Red Iron Oxide",
          "amount": 2.0
        }
      ],
      "description": "From Virginia Scotchie's Clay and Glaze Compendium",
      "createdBy": "Glazy Admin",
      "source": "glazy.org",
      "url": "https://glazy.org/recipes/43346"
    },
    {
      "id": 43345,
      "code": "GLAZY-43345",
      "name": "ARAC David Leach Light Blue Green Celadon",
      "cone": "9",
      "surface": "",
      "transparency": "",
      "atmosphere": "Reduction",
      "subtype": "Glaze - Iron - Celadon - Blue",
      "ingredients": [
        {
          "material": "Cornwall Stone",
          "amount": 25.0
        },
        {
          "material": "EP Kaolin",
          "amount": 25.0
        },
        {
          "material": "Silica",
          "amount": 25.0
        },
        {
          "material": "Whiting",
          "amount": 25.0
        }
      ],
      "additionals": [
        {
          "material": "Red Iron Oxide",
          "amount": 0.5
        }
      ],
      "description": "From Virginia Scotchie's Clay and Glaze Compendium",
      "createdBy": "Glazy Admin",
      "source": "glazy.org",
      "url": "https://glazy.org/recipes/43345"
    },
    {
      "id": 43315,
      "code": "GLAZY-43315",
      "name": "Arac Glossy Clear",
      "cone": "4",
      "surface": "",
      "transparency": "",
      "atmosphere": "",
      "subtype": "Glaze - Clear",
      "ingredients": [
        {
          "material": "Ferro Frit 3124",
          "amount": 30.0
        },
        {
          "material": "Gerstley Borate",
          "amount": 26.0
        },
        {
          "material": "Nepheline Syenite",
          "amount": 20.0
        },
        {
          "material": "EP Kaolin",
          "amount": 10.0
        },
        {
          "material": "Silica",
          "amount": 10.0
        },
        {
          "material": "Lithium Carbonate",
          "amount": 4.0
        }
      ],
      "description": "From Virginia Scotchie's Clay and Glaze Compendium",
      "createdBy": "Glazy Admin",
      "source": "glazy.org",
      "url": "https://glazy.org/recipes/43315"
    },
    {
      "id": 43328,
      "code": "GLAZY-43328",
      "name": "Arac Hirondelle Celadon",
      "cone": "10",
      "surface": "",
      "transparency": "",
      "atmosphere": "Reduction",
      "subtype": "Glaze - Iron - Celadon",
      "ingredients": [
        {
          "material": "Silica",
          "amount": 40.0
        },
        {
          "material": "Nepheline Syenite",
          "amount": 30.0
        },
        {
          "material": "Whiting",
          "amount": 20.0
        },
        {
          "material": "EP Kaolin",
          "amount": 10.0
        }
      ],
      "additionals": [
        {
          "material": "Iron oxide",
          "amount": 1.0
        }
      ],
      "description": "From Virginia Scotchie's Clay and Glaze Compendium",
      "createdBy": "Glazy Admin",
      "source": "glazy.org",
      "url": "https://glazy.org/recipes/43328"
    },
    {
      "id": 43340,
      "code": "GLAZY-43340",
      "name": "ARAC Jeff Oestrich Celadon",
      "cone": "9 - 10",
      "surface": "",
      "transparency": "",
      "atmosphere": "Reduction",
      "subtype": "Glaze - Iron - Celadon",
      "ingredients": [
        {
          "material": "Custer Feldspar",
          "amount": 194.0
        },
        {
          "material": "Silica",
          "amount": 145.5
        },
        {
          "material": "Whiting",
          "amount": 97.0
        },
        {
          "material": "Kentucky OM #4 Ball Clay",
          "amount": 48.5
        },
        {
          "material": "Yellow Ochre",
          "amount": 15.0
        }
      ],
      "description": "From Virginia Scotchie's Clay and Glaze Compendium",
      "createdBy": "Glazy Admin",
      "source": "glazy.org",
      "url": "https://glazy.org/recipes/43340"
    },
    {
      "id": 43338,
      "code": "GLAZY-43338",
      "name": "ARAC Korean Celadon",
      "cone": "9 - 10",
      "surface": "",
      "transparency": "",
      "atmosphere": "Reduction",
      "subtype": "Glaze - Iron - Celadon",
      "ingredients": [
        {
          "material": "Custer Feldspar",
          "amount": 50.0
        },
        {
          "material": "Whiting",
          "amount": 50.0
        },
        {
          "material": "Kentucky OM #4 Ball Clay",
          "amount": 40.0
        },
        {
          "material": "Silica",
          "amount": 40.0
        },
        {
          "material": "EP Kaolin",
          "amount": 13.0
        },
        {
          "material": "Yellow Ochre",
          "amount": 4.0
        },
        {
          "material": "Bentonite",
          "amount": 2.0
        }
      ],
      "description": "From Virginia Scotchie's Clay and Glaze Compendium",
      "createdBy": "Glazy Admin",
      "source": "glazy.org",
      "url": "https://glazy.org/recipes/43338"
    },
    {
      "id": 43336,
      "code": "GLAZY-43336",
      "name": "ARAC Leach Celadon",
      "cone": "9 - 10",
      "surface": "",
      "transparency": "",
      "atmosphere": "Reduction",
      "subtype": "Glaze - Iron - Celadon",
      "ingredients": [
        {
          "material": "Silica",
          "amount": 30.0
        },
        {
          "material": "EP Kaolin",
          "amount": 20.0
        },
        {
          "material": "Kingman Feldspar",
          "amount": 20.0
        },
        {
          "material": "Nepheline Syenite",
          "amount": 20.0
        },
        {
          "material": "Whiting",
          "amount": 20.0
        }
      ],
      "additionals": [
        {
          "material": "Zinc Oxide",
          "amount": 5.0
        },
        {
          "material": "Barium Carbonate",
          "amount": 2.0
        },
        {
          "material": "Red Iron Oxide",
          "amount": 1.0
        }
      ],
      "description": "From Virginia Scotchie's Clay and Glaze Compendium",
      "createdBy": "Glazy Admin",
      "source": "glazy.org",
      "url": "https://glazy.org/recipes/43336"
    },
    {
      "id": 43332,
      "code": "GLAZY-43332",
      "name": "ARAC Malloy Celadon",
      "cone": "9 - 10",
      "surface": "",
      "transparency": "",
      "atmosphere": "Reduction",
      "subtype": "Glaze - Iron - Celadon",
      "ingredients": [
        {
          "material": "Custer Feldspar",
          "amount": 40.0
        },
        {
          "material": "Silica",
          "amount": 27.0
        },
        {
          "material": "Whiting",
          "amount": 17.0
        },
        {
          "material": "EP Kaolin",
          "amount": 13.0
        },
        {
          "material": "Bentonite",
          "amount": 3.0
        }
      ],
      "additionals": [
        {
          "material": "Red Iron Oxide",
          "amount": 1.0
        }
      ],
      "description": "From Virginia Scotchie's Clay and Glaze Compendium",
      "createdBy": "Glazy Admin",
      "source": "glazy.org",
      "url": "https://glazy.org/recipes/43332"
    },
    {
      "id": 43333,
      "code": "GLAZY-43333",
      "name": "ARAC Mamo Celadon",
      "cone": "9 - 10",
      "surface": "",
      "transparency": "",
      "atmosphere": "Reduction",
      "subtype": "Glaze - Iron - Celadon",
      "ingredients": [
        {
          "material": "Cornwall Stone",
          "amount": 50.0
        },
        {
          "material": "Silica",
          "amount": 20.0
        },
        {
          "material": "Kentucky OM #4 Ball Clay",
          "amount": 12.0
        },
        {
          "material": "Whiting",
          "amount": 10.0
        },
        {
          "material": "Dolomite",
          "amount": 6.0
        },
        {
          "material": "Zinc Oxide",
          "amount": 2.0
        }
      ],
      "additionals": [
        {
          "material": "Bentonite",
          "amount": 3.0
        },
        {
          "material": "Red Iron Oxide",
          "amount": 1.0
        }
      ],
      "description": "From Virginia Scotchie's Clay and Glaze Compendium",
      "createdBy": "Glazy Admin",
      "source": "glazy.org",
      "url": "https://glazy.org/recipes/43333"
    },
    {
      "id": 43335,
      "code": "GLAZY-43335",
      "name": "ARAC Mitch Celadon",
      "cone": "9 - 10",
      "surface": "",
      "transparency": "",
      "atmosphere": "Reduction",
      "subtype": "Glaze - Iron - Celadon",
      "ingredients": [
        {
          "material": "Albany slip",
          "amount": 30.0
        },
        {
          "material": "Barium Carbonate",
          "amount": 30.0
        },
        {
          "material": "Cornwall Stone",
          "amount": 30.0
        },
        {
          "material": "EP Kaolin",
          "amount": 10.0
        }
      ],
      "additionals": [
        {
          "material": "Red Iron Oxide",
          "amount": 2.0
        }
      ],
      "description": "From Virginia Scotchie's Clay and Glaze Compendium",
      "createdBy": "Glazy Admin",
      "source": "glazy.org",
      "url": "https://glazy.org/recipes/43335"
    },
    {
      "id": 43532,
      "code": "GLAZY-43532",
      "name": "ARAC Ohio State BF Base",
      "cone": "06 - 04",
      "surface": "",
      "transparency": "",
      "atmosphere": "Oxidation",
      "subtype": "Glaze - White, Off-White",
      "ingredients": [
        {
          "material": "Boric Acid",
          "amount": 30.0
        },
        {
          "material": "Ferro Frit 5301",
          "amount": 30.0
        },
        {
          "material": "Zircopax",
          "amount": 12.7
        },
        {
          "material": "Bone Ash",
          "amount": 10.0
        },
        {
          "material": "Silica",
          "amount": 7.5
        },
        {
          "material": "Soda Ash",
          "amount": 7.5
        },
        {
          "material": "Lithium Carbonate",
          "amount": 5.8
        },
        {
          "material": "Magnesium carbonate",
          "amount": 3.5
        },
        {
          "material": "CMC Gum",
          "amount": 1.0
        }
      ],
      "description": "From Virginia Scotchie's Clay and Glaze Compendium",
      "createdBy": "Glazy Admin",
      "source": "glazy.org",
      "url": "https://glazy.org/recipes/43532"
    },
    {
      "id": 43536,
      "code": "GLAZY-43536",
      "name": "ARAC Ohio State Robin's F Base",
      "cone": "6",
      "surface": "",
      "transparency": "",
      "atmosphere": "Oxidation",
      "subtype": "Glaze - White, Off-White",
      "ingredients": [
        {
          "material": "Ferro Frit 5301",
          "amount": 60.0
        },
        {
          "material": "Bone Ash",
          "amount": 20.0
        },
        {
          "material": "Lithium Carbonate",
          "amount": 10.0
        },
        {
          "material": "Zircopax",
          "amount": 10.0
        }
      ],
      "additionals": [
        {
          "material": "CMC Gum",
          "amount": 2.0
        }
      ],
      "description": "From Virginia Scotchie's Clay and Glaze Compendium",
      "createdBy": "Glazy Admin",
      "source": "glazy.org",
      "url": "https://glazy.org/recipes/43536"
    },
    {
      "id": 43454,
      "code": "GLAZY-43454",
      "name": "ARAC Oribe",
      "cone": "9 - 10",
      "surface": "",
      "transparency": "",
      "atmosphere": "",
      "subtype": "Glaze - Green - Oribe",
      "ingredients": [
        {
          "material": "Custer Feldspar",
          "amount": 49.0
        },
        {
          "material": "Silica",
          "amount": 24.0
        },
        {
          "material": "Whiting",
          "amount": 15.0
        },
        {
          "material": "EP Kaolin",
          "amount": 12.0
        }
      ],
      "description": "From Virginia Scotchie's Clay and Glaze Compendium",
      "createdBy": "Glazy Admin",
      "source": "glazy.org",
      "url": "https://glazy.org/recipes/43454"
    },
    {
      "id": 43337,
      "code": "GLAZY-43337",
      "name": "ARAC Shaner Amber Celadon",
      "cone": "9 - 10",
      "surface": "",
      "transparency": "",
      "atmosphere": "Reduction",
      "subtype": "Glaze - Iron - Amber",
      "ingredients": [
        {
          "material": "Albany slip",
          "amount": 33.0
        },
        {
          "material": "Custer Feldspar",
          "amount": 20.0
        },
        {
          "material": "Silica",
          "amount": 13.0
        },
        {
          "material": "Wollastonite",
          "amount": 13.0
        },
        {
          "material": "Yellow Ochre",
          "amount": 8.0
        },
        {
          "material": "Whiting",
          "amount": 7.0
        },
        {
          "material": "EP Kaolin",
          "amount": 3.0
        },
        {
          "material": "Gerstley Borate",
          "amount": 3.0
        }
      ],
      "description": "From Virginia Scotchie's Clay and Glaze Compendium",
      "createdBy": "Glazy Admin",
      "source": "glazy.org",
      "url": "https://glazy.org/recipes/43337"
    },
    {
      "id": 43369,
      "code": "GLAZY-43369",
      "name": "ARAC Tenmoku",
      "cone": "9 - 10",
      "surface": "",
      "transparency": "",
      "atmosphere": "",
      "subtype": "Glaze - Iron - Tenmoku",
      "ingredients": [
        {
          "material": "Albany slip",
          "amount": 60.0
        },
        {
          "material": "Cornwall Stone",
          "amount": 25.0
        },
        {
          "material": "Whiting",
          "amount": 10.0
        },
        {
          "material": "Red Iron Oxide",
          "amount": 5.0
        }
      ],
      "description": "From Virginia Scotchie's Clay and Glaze Compendium",
      "createdBy": "Glazy Admin",
      "source": "glazy.org",
      "url": "https://glazy.org/recipes/43369"
    },
    {
      "id": 43302,
      "code": "GLAZY-43302",
      "name": "Arbuckle Clear Glaze",
      "cone": "04 - 03",
      "surface": "",
      "transparency": "",
      "atmosphere": "",
      "subtype": "Glaze - Clear",
      "ingredients": [
        {
          "material": "Ferro Frit 3124",
          "amount": 30.0
        },
        {
          "material": "Gerstley Borate",
          "amount": 26.0
        },
        {
          "material": "Nepheline Syenite",
          "amount": 20.0
        },
        {
          "material": "EP Kaolin",
          "amount": 10.0
        },
        {
          "material": "Silica",
          "amount": 10.0
        },
        {
          "material": "Lithium Carbonate",
          "amount": 4.0
        }
      ],
      "description": "From Virginia Scotchie's Clay and Glaze Compendium",
      "createdBy": "Glazy Admin",
      "source": "glazy.org",
      "url": "https://glazy.org/recipes/43302"
    },
    {
      "id": 4117,
      "code": "GLAZY-4117",
      "name": "Arbuckle Majolica",
      "cone": "5",
      "surface": "",
      "transparency": "",
      "atmosphere": "Oxidation",
      "subtype": "Glaze - Majolica",
      "ingredients": [
        {
          "material": "Ferro Frit 3124",
          "amount": 66.7
        },
        {
          "material": "Kona F-4 feldspar",
          "amount": 23.0
        },
        {
          "material": "Zircopax",
          "amount": 11.5
        },
        {
          "material": "Nepheline Syenite",
          "amount": 8.0
        },
        {
          "material": "Tin Oxide",
          "amount": 5.75
        },
        {
          "material": "Bentonite",
          "amount": 2.3
        },
        {
          "material": "EP Kaolin",
          "amount": 2.3
        }
      ],
      "description": "From Steve Davis Website: http://kazegamas.com/ Majolica: http://kazegamas.com/majolicas.htm",
      "createdBy": "Steve Davis",
      "source": "glazy.org",
      "url": "https://glazy.org/recipes/4117"
    },
    {
      "id": 43310,
      "code": "GLAZY-43310",
      "name": "Arbuckle Shiny Clear",
      "cone": "4",
      "surface": "",
      "transparency": "",
      "atmosphere": "",
      "subtype": "Glaze - Clear",
      "ingredients": [
        {
          "material": "Gerstley Borate",
          "amount": 55.0
        },
        {
          "material": "EP Kaolin",
          "amount": 30.0
        },
        {
          "material": "Silica",
          "amount": 15.0
        }
      ],
      "description": "From Virginia Scotchie's Clay and Glaze Compendium",
      "createdBy": "Glazy Admin",
      "source": "glazy.org",
      "url": "https://glazy.org/recipes/43310"
    },
    {
      "id": 11469,
      "code": "GLAZY-11469",
      "name": "Arbuckle's Majolica",
      "cone": "4",
      "surface": "Glossy",
      "transparency": "Opaque",
      "atmosphere": "Oxidation",
      "subtype": "Glaze - Majolica",
      "ingredients": [
        {
          "material": "Ferro Frit 3124",
          "amount": 65.7
        },
        {
          "material": "G200 HP Feldspar, G200HP",
          "amount": 17.2
        },
        {
          "material": "EP Kaolin",
          "amount": 10.8
        },
        {
          "material": "Nepheline Syenite",
          "amount": 6.2
        }
      ],
      "additionals": [
        {
          "material": "Zircopax",
          "amount": 10.0
        },
        {
          "material": "Tin Oxide",
          "amount": 5.0
        },
        {
          "material": "Bentonite",
          "amount": 2.0
        },
        {
          "material": "CMC Gum",
          "amount": 0.002
        },
        {
          "material": "Epsom salts",
          "amount": 0.002
        }
      ],
      "description": "A majolica glaze. I use this one mainly for the opaque white gloss in my sculpture's eyes. Applying a mixture of Chromium Oxide, Colemanite, EPK 1:1:2 works wonderfully as a grass green \"ink\". Depending on how my sculptures develop I may try other combinations.",
      "createdBy": "Sid Henderson",
      "source": "glazy.org",
      "url": "https://glazy.org/recipes/11469"
    },
    {
      "id": 43308,
      "code": "GLAZY-43308",
      "name": "Arbuckle/Arac Clear",
      "cone": "04 - 03",
      "surface": "",
      "transparency": "",
      "atmosphere": "",
      "subtype": "Glaze - Clear",
      "ingredients": [
        {
          "material": "Ferro Frit 3124",
          "amount": 30.0
        },
        {
          "material": "Gerstley Borate",
          "amount": 26.0
        },
        {
          "material": "Nepheline Syenite",
          "amount": 20.0
        },
        {
          "material": "EP Kaolin",
          "amount": 10.0
        },
        {
          "material": "Silica",
          "amount": 10.0
        },
        {
          "material": "Lithium Carbonate",
          "amount": 4.0
        }
      ],
      "description": "From Virginia Scotchie's Clay and Glaze Compendium",
      "createdBy": "Glazy Admin",
      "source": "glazy.org",
      "url": "https://glazy.org/recipes/43308"
    },
    {
      "id": 4681,
      "code": "GLAZY-4681",
      "name": "Archie Bray Black Slip",
      "cone": "",
      "surface": "",
      "transparency": "",
      "atmosphere": "Oxidation, Reduction",
      "subtype": "Slip & Engobe - Slip",
      "ingredients": [
        {
          "material": "Redart",
          "amount": 46.73
        },
        {
          "material": "Ball Clay",
          "amount": 23.36
        },
        {
          "material": "Manganese Dioxide",
          "amount": 14.02
        },
        {
          "material": "Black stain",
          "amount": 11.21
        },
        {
          "material": "Red Iron Oxide",
          "amount": 4.67
        }
      ],
      "description": "This recipe was imported from Louis Katz's Hyperglaze database available on his website: http://falcon.tamucc.edu/lkatz/allglazes.txt More information about Louis Katz can be found on his website, http://www.louiskatz.net/ Louis Katz Notes: I am not a safety expert and any information contained in this file about safety should be ignored in favor of advice from experts. All of the materials in all glazes are potentially hazardous. All of these glaze recipes are given without any representation of accuracy or safety. They may work, they may not. They may be safe when fired or they may not. All of the materials used in them have hazards associated with them. You must be have sufficient training in the hazards before you use the the materials. You will have to determine the suitability and safety for your use. Do not assume that a lack of a warning about a material means that it is safe. Cone: 04 - 10 Color: black Surface texture: slip Firing: Ox. or Red. Recipe: Percent Batch redart 46.73 467.2 ball clay 23.36 233.6 manganese dioxide 14.02 140.2 black stain 11.21 112.1 Red iron oxide 4.67 46.7 Totals: 100.00 % 999.7 gm Comments: Jet Black Slip, Do not get in Scrap. Do not mix in Quanitities over 1000 grams the SP June 1983 p. 32",
      "createdBy": "Glazy Admin",
      "source": "glazy.org",
      "url": "https://glazy.org/recipes/4681"
    },
    {
      "id": 4169,
      "code": "GLAZY-4169",
      "name": "Archie Bray Shino",
      "cone": "10",
      "surface": "",
      "transparency": "",
      "atmosphere": "Reduction",
      "subtype": "Glaze - Shino",
      "ingredients": [
        {
          "material": "Nepheline Syenite",
          "amount": 45.0
        },
        {
          "material": "NC-4 Feldspar",
          "amount": 18.4
        },
        {
          "material": "Kentucky OM #4 Ball Clay",
          "amount": 16.4
        },
        {
          "material": "Spodumene",
          "amount": 15.2
        },
        {
          "material": "Soda Ash",
          "amount": 4.0
        }
      ],
      "description": "From Steve Davis Website: http://kazegamas.com/ Shinos 1: http://kazegamas.com/shinos1.htm There are 72 shinos shown on 4 web pages. They are organized from left to right with 3 tiles of the same glaze shown on 3 different clay bodies. They are Aardvark Clay's Nara Porcelain, Long Beach, and Black Mountain. Every shino was glazed with a doulble dip, waxed with a simple \"S\" pattern, and left to dry for 2 weeks to grow sulfates on the surface. The \"S\" pattern has no sulfate build up. A medium reduction was started at cone 012 through cone 2. From there the kiln was fired in neutral to cone 10.",
      "createdBy": "Steve Davis",
      "source": "glazy.org",
      "url": "https://glazy.org/recipes/4169"
    },
    {
      "id": 7610,
      "code": "GLAZY-7610",
      "name": "Ari's Sherry ^6 Ox. (Lilly Krakowski)",
      "cone": "6",
      "surface": "Glossy",
      "transparency": "",
      "atmosphere": "Oxidation",
      "subtype": "Glaze",
      "ingredients": [
        {
          "material": "Redart",
          "amount": 34.5
        },
        {
          "material": "Gerstley Borate",
          "amount": 23.1
        },
        {
          "material": "Silica",
          "amount": 15.4
        },
        {
          "material": "Bone Ash",
          "amount": 13.2
        },
        {
          "material": "Iron oxide",
          "amount": 7.7
        },
        {
          "material": "Dolomite",
          "amount": 4.8
        },
        {
          "material": "Whiting",
          "amount": 1.2
        }
      ],
      "description": "",
      "createdBy": "Alisa Liskin Clausen",
      "source": "glazy.org",
      "url": "https://glazy.org/recipes/7610"
    },
    {
      "id": 68394,
      "code": "GLAZY-68394",
      "name": "Army Green",
      "cone": "10",
      "surface": "Satin",
      "transparency": "Semi-opaque",
      "atmosphere": "Oxidation",
      "subtype": "Glaze - Green - Nickel",
      "ingredients": [
        {
          "material": "Feldspath mixte U200 - pegmatite (Solargil 2018)",
          "amount": 41.0
        },
        {
          "material": "Kaolin pulv\u00e9ris\u00e9 (Solargil 2018)",
          "amount": 22.0
        },
        {
          "material": "Dolomie (Solargil 2018)",
          "amount": 20.0
        },
        {
          "material": "Talc 2C (Solargil 2018)",
          "amount": 9.0
        },
        {
          "material": "Silice 400 (Solargil 2018)",
          "amount": 8.0
        }
      ],
      "additionals": [
        {
          "material": "Black Nickel Oxide",
          "amount": 4.0
        }
      ],
      "description": "",
      "createdBy": "Jean-Pierre Prieto",
      "source": "glazy.org",
      "url": "https://glazy.org/recipes/68394"
    },
    {
      "id": 43930,
      "code": "GLAZY-43930",
      "name": "Arnie Zimmerman Terra Cotta Blue (Alfred)",
      "cone": "4",
      "surface": "",
      "transparency": "",
      "atmosphere": "Oxidation",
      "subtype": "Glaze - Blue",
      "ingredients": [
        {
          "material": "Ferro Frit 3110",
          "amount": 65.0
        },
        {
          "material": "EP Kaolin",
          "amount": 10.0
        },
        {
          "material": "Silica",
          "amount": 10.0
        },
        {
          "material": "Soda Ash",
          "amount": 10.0
        },
        {
          "material": "Colemanite",
          "amount": 5.0
        }
      ],
      "additionals": [
        {
          "material": "Copper Carbonate",
          "amount": 2.0
        }
      ],
      "description": "From Virginia Scotchie's Clay and Glaze Compendium",
      "createdBy": "Glazy Admin",
      "source": "glazy.org",
      "url": "https://glazy.org/recipes/43930"
    },
    {
      "id": 7966,
      "code": "GLAZY-7966",
      "name": "Arrowmont Blue Green",
      "cone": "6",
      "surface": "Glossy",
      "transparency": "Semi-opaque",
      "atmosphere": "Oxidation",
      "subtype": "Glaze - Blue - Cobalt",
      "ingredients": [
        {
          "material": "Nepheline Syenite",
          "amount": 44.6
        },
        {
          "material": "EP Kaolin",
          "amount": 13.3
        },
        {
          "material": "Silica",
          "amount": 13.3
        },
        {
          "material": "Gerstley Borate",
          "amount": 11.1
        },
        {
          "material": "Whiting",
          "amount": 11.1
        },
        {
          "material": "Lithium Carbonate",
          "amount": 6.6
        }
      ],
      "additionals": [
        {
          "material": "Titanium Dioxide",
          "amount": 6.2
        },
        {
          "material": "Bentonite",
          "amount": 2.0
        },
        {
          "material": "Cobalt Carbonate",
          "amount": 1.0
        }
      ],
      "description": "https://mightymudmixer.com/shop/arrowmont-blue-green/ This glaze is matte blue/green with blue runny streaks. Shows spots and breaks on edges.",
      "createdBy": "Mighty Mud Mixer",
      "source": "glazy.org",
      "url": "https://glazy.org/recipes/7966"
    },
    {
      "id": 17364,
      "code": "GLAZY-17364",
      "name": "Arrowmont Blue Green",
      "cone": "6",
      "surface": "Satin-matte",
      "transparency": "Opaque",
      "atmosphere": "Oxidation",
      "subtype": "Glaze",
      "ingredients": [
        {
          "material": "Nepheline Syenite",
          "amount": 44.6
        },
        {
          "material": "EP Kaolin",
          "amount": 13.3
        },
        {
          "material": "Silica",
          "amount": 13.3
        },
        {
          "material": "Gerstley Borate",
          "amount": 11.1
        },
        {
          "material": "Whiting",
          "amount": 11.1
        },
        {
          "material": "Lithium Carbonate",
          "amount": 6.6
        }
      ],
      "additionals": [
        {
          "material": "Titanium Dioxide",
          "amount": 6.2
        },
        {
          "material": "Bentonite",
          "amount": 2.0
        },
        {
          "material": "Cobalt Carbonate",
          "amount": 1.0
        }
      ],
      "description": "",
      "createdBy": "glazy_squirrels",
      "source": "glazy.org",
      "url": "https://glazy.org/recipes/17364"
    },
    {
      "id": 42425,
      "code": "GLAZY-42425",
      "name": "Arrowmont Blue Green SS",
      "cone": "6",
      "surface": "Glossy",
      "transparency": "Semi-opaque",
      "atmosphere": "Oxidation",
      "subtype": "Glaze - Blue - Cobalt",
      "ingredients": [
        {
          "material": "Nepheline Syenite",
          "amount": 44.6
        },
        {
          "material": "Silica",
          "amount": 13.3
        },
        {
          "material": "Kaolin Eckalite 1 (IMERYS Australia)",
          "amount": 13.3
        },
        {
          "material": "Gerstley Borate",
          "amount": 11.1
        },
        {
          "material": "Whiting",
          "amount": 11.1
        },
        {
          "material": "Lithium Carbonate",
          "amount": 6.6
        }
      ],
      "additionals": [
        {
          "material": "Titanium Dioxide",
          "amount": 6.2
        },
        {
          "material": "Bentonite",
          "amount": 2.0
        },
        {
          "material": "Cobalt Carbonate",
          "amount": 1.0
        }
      ],
      "description": "Recipe from John Britt's Mid-Fire Glazes. This glaze is meant to be matte blue/green with blue runny streaks. Shows spots and breaks on edges. This version crazes and also ran badly on my second use. It seems much shinier than other examples of this glaze. But love the colour breaks. Accidentally locked it but will try to make revised version with more matte, less crazing.",
      "createdBy": "susie flowerpress",
      "source": "glazy.org",
      "url": "https://glazy.org/recipes/42425"
    },
    {
      "id": 148296,
      "code": "GLAZY-148296",
      "name": "Arrowmont Blue-Green",
      "cone": "6",
      "surface": "",
      "transparency": "",
      "atmosphere": "Oxidation",
      "subtype": "Glaze",
      "ingredients": [
        {
          "material": "Nepheline Syenite",
          "amount": 44.6
        },
        {
          "material": "EP Kaolin",
          "amount": 13.3
        },
        {
          "material": "Silica",
          "amount": 13.3
        },
        {
          "material": "Gerstley Borate",
          "amount": 11.1
        },
        {
          "material": "Whiting",
          "amount": 11.1
        },
        {
          "material": "Lithium Carbonate",
          "amount": 6.6
        }
      ],
      "additionals": [
        {
          "material": "Titanium Dioxide",
          "amount": 6.2
        },
        {
          "material": "Cobalt Carbonate",
          "amount": 3.0
        }
      ],
      "description": "From page 112 of John Britt's The Complete Guide to Mid-Range Glazes.",
      "createdBy": "Julia Hindle",
      "source": "glazy.org",
      "url": "https://glazy.org/recipes/148296"
    },
    {
      "id": 136150,
      "code": "GLAZY-136150",
      "name": "Arrowmont Revised with Spodumene (ZC)",
      "cone": "5 - 6",
      "surface": "Satin",
      "transparency": "Opaque",
      "atmosphere": "Oxidation",
      "subtype": "Glaze",
      "ingredients": [
        {
          "material": "Spodumene",
          "amount": 36.0
        },
        {
          "material": "Nepheline Syenite",
          "amount": 19.0
        },
        {
          "material": "Standard borax frit",
          "amount": 14.0
        },
        {
          "material": "Whiting",
          "amount": 12.0
        },
        {
          "material": "Silica",
          "amount": 7.0
        },
        {
          "material": "Soda Ash",
          "amount": 4.0
        }
      ],
      "additionals": [
        {
          "material": "Titanium Dioxide",
          "amount": 6.0
        },
        {
          "material": "Bentonite",
          "amount": 2.0
        }
      ],
      "description": "Tested out this cheaper revised version of Arrowmont. The results are good, but darker than expected. More satin on my buff clay at cone 5. Going to test different oxides and stains as seems a good stable base.",
      "createdBy": "Zombiecazz",
      "source": "glazy.org",
      "url": "https://glazy.org/recipes/136150"
    },
    {
      "id": 162041,
      "code": "GLAZY-162041",
      "name": "Arroyo patag\u00f3nico A061",
      "cone": "4 - 5 1/2",
      "surface": "Glossy",
      "transparency": "Translucent",
      "atmosphere": "Oxidation",
      "subtype": "Glaze - Specialty - Crackle",
      "ingredients": [
        {
          "material": "Nepheline Syenite",
          "amount": 30.03
        },
        {
          "material": "Silica",
          "amount": 24.02
        },
        {
          "material": "Frita 002 de DP Colors",
          "amount": 17.42
        },
        {
          "material": "Dolomite",
          "amount": 9.01
        },
        {
          "material": "Caol\u00edn Patag\u00f3nico",
          "amount": 8.01
        },
        {
          "material": "Whiting",
          "amount": 7.51
        },
        {
          "material": "Zinc Oxide",
          "amount": 4.0
        }
      ],
      "additionals": [
        {
          "material": "Red Iron Oxide",
          "amount": 3.0
        },
        {
          "material": "Rutile",
          "amount": 1.0
        },
        {
          "material": "Yellow Iron Oxide",
          "amount": 0.5
        }
      ],
      "description": "Desarrolla pintas celestes.",
      "createdBy": "Mart\u00edn Rolando",
      "source": "glazy.org",
      "url": "https://glazy.org/recipes/162041"
    },
    {
      "id": 162668,
      "code": "GLAZY-162668",
      "name": "Arroyo patag\u00f3nico var. II D062",
      "cone": "4 - 5 1/2",
      "surface": "Glossy",
      "transparency": "Translucent",
      "atmosphere": "Oxidation",
      "subtype": "Glaze",
      "ingredients": [
        {
          "material": "Nepheline Syenite",
          "amount": 30.03
        },
        {
          "material": "Silica",
          "amount": 24.02
        },
        {
          "material": "Frita 002 de DP Colors",
          "amount": 17.42
        },
        {
          "material": "Dolomite",
          "amount": 9.01
        },
        {
          "material": "Caol\u00edn Patag\u00f3nico",
          "amount": 8.01
        },
        {
          "material": "Whiting",
          "amount": 7.51
        },
        {
          "material": "Zinc Oxide",
          "amount": 4.0
        }
      ],
      "additionals": [
        {
          "material": "Red Iron Oxide",
          "amount": 3.0
        },
        {
          "material": "Rutile",
          "amount": 1.0
        },
        {
          "material": "Yellow Iron Oxide",
          "amount": 0.5
        }
      ],
      "description": "No desarrolla pintas celestes, pero no craquela. Superficie espejada, la zona oscura en la foto soy yo sacando la foto.",
      "createdBy": "Mart\u00edn Rolando",
      "source": "glazy.org",
      "url": "https://glazy.org/recipes/162668"
    },
    {
      "id": 31582,
      "code": "GLAZY-31582",
      "name": "Art Alliance Hagi",
      "cone": "5 - 5 1/2",
      "surface": "Satin",
      "transparency": "Opaque",
      "atmosphere": "Neutral",
      "subtype": "Glaze - Ash",
      "ingredients": [
        {
          "material": "Silica",
          "amount": 35.9
        },
        {
          "material": "Potash Feldspar",
          "amount": 26.81
        },
        {
          "material": "Wood ash",
          "amount": 14.68
        },
        {
          "material": "Gerstley Borate",
          "amount": 12.61
        }
      ],
      "additionals": [
        {
          "material": "Bentonite",
          "amount": 2.0
        }
      ],
      "description": "This is a very popular glaze in our studio. It was developed during our Glaze Workshop in 2019z",
      "createdBy": "Patrick Rowe",
      "source": "glazy.org",
      "url": "https://glazy.org/recipes/31582"
    },
    {
      "id": 85092,
      "code": "GLAZY-85092",
      "name": "Arte Folcl\u00f3rica (1)",
      "cone": "6",
      "surface": "Satin",
      "transparency": "Opaque",
      "atmosphere": "Oxidation",
      "subtype": "Glaze",
      "ingredients": [
        {
          "material": "XXX 0935_Caulim Minasolo",
          "amount": 16.2
        },
        {
          "material": "Dolomite",
          "amount": 15.0
        },
        {
          "material": "Gerstley Borate",
          "amount": 15.0
        },
        {
          "material": "Silica",
          "amount": 14.3
        },
        {
          "material": "0931_Feldspato K Minasolo",
          "amount": 12.4
        },
        {
          "material": "0934_Espodum\u00eanio Minasolo",
          "amount": 11.5
        },
        {
          "material": "Titanium Dioxide",
          "amount": 11.0
        },
        {
          "material": "Bentonite",
          "amount": 2.0
        },
        {
          "material": "Red Iron Oxide",
          "amount": 1.8
        },
        {
          "material": "0932_Calcita Minasolo",
          "amount": 0.8
        }
      ],
      "description": "Gama M\u00e9dia - Britt, p\u00e1g. 76.",
      "createdBy": "Marize Mello",
      "source": "glazy.org",
      "url": "https://glazy.org/recipes/85092"
    },
    {
      "id": 161845,
      "code": "GLAZY-161845",
      "name": "Arte Folcl\u00f3rica (2)",
      "cone": "8",
