Repository: MrSeldon/argilev2

File: data/glazes/glazy.json (part 20 of 315)
{
      "surface": "Satin",
      "transparency": "Opaque",
      "atmosphere": "Oxidation",
      "subtype": "Glaze",
      "ingredients": [
        {
          "material": "Kaolin",
          "amount": 26.3
        },
        {
          "material": "Ferro Frit 3134",
          "amount": 24.7
        },
        {
          "material": "Dolomite",
          "amount": 16.5
        },
        {
          "material": "Silica",
          "amount": 14.8
        },
        {
          "material": "0934_Espodum\u00eanio Minasolo",
          "amount": 14.4
        },
        {
          "material": "Talc",
          "amount": 4.1
        }
      ],
      "additionals": [
        {
          "material": "Titanium Dioxide",
          "amount": 14.0
        },
        {
          "material": "Red Iron Oxide",
          "amount": 3.0
        },
        {
          "material": "Bentonite",
          "amount": 2.0
        }
      ],
      "description": "Alterei os ingredientes al\u00e9m de colocar mais ferro. N\u00e3o gostei do resultado de cor. 90% \u00e1gua + 20% CMC preparado.",
      "createdBy": "Marize Mello",
      "source": "glazy.org",
      "url": "https://glazy.org/recipes/161845"
    },
    {
      "id": 201822,
      "code": "GLAZY-201822",
      "name": "Article Sage's Kitty Satin Matte",
      "cone": "6",
      "surface": "Satin-matte",
      "transparency": "Semi-opaque",
      "atmosphere": "Oxidation",
      "subtype": "Glaze - Blue",
      "ingredients": [
        {
          "material": "Nepheline Syenite",
          "amount": 38.74
        },
        {
          "material": "Kaolin Eckalite 1 (IMERYS Australia)",
          "amount": 15.34
        },
        {
          "material": "Gerstley Borate",
          "amount": 13.26
        },
        {
          "material": "Silica",
          "amount": 13.13
        },
        {
          "material": "Strontium Carbonate",
          "amount": 11.93
        },
        {
          "material": "Wollastonite",
          "amount": 7.6
        }
      ],
      "description": "",
      "createdBy": "Erin Boulton",
      "source": "glazy.org",
      "url": "https://glazy.org/recipes/201822"
    },
    {
      "id": 117361,
      "code": "GLAZY-117361",
      "name": "Article Sage's Kitty Satin(Australian Materials)",
      "cone": "6",
      "surface": "Satin-matte",
      "transparency": "Translucent",
      "atmosphere": "Oxidation",
      "subtype": "Glaze - Clear",
      "ingredients": [
        {
          "material": "Nepheline Syenite",
          "amount": 46.15
        },
        {
          "material": "Strontium Carbonate",
          "amount": 14.42
        },
        {
          "material": "Silica",
          "amount": 13.27
        },
        {
          "material": "Gerstley Borate",
          "amount": 12.31
        },
        {
          "material": "Kaolin Eckalite 1 (IMERYS Australia)",
          "amount": 7.69
        },
        {
          "material": "Wollastonite",
          "amount": 6.15
        }
      ],
      "additionals": [
        {
          "material": "Bentonite",
          "amount": 2.0
        }
      ],
      "description": "",
      "createdBy": "Erin Boulton",
      "source": "glazy.org",
      "url": "https://glazy.org/recipes/117361"
    },
    {
      "id": 173434,
      "code": "GLAZY-173434",
      "name": "Ash",
      "cone": "6",
      "surface": "Matte",
      "transparency": "Semi-opaque",
      "atmosphere": "Oxidation",
      "subtype": "Glaze - Iron",
      "ingredients": [
        {
          "material": "Ball Clay",
          "amount": 40.0
        },
        {
          "material": "Potash Feldspar",
          "amount": 30.0
        },
        {
          "material": "Dolomite",
          "amount": 20.0
        },
        {
          "material": "Ferro Frit 3134",
          "amount": 10.0
        }
      ],
      "additionals": [
        {
          "material": "Bentonite",
          "amount": 2.0
        },
        {
          "material": "Black Nickel Oxide",
          "amount": 2.0
        },
        {
          "material": "Titanium Dioxide",
          "amount": 1.5
        }
      ],
      "description": "Silky Magnesium Matte Light grey with slight greenish and white variegation Light brown with light application",
      "createdBy": "Kenneth Lau",
      "source": "glazy.org",
      "url": "https://glazy.org/recipes/173434"
    },
    {
      "id": 4820,
      "code": "GLAZY-4820",
      "name": "Ash 2332",
      "cone": "10",
      "surface": "Dry Matte",
      "transparency": "",
      "atmosphere": "Oxidation, Reduction",
      "subtype": "Glaze - Ash",
      "ingredients": [
        {
          "material": "Kaolin",
          "amount": 30.0
        },
        {
          "material": "Custer Feldspar (1989)",
          "amount": 30.0
        },
        {
          "material": "Wood ash",
          "amount": 20.0
        },
        {
          "material": "Whiting",
          "amount": 20.0
        }
      ],
      "description": "This recipe was imported from Louis Katz's Hyperglaze database available on his website: http://falcon.tamucc.edu/lkatz/allglazes.txt More information about Louis Katz can be found on his website, http://www.louiskatz.net/ Louis Katz Notes: I am not a safety expert and any information contained in this file about safety should be ignored in favor of advice from experts. All of the materials in all glazes are potentially hazardous. All of these glaze recipes are given without any representation of accuracy or safety. They may work, they may not. They may be safe when fired or they may not. All of the materials used in them have hazards associated with them. You must be have sufficient training in the hazards before you use the the materials. You will have to determine the suitability and safety for your use. Do not assume that a lack of a warning about a material means that it is safe. Cone: 10 Color: Opaque Yellow Opaque Brown Surface texture: Dry Matte Firing: Ox. or Red. Glaze type: ASH Recipe: Percent Batch Wood Ash 20.00 400 Custer Feldspar 30.00 600 Kaolin 30.00 600 Whiting 20.00 400 Totals: 100.00 % 2000 gm Also add: This Glaze is very similar to Wiser Dry Ash, and is also good for spraying.",
      "createdBy": "Glazy Admin",
      "source": "glazy.org",
      "url": "https://glazy.org/recipes/4820"
    },
    {
      "id": 144631,
      "code": "GLAZY-144631",
      "name": "Ash base glaze",
      "cone": "03 - 1",
      "surface": "",
      "transparency": "",
      "atmosphere": "Oxidation, Wood, Raku, Neutral, Reduction, Salt & Soda",
      "subtype": "Glaze - Ash",
      "ingredients": [
        {
          "material": "Rakufritte M 233 864",
          "amount": 40.0
        },
        {
          "material": "Wood ash",
          "amount": 30.0
        },
        {
          "material": "Silica",
          "amount": 20.0
        },
        {
          "material": "Kaolin",
          "amount": 10.0
        }
      ],
      "description": "Based on old feldspar glaze from book \"Inside Japanese ceramics\". It was change and work well in low fire - 1100+C. Its crackle glaze and its runny. It should be applied thickly.",
      "createdBy": "Michal Bledzinski",
      "source": "glazy.org",
      "url": "https://glazy.org/recipes/144631"
    },
    {
      "id": 921,
      "code": "GLAZY-921",
      "name": "Ash Behrends recalc",
      "cone": "6",
      "surface": "",
      "transparency": "",
      "atmosphere": "",
      "subtype": "Glaze - Ash",
      "ingredients": [
        {
          "material": "Feldspar",
          "amount": 57.6
        },
        {
          "material": "Gerstley Borate",
          "amount": 41.6
        },
        {
          "material": "Whiting",
          "amount": 0.5
        },
        {
          "material": "Dolomite",
          "amount": 0.3
        }
      ],
      "description": "Glaze Type: Ash fluidity: very try useing 65% volcanic ash, 35% gerstly borate. This is a very fluid glaze, but does not run off the pot. It works very well over matt glazes. Good luck. submitted by: behrends e-mail:",
      "createdBy": "Glazy Admin",
      "source": "glazy.org",
      "url": "https://glazy.org/recipes/921"
    },
    {
      "id": 922,
      "code": "GLAZY-922",
      "name": "Ash Behrens",
      "cone": "6",
      "surface": "",
      "transparency": "Semi-opaque",
      "atmosphere": "Oxidation",
      "subtype": "Glaze - Ash",
      "ingredients": [
        {
          "material": "Volcanic Ash",
          "amount": 65.0
        },
        {
          "material": "Gerstley Borate",
          "amount": 35.0
        }
      ],
      "description": "Glaze Type: Ash fluidity: very fluid try useing 65% volcanic ash, 35% gerstly borate. This is a very fluid glaze, but does not run off the pot. It works very well over matt glazes. Good luck. submitted by: behrends e-mail:",
      "createdBy": "Glazy Admin",
      "source": "glazy.org",
      "url": "https://glazy.org/recipes/922"
    },
    {
      "id": 41,
      "code": "GLAZY-41",
      "name": "ash Benji's",
      "cone": "8 - 10",
      "surface": "Satin-matte",
      "transparency": "Opaque",
      "atmosphere": "Reduction",
      "subtype": "Glaze - Ash",
      "ingredients": [
        {
          "material": "Custer Feldspar",
          "amount": 39.0
        },
        {
          "material": "Hardwood ash",
          "amount": 16.5
        },
        {
          "material": "Soft Wood Ash",
          "amount": 16.5
        },
        {
          "material": "EP Kaolin",
          "amount": 13.0
        },
        {
          "material": "Whiting",
          "amount": 6.0
        },
        {
          "material": "Barium Carbonate",
          "amount": 5.0
        },
        {
          "material": "Silica",
          "amount": 4.0
        }
      ],
      "additionals": [
        {
          "material": "Bentonite",
          "amount": 1.0
        },
        {
          "material": "Black Iron Oxide",
          "amount": 1.0
        }
      ],
      "description": "Glaze Type: Ash Ashes washed 5 times and 60-mesh sieved. Beautiful and reliable ash glaze Often the surface is richly textured most likely by the presence of woodash. Submitted by: Edouard Bastarache",
      "createdBy": "Glazy Admin",
      "source": "glazy.org",
      "url": "https://glazy.org/recipes/41"
    },
    {
      "id": 42,
      "code": "GLAZY-42",
      "name": "ash Benji's remix",
      "cone": "8 - 10",
      "surface": "Satin-matte",
      "transparency": "Opaque",
      "atmosphere": "Reduction",
      "subtype": "Glaze - Ash",
      "ingredients": [
        {
          "material": "Custer Feldspar",
          "amount": 39.0
        },
        {
          "material": "Wood ash",
          "amount": 33.0
        },
        {
          "material": "EP Kaolin",
          "amount": 13.0
        },
        {
          "material": "Whiting",
          "amount": 6.0
        },
        {
          "material": "Barium Carbonate",
          "amount": 5.0
        },
        {
          "material": "Silica",
          "amount": 4.0
        }
      ],
      "additionals": [
        {
          "material": "Bentonite",
          "amount": 1.0
        },
        {
          "material": "Black Iron Oxide",
          "amount": 1.0
        }
      ],
      "description": "Glaze Type: Ash Ashes washed 5 times and 60-mesh sieved. Beautiful and reliable ash glaze Often the surface is richly textured most likely by the presence of woodash. Submitted by: Edouard Bastarache",
      "createdBy": "Glazy Admin",
      "source": "glazy.org",
      "url": "https://glazy.org/recipes/42"
    },
    {
      "id": 43,
      "code": "GLAZY-43",
      "name": "Ash Bleu Bass",
      "cone": "8 - 10",
      "surface": "Glossy",
      "transparency": "Opaque",
      "atmosphere": "Reduction",
      "subtype": "Glaze - Ash",
      "ingredients": [
        {
          "material": "Hardwood ash",
          "amount": 30.0
        },
        {
          "material": "Custer Feldspar",
          "amount": 30.0
        },
        {
          "material": "Silica",
          "amount": 30.0
        },
        {
          "material": "Ball Clay",
          "amount": 10.0
        }
      ],
      "additionals": [
        {
          "material": "Ultrox",
          "amount": 15.0
        },
        {
          "material": "Cobalt Oxide",
          "amount": 5.0
        }
      ],
      "description": "Glaze Type: Ash Ash washed 5 times and 60-mesh sieved Beautiful deep blue ash glaze How long have you been using this glaze? 1 year Where is it used? Studio Where did this recipe come from? From my own experimentation What do you like most about this glaze? Its deep blue shiny color Is this glaze reliable? Yes Does this glaze tend to craze/crawl/pinhole/etc.? If applied too thick it may pinhole a little bit How do different firing temperatures/atmospheres affect the glaze? It is always fired at cone 8-10 in reduction How does the glaze behave on different clay bodies? Well What consistency should the glaze be for pouring/dipping? Medium consistency How thickly should the glaze be applied to the pot? Medium coat How does this glaze interact with other glazes? Not tested What is your kiln type and size? Downdraft propane and 60 cubic feet How do you typically fire? Clay reduction at cone/08, then slight reduction increasing with time until the final total reduction, followed by a period of reoxidation Do you experience problems with the raw glaze? No What is your water pH? 7.2 Any other comments? Glaze named by my colleagues as \"Bass Bleu\" - Bass having been my nickname since my teen years, Bass is also the name that I use to sign my pots. GlazeBase recipe Submitted by: Edouard Bastarache Ice Cream Flavor: Vanilla",
      "createdBy": "Glazy Admin",
      "source": "glazy.org",
      "url": "https://glazy.org/recipes/43"
    },
    {
      "id": 44,
      "code": "GLAZY-44",
      "name": "Ash Blue van Gilder",
      "cone": "10",
      "surface": "",
      "transparency": "Semi-opaque",
      "atmosphere": "Reduction",
      "subtype": "Glaze - Ash",
      "ingredients": [
        {
          "material": "Whiting",
          "amount": 31.0
        },
        {
          "material": "Tennessee #10 Ball Clay",
          "amount": 24.0
        },
        {
          "material": "Silica",
          "amount": 22.5
        },
        {
          "material": "Wood ash",
          "amount": 15.0
        },
        {
          "material": "Custer Feldspar",
          "amount": 5.0
        },
        {
          "material": "Dolomite",
          "amount": 2.5
        }
      ],
      "additionals": [
        {
          "material": "Red Iron Oxide",
          "amount": 0.8
        },
        {
          "material": "Cobalt Carbonate",
          "amount": 0.5
        }
      ],
      "description": "Glaze Type: Ash From Bill Van Gilder Variations -- grey/Green - add 4 rutile to the blue recipe",
      "createdBy": "Glazy Admin",
      "source": "glazy.org",
      "url": "https://glazy.org/recipes/44"
    },
    {
      "id": 6085,
      "code": "GLAZY-6085",
      "name": "Ash Brown",
      "cone": "6",
      "surface": "Matte",
      "transparency": "Semi-opaque",
      "atmosphere": "Reduction",
      "subtype": "Glaze - Iron - Slip-Based",
      "ingredients": [
        {
          "material": "Redart",
          "amount": 50.0
        },
        {
          "material": "Whiting",
          "amount": 19.0
        },
        {
          "material": "Barium Carbonate",
          "amount": 11.0
        },
        {
          "material": "Kentucky OM #4 Ball Clay",
          "amount": 10.0
        },
        {
          "material": "Silica",
          "amount": 10.0
        }
      ],
      "additionals": [
        {
          "material": "Bentonite",
          "amount": 2.0
        }
      ],
      "description": "From Diana Pancioli's excellent publication, Glaze Forward: http://www.dianapancioli.com/ http://www.dianapancioli.com/downloads/GlazeForward.pdf \ufffcDerived from E. Cooper\u2019s \u201cBroken Yellow Brown\u201d The substitution of strontium in this glaze was less than successful. The original glaze has a surface complexity which was lost with the substitution. This is not a liner glaze. Thin to medium application Leach test results not yet in.",
      "createdBy": "Glazy Admin",
      "source": "glazy.org",
      "url": "https://glazy.org/recipes/6085"
    },
    {
      "id": 5284,
      "code": "GLAZY-5284",
      "name": "Ash Brown Matte",
      "cone": "5 - 8",
      "surface": "Matte",
      "transparency": "",
      "atmosphere": "Oxidation, Reduction",
      "subtype": "Glaze - Ash",
      "ingredients": [
        {
          "material": "Wood ash",
          "amount": 45.0
        },
        {
          "material": "Barnard Slip",
          "amount": 45.0
        },
        {
          "material": "Lithium Carbonate",
          "amount": 10.0
        }
      ],
      "description": "This recipe was imported from Louis Katz's Hyperglaze database available on his website: http://falcon.tamucc.edu/lkatz/allglazes.txt More information about Louis Katz can be found on his website, http://www.louiskatz.net/ Louis Katz Notes: I am not a safety expert and any information contained in this file about safety should be ignored in favor of advice from experts. All of the materials in all glazes are potentially hazardous. All of these glaze recipes are given without any representation of accuracy or safety. They may work, they may not. They may be safe when fired or they may not. All of the materials used in them have hazards associated with them. You must be have sufficient training in the hazards before you use the the materials. You will have to determine the suitability and safety for your use. Do not assume that a lack of a warning about a material means that it is safe. Cone: 8 7 6 5 Color: brown Surface texture: Matte Firing: Ox. or Red. Glaze type: ash Recipe: Percent Batch Lithium Carbonate 10.00 10.00 Ash 45.00 45.00 Barnard 45.00 45.00 Totals: 100.00 % 100.00 gm Also add: Gray Brown Matte at Cone 5 Stoney Brown Matte at Cone 8",
      "createdBy": "Glazy Admin",
      "source": "glazy.org",
      "url": "https://glazy.org/recipes/5284"
    },
    {
      "id": 924,
      "code": "GLAZY-924",
      "name": "Ash Bush Fake NO GB",
      "cone": "6",
      "surface": "",
      "transparency": "",
      "atmosphere": "Oxidation",
      "subtype": "Glaze - Ash",
      "ingredients": [
        {
          "material": "Ferro Frit 3195",
          "amount": 43.2
        },
        {
          "material": "Whiting",
          "amount": 26.1
        },
        {
          "material": "Silica",
          "amount": 23.1
        },
        {
          "material": "Dolomite",
          "amount": 4.4
        },
        {
          "material": "Kaolin",
          "amount": 3.2
        }
      ],
      "additionals": [
        {
          "material": "Red Iron Oxide",
          "amount": 3.0
        },
        {
          "material": "Rutile",
          "amount": 1.6
        },
        {
          "material": "Manganese Dioxide",
          "amount": 0.8
        }
      ],
      "description": "Glaze Type: Ash Recalc to substitute for Gerstley borate",
      "createdBy": "Glazy Admin",
      "source": "glazy.org",
      "url": "https://glazy.org/recipes/924"
    },
    {
      "id": 9704,
      "code": "GLAZY-9704",
      "name": "Ash Celadon",
      "cone": "10 - 12",
      "surface": "",
      "transparency": "",
      "atmosphere": "Reduction",
      "subtype": "Glaze - Iron - Tenmoku",
      "ingredients": [
        {
          "material": "Custer Feldspar",
          "amount": 44.0
        },
        {
          "material": "Silica",
          "amount": 22.0
        },
        {
          "material": "Whiting",
          "amount": 16.0
        },
        {
          "material": "Kentucky OM #4 Ball Clay",
          "amount": 10.0
        },
        {
          "material": "Hardwood ash",
          "amount": 8.0
        }
      ],
      "additionals": [
        {
          "material": "Red Iron Oxide",
          "amount": 1.0
        }
      ],
      "description": "",
      "createdBy": "chance taylor",
      "source": "glazy.org",
      "url": "https://glazy.org/recipes/9704"
    },
    {
      "id": 927,
      "code": "GLAZY-927",
      "name": "Ash Fake - Mid Range rev.",
      "cone": "6 - 8",
      "surface": "Glossy",
      "transparency": "",
      "atmosphere": "Oxidation, Reduction",
      "subtype": "Glaze - Ash",
      "ingredients": [
        {
          "material": "Redart",
          "amount": 37.2
        },
        {
          "material": "Whiting",
          "amount": 31.0
        },
        {
          "material": "Gerstley Borate",
          "amount": 17.1
        },
        {
          "material": "Strontium Carbonate",
          "amount": 6.4
        },
        {
          "material": "Nepheline Syenite",
          "amount": 3.0
        },
        {
          "material": "Talc",
          "amount": 2.8
        },
        {
          "material": "Silica",
          "amount": 2.5
        }
      ],
      "description": "Glaze Type: Ash Revised from a recipe that used Albany Slip and Barium Carbonate originally from Dale Huffman via GlazeBase. Richard Burkett 1994",
      "createdBy": "Glazy Admin",
      "source": "glazy.org",
      "url": "https://glazy.org/recipes/927"
    },
    {
      "id": 928,
      "code": "GLAZY-928",
      "name": "Ash Fake - Mid Range rev. No GB",
      "cone": "6 - 8",
      "surface": "Glossy",
      "transparency": "",
      "atmosphere": "Oxidation, Reduction",
      "subtype": "Glaze - Ash",
      "ingredients": [
        {
          "material": "Ferro Frit 3134",
          "amount": 34.3
        },
        {
          "material": "Whiting",
          "amount": 23.3
        },
        {
          "material": "Kaolin",
          "amount": 17.8
        },
        {
          "material": "Dolomite",
          "amount": 9.2
        },
        {
          "material": "Silica",
          "amount": 8.7
        },
        {
          "material": "Strontium Carbonate",
          "amount": 6.5
        },
        {
          "material": "Bone Ash",
          "amount": 0.2
        }
      ],
      "additionals": [
        {
          "material": "Red Iron Oxide",
          "amount": 2.8
        },
        {
          "material": "Rutile",
          "amount": 0.5
        }
      ],
      "description": "Glaze Type: Ash Revised from a recipe that used Albany Slip and Barium Carbonate originally from Dale Huffman via GlazeBase. Richard Burkett 1994",
      "createdBy": "Glazy Admin",
      "source": "glazy.org",
      "url": "https://glazy.org/recipes/928"
    },
    {
      "id": 930,
      "code": "GLAZY-930",
      "name": "Ash Fake 3",
      "cone": "6",
      "surface": "",
      "transparency": "",
      "atmosphere": "Oxidation, Reduction",
      "subtype": "Glaze - Ash",
      "ingredients": [
        {
          "material": "Custer Feldspar",
          "amount": 20.0
        },
        {
          "material": "Ferro Frit 3134",
          "amount": 20.0
        },
        {
          "material": "Whiting",
          "amount": 20.0
        },
        {
          "material": "Barium Carbonate",
          "amount": 15.0
        },
        {
          "material": "EP Kaolin",
          "amount": 15.0
        },
        {
          "material": "Gerstley Borate",
          "amount": 10.0
        }
      ],
      "description": "add nickel oxide at 5% for an apple green pooling dark brown runs nicely and provides lots of interesting results on top of other glazes. Probably not for food surfaces. Works well with Randy's Red and Silky Black Matt clay body: Laguna B-mix a white stoneware submitted by: Iain Begg e-mail: MPR.CA",
      "createdBy": "Glazy Admin",
      "source": "glazy.org",
      "url": "https://glazy.org/recipes/930"
    },
    {
      "id": 47,
      "code": "GLAZY-47",
      "name": "Ash Fake blue",
      "cone": "9 - 10",
      "surface": "",
      "transparency": "",
      "atmosphere": "Oxidation, Reduction",
      "subtype": "Glaze - Ash - Slip-Based",
      "ingredients": [
        {
          "material": "Alberta Slip",
          "amount": 52.0
        },
        {
          "material": "Whiting",
          "amount": 32.0
        },
        {
          "material": "Kentucky OM #4 Ball Clay",
          "amount": 16.0
        }
      ],
      "additionals": [
        {
          "material": "Red Iron Oxide",
          "amount": 2.0
        },
        {
          "material": "Cobalt Oxide",
          "amount": 1.0
        }
      ],
      "description": "Glaze Type: High-fire",
      "createdBy": "Glazy Admin",
      "source": "glazy.org",
      "url": "https://glazy.org/recipes/47"
    },
    {
      "id": 48,
      "code": "GLAZY-48",
      "name": "ash fake BP26S Light green",
      "cone": "8",
      "surface": "",
      "transparency": "",
      "atmosphere": "",
      "subtype": "Glaze - Ash",
      "ingredients": [
        {
          "material": "Potash Feldspar",
          "amount": 40.0
        },
        {
          "material": "Kaolin",
          "amount": 20.0
        },
        {
          "material": "Dolomite",
          "amount": 18.0
        },
        {
          "material": "Talc",
          "amount": 8.0
        },
        {
          "material": "Silica",
          "amount": 5.0
        },
        {
          "material": "Whiting",
          "amount": 5.0
        },
        {
          "material": "Zinc Oxide",
          "amount": 4.0
        }
      ],
      "additionals": [
        {
          "material": "Copper Carbonate",
          "amount": 1.0
        }
      ],
      "description": "re: your request for fake ash glazes here's one that we make called BP26S Light green 'ash' glaze. The glaze is typically low in silica and high in the alkaline earths - calcium and magnesia, and of the type that has a shiny glassy melt within which satiny matt crystals develop. Because it's used by electric kiln potters the light green colour is given by copper carbonate. If to be used in a reduction firing one would probably want to take out the copper and put in a few percent of iron oxide. Mike Bailey. Bath Potters' Supplies, UK",
      "createdBy": "Glazy Admin",
      "source": "glazy.org",
      "url": "https://glazy.org/recipes/48"
    },
    {
      "id": 931,
      "code": "GLAZY-931",
      "name": "Ash Fake Clear - Mid Range rev.",
      "cone": "6 - 8",
      "surface": "Glossy",
      "transparency": "",
      "atmosphere": "",
      "subtype": "Glaze - Ash - Slip-Based",
      "ingredients": [
        {
          "material": "Whiting",
          "amount": 31.74
        },
        {
          "material": "Gerstley Borate",
          "amount": 17.48
        },
        {
          "material": "Silica",
          "amount": 14.35
        },
        {
          "material": "EP Kaolin",
          "amount": 13.11
        },
        {
          "material": "Nepheline Syenite",
          "amount": 11.97
        },
        {
          "material": "Strontium Carbonate",
          "amount": 6.54
        },
        {
          "material": "Talc",
          "amount": 4.81
        }
      ],
      "description": "Glaze Type: Fake ash Revised from a glaze using Albany Slip, originally from Dale Huffman via GlazeBase. Richard Burkett 1994",
      "createdBy": "Glazy Admin",
      "source": "glazy.org",
      "url": "https://glazy.org/recipes/931"
    },
    {
      "id": 932,
      "code": "GLAZY-932",
      "name": "Ash Fake Glaze",
      "cone": "6",
      "surface": "",
      "transparency": "",
      "atmosphere": "",
      "subtype": "Glaze - Ash - Slip-Based",
      "ingredients": [
        {
          "material": "Redart",
          "amount": 27.15
        },
        {
          "material": "Dolomite",
          "amount": 23.8
        },
        {
          "material": "Tennessee #5 Ball",
          "amount": 20.4
        },
        {
          "material": "Barium sulfate",
          "amount": 12.2
        },
        {
          "material": "Gerstley Borate",
          "amount": 9.64
        },
        {
          "material": "Bone Ash",
          "amount": 5.1
        },
        {
          "material": "Lithium Carbonate",
          "amount": 1.71
        }
      ],
      "description": "Glaze Type: Fake ash Firing: firing type: oxidation or reduction Here is a cone 6 fake ash I used when I was taking classes with Kevin Hluch at Montgomery College in Maryland. It's fairly yellow with greenish runs in oxidation. Not usually as nice in reduction where it is quite brown although I liked it thin on certain things back then. You can probably figure from the decimal places that I copied this from a 10,000 g batch recipie and that whoever figured it out first probably calculated the amounts rather than testing. Good luck. submitted by: Evan Dresel e-mail:",
      "createdBy": "Glazy Admin",
      "source": "glazy.org",
      "url": "https://glazy.org/recipes/932"
    },
    {
      "id": 934,
      "code": "GLAZY-934",
      "name": "Ash Fake Revised Galloway",
      "cone": "6",
      "surface": "",
      "transparency": "",
      "atmosphere": "Salt & Soda",
      "subtype": "Glaze - Ash - Slip-Based",
      "ingredients": [
        {
          "material": "Whiting",
          "amount": 26.0
        },
        {
          "material": "Silica",
          "amount": 18.0
        },
        {
          "material": "Custer Feldspar",
          "amount": 17.0
        },
        {
          "material": "Ball Clay",
          "amount": 12.0
        },
        {
          "material": "Kona F-4 feldspar",
          "amount": 10.0
        },
        {
          "material": "Barium Carbonate",
          "amount": 9.0
        },
        {
          "material": "Dolomite",
          "amount": 9.0
        }
      ],
      "additionals": [
        {
          "material": "Rutile",
          "amount": 4.0
        },
        {
          "material": "Copper Carbonate",
          "amount": 2.0
        }
      ],
      "description": "Glaze Type: Fake ash Galloway says rutile 4-12, copper 2-6 Clay Times May/Jn 2004. See Galloway web site for more glazes www.juliagalloway.com",
      "createdBy": "Glazy Admin",
      "source": "glazy.org",
      "url": "https://glazy.org/recipes/934"
    },
    {
      "id": 49,
      "code": "GLAZY-49",
      "name": "Ash Felix's Green",
      "cone": "8 - 10",
      "surface": "Satin",
      "transparency": "Opaque",
      "atmosphere": "Reduction",
      "subtype": "Glaze - Ash",
      "ingredients": [
        {
          "material": "Mixed wood ash",
          "amount": 20.0
        },
        {
          "material": "Custer Feldspar",
          "amount": 20.0
        },
        {
          "material": "Silica",
          "amount": 20.0
        },
        {
          "material": "Dolomite",
          "amount": 14.0
        },
        {
          "material": "Nepheline Syenite",
          "amount": 14.0
        },
        {
          "material": "EP Kaolin",
          "amount": 10.0
        },
        {
          "material": "Gerstley Borate",
          "amount": 2.0
        }
      ],
      "additionals": [
        {
          "material": "Bentonite",
          "amount": 2.0
        },
        {
          "material": "Black Iron Oxide",
          "amount": 1.0
        }
      ],
      "description": "Glaze Type: Ash Ash washed 5 times and 60-mesh sieved. Reliable mottled green ash glaze. It is a modification of James Chappell's AG-27 (first published in 1977) GlazeBase recipe Submitted by: Edouard Bastarache",
      "createdBy": "Glazy Admin",
      "source": "glazy.org",
      "url": "https://glazy.org/recipes/49"
    },
    {
      "id": 935,
      "code": "GLAZY-935",
      "name": "Ash Frasca",
      "cone": "6",
      "surface": "Matte",
      "transparency": "",
      "atmosphere": "Oxidation",
      "subtype": "Glaze - Ash",
      "ingredients": [
        {
          "material": "Wood ash",
          "amount": 56.0
        },
        {
          "material": "Ball Clay",
          "amount": 11.0
        },
        {
          "material": "Potash Feldspar",
          "amount": 11.0
        },
        {
          "material": "Silica",
          "amount": 11.0
        },
        {
          "material": "Whiting",
          "amount": 11.0
        }
      ],
      "additionals": [
        {
          "material": "Copper Carbonate",
          "amount": 4.0
        }
      ],
      "description": "Glaze Type: Ash blue = cobalt carb 2% Works best dipped or sprayed over another glaze. Alone very dry.",
      "createdBy": "Glazy Admin",
      "source": "glazy.org",
      "url": "https://glazy.org/recipes/935"
    },
    {
      "id": 50,
      "code": "GLAZY-50",
      "name": "Ash Fresca Base",
      "cone": "10",
      "surface": "Satin",
      "transparency": "Translucent",
      "atmosphere": "Reduction",
      "subtype": "Glaze - Ash",
      "ingredients": [
        {
          "material": "Wood ash",
          "amount": 50.0
        },
        {
          "material": "G-200 Feldspar",
          "amount": 12.5
        },
        {
          "material": "Kentucky OM #4 Ball Clay",
          "amount": 12.5
        },
        {
          "material": "Silica",
          "amount": 12.5
        },
        {
          "material": "Whiting",
          "amount": 12.5
        }
      ],
      "additionals": [
        {
          "material": "Bentonite",
          "amount": 2.0
        }
      ],
      "description": "Glaze Type: Ash White to tan = rutile 2% + titanium 2% or rutile 4% Yellow to brown = RIO 10% Med blue = cobalt carb 2% + RIO 1.5% Blue to black = cobalt carb 4.6 + RIO 3 + chrome 1 From Charlie Teft Nov/Dec. 05 Clay Times p.32. Ash is unwashed. Dry mix materials, blend w/water, mix w/drill, sieve through window screen. Not recommended for food surfaces. Very runny. Apply by spraying for thin coat.",
      "createdBy": "Glazy Admin",
      "source": "glazy.org",
      "url": "https://glazy.org/recipes/50"
    },
    {
      "id": 936,
      "code": "GLAZY-936",
      "name": "Ash Glaze",
      "cone": "5 - 6",
      "surface": "",
      "transparency": "",
      "atmosphere": "Oxidation, Reduction",
      "subtype": "Glaze - Ash",
      "ingredients": [
        {
          "material": "Albany slip",
          "amount": 36.4
        },
        {
          "material": "Wood ash",
          "amount": 18.2
        },
        {
          "material": "Whiting",
          "amount": 18.2
        },
        {
          "material": "Gerstley Borate",
          "amount": 13.6
        },
        {
          "material": "Kaolin",
          "amount": 9.1
        },
        {
          "material": "Lithium Carbonate",
          "amount": 4.5
        }
      ],
      "description": "eally hot Cone 6 ash glaze from: lowell baker on ClayArt Received: Thu, 16 Feb 1995 08:52:49",
      "createdBy": "Glazy Admin",
      "source": "glazy.org",
      "url": "https://glazy.org/recipes/936"
    },
    {
      "id": 2485,
      "code": "GLAZY-2485",
      "name": "Ash Glaze",
      "cone": "6",
      "surface": "Glossy",
      "transparency": "",
      "atmosphere": "",
      "subtype": "Glaze - Ash",
      "ingredients": [
        {
          "material": "Redart",
          "amount": 40.0
        },
        {
          "material": "Hardwood ash",
          "amount": 30.0
        },
        {
          "material": "Ferro Frit 3124",
          "amount": 30.0
        },
        {
          "material": "Rutile",
          "amount": 4.0
        }
      ],
      "description": "Notes: Lori Wilkinson: I used sieved unwashed fireplace ash. An excellent honey gold gloss. Add 3% cobalt for a perfect black.",
      "createdBy": "Glazy Admin",
      "source": "glazy.org",
      "url": "https://glazy.org/recipes/2485"
    },
    {
      "id": 43284,
      "code": "GLAZY-43284",
      "name": "Ash Glaze",
      "cone": "6",
      "surface": "",
      "transparency": "",
      "atmosphere": "",
      "subtype": "Glaze - Ash",
      "ingredients": [
        {
          "material": "Volcanic Ash",
          "amount": 40.0
        },
        {
          "material": "Dolomite",
          "amount": 30.0
        },
        {
          "material": "EP Kaolin",
          "amount": 30.0
        }
      ],
      "description": "From Virginia Scotchie's Clay and Glaze Compendium",
      "createdBy": "Glazy Admin",
      "source": "glazy.org",
      "url": "https://glazy.org/recipes/43284"
    },
    {
      "id": 43285,
      "code": "GLAZY-43285",
      "name": "Ash Glaze",
      "cone": "6",
      "surface": "",
      "transparency": "",
      "atmosphere": "",
      "subtype": "Glaze - Ash",
      "ingredients": [
        {
          "material": "Albany slip",
          "amount": 36.4
        },
        {
          "material": "Wood ash",
          "amount": 18.2
        },
        {
          "material": "Whiting",
          "amount": 18.2
        },
        {
          "material": "Gerstley Borate",
          "amount": 13.6
        },
        {
          "material": "EP Kaolin",
          "amount": 9.1
        },
        {
          "material": "Lithium Carbonate",
          "amount": 4.5
        }
      ],
      "description": "From Virginia Scotchie's Clay and Glaze Compendium",
      "createdBy": "Glazy Admin",
      "source": "glazy.org",
      "url": "https://glazy.org/recipes/43285"
    },
    {
      "id": 97851,
      "code": "GLAZY-97851",
      "name": "Ash glaze - Blue Transparent",
      "cone": "9 - 10",
      "surface": "Glossy",
      "transparency": "",
      "atmosphere": "Oxidation",
      "subtype": "Glaze - Clear",
      "ingredients": [
        {
          "material": "Wood ash",
          "amount": 30.0
        },
        {
          "material": "Potash Feldspar",
          "amount": 30.0
        },
        {
          "material": "Silica",
          "amount": 21.0
        },
        {
          "material": "Kaolin",
          "amount": 15.0
        },
        {
          "material": "Whiting",
          "amount": 4.0
        },
        {
          "material": "Black Copper Oxide",
          "amount": 0.75
        },
        {
          "material": "Cobalt Carbonate",
          "amount": 0.15
        }
      ],
      "description": "",
      "createdBy": "Uliana",
      "source": "glazy.org",
      "url": "https://glazy.org/recipes/97851"
    },
    {
      "id": 938,
      "code": "GLAZY-938",
      "name": "Ash Glaze Rhodes revised",
      "cone": "6 - 9",
      "surface": "Stony Matte",
      "transparency": "",
      "atmosphere": "",
      "subtype": "Glaze - Ash",
      "ingredients": [
        {
          "material": "G-200 Feldspar",
          "amount": 36.0
        },
        {
          "material": "Hardwood ash",
          "amount": 28.0
        },
        {
          "material": "Kentucky OM #4 Ball Clay",
          "amount": 21.0
        },
        {
          "material": "Dolomite",
          "amount": 10.0
        },
        {
          "material": "EP Kaolin",
          "amount": 5.0
        }
      ],
