Repository: MrSeldon/argilev2

File: data/glazes/glazy.json (part 21 of 315)
{
      "description": "Glaze Type: Ash use mixed hardwood ash + CMC Last year, with a lot of help from Tom Buck and some of the other Clayart gurus, I adjusted one of the old Daniel Rhodes ash glazes. Original recipe (Cone 9-10): Mixed hard wood ash 35 Oxford spar 35 China clay 15 Talc 15 I fire in an electric kiln. I would never describe it as a foolproof glaze, but if applied with care, it's so beautiful that it just knocks out all the reliable competition. I bisque at ^06 and am now firing at ^6. I have gone to ^9, but that seems to present more problems with pinholing and crazing. Also, I wash the ash. I have also used the same recipe with unwashed ash. The difference is that I would describe the unwashed ash glaze as stony matt and the washed ash glaze as opaque satin matt. Haven't tried this recipe at a lower temperature. You might want to give it a try. marjory r. kline",
      "createdBy": "Glazy Admin",
      "source": "glazy.org",
      "url": "https://glazy.org/recipes/938"
    },
    {
      "id": 939,
      "code": "GLAZY-939",
      "name": "Ash Golden Fake",
      "cone": "6",
      "surface": "",
      "transparency": "",
      "atmosphere": "Oxidation",
      "subtype": "Glaze - Ash",
      "ingredients": [
        {
          "material": "Redart",
          "amount": 27.0
        },
        {
          "material": "Dolomite",
          "amount": 24.0
        },
        {
          "material": "Ball Clay",
          "amount": 20.0
        },
        {
          "material": "Barium Carbonate",
          "amount": 12.0
        },
        {
          "material": "Gerstley Borate",
          "amount": 10.0
        },
        {
          "material": "Bone Ash",
          "amount": 5.0
        },
        {
          "material": "Lithium Carbonate",
          "amount": 2.0
        }
      ],
      "description": "Glaze Type: Ash Two years ago I took a part-time job teaching ceramics at Navarro College in Corsicana, Texas. The college has only one kiln. It' an ancient Paragon High Fire. The design is square and toploading with very small cu. ft. It's been a real challenge to develop an attractive palette of clays and glazes for oxidation firing. I do majolica, colored clays, and cone 6 oxidation ( cone 7 in the sitter). Rafael Molina",
      "createdBy": "Glazy Admin",
      "source": "glazy.org",
      "url": "https://glazy.org/recipes/939"
    },
    {
      "id": 58416,
      "code": "GLAZY-58416",
      "name": "Ash Gray",
      "cone": "6 - 9",
      "surface": "Semi-matte",
      "transparency": "Opaque",
      "atmosphere": "Oxidation, Neutral, Reduction",
      "subtype": "Glaze - Grey/Gray/Charcoal",
      "ingredients": [
        {
          "material": "Silica",
          "amount": 30.0
        },
        {
          "material": "Whiting",
          "amount": 30.0
        },
        {
          "material": "EP Kaolin",
          "amount": 25.0
        },
        {
          "material": "Kentucky OM #4 Ball Clay",
          "amount": 15.0
        }
      ],
      "additionals": [
        {
          "material": "Hardwood ash",
          "amount": 10.0
        },
        {
          "material": "Rutile",
          "amount": 6.0
        },
        {
          "material": "Green nickel oxide",
          "amount": 0.8
        },
        {
          "material": "Cobalt Carbonate",
          "amount": 0.75
        }
      ],
      "description": "Nice blue gray. DO NOT add bentonite to this glaze! It will become unusable do to cracking and flaking during drying.",
      "createdBy": "MAS",
      "source": "glazy.org",
      "url": "https://glazy.org/recipes/58416"
    },
    {
      "id": 51,
      "code": "GLAZY-51",
      "name": "Ash Green Cooter",
      "cone": "9 - 10",
      "surface": "",
      "transparency": "",
      "atmosphere": "Salt & Soda",
      "subtype": "Glaze - Ash",
      "ingredients": [
        {
          "material": "Custer Feldspar",
          "amount": 40.0
        },
        {
          "material": "Nepheline Syenite",
          "amount": 40.0
        },
        {
          "material": "Wood ash",
          "amount": 20.0
        }
      ],
      "description": "Glaze Type: Ash I bought a Dick Cooter bowl (a North Shore, Lake Superior Potter) with it on it and the recipe was a bonus. submitted by: Lee Love",
      "createdBy": "Glazy Admin",
      "source": "glazy.org",
      "url": "https://glazy.org/recipes/51"
    },
    {
      "id": 52,
      "code": "GLAZY-52",
      "name": "Ash Hanna's Fake",
      "cone": "10",
      "surface": "",
      "transparency": "",
      "atmosphere": "Reduction",
      "subtype": "Glaze - Ash - Slip-Based",
      "ingredients": [
        {
          "material": "Redart",
          "amount": 60.0
        },
        {
          "material": "Whiting",
          "amount": 30.0
        },
        {
          "material": "Strontium Carbonate",
          "amount": 10.0
        }
      ],
      "additionals": [
        {
          "material": "Yellow Ochre",
          "amount": 4.0
        }
      ],
      "description": "Glaze Type: Fake ash My favorite fake ash is called 'Hannah Fake Ash,' though I don't know the origin. Great in ^10 Reduction, salt/soda, wood, etc. It looks like what all the 'old guys' (sorry!) say Lorio's Ash looked before the Albany Slip went south and people used hard brick kilns and fired slow and so forth. <g> I love it. Anyroad... You probably don't have Redart in Australia, either. Do a triaxial blend with any red clay, and two alkaline earth (Ca, Ba, Li, Sr, Mg) providers. You will be surprised at all the glazes you find! Don't need a computer, either. <g> Good luck! steve grimmer carterville illinois",
      "createdBy": "Glazy Admin",
      "source": "glazy.org",
      "url": "https://glazy.org/recipes/52"
    },
    {
      "id": 53,
      "code": "GLAZY-53",
      "name": "Ash Honey Doug's",
      "cone": "10",
      "surface": "Semi-glossy",
      "transparency": "Translucent",
      "atmosphere": "Reduction",
      "subtype": "Glaze - Ash",
      "ingredients": [
        {
          "material": "Wood ash",
          "amount": 35.0
        },
        {
          "material": "Custer Feldspar",
          "amount": 35.0
        },
        {
          "material": "Dolomite",
          "amount": 15.0
        },
        {
          "material": "EP Kaolin",
          "amount": 15.0
        }
      ],
      "additionals": [
        {
          "material": "Zircopax",
          "amount": 5.0
        }
      ],
      "description": "Glaze Type: Ash originally specified Charcoal Briquette Ash is that is unwashed. submitted by: June Perry",
      "createdBy": "Glazy Admin",
      "source": "glazy.org",
      "url": "https://glazy.org/recipes/53"
    },
    {
      "id": 940,
      "code": "GLAZY-940",
      "name": "Ash Human Glaze -Su Standing Bear",
      "cone": "6",
      "surface": "",
      "transparency": "",
      "atmosphere": "Oxidation",
      "subtype": "Glaze - Ash",
      "ingredients": [
        {
          "material": "Ferro Frit 3134",
          "amount": 30.0
        },
        {
          "material": "EP Kaolin",
          "amount": 20.0
        },
        {
          "material": "G-200 Feldspar",
          "amount": 20.0
        },
        {
          "material": "Silica",
          "amount": 15.0
        },
        {
          "material": "Wollastonite",
          "amount": 10.0
        },
        {
          "material": "Bone Ash",
          "amount": 5.0
        }
      ],
      "description": "Glaze Type: Ash This glaze is for human bone ash. From Bill Edwards on ClayArt http://www.tallapoosariverpottery.com/ The bone ash will need screened and in my case it took further pulverizing. Once I screen the content I took some of the larger particles and included it in the clay. The largest particles left over, and there most likely will be some, was put in the urns and sealed. So the finished product contained bone ash in the clay, in the glaze and in the end after final firing the cremains left over were sealed in each container and returned to the family. some of the small calcined (from cremation) fragments acted like iron bleeding in spots through the clay and glaze. It didn't run and I did add some colorants to this glaze. The results were nice!",
      "createdBy": "Glazy Admin",
      "source": "glazy.org",
      "url": "https://glazy.org/recipes/940"
    },
    {
      "id": 54,
      "code": "GLAZY-54",
      "name": "Ash Katz Fake",
      "cone": "10",
      "surface": "",
      "transparency": "",
      "atmosphere": "Reduction",
      "subtype": "Glaze - Ash",
      "ingredients": [
        {
          "material": "Barnard Slip",
          "amount": 55.0
        },
        {
          "material": "Whiting",
          "amount": 45.0
        }
      ],
      "description": "My favorite very runny fake ash glaze: Louis Katz",
      "createdBy": "Glazy Admin",
      "source": "glazy.org",
      "url": "https://glazy.org/recipes/54"
    },
    {
      "id": 55,
      "code": "GLAZY-55",
      "name": "Ash Lanman Fake Wood",
      "cone": "9 - 10",
      "surface": "",
      "transparency": "Semi-opaque",
      "atmosphere": "Oxidation, Reduction",
      "subtype": "Glaze - Ash - Slip-Based",
      "ingredients": [
        {
          "material": "Whiting",
          "amount": 30.0
        },
        {
          "material": "Silica",
          "amount": 19.0
        },
        {
          "material": "Ball Clay",
          "amount": 18.0
        },
        {
          "material": "Custer Feldspar",
          "amount": 15.0
        },
        {
          "material": "Dolomite",
          "amount": 9.0
        },
        {
          "material": "Strontium Carbonate",
          "amount": 6.75
        }
      ],
      "additionals": [
        {
          "material": "Iron oxide",
          "amount": 4.0
        }
      ],
      "description": "Glaze Type: Fake ash Streaks, webs, pulls, like wood ash. Recalculated by Bob Lanman from the old Hay's Drippy: Albany 60, Whiting 30, Barium 10 w/ new materials. Same look but a little more matt. Beautiful over white body, white slip. David Posner says this glaze looks great in oxidation with Mason stains added.",
      "createdBy": "Glazy Admin",
      "source": "glazy.org",
      "url": "https://glazy.org/recipes/55"
    },
    {
      "id": 941,
      "code": "GLAZY-941",
      "name": "Ash Levison",
      "cone": "6",
      "surface": "",
      "transparency": "",
      "atmosphere": "",
      "subtype": "Glaze - Ash",
      "ingredients": [
        {
          "material": "Wood ash",
          "amount": 40.0
        },
        {
          "material": "Custer Feldspar",
          "amount": 40.0
        },
        {
          "material": "Ball Clay",
          "amount": 10.0
        },
        {
          "material": "Silica",
          "amount": 10.0
        }
      ],
      "additionals": [
        {
          "material": "Rutile",
          "amount": 4.0
        },
        {
          "material": "Cobalt Carbonate",
          "amount": 2.0
        }
      ],
      "description": "Glaze Type: Ash Original recipe called for washed ash. Glaze in blue/greyish mottled matt. I like it but I have not been able to have it bead-up and run. What chemical should I add to change its' melting characteristics? Should I fire to cone 7 or even 8? should I soak? I would also like to have an ash glaze in the green (forest) and brown/tan hues. Any suggestions? submitted by: Mitch Levison e-mail:",
      "createdBy": "Glazy Admin",
      "source": "glazy.org",
      "url": "https://glazy.org/recipes/941"
    },
    {
      "id": 942,
      "code": "GLAZY-942",
      "name": "Ash Look",
      "cone": "6",
      "surface": "",
      "transparency": "Semi-opaque",
      "atmosphere": "Oxidation",
      "subtype": "Glaze - Ash",
      "ingredients": [
        {
          "material": "Ferro Frit 3195",
          "amount": 46.0
        },
        {
          "material": "Whiting",
          "amount": 34.0
        },
        {
          "material": "EP Kaolin",
          "amount": 20.0
        }
      ],
      "description": "Glaze Type: Ash A fake wood ash at cone 6 oxidation. It does run in those rivulets. I added 3% copper carbonate but I am sure some other colorants would be worth a try. submitted by: Suzanne Fuqua e-mail:",
      "createdBy": "Glazy Admin",
      "source": "glazy.org",
      "url": "https://glazy.org/recipes/942"
    },
    {
      "id": 56,
      "code": "GLAZY-56",
      "name": "Ash McWhinnie Base",
      "cone": "8 - 10",
      "surface": "",
      "transparency": "",
      "atmosphere": "",
      "subtype": "Glaze - Ash",
      "ingredients": [
        {
          "material": "Silica",
          "amount": 33.39
        },
        {
          "material": "Custer Feldspar",
          "amount": 15.55
        },
        {
          "material": "Whiting",
          "amount": 15.3
        },
        {
          "material": "Wood ash",
          "amount": 14.54
        },
        {
          "material": "Georgia Kaolin",
          "amount": 10.91
        },
        {
          "material": "Gerstley Borate",
          "amount": 8.45
        },
        {
          "material": "Magnesium carbonate",
          "amount": 1.86
        }
      ],
      "description": "Glaze Type: Ash For a Cone 6 glaze, Nepheline Syenite can be substituted for the Custer Feldspar. Kevin O'Hara asked about a reliable base formula for an ash glaze. We have been using the glaze base provided by Harold McWhinnie in his November 1986 'Ceramics Monthly' article (A Multipurpose Glaze, p. 75). We repeat it below. If you have any questions about this glaze, we believe that Harold is now monitoring the Clayart list regularly. We have experimented with various types of wood ash. We now use pecan hull ash. Fortunately, we have many pecan trees in the area along with cracking plants that kindly supply us with the hulls. There is a lot of oil in pecan hulls (including many nuts) so they burn hot with very little but fine ash. We do not wash this ash; however, we have found that we must wash other wood ash. We experimented with Victoria's Secret ash (burned their ceasely catalogs) but found it full of trash and required cleaning. John and Judy McCain Palo Pinto Pottery",
      "createdBy": "Glazy Admin",
      "source": "glazy.org",
      "url": "https://glazy.org/recipes/56"
    },
    {
      "id": 57,
      "code": "GLAZY-57",
      "name": "Ash pale green",
      "cone": "10",
      "surface": "Satin-matte",
      "transparency": "Translucent",
      "atmosphere": "Reduction",
      "subtype": "Glaze - Ash",
      "ingredients": [
        {
          "material": "Wood ash",
          "amount": 35.0
        },
        {
          "material": "Silica",
          "amount": 20.0
        },
        {
          "material": "Albany slip",
          "amount": 15.0
        },
        {
          "material": "Feldspar",
          "amount": 10.0
        },
        {
          "material": "Whiting",
          "amount": 8.0
        },
        {
          "material": "Ball Clay",
          "amount": 6.0
        },
        {
          "material": "Kaolin",
          "amount": 6.0
        }
      ],
      "additionals": [
        {
          "material": "Zircopax",
          "amount": 4.0
        }
      ],
      "description": "Glaze Type: Ash From Scott Goldberg. Orig. calls for p spar.",
      "createdBy": "Glazy Admin",
      "source": "glazy.org",
      "url": "https://glazy.org/recipes/57"
    },
    {
      "id": 9649,
      "code": "GLAZY-9649",
      "name": "Ash tenmoku",
      "cone": "10 - 12",
      "surface": "",
      "transparency": "",
      "atmosphere": "Reduction",
      "subtype": "Glaze - Iron - Tenmoku",
      "ingredients": [
        {
          "material": "Custer Feldspar",
          "amount": 44.0
        },
        {
          "material": "Silica",
          "amount": 22.0
        },
        {
          "material": "Whiting",
          "amount": 16.0
        },
        {
          "material": "Kentucky OM #4 Ball Clay",
          "amount": 10.0
        },
        {
          "material": "Hardwood ash",
          "amount": 8.0
        }
      ],
      "additionals": [
        {
          "material": "Red Iron Oxide",
          "amount": 9.0
        }
      ],
      "description": "",
      "createdBy": "chance taylor",
      "source": "glazy.org",
      "url": "https://glazy.org/recipes/9649"
    },
    {
      "id": 60,
      "code": "GLAZY-60",
      "name": "Ash Traditional",
      "cone": "10 - 11",
      "surface": "Satin",
      "transparency": "Translucent",
      "atmosphere": "Reduction",
      "subtype": "Glaze - Ash",
      "ingredients": [
        {
          "material": "Wood ash",
          "amount": 50.0
        },
        {
          "material": "Redart",
          "amount": 50.0
        }
      ],
      "description": "Glaze Type: Ash Blue = +1% Cobalt carb Green = + 3-5% copper carb brown/gold: +3% nickel ox Blue/green +1% cobalt carb and 0.5% chrome ox From Conner Burns in Clay Times Mar/Apr 07. Test. Add more ash to make more rivulets or more Redart to stiffen up. Brown thin to green thicker w/o colorants.",
      "createdBy": "Glazy Admin",
      "source": "glazy.org",
      "url": "https://glazy.org/recipes/60"
    },
    {
      "id": 945,
      "code": "GLAZY-945",
      "name": "ash Zakin's GK",
      "cone": "5 - 6",
      "surface": "",
      "transparency": "",
      "atmosphere": "Oxidation, Reduction",
      "subtype": "Glaze - Ash",
      "ingredients": [
        {
          "material": "Ferro Frit 3124",
          "amount": 18.2
        },
        {
          "material": "Wood ash",
          "amount": 15.2
        },
        {
          "material": "Spodumene",
          "amount": 15.2
        },
        {
          "material": "Whiting",
          "amount": 13.1
        },
        {
          "material": "Strontium Carbonate",
          "amount": 11.1
        },
        {
          "material": "EP Kaolin",
          "amount": 10.1
        },
        {
          "material": "Nepheline Syenite",
          "amount": 10.1
        },
        {
          "material": "Magnesium carbonate",
          "amount": 7.1
        }
      ],
      "additionals": [
        {
          "material": "Opax",
          "amount": 12.1
        },
        {
          "material": "Bentonite",
          "amount": 2.0
        }
      ],
      "description": "Glaze Type: Ash > ClayArt Listserv recipe < If you find this glaze useful, please consider submitting it to the GlazeBase project with full documentation. Use one of the GlazeBase submission formats available on the CeramicsWeb web page. comments: Use unwashed fireplace ash. Doesn't add to 100 because of the strontium/barium substitution, the bentonite, and the ash. This may be closer to cone 5 than cone 6 but seems to work over a range of a couple cones. This is Zakin's GK base with 15% unwashed, mixed fireplace ashes, with strontium substituted for barium and superpax for opax. By itself over porcelain, the glaze is not particularly interesting. But other glazes on top of it run and drip and blend together nicely. I've found that if I glaze the lower 2/3 or 3/4 of a pot with a well-behaved glossy glaze, brush a coat of this ZGK ash glaze on the top 1/3 or so and then brush or dip some third glaze on top of the ash glaze, I get a nice pattern of runs that don't go off the bottom of the pot onto the kiln shelf (usually). Different glazes give different kinds of runs and bands of different glazes are interesting too. The few times I tried a matte glaze on the bottom, the pots cracked. Could have been coincidence. But I've been sticking with glossy glazes on the bottom since then. submitted by: Janet Price e-mail:",
      "createdBy": "Glazy Admin",
      "source": "glazy.org",
      "url": "https://glazy.org/recipes/945"
    },
    {
      "id": 62,
      "code": "GLAZY-62",
      "name": "Ash, fake Donna's",
      "cone": "9",
      "surface": "Satin-matte",
      "transparency": "Translucent",
      "atmosphere": "Reduction",
      "subtype": "Glaze - Ash - Slip-Based",
      "ingredients": [
        {
          "material": "Albany slip",
          "amount": 60.0
        },
        {
          "material": "Whiting",
          "amount": 30.0
        },
        {
          "material": "Barium Carbonate",
          "amount": 10.0
        }
      ],
      "additionals": [
        {
          "material": "Rutile",
          "amount": 5.0
        }
      ],
      "description": "Glaze Type: Fake ash also try +10% rutile From Nan Smith",
      "createdBy": "Glazy Admin",
      "source": "glazy.org",
      "url": "https://glazy.org/recipes/62"
    },
    {
      "id": 10825,
      "code": "GLAZY-10825",
      "name": "Ash/Nepheline Syenite/Oldenwalder Red Clay Triaxial",
      "cone": "6",
      "surface": "",
      "transparency": "",
      "atmosphere": "Oxidation",
      "subtype": "Glaze",
      "ingredients": [
        {
          "material": "Hardwood ash",
          "amount": 33.33
        },
        {
          "material": "Nepheline Syenite",
          "amount": 33.33
        },
        {
          "material": "Oldenwalder Clay",
          "amount": 33.33
        }
      ],
      "description": "",
      "createdBy": "Alisa Liskin Clausen",
      "source": "glazy.org",
      "url": "https://glazy.org/recipes/10825"
    },
    {
      "id": 246354,
      "code": "GLAZY-246354",
      "name": "Ashes to Ashes",
      "cone": "6",
      "surface": "Glossy",
      "transparency": "Semi-opaque",
      "atmosphere": "Oxidation",
      "subtype": "Glaze - Ash",
      "ingredients": [
        {
          "material": "Ferro Frit 3195",
          "amount": 18.18
        },
        {
          "material": "Mixed wood ash",
          "amount": 14.05
        },
        {
          "material": "Custer Feldspar",
          "amount": 14.05
        },
        {
          "material": "EP Kaolin",
          "amount": 14.05
        },
        {
          "material": "Silica",
          "amount": 14.05
        },
        {
          "material": "Horsetail Ash - Brazoria County, Texas",
          "amount": 14.05
        },
        {
          "material": "Whiting",
          "amount": 11.57
        }
      ],
      "description": "I love this glaze. A pale green glaze with speckles -- it just looks elegant. The wood ashes were taken from my neighbor's fire pit, and he burns a variety of wood (probably a lot of cottonwood branches). The pale green is due to the wood ash, while the speckles (I'm pretty sure) are due to iron oxide particles from a rusting fire grate. This source will be difficult to replicate exactly. The horsetail ash was collected by me, and has an accurate corresponding laboratory analysis, so this could be adapted easily to other materials. The source of wood ash will be variable, as will any iron oxide inclusions, which adds to the charm. The glaze has stable ratios, but of course this will vary with the wood ash. I add 0.7% CMC gum to make it brushable, and brush 3 coats.",
      "createdBy": "Clark Andersen",
      "source": "glazy.org",
      "url": "https://glazy.org/recipes/246354"
    },
    {
      "id": 24266,
      "code": "GLAZY-24266",
      "name": "Ashleigh's Rivulet",
      "cone": "5 - 6",
      "surface": "Semi-glossy",
      "transparency": "Translucent",
      "atmosphere": "Oxidation",
      "subtype": "Glaze - Ash - Synthetic/Fake",
      "ingredients": [
        {
          "material": "Ball Clay",
          "amount": 27.3
        },
        {
          "material": "Whiting",
          "amount": 27.3
        },
        {
          "material": "Dolomite",
          "amount": 13.6
        },
        {
          "material": "Strontium Carbonate",
          "amount": 13.6
        },
        {
          "material": "Ferro Frit 3134",
          "amount": 9.1
        },
        {
          "material": "Silica",
          "amount": 9.1
        }
      ],
      "additionals": [
        {
          "material": "Red Iron Oxide",
          "amount": 10.0
        },
        {
          "material": "Titanium Dioxide",
          "amount": 5.0
        },
        {
          "material": "Bentonite",
          "amount": 2.0
        }
      ],
      "description": "This is designed to run and create a rivulet effect, similar to real ash glazes. Recommended to place near the upper half of vessel as decoration over a matte base glaze.",
      "createdBy": "Ashley",
      "source": "glazy.org",
      "url": "https://glazy.org/recipes/24266"
    },
    {
      "id": 40401,
      "code": "GLAZY-40401",
      "name": "Ashley Wedding Day",
      "cone": "6 - 10",
      "surface": "Matte",
      "transparency": "Opaque",
      "atmosphere": "Oxidation",
      "subtype": "Glaze - Crystalline - Micro",
      "ingredients": [
        {
          "material": "Nepheline Syenite",
          "amount": 26.95
        },
        {
          "material": "Silica",
          "amount": 26.0
        },
        {
          "material": "Dolomite",
          "amount": 16.05
        },
        {
          "material": "EP Kaolin",
          "amount": 13.17
        },
        {
          "material": "Talc",
          "amount": 11.29
        },
        {
          "material": "Lithium Carbonate",
          "amount": 6.54
        }
      ],
      "additionals": [
        {
          "material": "Titanium Dioxide",
          "amount": 5.0
        },
        {
          "material": "Zircopax",
          "amount": 5.0
        }
      ],
      "description": ":)",
      "createdBy": "Ginger",
      "source": "glazy.org",
      "url": "https://glazy.org/recipes/40401"
    },
    {
      "id": 58840,
      "code": "GLAZY-58840",
      "name": "Ashley's Best (magnesium purple)",
      "cone": "6",
      "surface": "Matte",
      "transparency": "Opaque",
      "atmosphere": "Oxidation",
      "subtype": "Glaze",
      "ingredients": [
        {
          "material": "Nepheline Syenite",
          "amount": 27.2
        },
        {
          "material": "Silica",
          "amount": 25.3
        },
        {
          "material": "Dolomite",
          "amount": 16.2
        },
        {
          "material": "Kaolin",
          "amount": 13.3
        },
        {
          "material": "Talc",
          "amount": 11.4
        },
        {
          "material": "Lithium Carbonate",
          "amount": 6.6
        }
      ],
      "additionals": [
        {
          "material": "Cobalt Carbonate",
          "amount": 3.0
        }
      ],
      "description": "2-4 cobalt carb. for different color intensities.",
      "createdBy": "Alisa Liskin Clausen",
      "source": "glazy.org",
      "url": "https://glazy.org/recipes/58840"
    },
    {
      "id": 33212,
      "code": "GLAZY-33212",
      "name": "Ashley's Best Opacified + colorants",
      "cone": "6 - 10",
      "surface": "Matte",
      "transparency": "Opaque",
      "atmosphere": "Oxidation",
      "subtype": "Glaze - Purple - Magnesium Matte",
      "ingredients": [
        {
          "material": "Nepheline Syenite",
          "amount": 26.95
        },
        {
          "material": "Silica",
          "amount": 26.0
        },
        {
          "material": "Dolomite",
          "amount": 16.05
        },
        {
          "material": "EP Kaolin",
          "amount": 13.17
        },
        {
          "material": "Talc",
          "amount": 11.29
        },
        {
          "material": "Lithium Carbonate",
          "amount": 6.54
        }
      ],
      "additionals": [
        {
          "material": "Titanium Dioxide",
          "amount": 5.0
        },
        {
          "material": "Zircopax",
          "amount": 5.0
        }
      ],
      "description": "I think the theory is, if done right, the crystals grow matte enough and you don't need an opacifier - at cone 6 this works for me. but - when thin at 6 ox, the 4 cobalt version of this glaze breaks translucent blue - I wanted it truly opaque without knowing if the crystals would exist at a hotter temp (10 ox). I think things would run less at cone 6 without sacrificing the crystals (since we know they work already in this base at that temp). I fired these without a hold, but in a big oval kiln (takes a day to naturally cool). Also regarding running: I do loooooongggg dips. 10 seconds. because I am mostly using these glazes like paint on flat tiles (with cmc) and they go on THICK as is my painting style. no running happens on flat work. 0. control 1. + 1 tin 2. + 1 tin, 3 rutile 3. + 3 rutile 4. + 3 rutile, 1 cobalt carb 5. + 3 rutile, 1 copper carb 6. + 2 cobalt carb 7. + 2 copper carb 8. + 2 manganese carb 9. + 2 manganese carb, 2 rutile 10. + 2 RIO 11. + 2 RIO, 1 chrome ox, 1 cobalt ox 12. + 2 RIO, 1 chrome ox 13. + 2 RIO, 1 cobalt carb 14. + .5 chrome 15. + 2 nickel carb 16. +5 purple inclusion stain",
      "createdBy": "Ginger",
      "source": "glazy.org",
      "url": "https://glazy.org/recipes/33212"
    },
    {
      "id": 33390,
      "code": "GLAZY-33390",
      "name": "Ashley's Best TEST 6",
      "cone": "6",
      "surface": "Matte",
      "transparency": "Opaque",
      "atmosphere": "Oxidation",
      "subtype": "Glaze - Purple - Magnesium Matte",
      "ingredients": [
        {
          "material": "Nepheline Syenite",
          "amount": 29.74
        },
        {
          "material": "Silica",
          "amount": 25.42
        },
        {
          "material": "Dolomite",
          "amount": 16.62
        },
        {
          "material": "EP Kaolin",
          "amount": 11.26
        },
        {
          "material": "Talc",
          "amount": 10.28
        },
        {
          "material": "Lithium Carbonate",
          "amount": 6.12
        },
        {
          "material": "Whiting",
          "amount": 0.55
        }
      ],
      "additionals": [
        {
          "material": "Cobalt Carbonate",
          "amount": 4.0
        },
        {
          "material": "Bentonite",
          "amount": 2.0
        }
      ],
      "description": "page 125",
      "createdBy": "John Britt",
      "source": "glazy.org",
      "url": "https://glazy.org/recipes/33390"
    },
    {
      "id": 33391,
      "code": "GLAZY-33391",
      "name": "Ashley's Best TEST 7",
      "cone": "6",
      "surface": "Matte",
      "transparency": "Opaque",
      "atmosphere": "Oxidation",
      "subtype": "Glaze - Purple - Magnesium Matte",
      "ingredients": [
        {
          "material": "Nepheline Syenite",
          "amount": 29.44
        },
        {
          "material": "Silica",
          "amount": 26.19
        },
        {
          "material": "Dolomite",
          "amount": 16.45
        },
        {
          "material": "EP Kaolin",
          "amount": 11.15
        },
        {
          "material": "Talc",
          "amount": 9.09
        },
        {
          "material": "Lithium Carbonate",
          "amount": 6.06
        },
        {
          "material": "Whiting",
          "amount": 1.62
        }
      ],
      "additionals": [
        {
          "material": "Cobalt Carbonate",
          "amount": 4.0
        },
        {
          "material": "Bentonite",
          "amount": 2.0
        }
      ],
      "description": "page 125",
      "createdBy": "John Britt",
      "source": "glazy.org",
      "url": "https://glazy.org/recipes/33391"
    },
    {
      "id": 18122,
      "code": "GLAZY-18122",
      "name": "Ashley's Best with 4 cobalt",
      "cone": "6",
      "surface": "Matte",
      "transparency": "Opaque",
      "atmosphere": "Oxidation",
      "subtype": "Glaze - Purple - Magnesium Matte",
      "ingredients": [
        {
          "material": "Nepheline Syenite",
          "amount": 27.2
        },
        {
          "material": "Silica",
          "amount": 25.3
        },
        {
          "material": "Dolomite",
          "amount": 16.2
        },
        {
          "material": "EP Kaolin",
          "amount": 13.3
        },
        {
          "material": "Talc",
          "amount": 11.4
        },
        {
          "material": "Lithium Carbonate",
          "amount": 6.6
        }
      ],
      "additionals": [
        {
          "material": "Cobalt Carbonate",
          "amount": 4.0
        },
        {
          "material": "Bentonite",
          "amount": 2.0
        }
      ],
      "description": "page 125 in mid range john britt book. A+ JB, you da man. my images were naturally cooled. I tested the entire table from the book, and this was the definitive best/favorite for our studio.",
      "createdBy": "Ginger",
      "source": "glazy.org",
      "url": "https://glazy.org/recipes/18122"
    },
    {
      "id": 40509,
      "code": "GLAZY-40509",
      "name": "Ashley's Best with 4 cobalt (Copy)",
      "cone": "6",
      "surface": "Matte",
      "transparency": "Opaque",
      "atmosphere": "Oxidation",
      "subtype": "Glaze - Purple - Magnesium Matte",
      "ingredients": [
        {
          "material": "Nepheline Syenite",
          "amount": 27.2
        },
        {
          "material": "Silica",
          "amount": 25.3
        },
        {
          "material": "Dolomite",
          "amount": 16.2
        },
        {
          "material": "EP Kaolin",
          "amount": 13.3
        },
        {
          "material": "Talc",
          "amount": 11.4
        },
        {
          "material": "Lithium Carbonate",
          "amount": 6.6
        }
      ],
      "additionals": [
        {
          "material": "Cobalt Carbonate",
          "amount": 4.0
        },
        {
          "material": "Bentonite",
          "amount": 2.0
        }
      ],
      "description": "page 125 in mid range john britt book. A+ JB, you da man. my images were naturally cooled. I tested the entire table from the book, and this was the definitive best/favorite for our studio.",
      "createdBy": "Kate Tierney",
      "source": "glazy.org",
      "url": "https://glazy.org/recipes/40509"
    },
    {
      "id": 33389,
      "code": "GLAZY-33389",
      "name": "Ashley's Best with 4 cobalt Original from John Britt's Mid-Range Book",
      "cone": "6",
      "surface": "Matte",
      "transparency": "Opaque",
      "atmosphere": "Oxidation",
      "subtype": "Glaze - Purple - Magnesium Matte",
      "ingredients": [
        {
          "material": "Nepheline Syenite",
          "amount": 27.2
        },
        {
          "material": "Silica",
          "amount": 25.3
        },
        {
          "material": "Dolomite",
          "amount": 16.2
        },
        {
          "material": "EP Kaolin",
          "amount": 13.3
        },
        {
          "material": "Talc",
          "amount": 11.4
        },
        {
          "material": "Lithium Carbonate",
          "amount": 6.6
        }
      ],
      "additionals": [
        {
          "material": "Cobalt Carbonate",
          "amount": 4.0
        },
        {
          "material": "Bentonite",
          "amount": 2.0
        }
      ],
      "description": "page 125",
      "createdBy": "John Britt",
      "source": "glazy.org",
      "url": "https://glazy.org/recipes/33389"
    },
    {
      "id": 148292,
      "code": "GLAZY-148292",
      "name": "Ashley\u2019s Best",
      "cone": "6",
      "surface": "",
      "transparency": "",
      "atmosphere": "Oxidation",
      "subtype": "Glaze",
      "ingredients": [
        {
          "material": "Nepheline Syenite",
          "amount": 27.2
        },
        {
          "material": "Silica",
          "amount": 25.3
        },
        {
          "material": "Dolomite",
          "amount": 16.2
        },
        {
          "material": "EP Kaolin",
          "amount": 13.3
        },
        {
          "material": "Talc",
          "amount": 11.4
        },
        {
          "material": "Lithium Carbonate",
          "amount": 6.6
        }
      ],
      "additionals": [
        {
          "material": "Cobalt Carbonate",
          "amount": 4.0
        }
      ],
      "description": "From page 125 of John Britt's The Complete Guide to Mid-Range Glazes.",
      "createdBy": "Julia Hindle",
      "source": "glazy.org",
      "url": "https://glazy.org/recipes/148292"
    },
    {
      "id": 17588,
      "code": "GLAZY-17588",
      "name": "Assad Black",
      "cone": "5 - 7",
      "surface": "Satin",
      "transparency": "Opaque",
      "atmosphere": "Oxidation",
      "subtype": "Glaze - Black - Satin",
      "ingredients": [
        {
          "material": "Nepheline Syenite",
          "amount": 76.8
        },
        {
          "material": "Silica",
          "amount": 10.5
        },
        {
          "material": "Dolomite",
          "amount": 5.3
        },
        {
          "material": "Whiting",
          "amount": 4.2
        },
        {
          "material": "Zinc Oxide",
          "amount": 3.2
        }
      ],
      "additionals": [
        {
          "material": "Bentonite",
          "amount": 5.3
        },
        {
          "material": "Copper Carbonate",
          "amount": 4.2
        }
      ],
      "description": "R2 to R0 ratio not the best and low silica level.",
      "createdBy": "Jeff Szarzi",
      "source": "glazy.org",
      "url": "https://glazy.org/recipes/17588"
    },
    {
      "id": 18406,
      "code": "GLAZY-18406",
      "name": "Assad Opalescent",
      "cone": "6",
      "surface": "Semi-glossy",
      "transparency": "Translucent",
      "atmosphere": "Oxidation",
      "subtype": "Glaze - White, Off-White",
      "ingredients": [
        {
          "material": "Ferro Frit 3134",
          "amount": 33.0
        },
        {
          "material": "Silica",
          "amount": 26.0
        },
        {
          "material": "Kaolin",
          "amount": 24.0
        },
        {
          "material": "Amtalc-C98 Talc",
          "amount": 17.0
        }
      ],
      "additionals": [
        {
          "material": "Bentonite",
          "amount": 2.0
        }
      ],
      "description": "Very Reliable, layers nicely with other glazes. Varies from quite clear to white, uneven brushing can produce some beautiful results.",
      "createdBy": "James Creamer",
      "source": "glazy.org",
      "url": "https://glazy.org/recipes/18406"
    },
    {
      "id": 17376,
      "code": "GLAZY-17376",
      "name": "Astor #23 Amarillo",
      "cone": "6",
      "surface": "Glossy",
      "transparency": "Semi-opaque",
      "atmosphere": "Oxidation",
      "subtype": "Glaze",
      "ingredients": [
        {
          "material": "Ferro Frit 3134",
          "amount": 26.0
        },
        {
          "material": "Minspar 200",
          "amount": 26.0
        },
        {
          "material": "Silica",
          "amount": 23.0
        },
        {
          "material": "Dolomite",
          "amount": 14.0
        },
        {
          "material": "EP Kaolin",
          "amount": 11.0
        }
      ],
      "additionals": [
        {
          "material": "Stain",
          "amount": 15.0
        },
        {
          "material": "Bentonite",
          "amount": 2.0
        }
      ],
      "description": "Mason stain = Canary Yellow (15%)",
      "createdBy": "glazy_squirrels",
      "source": "glazy.org",
      "url": "https://glazy.org/recipes/17376"
    },
    {
      "id": 153118,
      "code": "GLAZY-153118",
      "name": "Astor Amarilla A003",
      "cone": "4 - 5 1/2",
      "surface": "Semi-matte",
      "transparency": "Opaque",
      "atmosphere": "Oxidation",
      "subtype": "Glaze",
      "ingredients": [
        {
          "material": "Soda Feldspar",
          "amount": 26.0
        },
        {
          "material": "Crecer Frit 804",
          "amount": 26.0
        },
