Repository: MrSeldon/argilev2

File: data/glazes/glazy.json (part 22 of 315)
{
        {
          "material": "Silica",
          "amount": 23.0
        },
        {
          "material": "Dolomite",
          "amount": 14.0
        },
        {
          "material": "Caol\u00edn Patag\u00f3nico",
          "amount": 11.0
        }
      ],
      "additionals": [
        {
          "material": "Stain",
          "amount": 15.0
        },
        {
          "material": "Bentonite",
          "amount": 2.0
        },
        {
          "material": "Zircopax",
          "amount": 1.5
        }
      ],
      "description": "",
      "createdBy": "Mart\u00edn Rolando",
      "source": "glazy.org",
      "url": "https://glazy.org/recipes/153118"
    },
    {
      "id": 210169,
      "code": "GLAZY-210169",
      "name": "Astor Brea Quiral D104",
      "cone": "4 - 5 1/2",
      "surface": "Glossy",
      "transparency": "Translucent",
      "atmosphere": "Oxidation",
      "subtype": "Glaze - Iron",
      "ingredients": [
        {
          "material": "Basalto Tob\u00edas Ober\u00e1 - Misiones Arg.",
          "amount": 43.0
        },
        {
          "material": "MFA-013 (Te\u00f3rico!!!)",
          "amount": 31.0
        },
        {
          "material": "Soda Feldspar",
          "amount": 19.5
        },
        {
          "material": "Silica",
          "amount": 6.5
        }
      ],
      "additionals": [
        {
          "material": "Bentonite",
          "amount": 2.0
        },
        {
          "material": "Black Copper Oxide",
          "amount": 1.0
        },
        {
          "material": "Manganese Dioxide",
          "amount": 1.0
        }
      ],
      "description": "Se esperaba un esmalte base capaz de recibir cubiertas de otros esmaltes. No se logran buenos efectos. Un caramelo oscuro trasl\u00facido.",
      "createdBy": "Mart\u00edn Rolando",
      "source": "glazy.org",
      "url": "https://glazy.org/recipes/210169"
    },
    {
      "id": 38716,
      "code": "GLAZY-38716",
      "name": "astor menta",
      "cone": "5 - 6",
      "surface": "",
      "transparency": "",
      "atmosphere": "Oxidation",
      "subtype": "Glaze",
      "ingredients": [
        {
          "material": "Soda Feldspar",
          "amount": 98.5
        },
        {
          "material": "Silica",
          "amount": 35.5
        },
        {
          "material": "Ferro Frit 3134",
          "amount": 24.0
        },
        {
          "material": "EP Kaolin",
          "amount": 16.0
        },
        {
          "material": "Magnesium carbonate",
          "amount": 13.0
        },
        {
          "material": "Whiting",
          "amount": 13.0
        },
        {
          "material": "Rutile",
          "amount": 10.0
        },
        {
          "material": "Bentonite",
          "amount": 4.0
        },
        {
          "material": "Cobalt Oxide",
          "amount": 0.42
        }
      ],
      "description": "",
      "createdBy": "Sergio Barba",
      "source": "glazy.org",
      "url": "https://glazy.org/recipes/38716"
    },
    {
      "id": 7309,
      "code": "GLAZY-7309",
      "name": "Astor#23 555",
      "cone": "5 - 6",
      "surface": "Satin",
      "transparency": "Semi-opaque",
      "atmosphere": "Oxidation",
      "subtype": "Glaze",
      "ingredients": [
        {
          "material": "Soda Feldspar",
          "amount": 26.0
        },
        {
          "material": "Crecer Frit 804",
          "amount": 26.0
        },
        {
          "material": "Silica",
          "amount": 23.0
        },
        {
          "material": "Dolomite",
          "amount": 14.0
        },
        {
          "material": "Kaolin",
          "amount": 11.0
        }
      ],
      "additionals": [
        {
          "material": "Red Iron Oxide",
          "amount": 5.0
        },
        {
          "material": "Titanium Dioxide",
          "amount": 5.0
        },
        {
          "material": "Zinc Oxide",
          "amount": 5.0
        },
        {
          "material": "Bentonite",
          "amount": 2.0
        }
      ],
      "description": "",
      "createdBy": "Clara Giorello",
      "source": "glazy.org",
      "url": "https://glazy.org/recipes/7309"
    },
    {
      "id": 7279,
      "code": "GLAZY-7279",
      "name": "Astor#23 Amarillo",
      "cone": "4 - 6",
      "surface": "Satin",
      "transparency": "Opaque",
      "atmosphere": "Oxidation",
      "subtype": "Glaze - Yellow - Stain",
      "ingredients": [
        {
          "material": "Soda Feldspar",
          "amount": 26.0
        },
        {
          "material": "Crecer Frit 804",
          "amount": 26.0
        },
        {
          "material": "Silica",
          "amount": 23.0
        },
        {
          "material": "Dolomite",
          "amount": 14.0
        },
        {
          "material": "Kaolin",
          "amount": 11.0
        }
      ],
      "additionals": [
        {
          "material": "Yellow stain",
          "amount": 15.0
        },
        {
          "material": "Bentonite",
          "amount": 2.0
        }
      ],
      "description": "Stain: Pigmento. Us\u00e9 el #2323 de Crecer (Buenos Aires)",
      "createdBy": "Clara Giorello",
      "source": "glazy.org",
      "url": "https://glazy.org/recipes/7279"
    },
    {
      "id": 7312,
      "code": "GLAZY-7312",
      "name": "Astor#23 Aqua",
      "cone": "5 - 6",
      "surface": "Semi-glossy",
      "transparency": "Opaque",
      "atmosphere": "Oxidation",
      "subtype": "Glaze - Green - Copper",
      "ingredients": [
        {
          "material": "Soda Feldspar",
          "amount": 26.0
        },
        {
          "material": "Crecer Frit 804",
          "amount": 26.0
        },
        {
          "material": "Silica",
          "amount": 23.0
        },
        {
          "material": "Dolomite",
          "amount": 14.0
        },
        {
          "material": "Kaolin",
          "amount": 11.0
        }
      ],
      "additionals": [
        {
          "material": "Titanium Dioxide",
          "amount": 5.0
        },
        {
          "material": "Bentonite",
          "amount": 2.0
        },
        {
          "material": "Black Copper Oxide",
          "amount": 1.6
        }
      ],
      "description": "",
      "createdBy": "Clara Giorello",
      "source": "glazy.org",
      "url": "https://glazy.org/recipes/7312"
    },
    {
      "id": 7287,
      "code": "GLAZY-7287",
      "name": "Astor#23 Azul",
      "cone": "5 - 6",
      "surface": "Glossy",
      "transparency": "Opaque",
      "atmosphere": "Oxidation",
      "subtype": "Glaze - Blue - Cobalt",
      "ingredients": [
        {
          "material": "Soda Feldspar",
          "amount": 26.0
        },
        {
          "material": "Crecer Frit 804",
          "amount": 26.0
        },
        {
          "material": "Silica",
          "amount": 23.0
        },
        {
          "material": "Dolomite",
          "amount": 14.0
        },
        {
          "material": "Kaolin",
          "amount": 11.0
        }
      ],
      "additionals": [
        {
          "material": "Cobalt Carbonate",
          "amount": 5.0
        },
        {
          "material": "Rutile",
          "amount": 5.0
        },
        {
          "material": "Bentonite",
          "amount": 2.0
        }
      ],
      "description": "",
      "createdBy": "Clara Giorello",
      "source": "glazy.org",
      "url": "https://glazy.org/recipes/7287"
    },
    {
      "id": 8908,
      "code": "GLAZY-8908",
      "name": "Astor#23 Base",
      "cone": "5 - 6",
      "surface": "Satin",
      "transparency": "Translucent",
      "atmosphere": "Oxidation",
      "subtype": "Glaze - White, Off-White",
      "ingredients": [
        {
          "material": "Soda Feldspar",
          "amount": 26.0
        },
        {
          "material": "Crecer Frit 804",
          "amount": 26.0
        },
        {
          "material": "Silica",
          "amount": 23.0
        },
        {
          "material": "Dolomite",
          "amount": 14.0
        },
        {
          "material": "Kaolin",
          "amount": 11.0
        }
      ],
      "description": "Base del grupo Astor (Abbiati, Nabel, Iafigliola), salida de una grilla de Currie, la #23. Decanta r\u00e1pidamente. Agregar 2% Bentonita. Al hidratar, agregar 1cda de vinagre por cada 200 grs de esmalte seco.",
      "createdBy": "Clara Giorello",
      "source": "glazy.org",
      "url": "https://glazy.org/recipes/8908"
    },
    {
      "id": 62875,
      "code": "GLAZY-62875",
      "name": "Astor#23 Base materiales Crecer",
      "cone": "6 - 7",
      "surface": "Satin",
      "transparency": "Translucent",
      "atmosphere": "Oxidation",
      "subtype": "Glaze - White, Off-White",
      "ingredients": [
        {
          "material": "Crecer Frit 804",
          "amount": 26.0
        },
        {
          "material": "Soda Feldspar Crecer Arg",
          "amount": 26.0
        },
        {
          "material": "Silica",
          "amount": 23.0
        },
        {
          "material": "Dolomite",
          "amount": 14.0
        },
        {
          "material": "Caol\u00edn Patag\u00f3nico GC/F (Crecer)",
          "amount": 11.0
        }
      ],
      "description": "When I first uploaded the Astor recipes, I didnt have my material analysis, so I used the theoretical ones. This recipe is Astor base with the local materials I always had used. See Astor base recalculation without frit 804 here: https://glazy.org/recipes/62876 See all the Astor glazes with theoretical materials here: https://glazy.org/u/giorello/bookmarks/685",
      "createdBy": "Clara Giorello",
      "source": "glazy.org",
      "url": "https://glazy.org/recipes/62875"
    },
    {
      "id": 7298,
      "code": "GLAZY-7298",
      "name": "Astor#23 Cielo",
      "cone": "5 - 6",
      "surface": "Satin-matte",
      "transparency": "Opaque",
      "atmosphere": "Oxidation",
      "subtype": "Glaze - Blue",
      "ingredients": [
        {
          "material": "Soda Feldspar",
          "amount": 26.0
        },
        {
          "material": "Crecer Frit 804",
          "amount": 26.0
        },
        {
          "material": "Silica",
          "amount": 23.0
        },
        {
          "material": "Dolomite",
          "amount": 14.0
        },
        {
          "material": "Kaolin",
          "amount": 11.0
        }
      ],
      "additionals": [
        {
          "material": "Bentonite",
          "amount": 2.0
        },
        {
          "material": "Green nickel oxide",
          "amount": 0.5
        },
        {
          "material": "Cobalt Oxide",
          "amount": 0.3
        }
      ],
      "description": "",
      "createdBy": "Clara Giorello",
      "source": "glazy.org",
      "url": "https://glazy.org/recipes/7298"
    },
    {
      "id": 7283,
      "code": "GLAZY-7283",
      "name": "Astor#23 Crema",
      "cone": "5 - 6",
      "surface": "Satin",
      "transparency": "Opaque",
      "atmosphere": "Oxidation",
      "subtype": "Glaze - Yellow - Nickel",
      "ingredients": [
        {
          "material": "Soda Feldspar",
          "amount": 26.0
        },
        {
          "material": "Crecer Frit 804",
          "amount": 26.0
        },
        {
          "material": "Silica",
          "amount": 23.0
        },
        {
          "material": "Dolomite",
          "amount": 14.0
        },
        {
          "material": "Kaolin",
          "amount": 11.0
        }
      ],
      "additionals": [
        {
          "material": "Rutile",
          "amount": 5.0
        },
        {
          "material": "Bentonite",
          "amount": 2.0
        },
        {
          "material": "Green nickel oxide",
          "amount": 1.0
        }
      ],
      "description": "",
      "createdBy": "Clara Giorello",
      "source": "glazy.org",
      "url": "https://glazy.org/recipes/7283"
    },
    {
      "id": 7286,
      "code": "GLAZY-7286",
      "name": "Astor#23 Crema Fr\u00eda",
      "cone": "5 - 6",
      "surface": "Glossy",
      "transparency": "Opaque",
      "atmosphere": "Oxidation",
      "subtype": "Glaze",
      "ingredients": [
        {
          "material": "Soda Feldspar",
          "amount": 26.0
        },
        {
          "material": "Crecer Frit 804",
          "amount": 26.0
        },
        {
          "material": "Silica",
          "amount": 23.0
        },
        {
          "material": "Dolomite",
          "amount": 14.0
        },
        {
          "material": "Kaolin",
          "amount": 11.0
        }
      ],
      "additionals": [
        {
          "material": "Zinc Oxide",
          "amount": 10.0
        },
        {
          "material": "Titanium Dioxide",
          "amount": 4.0
        },
        {
          "material": "Bentonite",
          "amount": 2.0
        },
        {
          "material": "Green nickel oxide",
          "amount": 2.0
        }
      ],
      "description": "",
      "createdBy": "Clara Giorello",
      "source": "glazy.org",
      "url": "https://glazy.org/recipes/7286"
    },
    {
      "id": 34522,
      "code": "GLAZY-34522",
      "name": "Astor#23 Crema Fr\u00eda (Copy)",
      "cone": "5 - 6",
      "surface": "Glossy",
      "transparency": "Opaque",
      "atmosphere": "Oxidation",
      "subtype": "Glaze",
      "ingredients": [
        {
          "material": "Soda Feldspar",
          "amount": 26.0
        },
        {
          "material": "Crecer Frit 804",
          "amount": 26.0
        },
        {
          "material": "Silica",
          "amount": 23.0
        },
        {
          "material": "Dolomite",
          "amount": 14.0
        },
        {
          "material": "Kaolin",
          "amount": 11.0
        }
      ],
      "additionals": [
        {
          "material": "Zinc Oxide",
          "amount": 10.0
        },
        {
          "material": "Titanium Dioxide",
          "amount": 4.0
        },
        {
          "material": "Bentonite",
          "amount": 2.0
        },
        {
          "material": "Green nickel oxide",
          "amount": 2.0
        }
      ],
      "description": "",
      "createdBy": "Kristof",
      "source": "glazy.org",
      "url": "https://glazy.org/recipes/34522"
    },
    {
      "id": 7302,
      "code": "GLAZY-7302",
      "name": "Astor#23 Crystalline Waterfall",
      "cone": "5 - 6",
      "surface": "Glossy",
      "transparency": "Opaque",
      "atmosphere": "Oxidation",
      "subtype": "Glaze - Crystalline",
      "ingredients": [
        {
          "material": "Soda Feldspar",
          "amount": 26.0
        },
        {
          "material": "Crecer Frit 804",
          "amount": 26.0
        },
        {
          "material": "Silica",
          "amount": 23.0
        },
        {
          "material": "Dolomite",
          "amount": 14.0
        },
        {
          "material": "Kaolin",
          "amount": 11.0
        }
      ],
      "additionals": [
        {
          "material": "Zinc Oxide",
          "amount": 20.0
        },
        {
          "material": "Titanium Dioxide",
          "amount": 4.0
        },
        {
          "material": "Bentonite",
          "amount": 2.0
        },
        {
          "material": "Black Copper Oxide",
          "amount": 1.0
        }
      ],
      "description": "",
      "createdBy": "Clara Giorello",
      "source": "glazy.org",
      "url": "https://glazy.org/recipes/7302"
    },
    {
      "id": 7303,
      "code": "GLAZY-7303",
      "name": "Astor#23 Dark Green",
      "cone": "5 - 6",
      "surface": "Semi-glossy",
      "transparency": "Opaque",
      "atmosphere": "Oxidation",
      "subtype": "Glaze - Black",
      "ingredients": [
        {
          "material": "Soda Feldspar",
          "amount": 26.0
        },
        {
          "material": "Crecer Frit 804",
          "amount": 26.0
        },
        {
          "material": "Silica",
          "amount": 23.0
        },
        {
          "material": "Dolomite",
          "amount": 14.0
        },
        {
          "material": "Kaolin",
          "amount": 11.0
        }
      ],
      "additionals": [
        {
          "material": "Black Copper Oxide",
          "amount": 5.0
        },
        {
          "material": "Bentonite",
          "amount": 2.0
        },
        {
          "material": "Manganese Dioxide",
          "amount": 1.0
        }
      ],
      "description": "",
      "createdBy": "Clara Giorello",
      "source": "glazy.org",
      "url": "https://glazy.org/recipes/7303"
    },
    {
      "id": 7280,
      "code": "GLAZY-7280",
      "name": "Astor#23 Esmeralda",
      "cone": "5 - 6",
      "surface": "Satin",
      "transparency": "Opaque",
      "atmosphere": "Oxidation",
      "subtype": "Glaze - Green - Copper",
      "ingredients": [
        {
          "material": "Soda Feldspar",
          "amount": 26.0
        },
        {
          "material": "Crecer Frit 804",
          "amount": 26.0
        },
        {
          "material": "Silica",
          "amount": 23.0
        },
        {
          "material": "Dolomite",
          "amount": 14.0
        },
        {
          "material": "Kaolin",
          "amount": 11.0
        }
      ],
      "additionals": [
        {
          "material": "Bentonite",
          "amount": 2.0
        },
        {
          "material": "Black Copper Oxide",
          "amount": 1.6
        },
        {
          "material": "Manganese Dioxide",
          "amount": 1.0
        }
      ],
      "description": "",
      "createdBy": "Clara Giorello",
      "source": "glazy.org",
      "url": "https://glazy.org/recipes/7280"
    },
    {
      "id": 7293,
      "code": "GLAZY-7293",
      "name": "Astor#23 Granito",
      "cone": "5 - 6",
      "surface": "Satin-matte",
      "transparency": "Opaque",
      "atmosphere": "Oxidation",
      "subtype": "Glaze - Iron - Tea Dust",
      "ingredients": [
        {
          "material": "Soda Feldspar",
          "amount": 26.0
        },
        {
          "material": "Crecer Frit 804",
          "amount": 26.0
        },
        {
          "material": "Silica",
          "amount": 23.0
        },
        {
          "material": "Dolomite",
          "amount": 14.0
        },
        {
          "material": "Kaolin",
          "amount": 11.0
        }
      ],
      "additionals": [
        {
          "material": "Red Iron Oxide",
          "amount": 6.0
        },
        {
          "material": "Bentonite",
          "amount": 2.0
        },
        {
          "material": "Cobalt Oxide",
          "amount": 0.2
        }
      ],
      "description": "I used steel wool iron oxide. Us\u00e9 \u00f3xido de hierro hecho con virulana (lana de acero)",
      "createdBy": "Clara Giorello",
      "source": "glazy.org",
      "url": "https://glazy.org/recipes/7293"
    },
    {
      "id": 26379,
      "code": "GLAZY-26379",
      "name": "Astor#23 Gris Mate/Matte Grey",
      "cone": "5 - 7",
      "surface": "Smooth Matte",
      "transparency": "Opaque",
      "atmosphere": "Oxidation, Reduction",
      "subtype": "Glaze - Grey/Gray/Charcoal",
      "ingredients": [
        {
          "material": "Soda Feldspar",
          "amount": 26.0
        },
        {
          "material": "Crecer Frit 804",
          "amount": 26.0
        },
        {
          "material": "Silica",
          "amount": 23.0
        },
        {
          "material": "Dolomite",
          "amount": 14.0
        },
        {
          "material": "Kaolin",
          "amount": 11.0
        }
      ],
      "additionals": [
        {
          "material": "Titanium Dioxide",
          "amount": 10.0
        },
        {
          "material": "Red Iron Oxide",
          "amount": 8.0
        },
        {
          "material": "Rutile",
          "amount": 5.0
        },
        {
          "material": "Manganese Dioxide",
          "amount": 3.0
        },
        {
          "material": "Black Copper Oxide",
          "amount": 2.0
        }
      ],
      "description": "Base del grupo Astor (Abbiati, Nabel, Iafigliola), salida de una grilla de Currie, la #23. Como es una mezcla de diferentes \u00f3xidos de diferentes pruebas, probablemente se pueda simplificar. Gris s\u00f3lido, mate. Tiende a mostrar cualquier defecto de aplicaci\u00f3n. Mejor aplicar con soplete. Astor group base ( Abbiati, Nabel, Iafigliola, issued from Currie's grid, the #23. Solid matte grey, better sprayed.",
      "createdBy": "Clara Giorello",
      "source": "glazy.org",
      "url": "https://glazy.org/recipes/26379"
    },
    {
      "id": 7313,
      "code": "GLAZY-7313",
      "name": "Astor#23 Huevo",
      "cone": "5 - 6",
      "surface": "Satin",
      "transparency": "Opaque",
      "atmosphere": "Oxidation",
      "subtype": "Glaze - Yellow",
      "ingredients": [
        {
          "material": "Soda Feldspar",
          "amount": 26.0
        },
        {
          "material": "Crecer Frit 804",
          "amount": 26.0
        },
        {
          "material": "Silica",
          "amount": 23.0
        },
        {
          "material": "Dolomite",
          "amount": 14.0
        },
        {
          "material": "Kaolin",
          "amount": 11.0
        }
      ],
      "additionals": [
        {
          "material": "Rutile",
          "amount": 15.0
        },
        {
          "material": "Bentonite",
          "amount": 2.0
        }
      ],
      "description": "",
      "createdBy": "Clara Giorello",
      "source": "glazy.org",
      "url": "https://glazy.org/recipes/7313"
    },
    {
      "id": 229303,
      "code": "GLAZY-229303",
      "name": "Astor#23 Huevo (ZC)",
      "cone": "5 - 6",
      "surface": "Satin",
      "transparency": "Opaque",
      "atmosphere": "Oxidation",
      "subtype": "Glaze - Yellow",
      "ingredients": [
        {
          "material": "Soda Feldspar (Bath Potters)",
          "amount": 28.0
        },
        {
          "material": "Silica",
          "amount": 20.0
        },
        {
          "material": "Standard Borax Frit 'E', bath Potters",
          "amount": 18.0
        },
        {
          "material": "Dolomite",
          "amount": 13.0
        },
        {
          "material": "China Clay, bathpotters",
          "amount": 11.0
        }
      ],
      "additionals": [
        {
          "material": "Rutile",
          "amount": 15.0
        },
        {
          "material": "Bentonite",
          "amount": 2.0
        }
      ],
      "description": "",
      "createdBy": "Zombiecazz",
      "source": "glazy.org",
      "url": "https://glazy.org/recipes/229303"
    },
    {
      "id": 7292,
      "code": "GLAZY-7292",
      "name": "Astor#23 Iron",
      "cone": "5 - 6",
      "surface": "Satin",
      "transparency": "Opaque",
      "atmosphere": "Oxidation",
      "subtype": "Glaze - Iron - Tea Dust",
      "ingredients": [
        {
          "material": "Soda Feldspar",
          "amount": 26.0
        },
        {
          "material": "Crecer Frit 804",
          "amount": 26.0
        },
        {
          "material": "Silica",
          "amount": 23.0
        },
        {
          "material": "Dolomite",
          "amount": 14.0
        },
        {
          "material": "Kaolin",
          "amount": 11.0
        }
      ],
      "additionals": [
        {
          "material": "Red Iron Oxide",
          "amount": 10.0
        },
        {
          "material": "Bentonite",
          "amount": 2.0
        }
      ],
      "description": "",
      "createdBy": "Clara Giorello",
      "source": "glazy.org",
      "url": "https://glazy.org/recipes/7292"
    },
    {
      "id": 7310,
      "code": "GLAZY-7310",
      "name": "Astor#23 Light Blue",
      "cone": "5 - 6",
      "surface": "Semi-glossy",
      "transparency": "Opaque",
      "atmosphere": "Oxidation, Reduction",
      "subtype": "Glaze - Blue - Rutile",
      "ingredients": [
        {
          "material": "Soda Feldspar",
          "amount": 26.0
        },
        {
          "material": "Crecer Frit 804",
          "amount": 26.0
        },
        {
          "material": "Silica",
          "amount": 23.0
        },
        {
          "material": "Dolomite",
          "amount": 14.0
        },
        {
          "material": "Kaolin",
          "amount": 11.0
        }
      ],
      "additionals": [
        {
          "material": "Rutile",
          "amount": 5.0
        },
        {
          "material": "Bentonite",
          "amount": 2.0
        },
        {
          "material": "Cobalt Oxide",
          "amount": 0.5
        }
      ],
      "description": "See different results changing frits and atmosphere",
      "createdBy": "Clara Giorello",
      "source": "glazy.org",
      "url": "https://glazy.org/recipes/7310"
    },
    {
      "id": 7296,
      "code": "GLAZY-7296",
      "name": "Astor#23 Marea Baja",
      "cone": "5 - 6",
      "surface": "Satin-matte",
      "transparency": "Opaque",
      "atmosphere": "Oxidation",
      "subtype": "Glaze - Blue - Rutile",
      "ingredients": [
        {
          "material": "Soda Feldspar",
          "amount": 26.0
        },
        {
          "material": "Crecer Frit 804",
          "amount": 26.0
        },
        {
          "material": "Silica",
          "amount": 23.0
        },
        {
          "material": "Dolomite",
          "amount": 14.0
        },
        {
          "material": "Kaolin",
          "amount": 11.0
        }
      ],
      "additionals": [
        {
          "material": "Rutile",
          "amount": 7.6
        },
        {
          "material": "Red Iron Oxide",
          "amount": 3.0
        },
        {
          "material": "Bentonite",
          "amount": 2.0
        }
      ],
      "description": "",
      "createdBy": "Clara Giorello",
      "source": "glazy.org",
      "url": "https://glazy.org/recipes/7296"
    },
    {
      "id": 34523,
      "code": "GLAZY-34523",
      "name": "Astor#23 Marea Baja (Copy)",
      "cone": "5 - 6",
      "surface": "Satin-matte",
      "transparency": "Opaque",
      "atmosphere": "Oxidation",
      "subtype": "Glaze - Blue - Rutile",
      "ingredients": [
        {
          "material": "Soda Feldspar",
          "amount": 26.0
        },
        {
          "material": "Crecer Frit 804",
          "amount": 26.0
        },
        {
          "material": "Silica",
          "amount": 23.0
        },
        {
          "material": "Dolomite",
          "amount": 14.0
        },
        {
          "material": "Kaolin",
          "amount": 11.0
        }
      ],
      "additionals": [
        {
          "material": "Rutile",
          "amount": 7.6
        },
        {
          "material": "Red Iron Oxide",
          "amount": 3.0
        },
        {
          "material": "Bentonite",
          "amount": 2.0
        }
      ],
      "description": "",
      "createdBy": "Kristof",
      "source": "glazy.org",
      "url": "https://glazy.org/recipes/34523"
    },
    {
      "id": 7306,
      "code": "GLAZY-7306",
      "name": "Astor#23 Marr\u00f3n",
      "cone": "5 - 6",
      "surface": "Satin",
      "transparency": "Opaque",
      "atmosphere": "Oxidation",
      "subtype": "Glaze",
      "ingredients": [
        {
          "material": "Soda Feldspar",
          "amount": 26.0
        },
        {
          "material": "Crecer Frit 804",
          "amount": 26.0
        },
        {
          "material": "Silica",
          "amount": 23.0
        },
        {
          "material": "Dolomite",
          "amount": 14.0
        },
        {
          "material": "Kaolin",
          "amount": 11.0
        }
      ],
      "additionals": [
        {
          "material": "Bentonite",
          "amount": 2.0
        },
        {
          "material": "Manganese Dioxide",
          "amount": 1.0
        },
        {
          "material": "Chrome Oxide",
          "amount": 0.5
        }
      ],
      "description": "",
      "createdBy": "Clara Giorello",
      "source": "glazy.org",
      "url": "https://glazy.org/recipes/7306"
    },
    {
      "id": 7305,
      "code": "GLAZY-7305",
      "name": "Astor#23 marr\u00f3n claro",
      "cone": "5 - 6",
      "surface": "Satin-matte",
      "transparency": "Opaque",
      "atmosphere": "Oxidation",
      "subtype": "Glaze",
      "ingredients": [
        {
          "material": "Soda Feldspar",
          "amount": 26.0
        },
        {
          "material": "Crecer Frit 804",
          "amount": 26.0
        },
        {
          "material": "Silica",
          "amount": 23.0
        },
        {
          "material": "Dolomite",
          "amount": 14.0
        },
        {
          "material": "Kaolin",
          "amount": 11.0
        }
      ],
      "additionals": [
        {
          "material": "Rutile",
          "amount": 5.0
        },
        {
          "material": "Bentonite",
          "amount": 2.0
        },
        {
          "material": "Chrome Oxide",
          "amount": 0.3
        }
      ],
      "description": "",
      "createdBy": "Clara Giorello",
      "source": "glazy.org",
      "url": "https://glazy.org/recipes/7305"
    },
    {
      "id": 7307,
      "code": "GLAZY-7307",
      "name": "Astor#23 Marr\u00f3n oscuro",
      "cone": "5 - 6",
      "surface": "Satin",
      "transparency": "Opaque",
      "atmosphere": "Oxidation",
      "subtype": "Glaze",
      "ingredients": [
        {
          "material": "Soda Feldspar",
          "amount": 26.0
        },
        {
          "material": "Crecer Frit 804",
          "amount": 26.0
        },
        {
          "material": "Silica",
          "amount": 23.0
        },
        {
          "material": "Dolomite",
          "amount": 14.0
        },
        {
          "material": "Kaolin",
          "amount": 11.0
        }
      ],
      "additionals": [
        {
          "material": "Bentonite",
          "amount": 2.0
        },
        {
          "material": "Manganese Dioxide",
          "amount": 2.0
        },
        {
          "material": "Chrome Oxide",
          "amount": 0.3
        }
      ],
      "description": "",
      "createdBy": "Clara Giorello",
      "source": "glazy.org",
      "url": "https://glazy.org/recipes/7307"
    },
    {
      "id": 7308,
      "code": "GLAZY-7308",
      "name": "Astor#23 Metallic Black",
      "cone": "4 - 7",
      "surface": "Satin",
      "transparency": "Opaque",
      "atmosphere": "Oxidation, Reduction",
      "subtype": "Glaze - Specialty - Metallic",
      "ingredients": [
        {
          "material": "Soda Feldspar",
          "amount": 26.0
        },
        {
          "material": "Crecer Frit 804",
          "amount": 26.0
        },
        {
          "material": "Silica",
          "amount": 23.0
        },
        {
          "material": "Dolomite",
          "amount": 14.0
        },
        {
          "material": "Kaolin",
          "amount": 11.0
        }
      ],
      "additionals": [
        {
          "material": "Red Iron Oxide",
          "amount": 8.0
        },
        {
          "material": "Black Copper Oxide",
          "amount": 3.0
        },
        {
          "material": "Manganese Dioxide",
          "amount": 3.0
        },
        {
          "material": "Bentonite",
          "amount": 2.0
        }
      ],
      "description": "",
      "createdBy": "Clara Giorello",
      "source": "glazy.org",
      "url": "https://glazy.org/recipes/7308"
    },
    {
      "id": 86096,
      "code": "GLAZY-86096",
      "name": "Astor#23 Metallic Black (096 sub)",
      "cone": "5 - 7",
      "surface": "",
      "transparency": "",
      "atmosphere": "Oxidation",
      "subtype": "Glaze",
      "ingredients": [
        {
          "material": "Soda Feldspar",
          "amount": 29.0
        },
        {
          "material": "0930_Frita 096",
          "amount": 28.0
        },
        {
          "material": "Silica",
          "amount": 17.0
        },
        {
          "material": "Dolomite",
          "amount": 14.0
        },
        {
          "material": "Kaolin",
          "amount": 11.0
        }
      ],
      "additionals": [
        {
          "material": "Red Iron Oxide",
          "amount": 8.0
        },
        {
          "material": "Bentonite",
          "amount": 3.0
        },
        {
          "material": "Black Copper Oxide",
          "amount": 3.0
        },
        {
          "material": "Manganese Dioxide",
          "amount": 3.0
        }
      ],
      "description": "Teste de substitui\u00e7\u00e3o da Crescer Frit 804 pela 096 (dispon\u00edvel no Brasil) para a receita Astor#23 Metallic Black - https://glazy.org/recipes/7308 Queima em forno el\u00e9trico a 1200\u00b0 (sem cone), tempo de patamar de aproximadamente 30 minutos",
      "createdBy": "\u00c1gata Tomaselli",
      "source": "glazy.org",
      "url": "https://glazy.org/recipes/86096"
    },
    {
      "id": 7264,
      "code": "GLAZY-7264",
      "name": "Astor#23 Moteado",
      "cone": "4 - 6",
      "surface": "Semi-glossy",
      "transparency": "Opaque",
      "atmosphere": "Oxidation",
      "subtype": "Glaze - Iron",
      "ingredients": [
        {
          "material": "Soda Feldspar",
          "amount": 26.0
        },
        {
          "material": "Crecer Frit 804",
          "amount": 26.0
        },
        {
          "material": "Silica",
          "amount": 23.0
        },
        {
          "material": "Dolomite",
          "amount": 14.0
        },
        {
          "material": "Kaolin",
          "amount": 11.0
        }
      ],
      "additionals": [
        {
          "material": "Red Iron Oxide",
          "amount": 6.0
        },
        {
          "material": "Bentonite",
          "amount": 2.0
        },
        {
          "material": "Manganese Dioxide",
          "amount": 1.0
        }
      ],
      "description": "",
      "createdBy": "Clara Giorello",
      "source": "glazy.org",
      "url": "https://glazy.org/recipes/7264"
    },
    {
      "id": 24902,
      "code": "GLAZY-24902",
      "name": "Astor#23 Musgo / Moss",
      "cone": "5 - 6",
      "surface": "Satin",
      "transparency": "Semi-opaque",
      "atmosphere": "Oxidation, Reduction",
      "subtype": "Glaze - Iron",
      "ingredients": [
        {
          "material": "Soda Feldspar",
          "amount": 26.0
        },
        {
          "material": "Crecer Frit 804",
          "amount": 26.0
        },
        {
          "material": "Silica",
          "amount": 23.0
        },
        {
          "material": "Dolomite",
          "amount": 14.0
        },
        {
          "material": "Kaolin",
          "amount": 11.0
        }
      ],
      "additionals": [
        {
          "material": "Red Iron Oxide",
          "amount": 6.0
        },
        {
          "material": "Zinc Oxide",
          "amount": 5.0
        },
        {
          "material": "Bentonite",
          "amount": 2.0
        }
      ],
      "description": "Esmalte satinado, semi-opaco. Peque\u00f1as motas amarillentas sobre fondo marr\u00f3n verdoso. Base del grupo Astor (Abbiati, Nabel, Iafigliola), salida de una grilla de Currie, la #23. Suele decantar r\u00e1pidamente. Al hidratar, agregar 1cda de vinagre por cada 200 grs de esmalte seco.",
      "createdBy": "Clara Giorello",
      "source": "glazy.org",
      "url": "https://glazy.org/recipes/24902"
    },
    {
      "id": 7295,
      "code": "GLAZY-7295",
      "name": "Astor#23 Niebla azul",
      "cone": "5 - 6",
      "surface": "Satin-matte",
      "transparency": "Opaque",
      "atmosphere": "Oxidation",
      "subtype": "Glaze - Blue - Rutile",
      "ingredients": [
        {
          "material": "Soda Feldspar",
          "amount": 26.0
        },
        {
          "material": "Crecer Frit 804",
          "amount": 26.0
        },
        {
          "material": "Silica",
          "amount": 23.0
        },
        {
          "material": "Dolomite",
          "amount": 14.0
        },
        {
          "material": "Kaolin",
          "amount": 11.0
        }
      ],
      "additionals": [
        {
          "material": "Rutile",
          "amount": 6.0
        },
        {
          "material": "Bentonite",
          "amount": 2.0
        },
        {
          "material": "Cobalt Oxide",
          "amount": 0.2
        }
      ],
      "description": "",
      "createdBy": "Clara Giorello",
      "source": "glazy.org",
      "url": "https://glazy.org/recipes/7295"
    },
    {
      "id": 7281,
      "code": "GLAZY-7281",
      "name": "Astor#23 Ocean",
      "cone": "5 - 6",
      "surface": "Satin",
      "transparency": "Opaque",
      "atmosphere": "Oxidation",
      "subtype": "Glaze - Green - Copper",
      "ingredients": [
        {
          "material": "Soda Feldspar",
          "amount": 26.0
        },
        {
          "material": "Crecer Frit 804",
          "amount": 26.0
        },
        {
          "material": "Silica",
          "amount": 23.0
        },
        {
          "material": "Dolomite",
          "amount": 14.0
        },
        {
          "material": "Kaolin",
          "amount": 11.0
        }
      ],
      "additionals": [
        {
          "material": "Bentonite",
          "amount": 2.0
        },
        {
          "material": "Black Copper Oxide",
          "amount": 1.6
        },
        {
          "material": "Cobalt Oxide",
          "amount": 0.05
        }
      ],
      "description": "",
      "createdBy": "Clara Giorello",
      "source": "glazy.org",
      "url": "https://glazy.org/recipes/7281"
    },
    {
      "id": 7297,
      "code": "GLAZY-7297",
      "name": "Astor#23 Pale Green",
      "cone": "5 - 6",
      "surface": "Satin-matte",
      "transparency": "Opaque",
      "atmosphere": "Oxidation",
      "subtype": "Glaze - Green - Nickel",
      "ingredients": [
        {
          "material": "Soda Feldspar",
          "amount": 26.0
        },
        {
          "material": "Crecer Frit 804",
          "amount": 26.0
        },
        {
          "material": "Silica",
          "amount": 23.0
        },
        {
          "material": "Dolomite",
          "amount": 14.0
        },
        {
          "material": "Kaolin",
          "amount": 11.0
        }
      ],
      "additionals": [
        {
          "material": "Bentonite",
          "amount": 2.0
        },
        {
          "material": "Green nickel oxide",
          "amount": 1.0
        },
        {
          "material": "Cobalt Oxide",
          "amount": 0.1
        }
      ],
      "description": "",
      "createdBy": "Clara Giorello",
      "source": "glazy.org",
      "url": "https://glazy.org/recipes/7297"
    },
    {
      "id": 7285,
      "code": "GLAZY-7285",
      "name": "Astor#23 Reflejos de Mar",
      "cone": "5 - 6",
      "surface": "Semi-glossy",
      "transparency": "Opaque",
      "atmosphere": "Oxidation",
      "subtype": "Glaze - Blue",
      "ingredients": [
        {
          "material": "Soda Feldspar",
          "amount": 26.0
        },
        {
          "material": "Crecer Frit 804",
          "amount": 26.0
        },
        {
          "material": "Silica",
          "amount": 23.0
        },
        {
          "material": "Dolomite",
          "amount": 14.0
        },
        {
          "material": "Kaolin",
          "amount": 11.0
        }
      ],
      "additionals": [
        {
          "material": "Rutile",
          "amount": 5.0
        },
        {
          "material": "Bentonite",
          "amount": 2.0
        },
        {
          "material": "Black Copper Oxide",
