Repository: MrSeldon/argilev2

File: data/glazes/glazy.json (part 23 of 315)
{
          "amount": 2.0
        },
        {
          "material": "Cobalt Oxide",
          "amount": 0.5
        }
      ],
      "description": "",
      "createdBy": "Clara Giorello",
      "source": "glazy.org",
      "url": "https://glazy.org/recipes/7285"
    },
    {
      "id": 7319,
      "code": "GLAZY-7319",
      "name": "Astor#23 Serie Cu/Fe 21",
      "cone": "5 - 6",
      "surface": "Glossy",
      "transparency": "Opaque",
      "atmosphere": "Oxidation",
      "subtype": "Glaze - Green - Copper",
      "ingredients": [
        {
          "material": "Soda Feldspar",
          "amount": 26.0
        },
        {
          "material": "Crecer Frit 804",
          "amount": 26.0
        },
        {
          "material": "Silica",
          "amount": 23.0
        },
        {
          "material": "Dolomite",
          "amount": 14.0
        },
        {
          "material": "Kaolin",
          "amount": 11.0
        }
      ],
      "additionals": [
        {
          "material": "Bentonite",
          "amount": 2.0
        },
        {
          "material": "Black Copper Oxide",
          "amount": 2.0
        },
        {
          "material": "Red Iron Oxide",
          "amount": 1.0
        }
      ],
      "description": "Passed the lemon test",
      "createdBy": "Clara Giorello",
      "source": "glazy.org",
      "url": "https://glazy.org/recipes/7319"
    },
    {
      "id": 7316,
      "code": "GLAZY-7316",
      "name": "Astor#23 Serie Cu/Fe 210",
      "cone": "5 - 6",
      "surface": "Glossy",
      "transparency": "Semi-opaque",
      "atmosphere": "Oxidation",
      "subtype": "Glaze - Black",
      "ingredients": [
        {
          "material": "Soda Feldspar",
          "amount": 26.0
        },
        {
          "material": "Crecer Frit 804",
          "amount": 26.0
        },
        {
          "material": "Silica",
          "amount": 23.0
        },
        {
          "material": "Dolomite",
          "amount": 14.0
        },
        {
          "material": "Kaolin",
          "amount": 11.0
        }
      ],
      "additionals": [
        {
          "material": "Red Iron Oxide",
          "amount": 10.0
        },
        {
          "material": "Bentonite",
          "amount": 2.0
        },
        {
          "material": "Black Copper Oxide",
          "amount": 2.0
        }
      ],
      "description": "Esmalte semi-opaco, negro con profundidad y peque\u00f1os cristales amarillos cuando se usa enfriamiento controlado. Bajo mis condiciones de materiales y quema, no se observaron cambios en coloraci\u00f3n o superficie luego de estar sumergido 3 d\u00edas en vinagre. Frit 804 can be substituted by 3124. Not the same, but it works. Could try 3110 too. Passed the lemon/vinegar test with my raw materials and firing conditions",
      "createdBy": "Clara Giorello",
      "source": "glazy.org",
      "url": "https://glazy.org/recipes/7316"
    },
    {
      "id": 7318,
      "code": "GLAZY-7318",
      "name": "Astor#23 Serie Cu/Fe 23",
      "cone": "5 - 6",
      "surface": "Glossy",
      "transparency": "Opaque",
      "atmosphere": "Oxidation",
      "subtype": "Glaze - Green - Copper",
      "ingredients": [
        {
          "material": "Soda Feldspar",
          "amount": 26.0
        },
        {
          "material": "Crecer Frit 804",
          "amount": 26.0
        },
        {
          "material": "Silica",
          "amount": 23.0
        },
        {
          "material": "Dolomite",
          "amount": 14.0
        },
        {
          "material": "Kaolin",
          "amount": 11.0
        }
      ],
      "additionals": [
        {
          "material": "Red Iron Oxide",
          "amount": 3.0
        },
        {
          "material": "Bentonite",
          "amount": 2.0
        },
        {
          "material": "Black Copper Oxide",
          "amount": 2.0
        }
      ],
      "description": "Passed the lemon test",
      "createdBy": "Clara Giorello",
      "source": "glazy.org",
      "url": "https://glazy.org/recipes/7318"
    },
    {
      "id": 7317,
      "code": "GLAZY-7317",
      "name": "Astor#23 Serie Cu/Fe 26",
      "cone": "5 - 6",
      "surface": "Glossy",
      "transparency": "Semi-opaque",
      "atmosphere": "Oxidation",
      "subtype": "Glaze - Black",
      "ingredients": [
        {
          "material": "Soda Feldspar",
          "amount": 26.0
        },
        {
          "material": "Crecer Frit 804",
          "amount": 26.0
        },
        {
          "material": "Silica",
          "amount": 23.0
        },
        {
          "material": "Dolomite",
          "amount": 14.0
        },
        {
          "material": "Kaolin",
          "amount": 11.0
        }
      ],
      "additionals": [
        {
          "material": "Red Iron Oxide",
          "amount": 6.0
        },
        {
          "material": "Bentonite",
          "amount": 2.0
        },
        {
          "material": "Black Copper Oxide",
          "amount": 2.0
        }
      ],
      "description": "Passed the vinegar/lemon test",
      "createdBy": "Clara Giorello",
      "source": "glazy.org",
      "url": "https://glazy.org/recipes/7317"
    },
    {
      "id": 7322,
      "code": "GLAZY-7322",
      "name": "Astor#23 Serie Cu/Fe 31",
      "cone": "5 - 6",
      "surface": "Semi-glossy",
      "transparency": "Opaque",
      "atmosphere": "Oxidation",
      "subtype": "Glaze - Green - Copper",
      "ingredients": [
        {
          "material": "Soda Feldspar",
          "amount": 26.0
        },
        {
          "material": "Crecer Frit 804",
          "amount": 26.0
        },
        {
          "material": "Silica",
          "amount": 23.0
        },
        {
          "material": "Dolomite",
          "amount": 14.0
        },
        {
          "material": "Kaolin",
          "amount": 11.0
        }
      ],
      "additionals": [
        {
          "material": "Red Iron Oxide",
          "amount": 3.0
        },
        {
          "material": "Bentonite",
          "amount": 2.0
        },
        {
          "material": "Black Copper Oxide",
          "amount": 1.0
        }
      ],
      "description": "Not passed the lemon test",
      "createdBy": "Clara Giorello",
      "source": "glazy.org",
      "url": "https://glazy.org/recipes/7322"
    },
    {
      "id": 7321,
      "code": "GLAZY-7321",
      "name": "Astor#23 Serie Cu/Fe 33",
      "cone": "5 - 6",
      "surface": "Semi-glossy",
      "transparency": "Opaque",
      "atmosphere": "Oxidation",
      "subtype": "Glaze - Black",
      "ingredients": [
        {
          "material": "Soda Feldspar",
          "amount": 26.0
        },
        {
          "material": "Crecer Frit 804",
          "amount": 26.0
        },
        {
          "material": "Silica",
          "amount": 23.0
        },
        {
          "material": "Dolomite",
          "amount": 14.0
        },
        {
          "material": "Kaolin",
          "amount": 11.0
        }
      ],
      "additionals": [
        {
          "material": "Black Copper Oxide",
          "amount": 3.0
        },
        {
          "material": "Red Iron Oxide",
          "amount": 3.0
        },
        {
          "material": "Bentonite",
          "amount": 2.0
        }
      ],
      "description": "Not passed the lemon test",
      "createdBy": "Clara Giorello",
      "source": "glazy.org",
      "url": "https://glazy.org/recipes/7321"
    },
    {
      "id": 7320,
      "code": "GLAZY-7320",
      "name": "Astor#23 Serie Cu/Fe 35",
      "cone": "5 - 6",
      "surface": "Semi-glossy",
      "transparency": "Opaque",
      "atmosphere": "Oxidation",
      "subtype": "Glaze - Black",
      "ingredients": [
        {
          "material": "Soda Feldspar",
          "amount": 26.0
        },
        {
          "material": "Crecer Frit 804",
          "amount": 26.0
        },
        {
          "material": "Silica",
          "amount": 23.0
        },
        {
          "material": "Dolomite",
          "amount": 14.0
        },
        {
          "material": "Kaolin",
          "amount": 11.0
        }
      ],
      "additionals": [
        {
          "material": "Red Iron Oxide",
          "amount": 5.0
        },
        {
          "material": "Black Copper Oxide",
          "amount": 3.0
        },
        {
          "material": "Bentonite",
          "amount": 2.0
        }
      ],
      "description": "Not passed the lemon test",
      "createdBy": "Clara Giorello",
      "source": "glazy.org",
      "url": "https://glazy.org/recipes/7320"
    },
    {
      "id": 7324,
      "code": "GLAZY-7324",
      "name": "Astor#23 Serie Cu/Fe 50",
      "cone": "5 - 6",
      "surface": "Semi-glossy",
      "transparency": "Opaque",
      "atmosphere": "Oxidation",
      "subtype": "Glaze - Black",
      "ingredients": [
        {
          "material": "Soda Feldspar",
          "amount": 26.0
        },
        {
          "material": "Crecer Frit 804",
          "amount": 26.0
        },
        {
          "material": "Silica",
          "amount": 23.0
        },
        {
          "material": "Dolomite",
          "amount": 14.0
        },
        {
          "material": "Kaolin",
          "amount": 11.0
        }
      ],
      "additionals": [
        {
          "material": "Black Copper Oxide",
          "amount": 5.0
        },
        {
          "material": "Bentonite",
          "amount": 2.0
        }
      ],
      "description": "Not passed the lemon test",
      "createdBy": "Clara Giorello",
      "source": "glazy.org",
      "url": "https://glazy.org/recipes/7324"
    },
    {
      "id": 7315,
      "code": "GLAZY-7315",
      "name": "Astor#23 Serie Cu/Fe 51",
      "cone": "5 - 6",
      "surface": "Semi-glossy",
      "transparency": "Opaque",
      "atmosphere": "Oxidation",
      "subtype": "Glaze - Black",
      "ingredients": [
        {
          "material": "Soda Feldspar",
          "amount": 26.0
        },
        {
          "material": "Crecer Frit 804",
          "amount": 26.0
        },
        {
          "material": "Silica",
          "amount": 23.0
        },
        {
          "material": "Dolomite",
          "amount": 14.0
        },
        {
          "material": "Kaolin",
          "amount": 11.0
        }
      ],
      "additionals": [
        {
          "material": "Black Copper Oxide",
          "amount": 5.0
        },
        {
          "material": "Bentonite",
          "amount": 2.0
        },
        {
          "material": "Red Iron Oxide",
          "amount": 1.0
        }
      ],
      "description": "Not passed the lemon test",
      "createdBy": "Clara Giorello",
      "source": "glazy.org",
      "url": "https://glazy.org/recipes/7315"
    },
    {
      "id": 7323,
      "code": "GLAZY-7323",
      "name": "Astor#23 Serie Cu/Fe 52",
      "cone": "5 - 6",
      "surface": "Semi-glossy",
      "transparency": "Opaque",
      "atmosphere": "Oxidation",
      "subtype": "Glaze - Black",
      "ingredients": [
        {
          "material": "Soda Feldspar",
          "amount": 26.0
        },
        {
          "material": "Crecer Frit 804",
          "amount": 26.0
        },
        {
          "material": "Silica",
          "amount": 23.0
        },
        {
          "material": "Dolomite",
          "amount": 14.0
        },
        {
          "material": "Kaolin",
          "amount": 11.0
        }
      ],
      "additionals": [
        {
          "material": "Black Copper Oxide",
          "amount": 5.0
        },
        {
          "material": "Bentonite",
          "amount": 2.0
        },
        {
          "material": "Red Iron Oxide",
          "amount": 2.0
        }
      ],
      "description": "Not passed the lemon test",
      "createdBy": "Clara Giorello",
      "source": "glazy.org",
      "url": "https://glazy.org/recipes/7323"
    },
    {
      "id": 7291,
      "code": "GLAZY-7291",
      "name": "Astor#23 Stone",
      "cone": "5 - 6",
      "surface": "Matte",
      "transparency": "Opaque",
      "atmosphere": "Oxidation",
      "subtype": "Glaze - Blue - Rutile",
      "ingredients": [
        {
          "material": "Soda Feldspar",
          "amount": 26.0
        },
        {
          "material": "Crecer Frit 804",
          "amount": 26.0
        },
        {
          "material": "Silica",
          "amount": 23.0
        },
        {
          "material": "Dolomite",
          "amount": 14.0
        },
        {
          "material": "Kaolin",
          "amount": 11.0
        }
      ],
      "additionals": [
        {
          "material": "Red Iron Oxide",
          "amount": 4.0
        },
        {
          "material": "Bentonite",
          "amount": 2.0
        },
        {
          "material": "Cobalt Oxide",
          "amount": 0.2
        }
      ],
      "description": "Atention: I used Iron oxide made with steel wool Atenci\u00f3n: us\u00e9 \u00f3xido de hierro elaborado con lana de acero (virulana).",
      "createdBy": "Clara Giorello",
      "source": "glazy.org",
      "url": "https://glazy.org/recipes/7291"
    },
    {
      "id": 7290,
      "code": "GLAZY-7290",
      "name": "Astor#23 Tife",
      "cone": "5 - 6",
      "surface": "Glossy",
      "transparency": "Opaque",
      "atmosphere": "Oxidation",
      "subtype": "Glaze - Blue - Rutile",
      "ingredients": [
        {
          "material": "Soda Feldspar",
          "amount": 26.0
        },
        {
          "material": "Crecer Frit 804",
          "amount": 26.0
        },
        {
          "material": "Silica",
          "amount": 23.0
        },
        {
          "material": "Dolomite",
          "amount": 14.0
        },
        {
          "material": "Kaolin",
          "amount": 11.0
        }
      ],
      "additionals": [
        {
          "material": "Red Iron Oxide",
          "amount": 7.0
        },
        {
          "material": "Titanium Dioxide",
          "amount": 4.0
        },
        {
          "material": "Bentonite",
          "amount": 2.0
        }
      ],
      "description": "Atention: I used Iron oxide made with steel wool Atenci\u00f3n: us\u00e9 \u00f3xido de hierro elaborado artesanalme con lana de acero (virulana).",
      "createdBy": "Clara Giorello",
      "source": "glazy.org",
      "url": "https://glazy.org/recipes/7290"
    },
    {
      "id": 7284,
      "code": "GLAZY-7284",
      "name": "Astor#23 Verde mate",
      "cone": "5 - 6",
      "surface": "Matte",
      "transparency": "Opaque",
      "atmosphere": "Oxidation",
      "subtype": "Glaze - Green - Titanium",
      "ingredients": [
        {
          "material": "Soda Feldspar",
          "amount": 26.0
        },
        {
          "material": "Crecer Frit 804",
          "amount": 26.0
        },
        {
          "material": "Silica",
          "amount": 23.0
        },
        {
          "material": "Dolomite",
          "amount": 14.0
        },
        {
          "material": "Kaolin",
          "amount": 11.0
        }
      ],
      "additionals": [
        {
          "material": "Zinc Oxide",
          "amount": 30.0
        },
        {
          "material": "Alumina",
          "amount": 5.0
        },
        {
          "material": "Titanium Dioxide",
          "amount": 4.0
        },
        {
          "material": "Black Copper Oxide",
          "amount": 1.0
        }
      ],
      "description": "",
      "createdBy": "Clara Giorello",
      "source": "glazy.org",
      "url": "https://glazy.org/recipes/7284"
    },
    {
      "id": 7299,
      "code": "GLAZY-7299",
      "name": "Astor#23 Waterfall",
      "cone": "5 - 6",
      "surface": "Glossy",
      "transparency": "Opaque",
      "atmosphere": "Oxidation",
      "subtype": "Glaze - Blue",
      "ingredients": [
        {
          "material": "Soda Feldspar",
          "amount": 26.0
        },
        {
          "material": "Crecer Frit 804",
          "amount": 26.0
        },
        {
          "material": "Silica",
          "amount": 23.0
        },
        {
          "material": "Dolomite",
          "amount": 14.0
        },
        {
          "material": "Kaolin",
          "amount": 11.0
        }
      ],
      "additionals": [
        {
          "material": "Zinc Oxide",
          "amount": 15.0
        },
        {
          "material": "Titanium Dioxide",
          "amount": 4.0
        },
        {
          "material": "Bentonite",
          "amount": 2.0
        },
        {
          "material": "Black Copper Oxide",
          "amount": 1.0
        }
      ],
      "description": "",
      "createdBy": "Clara Giorello",
      "source": "glazy.org",
      "url": "https://glazy.org/recipes/7299"
    },
    {
      "id": 7289,
      "code": "GLAZY-7289",
      "name": "Astor#23 \u00c1lamo",
      "cone": "5 - 6",
      "surface": "Glossy",
      "transparency": "Opaque",
      "atmosphere": "Oxidation",
      "subtype": "Glaze - Green - Copper",
      "ingredients": [
        {
          "material": "Soda Feldspar",
          "amount": 26.0
        },
        {
          "material": "Crecer Frit 804",
          "amount": 26.0
        },
        {
          "material": "Silica",
          "amount": 23.0
        },
        {
          "material": "Dolomite",
          "amount": 14.0
        },
        {
          "material": "Kaolin",
          "amount": 11.0
        }
      ],
      "additionals": [
        {
          "material": "Copper Carbonate",
          "amount": 5.0
        },
        {
          "material": "Rutile",
          "amount": 5.0
        },
        {
          "material": "Bentonite",
          "amount": 2.0
        }
      ],
      "description": "",
      "createdBy": "Clara Giorello",
      "source": "glazy.org",
      "url": "https://glazy.org/recipes/7289"
    },
    {
      "id": 21345,
      "code": "GLAZY-21345",
      "name": "Atomic Tonic II",
      "cone": "10",
      "surface": "Glossy",
      "transparency": "Opaque",
      "atmosphere": "Oxidation, Neutral, Reduction",
      "subtype": "Glaze - Specialty",
      "ingredients": [
        {
          "material": "Minspar 200",
          "amount": 63.8
        },
        {
          "material": "Silica",
          "amount": 13.3
        },
        {
          "material": "Gerstley Borate",
          "amount": 8.6
        },
        {
          "material": "Bone Ash",
          "amount": 4.8
        },
        {
          "material": "Whiting",
          "amount": 4.8
        },
        {
          "material": "Zinc Oxide",
          "amount": 4.8
        }
      ],
      "additionals": [
        {
          "material": "Samarium Oxide",
          "amount": 7.0
        }
      ],
      "description": "I read a scientific article where they discuss using a glass consisting of boron, zinc, and phosphorous create an infrared absorbing glass doped with samarium. I found a glaze in John Britt's book of cone 10 glazes (pg 102) that contains these three elements, \"Deep Green\". The test with Samarium resulted in much stronger response to black light. I think I'll continue to test glazes that contain phosphorous, zinc, and boron with samarium in order to get stronger responses.",
      "createdBy": "Sid Henderson",
      "source": "glazy.org",
      "url": "https://glazy.org/recipes/21345"
    },
    {
      "id": 43998,
      "code": "GLAZY-43998",
      "name": "Aubergine Tenmoku",
      "cone": "5 1/2 - 9",
      "surface": "Satin-matte",
      "transparency": "Opaque",
      "atmosphere": "Reduction, Oxidation, Wood",
      "subtype": "Glaze - Iron - Tenmoku",
      "ingredients": [
        {
          "material": "Potash Feldspar Dp hasta diciembre 2018",
          "amount": 35.0
        },
        {
          "material": "Wollastonite",
          "amount": 22.0
        },
        {
          "material": "Tinkar Z",
          "amount": 20.0
        },
        {
          "material": "Nepheline Syenite",
          "amount": 18.0
        },
        {
          "material": "Silica",
          "amount": 5.0
        }
      ],
      "additionals": [
        {
          "material": "Red Iron Oxide",
          "amount": 13.0
        }
      ],
      "description": "A mi abuelito Pierre el franc\u00e9s, le gustaban mucho las \"Aubergines\" (berengenas). Elevaba los ojitos al cielo y vigilaba a mi abuela: \"Attention Caroline, pas trop cuites\". Mi abuela debe haber estado a punto de mandarlo al diablo, m\u00e1s de una vez. Tenmoku https://glazy.org/recipes/34904, con materiales locales (Argentina). Buen rendimiento desde cono 5/6 hasta 9/10, tanto a le\u00f1a como gas. En el\u00e9ctrico es tan s\u00f3lo un marr\u00f3n oscuro del mont\u00f3n. - Hermoso color berenjena acetinado, con algo de reflejo met\u00e1lico, en reducci\u00f3n fuerte (horno de gas), cono 5\u00bd/6. - Marr\u00f3n acetinado oscuro en ox, cono 6 - Negro/amarronado, brillante/acetinado, quebrando en marr\u00f3n rojizo en quema a le\u00f1a (conos 6 al 10) Tenmoku https://glazy.org/recipes/34904, using local materials (Argentina). Good performance from cone 5/6 until 9/10, gas or wood fired. In electric kiln, only one more dark brown. - Beautiful brown/aubergine, satin, strong reduction, some metallic look, (gas kiln), cone 5\u00bd/6. - Dark brown in ox, cone 6 - Brown, almost black, breaks redish/brown, showing texture in wood firing (cones 6 until 10)",
      "createdBy": "Clara Giorello",
      "source": "glazy.org",
      "url": "https://glazy.org/recipes/43998"
    },
    {
      "id": 252482,
      "code": "GLAZY-252482",
      "name": "Aunty Em's Ruby Red Slippers",
      "cone": "6",
      "surface": "Semi-glossy",
      "transparency": "Semi-opaque",
      "atmosphere": "Oxidation",
      "subtype": "Glaze - Red",
      "ingredients": [
        {
          "material": "Custer Feldspar",
          "amount": 40.0
        },
        {
          "material": "EP Kaolin",
          "amount": 16.0
        },
        {
          "material": "Silica",
          "amount": 16.0
        },
        {
          "material": "Whiting",
          "amount": 10.0
        },
        {
          "material": "Ferro Frit 3124",
          "amount": 9.0
        },
        {
          "material": "Talc",
          "amount": 9.0
        }
      ],
      "additionals": [
        {
          "material": "Stain",
          "amount": 8.0
        }
      ],
      "description": "There's no where like home... Theres no where like home.....Made this for UBC students who needed a real red glaze. used 6021 for this and adjusted base to allow red to be a true red rather than pinkish.",
      "createdBy": "Emily Sheppard",
      "source": "glazy.org",
      "url": "https://glazy.org/recipes/252482"
    },
    {
      "id": 5758,
      "code": "GLAZY-5758",
      "name": "Aurora Copper Luster",
      "cone": "",
      "surface": "",
      "transparency": "",
      "atmosphere": "Raku",
      "subtype": "Glaze - Raku",
      "ingredients": [
        {
          "material": "Borax",
          "amount": 60.0
        },
        {
          "material": "EP Kaolin",
          "amount": 40.0
        }
      ],
      "additionals": [
        {
          "material": "Manganese Dioxide",
          "amount": 9.0
        },
        {
          "material": "Red Copper Oxide",
          "amount": 8.5
        }
      ],
      "description": "NOTE: This recipe was imported from Triangle Potter's Guild Glaze Recipes published November, 1988 Source: Edge Barnes 60 borax 40 epk + 8.5 red copper oxide + 9.0 manganese dioxide Mix borax and EPK into a paste. Add colorants. Fire in heavy reduction.",
      "createdBy": "Glazy Admin",
      "source": "glazy.org",
      "url": "https://glazy.org/recipes/5758"
    },
    {
      "id": 38876,
      "code": "GLAZY-38876",
      "name": "Autumn (variation)",
      "cone": "5 - 7",
      "surface": "Satin-matte",
      "transparency": "Opaque",
      "atmosphere": "Oxidation",
      "subtype": "Glaze - Iron",
      "ingredients": [
        {
          "material": "Custer Feldspar",
          "amount": 40.76
        },
        {
          "material": "Whiting",
          "amount": 14.91
        },
        {
          "material": "Silica",
          "amount": 13.52
        },
        {
          "material": "EP Kaolin",
          "amount": 12.92
        },
        {
          "material": "Ferro Frit 3134",
          "amount": 8.95
        },
        {
          "material": "Amtalc-C98 Talc",
          "amount": 8.95
        }
      ],
      "additionals": [
        {
          "material": "Red Iron Oxide",
          "amount": 10.0
        },
        {
          "material": "Copper Carbonate",
          "amount": 1.5
        }
      ],
      "description": "This is a variation of Clara Giorello's Autumn. Nice dark brown with tea dust.",
      "createdBy": "Sue Dirani",
      "source": "glazy.org",
      "url": "https://glazy.org/recipes/38876"
    },
    {
      "id": 4770,
      "code": "GLAZY-4770",
      "name": "Autumn Frost",
      "cone": "7",
      "surface": "",
      "transparency": "",
      "atmosphere": "Oxidation, Reduction",
      "subtype": "Glaze",
      "ingredients": [
        {
          "material": "Lead Monosilicate Frit",
          "amount": 85.0
        },
        {
          "material": "Kaolin",
          "amount": 10.0
        },
        {
          "material": "Silica",
          "amount": 5.0
        }
      ],
      "additionals": [
        {
          "material": "Chrome Oxide",
          "amount": 5.0
        }
      ],
      "description": "This recipe was imported from Louis Katz's Hyperglaze database available on his website: http://falcon.tamucc.edu/lkatz/allglazes.txt More information about Louis Katz can be found on his website, http://www.louiskatz.net/ Louis Katz Notes: I am not a safety expert and any information contained in this file about safety should be ignored in favor of advice from experts. All of the materials in all glazes are potentially hazardous. All of these glaze recipes are given without any representation of accuracy or safety. They may work, they may not. They may be safe when fired or they may not. All of the materials used in them have hazards associated with them. You must be have sufficient training in the hazards before you use the the materials. You will have to determine the suitability and safety for your use. Do not assume that a lack of a warning about a material means that it is safe. Cone: 07 Surface texture: ? Firing: Ox. or Red. Recipe: Percent Batch Lead Monosilicate 85.00 85.00 Kaolin 10.00 10.00 Flint 5.00 5.00 Totals: 100.00 % 100.00 gm Also add: Chromium Oxide 5.00 5.00 Comments:",
      "createdBy": "Glazy Admin",
      "source": "glazy.org",
      "url": "https://glazy.org/recipes/4770"
    },
    {
      "id": 28222,
      "code": "GLAZY-28222",
      "name": "Autumn Orange",
      "cone": "10",
      "surface": "Matte",
      "transparency": "Semi-opaque",
      "atmosphere": "Reduction, Neutral",
      "subtype": "Glaze - Iron",
      "ingredients": [
        {
          "material": "Custer Feldspar",
          "amount": 51.2
        },
        {
          "material": "Whiting",
          "amount": 18.8
        },
        {
          "material": "EP Kaolin",
          "amount": 15.15
        },
        {
          "material": "Rutile",
          "amount": 9.3
        },
        {
          "material": "Zinc Oxide",
          "amount": 5.55
        }
      ],
      "additionals": [
        {
          "material": "Red Iron Oxide",
          "amount": 4.6
        }
      ],
      "description": "I don't know the origin of this glaze. It's based on a recipe passed on to me by John Foelber.",
      "createdBy": "Joseph Rodd",
      "source": "glazy.org",
      "url": "https://glazy.org/recipes/28222"
    },
    {
      "id": 6061,
      "code": "GLAZY-6061",
      "name": "Autumn Yellow",
      "cone": "10",
      "surface": "",
      "transparency": "",
      "atmosphere": "Reduction",
      "subtype": "Glaze - Yellow",
      "ingredients": [
        {
          "material": "Soda Feldspar",
          "amount": 43.0
        },
        {
          "material": "EP Kaolin",
          "amount": 21.0
        },
        {
          "material": "Dolomite",
          "amount": 14.0
        },
        {
          "material": "Whiting",
          "amount": 9.0
        },
        {
          "material": "Bone Ash",
          "amount": 7.0
        },
        {
          "material": "Tin Oxide",
          "amount": 4.0
        },
        {
          "material": "Bentonite",
          "amount": 2.0
        }
      ],
      "additionals": [
        {
          "material": "Red Iron Oxide",
          "amount": 0.5
        }
      ],
      "description": "From William \u201cBill\u201d Schran, Teacher & Consultant Creative Creek Artisans: http://www.creativecreekartisans.com/ Cone 10 Reduction Glazes: http://www.creativecreekartisans.com/creativecreekcone10re.htm",
      "createdBy": "William Schran",
      "source": "glazy.org",
      "url": "https://glazy.org/recipes/6061"
    },
    {
      "id": 38204,
      "code": "GLAZY-38204",
      "name": "Autumn's Crystal Matte",
      "cone": "6 - 8",
      "surface": "",
      "transparency": "Opaque",
      "atmosphere": "Oxidation",
      "subtype": "Glaze",
      "ingredients": [
        {
          "material": "Soda Feldspar",
          "amount": 34.4
        },
        {
          "material": "Talc",
          "amount": 24.6
        },
        {
          "material": "Silica",
          "amount": 12.3
        },
        {
          "material": "Whiting",
          "amount": 10.7
        },
        {
          "material": "Ferro Frit 3134",
          "amount": 9.9
        },
        {
          "material": "EP Kaolin",
          "amount": 4.8
        },
        {
          "material": "Zinc Oxide",
          "amount": 3.3
        }
      ],
      "additionals": [
        {
          "material": "Bentonite",
          "amount": 2.0
        },
        {
          "material": "Tin Oxide",
          "amount": 1.7
        },
        {
          "material": "Copper Carbonate",
          "amount": 0.8
        }
      ],
      "description": "Britt, MC6; page 132",
      "createdBy": "Iris Cook",
      "source": "glazy.org",
      "url": "https://glazy.org/recipes/38204"
    },
    {
      "id": 82198,
      "code": "GLAZY-82198",
      "name": "AVAN Black Mercury",
      "cone": "5 1/2 - 6",
      "surface": "Dry Matte",
      "transparency": "Opaque",
      "atmosphere": "Oxidation",
      "subtype": "Glaze - Iron",
      "ingredients": [
        {
          "material": "\u041d\u0435\u0444\u0435\u043b\u0438\u043d \u0421\u0438\u0435\u043d\u0438\u0442 (Altaflux-45)",
          "amount": 40.4
        },
        {
          "material": "\u041a\u0432\u0430\u0440\u0446\u0435\u0432\u0430\u044f \u043c\u0443\u043a\u0430 Silverbond 15",
          "amount": 32.0
        },
        {
          "material": "\u0423\u043b\u0435\u043a\u0441\u0438\u0442 (\u0425\u0438\u043c\u043f\u044d\u043a)",
          "amount": 10.4
        },
        {
          "material": "\u0414\u043e\u043b\u043e\u043c\u0438\u0442",
          "amount": 9.4
        },
        {
          "material": "\u041a\u0430\u043e\u043b\u0438\u043d \u043a\u0430\u043b\u044c\u0446\u0438\u043d\u0438\u0440\u043e\u0432\u0430\u043d\u043d\u044b\u0439 \u041c\u0418\u041a\u0410\u041e",
          "amount": 7.8
        }
      ],
      "additionals": [
        {
          "material": "Red Iron Oxide",
          "amount": 8.0
        },
        {
          "material": "Cobalt Carbonate",
          "amount": 4.0
        },
        {
          "material": "Silicon carbide",
          "amount": 3.0
        }
      ],
      "description": "",
      "createdBy": "Anna Vantseva",
      "source": "glazy.org",
      "url": "https://glazy.org/recipes/82198"
    },
    {
      "id": 1695,
      "code": "GLAZY-1695",
      "name": "Aventurine",
      "cone": "4",
      "surface": "Glossy",
      "transparency": "",
      "atmosphere": "Oxidation",
      "subtype": "Glaze - Crystalline - Aventurine",
      "ingredients": [
        {
          "material": "Ferro Frit 5301",
          "amount": 100.0
        },
        {
          "material": "Bentonite",
          "amount": 3.0
        }
      ],
      "additionals": [
        {
          "material": "Red Iron Oxide",
          "amount": 20.0
        }
      ],
      "description": "Glaze Type: FritLead Aventurine Glaze Type: FritLead Aventurine. Opacity: Opaque. Firing type: Oxidation .",
      "createdBy": "Glazy Admin",
      "source": "glazy.org",
      "url": "https://glazy.org/recipes/1695"
    },
    {
      "id": 946,
      "code": "GLAZY-946",
      "name": "Aventurine Apple Green",
      "cone": "5",
      "surface": "",
      "transparency": "",
      "atmosphere": "Oxidation",
      "subtype": "Glaze - Green",
      "ingredients": [
        {
          "material": "Fusion Frit F-15",
          "amount": 70.0
        },
        {
          "material": "Barium Carbonate",
          "amount": 30.0
        },
        {
          "material": "Silica",
          "amount": 12.0
        }
      ],
      "additionals": [
        {
          "material": "Chrome Oxide",
          "amount": 1.8
        },
        {
          "material": "Bentonite",
          "amount": 1.0
        }
      ],
      "description": "Glaze Type: Aventurine Contains small metallic glitter crystals. Not for food use. Clay Times Mar/Apr. 07 p.50",
      "createdBy": "Glazy Admin",
      "source": "glazy.org",
      "url": "https://glazy.org/recipes/946"
    },
    {
      "id": 947,
      "code": "GLAZY-947",
      "name": "Aventurine Blue Green",
      "cone": "5",
      "surface": "Glossy",
      "transparency": "Transparent",
      "atmosphere": "Oxidation",
      "subtype": "Glaze - Green",
      "ingredients": [
        {
          "material": "Fusion Frit F-15",
          "amount": 70.0
        },
        {
          "material": "Barium Carbonate",
          "amount": 30.0
        }
      ],
      "additionals": [
        {
          "material": "Copper Carbonate",
          "amount": 2.0
        },
        {
          "material": "Chrome Oxide",
          "amount": 1.5
        },
        {
          "material": "Bentonite",
          "amount": 1.0
        }
      ],
      "description": "Glaze Type: Aventurine Contains small metallic glitter crystals. Clay Times Mar/Apr. 07 p. 50. Minimally crazed. Should be applied thinly.Not for food use.",
      "createdBy": "Glazy Admin",
      "source": "glazy.org",
      "url": "https://glazy.org/recipes/947"
    },
    {
      "id": 77831,
      "code": "GLAZY-77831",
      "name": "Aventurine Blue Green 3134 variation",
      "cone": "6",
      "surface": "Glossy",
      "transparency": "Semi-opaque",
      "atmosphere": "Oxidation",
      "subtype": "Glaze - Green - Copper",
      "ingredients": [
        {
          "material": "01_Feldspato K Minasolo",
          "amount": 35.0
        },
        {
          "material": "XXX 0907_Wollastonita",
          "amount": 17.0
        },
        {
          "material": "Ferro Frit 3134",
          "amount": 16.0
        },
        {
          "material": "Strontium Carbonate",
          "amount": 15.0
        },
        {
          "material": "Silica",
          "amount": 11.9
        },
        {
          "material": "XXX 0935_Caulim Minasolo",
          "amount": 6.0
        }
      ],
      "additionals": [
        {
          "material": "Copper Carbonate",
          "amount": 4.5
        },
        {
          "material": "Chrome Oxide",
          "amount": 1.5
        }
      ],
      "description": "Frit 804 sub for 3134 and recalculated Added boron to .14, melts great. Original recipe: https://glazy.org/recipes/26441 Fired to E4 With the following changes 1225c hold 20 min 555c to 980c 980c hold 40 min 28c to 760c",
      "createdBy": "val ayres",
      "source": "glazy.org",
      "url": "https://glazy.org/recipes/77831"
    },
    {
      "id": 26441,
      "code": "GLAZY-26441",
      "name": "Aventurine Blue Green 804 variation",
      "cone": "4 - 7",
      "surface": "Semi-glossy",
      "transparency": "Translucent",
      "atmosphere": "Oxidation, Reduction",
      "subtype": "Glaze - Green",
      "ingredients": [
        {
          "material": "Silica",
          "amount": 25.0
        },
        {
          "material": "Potash Feldspar",
          "amount": 21.0
        },
        {
          "material": "Whiting",
          "amount": 17.0
        },
        {
          "material": "Strontium Carbonate",
          "amount": 15.0
        },
        {
          "material": "Crecer Frit 804",
          "amount": 15.0
        },
        {
          "material": "Kaolin",
          "amount": 7.0
        }
      ],
      "additionals": [
        {
          "material": "Copper Carbonate",
          "amount": 4.5
        },
        {
          "material": "Chrome Oxide",
          "amount": 1.5
        }
      ],
      "description": "A cono 6 tocando la placa, oxidaci\u00f3n, hermoso \"oribe-venturina\", destellando a la luz del sol. Cuidado: va a marcar de negro o verde las piezas vecinas. A cono 5, reducci\u00f3n, verde satinado opaco con apenas ligeros toques de venturina, s\u00f3lo visible a la luz del sol. At cone 6 tip touching, oxidation, nice sparkling oribe, glittering at sun light. Attention: will mark in black or green near pots. At cone 5, reduction, dark green satin opaque. Really small glittering, only at sunlight. Original description https://glazy.org/recipes/948 Glaze Type: Aventurine Contains small metallic glitter crystals. Clay Times Mar/Apr. 07, p. 51. Not for food use. Add CMC gum for better application.",
      "createdBy": "Clara Giorello",
      "source": "glazy.org",
      "url": "https://glazy.org/recipes/26441"
    },
    {
      "id": 2598,
      "code": "GLAZY-2598",
      "name": "Aventurine Brown",
      "cone": "6",
      "surface": "Glossy",
      "transparency": "",
      "atmosphere": "Oxidation",
      "subtype": "Glaze - Crystalline - Aventurine",
      "ingredients": [
        {
          "material": "Ferro Frit 3134",
          "amount": 80.0
        },
        {
          "material": "Red Iron Oxide",
          "amount": 15.0
        },
        {
          "material": "Kaolin",
          "amount": 10.0
        },
        {
          "material": "Bentonite",
          "amount": 1.0
        }
      ],
      "description": "Significant Flaw: running,pinholes Notes: Alisa Clausen: a very fluid, runny dark cognac brown, with black stripping and black glossy pool in center of test bowl, interesting effect when bowl was dipped from lip mid way down. Held well around outside surface from lip to mid way down bowl. Inside, sank completely under inner lip, leaving a wide white band of under glaze, and then showed from midway down the bowl to a dark pool in center. Large pinholes inside bowl many variations of colours from rusts, cognacs, medium browns to black gloss.",
      "createdBy": "Glazy Admin",
      "source": "glazy.org",
      "url": "https://glazy.org/recipes/2598"
    },
    {
      "id": 948,
      "code": "GLAZY-948",
      "name": "Aventurine Chrome Copper Blue Green",
      "cone": "5",
      "surface": "Glossy",
      "transparency": "Transparent",
      "atmosphere": "Oxidation",
      "subtype": "Glaze - Green",
      "ingredients": [
        {
          "material": "Silica",
          "amount": 25.0
        },
        {
          "material": "Custer Feldspar",
          "amount": 21.0
        },
        {
          "material": "Whiting",
          "amount": 17.0
        },
        {
          "material": "Fusion Frit F-496",
          "amount": 15.0
