Repository: MrSeldon/argilev2

File: data/glazes/glazy.json (part 24 of 315)
{
        },
        {
          "material": "Strontium Carbonate",
          "amount": 15.0
        },
        {
          "material": "Kaolin",
          "amount": 7.0
        }
      ],
      "additionals": [
        {
          "material": "Copper Carbonate",
          "amount": 4.5
        },
        {
          "material": "Chrome Oxide",
          "amount": 1.5
        }
      ],
      "description": "Glaze Type: Aventurine Contains small metallic glitter crystals. Clay Times Mar/Apr. 07, p. 51. Not for food use. Add CMC gum for better application.",
      "createdBy": "Glazy Admin",
      "source": "glazy.org",
      "url": "https://glazy.org/recipes/948"
    },
    {
      "id": 157106,
      "code": "GLAZY-157106",
      "name": "Aventurine Chrome Copper Blue Green (modified)",
      "cone": "6",
      "surface": "Glossy",
      "transparency": "Semi-opaque",
      "atmosphere": "Oxidation",
      "subtype": "Glaze - Green",
      "ingredients": [
        {
          "material": "Silica",
          "amount": 28.65
        },
        {
          "material": "Custer Feldspar",
          "amount": 17.72
        },
        {
          "material": "Ferro Frit 3269",
          "amount": 16.88
        },
        {
          "material": "Whiting",
          "amount": 14.35
        },
        {
          "material": "Strontium Carbonate",
          "amount": 13.63
        },
        {
          "material": "Copper Carbonate",
          "amount": 4.07
        },
        {
          "material": "Kaolin",
          "amount": 3.39
        },
        {
          "material": "Chrome Oxide",
          "amount": 1.31
        }
      ],
      "description": "Based on https://glazy.org/materials/948. I converted to materials that I have, and increased the AM fluxes just a touch. I tested at cone 6 and it ran. It also fumes due to the Cr.",
      "createdBy": "Eric P.",
      "source": "glazy.org",
      "url": "https://glazy.org/recipes/157106"
    },
    {
      "id": 1696,
      "code": "GLAZY-1696",
      "name": "Aventurine Chrome Cr309",
      "cone": "04 - 03",
      "surface": "Glossy",
      "transparency": "Opaque",
      "atmosphere": "Oxidation",
      "subtype": "Glaze - Crystalline - Aventurine",
      "ingredients": [
        {
          "material": "Colemanite",
          "amount": 53.0
        },
        {
          "material": "Nepheline Syenite",
          "amount": 25.0
        },
        {
          "material": "Plastic Vitrox",
          "amount": 25.0
        }
      ],
      "additionals": [
        {
          "material": "Chrome Oxide",
          "amount": 7.0
        }
      ],
      "description": "Glaze Type: Aventurine From Conrad.Not fluid. Chrome green w/blue.",
      "createdBy": "Glazy Admin",
      "source": "glazy.org",
      "url": "https://glazy.org/recipes/1696"
    },
    {
      "id": 949,
      "code": "GLAZY-949",
      "name": "Aventurine Chromium Green",
      "cone": "5",
      "surface": "Glossy",
      "transparency": "Transparent",
      "atmosphere": "Oxidation",
      "subtype": "Glaze - Green",
      "ingredients": [
        {
          "material": "Fusion Frit F-245",
          "amount": 52.0
        },
        {
          "material": "Custer Feldspar",
          "amount": 20.0
        },
        {
          "material": "Barium Carbonate",
          "amount": 16.0
        },
        {
          "material": "Silica",
          "amount": 12.0
        }
      ],
      "additionals": [
        {
          "material": "Copper Carbonate",
          "amount": 1.5
        },
        {
          "material": "Chrome Oxide",
          "amount": 1.0
        },
        {
          "material": "Macaloid",
          "amount": 1.0
        }
      ],
      "description": "Glaze Type: Aventurine From Robert and Beatric Pearson in Clay Times Mar/Apr 07.NOT for food.",
      "createdBy": "Glazy Admin",
      "source": "glazy.org",
      "url": "https://glazy.org/recipes/949"
    },
    {
      "id": 950,
      "code": "GLAZY-950",
      "name": "Aventurine Circular Dot",
      "cone": "5",
      "surface": "Glossy",
      "transparency": "Transparent",
      "atmosphere": "Oxidation",
      "subtype": "Glaze - Crystalline - Aventurine",
      "ingredients": [
        {
          "material": "Silica",
          "amount": 36.0
        },
        {
          "material": "Sodium bicarbonate",
          "amount": 29.0
        },
        {
          "material": "Nepheline Syenite",
          "amount": 24.0
        },
        {
          "material": "Whiting",
          "amount": 11.0
        },
        {
          "material": "Fluorspar",
          "amount": 2.0
        }
      ],
      "additionals": [
        {
          "material": "Red Iron Oxide",
          "amount": 22.0
        },
        {
          "material": "Macaloid",
          "amount": 1.0
        }
      ],
      "description": "Glaze Type: Aventurine From Robert and Beatric Pearson in Clay Times Mar/Apr 07. Calls for Spanish Red Iron Oxide. Due to soluble sodium bicarb, mix just before using and do not store.NOT for food.",
      "createdBy": "Glazy Admin",
      "source": "glazy.org",
      "url": "https://glazy.org/recipes/950"
    },
    {
      "id": 1698,
      "code": "GLAZY-1698",
      "name": "Aventurine Copper Metal",
      "cone": "4",
      "surface": "Glossy",
      "transparency": "Transparent",
      "atmosphere": "Oxidation",
      "subtype": "Glaze - Crystalline - Aventurine",
      "ingredients": [
        {
          "material": "Frit 3819",
          "amount": 85.0
        },
        {
          "material": "Gerstley Borate",
          "amount": 15.0
        }
      ],
      "additionals": [
        {
          "material": "Red Iron Oxide",
          "amount": 26.0
        }
      ],
      "description": "Glaze Type: Aventurine From Clay Times Mar/Apr 07. Apply thickly, or there may be dull brown or purple patches. Calls for Spanish Red Iron Oxide. Dark amber with metallic copper-colored crystals.From Robert and Beatric Pearson. NOT for food.",
      "createdBy": "Glazy Admin",
      "source": "glazy.org",
      "url": "https://glazy.org/recipes/1698"
    },
    {
      "id": 1699,
      "code": "GLAZY-1699",
      "name": "Aventurine Ferro Frit 2",
      "cone": "4",
      "surface": "Glossy",
      "transparency": "Transparent",
      "atmosphere": "Oxidation",
      "subtype": "Glaze - Crystalline - Aventurine",
      "ingredients": [
        {
          "material": "Ferro Frit 3269",
          "amount": 70.0
        },
        {
          "material": "Boric Acid",
          "amount": 15.0
        },
        {
          "material": "Whiting",
          "amount": 7.0
        },
        {
          "material": "Silica",
          "amount": 5.0
        },
        {
          "material": "Lithium Carbonate",
          "amount": 3.0
        }
      ],
      "additionals": [
        {
          "material": "Red Iron Oxide",
          "amount": 20.0
        },
        {
          "material": "Macaloid",
          "amount": 1.0
        }
      ],
      "description": "Glaze Type: Aventurine Copper Jewel: add 6% barium carbonate - makes glaze slightly red Copper Clouds: 6% cerium oxide makes crystals smaller and more orange Frosty Copper Sparkle: test 4.5% neodymium oxide to produce patches of grey-green film that accentuates aventurine sparkle. Adjust % for desired coverage of patches. From Clay Times Mar/Apr 07. Apply thickly, or there may be dull brown or purple patches. Calls for Spanish Red Iron Oxide. Dark amber with metallic copper-colored crystals.From Robert and Beatric Pearson. Due to soluble boric acid, mix just before using and do not store wet. NOT for food.",
      "createdBy": "Glazy Admin",
      "source": "glazy.org",
      "url": "https://glazy.org/recipes/1699"
    },
    {
      "id": 1701,
      "code": "GLAZY-1701",
      "name": "Aventurine Gold-Spangled Brown G131",
      "cone": "04 - 03",
      "surface": "Semi-glossy",
      "transparency": "Opaque",
      "atmosphere": "Oxidation",
      "subtype": "Glaze - Crystalline - Aventurine",
      "ingredients": [
        {
          "material": "Borax",
          "amount": 57.3
        },
        {
          "material": "Silica",
          "amount": 25.0
        },
        {
          "material": "Red Iron Oxide",
          "amount": 14.2
        },
        {
          "material": "Boric Acid",
          "amount": 3.5
        }
      ],
      "additionals": [
        {
          "material": "Cobalt Carbonate",
          "amount": 0.4
        },
        {
          "material": "Copper Carbonate",
          "amount": 0.02
        }
      ],
      "description": "Glaze Type: Aventurine from Conrad's Ceramic Formulas. Aventurine w/gold specks.",
      "createdBy": "Glazy Admin",
      "source": "glazy.org",
      "url": "https://glazy.org/recipes/1701"
    },
    {
      "id": 951,
      "code": "GLAZY-951",
      "name": "Aventurine Iron",
      "cone": "5",
      "surface": "Glossy",
      "transparency": "",
      "atmosphere": "Oxidation",
      "subtype": "Glaze - Crystalline - Aventurine",
      "ingredients": [
        {
          "material": "Sodium bicarbonate",
          "amount": 47.0
        },
        {
          "material": "Silica",
          "amount": 23.0
        },
        {
          "material": "Bentonite",
          "amount": 20.0
        },
        {
          "material": "Kona F-4 feldspar",
          "amount": 10.0
        }
      ],
      "additionals": [
        {
          "material": "Red Iron Oxide",
          "amount": 22.0
        }
      ],
      "description": "Glaze Type: Aventurine Contains small metallic glitter crystals.Clay Times Mar/Apr. 07 p.50. Soluble bicarb. Mix glaze fresh; don't store. Calls for Spanish Red Iron.",
      "createdBy": "Glazy Admin",
      "source": "glazy.org",
      "url": "https://glazy.org/recipes/951"
    },
    {
      "id": 952,
      "code": "GLAZY-952",
      "name": "Aventurine Iron Variation",
      "cone": "5",
      "surface": "Glossy",
      "transparency": "Transparent",
      "atmosphere": "Oxidation",
      "subtype": "Glaze - Crystalline - Aventurine",
      "ingredients": [
        {
          "material": "Sodium bicarbonate",
          "amount": 49.0
        },
        {
          "material": "Bentonite",
          "amount": 25.0
        },
        {
          "material": "Silica",
          "amount": 22.0
        },
        {
          "material": "Whiting",
          "amount": 4.0
        }
      ],
      "additionals": [
        {
          "material": "Red Iron Oxide",
          "amount": 21.0
        }
      ],
      "description": "Glaze Type: Aventurine From Robert and Beatric Pearson in Clay Times Mar/Apr 07. Calls for Spanish Red Iron Oxide.Due to soluble sodium bicarb, mix just before using and do not store.NOT for food.",
      "createdBy": "Glazy Admin",
      "source": "glazy.org",
      "url": "https://glazy.org/recipes/952"
    },
    {
      "id": 953,
      "code": "GLAZY-953",
      "name": "Aventurine Metallic Copper",
      "cone": "5",
      "surface": "Glossy",
      "transparency": "Transparent",
      "atmosphere": "Oxidation",
      "subtype": "Glaze - Crystalline - Aventurine",
      "ingredients": [
        {
          "material": "Barium Carbonate",
          "amount": 48.0
        },
        {
          "material": "Fusion Frit F-79",
          "amount": 40.0
        },
        {
          "material": "Silica",
          "amount": 12.0
        },
        {
          "material": "Sodium bicarbonate",
          "amount": 8.0
        }
      ],
      "additionals": [
        {
          "material": "Chrome Oxide",
          "amount": 1.5
        },
        {
          "material": "Copper Carbonate",
          "amount": 1.0
        },
        {
          "material": "Macaloid",
          "amount": 1.0
        }
      ],
      "description": "Glaze Type: Aventurine From Robert and Beatric Pearson in Clay Times Mar/Apr 07.NOT for food.",
      "createdBy": "Glazy Admin",
      "source": "glazy.org",
      "url": "https://glazy.org/recipes/953"
    },
    {
      "id": 1702,
      "code": "GLAZY-1702",
      "name": "Aventurine Metallic Copper",
      "cone": "4",
      "surface": "Glossy",
      "transparency": "Transparent",
      "atmosphere": "Oxidation",
      "subtype": "Glaze - Crystalline - Aventurine",
      "ingredients": [
        {
          "material": "Gerstley Borate",
          "amount": 75.0
        },
        {
          "material": "Silica",
          "amount": 25.0
        }
      ],
      "additionals": [
        {
          "material": "Red Iron Oxide",
          "amount": 24.0
        }
      ],
      "description": "Glaze Type: Aventurine From Clay Times Mar/Apr 07. Apply thickly, or there may be dull brown or purple patches. Calls for Spanish Red Iron Oxide. Dark amber with metallic copper-colored crystals. From Robert and Beatric Pearson. NOT for food.",
      "createdBy": "Glazy Admin",
      "source": "glazy.org",
      "url": "https://glazy.org/recipes/1702"
    },
    {
      "id": 1703,
      "code": "GLAZY-1703",
      "name": "Aventurine Root Beer Sparkle",
      "cone": "4",
      "surface": "Glossy",
      "transparency": "Transparent",
      "atmosphere": "Oxidation",
      "subtype": "Glaze - Crystalline - Aventurine",
      "ingredients": [
        {
          "material": "Frit 3819",
          "amount": 90.0
        },
        {
          "material": "Whiting",
          "amount": 10.0
        }
      ],
      "additionals": [
        {
          "material": "Red Iron Oxide",
          "amount": 24.0
        },
        {
          "material": "Macaloid",
          "amount": 1.0
        }
      ],
      "description": "Glaze Type: Aventurine From Clay Times Mar/Apr 07. Apply thickly, or there may be dull brown or purple patches. Calls for Spanish Red Iron Oxide. Dark amber with metallic copper-colored crystals.From Robert and Beatric Pearson. NOT for food.",
      "createdBy": "Glazy Admin",
      "source": "glazy.org",
      "url": "https://glazy.org/recipes/1703"
    },
    {
      "id": 954,
      "code": "GLAZY-954",
      "name": "Aventurine Sparkling Mint",
      "cone": "5",
      "surface": "Glossy",
      "transparency": "Transparent",
      "atmosphere": "Oxidation",
      "subtype": "Glaze - Crystalline - Aventurine",
      "ingredients": [
        {
          "material": "Frit 3278",
          "amount": 52.0
        },
        {
          "material": "Barium Carbonate",
          "amount": 16.0
        },
        {
          "material": "Kaolin",
          "amount": 16.0
        },
        {
          "material": "Silica",
          "amount": 16.0
        }
      ],
      "additionals": [
        {
          "material": "Copper Carbonate",
          "amount": 2.0
        },
        {
          "material": "Chrome Oxide",
          "amount": 1.5
        },
        {
          "material": "Macaloid",
          "amount": 1.0
        }
      ],
      "description": "Glaze Type: Aventurine From Robert and Beatric Pearson in Clay Times Mar/Apr 07.NOT for food.",
      "createdBy": "Glazy Admin",
      "source": "glazy.org",
      "url": "https://glazy.org/recipes/954"
    },
    {
      "id": 59819,
      "code": "GLAZY-59819",
      "name": "Aventurine Sparkling Mint (Copy)",
      "cone": "5",
      "surface": "Glossy",
      "transparency": "Transparent",
      "atmosphere": "Oxidation",
      "subtype": "Glaze - Crystalline - Aventurine",
      "ingredients": [
        {
          "material": "Ferro Frit 3134",
          "amount": 39.0
        },
        {
          "material": "Silica",
          "amount": 25.0
        },
        {
          "material": "Barium Carbonate",
          "amount": 16.0
        },
        {
          "material": "Kaolin",
          "amount": 16.0
        },
        {
          "material": "Lithium Carbonate",
          "amount": 2.0
        }
      ],
      "additionals": [
        {
          "material": "Copper Carbonate",
          "amount": 2.0
        },
        {
          "material": "Chrome Oxide",
          "amount": 1.5
        },
        {
          "material": "Macaloid",
          "amount": 1.0
        }
      ],
      "description": "Glaze Type: Aventurine From Robert and Beatric Pearson in Clay Times Mar/Apr 07.NOT for food.",
      "createdBy": "Ginger",
      "source": "glazy.org",
      "url": "https://glazy.org/recipes/59819"
    },
    {
      "id": 32554,
      "code": "GLAZY-32554",
      "name": "Aventurine Teadust",
      "cone": "4 - 6",
      "surface": "Satin",
      "transparency": "Opaque",
      "atmosphere": "Oxidation, Reduction",
      "subtype": "Glaze - Black",
      "ingredients": [
        {
          "material": "Potash Feldspar",
          "amount": 50.0
        },
        {
          "material": "Kaolin",
          "amount": 15.0
        },
        {
          "material": "Whiting",
          "amount": 15.0
        },
        {
          "material": "Cobalt Oxide",
          "amount": 5.0
        },
        {
          "material": "Manganese Dioxide",
          "amount": 5.0
        },
        {
          "material": "Red Iron Oxide",
          "amount": 5.0
        },
        {
          "material": "Silica",
          "amount": 5.0
        }
      ],
      "description": "Espa\u00f1ol: Receta encontrada en Sankey Glaze Data Base: https://www.johnsankey.ca/glazedata.html Prob\u00e9 la receta sola, en reducci\u00f3n, a cono 5 (quiz\u00e1 4) y obtuve un hermoso esmalte satinado, negro, casi espejo, casi met\u00e1lico. No se aprecian cristalitos de venturina. Tampoco polvo de t\u00e9. A cono 6, ox, la superficie se vuelve mate, marr\u00f3n gris\u00e1cea. Cometario asociado a la receta original: \"Alisa Clausen: tested over a matt base. Fairly stable coffee brown to black, and smooth in texture, with a lot of sparkling in many areas. Effect is interesting, such a great contrast between matt base and the dark teadust. Overall color is very dark and dense. The play comes from the smooth feel of the glaze and the sparkling effect of areas.\" English: Recipe from the Sankey Glaze Data Base, https://www.johnsankey.ca/glazedata.html I tested the glaze, by itself, reduction fired, cone 5 (maybe 4) and I got a beautiful satin black glaze, almost mirror black, almost metallic. No sparkling venturine, no tea dust. At cone 6, ox, greyish brown, matte. Note from the original glaze: \": \"Alisa Clausen: tested over a matt base. Fairly stable coffee brown to black, and smooth in texture, with a lot of sparkling in many areas. Effect is interesting, such a great contrast between matt base and the dark teadust. Overall color is very dark and dense. The play comes from the smooth feel of the glaze and the sparkling effect of areas.\"",
      "createdBy": "Clara Giorello",
      "source": "glazy.org",
      "url": "https://glazy.org/recipes/32554"
    },
    {
      "id": 29364,
      "code": "GLAZY-29364",
      "name": "Avery Slip",
      "cone": "10",
      "surface": "",
      "transparency": "",
      "atmosphere": "Salt & Soda",
      "subtype": "Slip & Engobe - Slip",
      "ingredients": [
        {
          "material": "Avery kaolin",
          "amount": 700.0
        },
        {
          "material": "Custer Feldspar",
          "amount": 150.0
        },
        {
          "material": "Silica",
          "amount": 150.0
        }
      ],
      "description": "From the Kansas City Art Institute Ceramic Department (KCAI), Glaze Formulas, 15 February 1990. http://www.brackers.com/wp-content/uploads/2015/02/KCAI-Glaze-Recpies.pdf",
      "createdBy": "Glazy Admin",
      "source": "glazy.org",
      "url": "https://glazy.org/recipes/29364"
    },
    {
      "id": 29366,
      "code": "GLAZY-29366",
      "name": "Avery Slip",
      "cone": "10",
      "surface": "",
      "transparency": "",
      "atmosphere": "Salt & Soda",
      "subtype": "Slip & Engobe - Slip",
      "ingredients": [
        {
          "material": "Avery kaolin",
          "amount": 800.0
        },
        {
          "material": "Nepheline Syenite",
          "amount": 100.0
        }
      ],
      "description": "From the Kansas City Art Institute Ceramic Department (KCAI), Glaze Formulas, 15 February 1990. http://www.brackers.com/wp-content/uploads/2015/02/KCAI-Glaze-Recpies.pdf",
      "createdBy": "Glazy Admin",
      "source": "glazy.org",
      "url": "https://glazy.org/recipes/29366"
    },
    {
      "id": 47860,
      "code": "GLAZY-47860",
      "name": "Awesome Paint Slip",
      "cone": "04 - 10",
      "surface": "",
      "transparency": "",
      "atmosphere": "",
      "subtype": "Slip & Engobe - Slip",
      "ingredients": [
        {
          "material": "EP Kaolin",
          "amount": 25.0
        },
        {
          "material": "Kentucky OM #4 Ball Clay",
          "amount": 25.0
        },
        {
          "material": "Silica",
          "amount": 20.0
        },
        {
          "material": "Ferro Frit 3124",
          "amount": 18.0
        },
        {
          "material": "Zircopax",
          "amount": 5.0
        }
      ],
      "description": "As found in a Kathy King handout via Julia Galloway's Ceramics Field Guide: http://ceramicsfieldguide.org/pdf/mid-range/MidRange-MaterialsHandout.pdf",
      "createdBy": "Glazy Admin",
      "source": "glazy.org",
      "url": "https://glazy.org/recipes/47860"
    },
    {
      "id": 1704,
      "code": "GLAZY-1704",
      "name": "Axner Base",
      "cone": "04 - 03",
      "surface": "",
      "transparency": "",
      "atmosphere": "Oxidation",
      "subtype": "Glaze - White, Off-White",
      "ingredients": [
        {
          "material": "Ferro Frit 3124",
          "amount": 65.7
        },
        {
          "material": "Kona F-4 feldspar",
          "amount": 17.2
        },
        {
          "material": "Kaolin",
          "amount": 10.8
        },
        {
          "material": "Nepheline Syenite",
          "amount": 6.2
        }
      ],
      "additionals": [
        {
          "material": "Zircopax",
          "amount": 10.0
        },
        {
          "material": "Tin Oxide",
          "amount": 5.0
        },
        {
          "material": "Bentonite",
          "amount": 2.0
        }
      ],
      "description": "Glaze Type: Ca B submitted by: Axner Co. e-mail:",
      "createdBy": "Glazy Admin",
      "source": "glazy.org",
      "url": "https://glazy.org/recipes/1704"
    },
    {
      "id": 99640,
      "code": "GLAZY-99640",
      "name": "Azul (1)",
      "cone": "7",
      "surface": "Semi-glossy",
      "transparency": "Opaque",
      "atmosphere": "Oxidation",
      "subtype": "Glaze",
      "ingredients": [
        {
          "material": "Ferro Frit 3110",
          "amount": 28.5
        },
        {
          "material": "0934_Espodum\u00eanio Minasolo",
          "amount": 27.3
        },
        {
          "material": "Talc",
          "amount": 13.7
        },
        {
          "material": "Ferro Frit 3134",
          "amount": 12.8
        },
        {
          "material": "Kaolin",
          "amount": 12.8
        },
        {
          "material": "Zinc Oxide",
          "amount": 2.2
        },
        {
          "material": "Bentonite",
          "amount": 2.0
        },
        {
          "material": "Silica",
          "amount": 0.7
        }
      ],
      "additionals": [
        {
          "material": "Rutile",
          "amount": 4.5
        },
        {
          "material": "Cobalt Oxide",
          "amount": 1.1
        }
      ],
      "description": "80% \u00e1gua + 20% CMC. Eu fiz para testar uma cor, mas est\u00e1 fora de cogita\u00e7\u00e3o. Fora dos limites, R2O de 40, pouco c\u00e1lcio, etc...",
      "createdBy": "Marize Mello",
      "source": "glazy.org",
      "url": "https://glazy.org/recipes/99640"
    },
    {
      "id": 367042,
      "code": "GLAZY-367042",
      "name": "Azul 1 EC 113",
      "cone": "6 - 7",
      "surface": "",
      "transparency": "",
      "atmosphere": "Neutral",
      "subtype": "Glaze",
      "ingredients": [
        {
          "material": "Barium Carbonate",
          "amount": 30.0
        },
        {
          "material": "Feldespato Sip",
          "amount": 30.0
        },
        {
          "material": "Cuarzo Cer\u00e1mico 200",
          "amount": 20.0
        },
        {
          "material": "Arcilla Potter",
          "amount": 10.0
        },
        {
          "material": "Zinc Oxide",
          "amount": 5.0
        },
        {
          "material": "Tiza Cisne COMACSA",
          "amount": 5.0
        },
        {
          "material": "Cobalt Oxide",
          "amount": 0.5
        }
      ],
      "description": "",
      "createdBy": "Ignacio Guzman",
      "source": "glazy.org",
      "url": "https://glazy.org/recipes/367042"
    },
    {
      "id": 367048,
      "code": "GLAZY-367048",
      "name": "Azul 10 EC 234",
      "cone": "6 - 7",
      "surface": "Satin",
      "transparency": "Semi-opaque",
      "atmosphere": "Neutral",
      "subtype": "Glaze",
      "ingredients": [
        {
          "material": "Feldespato Sip",
          "amount": 48.0
        },
        {
          "material": "Barium Carbonate",
          "amount": 28.0
        },
        {
          "material": "Tiza Cisne COMACSA",
          "amount": 14.0
        },
        {
          "material": "Arcilla Potter",
          "amount": 10.0
        },
        {
          "material": "Cobalt Oxide",
          "amount": 1.0
        }
      ],
      "description": "",
      "createdBy": "Ignacio Guzman",
      "source": "glazy.org",
      "url": "https://glazy.org/recipes/367048"
    },
    {
      "id": 367051,
      "code": "GLAZY-367051",
      "name": "Azul 12 EC 235A",
      "cone": "6 - 7",
      "surface": "Satin",
      "transparency": "Opaque",
      "atmosphere": "Oxidation",
      "subtype": "Glaze",
      "ingredients": [
        {
          "material": "Arcilla Roja Comacsa",
          "amount": 40.0
        },
        {
          "material": "Feldespato Yurac COMACSA",
          "amount": 20.0
        },
        {
          "material": "Tiza Cisne COMACSA",
          "amount": 20.0
        },
        {
          "material": "Arcilla Potter",
          "amount": 17.0
        },
        {
          "material": "Feldespato Sip",
          "amount": 3.0
        },
        {
          "material": "Cobalt Oxide",
          "amount": 0.5
        },
        {
          "material": "Black Copper Oxide",
          "amount": 0.5
        }
      ],
      "description": "",
      "createdBy": "Ignacio Guzman",
      "source": "glazy.org",
      "url": "https://glazy.org/recipes/367051"
    },
    {
      "id": 367054,
      "code": "GLAZY-367054",
      "name": "AZUL 13 EC 235B",
      "cone": "6 - 7",
      "surface": "",
      "transparency": "",
      "atmosphere": "Neutral",
      "subtype": "Glaze",
      "ingredients": [
        {
          "material": "Arcilla Roja Comacsa",
          "amount": 40.0
        },
        {
          "material": "Feldespato Yurac COMACSA",
          "amount": 20.0
        },
        {
          "material": "Tiza Cisne COMACSA",
          "amount": 20.0
        },
        {
          "material": "Arcilla Potter",
          "amount": 17.0
        },
        {
          "material": "Feldespato Sip",
          "amount": 3.0
        },
        {
          "material": "Cobalt Oxide",
          "amount": 1.0
        },
        {
          "material": "Black Copper Oxide",
          "amount": 1.0
        }
      ],
      "description": "",
      "createdBy": "Ignacio Guzman",
      "source": "glazy.org",
      "url": "https://glazy.org/recipes/367054"
    },
    {
      "id": 367059,
      "code": "GLAZY-367059",
      "name": "AZUL 14 EC236",
      "cone": "6 - 7",
      "surface": "",
      "transparency": "",
      "atmosphere": "Neutral",
      "subtype": "Glaze",
      "ingredients": [
        {
          "material": "Feldespato Sip",
          "amount": 43.0
        },
        {
          "material": "Talco Blanco Micronizado",
          "amount": 20.0
        },
        {
          "material": "Cuarzo Cer\u00e1mico 200",
          "amount": 15.0
        },
        {
          "material": "Dolomita Blanca 325",
          "amount": 8.0
        },
        {
          "material": "Barium Carbonate",
          "amount": 7.0
        },
        {
          "material": "Tiza Cisne COMACSA",
          "amount": 7.0
        },
        {
          "material": "Cobalt Oxide",
          "amount": 2.0
        }
      ],
      "description": "",
      "createdBy": "Ignacio Guzman",
      "source": "glazy.org",
      "url": "https://glazy.org/recipes/367059"
    },
    {
      "id": 367063,
      "code": "GLAZY-367063",
      "name": "AZUL 15 EC 236A",
      "cone": "6 - 7",
      "surface": "Satin",
      "transparency": "Semi-opaque",
      "atmosphere": "Neutral",
      "subtype": "Glaze - Blue - Cobalt",
      "ingredients": [
        {
          "material": "Feldespato Sip",
          "amount": 37.0
        },
        {
          "material": "Talco Blanco Micronizado",
          "amount": 20.0
        },
        {
          "material": "Cuarzo Cer\u00e1mico 200",
          "amount": 15.0
        },
        {
          "material": "Barium Carbonate",
          "amount": 13.0
        },
        {
          "material": "Dolomita Blanca 325",
          "amount": 8.0
        },
        {
          "material": "Tiza Cisne COMACSA",
          "amount": 7.0
        },
        {
          "material": "Cobalt Oxide",
          "amount": 2.0
        }
      ],
      "description": "",
      "createdBy": "Ignacio Guzman",
      "source": "glazy.org",
      "url": "https://glazy.org/recipes/367063"
    },
    {
      "id": 367065,
      "code": "GLAZY-367065",
      "name": "AZUL 16 EC 237",
      "cone": "6 - 7",
      "surface": "",
      "transparency": "",
      "atmosphere": "Neutral",
      "subtype": "Glaze",
      "ingredients": [
        {
          "material": "Feldespato Yurac COMACSA",
          "amount": 40.0
        },
        {
          "material": "Cuarzo Cer\u00e1mico 200",
          "amount": 20.0
        },
        {
          "material": "Caolin PZ",
          "amount": 15.0
        },
        {
          "material": "Tiza Cisne COMACSA",
          "amount": 15.0
        },
        {
          "material": "Zinc Oxide",
          "amount": 10.0
        },
        {
          "material": "Cobalt Oxide",
          "amount": 1.0
        },
        {
          "material": "Black Copper Oxide",
          "amount": 0.5
        }
      ],
      "description": "",
      "createdBy": "Ignacio Guzman",
      "source": "glazy.org",
      "url": "https://glazy.org/recipes/367065"
    },
    {
      "id": 367351,
      "code": "GLAZY-367351",
      "name": "AZUL 17 EC 242",
      "cone": "6 - 7",
      "surface": "",
      "transparency": "",
      "atmosphere": "Neutral",
      "subtype": "Glaze",
      "ingredients": [
        {
          "material": "Feldespato Sip",
          "amount": 55.0
        },
        {
          "material": "Barium Carbonate",
          "amount": 20.0
        },
        {
          "material": "Caolin PZ",
          "amount": 10.0
        },
        {
          "material": "Cuarzo Cer\u00e1mico 200",
          "amount": 10.0
        },
        {
          "material": "Dolomita Blanca 325",
          "amount": 5.0
        },
        {
          "material": "Black Copper Oxide",
          "amount": 2.0
        },
        {
          "material": "Cobalt Oxide",
          "amount": 1.0
        }
      ],
      "description": "",
      "createdBy": "Ignacio Guzman",
      "source": "glazy.org",
      "url": "https://glazy.org/recipes/367351"
    },
    {
      "id": 367044,
      "code": "GLAZY-367044",
      "name": "Azul 2 EC 113 A",
      "cone": "6 - 7",
      "surface": "Glossy",
      "transparency": "Translucent",
      "atmosphere": "Oxidation",
      "subtype": "Glaze - Blue - Cobalt",
      "ingredients": [
        {
          "material": "Barium Carbonate",
          "amount": 30.0
        },
        {
          "material": "Feldespato Sip",
          "amount": 30.0
        },
        {
          "material": "Cuarzo Cer\u00e1mico 200",
          "amount": 20.0
        },
        {
          "material": "Arcilla Potter",
          "amount": 10.0
        },
        {
          "material": "Zinc Oxide",
          "amount": 5.0
        },
        {
          "material": "Tiza Cisne COMACSA",
          "amount": 5.0
        },
        {
          "material": "Cobalt Oxide",
          "amount": 1.0
        }
      ],
      "description": "",
      "createdBy": "Ignacio Guzman",
      "source": "glazy.org",
      "url": "https://glazy.org/recipes/367044"
    },
    {
      "id": 367069,
      "code": "GLAZY-367069",
      "name": "AZUL 21 EC 242 D",
      "cone": "6 - 7",
      "surface": "Stony Matte",
      "transparency": "Opaque",
      "atmosphere": "Neutral",
      "subtype": "Glaze",
      "ingredients": [
        {
          "material": "Feldespato Sip",
          "amount": 55.0
        },
        {
          "material": "Barium Carbonate",
          "amount": 20.0
        },
        {
          "material": "Cuarzo Cer\u00e1mico 200",
          "amount": 10.0
        },
        {
          "material": "Arcilla Potter",
          "amount": 5.0
        },
        {
          "material": "Caolin PZ",
          "amount": 5.0
        },
        {
          "material": "Dolomita Blanca 325",
          "amount": 5.0
        },
        {
          "material": "Cobalt Oxide",
          "amount": 1.0
        },
        {
          "material": "Chrome Oxide",
          "amount": 0.5
        }
      ],
      "description": "",
      "createdBy": "Ignacio Guzman",
      "source": "glazy.org",
      "url": "https://glazy.org/recipes/367069"
    },
    {
      "id": 367091,
      "code": "GLAZY-367091",
      "name": "AZUL 27 EC 315",
      "cone": "6 - 7",
      "surface": "",
      "transparency": "",
      "atmosphere": "Neutral",
      "subtype": "Glaze",
      "ingredients": [
        {
          "material": "Feldespato Yurac COMACSA",
          "amount": 25.0
        },
        {
          "material": "Feldespato Sip",
          "amount": 25.0
        },
        {
          "material": "Cuarzo Cer\u00e1mico 200",
          "amount": 20.0
        },
        {
          "material": "Tiza Cisne COMACSA",
          "amount": 14.0
        },
        {
          "material": "Arcilla Potter",
          "amount": 10.0
        },
        {
          "material": "Black Nickel Oxide",
          "amount": 5.0
        },
        {
          "material": "Zinc Oxide",
          "amount": 3.0
        },
        {
          "material": "Cobalt Oxide",
          "amount": 1.0
        }
      ],
      "description": "",
      "createdBy": "Ignacio Guzman",
      "source": "glazy.org",
      "url": "https://glazy.org/recipes/367091"
    },
    {
      "id": 367339,
      "code": "GLAZY-367339",
      "name": "AZUL 3 EC 113B",
      "cone": "6 - 7",
      "surface": "",
      "transparency": "",
      "atmosphere": "",
      "subtype": "Glaze",
      "ingredients": [
        {
          "material": "Barium Carbonate",
          "amount": 30.0
        },
        {
          "material": "Feldespato Sip",
          "amount": 30.0
        },
        {
          "material": "Cuarzo Cer\u00e1mico 200",
          "amount": 20.0
        },
        {
          "material": "Arcilla Potter",
          "amount": 10.0
        },
        {
          "material": "Zinc Oxide",
          "amount": 5.0
        },
        {
          "material": "Tiza Cisne COMACSA",
          "amount": 5.0
        },
        {
          "material": "Cobalt Oxide",
          "amount": 2.0
        }
      ],
      "description": "",
      "createdBy": "Ignacio Guzman",
      "source": "glazy.org",
      "url": "https://glazy.org/recipes/367339"
    },
    {
      "id": 367102,
      "code": "GLAZY-367102",
      "name": "AZUL 31 SM 186-3",
      "cone": "6 - 7",
      "surface": "Satin",
      "transparency": "Translucent",
      "atmosphere": "Neutral",
      "subtype": "Glaze",
      "ingredients": [
        {
          "material": "Feldespato Sip",
          "amount": 50.0
        },
        {
          "material": "Caolin PZ",
          "amount": 20.0
        },
        {
          "material": "Cuarzo Cer\u00e1mico 200",
          "amount": 10.0
        },
        {
          "material": "Dolomita Blanca 325",
          "amount": 10.0
        },
        {
          "material": "Tiza Cisne COMACSA",
          "amount": 10.0
        },
        {
          "material": "Manganese Dioxide",
          "amount": 3.0
        },
        {
          "material": "Red Iron Oxide",
          "amount": 3.0
        },
        {
          "material": "Cobalt Oxide",
          "amount": 1.0
        }
      ],
      "description": "",
      "createdBy": "Ignacio Guzman",
      "source": "glazy.org",
      "url": "https://glazy.org/recipes/367102"
    },
    {
      "id": 367047,
      "code": "GLAZY-367047",
      "name": "Azul 7 EC 217",
      "cone": "6 - 7",
      "surface": "",
      "transparency": "",
      "atmosphere": "Neutral",
      "subtype": "Glaze",
      "ingredients": [
        {
          "material": "Feldespato Sip",
          "amount": 40.0
        },
        {
          "material": "Talco Blanco Micronizado",
          "amount": 23.0
        },
        {
          "material": "Cuarzo Cer\u00e1mico 200",
          "amount": 14.0
        },
        {
          "material": "Tiza Cisne COMACSA",
          "amount": 10.0
        },
        {
          "material": "Dolomita Blanca 325",
          "amount": 8.0
        },
        {
          "material": "Bentonita PRF COMACSA",
          "amount": 5.0
        },
        {
          "material": "Cobalt Oxide",
          "amount": 1.0
        }
      ],
      "description": "",
      "createdBy": "Ignacio Guzman",
      "source": "glazy.org",
      "url": "https://glazy.org/recipes/367047"
    },
    {
      "id": 367345,
      "code": "GLAZY-367345",
      "name": "AZUL 7 EC 217",
      "cone": "6 - 7",
      "surface": "",
      "transparency": "",
      "atmosphere": "Neutral",
      "subtype": "Glaze",
      "ingredients": [
        {
          "material": "Feldespato Sip",
          "amount": 40.0
        },
        {
          "material": "Talco Blanco Micronizado",
          "amount": 23.0
        },
        {
          "material": "Cuarzo Cer\u00e1mico 200",
          "amount": 14.0
        },
        {
          "material": "Tiza Cisne COMACSA",
          "amount": 10.0
        },
        {
          "material": "Dolomita Blanca 325",
          "amount": 8.0
        },
        {
          "material": "Bentonita PRF COMACSA",
          "amount": 5.0
        }
      ],
      "description": "",
      "createdBy": "Ignacio Guzman",
      "source": "glazy.org",
      "url": "https://glazy.org/recipes/367345"
    },
    {
      "id": 134958,
      "code": "GLAZY-134958",
      "name": "Azul Brilhante (3)",
      "cone": "7",
      "surface": "Glossy",
      "transparency": "Translucent",
      "atmosphere": "Oxidation",
      "subtype": "Glaze",
      "ingredients": [
        {
          "material": "0912_Albita Minasolo",
          "amount": 23.0
        },
        {
          "material": "Silica",
          "amount": 15.6
        },
        {
          "material": "Kaolin",
          "amount": 15.3
        },
        {
          "material": "Ferro Frit 3134",
          "amount": 14.9
        },
        {
          "material": "Talc",
          "amount": 14.3
        },
        {
          "material": "0933_C\u00e1lcio Extra Leve",
