Repository: MrSeldon/argilev2

File: data/glazes/glazy.json (part 25 of 315)
{
          "amount": 9.1
        },
        {
          "material": "Titanium Dioxide",
          "amount": 4.1
        },
        {
          "material": "Bentonite",
          "amount": 2.0
        },
        {
          "material": "Cobalt Carbonate",
          "amount": 1.3
        },
        {
          "material": "Black Nickel Oxide",
          "amount": 0.3
        },
        {
          "material": "Red Iron Oxide",
          "amount": 0.1
        }
      ],
      "description": "Essa receita foi dada em um grupo de estudos de esmaltes por Cesar Barbosa (azul e verde). Foi alteranda pq n\u00e3o obtive o mesmo resultado. 80% de \u00e1gua e 20% de CMC.",
      "createdBy": "Marize Mello",
      "source": "glazy.org",
      "url": "https://glazy.org/recipes/134958"
    },
    {
      "id": 81490,
      "code": "GLAZY-81490",
      "name": "Azul Cesar (1)",
      "cone": "6",
      "surface": "Glossy",
      "transparency": "Translucent",
      "atmosphere": "Oxidation",
      "subtype": "Glaze",
      "ingredients": [
        {
          "material": "0931_Feldspato K Minasolo",
          "amount": 20.0
        },
        {
          "material": "XXX 0935_Caulim Minasolo",
          "amount": 20.0
        },
        {
          "material": "Ferro Frit 3134",
          "amount": 14.5
        },
        {
          "material": "Talc",
          "amount": 14.5
        },
        {
          "material": "Wollastonite",
          "amount": 12.5
        },
        {
          "material": "Silica",
          "amount": 11.5
        },
        {
          "material": "Titanium Dioxide",
          "amount": 3.8
        },
        {
          "material": "Bentonite",
          "amount": 2.0
        },
        {
          "material": "Cobalt Carbonate",
          "amount": 1.2
        }
      ],
      "description": "Essa receita foi dada em um grupo de estudos de esmaltes por Cesar Barbosa (azul e verde). Eu fiz muita confus\u00e3o recalculando e ainda por cima eu errei tudo. Eu recalculei errado. Eu n\u00e3o sei o que houve. Porque esqueci que os ingredientes dele j\u00e1 eram brasileiros. Eu vou refazer. Ficou entre transl\u00facido e semi-opaco. 80% de \u00e1gua e 30% de CMC.",
      "createdBy": "Marize Mello",
      "source": "glazy.org",
      "url": "https://glazy.org/recipes/81490"
    },
    {
      "id": 100018,
      "code": "GLAZY-100018",
      "name": "Azul Cesar (2)",
      "cone": "7",
      "surface": "Glossy",
      "transparency": "Translucent",
      "atmosphere": "Oxidation",
      "subtype": "Glaze",
      "ingredients": [
        {
          "material": "0912_Albita Minasolo",
          "amount": 26.3
        },
        {
          "material": "Ferro Frit 3134",
          "amount": 15.0
        },
        {
          "material": "Kaolin",
          "amount": 15.0
        },
        {
          "material": "Silica",
          "amount": 14.1
        },
        {
          "material": "Talc",
          "amount": 13.2
        },
        {
          "material": "0933_C\u00e1lcio Extra Leve",
          "amount": 9.4
        },
        {
          "material": "Titanium Dioxide",
          "amount": 3.7
        },
        {
          "material": "Bentonite",
          "amount": 2.0
        },
        {
          "material": "Cobalt Carbonate",
          "amount": 1.2
        },
        {
          "material": "Red Iron Oxide",
          "amount": 0.1
        }
      ],
      "description": "Essa receita foi dada em um grupo de estudos de esmaltes por Cesar Barbosa (azul e verde). Estou alterando pq n\u00e3o obtive o mesmo resultado. 70% de \u00e1gua e 20% de CMC. Gotas de tripolifosfato de s\u00f3dio (muitas).",
      "createdBy": "Marize Mello",
      "source": "glazy.org",
      "url": "https://glazy.org/recipes/100018"
    },
    {
      "id": 81471,
      "code": "GLAZY-81471",
      "name": "Azul Claro (1)",
      "cone": "6",
      "surface": "Semi-glossy",
      "transparency": "Semi-opaque",
      "atmosphere": "Oxidation",
      "subtype": "Glaze",
      "ingredients": [
        {
          "material": "0912_Albita Minasolo",
          "amount": 48.5
        },
        {
          "material": "Silica",
          "amount": 23.0
        },
        {
          "material": "0932_Calcita Minasolo",
          "amount": 12.0
        },
        {
          "material": "Zinc Oxide",
          "amount": 7.5
        },
        {
          "material": "Titanium Dioxide",
          "amount": 5.5
        },
        {
          "material": "Bentonite",
          "amount": 2.5
        },
        {
          "material": "Cobalt Oxide",
          "amount": 1.0
        }
      ],
      "description": "Essa receita foi dada por Karina Ign\u00e1cio em um curso de formula\u00e7\u00e3o de esmaltes. 60% de \u00e1gua e 30% em CMC preparado. Pincel. Talvez eu tente com mais s\u00edlica e menos cobalto... E e al\u00e9m disso com um pouco de rutilo dividindo com o tit\u00e2nio, na expectativa de tornar mais verde. N\u00e3o gostei muito da cor da argila tabaco... Testar na argila terracota primeiro.",
      "createdBy": "Marize Mello",
      "source": "glazy.org",
      "url": "https://glazy.org/recipes/81471"
    },
    {
      "id": 84191,
      "code": "GLAZY-84191",
      "name": "Azul Claro (2)",
      "cone": "6",
      "surface": "Semi-glossy",
      "transparency": "Semi-opaque",
      "atmosphere": "Oxidation",
      "subtype": "Glaze",
      "ingredients": [
        {
          "material": "0912_Albita Minasolo",
          "amount": 36.8
        },
        {
          "material": "Silica",
          "amount": 22.0
        },
        {
          "material": "Ferro Frit 3134",
          "amount": 9.6
        },
        {
          "material": "0932_Calcita Minasolo",
          "amount": 7.7
        },
        {
          "material": "Zinc Oxide",
          "amount": 7.4
        },
        {
          "material": "0910_Argila S\u00e3o Sim\u00e3o",
          "amount": 6.1
        },
        {
          "material": "Titanium Dioxide",
          "amount": 5.2
        },
        {
          "material": "Bentonite",
          "amount": 2.7
        },
        {
          "material": "Talc",
          "amount": 1.5
        },
        {
          "material": "Cobalt Oxide",
          "amount": 1.0
        }
      ],
      "description": "Essa receita foi dada por Karina Ign\u00e1cio em um curso de formula\u00e7\u00e3o de esmaltes. Foi add. 0,10 de Boro. 70% de \u00e1gua e 30% em CMC preparado. Pincel.",
      "createdBy": "Marize Mello",
      "source": "glazy.org",
      "url": "https://glazy.org/recipes/84191"
    },
    {
      "id": 25314,
      "code": "GLAZY-25314",
      "name": "Azul Francia",
      "cone": "6",
      "surface": "Glossy",
      "transparency": "Translucent",
      "atmosphere": "Oxidation",
      "subtype": "Glaze - Blue - Cobalt",
      "ingredients": [
        {
          "material": "feldespato potassico #200 Remina",
          "amount": 40.0
        },
        {
          "material": "Ferro Frit 3124",
          "amount": 20.0
        },
        {
          "material": "Silica",
          "amount": 20.0
        },
        {
          "material": "Whiting",
          "amount": 15.0
        },
        {
          "material": "caulim terra nova",
          "amount": 5.0
        }
      ],
      "additionals": [
        {
          "material": "Titanium Dioxide",
          "amount": 2.5
        },
        {
          "material": "Iron oxide",
          "amount": 1.5
        },
        {
          "material": "Cobalt Carbonate",
          "amount": 0.8
        }
      ],
      "description": "SG 1,40/1,42 Tiene pequenhos agujeritos, mas si es camada gruesa. Una sola camada de ba\u00f1o de 5 segundos a 1,42 queda ok! Puede quedar mas celeste feo con slow cool. Creo q tambi\u00e9n con temperatura mas baja (cono 6 underfired) queda azul mas bonito.",
      "createdBy": "Mar\u00eda Estela Ripa",
      "source": "glazy.org",
      "url": "https://glazy.org/recipes/25314"
    },
    {
      "id": 85067,
      "code": "GLAZY-85067",
      "name": "Azul Luminoso (3)",
      "cone": "6",
      "surface": "Glossy",
      "transparency": "Translucent",
      "atmosphere": "Oxidation",
      "subtype": "Glaze",
      "ingredients": [
        {
          "material": "0931_Feldspato K Minasolo",
          "amount": 43.2
        },
        {
          "material": "Ferro Frit 3134",
          "amount": 14.7
        },
        {
          "material": "XXX 0935_Caulim Minasolo",
          "amount": 11.0
        },
        {
          "material": "Talc",
          "amount": 10.7
        },
        {
          "material": "Silica",
          "amount": 6.9
        },
        {
          "material": "0932_Calcita Minasolo",
          "amount": 6.5
        },
        {
          "material": "Titanium Dioxide",
          "amount": 3.9
        },
        {
          "material": "Bentonite",
          "amount": 2.0
        },
        {
          "material": "Cobalt Oxide",
          "amount": 1.1
        }
      ],
      "description": "Receita fornecida por T\u00e1cito Fernandes com queima 1235 graus. Eu add. 0.15 mol. de Boro. 70% de \u00e1gua + 30% de CMC. Est\u00e1 totalmente craquelado.",
      "createdBy": "Marize Mello",
      "source": "glazy.org",
      "url": "https://glazy.org/recipes/85067"
    },
    {
      "id": 86318,
      "code": "GLAZY-86318",
      "name": "Azul pastel cono 7/9",
      "cone": "7 - 9",
      "surface": "Satin",
      "transparency": "Opaque",
      "atmosphere": "Neutral",
      "subtype": "Glaze - Blue",
      "ingredients": [
        {
          "material": "Rutile",
          "amount": 9.0
        },
        {
          "material": "Zircopax",
          "amount": 6.0
        }
      ],
      "additionals": [
        {
          "material": "Potash Feldspar",
          "amount": 36.0
        },
        {
          "material": "Silica",
          "amount": 18.0
        },
        {
          "material": "Whiting",
          "amount": 18.0
        },
        {
          "material": "Kentucky OM #4 Ball Clay",
          "amount": 15.0
        },
        {
          "material": "EP Kaolin",
          "amount": 12.0
        },
        {
          "material": "Cobalt Oxide",
          "amount": 1.0
        }
      ],
      "description": "Azul pastel satinado. S\u00faper estable entre conos 7,8,9 La base es 99% ( uso m\u00e9todo de triadas en base a n\u00fameros primos multiplos de 3), como glazy solo toma 100% para bases tomo 1% de cobalto para completar",
      "createdBy": "Lukas Luna",
      "source": "glazy.org",
      "url": "https://glazy.org/recipes/86318"
    },
    {
      "id": 17228,
      "code": "GLAZY-17228",
      "name": "Azul Turquesa",
      "cone": "5 - 6",
      "surface": "Satin",
      "transparency": "Semi-opaque",
      "atmosphere": "Reduction, Oxidation",
      "subtype": "Glaze - Turquoise",
      "ingredients": [
        {
          "material": "Soda Feldspar",
          "amount": 34.5
        },
        {
          "material": "Silica",
          "amount": 30.1
        },
        {
          "material": "Dolomite",
          "amount": 17.7
        },
        {
          "material": "Colemanite",
          "amount": 11.5
        },
        {
          "material": "Zinc Oxide",
          "amount": 6.2
        }
      ],
      "additionals": [
        {
          "material": "Copper Carbonate",
          "amount": 3.5
        },
        {
          "material": "Bentonite",
          "amount": 2.0
        }
      ],
      "description": "Receta compartida por Eliana Mota (Brasil) en el grupo de Facebook \"Aprendiendo entre Todos\". El origen de la receta es incierto, pero presumiblemente proviene de USA, pues usaba Borato de Gerstley, que Eliana sustituy\u00f3 uno a uno por colemanita (usar colemanita calcinada). Tambi\u00e9n podr\u00eda usarse frita 3134 de Ferro (174 de Crecer en Argentina).",
      "createdBy": "Clara Giorello",
      "source": "glazy.org",
      "url": "https://glazy.org/recipes/17228"
    },
    {
      "id": 34967,
      "code": "GLAZY-34967",
      "name": "Azurmalachite",
      "cone": "10",
      "surface": "Semi-glossy",
      "transparency": "Translucent",
      "atmosphere": "Oxidation",
      "subtype": "Glaze - Clear",
      "ingredients": [
        {
          "material": "Nepheline Syenite",
          "amount": 49.0
        },
        {
          "material": "Silica",
          "amount": 12.0
        },
        {
          "material": "Whiting",
          "amount": 11.0
        },
        {
          "material": "EP Kaolin",
          "amount": 10.0
        },
        {
          "material": "Ferro Frit 3134",
          "amount": 9.0
        },
        {
          "material": "Spodumene",
          "amount": 9.0
        }
      ],
      "additionals": [
        {
          "material": "Soda Ash",
          "amount": 10.0
        },
        {
          "material": "Titanium Dioxide",
          "amount": 3.0
        },
        {
          "material": "Cobalt Carbonate",
          "amount": 2.0
        }
      ],
      "description": "There was a ring I wanted as a kid. It was $20, sterling silver, at my friend's dad's jewelry store. It looked like planet earth in lapis blue with all the continents a minty green. I guess it was Azurmalachite? https://geology.com/gemstones/azurmalachite/",
      "createdBy": "Ginger",
      "source": "glazy.org",
      "url": "https://glazy.org/recipes/34967"
    },
    {
      "id": 3680,
      "code": "GLAZY-3680",
      "name": "B 123",
      "cone": "6 - 7",
      "surface": "Glossy",
      "transparency": "Opaque",
      "atmosphere": "Oxidation",
      "subtype": "Glaze - Black",
      "ingredients": [
        {
          "material": "Nepheline Syenite",
          "amount": 44.0
        },
        {
          "material": "Cornwall Stone",
          "amount": 36.0
        },
        {
          "material": "Dolomite",
          "amount": 10.0
        },
        {
          "material": "Kaolin",
          "amount": 10.0
        }
      ],
      "additionals": [
        {
          "material": "Red Iron Oxide",
          "amount": 5.0
        }
      ],
      "description": "Black/brown oil-spot. From E. Cooper, Book of Glaze Recipes, 1987. Firing at C6 high end or better C7.",
      "createdBy": "Daniel Spruyt",
      "source": "glazy.org",
      "url": "https://glazy.org/recipes/3680"
    },
    {
      "id": 3699,
      "code": "GLAZY-3699",
      "name": "B 186a",
      "cone": "5 1/2 - 7",
      "surface": "Satin",
      "transparency": "Opaque",
      "atmosphere": "Oxidation",
      "subtype": "Glaze - Yellow - Iron",
      "ingredients": [
        {
          "material": "Potash Feldspar",
          "amount": 50.0
        },
        {
          "material": "Whiting",
          "amount": 22.0
        },
        {
          "material": "Kaolin",
          "amount": 20.0
        },
        {
          "material": "Silica",
          "amount": 4.0
        },
        {
          "material": "Zinc Oxide",
          "amount": 4.0
        }
      ],
      "additionals": [
        {
          "material": "Red Iron Oxide",
          "amount": 3.0
        },
        {
          "material": "Rutile",
          "amount": 3.0
        }
      ],
      "description": "Creamy breaking yellow. Source: E. Cooper, Book of Glaze Recipes, 1987 Interesting glaze, breaks nicely.",
      "createdBy": "Daniel Spruyt",
      "source": "glazy.org",
      "url": "https://glazy.org/recipes/3699"
    },
    {
      "id": 3691,
      "code": "GLAZY-3691",
      "name": "B 206",
      "cone": "6 - 8",
      "surface": "Glossy",
      "transparency": "Semi-opaque",
      "atmosphere": "Oxidation",
      "subtype": "Glaze - Blue - Cobalt",
      "ingredients": [
        {
          "material": "Cornwall Stone",
          "amount": 58.0
        },
        {
          "material": "Whiting",
          "amount": 35.0
        },
        {
          "material": "Kaolin",
          "amount": 7.0
        }
      ],
      "additionals": [
        {
          "material": "Rutile",
          "amount": 3.0
        },
        {
          "material": "Cobalt Carbonate",
          "amount": 1.0
        }
      ],
      "description": "Mottled Blue. Source: E. Cooper, Book of Glaze Recipes, 1987 Original comment: Mottled pale blue, darker blue where thin, when fired at higher temperatures; an attractive transparent midnight blue develops; My comments: Rather dark blue and not transparent (at C6), breaks (if wanted). Tends to have pinholes (fire higher).",
      "createdBy": "Daniel Spruyt",
      "source": "glazy.org",
      "url": "https://glazy.org/recipes/3691"
    },
    {
      "id": 3674,
      "code": "GLAZY-3674",
      "name": "B 216 M2",
      "cone": "6 - 7",
      "surface": "Semi-glossy",
      "transparency": "Opaque",
      "atmosphere": "Oxidation",
      "subtype": "Glaze - Iron - Oil Spot",
      "ingredients": [
        {
          "material": "Potash Feldspar",
          "amount": 55.0
        },
        {
          "material": "Silica",
          "amount": 18.0
        },
        {
          "material": "Bone Ash",
          "amount": 9.0
        },
        {
          "material": "Kaolin",
          "amount": 9.0
        },
        {
          "material": "Talc",
          "amount": 9.0
        }
      ],
      "additionals": [
        {
          "material": "Iron oxide",
          "amount": 10.0
        }
      ],
      "description": "Rich Red Mottle, originally from E. Cooper, Book of Glaze Recipes, 1987. Difficult to master but after having done some modifications, especially increasing the Iron Oxide, interesting results could be obtained. One of many Iron reds that circulate. The cooling schedule from R. Roy & J. Hesselberth (Mastering Cone 6 glazes) is recommended. In brief: From 1220\u00b0C to 1025\u00b0C - natural drop From 1025\u00b0C to 800\u00b0C - 80\u00b0C/hour From 800\u00b0C to room t\u00b0 - natural drop",
      "createdBy": "Daniel Spruyt",
      "source": "glazy.org",
      "url": "https://glazy.org/recipes/3674"
    },
    {
      "id": 3679,
      "code": "GLAZY-3679",
      "name": "B 228",
      "cone": "7 - 8",
      "surface": "Glossy",
      "transparency": "Opaque",
      "atmosphere": "Oxidation",
      "subtype": "Glaze - Iron - Tenmoku",
      "ingredients": [
        {
          "material": "Albany slip",
          "amount": 62.0
        },
        {
          "material": "Petalite",
          "amount": 15.0
        },
        {
          "material": "Alkaline Frit",
          "amount": 10.0
        },
        {
          "material": "Calcium borate frit",
          "amount": 10.0
        },
        {
          "material": "Bone Ash",
          "amount": 3.0
        }
      ],
      "description": "Iron Tenmoku from E. Cooper, Book of Glaze Recipes, 1987. Has to be applied thickly. Tenmoku in oxidation is in fact a contractio in terminis...",
      "createdBy": "Daniel Spruyt",
      "source": "glazy.org",
      "url": "https://glazy.org/recipes/3679"
    },
    {
      "id": 3697,
      "code": "GLAZY-3697",
      "name": "B 229",
      "cone": "7 - 9",
      "surface": "Semi-glossy",
      "transparency": "Semi-opaque",
      "atmosphere": "Reduction",
      "subtype": "Glaze - Iron - Tenmoku",
      "ingredients": [
        {
          "material": "Albany slip",
          "amount": 46.0
        },
        {
          "material": "Potash Feldspar",
          "amount": 20.0
        },
        {
          "material": "Frit P 2962",
          "amount": 14.0
        },
        {
          "material": "Dolomite",
          "amount": 8.0
        },
        {
          "material": "Calcium borate frit",
          "amount": 7.0
        },
        {
          "material": "Petalite",
          "amount": 5.0
        }
      ],
      "description": "Honey base for Tenmoku, reduction fired. Source: E. Cooper, Book of Glaze Recipes, 1987 The Albany slip brings the required iron in the glaze.",
      "createdBy": "Daniel Spruyt",
      "source": "glazy.org",
      "url": "https://glazy.org/recipes/3697"
    },
    {
      "id": 3736,
      "code": "GLAZY-3736",
      "name": "B 231",
      "cone": "5 - 7",
      "surface": "Glossy",
      "transparency": "Translucent",
      "atmosphere": "Oxidation",
      "subtype": "Glaze - Blue",
      "ingredients": [
        {
          "material": "Potash Feldspar",
          "amount": 40.0
        },
        {
          "material": "Silica",
          "amount": 25.0
        },
        {
          "material": "Whiting",
          "amount": 15.0
        },
        {
          "material": "Kaolin",
          "amount": 10.0
        },
        {
          "material": "Barium Carbonate",
          "amount": 5.0
        },
        {
          "material": "Zinc Oxide",
          "amount": 5.0
        }
      ],
      "additionals": [
        {
          "material": "Vanadium pentoxide",
          "amount": 3.0
        }
      ],
      "description": "Vanadium Blue Source: E. Cooper, Book of Glaze Recipes, 1987 Mottled blue/cream Using Vanadium pentoxide (toxic). Somewhat runny, make sure to apply less thickly on the bottom part.",
      "createdBy": "Daniel Spruyt",
      "source": "glazy.org",
      "url": "https://glazy.org/recipes/3736"
    },
    {
      "id": 3698,
      "code": "GLAZY-3698",
      "name": "B 232b",
      "cone": "7 - 9",
      "surface": "Satin-matte",
      "transparency": "Opaque",
      "atmosphere": "Reduction",
      "subtype": "Glaze - Iron - Tenmoku",
      "ingredients": [
        {
          "material": "Cornwall Stone",
          "amount": 40.0
        },
        {
          "material": "Kaolin",
          "amount": 20.0
        },
        {
          "material": "Calcium borate frit",
          "amount": 11.0
        },
        {
          "material": "Dolomite",
          "amount": 10.0
        },
        {
          "material": "Whiting",
          "amount": 10.0
        },
        {
          "material": "Silica",
          "amount": 9.0
        }
      ],
      "additionals": [
        {
          "material": "Red Iron Oxide",
          "amount": 8.0
        }
      ],
      "description": "Semi-Matte Tenmoku Source: E. Cooper, Book of Glaze Recipes, 1987 Reduction fired Tenmoku",
      "createdBy": "Daniel Spruyt",
      "source": "glazy.org",
      "url": "https://glazy.org/recipes/3698"
    },
    {
      "id": 3692,
      "code": "GLAZY-3692",
      "name": "B 234e",
      "cone": "6 - 7",
      "surface": "Satin",
      "transparency": "Opaque",
      "atmosphere": "Oxidation",
      "subtype": "Glaze - White, Off-White",
      "ingredients": [
        {
          "material": "Potash Feldspar",
          "amount": 52.0
        },
        {
          "material": "Whiting",
          "amount": 18.0
        },
        {
          "material": "Kaolin",
          "amount": 10.0
        },
        {
          "material": "Zinc Oxide",
          "amount": 10.0
        },
        {
          "material": "Dolomite",
          "amount": 5.0
        },
        {
          "material": "Silica",
          "amount": 5.0
        }
      ],
      "additionals": [
        {
          "material": "Tin Oxide",
          "amount": 4.0
        },
        {
          "material": "Iron spangles",
          "amount": 0.1
        }
      ],
      "description": "Orange speckle. Source: E. Cooper, Book of Glaze Recipes, 1987 I Fired this at the high end of C6 ( 1235 \u00b0C) Nice satin/semi-matte. Iron spangles to be added.",
      "createdBy": "Daniel Spruyt",
      "source": "glazy.org",
      "url": "https://glazy.org/recipes/3692"
    },
    {
      "id": 3715,
      "code": "GLAZY-3715",
      "name": "B 242C",
      "cone": "6",
      "surface": "Matte",
      "transparency": "Opaque",
      "atmosphere": "Oxidation",
      "subtype": "Glaze - Green - Copper",
      "ingredients": [
        {
          "material": "Barium Carbonate",
          "amount": 40.0
        },
        {
          "material": "Nepheline Syenite",
          "amount": 25.0
        },
        {
          "material": "Silica",
          "amount": 16.0
        },
        {
          "material": "Zinc Oxide",
          "amount": 12.0
        },
        {
          "material": "Bentonite",
          "amount": 4.0
        },
        {
          "material": "Lithium Carbonate",
          "amount": 3.0
        }
      ],
      "additionals": [
        {
          "material": "Black Copper Oxide",
          "amount": 2.0
        }
      ],
      "description": "Reactive decorative glaze. Source: E. Cooper, Book of Glaze Recipes, 1987 Again one of E. Cooper. Nice, somewhat raw. The triaxial plot shows it is at the far end of alkaline earth matte.",
      "createdBy": "Daniel Spruyt",
      "source": "glazy.org",
      "url": "https://glazy.org/recipes/3715"
    },
    {
      "id": 3719,
      "code": "GLAZY-3719",
      "name": "B 244a",
      "cone": "6",
      "surface": "Stony Matte",
      "transparency": "Opaque",
      "atmosphere": "Oxidation",
      "subtype": "Glaze",
      "ingredients": [
        {
          "material": "Barium Carbonate",
          "amount": 40.0
        },
        {
          "material": "Soda Feldspar",
          "amount": 33.0
        },
        {
          "material": "Kaolin",
          "amount": 11.0
        },
        {
          "material": "Zinc Oxide",
          "amount": 9.5
        },
        {
          "material": "Silica",
          "amount": 5.0
        },
        {
          "material": "Lithium Carbonate",
          "amount": 1.5
        }
      ],
      "additionals": [
        {
          "material": "Black Nickel Oxide",
          "amount": 1.5
        }
      ],
      "description": "Matt decorative reactive. Source: E. Cooper, Book of Glaze Recipes, 1987 This glaze was described by E. Cooper as a matte decorative glaze. In my firing, it looked more as a crystalline glaze. Crystals were so tiny that is just became a stony dry matte. I assume the Nickel provided this rather strange color. Worthwhile to test with other sources of material and different cooling ramps.",
      "createdBy": "Daniel Spruyt",
      "source": "glazy.org",
      "url": "https://glazy.org/recipes/3719"
    },
    {
      "id": 6058,
      "code": "GLAZY-6058",
      "name": "B-28 Shino",
      "cone": "10",
      "surface": "Glossy",
      "transparency": "",
      "atmosphere": "Reduction",
      "subtype": "Glaze - Shino",
      "ingredients": [
        {
          "material": "Soda Feldspar",
          "amount": 33.0
        },
        {
          "material": "Spodumene",
          "amount": 28.3
        },
        {
          "material": "Nepheline Syenite",
          "amount": 16.7
        },
        {
          "material": "EP Kaolin",
          "amount": 9.0
        },
        {
          "material": "Soda Ash",
          "amount": 7.5
        },
        {
          "material": "Kentucky OM #4 Ball Clay",
          "amount": 5.3
        }
      ],
      "description": "From William \u201cBill\u201d Schran, Teacher & Consultant Creative Creek Artisans: http://www.creativecreekartisans.com/ Cone 10 Reduction Glazes: http://www.creativecreekartisans.com/creativecreekcone10re.htm",
      "createdBy": "William Schran",
      "source": "glazy.org",
      "url": "https://glazy.org/recipes/6058"
    },
    {
      "id": 43456,
      "code": "GLAZY-43456",
      "name": "B. Silverman Dickey Satin Matte",
      "cone": "9 - 10",
      "surface": "Satin",
      "transparency": "",
      "atmosphere": "",
      "subtype": "Glaze - White, Off-White",
      "ingredients": [
        {
          "material": "Kona F-4 feldspar",
          "amount": 35.5
        },
        {
          "material": "Nepheline Syenite",
          "amount": 21.3
        },
        {
          "material": "EP Kaolin",
          "amount": 14.2
        },
        {
          "material": "Whiting",
          "amount": 14.2
        },
        {
          "material": "Barium Carbonate",
          "amount": 7.1
        },
        {
          "material": "Zinc Oxide",
          "amount": 7.1
        }
      ],
      "description": "From Virginia Scotchie's Clay and Glaze Compendium",
      "createdBy": "Glazy Admin",
      "source": "glazy.org",
      "url": "https://glazy.org/recipes/43456"
    },
    {
      "id": 43410,
      "code": "GLAZY-43410",
      "name": "B. Tucker & S. Hartwell Satin Matte Glaze",
      "cone": "10",
      "surface": "Satin",
      "transparency": "",
      "atmosphere": "",
      "subtype": "Glaze - White, Off-White",
      "ingredients": [
        {
          "material": "Nepheline Syenite",
          "amount": 55.0
        },
        {
          "material": "Strontium Carbonate",
          "amount": 20.0
        },
        {
          "material": "Kentucky OM #4 Ball Clay",
          "amount": 15.0
        },
        {
          "material": "Silica",
          "amount": 9.0
        },
        {
          "material": "Lithium Carbonate",
          "amount": 1.0
        }
      ],
      "additionals": [
        {
          "material": "Bentonite",
          "amount": 1.0
        },
        {
          "material": "Epsom salts",
          "amount": 0.25
        }
      ],
      "description": "White TITANIUM DIOX. 5% Periwinkle Blue COBALT CARB. 0.15% COPPER CARB. 4% Weathered Bronze TITANIUM DIOX. 5% COPPER CARS. 5% Chrome Green CHROME OXIDE 8% Dark Mottled Green COPPER CARB. 8% Blue-Green COPPER CARB. 4% COBALT CARB. 8% CHROME OXIDE 5% Cobalt Blue COBALT CARB. 8% Cream RUTILE 6% Charcoal MANG DIOXIDE 2% COPPER CARB. 5% Burnished Brown RED IRON OXIDE 8% From Virginia Scotchie's Clay and Glaze Compendium",
      "createdBy": "Glazy Admin",
      "source": "glazy.org",
      "url": "https://glazy.org/recipes/43410"
    },
    {
      "id": 13219,
      "code": "GLAZY-13219",
      "name": "B1CLA - Blanc cr\u00e9meux",
      "cone": "9 - 10",
      "surface": "Satin",
      "transparency": "Opaque",
      "atmosphere": "Oxidation",
      "subtype": "Glaze - White, Off-White",
      "ingredients": [
        {
          "material": "Feldspath potassique ICE10 (Solargil 2018)",
          "amount": 35.0
        },
        {
          "material": "Silice 400 (Solargil 2018)",
          "amount": 25.0
        },
        {
          "material": "Dolomie (Solargil 2018)",
          "amount": 22.0
        },
        {
          "material": "Talc 2C (Solargil 2018)",
          "amount": 10.0
        },
        {
          "material": "Kaolin pulv\u00e9ris\u00e9 (Solargil 2018)",
          "amount": 8.0
        }
      ],
      "description": "Email tir\u00e9 d\u2019un article de Christine Ladeveze paru dans La revue de la c\u00e9ramique et du verre. Magnifique blanc cr\u00e9meux / laiteux, satin\u00e9. Doit \u00eatre appliqu\u00e9 \u00e9pais. SG : 1,65",
      "createdBy": "Jean-Pierre Prieto",
      "source": "glazy.org",
      "url": "https://glazy.org/recipes/13219"
    },
    {
      "id": 112864,
      "code": "GLAZY-112864",
      "name": "B28 Shino (Bill Schran)",
      "cone": "9 - 11",
      "surface": "Glossy",
      "transparency": "",
      "atmosphere": "",
      "subtype": "Glaze - Shino - High-Alumina",
      "ingredients": [
        {
          "material": "Kona F-4 feldspar",
          "amount": 33.0
        },
        {
          "material": "Spodumene",
          "amount": 28.3
        },
        {
          "material": "Nepheline Syenite",
          "amount": 16.7
        },
        {
          "material": "EP Kaolin",
          "amount": 9.0
        },
        {
          "material": "Soda Ash",
          "amount": 7.5
        },
        {
          "material": "Kentucky OM #4 Ball Clay",
          "amount": 5.3
        }
      ],
      "description": "Shino glaze. Fired to cone 10 on Rod's Bod clay body from Laguna",
      "createdBy": "John Post",
      "source": "glazy.org",
      "url": "https://glazy.org/recipes/112864"
    },
    {
      "id": 221352,
      "code": "GLAZY-221352",
      "name": "B3 blanc sec (sans dolomie - sans craie - sans alumine)",
      "cone": "8",
      "surface": "",
      "transparency": "",
      "atmosphere": "Oxidation",
      "subtype": "Glaze",
      "ingredients": [
        {
          "material": "Kaolin 232 J\u00e4ger (Hins)",
          "amount": 24.76
        },
        {
          "material": "Feldspath sodique (Hins)",
          "amount": 20.49
        },
        {
          "material": "Alkali fritte 2495",
          "amount": 15.1
        },
        {
          "material": "Wollastonite",
          "amount": 14.28
        },
        {
          "material": "Molochite",
          "amount": 13.76
        },
        {
          "material": "Gerstley Borate",
          "amount": 6.5
        },
        {
          "material": "Talc",
          "amount": 3.06
        },
        {
          "material": "Zinc Oxide",
          "amount": 1.24
        },
        {
          "material": "Silice W10 J\u00e4ger (Hins)",
          "amount": 0.81
        }
      ],
      "description": "",
      "createdBy": "Olivier Hermia",
      "source": "glazy.org",
      "url": "https://glazy.org/recipes/221352"
    },
    {
      "id": 4821,
      "code": "GLAZY-4821",
      "name": "Baa Baa Black Slip",
      "cone": "10",
      "surface": "",
      "transparency": "",
      "atmosphere": "Oxidation, Reduction",
      "subtype": "Slip & Engobe - Slip",
      "ingredients": [
        {
          "material": "EP Kaolin",
          "amount": 75.0
        },
        {
          "material": "Kona F-4 feldspar",
          "amount": 15.0
        },
        {
          "material": "Silica",
          "amount": 10.0
        }
      ],
      "additionals": [
        {
          "material": "Black Iron Oxide",
          "amount": 60.0
        },
        {
          "material": "Manganese Dioxide",
          "amount": 55.0
        }
      ],
      "description": "This recipe was imported from Louis Katz's Hyperglaze database available on his website: http://falcon.tamucc.edu/lkatz/allglazes.txt More information about Louis Katz can be found on his website, http://www.louiskatz.net/ Louis Katz Notes: I am not a safety expert and any information contained in this file about safety should be ignored in favor of advice from experts. All of the materials in all glazes are potentially hazardous. All of these glaze recipes are given without any representation of accuracy or safety. They may work, they may not. They may be safe when fired or they may not. All of the materials used in them have hazards associated with them. You must be have sufficient training in the hazards before you use the the materials. You will have to determine the suitability and safety for your use. Do not assume that a lack of a warning about a material means that it is safe. Cone: 10 Color: black Surface texture: slip Firing: Ox. or Red. Recipe: Percent Batch EPK 75.00 75.00 F-4 15.00 15.00 Flint 10.00 10.00 Totals: 100.00 % 100.00 gm Also add: Black Iron Oxide 60.00 60.00 Manganese Dioxide 55.00 55.00 Comments: Hi Colorant, glazes used over this slip may not be s. O.K. in Scrap clay in small quantities",
      "createdBy": "Glazy Admin",
      "source": "glazy.org",
      "url": "https://glazy.org/recipes/4821"
    },
    {
      "id": 21565,
      "code": "GLAZY-21565",
      "name": "BABU Teal",
      "cone": "10",
      "surface": "",
      "transparency": "Transparent",
      "atmosphere": "Reduction",
      "subtype": "Glaze - Green",
      "ingredients": [
        {
          "material": "Silica",
          "amount": 34.03
        },
        {
          "material": "Custer Feldspar",
          "amount": 27.63
        },
        {
          "material": "Whiting",
          "amount": 17.32
        },
        {
          "material": "Barium Carbonate",
          "amount": 12.01
        },
        {
          "material": "Amtalc-C98 Talc",
          "amount": 3.9
        },
        {
          "material": "EP Kaolin",
          "amount": 3.2
        },
        {
          "material": "Bone Ash",
          "amount": 1.9
        }
      ],
      "additionals": [
        {
          "material": "Copper Carbonate",
          "amount": 4.2
        }
      ],
      "description": "Transparent teal - pretty but runs like a .... well, it runs a lot! Not recommended.",
      "createdBy": "sheryl",
      "source": "glazy.org",
      "url": "https://glazy.org/recipes/21565"
    },
    {
      "id": 21566,
      "code": "GLAZY-21566",
      "name": "BABU Teal - Strontium Replacement",
      "cone": "10",
      "surface": "Glossy",
      "transparency": "Transparent",
      "atmosphere": "Reduction",
      "subtype": "Glaze - Green",
      "ingredients": [
        {
          "material": "Silica",
          "amount": 34.73
        },
        {
          "material": "Custer Feldspar",
          "amount": 28.43
        },
        {
          "material": "Whiting",
          "amount": 17.92
        },
        {
          "material": "Strontium Carbonate",
          "amount": 9.05
        },
        {
          "material": "Amtalc-C98 Talc",
          "amount": 4.08
        },
        {
          "material": "EP Kaolin",
          "amount": 3.7
        },
        {
          "material": "Bone Ash",
          "amount": 2.08
        }
      ],
      "additionals": [
        {
          "material": "Copper Carbonate",
          "amount": 4.2
        }
      ],
      "description": "This actually runs even more than the original with barium. Not recommended unless used with great care.",
      "createdBy": "sheryl",
      "source": "glazy.org",
      "url": "https://glazy.org/recipes/21566"
    },
    {
      "id": 43740,
      "code": "GLAZY-43740",
      "name": "Babu/Illian Clark's Black",
      "cone": "9 - 10",
      "surface": "",
      "transparency": "",
      "atmosphere": "",
      "subtype": "Glaze - Black",
      "ingredients": [
        {
          "material": "Kona F-4 feldspar",
          "amount": 44.0
        },
        {
          "material": "Silica",
          "amount": 37.0
        },
        {
          "material": "Whiting",
          "amount": 12.0
        },
        {
          "material": "EP Kaolin",
          "amount": 7.0
        }
      ],
      "additionals": [
        {
          "material": "Red Iron Oxide",
          "amount": 8.0
        },
        {
          "material": "Bentonite",
          "amount": 3.0
        }
      ],
      "description": "From Virginia Scotchie's Clay and Glaze Compendium",
      "createdBy": "Glazy Admin",
      "source": "glazy.org",
      "url": "https://glazy.org/recipes/43740"
    },
    {
      "id": 43437,
      "code": "GLAZY-43437",
      "name": "Babu/Illian Erickson White",
      "cone": "9 - 10",
      "surface": "",
      "transparency": "",
      "atmosphere": "",
      "subtype": "Glaze - White, Off-White",
      "ingredients": [
        {
          "material": "Whiting",
          "amount": 99.6
        },
        {
          "material": "Custer Feldspar",
          "amount": 90.0
        },
        {
          "material": "Dolomite",
          "amount": 30.6
        },
        {
          "material": "Zircopax",
          "amount": 23.4
        },
        {
          "material": "Petalite",
          "amount": 12.6
        },
        {
          "material": "Kona F-4 feldspar",
          "amount": 10.8
        },
        {
          "material": "Zinc Oxide",
          "amount": 9.0
        },
        {
          "material": "EP Kaolin",
          "amount": 5.0
        },
        {
          "material": "Bentonite",
          "amount": 2.0
        }
      ],
      "description": "From Virginia Scotchie's Clay and Glaze Compendium",
      "createdBy": "Glazy Admin",
      "source": "glazy.org",
