Repository: MrSeldon/argilev2

File: data/glazes/glazy.json (part 26 of 315)
{
      "url": "https://glazy.org/recipes/43437"
    },
    {
      "id": 43730,
      "code": "GLAZY-43730",
      "name": "Babu/Illian Grey Ball",
      "cone": "10",
      "surface": "",
      "transparency": "",
      "atmosphere": "",
      "subtype": "Glaze - Black",
      "ingredients": [
        {
          "material": "Silica",
          "amount": 37.0
        },
        {
          "material": "Custer Feldspar",
          "amount": 24.25
        },
        {
          "material": "EP Kaolin",
          "amount": 19.55
        },
        {
          "material": "Whiting",
          "amount": 19.17
        }
      ],
      "additionals": [
        {
          "material": "Black Nickel Oxide",
          "amount": 8.0
        },
        {
          "material": "Cobalt Carbonate",
          "amount": 0.125
        }
      ],
      "description": "From Virginia Scotchie's Clay and Glaze Compendium",
      "createdBy": "Glazy Admin",
      "source": "glazy.org",
      "url": "https://glazy.org/recipes/43730"
    },
    {
      "id": 43449,
      "code": "GLAZY-43449",
      "name": "Babu/Illian Limestone",
      "cone": "9 - 10",
      "surface": "",
      "transparency": "",
      "atmosphere": "",
      "subtype": "Glaze - White, Off-White",
      "ingredients": [
        {
          "material": "Custer Feldspar",
          "amount": 49.0
        },
        {
          "material": "Silica",
          "amount": 23.0
        },
        {
          "material": "Whiting",
          "amount": 15.0
        },
        {
          "material": "EP Kaolin",
          "amount": 13.0
        }
      ],
      "additionals": [
        {
          "material": "Bentonite",
          "amount": 3.0
        },
        {
          "material": "Red Iron Oxide",
          "amount": 1.0
        }
      ],
      "description": "From Virginia Scotchie's Clay and Glaze Compendium",
      "createdBy": "Glazy Admin",
      "source": "glazy.org",
      "url": "https://glazy.org/recipes/43449"
    },
    {
      "id": 43439,
      "code": "GLAZY-43439",
      "name": "Babu/Illian Paprika",
      "cone": "9 - 10",
      "surface": "",
      "transparency": "",
      "atmosphere": "",
      "subtype": "Glaze - White, Off-White",
      "ingredients": [
        {
          "material": "Custer Feldspar",
          "amount": 28.0
        },
        {
          "material": "EP Kaolin",
          "amount": 22.0
        },
        {
          "material": "Spodumene",
          "amount": 19.0
        },
        {
          "material": "Dolomite",
          "amount": 17.0
        },
        {
          "material": "Kona F-4 feldspar",
          "amount": 5.0
        },
        {
          "material": "Tin Oxide",
          "amount": 5.0
        },
        {
          "material": "Whiting",
          "amount": 4.0
        }
      ],
      "description": "From Virginia Scotchie's Clay and Glaze Compendium",
      "createdBy": "Glazy Admin",
      "source": "glazy.org",
      "url": "https://glazy.org/recipes/43439"
    },
    {
      "id": 43428,
      "code": "GLAZY-43428",
      "name": "Babu/Illian Rhodes Matte",
      "cone": "9 - 10",
      "surface": "Matte",
      "transparency": "",
      "atmosphere": "",
      "subtype": "Glaze - White, Off-White",
      "ingredients": [
        {
          "material": "Kona F-4 feldspar",
          "amount": 40.0
        },
        {
          "material": "Silica",
          "amount": 20.0
        },
        {
          "material": "Talc",
          "amount": 20.0
        },
        {
          "material": "Whiting",
          "amount": 10.0
        },
        {
          "material": "Bentonite",
          "amount": 2.0
        },
        {
          "material": "Red Iron Oxide",
          "amount": 1.0
        }
      ],
      "description": "From Virginia Scotchie's Clay and Glaze Compendium",
      "createdBy": "Glazy Admin",
      "source": "glazy.org",
      "url": "https://glazy.org/recipes/43428"
    },
    {
      "id": 43430,
      "code": "GLAZY-43430",
      "name": "Babu/Illian Rosenthal Satin Matte",
      "cone": "9 - 10",
      "surface": "Satin",
      "transparency": "",
      "atmosphere": "",
      "subtype": "Glaze - White, Off-White",
      "ingredients": [
        {
          "material": "Custer Feldspar",
          "amount": 43.0
        },
        {
          "material": "Silica",
          "amount": 19.0
        },
        {
          "material": "Talc",
          "amount": 14.0
        },
        {
          "material": "Colemanite",
          "amount": 12.0
        },
        {
          "material": "Dolomite",
          "amount": 7.0
        },
        {
          "material": "Kaolin",
          "amount": 5.0
        }
      ],
      "additionals": [
        {
          "material": "Bentonite",
          "amount": 3.0
        }
      ],
      "description": "From Virginia Scotchie's Clay and Glaze Compendium",
      "createdBy": "Glazy Admin",
      "source": "glazy.org",
      "url": "https://glazy.org/recipes/43430"
    },
    {
      "id": 44144,
      "code": "GLAZY-44144",
      "name": "Babu/Illian Shino",
      "cone": "9 - 10",
      "surface": "",
      "transparency": "",
      "atmosphere": "",
      "subtype": "Glaze - Shino",
      "ingredients": [
        {
          "material": "Nepheline Syenite",
          "amount": 40.0
        },
        {
          "material": "Spodumene",
          "amount": 30.0
        },
        {
          "material": "Kentucky OM #4 Ball Clay",
          "amount": 17.0
        },
        {
          "material": "Soda Ash",
          "amount": 8.0
        },
        {
          "material": "EP Kaolin",
          "amount": 5.0
        }
      ],
      "additionals": [
        {
          "material": "Bentonite",
          "amount": 2.0
        }
      ],
      "description": "From Virginia Scotchie's Clay and Glaze Compendium",
      "createdBy": "Glazy Admin",
      "source": "glazy.org",
      "url": "https://glazy.org/recipes/44144"
    },
    {
      "id": 43440,
      "code": "GLAZY-43440",
      "name": "Babu/Illian Spodumene",
      "cone": "9 - 10",
      "surface": "",
      "transparency": "",
      "atmosphere": "",
      "subtype": "Glaze - White, Off-White",
      "ingredients": [
        {
          "material": "Custer Feldspar",
          "amount": 60.0
        },
        {
          "material": "EP Kaolin",
          "amount": 50.0
        },
        {
          "material": "Dolomite",
          "amount": 40.0
        },
        {
          "material": "Spodumene",
          "amount": 40.0
        },
        {
          "material": "Whiting",
          "amount": 10.0
        }
      ],
      "additionals": [
        {
          "material": "Tin Oxide",
          "amount": 12.0
        },
        {
          "material": "Bentonite",
          "amount": 2.0
        }
      ],
      "description": "From Virginia Scotchie's Clay and Glaze Compendium",
      "createdBy": "Glazy Admin",
      "source": "glazy.org",
      "url": "https://glazy.org/recipes/43440"
    },
    {
      "id": 43431,
      "code": "GLAZY-43431",
      "name": "Babu/Illian Sylvie White",
      "cone": "9 - 10",
      "surface": "",
      "transparency": "",
      "atmosphere": "",
      "subtype": "Glaze - White, Off-White",
      "ingredients": [
        {
          "material": "Kona F-4 feldspar",
          "amount": 23.2
        },
        {
          "material": "Pyrophyllite",
          "amount": 4.8
        },
        {
          "material": "Silica",
          "amount": 4.0
        },
        {
          "material": "Whiting",
          "amount": 3.6
        },
        {
          "material": "Talc",
          "amount": 2.4
        },
        {
          "material": "Bentonite",
          "amount": 2.0
        },
        {
          "material": "Kentucky OM #4 Ball Clay",
          "amount": 1.2
        }
      ],
      "description": "From Virginia Scotchie's Clay and Glaze Compendium",
      "createdBy": "Glazy Admin",
      "source": "glazy.org",
      "url": "https://glazy.org/recipes/43431"
    },
    {
      "id": 44078,
      "code": "GLAZY-44078",
      "name": "Babu/Illian Tomato Red",
      "cone": "9 - 10",
      "surface": "",
      "transparency": "",
      "atmosphere": "",
      "subtype": "Glaze - Iron - Kaki, Tomato Red",
      "ingredients": [
        {
          "material": "Kona F-4 feldspar",
          "amount": 45.0
        },
        {
          "material": "Silica",
          "amount": 24.17
        },
        {
          "material": "Bone Ash",
          "amount": 10.83
        },
        {
          "material": "EP Kaolin",
          "amount": 6.67
        },
        {
          "material": "Magnesium carbonate",
          "amount": 6.67
        },
        {
          "material": "Red Iron Oxide",
          "amount": 6.67
        }
      ],
      "additionals": [
        {
          "material": "Bentonite",
          "amount": 2.0
        }
      ],
      "description": "Kona F-4 feldspar 54 Silica 29 Bone Ash 13 EP Kaolin 8 Magnesium carbonate 8 Red Iron Oxide 8 Total base recipe 120 Bentonite 2% From Virginia Scotchie's Clay and Glaze Compendium",
      "createdBy": "Glazy Admin",
      "source": "glazy.org",
      "url": "https://glazy.org/recipes/44078"
    },
    {
      "id": 43438,
      "code": "GLAZY-43438",
      "name": "Babu/Illian Vaughn's White",
      "cone": "9 - 10",
      "surface": "",
      "transparency": "",
      "atmosphere": "",
      "subtype": "Glaze - White, Off-White",
      "ingredients": [
        {
          "material": "Custer Feldspar",
          "amount": 100.0
        },
        {
          "material": "Dolomite",
          "amount": 30.0
        },
        {
          "material": "Zircopax",
          "amount": 26.0
        },
        {
          "material": "Petalite",
          "amount": 14.0
        },
        {
          "material": "Whiting",
          "amount": 10.0
        },
        {
          "material": "Zinc Oxide",
          "amount": 10.0
        }
      ],
      "additionals": [
        {
          "material": "Bentonite",
          "amount": 2.0
        }
      ],
      "description": "From Virginia Scotchie's Clay and Glaze Compendium",
      "createdBy": "Glazy Admin",
      "source": "glazy.org",
      "url": "https://glazy.org/recipes/43438"
    },
    {
      "id": 43429,
      "code": "GLAZY-43429",
      "name": "Babu/Illian Weiser Stony White",
      "cone": "9 - 10",
      "surface": "Stony Matte",
      "transparency": "",
      "atmosphere": "",
      "subtype": "Glaze - White, Off-White",
      "ingredients": [
        {
          "material": "Custer Feldspar",
          "amount": 63.0
        },
        {
          "material": "Dolomite",
          "amount": 24.0
        },
        {
          "material": "Kentucky OM #4 Ball Clay",
          "amount": 9.0
        },
        {
          "material": "Silica",
          "amount": 4.0
        }
      ],
      "additionals": [
        {
          "material": "Bentonite",
          "amount": 2.0
        }
      ],
      "description": "From Virginia Scotchie's Clay and Glaze Compendium",
      "createdBy": "Glazy Admin",
      "source": "glazy.org",
      "url": "https://glazy.org/recipes/43429"
    },
    {
      "id": 2909,
      "code": "GLAZY-2909",
      "name": "Baby Blue Crystalline",
      "cone": "10 - 11",
      "surface": "Glossy",
      "transparency": "Opaque",
      "atmosphere": "Oxidation",
      "subtype": "Glaze - Crystalline",
      "ingredients": [
        {
          "material": "Ferro Frit 3110",
          "amount": 42.0
        },
        {
          "material": "Silica",
          "amount": 27.0
        },
        {
          "material": "Zinc Oxide",
          "amount": 24.0
        },
        {
          "material": "Bentonite",
          "amount": 0.6
        },
        {
          "material": "Calcined Kaolin",
          "amount": 0.4
        }
      ],
      "additionals": [
        {
          "material": "Titanium Dioxide",
          "amount": 6.0
        },
        {
          "material": "Cobalt Carbonate",
          "amount": 0.5
        }
      ],
      "description": "High fire crystalline based on the late Peter Ilsley's 'Dusty Rose'. This crystalline glaze is best applied in three different thickness, starting with the bottom 3rd at 0.5mm thick, middle 3rd at 1mm thick and the top 3rd at 1.5mm thick. Like most crystallines it requires the piece be placed on a catcher with a layer of kiln wash (70% Alumina Hydrate 15% Kaolin 15% Calcined Kaolin) applied to the foot of the piece and the raised section of the catcher that the piece is to sit on then join the piece and catcher with water. Fire to maturity, then crash cool to 1080\u00baC (\u202a1976\u00ba\u202cF\u202c) to aid nucleation and raise to 1100\u00bac (\u202a2012\u00ba\u202cF) with in 10 minutes and hold at 1100\u00bac (\u202a2012\u00ba\u202cF) for 1 hour. Further holds include, 1080\u00baC (\u202a1976\u00ba\u202cF\u202c) 1 hour, 1100\u00bac (\u202a2012\u00ba\u202cF) for 1/2 hour, 1080\u00baC (\u202a1976\u00ba\u202cF\u202c) for 10 minutes, and 1050\u00baC (\u202a1922\u00ba\u202cF\u202c)for 1/2 hour. Then clamp up kiln and end firing! You may choose to do a Post Reduction from 815\u00baC (\u202a1499\u00ba\u202cF\u202c) to 700\u00baC (\u202a1292\u202c\u00ba\u202cF).",
      "createdBy": "Mike Mangion",
      "source": "glazy.org",
      "url": "https://glazy.org/recipes/2909"
    },
    {
      "id": 2932,
      "code": "GLAZY-2932",
      "name": "Baby Blue Crystalline (variation)",
      "cone": "10 - 11",
      "surface": "Glossy",
      "transparency": "Opaque",
      "atmosphere": "Oxidation",
      "subtype": "Glaze - Crystalline",
      "ingredients": [
        {
          "material": "Ferro Frit 3110",
          "amount": 42.0
        },
        {
          "material": "Silica",
          "amount": 27.0
        },
        {
          "material": "Zinc Oxide",
          "amount": 24.0
        },
        {
          "material": "Bentonite",
          "amount": 0.6
        },
        {
          "material": "Calcined Kaolin",
          "amount": 0.4
        }
      ],
      "additionals": [
        {
          "material": "Titanium Dioxide",
          "amount": 6.0
        },
        {
          "material": "Cobalt Carbonate",
          "amount": 0.5
        }
      ],
      "description": "High fire crystalline based on the late Peter Ilsley's 'Dusty Rose'. This crystalline glaze is best applied in three different thickness, starting with the bottom 3rd at 0.5mm thick, middle 3rd at 1mm thick and the top 3rd at 1.5mm thick. Like most crystallines it requires the piece be placed on a catcher with a layer of kiln wash (70% Alumina Hydrate 15% Kaolin 15% Calcined Kaolin) applied to the foot of the piece and the raised section of the catcher that the piece is to sit on then join the piece and catcher with water. Fire to maturity, then crash cool to 1080\u00baC (\u202a1976\u00ba\u202cF\u202c) to aid nucleation and raise to 1100\u00bac (\u202a2012\u00ba\u202cF) with in 10 minutes and hold at 1100\u00bac (\u202a2012\u00ba\u202cF) for 1 hour. Further holds include, 1080\u00baC (\u202a1976\u00ba\u202cF\u202c) 1 hour, 1100\u00bac (\u202a2012\u00ba\u202cF) for 1/2 hour, 1080\u00baC (\u202a1976\u00ba\u202cF\u202c) for 10 minutes, and 1050\u00baC (\u202a1922\u00ba\u202cF\u202c)for 1/2 hour. Then clamp up kiln and end firing! You may choose to do a Post Reduction from 815\u00baC (\u202a1499\u00ba\u202cF\u202c) to 700\u00baC (\u202a1292\u202c\u00ba\u202cF).",
      "createdBy": "Mckerli Min",
      "source": "glazy.org",
      "url": "https://glazy.org/recipes/2932"
    },
    {
      "id": 2889,
      "code": "GLAZY-2889",
      "name": "Baccerra Clear",
      "cone": "9 - 11",
      "surface": "Glossy",
      "transparency": "Translucent",
      "atmosphere": "",
      "subtype": "Glaze - Clear",
      "ingredients": [
        {
          "material": "Silica",
          "amount": 32.9
        },
        {
          "material": "Custer Feldspar",
          "amount": 27.5
        },
        {
          "material": "Kaolin",
          "amount": 20.0
        },
        {
          "material": "Whiting",
          "amount": 19.6
        }
      ],
      "description": "From John Britt's The Complete Guide to High-Fire Glazes",
      "createdBy": "Glazy Admin",
      "source": "glazy.org",
      "url": "https://glazy.org/recipes/2889"
    },
    {
      "id": 955,
      "code": "GLAZY-955",
      "name": "Bacia's 20-30-40",
      "cone": "6",
      "surface": "",
      "transparency": "",
      "atmosphere": "Oxidation, Reduction",
      "subtype": "Glaze - White, Off-White",
      "ingredients": [
        {
          "material": "Feldspar",
          "amount": 44.4
        },
        {
          "material": "Whiting",
          "amount": 33.3
        },
        {
          "material": "Kaolin",
          "amount": 22.2
        }
      ],
      "description": "A variation for light color is to add a small am't (2%) MnCO3. I am breaking all rules with some of the high-fire stuff from 20 yrs. ago I couldn't bear to throw out. I use the 20-30-40 over highly textured clay, painted with either Barnard clay, one of my many old mixes containing Albany, or even over colored terra sig.s and FIRE TO CONE 6. The terra sig's were never meant for this temp, but they work. The glaze at cone 6 looks more like an engobe but richer in the valleys of the texture. I remember how I used this glaze in high fire reduction and liked it a lot. It can turn gray in reduction. So experiment with opax. submitted by: Bacia Edelman e-mail:",
      "createdBy": "Glazy Admin",
      "source": "glazy.org",
      "url": "https://glazy.org/recipes/955"
    },
    {
      "id": 4003,
      "code": "GLAZY-4003",
      "name": "Back in Black",
      "cone": "9 - 10",
      "surface": "Glossy",
      "transparency": "Semi-opaque",
      "atmosphere": "Reduction",
      "subtype": "Glaze - Black - Glossy",
      "ingredients": [
        {
          "material": "Custer Feldspar",
          "amount": 46.2
        },
        {
          "material": "Silica",
          "amount": 23.3
        },
        {
          "material": "Whiting",
          "amount": 17.4
        },
        {
          "material": "EP Kaolin",
          "amount": 10.8
        },
        {
          "material": "Zinc Oxide",
          "amount": 2.3
        }
      ],
      "additionals": [
        {
          "material": "Red Iron Oxide",
          "amount": 8.0
        },
        {
          "material": "Bentonite",
          "amount": 2.1
        }
      ],
      "description": "One coat will result in spotty brown black over stoneware. Two moderately heavy coats will give a glossy black that breaks nicely. Very stable and great in combination with most other glazes.",
      "createdBy": "Jason Burke",
      "source": "glazy.org",
      "url": "https://glazy.org/recipes/4003"
    },
    {
      "id": 9886,
      "code": "GLAZY-9886",
      "name": "Badlands",
      "cone": "6",
      "surface": "Semi-matte",
      "transparency": "Opaque",
      "atmosphere": "Oxidation",
      "subtype": "Glaze - Iron - Amber",
      "ingredients": [
        {
          "material": "Nepheline Syenite",
          "amount": 37.57
        },
        {
          "material": "Calcined Talc, Magnesium Silicate",
          "amount": 24.31
        },
        {
          "material": "EP Kaolin",
          "amount": 17.68
        },
        {
          "material": "Whiting",
          "amount": 14.36
        },
        {
          "material": "Ferro Frit 3134",
          "amount": 6.08
        }
      ],
      "additionals": [
        {
          "material": "Tin Oxide",
          "amount": 7.18
        },
        {
          "material": "Zinc Oxide",
          "amount": 3.31
        },
        {
          "material": "Red Iron Oxide",
          "amount": 3.04
        }
      ],
      "description": "Creamy brown",
      "createdBy": "LOAM Clay Studio Inc.",
      "source": "glazy.org",
      "url": "https://glazy.org/recipes/9886"
    },
    {
      "id": 2472,
      "code": "GLAZY-2472",
      "name": "Bailey Blue",
      "cone": "6",
      "surface": "Glossy",
      "transparency": "",
      "atmosphere": "",
      "subtype": "Glaze - Blue",
      "ingredients": [
        {
          "material": "Kona F-4 feldspar",
          "amount": 43.0
        },
        {
          "material": "Whiting",
          "amount": 22.5
        },
        {
          "material": "Silica",
          "amount": 21.5
        },
        {
          "material": "Zinc Oxide",
          "amount": 6.0
        },
        {
          "material": "EP Kaolin",
          "amount": 5.0
        }
      ],
      "additionals": [
        {
          "material": "Cobalt Oxide",
          "amount": 3.0
        },
        {
          "material": "Bentonite",
          "amount": 2.0
        }
      ],
      "description": "Source/Alternate names: Mike Bailey T13 Firing Notes: cool maximum rate to 900C hold 1 hour Notes: Alisa Clausen: Gloss, medium to dark translucent blue, even colour.",
      "createdBy": "Glazy Admin",
      "source": "glazy.org",
      "url": "https://glazy.org/recipes/2472"
    },
    {
      "id": 2673,
      "code": "GLAZY-2673",
      "name": "Bailey Orange",
      "cone": "6",
      "surface": "Glossy",
      "transparency": "",
      "atmosphere": "Oxidation",
      "subtype": "Glaze - Iron - Kaki, Tomato Red",
      "ingredients": [
        {
          "material": "Potash Feldspar",
          "amount": 46.7
        },
        {
          "material": "Talc",
          "amount": 16.9
        },
        {
          "material": "Bone Ash",
          "amount": 15.0
        },
        {
          "material": "Silica",
          "amount": 11.4
        },
        {
          "material": "Kaolin",
          "amount": 4.0
        },
        {
          "material": "Lithium Carbonate",
          "amount": 4.0
        },
        {
          "material": "Bentonite",
          "amount": 2.0
        }
      ],
      "additionals": [
        {
          "material": "Red Iron Oxide",
          "amount": 10.0
        }
      ],
      "description": "Source/Alternate names: Mike Bailey Source/Alternate names: similar oxides to Penland Red Orange and Bailey Red Orange Notes: Alisa Clausen: Gloss surface glaze that covered well. No discernable difference where dipped twice. It is a rich, medium brown with very vivid orange streaking throughout. Surface is fluid but not runny. The oranges are very bright. With 10 ochre, same base colour, but no orange streaking. Instead the glaze has a creamy yellow cast where thickest.",
      "createdBy": "Glazy Admin",
      "source": "glazy.org",
      "url": "https://glazy.org/recipes/2673"
    },
    {
      "id": 2417,
      "code": "GLAZY-2417",
      "name": "Bailey Red Orange",
      "cone": "6",
      "surface": "Semi-glossy",
      "transparency": "",
      "atmosphere": "",
      "subtype": "Glaze - Iron - Kaki, Tomato Red",
      "ingredients": [
        {
          "material": "Potash Feldspar",
          "amount": 46.7
        },
        {
          "material": "Talc",
          "amount": 16.9
        },
        {
          "material": "Bone Ash",
          "amount": 15.0
        },
        {
          "material": "Silica",
          "amount": 11.4
        },
        {
          "material": "EP Kaolin",
          "amount": 4.0
        },
        {
          "material": "Lithium Carbonate",
          "amount": 4.0
        },
        {
          "material": "Bentonite",
          "amount": 2.0
        }
      ],
      "additionals": [
        {
          "material": "Red Iron Oxide",
          "amount": 11.5
        }
      ],
      "description": "Source/Alternate names: Mike Bailey Source/Alternate names: similar oxides to Penland Red Orange and Bailey Orange Firing Notes: cool maximum rate to 1100C hold 1 hour Notes: Alisa Clausen: semi gloss, satin smooth surface, dark brown. As described in Clay Times, an unfortunate depressing Yuck Brown. However, the surface is so attractive, and in strong light, there is an orange spec. This is a glaze I will further test. I found from my work with red clay glazes, the difference of a flux or spar can make vast variations in surface colour. Using Crocus Martis instead of iron oxide,red gives the same silk mat surface, covering glaze. Colour is a green brown where thickest and brown where thinnest.",
      "createdBy": "Glazy Admin",
      "source": "glazy.org",
      "url": "https://glazy.org/recipes/2417"
    },
    {
      "id": 542,
      "code": "GLAZY-542",
      "name": "Bailey's Oil Spot",
      "cone": "10 - 11",
      "surface": "Glossy",
      "transparency": "Opaque",
      "atmosphere": "Oxidation",
      "subtype": "Glaze - Iron - Oil Spot",
      "ingredients": [
        {
          "material": "Soda Feldspar",
          "amount": 35.71
        },
        {
          "material": "Custer Feldspar",
          "amount": 25.51
        },
        {
          "material": "EP Kaolin",
          "amount": 15.3
        },
        {
          "material": "Silica",
          "amount": 8.16
        },
        {
          "material": "Dolomite",
          "amount": 5.1
        },
        {
          "material": "Ferro Frit 3110",
          "amount": 5.1
        },
        {
          "material": "Talc",
          "amount": 5.1
        }
      ],
      "additionals": [
        {
          "material": "Red Iron Oxide",
          "amount": 6.0
        }
      ],
      "description": "Glaze Type: Temmoku (Oilspot) From John Britt's article on oil-spot glazes at http://www.ceramicstoday.com/articles/oilspot.htm John's website is: http://www.johnbrittpottery.com/ Must be applied thickly. Fired in oxidation. Reduction between cone 9-11 will smooth out bubbles and help flux the iron. Good all-oxidation in an electric kiln. You can re-fire any pieces w/craters.",
      "createdBy": "Glazy Admin",
      "source": "glazy.org",
      "url": "https://glazy.org/recipes/542"
    },
    {
      "id": 20304,
      "code": "GLAZY-20304",
      "name": "Bailey's Red",
      "cone": "10",
      "surface": "Glossy",
      "transparency": "Opaque",
      "atmosphere": "Oxidation, Neutral, Reduction",
      "subtype": "Glaze - Iron - Kaki, Tomato Red",
      "ingredients": [
        {
          "material": "Custer Feldspar",
          "amount": 47.0
        },
        {
          "material": "Bone Ash",
          "amount": 14.0
        },
        {
          "material": "EP Kaolin",
          "amount": 13.0
        },
        {
          "material": "Silica",
          "amount": 13.0
        },
        {
          "material": "Talc",
          "amount": 10.5
        },
        {
          "material": "Lithium Carbonate",
          "amount": 2.5
        }
      ],
      "additionals": [
        {
          "material": "Red Iron Oxide",
          "amount": 8.0
        }
      ],
      "description": "From John Britt's book of cone 10 glazes. I'm interested in the role lithium plays in forming kaki/persimmon glazes.",
      "createdBy": "Sid Henderson",
      "source": "glazy.org",
      "url": "https://glazy.org/recipes/20304"
    },
    {
      "id": 196059,
      "code": "GLAZY-196059",
      "name": "Bailey's Red 2",
      "cone": "6",
      "surface": "Glossy",
      "transparency": "Opaque",
      "atmosphere": "Oxidation",
      "subtype": "Glaze - Iron - Kaki, Tomato Red",
      "ingredients": [
        {
          "material": "Nepheline Syenite",
          "amount": 36.5
        },
        {
          "material": "Silica",
          "amount": 20.6
        },
        {
          "material": "Talc",
          "amount": 16.3
        },
        {
          "material": "Bone Ash",
          "amount": 16.1
        },
        {
          "material": "Lithium Carbonate",
          "amount": 5.5
        },
        {
          "material": "EP Kaolin",
          "amount": 5.1
        }
      ],
      "additionals": [
        {
          "material": "Red Iron Oxide",
          "amount": 11.5
        }
      ],
      "description": "Original recipe from page 88 of John Britt's The Complete Guide to Mid-Range Glazes.",
      "createdBy": "Austin Geithner",
      "source": "glazy.org",
      "url": "https://glazy.org/recipes/196059"
    },
    {
      "id": 118111,
      "code": "GLAZY-118111",
      "name": "Baires Red",
      "cone": "5 - 7",
      "surface": "Semi-glossy",
      "transparency": "Opaque",
      "atmosphere": "Oxidation",
      "subtype": "Glaze - Iron - Kaki, Tomato Red",
      "ingredients": [
        {
          "material": "Caol\u00edn Patag\u00f3nico GC/F (Crecer)",
          "amount": 24.0
        },
        {
          "material": "Ferro Frit 3134-2 (174)",
          "amount": 19.5
        },
        {
          "material": "Soda Feldspar Crecer Arg",
          "amount": 17.5
        },
        {
          "material": "Talc",
          "amount": 16.5
        },
        {
          "material": "Tricalcium Phosphate, Synthetic Bone Ash",
          "amount": 13.5
        },
        {
          "material": "Silica",
          "amount": 9.0
        }
      ],
      "additionals": [
        {
          "material": "Red Iron Oxide",
          "amount": 15.0
        }
      ],
      "description": "\u25cf Rojo de hierro con reflejos plata/oro. Inspirado en base Clara 03 + Fe 20. Agregu\u00e9 fosfato tric\u00e1lcico para enrojecer. ( https://glazy.org/recipes/88286 ) La versi\u00f3n con 15% de \u00f3x de Hierro parece tener el color m\u00e1s vibrante. \u25cf Iron red with silver/gold. Inspired in Clara 03 + RIO 20. Added tricalcium phosphate for the red. ( https://glazy.org/recipes/88286 ) I prefer the Rio 15% version, but all 3 are nice",
      "createdBy": "Clara Giorello",
      "source": "glazy.org",
      "url": "https://glazy.org/recipes/118111"
    },
    {
      "id": 106086,
      "code": "GLAZY-106086",
      "name": "Baja Blue (1)",
      "cone": "7",
      "surface": "Glossy",
      "transparency": "Translucent",
      "atmosphere": "Oxidation",
      "subtype": "Glaze",
      "ingredients": [
        {
          "material": "Silica",
          "amount": 29.0
        },
        {
          "material": "0934_Espodum\u00eanio Minasolo",
          "amount": 19.0
        },
        {
          "material": "0933_C\u00e1lcio Extra Leve",
          "amount": 14.9
        },
        {
          "material": "Ferro Frit 3134",
          "amount": 14.5
        },
        {
          "material": "Kaolin",
          "amount": 8.4
        },
        {
          "material": "0912_Albita Minasolo",
          "amount": 5.6
        },
        {
          "material": "Copper Carbonate",
          "amount": 2.8
        },
        {
          "material": "Bentonite",
          "amount": 2.0
        },
        {
          "material": "Rutile",
          "amount": 2.0
        },
        {
          "material": "Zinc Oxide",
          "amount": 1.8
        }
      ],
      "description": "70g \u00e1gua + 20g CMC",
      "createdBy": "Marize Mello",
      "source": "glazy.org",
      "url": "https://glazy.org/recipes/106086"
    },
    {
      "id": 75333,
      "code": "GLAZY-75333",
      "name": "BAL-2 : Bleu de cuivre nucl\u00e9\u00e9e",
      "cone": "9 - 10",
      "surface": "Glossy",
      "transparency": "Opaque",
      "atmosphere": "Oxidation",
      "subtype": "Glaze - Blue",
      "ingredients": [
        {
          "material": "Silice 400 (Solargil 2018)",
          "amount": 32.0
        },
        {
          "material": "FR5/B Fritte alcaline pour cristallisations (3110)(Solargil 2020-2021)",
          "amount": 30.0
        },
        {
          "material": "Carbonate de Calcium (Solargil 2018)",
          "amount": 20.0
        },
        {
          "material": "Feldspath lithique spodum\u00e8ne (Solargil 2018)",
          "amount": 15.0
        },
        {
          "material": "Talc 2C (Solargil 2018)",
          "amount": 3.0
        }
      ],
      "additionals": [
        {
          "material": "Oxyde de Cuivre (C\u00e9radel 2019)",
          "amount": 2.0
        }
      ],
      "description": "Attention, coule un peu.",
      "createdBy": "Pascal GALICIER",
      "source": "glazy.org",
      "url": "https://glazy.org/recipes/75333"
    },
    {
      "id": 287820,
      "code": "GLAZY-287820",
      "name": "Bald bug",
      "cone": "6",
      "surface": "Glossy",
      "transparency": "",
      "atmosphere": "Oxidation",
      "subtype": "Glaze - Turquoise",
      "ingredients": [
        {
          "material": "\u041a\u0430\u043e\u043b\u0438\u043d \u041a\u0416\u0424-1",
          "amount": 27.0
        },
        {
          "material": "Silica",
          "amount": 25.7
        },
        {
          "material": "Ferro Frit 3110",
          "amount": 21.5
        },
        {
          "material": "Vansil W-30 Wollastonite",
          "amount": 21.4
        },
        {
          "material": "Zinc Oxide",
          "amount": 2.7
        },
        {
          "material": "Lithium Carbonate",
          "amount": 1.7
        }
      ],
      "additionals": [
        {
          "material": "Copper Carbonate",
          "amount": 4.0
        },
        {
          "material": "Titanium Dioxide",
          "amount": 2.4
        },
        {
          "material": "Iron oxide",
          "amount": 0.3
        }
      ],
      "description": "This glaze is the result of me \u2018improving\u2019 on one of the glazes I had previously tested. I recently reread \u201cMastering Cone 6 Glazes\u201d about making stable and functional glazes. After rereading how to make a stable glaze I finally understood that all the numbers they were referring to in the book was talking about the UMF and wanted to go back on some glazes that I believed could be improved from some tweaking in the chemistry. That glaze in question was Charle\u2019s Titanium with copper carbonate (3%) and rutile (2%). I noticed some flaws with that test. It crazes, there wasn\u2019t enough silica and alumina which made it way too fluid, and the R2O:RO flux ratio didn\u2019t meet an ideal ratio of 3:7. After going through the recipe I readjusted the ingredients. I met the minimum amount of silica and alumina that is required for a \u201cstable glaze\u201d in Ron Roy and John Hesselberth\u2019s book ,MC6, while also lowering the thermal expansion at the same time which makes the glaze less likely to craze. Then finally I took in account for the colorants which also influence the flux ratio in the extended UMF, so I added 2% zinc which helped me meet the ideal ratio for a stable glaze. I strongly recommend the book to those interested in making durable and functional cone 6 glazes. Substitution for wollastonite by using whiting. https://glazy.org/recipes/101138",
      "createdBy": "Ilya Kalashnikov",
      "source": "glazy.org",
      "url": "https://glazy.org/recipes/287820"
    },
    {
      "id": 2374,
      "code": "GLAZY-2374",
      "name": "Baldwin Blue",
      "cone": "7 - 8",
      "surface": "Glossy",
      "transparency": "",
      "atmosphere": "",
      "subtype": "Glaze - Blue",
      "ingredients": [
        {
          "material": "Potash Feldspar",
          "amount": 47.0
        },
        {
          "material": "Silica",
          "amount": 28.0
        },
        {
          "material": "Dolomite",
          "amount": 10.0
        },
        {
          "material": "Whiting",
          "amount": 8.0
        },
        {
          "material": "Kaolin",
          "amount": 7.0
        },
        {
          "material": "Rutile",
          "amount": 3.0
        },
        {
          "material": "Cobalt Oxide",
          "amount": 1.0
        }
      ],
      "description": "Source/Alternate names: Kevin Baldwin Firing Notes: hold at 1265C for 20 min. Notes: Kevin Baldwin: even bright blue on white stoneware.",
      "createdBy": "Glazy Admin",
      "source": "glazy.org",
      "url": "https://glazy.org/recipes/2374"
    },
    {
      "id": 2373,
      "code": "GLAZY-2373",
      "name": "Baldwin Green",
      "cone": "7 - 8",
      "surface": "Glossy",
      "transparency": "",
      "atmosphere": "",
      "subtype": "Glaze - Green",
      "ingredients": [
        {
          "material": "Potash Feldspar",
          "amount": 60.0
        },
        {
          "material": "Dolomite",
          "amount": 20.0
        },
        {
          "material": "Silica",
          "amount": 15.0
        },
        {
          "material": "Rutile",
          "amount": 6.0
        },
        {
          "material": "Kaolin",
          "amount": 5.0
        },
        {
          "material": "Bentonite",
          "amount": 1.0
        },
        {
          "material": "Copper Carbonate",
          "amount": 1.0
        }
      ],
      "description": "Source/Alternate names: Kevin Baldwin Firing Notes: hold at 1265C for 20 min. Notes: Kevin Baldwin: even light green on white stoneware.",
      "createdBy": "Glazy Admin",
      "source": "glazy.org",
      "url": "https://glazy.org/recipes/2373"
    },
    {
      "id": 2370,
      "code": "GLAZY-2370",
      "name": "Baldwin Red",
      "cone": "7 - 8",
      "surface": "Glossy",
      "transparency": "",
      "atmosphere": "Oxidation",
      "subtype": "Glaze - Iron - Kaki, Tomato Red",
      "ingredients": [
        {
          "material": "Potash Feldspar",
          "amount": 44.0
        },
        {
          "material": "Bone Ash",
          "amount": 14.0
        },
        {
          "material": "Silica",
          "amount": 14.0
        },
        {
          "material": "Talc",
          "amount": 10.0
        },
        {
          "material": "Ball Clay",
          "amount": 8.0
        },
        {
          "material": "Ball Clay",
          "amount": 5.0
        },
        {
          "material": "Lithium Carbonate",
          "amount": 3.0
        },
        {
          "material": "Bentonite",
          "amount": 2.0
        }
      ],
      "additionals": [
        {
          "material": "Red Iron Oxide",
          "amount": 11.0
        }
      ],
      "description": "Source/Alternate names: Kevin Baldwin Source/Alternate names: same oxides as Sankey Iron Red, similar to Spodumene Iron Red Firing Notes: hold at 1265C for 20 min. Notes: Kevin Baldwin: even bright red on white stoneware.",
      "createdBy": "Glazy Admin",
      "source": "glazy.org",
      "url": "https://glazy.org/recipes/2370"
    },
    {
      "id": 17846,
      "code": "GLAZY-17846",
      "name": "Ball Caramel",
      "cone": "5 - 6",
      "surface": "Glossy",
      "transparency": "Transparent",
      "atmosphere": "Oxidation, Neutral",
      "subtype": "Glaze - Iron - Amber",
      "ingredients": [
        {
          "material": "Soda Feldspar",
          "amount": 50.0
        },
        {
          "material": "Wollastonite",
          "amount": 20.0
        },
        {
          "material": "Gerstley Borate",
          "amount": 10.0
        },
        {
          "material": "Silica",
          "amount": 10.0
        },
        {
          "material": "Hyplas 71 Ball clay",
          "amount": 10.0
        }
      ],
      "additionals": [
        {
          "material": "Red Iron Oxide",
          "amount": 4.0
        }
      ],
      "description": "The original recipe by Yoko Sekino-Bov\u00e9 (http://www.yokosekinobove.com/cone-5-and-6-glazes/) calls for EPK which I had accidentally run out of at the time of mixing, so I used Hyplas ball clay instead. This is the result. Crazed heavily on red stoneware but nice enough on white stoneware.",
      "createdBy": "Tamas Ferencz",
      "source": "glazy.org",
      "url": "https://glazy.org/recipes/17846"
