Repository: MrSeldon/argilev2

File: data/glazes/glazy.json (part 27 of 315)
{
    },
    {
      "id": 2591,
      "code": "GLAZY-2591",
      "name": "Ball Rust Orange",
      "cone": "6",
      "surface": "Glossy",
      "transparency": "",
      "atmosphere": "Oxidation",
      "subtype": "Glaze - Iron",
      "ingredients": [
        {
          "material": "Potash Feldspar",
          "amount": 44.0
        },
        {
          "material": "Colemanite",
          "amount": 19.0
        },
        {
          "material": "Silica",
          "amount": 19.0
        },
        {
          "material": "Dolomite",
          "amount": 6.0
        },
        {
          "material": "Kentucky ball clay",
          "amount": 5.0
        },
        {
          "material": "Zinc Oxide",
          "amount": 5.0
        },
        {
          "material": "Whiting",
          "amount": 2.0
        }
      ],
      "additionals": [
        {
          "material": "Tin Oxide",
          "amount": 3.5
        },
        {
          "material": "Red Iron Oxide",
          "amount": 2.5
        }
      ],
      "description": "Source/Alternate names: F. Carlton Ball Notes: Alisa Clausen: used local ball clay for Kentucky. A stable rust orange gloss with some lighter speckling. Nice feel on surface.",
      "createdBy": "Glazy Admin",
      "source": "glazy.org",
      "url": "https://glazy.org/recipes/2591"
    },
    {
      "id": 37026,
      "code": "GLAZY-37026",
      "name": "Ballingham Black Slip",
      "cone": "04 - 10",
      "surface": "Dry Matte",
      "transparency": "Opaque",
      "atmosphere": "Oxidation, Neutral, Reduction, Salt & Soda, Wood, Raku",
      "subtype": "Slip & Engobe - Slip",
      "ingredients": [
        {
          "material": "Silica",
          "amount": 33.5
        },
        {
          "material": "Minspar 200",
          "amount": 22.5
        },
        {
          "material": "EP Kaolin",
          "amount": 22.0
        },
        {
          "material": "Kentucky OM #4 Ball Clay",
          "amount": 22.0
        }
      ],
      "additionals": [
        {
          "material": "Manganese Dioxide",
          "amount": 10.0
        },
        {
          "material": "Red Iron Oxide",
          "amount": 10.0
        },
        {
          "material": "Chrome Oxide",
          "amount": 5.5
        },
        {
          "material": "Cobalt Oxide",
          "amount": 2.0
        }
      ],
      "description": "An excellent matte black slip. Fires a nice vitreous cement matte, pure black color in oxidation or reduction, cone 10. Performs great under glazes. Doesn't bleed and stays a black color. Creates a black color at bisque temperature and can be used underneath raku glazes. Stays black at cone 10 reduction and can be layered under celadons. Apply on leatherhard clay only (I haven't tested it on bone dry or bisqueware).",
      "createdBy": "Sid Henderson",
      "source": "glazy.org",
      "url": "https://glazy.org/recipes/37026"
    },
    {
      "id": 34751,
      "code": "GLAZY-34751",
      "name": "Bananya Blue v.2",
      "cone": "5 - 6",
      "surface": "Glossy",
      "transparency": "Opaque",
      "atmosphere": "Oxidation",
      "subtype": "Glaze - Blue - Rutile",
      "ingredients": [
        {
          "material": "Ferro Frit 3134",
          "amount": 32.0
        },
        {
          "material": "EP Kaolin",
          "amount": 21.0
        },
        {
          "material": "Silica",
          "amount": 14.0
        },
        {
          "material": "Custer Feldspar",
          "amount": 12.0
        },
        {
          "material": "Minspar 200",
          "amount": 12.0
        },
        {
          "material": "Amtalc-C98 Talc",
          "amount": 5.0
        },
        {
          "material": "Whiting",
          "amount": 4.0
        },
        {
          "material": "Vansil W-20 Wollastonite",
          "amount": 2.0
        }
      ],
      "additionals": [
        {
          "material": "Rutile",
          "amount": 6.0
        },
        {
          "material": "Bentonite",
          "amount": 2.0
        },
        {
          "material": "Cobalt Carbonate",
          "amount": 1.5
        }
      ],
      "description": "A nice stable glossy blue glaze with some subtle white variegation. This glaze doesn't really do that well as a cover glaze over something else, but it's a nice stable solid single glaze. This version 2 has some minor adjustment to increase flux so more silica melt for a better encapsulation even at Cone 5.",
      "createdBy": "Patrick Chaopricha",
      "source": "glazy.org",
      "url": "https://glazy.org/recipes/34751"
    },
    {
      "id": 38511,
      "code": "GLAZY-38511",
      "name": "Bananya Blue v.2",
      "cone": "5 - 6",
      "surface": "Semi-glossy",
      "transparency": "Opaque",
      "atmosphere": "Oxidation",
      "subtype": "Glaze - Blue - Rutile",
      "ingredients": [
        {
          "material": "Ferro Frit 3134",
          "amount": 32.0
        },
        {
          "material": "EP Kaolin",
          "amount": 21.0
        },
        {
          "material": "Silica",
          "amount": 14.0
        },
        {
          "material": "Minspar 200",
          "amount": 12.0
        },
        {
          "material": "Mahavir Potash Feldspar",
          "amount": 12.0
        },
        {
          "material": "Talc",
          "amount": 5.0
        },
        {
          "material": "Whiting",
          "amount": 4.0
        },
        {
          "material": "Vansil W-20 Wollastonite",
          "amount": 2.0
        }
      ],
      "additionals": [
        {
          "material": "Rutile",
          "amount": 6.0
        },
        {
          "material": "Bentonite",
          "amount": 2.0
        },
        {
          "material": "Cobalt Carbonate",
          "amount": 1.5
        }
      ],
      "description": "Version 2 of Bananya Blue. The first version didn't withstand Vinegar test after 48 hours. There was some small discoloration. This new version, there's a minor adjustment to silica and flux to improve the glass encapsulation.",
      "createdBy": "Patrick Chaopricha",
      "source": "glazy.org",
      "url": "https://glazy.org/recipes/38511"
    },
    {
      "id": 38580,
      "code": "GLAZY-38580",
      "name": "Banilla",
      "cone": "10",
      "surface": "Smooth Matte",
      "transparency": "Opaque",
      "atmosphere": "Reduction",
      "subtype": "Glaze",
      "ingredients": [
        {
          "material": "Nepheline Syenite",
          "amount": 63.9
        },
        {
          "material": "Dolomite",
          "amount": 21.1
        },
        {
          "material": "Zircopax",
          "amount": 16.0
        },
        {
          "material": "Kentucky OM #4 Ball Clay",
          "amount": 4.3
        }
      ],
      "additionals": [
        {
          "material": "Bentonite",
          "amount": 4.0
        },
        {
          "material": "Red Iron Oxide",
          "amount": 1.5
        }
      ],
      "description": "",
      "createdBy": "Gasworks NYC",
      "source": "glazy.org",
      "url": "https://glazy.org/recipes/38580"
    },
    {
      "id": 4822,
      "code": "GLAZY-4822",
      "name": "Banrnard Tenmoku2",
      "cone": "10",
      "surface": "",
      "transparency": "",
      "atmosphere": "Oxidation, Reduction",
      "subtype": "Glaze - Iron - Tenmoku",
      "ingredients": [
        {
          "material": "Custer Feldspar (1989)",
          "amount": 30.73
        },
        {
          "material": "Silica",
          "amount": 22.84
        },
        {
          "material": "Kentucky OM #4 Ball Clay",
          "amount": 19.99
        },
        {
          "material": "Wood ash",
          "amount": 14.15
        },
        {
          "material": "Barnard Slip",
          "amount": 12.29
        }
      ],
      "description": "This recipe was imported from Louis Katz's Hyperglaze database available on his website: http://falcon.tamucc.edu/lkatz/allglazes.txt More information about Louis Katz can be found on his website, http://www.louiskatz.net/ Louis Katz Notes: I am not a safety expert and any information contained in this file about safety should be ignored in favor of advice from experts. All of the materials in all glazes are potentially hazardous. All of these glaze recipes are given without any representation of accuracy or safety. They may work, they may not. They may be safe when fired or they may not. All of the materials used in them have hazards associated with them. You must be have sufficient training in the hazards before you use the the materials. You will have to determine the suitability and safety for your use. Do not assume that a lack of a warning about a material means that it is safe. Cone: 10 Firing: Ox. or Red. Recipe: Percent Batch Wood Ash 14.15 14.15 Barnard slip Clay 12.29 12.29 Custer Feldspar 30.73 30.73 Om-4 Ball Clay 19.99 19.99 Silica 22.84 22.84 Totals: 100.00 % 100.00 gm Wood Ash: caustic-avoid contact with skin or eyes",
      "createdBy": "Glazy Admin",
      "source": "glazy.org",
      "url": "https://glazy.org/recipes/4822"
    },
    {
      "id": 5436,
      "code": "GLAZY-5436",
      "name": "Barbara's Satin Matt",
      "cone": "",
      "surface": "Matte",
      "transparency": "",
      "atmosphere": "Oxidation, Reduction",
      "subtype": "Glaze",
      "ingredients": [
        {
          "material": "Custer Feldspar (1989)",
          "amount": 52.63
        },
        {
          "material": "Ball Clay",
          "amount": 21.05
        },
        {
          "material": "Dolomite",
          "amount": 21.05
        },
        {
          "material": "Whiting",
          "amount": 5.26
        }
      ],
      "description": "This recipe was imported from Louis Katz's Hyperglaze database available on his website: http://falcon.tamucc.edu/lkatz/allglazes.txt More information about Louis Katz can be found on his website, http://www.louiskatz.net/ Louis Katz Notes: I am not a safety expert and any information contained in this file about safety should be ignored in favor of advice from experts. All of the materials in all glazes are potentially hazardous. All of these glaze recipes are given without any representation of accuracy or safety. They may work, they may not. They may be safe when fired or they may not. All of the materials used in them have hazards associated with them. You must be have sufficient training in the hazards before you use the the materials. You will have to determine the suitability and safety for your use. Do not assume that a lack of a warning about a material means that it is safe. Color: off white Surface texture: matte Firing: Ox. or Red. Recipe: Percent Batch Custer Feldspar 52.63 50.00 Ball Clay 21.05 20.00 Dolomite 21.05 20.00 Whiting 5.26 5.00 Totals: 100.00 % 94.99 gm Comments: add your own colorants I wish she'd given me a cone #",
      "createdBy": "Glazy Admin",
      "source": "glazy.org",
      "url": "https://glazy.org/recipes/5436"
    },
    {
      "id": 43934,
      "code": "GLAZY-43934",
      "name": "Barbee Blue",
      "cone": "4",
      "surface": "",
      "transparency": "",
      "atmosphere": "Oxidation",
      "subtype": "Glaze - Blue",
      "ingredients": [
        {
          "material": "Silica",
          "amount": 42.0
        },
        {
          "material": "Gerstley Borate",
          "amount": 38.0
        },
        {
          "material": "Lithium Carbonate",
          "amount": 10.0
        },
        {
          "material": "EP Kaolin",
          "amount": 5.0
        },
        {
          "material": "Nepheline Syenite",
          "amount": 5.0
        }
      ],
      "additionals": [
        {
          "material": "Cobalt Carbonate",
          "amount": 4.0
        },
        {
          "material": "Manganese Dioxide",
          "amount": 1.0
        }
      ],
      "description": "From Virginia Scotchie's Clay and Glaze Compendium",
      "createdBy": "Glazy Admin",
      "source": "glazy.org",
      "url": "https://glazy.org/recipes/43934"
    },
    {
      "id": 171922,
      "code": "GLAZY-171922",
      "name": "Barialto A081",
      "cone": "4 - 5 1/2",
      "surface": "Matte",
      "transparency": "Opaque",
      "atmosphere": "",
      "subtype": "Glaze",
      "ingredients": [
        {
          "material": "Basalto Tob\u00edas Ober\u00e1 - Misiones Arg.",
          "amount": 70.0
        },
        {
          "material": "Potash Feldspar",
          "amount": 12.0
        },
        {
          "material": "Barium Carbonate",
          "amount": 10.0
        },
        {
          "material": "APM 112",
          "amount": 8.0
        }
      ],
      "additionals": [
        {
          "material": "Black Nickel Oxide",
          "amount": 2.0
        }
      ],
      "description": "El porcentaje agregado de \u00f3xido de n\u00edquel no desarroll\u00f3 las pintas bord\u00f3 esperadas. El bario agregado matific\u00f3 el brillo del basalto pero no modific\u00f3 su textura, sigue siendo muy sedoso.",
      "createdBy": "Mart\u00edn Rolando",
      "source": "glazy.org",
      "url": "https://glazy.org/recipes/171922"
    },
    {
      "id": 6601,
      "code": "GLAZY-6601",
      "name": "Barium Base",
      "cone": "6",
      "surface": "Matte",
      "transparency": "Opaque",
      "atmosphere": "Oxidation",
      "subtype": "Glaze - Black",
      "ingredients": [
        {
          "material": "Barium Carbonate",
          "amount": 40.0
        },
        {
          "material": "Lithium Carbonate",
          "amount": 20.0
        },
        {
          "material": "Nepheline Syenite",
          "amount": 20.0
        },
        {
          "material": "Red Iron Oxide",
          "amount": 20.0
        }
      ],
      "description": "From Dry Glazes book, B22: Barium Base (S. Chamberlain) cone 06. Toxic. Fired at 1250C.",
      "createdBy": "Linda Cash",
      "source": "glazy.org",
      "url": "https://glazy.org/recipes/6601"
    },
    {
      "id": 20961,
      "code": "GLAZY-20961",
      "name": "Barium Black",
      "cone": "6 - 10",
      "surface": "Matte",
      "transparency": "",
      "atmosphere": "Oxidation, Reduction",
      "subtype": "Glaze - Black",
      "ingredients": [
        {
          "material": "Nepheline Syenite",
          "amount": 65.0
        },
        {
          "material": "Barium Carbonate",
          "amount": 18.0
        },
        {
          "material": "Wollastonite",
          "amount": 12.0
        },
        {
          "material": "EP Kaolin",
          "amount": 6.0
        },
        {
          "material": "Lithium Carbonate",
          "amount": 3.0
        },
        {
          "material": "Silica",
          "amount": 2.5
        }
      ],
      "additionals": [
        {
          "material": "Black Iron Oxide",
          "amount": 2.0
        },
        {
          "material": "Chrome Oxide",
          "amount": 2.0
        },
        {
          "material": "Cobalt Carbonate",
          "amount": 2.0
        }
      ],
      "description": "not for food - use on goth sculpture only",
      "createdBy": "Ginger",
      "source": "glazy.org",
      "url": "https://glazy.org/recipes/20961"
    },
    {
      "id": 20962,
      "code": "GLAZY-20962",
      "name": "Barium Black - cobalt free stain edition",
      "cone": "6 - 10",
      "surface": "Matte",
      "transparency": "",
      "atmosphere": "Oxidation, Reduction",
      "subtype": "Glaze - Black",
      "ingredients": [
        {
          "material": "Nepheline Syenite",
          "amount": 65.0
        },
        {
          "material": "Barium Carbonate",
          "amount": 18.0
        },
        {
          "material": "Wollastonite",
          "amount": 12.0
        },
        {
          "material": "EP Kaolin",
          "amount": 6.0
        },
        {
          "material": "Lithium Carbonate",
          "amount": 3.0
        },
        {
          "material": "Silica",
          "amount": 2.5
        }
      ],
      "additionals": [
        {
          "material": "Blue Heron Stain",
          "amount": 8.0
        }
      ],
      "description": "i did 8% black stain....... i think i want like........ 1% black stain for crusty grey. anyway this was the right tone black, the others weren't as true. not for food, goth sculpture only (post pics of it too)",
      "createdBy": "Ginger",
      "source": "glazy.org",
      "url": "https://glazy.org/recipes/20962"
    },
    {
      "id": 2444,
      "code": "GLAZY-2444",
      "name": "Barium Blue",
      "cone": "6",
      "surface": "Matte",
      "transparency": "",
      "atmosphere": "Reduction",
      "subtype": "Glaze - Blue",
      "ingredients": [
        {
          "material": "Nepheline Syenite",
          "amount": 65.0
        },
        {
          "material": "Barium Carbonate",
          "amount": 30.0
        },
        {
          "material": "Silica",
          "amount": 8.0
        },
        {
          "material": "Kaolin",
          "amount": 7.0
        }
      ],
      "additionals": [
        {
          "material": "Copper Carbonate",
          "amount": 3.0
        },
        {
          "material": "Lithium Carbonate",
          "amount": 3.0
        }
      ],
      "description": "Firing Notes: cool maximum rate to 900C hold 1 hour Significant Flaw: potentially toxic Notes: Alisa Clausen: used an English ball clay for OM-4. mat, opaque, strong Turquoise blue. Bright blue spots where breaking, but minimal. Notes: Tracy Wilson: when fired 9 reduction, very dry matt deep turquoise blue/green going to teal where thick, beige where thin.",
      "createdBy": "Glazy Admin",
      "source": "glazy.org",
      "url": "https://glazy.org/recipes/2444"
    },
    {
      "id": 4823,
      "code": "GLAZY-4823",
      "name": "Barium Blue Green",
      "cone": "10",
      "surface": "",
      "transparency": "",
      "atmosphere": "Oxidation, Reduction",
      "subtype": "Glaze - Blue - Barium",
      "ingredients": [
        {
          "material": "Nepheline Syenite",
          "amount": 53.33
        },
        {
          "material": "Barium Carbonate",
          "amount": 23.56
        },
        {
          "material": "Silica",
          "amount": 13.33
        },
        {
          "material": "EP Kaolin",
          "amount": 9.78
        }
      ],
      "additionals": [
        {
          "material": "Titanium Dioxide",
          "amount": 3.5
        },
        {
          "material": "Cobalt Carbonate",
          "amount": 0.2
        }
      ],
      "description": "This recipe was imported from Louis Katz's Hyperglaze database available on his website: http://falcon.tamucc.edu/lkatz/allglazes.txt More information about Louis Katz can be found on his website, http://www.louiskatz.net/ Louis Katz Notes: I am not a safety expert and any information contained in this file about safety should be ignored in favor of advice from experts. All of the materials in all glazes are potentially hazardous. All of these glaze recipes are given without any representation of accuracy or safety. They may work, they may not. They may be safe when fired or they may not. All of the materials used in them have hazards associated with them. You must be have sufficient training in the hazards before you use the the materials. You will have to determine the suitability and safety for your use. Do not assume that a lack of a warning about a material means that it is safe. Cone: 10 Color: Ba Blue Firing: Ox. or Red. Glaze type: Ba Blue Recipe: Percent Batch Neph Sy 53.33 4800 Bar Carb 23.56 2120 Flint 13.33 1200 EPK 9.78 880 Totals: 100.00 % 9000 Gm Also add: Cobalt Carb 0.20 18 Titanium Dioxide 3.50 315",
      "createdBy": "Glazy Admin",
      "source": "glazy.org",
      "url": "https://glazy.org/recipes/4823"
    },
    {
      "id": 8210,
      "code": "GLAZY-8210",
      "name": "Barium Blue, ^6 Stontium sub",
      "cone": "6",
      "surface": "Matte",
      "transparency": "",
      "atmosphere": "Oxidation",
      "subtype": "Glaze",
      "ingredients": [
        {
          "material": "Nepheline Syenite",
          "amount": 65.0
        },
        {
          "material": "Barium Carbonate",
          "amount": 30.0
        },
        {
          "material": "Silica",
          "amount": 8.0
        },
        {
          "material": "Kentucky OM #4 Ball Clay",
          "amount": 7.0
        }
      ],
      "additionals": [
        {
          "material": "Copper Carbonate",
          "amount": 3.0
        },
        {
          "material": "Lithium Carbonate",
          "amount": 3.0
        }
      ],
      "description": "",
      "createdBy": "Alisa Liskin Clausen",
      "source": "glazy.org",
      "url": "https://glazy.org/recipes/8210"
    },
    {
      "id": 5139,
      "code": "GLAZY-5139",
      "name": "Barium Blue-Gold Glaze",
      "cone": "11",
      "surface": "",
      "transparency": "",
      "atmosphere": "Oxidation, Reduction",
      "subtype": "Glaze - Blue - Barium",
      "ingredients": [
        {
          "material": "Kona F-4 feldspar",
          "amount": 64.0
        },
        {
          "material": "Silica",
          "amount": 12.0
        },
        {
          "material": "Barium Carbonate",
          "amount": 8.0
        },
        {
          "material": "EP Kaolin",
          "amount": 7.0
        },
        {
          "material": "Whiting",
          "amount": 5.0
        },
        {
          "material": "Dolomite",
          "amount": 4.0
        }
      ],
      "additionals": [
        {
          "material": "Rutile",
          "amount": 4.0
        },
        {
          "material": "Ilmenite",
          "amount": 2.0
        }
      ],
      "description": "This recipe was imported from Louis Katz's Hyperglaze database available on his website: http://falcon.tamucc.edu/lkatz/allglazes.txt More information about Louis Katz can be found on his website, http://www.louiskatz.net/ Louis Katz Notes: I am not a safety expert and any information contained in this file about safety should be ignored in favor of advice from experts. All of the materials in all glazes are potentially hazardous. All of these glaze recipes are given without any representation of accuracy or safety. They may work, they may not. They may be safe when fired or they may not. All of the materials used in them have hazards associated with them. You must be have sufficient training in the hazards before you use the the materials. You will have to determine the suitability and safety for your use. Do not assume that a lack of a warning about a material means that it is safe. Cone: 11 Color: blue gold Firing: Ox. or Red. Recipe: Percent Batch Barium Carbonate 8.00 8.00 Dolomite 4.00 4.00 Whiting 5.00 5.00 Kona F-4 Feldspar 64.00 64.00 EPK 7.00 7.00 Flint 12.00 12.00 Totals: 100.00 % 100.00 gm Also add: Ilmenite 2.00 2.00 Rutile 4.00 4.00 Comments: reduction produces speckly pattern CM 05-94 p.40",
      "createdBy": "Glazy Admin",
      "source": "glazy.org",
      "url": "https://glazy.org/recipes/5139"
    },
    {
      "id": 956,
      "code": "GLAZY-956",
      "name": "Barium Boron Ash",
      "cone": "6 - 8",
      "surface": "",
      "transparency": "",
      "atmosphere": "",
      "subtype": "Glaze - Ash",
      "ingredients": [
        {
          "material": "Custer Feldspar",
          "amount": 28.4
        },
        {
          "material": "Wood ash",
          "amount": 24.07
        },
        {
          "material": "Barnard Slip",
          "amount": 20.37
        },
        {
          "material": "Gerstley Borate",
          "amount": 13.58
        },
        {
          "material": "Barium Carbonate",
          "amount": 9.88
        },
        {
          "material": "Zinc Oxide",
          "amount": 3.7
        }
      ],
      "additionals": [
        {
          "material": "Copper Carbonate",
          "amount": 1.85
        }
      ],
      "description": "Needs to be corrected for fit and pinholes but every clay body is a different can of worms. The barium/boron eutectic makes it hard to say what cone this fires to - the longer it is in kiln or the greater the thermal mass of the kiln the more it will flux. Formulated originally without the ash or slip clay it was semi-satin, semi- gloss somewhere around cone 2. Boron subdues the copper coloration. I'm not taking responsibility for anyone using these glazes, etc. Something is probably toxic. They are examples of my research and they work out in formulation. Which is what they are examples of. So go formulate your own non-toxic glazes, if that is possible. It's probably bad for the environment too. Email me with questions as to household performance, as that may be indicative of other problems. The badly crazed surfaces are not considered to be a continous-non porous sanitary surfaces. Eric Hansen, Lawrence, Kansas",
      "createdBy": "Glazy Admin",
      "source": "glazy.org",
      "url": "https://glazy.org/recipes/956"
    },
    {
      "id": 4661,
      "code": "GLAZY-4661",
      "name": "Barium Crackle Crab's Claw Raku",
      "cone": "10",
      "surface": "",
      "transparency": "",
      "atmosphere": "Raku",
      "subtype": "Glaze - Specialty - Crackle",
      "ingredients": [
        {
          "material": "Pemco Frit P-25",
          "amount": 58.19
        },
        {
          "material": "Silica",
          "amount": 23.08
        },
        {
          "material": "Barium Carbonate",
          "amount": 12.54
        },
        {
          "material": "Whiting",
          "amount": 6.19
        }
      ],
      "additionals": [
        {
          "material": "Bentonite",
          "amount": 3.34
        }
      ],
      "description": "This recipe was imported from Louis Katz's Hyperglaze database available on his website: http://falcon.tamucc.edu/lkatz/allglazes.txt More information about Louis Katz can be found on his website, http://www.louiskatz.net/ Louis Katz Notes: I am not a safety expert and any information contained in this file about safety should be ignored in favor of advice from experts. All of the materials in all glazes are potentially hazardous. All of these glaze recipes are given without any representation of accuracy or safety. They may work, they may not. They may be safe when fired or they may not. All of the materials used in them have hazards associated with them. You must be have sufficient training in the hazards before you use the the materials. You will have to determine the suitability and safety for your use. Do not assume that a lack of a warning about a material means that it is safe. Cone: 012 Firing: Raku Recipe: Percent Batch Pemco Frit 25 58.19 34.80 Whiting 6.19 3.70 Barium Carbonate 12.54 7.50 Flint 23.08 13.80 Totals: 100.00 % 59.80 gm Also add: Bentonite 3.34 2.00",
      "createdBy": "Glazy Admin",
      "source": "glazy.org",
      "url": "https://glazy.org/recipes/4661"
    },
    {
      "id": 74764,
      "code": "GLAZY-74764",
      "name": "Barium gloss",
      "cone": "6",
      "surface": "Glossy",
      "transparency": "",
      "atmosphere": "Oxidation",
      "subtype": "Glaze - Specialty",
      "ingredients": [
        {
          "material": "Barium Carbonate",
          "amount": 33.61
        },
        {
          "material": "Ferro Frit 3124",
          "amount": 25.72
        },
        {
          "material": "Nepheline Syenite",
          "amount": 22.19
        },
        {
          "material": "Silica",
          "amount": 18.48
        }
      ],
      "additionals": [
        {
          "material": "Bentonite",
          "amount": 2.0
        }
      ],
      "description": "Barium based gloss glaze. Will continue to test other colorants.",
      "createdBy": "Eric P.",
      "source": "glazy.org",
      "url": "https://glazy.org/recipes/74764"
    },
    {
      "id": 6594,
      "code": "GLAZY-6594",
      "name": "Barium Matt Turquoise (Emmanuel Cooper)",
      "cone": "6 - 8",
      "surface": "Dry Matte",
      "transparency": "Opaque",
      "atmosphere": "Oxidation",
      "subtype": "Glaze - Blue - Barium",
      "ingredients": [
        {
          "material": "Nepheline Syenite",
          "amount": 55.0
        },
        {
          "material": "Barium Carbonate",
          "amount": 25.0
        },
        {
          "material": "Silica",
          "amount": 8.0
        },
        {
          "material": "Kaolin",
          "amount": 6.0
        },
        {
          "material": "Black Copper Oxide",
          "amount": 2.0
        },
        {
          "material": "Lithium Carbonate",
          "amount": 2.0
        }
      ],
      "description": "A very matt turquoise, found in Linda Bloomfield book, the Handbook of Glaze Recipes.Fired on my midfire 1250c programme, electric kiln. (Copper oxide, not black copper oxide.)",
      "createdBy": "Linda Cash",
      "source": "glazy.org",
      "url": "https://glazy.org/recipes/6594"
    },
    {
      "id": 74835,
      "code": "GLAZY-74835",
      "name": "Barium matte base",
      "cone": "6",
      "surface": "Satin-matte",
      "transparency": "Opaque",
      "atmosphere": "Oxidation, Neutral",
      "subtype": "Glaze - Clear",
      "ingredients": [
        {
          "material": "Barium Carbonate",
          "amount": 34.74
        },
        {
          "material": "Mahavir Potash Feldspar",
          "amount": 24.22
        },
        {
          "material": "Ferro Frit 3124",
          "amount": 21.71
        },
        {
          "material": "Calcined Kaolin",
          "amount": 19.33
        }
      ],
      "additionals": [
        {
          "material": "Bentonite",
          "amount": 2.0
        }
      ],
      "description": "",
      "createdBy": "Eric P.",
      "source": "glazy.org",
      "url": "https://glazy.org/recipes/74835"
    },
    {
      "id": 16757,
      "code": "GLAZY-16757",
      "name": "Barium matte glaze base",
      "cone": "7 - 8",
      "surface": "Stony Matte",
      "transparency": "Semi-opaque",
      "atmosphere": "Oxidation",
      "subtype": "Glaze - Matte",
      "ingredients": [
        {
          "material": "Barium Carbonate",
          "amount": 35.0
        },
        {
          "material": "Potash Feldspar",
          "amount": 35.0
        },
        {
          "material": "Silica",
          "amount": 15.0
        },
        {
          "material": "Grolleg Kaolin",
          "amount": 5.0
        },
        {
          "material": "Lithium Carbonate",
          "amount": 3.0
        },
        {
          "material": "Zinc Oxide",
          "amount": 3.0
        }
      ],
      "additionals": [
        {
          "material": "Black Nickel Oxide",
          "amount": 1.5
        }
      ],
      "description": "Emmanuel Cooper barium matte base. add copper for turquoise, chromium for chartreuse, cobalt for bright blue, nickel for purple.",
      "createdBy": "Linda Bloomfield",
      "source": "glazy.org",
      "url": "https://glazy.org/recipes/16757"
    },
    {
      "id": 27629,
      "code": "GLAZY-27629",
      "name": "Barium SiC celadon",
      "cone": "5 - 7",
      "surface": "",
      "transparency": "",
      "atmosphere": "Oxidation",
      "subtype": "Glaze",
      "ingredients": [
        {
          "material": "Silica",
          "amount": 30.0
        },
        {
          "material": "Minspar 200",
          "amount": 28.0
        },
        {
          "material": "Barium Carbonate",
          "amount": 19.0
        },
        {
          "material": "Ferro Frit 3134",
          "amount": 13.0
        },
        {
          "material": "Grolleg Kaolin",
          "amount": 6.0
        },
        {
          "material": "Bentonite",
          "amount": 3.0
        },
        {
          "material": "Zinc Oxide",
          "amount": 2.5
        }
      ],
      "additionals": [
        {
          "material": "Red Iron Oxide",
          "amount": 2.0
        },
        {
          "material": "Tricalcium Phosphate, Synthetic Bone Ash",
          "amount": 1.5
        },
        {
          "material": "Silicon carbide",
          "amount": 1.0
        },
        {
          "material": "Tin Oxide",
          "amount": 1.0
        }
      ],
      "description": "The only one that worked of the 2% total Iron glazes. For a cone 10 electric version see https://glazy.org/recipes/29098 Used 1000 mesh SiC.",
      "createdBy": "david tsabar",
      "source": "glazy.org",
      "url": "https://glazy.org/recipes/27629"
    },
    {
      "id": 30973,
      "code": "GLAZY-30973",
      "name": "Barium SiC Celadon #2, ^10",
      "cone": "9 - 10",
      "surface": "",
      "transparency": "Transparent",
      "atmosphere": "Oxidation",
      "subtype": "Glaze - Iron - Celadon - Green",
      "ingredients": [
        {
          "material": "Hess Pumice",
          "amount": 68.0
        },
        {
          "material": "Barium Carbonate",
          "amount": 18.0
        },
        {
          "material": "Ferro Frit 3134",
          "amount": 6.0
        },
        {
          "material": "Vansil W-30 Wollastonite",
          "amount": 6.0
        },
        {
          "material": "Zinc Oxide",
          "amount": 2.0
        }
      ],
      "additionals": [
        {
          "material": "Bentonite",
          "amount": 3.0
        },
        {
          "material": "Silicon carbide",
          "amount": 1.0
        }
      ],
      "description": "Used 1000 mesh SiC.",
      "createdBy": "david tsabar",
      "source": "glazy.org",
      "url": "https://glazy.org/recipes/30973"
    },
    {
      "id": 29098,
      "code": "GLAZY-29098",
      "name": "Barium SiC Celadon ^10",
      "cone": "9 - 10",
      "surface": "",
      "transparency": "Transparent",
      "atmosphere": "Oxidation",
      "subtype": "Glaze - Iron - Celadon - Green",
      "ingredients": [
        {
          "material": "Hess Pumice",
          "amount": 48.0
        },
        {
          "material": "Barium Carbonate",
          "amount": 19.0
        },
        {
          "material": "Minspar 200",
          "amount": 15.0
        },
        {
          "material": "Ferro Frit 3134",
          "amount": 6.0
        },
        {
          "material": "Vansil W-30 Wollastonite",
          "amount": 6.0
        },
        {
          "material": "Silica",
          "amount": 5.0
        },
        {
          "material": "Zinc Oxide",
          "amount": 1.5
        }
      ],
      "additionals": [
        {
          "material": "Bentonite",
          "amount": 3.0
        },
        {
          "material": "Silicon carbide",
          "amount": 1.0
        }
      ],
      "description": "Meant as a cone 10 version of https://glazy.org/recipes/27629 With 0.6% RIO added, a beautiful green Celadon on porcelain. Grey and carbon trappy with no extra iron. Ok on buff clay though. Maybe bite the bullet and try the full 1% iron Used 1000 mesh SiC.",
      "createdBy": "david tsabar",
      "source": "glazy.org",
      "url": "https://glazy.org/recipes/29098"
    },
    {
      "id": 23405,
      "code": "GLAZY-23405",
      "name": "Barking Tree Brown",
      "cone": "6 - 7",
      "surface": "",
      "transparency": "Semi-opaque",
      "atmosphere": "Oxidation",
      "subtype": "Glaze",
      "ingredients": [
        {
          "material": "Gerstley Borate",
          "amount": 32.0
        },
        {
          "material": "Custer Feldspar",
          "amount": 27.0
        },
        {
          "material": "Silica",
          "amount": 27.0
        },
        {
          "material": "EPK",
          "amount": 14.0
        }
      ],
      "additionals": [
        {
          "material": "Red Iron Oxide",
          "amount": 9.0
        }
      ],
      "description": "",
      "createdBy": "Jeffrey Yauger",
      "source": "glazy.org",
      "url": "https://glazy.org/recipes/23405"
    },
    {
      "id": 4604,
      "code": "GLAZY-4604",
      "name": "Barnard Ash",
      "cone": "10",
      "surface": "Glossy",
      "transparency": "",
      "atmosphere": "Oxidation, Reduction",
      "subtype": "Glaze - Ash - Synthetic/Fake",
      "ingredients": [
        {
          "material": "Barnard Slip",
          "amount": 55.0
        },
        {
          "material": "Whiting",
          "amount": 45.0
        }
      ],
      "description": "This recipe was imported from Louis Katz's Hyperglaze database available on his website: http://falcon.tamucc.edu/lkatz/allglazes.txt More information about Louis Katz can be found on his website, http://www.louiskatz.net/ Louis Katz Notes: I am not a safety expert and any information contained in this file about safety should be ignored in favor of advice from experts. All of the materials in all glazes are potentially hazardous. All of these glaze recipes are given without any representation of accuracy or safety. They may work, they may not. They may be safe when fired or they may not. All of the materials used in them have hazards associated with them. You must be have sufficient training in the hazards before you use the the materials. You will have to determine the suitability and safety for your use. Do not assume that a lack of a warning about a material means that it is safe. Cone: 10 Color: SemiOpaque Brown Testing: Tested Surface texture: shiny glossy Firing: Ox. or Red. Glaze type: Fake Ash AlMatt Recipe: Percent Batch Barnard Slip 55.00 4400 Whiting 45.00 3600 Totals: 100.00 % 8000 Gm Comments: Spalls",
      "createdBy": "Glazy Admin",
      "source": "glazy.org",
      "url": "https://glazy.org/recipes/4604"
    },
    {
      "id": 338476,
      "code": "GLAZY-338476",
      "name": "Barnard Black",
      "cone": "9 - 10",
      "surface": "Satin",
      "transparency": "",
      "atmosphere": "Oxidation",
      "subtype": "Glaze - Black",
      "ingredients": [
        {
          "material": "Barnard Slip",
          "amount": 70.0
        },
        {
          "material": "Nepheline Syenite",
          "amount": 22.0
        },
        {
          "material": "Bone Ash",
          "amount": 8.0
        }
      ],
      "description": "Production 202305",
      "createdBy": "Eric Tung",
      "source": "glazy.org",
      "url": "https://glazy.org/recipes/338476"
    },
    {
      "id": 12120,
      "code": "GLAZY-12120",
      "name": "Barnard Blast",
      "cone": "6",
      "surface": "Semi-glossy",
      "transparency": "Semi-opaque",
      "atmosphere": "Oxidation",
      "subtype": "Glaze - Iron",
      "ingredients": [
        {
          "material": "Volcanic ash - Great Plains",
          "amount": 48.7
        },
        {
          "material": "Barnard Slip",
          "amount": 13.04
        },
        {
          "material": "Wollastonite",
          "amount": 12.17
        },
        {
          "material": "Kentucky OM #4 Ball Clay",
          "amount": 10.43
        },
        {
          "material": "Gerstley Borate",
          "amount": 8.7
        },
        {
          "material": "Silica",
          "amount": 6.96
        },
        {
          "material": "Cobalt Carbonate",
          "amount": 0.22
        }
      ],
      "description": "",
      "createdBy": "Ginger",
      "source": "glazy.org",
      "url": "https://glazy.org/recipes/12120"
    },
    {
      "id": 4826,
      "code": "GLAZY-4826",
      "name": "Barnard Tenmoku",
      "cone": "10",
      "surface": "Glossy",
      "transparency": "",
      "atmosphere": "Oxidation, Reduction",
      "subtype": "Glaze - Iron - Tenmoku",
      "ingredients": [
        {
          "material": "Barnard Slip",
          "amount": 83.0
        },
        {
          "material": "Wood ash",
