Repository: MrSeldon/argilev2

File: data/glazes/glazy.json (part 28 of 315)
{
          "amount": 13.0
        },
        {
          "material": "Custer Feldspar (1989)",
          "amount": 4.0
        }
      ],
      "description": "This recipe was imported from Louis Katz's Hyperglaze database available on his website: http://falcon.tamucc.edu/lkatz/allglazes.txt More information about Louis Katz can be found on his website, http://www.louiskatz.net/ Louis Katz Notes: I am not a safety expert and any information contained in this file about safety should be ignored in favor of advice from experts. All of the materials in all glazes are potentially hazardous. All of these glaze recipes are given without any representation of accuracy or safety. They may work, they may not. They may be safe when fired or they may not. All of the materials used in them have hazards associated with them. You must be have sufficient training in the hazards before you use the the materials. You will have to determine the suitability and safety for your use. Do not assume that a lack of a warning about a material means that it is safe. Cone: 10 Surface texture: shiny glossy Firing: Ox. or Red. Recipe: Percent Batch Barnard Slip Clay 83.00 80.06 Wood Ash 13.00 12.54 Custer Feldspar 4.00 3.86 Totals: 100.00 % 96.46 gm",
      "createdBy": "Glazy Admin",
      "source": "glazy.org",
      "url": "https://glazy.org/recipes/4826"
    },
    {
      "id": 5319,
      "code": "GLAZY-5319",
      "name": "Barnes 1",
      "cone": "9",
      "surface": "Matte",
      "transparency": "",
      "atmosphere": "Oxidation, Reduction",
      "subtype": "Glaze - Matte",
      "ingredients": [
        {
          "material": "Custer Feldspar (1989)",
          "amount": 46.3
        },
        {
          "material": "EP Kaolin",
          "amount": 22.22
        },
        {
          "material": "Dolomite",
          "amount": 14.81
        },
        {
          "material": "Whiting",
          "amount": 9.26
        },
        {
          "material": "Bone Ash",
          "amount": 7.41
        }
      ],
      "additionals": [
        {
          "material": "Tin Oxide",
          "amount": 4.63
        },
        {
          "material": "Bentonite",
          "amount": 2.09
        }
      ],
      "description": "This recipe was imported from Louis Katz's Hyperglaze database available on his website: http://falcon.tamucc.edu/lkatz/allglazes.txt More information about Louis Katz can be found on his website, http://www.louiskatz.net/ Louis Katz Notes: I am not a safety expert and any information contained in this file about safety should be ignored in favor of advice from experts. All of the materials in all glazes are potentially hazardous. All of these glaze recipes are given without any representation of accuracy or safety. They may work, they may not. They may be safe when fired or they may not. All of the materials used in them have hazards associated with them. You must be have sufficient training in the hazards before you use the the materials. You will have to determine the suitability and safety for your use. Do not assume that a lack of a warning about a material means that it is safe. Cone: 9 Surface texture: matte Firing: Ox. or Red. Recipe: Percent Batch Custer Feldspar (old) 46.30 46.30 Bone Ash 7.41 7.41 Dolomite 14.81 14.81 Whiting 9.26 9.26 EPK 22.22 22.22 Totals: 100.00 % 100.00 gm Also add: Bentonite 2.09 2.09 Tin oxide 4.63 4.63",
      "createdBy": "Glazy Admin",
      "source": "glazy.org",
      "url": "https://glazy.org/recipes/5319"
    },
    {
      "id": 5320,
      "code": "GLAZY-5320",
      "name": "Barnes 1.2",
      "cone": "9",
      "surface": "Matte",
      "transparency": "",
      "atmosphere": "Oxidation, Reduction",
      "subtype": "Glaze",
      "ingredients": [
        {
          "material": "Custer Feldspar (1989)",
          "amount": 47.56
        },
        {
          "material": "EP Kaolin",
          "amount": 20.72
        },
        {
          "material": "Dolomite",
          "amount": 14.85
        },
        {
          "material": "Whiting",
          "amount": 9.4
        },
        {
          "material": "Bone Ash",
          "amount": 7.46
        }
      ],
      "additionals": [
        {
          "material": "Tin Oxide",
          "amount": 4.5
        },
        {
          "material": "Bentonite",
          "amount": 2.0
        }
      ],
      "description": "This recipe was imported from Louis Katz's Hyperglaze database available on his website: http://falcon.tamucc.edu/lkatz/allglazes.txt More information about Louis Katz can be found on his website, http://www.louiskatz.net/ Louis Katz Notes: I am not a safety expert and any information contained in this file about safety should be ignored in favor of advice from experts. All of the materials in all glazes are potentially hazardous. All of these glaze recipes are given without any representation of accuracy or safety. They may work, they may not. They may be safe when fired or they may not. All of the materials used in them have hazards associated with them. You must be have sufficient training in the hazards before you use the the materials. You will have to determine the suitability and safety for your use. Do not assume that a lack of a warning about a material means that it is safe. Cone: 9 Surface texture: matte Firing: Ox. or Red. Recipe: Percent Batch Custer Feldspar 47.56 47.56 Bone Ash 7.46 7.46 Dolomite 14.85 14.85 Whiting 9.40 9.40 EPK 20.72 20.72 Totals: 100.00 % 99.98 gm Also add: Bentonite 2.00 2.00 Tin Oxide 4.50 4.50",
      "createdBy": "Glazy Admin",
      "source": "glazy.org",
      "url": "https://glazy.org/recipes/5320"
    },
    {
      "id": 91904,
      "code": "GLAZY-91904",
      "name": "Barr White",
      "cone": "6",
      "surface": "Glossy",
      "transparency": "Semi-opaque",
      "atmosphere": "Oxidation",
      "subtype": "Glaze",
      "ingredients": [
        {
          "material": "Nepheline Syenite",
          "amount": 31.11
        },
        {
          "material": "Wollastonite",
          "amount": 22.22
        },
        {
          "material": "Gerstley Borate",
          "amount": 17.81
        },
        {
          "material": "Zircopax",
          "amount": 12.2
        },
        {
          "material": "EP Kaolin",
          "amount": 11.1
        },
        {
          "material": "Silica",
          "amount": 5.56
        },
        {
          "material": "Bentonite",
          "amount": 2.0
        }
      ],
      "description": "Glossy white",
      "createdBy": "Ester",
      "source": "glazy.org",
      "url": "https://glazy.org/recipes/91904"
    },
    {
      "id": 4170,
      "code": "GLAZY-4170",
      "name": "Barren's Shino",
      "cone": "10",
      "surface": "",
      "transparency": "",
      "atmosphere": "Reduction",
      "subtype": "Glaze - Shino",
      "ingredients": [
        {
          "material": "Nepheline Syenite",
          "amount": 72.0
        },
        {
          "material": "EP Kaolin",
          "amount": 8.5
        },
        {
          "material": "Kentucky OM #4 Ball Clay",
          "amount": 8.5
        },
        {
          "material": "Bentonite",
          "amount": 6.5
        },
        {
          "material": "Soda Ash",
          "amount": 3.0
        }
      ],
      "description": "From Steve Davis Website: http://kazegamas.com/ Shinos 1: http://kazegamas.com/shinos1.htm There are 72 shinos shown on 4 web pages. They are organized from left to right with 3 tiles of the same glaze shown on 3 different clay bodies. They are Aardvark Clay's Nara Porcelain, Long Beach, and Black Mountain. Every shino was glazed with a doulble dip, waxed with a simple \"S\" pattern, and left to dry for 2 weeks to grow sulfates on the surface. The \"S\" pattern has no sulfate build up. A medium reduction was started at cone 012 through cone 2. From there the kiln was fired in neutral to cone 10.",
      "createdBy": "Steve Davis",
      "source": "glazy.org",
      "url": "https://glazy.org/recipes/4170"
    },
    {
      "id": 2649,
      "code": "GLAZY-2649",
      "name": "Barringer Glassy Slip",
      "cone": "6",
      "surface": "Semi-glossy",
      "transparency": "",
      "atmosphere": "",
      "subtype": "Slip & Engobe - Slip",
      "ingredients": [
        {
          "material": "Lithium Carbonate",
          "amount": 80.0
        },
        {
          "material": "Bentonite",
          "amount": 15.0
        },
        {
          "material": "Gerstley Borate",
          "amount": 5.0
        }
      ],
      "description": "Source/Alternate names: Ceramics Monthly, April 2001 Significant Flaw: very high expansion, may have crazing or adhesion problems Notes: Alisa Clausen: a glassy white slip, white semi mat where thinner, greenish brown and glassy where thick.",
      "createdBy": "Glazy Admin",
      "source": "glazy.org",
      "url": "https://glazy.org/recipes/2649"
    },
    {
      "id": 2646,
      "code": "GLAZY-2646",
      "name": "Barringer Metallic Black",
      "cone": "6",
      "surface": "",
      "transparency": "",
      "atmosphere": "",
      "subtype": "Glaze - Black",
      "ingredients": [
        {
          "material": "Potash Feldspar",
          "amount": 78.86
        },
        {
          "material": "Gerstley Borate",
          "amount": 10.75
        },
        {
          "material": "Whiting",
          "amount": 5.48
        },
        {
          "material": "Kaolin",
          "amount": 4.91
        },
        {
          "material": "Copper Carbonate",
          "amount": 4.14
        },
        {
          "material": "Manganese Dioxide",
          "amount": 4.14
        },
        {
          "material": "Cobalt Oxide",
          "amount": 2.07
        }
      ],
      "description": "Source/Alternate names: Ceramics Monthly April 2001 Source/Alternate names: same oxides as Black Gloss, similar to Frogpond Metallic Black, Black Semigloss and Reed Glory Black Notes: Alisa Clausen: a thick and covering metallic black. The truest black grey metallic black I have tried. Very good covering and smooth surface. Has blue iridescent spots (oil spots).",
      "createdBy": "Glazy Admin",
      "source": "glazy.org",
      "url": "https://glazy.org/recipes/2646"
    },
    {
      "id": 2651,
      "code": "GLAZY-2651",
      "name": "Barringer Redart Slip",
      "cone": "6",
      "surface": "Matte",
      "transparency": "",
      "atmosphere": "",
      "subtype": "Slip & Engobe - Slip",
      "ingredients": [
        {
          "material": "Redart",
          "amount": 80.0
        },
        {
          "material": "Lithium Carbonate",
          "amount": 10.0
        },
        {
          "material": "Spodumene",
          "amount": 10.0
        },
        {
          "material": "Red Iron Oxide",
          "amount": 2.0
        }
      ],
      "description": "Source/Alternate names: Ceramics Monthly April 2001 Notes: Alisa Clausen: used Oldenwalder clay for Redart. A bubbling iron red slip with craters throughout.",
      "createdBy": "Glazy Admin",
      "source": "glazy.org",
      "url": "https://glazy.org/recipes/2651"
    },
    {
      "id": 2653,
      "code": "GLAZY-2653",
      "name": "Barringer Sheen-O",
      "cone": "6",
      "surface": "Glossy",
      "transparency": "",
      "atmosphere": "Reduction",
      "subtype": "Glaze - Shino",
      "ingredients": [
        {
          "material": "Nepheline Syenite",
          "amount": 54.5
        },
        {
          "material": "Spodumene",
          "amount": 22.8
        },
        {
          "material": "Ball Clay",
          "amount": 14.9
        },
        {
          "material": "Gerstley Borate",
          "amount": 4.9
        },
        {
          "material": "Soda Ash",
          "amount": 2.9
        },
        {
          "material": "Chrome Oxide",
          "amount": 0.5
        }
      ],
      "description": "Source/Alternate names: Ceramics Monthly April 2001 Source/Alternate names: same oxides as Reduction Shino Significant Flaw: crazing Notes: Alisa Clausen: a light orangey and white shino looking glaze, glossy but not glassy. Crazed on my clay body.",
      "createdBy": "Glazy Admin",
      "source": "glazy.org",
      "url": "https://glazy.org/recipes/2653"
    },
    {
      "id": 130428,
      "code": "GLAZY-130428",
      "name": "Barringer Shino ^6",
      "cone": "5 - 7",
      "surface": "",
      "transparency": "",
      "atmosphere": "Reduction, Salt & Soda, Wood",
      "subtype": "Glaze - Shino",
      "ingredients": [
        {
          "material": "Neph Sye A270",
          "amount": 54.5
        },
        {
          "material": "Spodumene",
          "amount": 22.8
        },
        {
          "material": "Ball Clay",
          "amount": 14.9
        },
        {
          "material": "Gerstley Borate",
          "amount": 4.9
        },
        {
          "material": "Soda Ash",
          "amount": 2.6
        }
      ],
      "description": "",
      "createdBy": "HP Bloomer IV",
      "source": "glazy.org",
      "url": "https://glazy.org/recipes/130428"
    },
    {
      "id": 2648,
      "code": "GLAZY-2648",
      "name": "Barringer Slip",
      "cone": "6",
      "surface": "Matte",
      "transparency": "",
      "atmosphere": "Oxidation",
      "subtype": "Slip & Engobe - Slip",
      "ingredients": [
        {
          "material": "Redart",
          "amount": 40.0
        },
        {
          "material": "Whiting",
          "amount": 30.0
        },
        {
          "material": "Kona F-4 feldspar",
          "amount": 20.0
        },
        {
          "material": "Silica",
          "amount": 10.0
        }
      ],
      "description": "Source/Alternate names: Ceramics Monthly April 2001 Mary Barringer RC slip Firing Notes: soak at 900C for one hour Notes: Alisa Clausen: A flat, dry slip with a toasty colour overall.",
      "createdBy": "Glazy Admin",
      "source": "glazy.org",
      "url": "https://glazy.org/recipes/2648"
    },
    {
      "id": 2645,
      "code": "GLAZY-2645",
      "name": "Barringer Super Dry Matte",
      "cone": "6",
      "surface": "Matte",
      "transparency": "",
      "atmosphere": "",
      "subtype": "Glaze - Matte",
      "ingredients": [
        {
          "material": "Nepheline Syenite",
          "amount": 60.0
        },
        {
          "material": "Strontium Carbonate",
          "amount": 15.0
        },
        {
          "material": "Calcined Kaolin",
          "amount": 8.0
        },
        {
          "material": "Lithium Carbonate",
          "amount": 6.0
        },
        {
          "material": "Silica",
          "amount": 6.0
        },
        {
          "material": "Gerstley Borate",
          "amount": 5.0
        }
      ],
      "description": "Source/Alternate names: Ceramics Monthly April, 2001 Firing Notes: soak at 900C for one hour Notes: Alisa Clausen: a white mat glaze. Where very thick, it had grey, glassy streaking. Smooth surface. Iron spots from glaze visible in glaze. Swelled but did not run on bottom edge of test.",
      "createdBy": "Glazy Admin",
      "source": "glazy.org",
      "url": "https://glazy.org/recipes/2645"
    },
    {
      "id": 130430,
      "code": "GLAZY-130430",
      "name": "Barringer Super Dry Matte",
      "cone": "5 - 9",
      "surface": "Dry Matte",
      "transparency": "Semi-opaque",
      "atmosphere": "Reduction, Neutral, Salt & Soda, Oxidation",
      "subtype": "Glaze - White, Off-White",
      "ingredients": [
        {
          "material": "Neph Sye A270",
          "amount": 60.0
        },
        {
          "material": "Strontium Carbonate",
          "amount": 15.0
        },
        {
          "material": "Calcined Kaolin",
          "amount": 8.0
        },
        {
          "material": "Lithium Carbonate",
          "amount": 6.0
        },
        {
          "material": "Silica",
          "amount": 6.0
        },
        {
          "material": "Gerstley Borate",
          "amount": 5.0
        }
      ],
      "description": "Good with: +Copper 3-5% or +Cobalt 1-2%",
      "createdBy": "HP Bloomer IV",
      "source": "glazy.org",
      "url": "https://glazy.org/recipes/130430"
    },
    {
      "id": 2650,
      "code": "GLAZY-2650",
      "name": "Barringer White Slip",
      "cone": "6",
      "surface": "Matte",
      "transparency": "",
      "atmosphere": "",
      "subtype": "Glaze - White, Off-White",
      "ingredients": [
        {
          "material": "Zirconium dioxide",
          "amount": 40.0
        },
        {
          "material": "Ball Clay",
          "amount": 30.0
        },
        {
          "material": "Nepheline Syenite",
          "amount": 20.0
        },
        {
          "material": "Ferro Frit 3110",
          "amount": 10.0
        },
        {
          "material": "Bentonite",
          "amount": 2.0
        }
      ],
      "description": "Source/Alternate names: Ceramics Monthly April 2001 Barringer Dense White Engobe Firing Notes: soak at 900C for one hour Significant Flaw: underfired Notes: Alisa Clausen: used frit 623 for Frit 3110. A dry white slip.",
      "createdBy": "Glazy Admin",
      "source": "glazy.org",
      "url": "https://glazy.org/recipes/2650"
    },
    {
      "id": 2406,
      "code": "GLAZY-2406",
      "name": "Barringer Yellow Oxide",
      "cone": "6",
      "surface": "Glossy",
      "transparency": "",
      "atmosphere": "",
      "subtype": "Glaze - Yellow",
      "ingredients": [
        {
          "material": "Kaolin",
          "amount": 31.52
        },
        {
          "material": "Ferro Frit 3110",
          "amount": 28.26
        },
        {
          "material": "Zinc Oxide",
          "amount": 18.48
        },
        {
          "material": "Silica",
          "amount": 17.39
        },
        {
          "material": "Lithium Carbonate",
          "amount": 4.35
        },
        {
          "material": "Red Iron Oxide",
          "amount": 4.35
        },
        {
          "material": "Tin Oxide",
          "amount": 4.35
        },
        {
          "material": "Yellow Ochre",
          "amount": 0.54
        },
        {
          "material": "Copper Carbonate",
          "amount": 0.44
        }
      ],
      "description": "Source/Alternate names: Ceramics Monthly April, 2001 Source/Alternate names: similar oxides to Barringer Yellow Oxide Firing Notes: cool maximum rate to 1100C hold 1 hour Significant Flaw: shivering Notes: Alisa Clausen: Gloss glaze that is rust red where thinnest. It pooled very glassy with a crystallized yellowish surface. There is a red spot in the middle of the test tile. I have tested this glaze twice, both on white and on brown stoneware. Both times, the glaze showed a well melted, multi coloured gloss. The glaze was an more overall yellowish brown on the brown stoneware. Smooth and slightly more of a semi gloss. I glazed the insides of several pots with this glaze. The glaze literally popped off the slides of the pot in big chunks and splinters. This is the first time I have witnessed a glaze shiver so severely minutes after the pots were unloaded. They continued to shiver in small splinters a day after. Now I have thrown them away, carefully, but they could still be pinging and popping. The test tiles are from very recently and from over a year ago. They have not shivered.",
      "createdBy": "Glazy Admin",
      "source": "glazy.org",
      "url": "https://glazy.org/recipes/2406"
    },
    {
      "id": 121957,
      "code": "GLAZY-121957",
      "name": "Basalt Pure Biaxial B2",
      "cone": "6",
      "surface": "Matte",
      "transparency": "Opaque",
      "atmosphere": "Oxidation",
      "subtype": "Glaze - Iron",
      "ingredients": [
        {
          "material": "Pioneer Valley Basalt",
          "amount": 75.15
        },
        {
          "material": "EP Kaolin",
          "amount": 12.67
        },
        {
          "material": "Silica",
          "amount": 7.13
        },
        {
          "material": "Whiting",
          "amount": 5.06
        }
      ],
      "description": "",
      "createdBy": "Derek Au",
      "source": "glazy.org",
      "url": "https://glazy.org/recipes/121957"
    },
    {
      "id": 957,
      "code": "GLAZY-957",
      "name": "Base",
      "cone": "6",
      "surface": "",
      "transparency": "Transparent",
      "atmosphere": "Oxidation",
      "subtype": "Glaze - Green - Copper",
      "ingredients": [
        {
          "material": "Nepheline Syenite",
          "amount": 47.3
        },
        {
          "material": "Silica",
          "amount": 27.5
        },
        {
          "material": "Gerstley Borate",
          "amount": 14.2
        },
        {
          "material": "Whiting",
          "amount": 9.3
        },
        {
          "material": "Zinc Oxide",
          "amount": 1.7
        }
      ],
      "additionals": [
        {
          "material": "Tin Oxide",
          "amount": 1.0
        },
        {
          "material": "Copper Carbonate",
          "amount": 0.3
        }
      ],
      "description": "deep leaf green= + 5% copper carb soft green = + 1% chrome ox amber = + 5% RIO",
      "createdBy": "Glazy Admin",
      "source": "glazy.org",
      "url": "https://glazy.org/recipes/957"
    },
    {
      "id": 114913,
      "code": "GLAZY-114913",
      "name": "Base \"Stroke & Coat\" (2) - c/ L\u00edtio",
      "cone": "04 - 10",
      "surface": "Glossy",
      "transparency": "Semi-opaque",
      "atmosphere": "Oxidation",
      "subtype": "Glaze",
      "ingredients": [
        {
          "material": "Silica",
          "amount": 19.5
        },
        {
          "material": "0934_Espodum\u00eanio Minasolo",
          "amount": 18.8
        },
        {
          "material": "Ferro Frit 3134",
          "amount": 18.4
        },
        {
          "material": "Kaolin",
          "amount": 12.3
        },
        {
          "material": "Zircopax",
          "amount": 11.5
        },
        {
          "material": "Colemanite",
          "amount": 9.8
        },
        {
          "material": "0933_C\u00e1lcio Extra Leve",
          "amount": 5.5
        },
        {
          "material": "0912_Albita Minasolo",
          "amount": 2.9
        },
        {
          "material": "Zinc Oxide",
          "amount": 1.3
        }
      ],
      "description": "Este esmalte foi baseado em: https://glazy.org/recipes/69363 . Eu adicionar 70% de \u00e1gua + 30% de CMC. Eu preciso adicionar + tipolifosfato + \u00e1gua. Eu optei por usar a frita 3134 na informa\u00e7\u00e3o porque a frita 3124 aqui \u00e9 cara e de dif\u00edcil acesso. Eu optei dividir as mol\u00e9culas de s\u00f3dio por s\u00f3dio e l\u00edlio temendo a expan\u00e7\u00e3o, mas n\u00e3o era necess\u00e1rio porque a receita https://glazy.org/recipes/110699 deu certo sem isso.",
      "createdBy": "Marize Mello",
      "source": "glazy.org",
      "url": "https://glazy.org/recipes/114913"
    },
    {
      "id": 43495,
      "code": "GLAZY-43495",
      "name": "Base (Kansas City)",
      "cone": "4",
      "surface": "",
      "transparency": "",
      "atmosphere": "Oxidation",
      "subtype": "Glaze - White, Off-White",
      "ingredients": [
        {
          "material": "Ferro Frit 3195",
          "amount": 85.0
        },
        {
          "material": "EP Kaolin",
          "amount": 10.0
        },
        {
          "material": "Silica",
          "amount": 5.0
        }
      ],
      "additionals": [
        {
          "material": "Chrome Oxide",
          "amount": 2.0
        }
      ],
      "description": "From Virginia Scotchie's Clay and Glaze Compendium",
      "createdBy": "Glazy Admin",
      "source": "glazy.org",
      "url": "https://glazy.org/recipes/43495"
    },
    {
      "id": 33652,
      "code": "GLAZY-33652",
      "name": "Base 1 rosa Tony Hansen 20x5",
      "cone": "5 - 6",
      "surface": "Glossy",
      "transparency": "",
      "atmosphere": "",
      "subtype": "Glaze - Clear",
      "ingredients": [
        {
          "material": "Custer Feldspar",
          "amount": 20.0
        },
        {
          "material": "EP Kaolin",
          "amount": 20.0
        },
        {
          "material": "Ferro Frit 3134",
          "amount": 20.0
        },
        {
          "material": "Silica",
          "amount": 20.0
        },
        {
          "material": "Wollastonite",
          "amount": 20.0
        }
      ],
      "description": "Esse teste foi usado para corante rosa de cromo da Risi RR-106 Para comprar online lojarisi.com.br Clique na imagem para obter mais detalhes de% do corante",
      "createdBy": "Cesar Augusto barbosa",
      "source": "glazy.org",
      "url": "https://glazy.org/recipes/33652"
    },
    {
      "id": 958,
      "code": "GLAZY-958",
      "name": "Base 2 Overgloss Glaze",
      "cone": "4",
      "surface": "Glossy",
      "transparency": "Opaque",
      "atmosphere": "Oxidation",
      "subtype": "Glaze",
      "ingredients": [
        {
          "material": "Custer Feldspar",
          "amount": 38.7
        },
        {
          "material": "Silica",
          "amount": 22.5
        },
        {
          "material": "Gerstley Borate",
          "amount": 17.5
        },
        {
          "material": "Zinc Oxide",
          "amount": 8.1
        },
        {
          "material": "Barium Carbonate",
          "amount": 6.8
        },
        {
          "material": "Talc",
          "amount": 6.4
        }
      ],
      "additionals": [
        {
          "material": "Red Iron Oxide",
          "amount": 3.0
        },
        {
          "material": "Titanium Dioxide",
          "amount": 3.0
        }
      ],
      "description": "Overspray for mottled effects: ZnO 10 3124 70 Barnard 20 CM May 2000 p101",
      "createdBy": "Glazy Admin",
      "source": "glazy.org",
      "url": "https://glazy.org/recipes/958"
    },
    {
      "id": 959,
      "code": "GLAZY-959",
      "name": "Base 2 Overgloss Glaze No GB",
      "cone": "4",
      "surface": "Glossy",
      "transparency": "Opaque",
      "atmosphere": "Oxidation",
      "subtype": "Glaze",
      "ingredients": [
        {
          "material": "Custer Feldspar",
          "amount": 32.7
        },
        {
          "material": "Frit 3185",
          "amount": 19.9
        },
        {
          "material": "Silica",
          "amount": 17.8
        },
        {
          "material": "Dolomite",
          "amount": 10.8
        },
        {
          "material": "Zinc Oxide",
          "amount": 7.7
        },
        {
          "material": "Strontium Carbonate",
          "amount": 4.9
        },
        {
          "material": "Whiting",
          "amount": 3.4
        },
        {
          "material": "Kaolin",
          "amount": 2.8
        }
      ],
      "additionals": [
        {
          "material": "Red Iron Oxide",
          "amount": 2.9
        },
        {
          "material": "Titanium Dioxide",
          "amount": 2.9
        }
      ],
      "description": "Overspray for mottled effects: ZnO 10 3124 70 Barnard 20 CM May 2000 p101",
      "createdBy": "Glazy Admin",
      "source": "glazy.org",
      "url": "https://glazy.org/recipes/959"
    },
    {
      "id": 33653,
      "code": "GLAZY-33653",
      "name": "Base 2 para rosas de cromo",
      "cone": "5 - 6",
      "surface": "Semi-glossy",
      "transparency": "",
      "atmosphere": "Oxidation",
      "subtype": "Glaze - Clear",
      "ingredients": [
        {
          "material": "Silica",
          "amount": 30.0
        },
        {
          "material": "Whiting",
          "amount": 20.0
        },
        {
          "material": "Ball Clay",
          "amount": 18.0
        },
        {
          "material": "Nepheline Syenite",
          "amount": 16.0
        },
        {
          "material": "Ferro Frit 3134",
          "amount": 14.0
        },
        {
          "material": "Tin Oxide",
          "amount": 7.5
        }
      ],
      "description": "Esse teste o desafio foi usar um corante rosa de cromo da Risi RR-106 Encontra para comprar online lojarisi.com.br Clique na imagem para detalhe de adi\u00e7\u00e3o de % do corante",
      "createdBy": "Cesar Augusto barbosa",
      "source": "glazy.org",
      "url": "https://glazy.org/recipes/33653"
    },
    {
      "id": 51490,
      "code": "GLAZY-51490",
      "name": "base 640",
      "cone": "8 - 10",
      "surface": "Glossy",
      "transparency": "Transparent",
      "atmosphere": "Oxidation",
      "subtype": "Glaze",
      "ingredients": [
        {
          "material": "Pegmatita prodesco",
          "amount": 75.0
        },
        {
          "material": "Creta prodesco",
          "amount": 18.0
        },
        {
          "material": "Silica",
          "amount": 5.0
        },
        {
          "material": "Zinc Oxide",
          "amount": 2.0
        }
      ],
      "description": "from the book FORMULARIO Y PRACTICAS DE CERAMICA (TECNOLOG\u00cdA-CER\u00c1MICA) by Josep Llorens i Artigas",
      "createdBy": "Arina Antonova",
      "source": "glazy.org",
      "url": "https://glazy.org/recipes/51490"
    },
    {
      "id": 65,
      "code": "GLAZY-65",
      "name": "Base 8A",
      "cone": "10",
      "surface": "",
      "transparency": "",
      "atmosphere": "Oxidation, Reduction",
      "subtype": "Glaze - Matte",
      "ingredients": [
        {
          "material": "Ferro Frit 3110",
          "amount": 36.4
        },
        {
          "material": "Silica",
          "amount": 28.4
        },
        {
          "material": "EP Kaolin",
          "amount": 20.4
        },
        {
          "material": "Lithium Carbonate",
          "amount": 8.0
        },
        {
          "material": "Barium Carbonate",
          "amount": 6.8
        }
      ],
      "description": "Glaze Type: Lithium Matt water blue +2% cu chartreuse +0.5% chrome From Ayumi Horie. High alkaline glaze. Runs and crazes. Not good for food surfaces.",
      "createdBy": "Glazy Admin",
      "source": "glazy.org",
      "url": "https://glazy.org/recipes/65"
    },
    {
      "id": 960,
      "code": "GLAZY-960",
      "name": "Base Alec Karros",
      "cone": "6",
      "surface": "",
      "transparency": "",
      "atmosphere": "Salt & Soda",
      "subtype": "Glaze - Clear",
      "ingredients": [
        {
          "material": "Silica",
          "amount": 40.0
        },
        {
          "material": "Nepheline Syenite",
          "amount": 21.0
        },
        {
          "material": "Gerstley Borate",
          "amount": 12.0
        },
        {
          "material": "Kona F-4 feldspar",
          "amount": 11.0
        },
        {
          "material": "EP Kaolin",
          "amount": 10.0
        },
        {
          "material": "Wollastonite",
          "amount": 8.0
        },
        {
          "material": "Ferro Frit 3124",
          "amount": 6.0
        },
        {
          "material": "Whiting",
          "amount": 4.0
        }
      ],
      "description": "Color combinations: Black stain 8 + Barnard 2 Red stain 8-10 + RIO 2 Orange stain 8-10 + rutile 2 yellow stain 8-10 + rutile 2-6 copper carb 2-6 cobalt ox 2-12 RIO 2 + rutile 4 From Julia Galloway in Clay Times May/Jn 2004.",
      "createdBy": "Glazy Admin",
      "source": "glazy.org",
      "url": "https://glazy.org/recipes/960"
    },
    {
      "id": 961,
      "code": "GLAZY-961",
      "name": "Base Amy's Shiny Magic",
      "cone": "6",
      "surface": "Glossy",
      "transparency": "Transparent",
      "atmosphere": "Oxidation",
      "subtype": "Glaze - White, Off-White",
      "ingredients": [
        {
          "material": "Custer Feldspar",
          "amount": 20.0
        },
        {
          "material": "EP Kaolin",
          "amount": 20.0
        },
        {
          "material": "Ferro Frit 3134",
          "amount": 20.0
        },
        {
          "material": "Silica",
          "amount": 20.0
        },
        {
          "material": "Wollastonite",
          "amount": 20.0
        }
      ],
      "description": "10 zircopax",
      "createdBy": "Glazy Admin",
      "source": "glazy.org",
      "url": "https://glazy.org/recipes/961"
    },
    {
      "id": 28375,
      "code": "GLAZY-28375",
      "name": "Base Astor 13",
      "cone": "3 - 5 1/2",
      "surface": "Semi-glossy",
      "transparency": "Translucent",
      "atmosphere": "Oxidation, Reduction",
      "subtype": "Glaze - Clear",
      "ingredients": [
        {
          "material": "Soda Feldspar",
          "amount": 23.0
        },
        {
          "material": "Crecer Frit 804",
          "amount": 23.0
        },
        {
          "material": "Kaolin",
          "amount": 22.0
        },
        {
          "material": "Silica",
          "amount": 21.0
        },
        {
          "material": "Dolomite",
          "amount": 11.0
        }
      ],
      "description": "Base usada en el taller de Maxi Abbiat/Cristina Iafigliola, variaci\u00f3n de la base Astor. Buen resultado como base para colorear, se adapta mejor a conos 4/5 Atenci\u00f3n: el \"flux ratio\" sugiere que no se trata de un esmalte durable. Mantener fuera de superficies en contacto con alimentos.",
      "createdBy": "Clara Giorello",
      "source": "glazy.org",
      "url": "https://glazy.org/recipes/28375"
    },
    {
      "id": 66,
      "code": "GLAZY-66",
      "name": "Base Ayumi's Tuesday",
      "cone": "10",
      "surface": "Satin-matte",
      "transparency": "Opaque",
      "atmosphere": "Reduction",
      "subtype": "Glaze - Matte - Magnesium Matte",
      "ingredients": [
        {
          "material": "Kona F-4 feldspar",
          "amount": 40.0
        },
        {
          "material": "Dolomite",
          "amount": 15.0
        },
        {
          "material": "EP Kaolin",
          "amount": 15.0
        },
        {
          "material": "Magnesium carbonate",
          "amount": 10.0
        },
        {
          "material": "Silica",
          "amount": 10.0
        },
        {
          "material": "Whiting",
          "amount": 10.0
        },
        {
          "material": "Bone Ash",
          "amount": 6.0
        }
      ],
      "description": "Glaze Type: Magnesium matt From Ayumi Horie.",
      "createdBy": "Glazy Admin",
      "source": "glazy.org",
      "url": "https://glazy.org/recipes/66"
    },
    {
      "id": 67,
      "code": "GLAZY-67",
      "name": "Base Ayumi's Tuesday recalc",
      "cone": "10",
      "surface": "Satin-matte",
      "transparency": "",
      "atmosphere": "Reduction",
      "subtype": "Glaze - White, Off-White",
      "ingredients": [
        {
          "material": "Nepheline Syenite",
          "amount": 28.5
        },
        {
          "material": "Talc",
          "amount": 26.5
        },
        {
          "material": "Bone Ash",
          "amount": 22.6
        },
        {
          "material": "Kaolin",
          "amount": 15.6
        },
        {
          "material": "Silica",
          "amount": 6.8
        }
      ],
      "description": "From Ayumi Horie",
      "createdBy": "Glazy Admin",
      "source": "glazy.org",
      "url": "https://glazy.org/recipes/67"
    },
    {
      "id": 962,
      "code": "GLAZY-962",
      "name": "Base Ayumi/Lorio 20/80",
      "cone": "6",
      "surface": "Matte",
      "transparency": "",
      "atmosphere": "Oxidation",
      "subtype": "Glaze - White, Off-White",
      "ingredients": [
        {
          "material": "Custer Feldspar",
          "amount": 39.7
        },
        {
          "material": "EP Kaolin",
          "amount": 16.2
        },
        {
          "material": "Kona F-4 feldspar",
          "amount": 7.1
        },
        {
          "material": "Strontium Carbonate",
          "amount": 3.9
        },
        {
          "material": "Dolomite",
          "amount": 2.2
        },
        {
          "material": "Ferro Frit 3124",
          "amount": 1.0
        },
        {
          "material": "Silica",
          "amount": 1.0
        },
        {
          "material": "Soda Ash",
          "amount": 0.7
        }
      ],
      "description": "Glaze Type: Mid-fire From Sally Brogden.",
      "createdBy": "Glazy Admin",
      "source": "glazy.org",
      "url": "https://glazy.org/recipes/962"
    },
    {
      "id": 963,
      "code": "GLAZY-963",
      "name": "Base Ayumi/Lorio 20/80 no soda ash",
      "cone": "6",
      "surface": "Matte",
      "transparency": "",
      "atmosphere": "Oxidation",
      "subtype": "Glaze - Salt & Soda",
      "ingredients": [
        {
          "material": "Custer Feldspar",
          "amount": 72.4
        },
        {
          "material": "Kaolin",
          "amount": 14.7
        },
        {
          "material": "Strontium Carbonate",
          "amount": 5.5
        },
        {
          "material": "Dolomite",
          "amount": 3.2
        },
        {
          "material": "Alumina Hydrate",
          "amount": 2.7
        },
        {
          "material": "Ferro Frit 3124",
          "amount": 1.4
        },
        {
          "material": "Whiting",
          "amount": 0.2
        }
      ],
      "description": "Glaze Type: Mid-fire From Sally Brogden. Re-calc to eliminate soluble ingredients.",
      "createdBy": "Glazy Admin",
      "source": "glazy.org",
      "url": "https://glazy.org/recipes/963"
    },
    {
      "id": 964,
      "code": "GLAZY-964",
      "name": "Base Bill Aycock's",
      "cone": "6",
      "surface": "Glossy",
      "transparency": "",
      "atmosphere": "Oxidation, Reduction",
      "subtype": "Glaze - Clear",
      "ingredients": [
        {
          "material": "Silica",
          "amount": 31.1
        },
        {
          "material": "Custer Feldspar",
          "amount": 29.6
        },
        {
          "material": "Gerstley Borate",
          "amount": 20.7
        },
        {
          "material": "Nepheline Syenite",
          "amount": 8.6
        },
        {
          "material": "Strontium Carbonate",
          "amount": 4.9
        },
        {
          "material": "Zinc Oxide",
          "amount": 3.3
        },
        {
          "material": "Whiting",
          "amount": 1.8
        }
      ],
      "description": "The base glaze is shiny, almost clear, that is a little fluid at ^6+ . My glazes that get the effect are all at ^6, and usually contain Boron- whether from Gerstley Borate, a frit, or Colemanite. I use a dark Rutile, and some zinc- which is a little contradictory, because of the effect of zinc on Iron colorant. Rutile has a secondary effect when blue is from Cobalt-- the color effect from Cobalt is somewhat transparent, and the opacifier effect of rutile gives the Cobalt blue something to show up against A nice 'hint' of blue can be the effect of a small amount of Cobalt in a transparent glaze with a fair amount of Rutile. and Iron wash under it can also cause interesting variations. This gives a good white with 5% rutile, with opalescent tones and, with luck and a good clay to work on, some blues. Try adding a small amount of Cobalt. This glaze seems to have a lot of ingredients, but I had to change spars, and readjust the recipe using a line blend to zero in on what I wanted. Note that there is no clay-- you may need to use a suspender, or add a little Bentonite. The Strontium I substituted for Barium is a little coarse and can settle. If you try it- please let me know the results. submitted by: Bill Aycock e-mail:",
      "createdBy": "Glazy Admin",
      "source": "glazy.org",
      "url": "https://glazy.org/recipes/964"
    },
    {
      "id": 965,
      "code": "GLAZY-965",
