Repository: MrSeldon/argilev2

File: data/glazes/glazy.json (part 29 of 315)
{
      "name": "Base Blend Steve's/ Lorio A 80/20",
      "cone": "6",
      "surface": "Matte",
      "transparency": "",
      "atmosphere": "Oxidation",
      "subtype": "Glaze - White, Off-White",
      "ingredients": [
        {
          "material": "Kona F-4 feldspar",
          "amount": 30.53
        },
        {
          "material": "EP Kaolin",
          "amount": 14.51
        },
        {
          "material": "Whiting",
          "amount": 14.11
        },
        {
          "material": "Dolomite",
          "amount": 11.41
        },
        {
          "material": "Custer Feldspar",
          "amount": 9.61
        },
        {
          "material": "Magnesium carbonate",
          "amount": 7.61
        },
        {
          "material": "Silica",
          "amount": 7.61
        },
        {
          "material": "Gerstley Borate",
          "amount": 4.6
        }
      ],
      "description": "Glaze Type: Mid-fire From Sally Brogden.",
      "createdBy": "Glazy Admin",
      "source": "glazy.org",
      "url": "https://glazy.org/recipes/965"
    },
    {
      "id": 966,
      "code": "GLAZY-966",
      "name": "Base Blend Steve's/ Lorio A 80/20 no GB",
      "cone": "6",
      "surface": "Matte",
      "transparency": "",
      "atmosphere": "Oxidation",
      "subtype": "Glaze - White, Off-White",
      "ingredients": [
        {
          "material": "Dolomite",
          "amount": 26.9
        },
        {
          "material": "Nepheline Syenite",
          "amount": 24.3
        },
        {
          "material": "Silica",
          "amount": 17.3
        },
        {
          "material": "Kaolin",
          "amount": 16.8
        },
        {
          "material": "Ferro Frit 3134",
          "amount": 7.8
        },
        {
          "material": "Whiting",
          "amount": 6.3
        }
      ],
      "description": "Glaze Type: Mid-fire From Sally Brogden. Re-calculated w/o the gerstley borate.",
      "createdBy": "Glazy Admin",
      "source": "glazy.org",
      "url": "https://glazy.org/recipes/966"
    },
    {
      "id": 967,
      "code": "GLAZY-967",
      "name": "Base C. Gareri",
      "cone": "4 - 8",
      "surface": "",
      "transparency": "Transparent",
      "atmosphere": "Oxidation",
      "subtype": "Glaze - Clear",
      "ingredients": [
        {
          "material": "Nepheline Syenite",
          "amount": 34.6
        },
        {
          "material": "Silica",
          "amount": 32.3
        },
        {
          "material": "Gerstley Borate",
          "amount": 16.6
        },
        {
          "material": "Zinc Oxide",
          "amount": 6.2
        },
        {
          "material": "Strontium Carbonate",
          "amount": 4.5
        },
        {
          "material": "Whiting",
          "amount": 4.0
        },
        {
          "material": "EP Kaolin",
          "amount": 1.8
        }
      ],
      "additionals": [
        {
          "material": "Bentonite",
          "amount": 2.0
        }
      ],
      "description": "",
      "createdBy": "Glazy Admin",
      "source": "glazy.org",
      "url": "https://glazy.org/recipes/967"
    },
    {
      "id": 968,
      "code": "GLAZY-968",
      "name": "Base Charlie Cummings Color",
      "cone": "1 - 3",
      "surface": "Glossy",
      "transparency": "",
      "atmosphere": "Oxidation",
      "subtype": "Glaze - Clear",
      "ingredients": [
        {
          "material": "Ferro Frit 3134",
          "amount": 50.0
        },
        {
          "material": "Silica",
          "amount": 30.0
        },
        {
          "material": "Tile #6 Kaolin",
          "amount": 20.0
        }
      ],
      "description": "Glaze Type: Mid-fire Chrome does well at less than 1%. Cobalt 1%. Black iron oxide works better than red iron. Copper looks beautiful but causes the glaze to bubble and shiver. Rutile can be unpredictable. I use titanium dioxide instead. Mason stains give great colors. Add 5% 6-tile if you want to use encapsulated cadmium stains. Charlie Cummings This is the base for most of my glazes. It is somewhat shiny. I like it that way and I don't care what anyone else thinks! I mix them to close to 46 on the hydrometer. The metal oxides effect the thickness and each variation is adjusted within a range of 45-48. I always layer my glazes. I like the way they break when layered. I dip for at least 3 full seconds for each coat. Thin pots need longer. The glaze goes on thick. I've found that fritted glazes tend to thin as they fire. Three layers of glaze is generally a bad idea. The rule in my studio is, \u201cif you insist on using 3 layers, the third layer must be applied only on the top 1/3 of the pot.\" See this glaze in action at: http://www.claylink.com/Dinner2004/cummings.html Or http://www.claylink.com/Earthenware2005/Cummings2.html See what my studio members have done with it at: http://www.claylink.com/cccs2006.html (Actually all of our glazes and clays are represented in this show.) I use a black glaze under this glaze on most of my pots. I have to keep some secrets.",
      "createdBy": "Glazy Admin",
      "source": "glazy.org",
      "url": "https://glazy.org/recipes/968"
    },
    {
      "id": 1706,
      "code": "GLAZY-1706",
      "name": "Base Chris's Crackle-Free Alkaline",
      "cone": "04 - 03",
      "surface": "Glossy",
      "transparency": "Transparent",
      "atmosphere": "Oxidation",
      "subtype": "Glaze - Clear",
      "ingredients": [
        {
          "material": "Ferro Frit 3110",
          "amount": 57.7
        },
        {
          "material": "Ferro Frit 3134",
          "amount": 25.0
        },
        {
          "material": "Silica",
          "amount": 10.1
        },
        {
          "material": "EP Kaolin",
          "amount": 7.2
        }
      ],
      "additionals": [
        {
          "material": "Bentonite",
          "amount": 2.0
        }
      ],
      "description": "Glaze Type: Alkaline yellow-green: + chrome 0.5%, rio 1.2%, soda ash 2% cobalt blue: + cobalt carb 0.25% water blue: + copper carb 3% light turquoise: + copper carb 1% Maria's French Blue: + cobalt carb 0.85%, copper carb 4.25% Manganese brown/purple: Mason stain 6194 Mn silicate 3%. For more plum add small amt cobalt carb Shiny smooth amber: + rio 9% - doesn't run Grape: + cobalt carb 0.35%, Mn silicate Mason stain 6194 From Lisa Orr.",
      "createdBy": "Glazy Admin",
      "source": "glazy.org",
      "url": "https://glazy.org/recipes/1706"
    },
    {
      "id": 1707,
      "code": "GLAZY-1707",
      "name": "Base Chris's Crackle-Free Alkaline less Si",
      "cone": "04 - 03",
      "surface": "Glossy",
      "transparency": "Transparent",
      "atmosphere": "Oxidation",
      "subtype": "Glaze - Clear",
      "ingredients": [
        {
          "material": "Ferro Frit 3110",
          "amount": 59.0
        },
        {
          "material": "Ferro Frit 3134",
          "amount": 25.0
        },
        {
          "material": "Nepheline Syenite",
          "amount": 6.0
        },
        {
          "material": "Kaolin",
          "amount": 4.0
        }
      ],
      "additionals": [
        {
          "material": "Bentonite",
          "amount": 2.0
        }
      ],
      "description": "Glaze Type: Alkaline yellow-green: + chrome 0.5%, rio 1.2%, soda ash 2% cobalt blue: + cobalt carb 0.25% water blue: + copper carb 3% light turquoise: + copper carb 1% Maria's French Blue: + cobalt carb 0.85%, copper carb 4.25% Manganese brown/purple: Mason stain 6194 Mn silicate 3%. For more plum add small amt cobalt carb Shiny smooth amber: + rio 9% - doesn't run Grape: + cobalt carb 0.35%, Mn silicate Mason stain 6194 From Lisa Orr. Fritted glaze that may be successfully applied very thinly. Crazes considerably at 2 or 3 coats. Smooth gloss surface.",
      "createdBy": "Glazy Admin",
      "source": "glazy.org",
      "url": "https://glazy.org/recipes/1707"
    },
    {
      "id": 1708,
      "code": "GLAZY-1708",
      "name": "Base Chris's Crackle-Free Alkaline less Si less crazing",
      "cone": "04 - 03",
      "surface": "Glossy",
      "transparency": "Transparent",
      "atmosphere": "Oxidation",
      "subtype": "Glaze - Clear",
      "ingredients": [
        {
          "material": "Ferro Frit 3110",
          "amount": 56.1
        },
        {
          "material": "Frit 3185",
          "amount": 15.4
        },
        {
          "material": "Silica",
          "amount": 14.0
        },
        {
          "material": "Wollastonite",
          "amount": 9.0
        },
        {
          "material": "Kaolin",
          "amount": 2.9
        },
        {
          "material": "Nepheline Syenite",
          "amount": 2.2
        },
        {
          "material": "Talc",
          "amount": 0.3
        }
      ],
      "additionals": [
        {
          "material": "Bentonite",
          "amount": 0.2
        }
      ],
      "description": "Glaze Type: Alkaline yellow-green: + chrome 0.5%, rio 1.2%, soda ash 2% cobalt blue: + cobalt carb 0.25% water blue: + copper carb 3% light turquoise: + copper carb 1% Maria's French Blue: + cobalt carb 0.85%, copper carb 4.25% Manganese brown/purple: Mason stain 6194 Mn silicate 3%. For more plum add small amt cobalt carb Shiny smooth amber: + rio 9% - doesn't run Grape: + cobalt carb 0.35%, Mn silicate Mason stain 6194 From Lisa Orr. Fritted glaze that may be successfully applied very thinly. Crazes considerably at 2 or 3 coats. Smooth gloss surface.",
      "createdBy": "Glazy Admin",
      "source": "glazy.org",
      "url": "https://glazy.org/recipes/1708"
    },
    {
      "id": 88286,
      "code": "GLAZY-88286",
      "name": "Base Clara 03",
      "cone": "6 - 7",
      "surface": "Satin",
      "transparency": "Translucent",
      "atmosphere": "Oxidation",
      "subtype": "Glaze - Clear",
      "ingredients": [
        {
          "material": "Caol\u00edn Patag\u00f3nico GC/F (Crecer)",
          "amount": 24.0
        },
        {
          "material": "Dolomite",
          "amount": 23.0
        },
        {
          "material": "Silica",
          "amount": 19.0
        },
        {
          "material": "Ferro Frit 3134-2 (174)",
          "amount": 18.5
        },
        {
          "material": "Soda Feldspar Crecer Arg",
          "amount": 15.5
        }
      ],
      "description": "Base Baja al\u00famina/baja s\u00edlice, todo Dolomita",
      "createdBy": "Clara Giorello",
      "source": "glazy.org",
      "url": "https://glazy.org/recipes/88286"
    },
    {
      "id": 274818,
      "code": "GLAZY-274818",
      "name": "Base C\u00e1lcica (OJardimM\u00edstico)",
      "cone": "",
      "surface": "",
      "transparency": "",
      "atmosphere": "",
      "subtype": "Glaze",
      "ingredients": [
        {
          "material": "Kaolin",
          "amount": 22.0
        },
        {
          "material": "Wollastonite",
          "amount": 21.0
        },
        {
          "material": "Frita 3134 Marlyse",
          "amount": 21.0
        },
        {
          "material": "Nepheline Syenite",
          "amount": 19.0
        },
        {
          "material": "Silica",
          "amount": 17.0
        }
      ],
      "description": "",
      "createdBy": "Nikita",
      "source": "glazy.org",
      "url": "https://glazy.org/recipes/274818"
    },
    {
      "id": 7270,
      "code": "GLAZY-7270",
      "name": "Base D",
      "cone": "6 - 8",
      "surface": "Satin",
      "transparency": "Translucent",
      "atmosphere": "Oxidation, Reduction",
      "subtype": "Glaze - White, Off-White",
      "ingredients": [
        {
          "material": "Potash Feldspar",
          "amount": 50.0
        },
        {
          "material": "Whiting",
          "amount": 30.0
        },
        {
          "material": "Kaolin",
          "amount": 10.0
        },
        {
          "material": "Silica",
          "amount": 10.0
        }
      ],
      "description": "Original base recipe from Maria Dolors Ros i Frigola",
      "createdBy": "Clara Giorello",
      "source": "glazy.org",
      "url": "https://glazy.org/recipes/7270"
    },
    {
      "id": 969,
      "code": "GLAZY-969",
      "name": "Base Dave's",
      "cone": "6",
      "surface": "Glossy",
      "transparency": "Opaque",
      "atmosphere": "Oxidation",
      "subtype": "Glaze - Iron",
      "ingredients": [
        {
          "material": "Ferro Frit 3134",
          "amount": 53.3
        },
        {
          "material": "Kaolin",
          "amount": 29.3
        },
        {
          "material": "Silica",
          "amount": 17.4
        }
      ],
      "additionals": [
        {
          "material": "Tin Oxide",
          "amount": 8.7
        },
        {
          "material": "Rutile",
          "amount": 4.0
        },
        {
          "material": "Red Iron Oxide",
          "amount": 3.0
        }
      ],
      "description": "Glaze Type: Mid-fire",
      "createdBy": "Glazy Admin",
      "source": "glazy.org",
      "url": "https://glazy.org/recipes/969"
    },
    {
      "id": 30206,
      "code": "GLAZY-30206",
      "name": "Base David 3134",
      "cone": "5 - 7",
      "surface": "Semi-glossy",
      "transparency": "Translucent",
      "atmosphere": "Oxidation",
      "subtype": "Glaze - Clear",
      "ingredients": [
        {
          "material": "Silica",
          "amount": 28.5
        },
        {
          "material": "Ferro Frit 3134",
          "amount": 25.5
        },
        {
          "material": "Kaolin",
          "amount": 21.5
        },
        {
          "material": "Whiting",
          "amount": 21.5
        },
        {
          "material": "Nepheline Syenite",
          "amount": 3.0
        }
      ],
      "description": "Base del esmalte David Tsabar's Red usando la frita 174 de Crecer (equivalente a la 3134 de ferro) (David Tsabar's Red: https://glazy.org/recipes/8755 ) David Tsabar's Red Base using Ff 3134 (David Tsabar's Red: https://glazy.org/recipes/8755 )",
      "createdBy": "Clara Giorello",
      "source": "glazy.org",
      "url": "https://glazy.org/recipes/30206"
    },
    {
      "id": 29519,
      "code": "GLAZY-29519",
      "name": "Base David 804",
      "cone": "5 - 7",
      "surface": "Semi-glossy",
      "transparency": "Translucent",
      "atmosphere": "Oxidation",
      "subtype": "Glaze - Clear",
      "ingredients": [
        {
          "material": "Silica",
          "amount": 28.5
        },
        {
          "material": "Crecer Frit 804",
          "amount": 25.5
        },
        {
          "material": "Kaolin",
          "amount": 21.5
        },
        {
          "material": "Whiting",
          "amount": 21.5
        },
        {
          "material": "Nepheline Syenite",
          "amount": 3.0
        }
      ],
      "description": "Base del esmalte David Tsabar'Red usando la frita 804 de Crecer. (David Tsabar's Red: https://glazy.org/recipes/8755 ) Para los que no tienen acceso a la frita 804, este esmalte parece tener tener el mismo an\u00e1lisis: https://glazy.org/recipes/2595 David Tsabar's Red Base using Crecer frit 804 (David Tsabar's Red: https://glazy.org/recipes/8755 ) For those who haven't access to frit 804, this glaze seems to have similar analyse: https://glazy.org/recipes/2595",
      "createdBy": "Clara Giorello",
      "source": "glazy.org",
      "url": "https://glazy.org/recipes/29519"
    },
    {
      "id": 86097,
      "code": "GLAZY-86097",
      "name": "Base Elena",
      "cone": "4 - 7",
      "surface": "Semi-matte",
      "transparency": "Semi-opaque",
      "atmosphere": "Oxidation",
      "subtype": "Glaze",
      "ingredients": [
        {
          "material": "Potash Feldspar",
          "amount": 39.0
        },
        {
          "material": "Zinc Oxide",
          "amount": 25.0
        },
        {
          "material": "Whiting",
          "amount": 16.0
        },
        {
          "material": "Silica",
          "amount": 14.2
        },
        {
          "material": "Ball Clay",
          "amount": 6.7
        }
      ],
      "description": "Receita de J. F. Chiti, de 1190\u00b0C \u00e0 1240\u00b0C apresenta superf\u00edcie mate acetinada, muito macia ao toque. Combinado/sobreposto com outros esmaltes transl\u00facidos ou queimado com patamar longo (acima de 30min) pode se tornar transparente e apresentar microcristaliza\u00e7\u00f5es. Queimado acima de 1260\u00b0C torna-se transl\u00facido e escorre facilmente.",
      "createdBy": "\u00c1gata Tomaselli",
      "source": "glazy.org",
      "url": "https://glazy.org/recipes/86097"
    },
    {
      "id": 12563,
      "code": "GLAZY-12563",
      "name": "Base Ema",
      "cone": "4 - 6",
      "surface": "Satin",
      "transparency": "Semi-opaque",
      "atmosphere": "Oxidation, Reduction",
      "subtype": "Glaze - White, Off-White",
      "ingredients": [
        {
          "material": "Potash Feldspar",
          "amount": 33.0
        },
        {
          "material": "Tinkar Z",
          "amount": 22.0
        },
        {
          "material": "Silica",
          "amount": 21.0
        },
        {
          "material": "Whiting",
          "amount": 19.0
        },
        {
          "material": "Talc",
          "amount": 5.0
        }
      ],
      "description": "Base usada en el Taller de Maximiliano Abbiati. Satinada, blanquecina. Whiting = Carbonato de calcio Glaze base in use at Maximiliano Abbiati's atelier Tinkar Z = a Ball Clay brand (Argentina)",
      "createdBy": "Clara Giorello",
      "source": "glazy.org",
      "url": "https://glazy.org/recipes/12563"
    },
    {
      "id": 68,
      "code": "GLAZY-68",
      "name": "Base F Ayumi's",
      "cone": "10",
      "surface": "",
      "transparency": "",
      "atmosphere": "Oxidation, Reduction",
      "subtype": "Glaze - White, Off-White",
      "ingredients": [
        {
          "material": "Kona F-4 feldspar",
          "amount": 36.4
        },
        {
          "material": "Strontium Carbonate",
          "amount": 20.0
        },
        {
          "material": "EP Kaolin",
          "amount": 18.0
        },
        {
          "material": "Dolomite",
          "amount": 11.0
        },
        {
          "material": "Silica",
          "amount": 5.5
        },
        {
          "material": "Whiting",
          "amount": 5.5
        },
        {
          "material": "Soda Ash",
          "amount": 3.6
        }
      ],
      "description": "light blue and rust + 1% Cu soft, creamy white + 1% RIO Bright, mottled, sugary glaze. From Ayumi Horie.",
      "createdBy": "Glazy Admin",
      "source": "glazy.org",
      "url": "https://glazy.org/recipes/68"
    },
    {
      "id": 970,
      "code": "GLAZY-970",
      "name": "Base F-5",
      "cone": "6",
      "surface": "Satin-matte",
      "transparency": "",
      "atmosphere": "Oxidation",
      "subtype": "Glaze - Matte",
      "ingredients": [
        {
          "material": "Kona F-4 feldspar",
          "amount": 34.6
        },
        {
          "material": "EP Kaolin",
          "amount": 17.3
        },
        {
          "material": "Dolomite",
          "amount": 15.4
        },
        {
          "material": "Strontium Carbonate",
          "amount": 14.42
        },
        {
          "material": "Silica",
          "amount": 5.77
        },
        {
          "material": "Whiting",
          "amount": 4.8
        },
        {
          "material": "Lithium Carbonate",
          "amount": 3.9
        }
      ],
      "description": "Glaze Type: Lithium matt From Sally Brogden.",
      "createdBy": "Glazy Admin",
      "source": "glazy.org",
      "url": "https://glazy.org/recipes/970"
    },
    {
      "id": 971,
      "code": "GLAZY-971",
      "name": "Base F1",
      "cone": "6",
      "surface": "Satin-matte",
      "transparency": "",
      "atmosphere": "Oxidation",
      "subtype": "Glaze - White, Off-White",
      "ingredients": [
        {
          "material": "Kona F-4 feldspar",
          "amount": 34.62
        },
        {
          "material": "EP Kaolin",
          "amount": 17.31
        },
        {
          "material": "Dolomite",
          "amount": 15.38
        },
        {
          "material": "Strontium Carbonate",
          "amount": 14.42
        },
        {
          "material": "Silica",
          "amount": 5.77
        },
        {
          "material": "Whiting",
          "amount": 4.81
        },
        {
          "material": "Ferro Frit 3110",
          "amount": 3.85
        },
        {
          "material": "Soda Ash",
          "amount": 3.85
        }
      ],
      "description": "Glaze Type: Mid-fire From Sally Brogden",
      "createdBy": "Glazy Admin",
      "source": "glazy.org",
      "url": "https://glazy.org/recipes/971"
    },
    {
      "id": 972,
      "code": "GLAZY-972",
      "name": "Base F5",
      "cone": "6",
      "surface": "Satin-matte",
      "transparency": "",
      "atmosphere": "Oxidation",
      "subtype": "Glaze - White, Off-White",
      "ingredients": [
        {
          "material": "Kona F-4 feldspar",
          "amount": 34.6
        },
        {
          "material": "EP Kaolin",
          "amount": 17.3
        },
        {
          "material": "Dolomite",
          "amount": 15.4
        },
        {
          "material": "Strontium Carbonate",
          "amount": 14.4
        },
        {
          "material": "Silica",
          "amount": 5.8
        },
        {
          "material": "Whiting",
          "amount": 4.8
        },
        {
          "material": "Lithium Carbonate",
          "amount": 3.9
        },
        {
          "material": "Soda Ash",
          "amount": 3.9
        }
      ],
      "description": "Glaze Type: Mid-fire From Sally Brogden.",
      "createdBy": "Glazy Admin",
      "source": "glazy.org",
      "url": "https://glazy.org/recipes/972"
    },
    {
      "id": 973,
      "code": "GLAZY-973",
      "name": "Base F5 no soda ash",
      "cone": "6",
      "surface": "Satin-matte",
      "transparency": "",
      "atmosphere": "Oxidation",
      "subtype": "Glaze - Salt & Soda",
      "ingredients": [
        {
          "material": "Nepheline Syenite",
          "amount": 39.7
        },
        {
          "material": "Dolomite",
          "amount": 15.6
        },
        {
          "material": "Strontium Carbonate",
          "amount": 14.4
        },
        {
          "material": "Silica",
          "amount": 11.2
        },
        {
          "material": "Kaolin",
          "amount": 6.8
        },
        {
          "material": "Whiting",
          "amount": 5.8
        },
        {
          "material": "Lithium Carbonate",
          "amount": 3.9
        }
      ],
      "description": "Glaze Type: Mid-fire From Sally Brogden.",
      "createdBy": "Glazy Admin",
      "source": "glazy.org",
      "url": "https://glazy.org/recipes/973"
    },
    {
      "id": 6954,
      "code": "GLAZY-6954",
      "name": "Base Fabius",
      "cone": "4 - 5 1/2",
      "surface": "Glossy",
      "transparency": "Semi-opaque",
      "atmosphere": "Oxidation, Reduction",
      "subtype": "Glaze - Crystalline - Micro",
      "ingredients": [
        {
          "material": "Potash Feldspar",
          "amount": 30.0
        },
        {
          "material": "Zinc Oxide",
          "amount": 25.0
        },
        {
          "material": "Whiting",
          "amount": 16.0
        },
        {
          "material": "Silica",
          "amount": 14.0
        },
        {
          "material": "Crecer Frit 804",
          "amount": 9.0
        },
        {
          "material": "Ball Clay",
          "amount": 6.0
        }
      ],
      "description": "Crystalline base Fabius (variaci\u00f3n de Fabiana Sacn\u00fan de la base Gus del taller de Abbiati/Argentina), cono 5, enfriamiento lento. Como todo esmalte cristalino, escurre bastante. Crystalline Fabius base (Fabiana Sacn\u00fan variation for Abbiati's Gus base/Argentina). Cone 5, slow cooling cycle. As any crystalline glaze, it runs a lot.",
      "createdBy": "Clara Giorello",
      "source": "glazy.org",
      "url": "https://glazy.org/recipes/6954"
    },
    {
      "id": 207634,
      "code": "GLAZY-207634",
      "name": "Base for stain use high calcium low Magnesium",
      "cone": "6 - 7",
      "surface": "Glossy",
      "transparency": "Translucent",
      "atmosphere": "Oxidation",
      "subtype": "Glaze",
      "ingredients": [
        {
          "material": "Ferro Frit 3134",
          "amount": 27.9
        },
        {
          "material": "Silica",
          "amount": 25.35
        },
        {
          "material": "Whiting",
          "amount": 18.85
        },
        {
          "material": "EP Kaolin",
          "amount": 17.75
        },
        {
          "material": "Cornwall Stone",
          "amount": 10.15
        }
      ],
      "additionals": [
        {
          "material": "Stain",
          "amount": 7.0
        },
        {
          "material": "CMC Gum",
          "amount": 1.5
        }
      ],
      "description": "Tony Hanson of Digitalfire gets all credit for this Base glaze. I used the base on a sample pack from US Pigments comprised of all their inclusion stains. In this picture are 10 that I though came out the best. This is just a run showing 7% of added stain (no Opax) Personally I like the earthy natural stuff, but I do like to have some \"springy\" colors and \"pastel like\" colors in my back pocket. And I like to have a Base that works on violets and pinks.",
      "createdBy": "Doug",
      "source": "glazy.org",
      "url": "https://glazy.org/recipes/207634"
    },
    {
      "id": 974,
      "code": "GLAZY-974",
      "name": "Base Franks G18-C",
      "cone": "6",
      "surface": "Satin-matte",
      "transparency": "",
      "atmosphere": "Oxidation",
      "subtype": "Glaze - White, Off-White",
      "ingredients": [
        {
          "material": "NC-4 Feldspar",
          "amount": 45.36
        },
        {
          "material": "Cornwall Stone",
          "amount": 22.68
        },
        {
          "material": "Whiting",
          "amount": 18.56
        },
        {
          "material": "Zinc Oxide",
          "amount": 8.25
        },
        {
          "material": "EP Kaolin",
          "amount": 5.15
        }
      ],
      "description": "Glaze Type: Mid-fire From Sally Brogden",
      "createdBy": "Glazy Admin",
      "source": "glazy.org",
      "url": "https://glazy.org/recipes/974"
    },
    {
      "id": 975,
      "code": "GLAZY-975",
      "name": "Base Franks G18-C no NC4 spar",
      "cone": "6",
      "surface": "Satin-matte",
      "transparency": "",
      "atmosphere": "Oxidation",
      "subtype": "Glaze - White, Off-White",
      "ingredients": [
        {
          "material": "Nepheline Syenite",
          "amount": 39.3
        },
        {
          "material": "Silica",
          "amount": 23.5
        },
        {
          "material": "Whiting",
          "amount": 20.4
        },
        {
          "material": "Kaolin",
          "amount": 9.5
        },
        {
          "material": "Zinc Oxide",
          "amount": 8.3
        }
      ],
      "description": "Glaze Type: Mid-fire From Sally Brogden. Re-calculated to replace NC-4 spar",
      "createdBy": "Glazy Admin",
      "source": "glazy.org",
      "url": "https://glazy.org/recipes/975"
    },
    {
      "id": 976,
      "code": "GLAZY-976",
      "name": "Base Gareri",
      "cone": "4 - 8",
      "surface": "",
      "transparency": "",
      "atmosphere": "Oxidation",
      "subtype": "Glaze - White, Off-White",
      "ingredients": [
        {
          "material": "Nepheline Syenite",
          "amount": 34.1
        },
        {
          "material": "Silica",
          "amount": 31.8
        },
        {
          "material": "Colemanite",
          "amount": 16.3
        },
        {
          "material": "Zinc Oxide",
          "amount": 6.1
        },
        {
          "material": "Barium Carbonate",
          "amount": 5.9
        },
        {
          "material": "Whiting",
          "amount": 3.9
        },
        {
          "material": "EP Kaolin",
          "amount": 1.8
        }
      ],
      "additionals": [
        {
          "material": "Bentonite",
          "amount": 2.0
        }
      ],
      "description": "Gerstley Borate or Colemanite. submitted by: Charles Gareri e-mail:",
      "createdBy": "Glazy Admin",
      "source": "glazy.org",
      "url": "https://glazy.org/recipes/976"
    },
    {
      "id": 69,
      "code": "GLAZY-69",
      "name": "Base GG Bohls",
      "cone": "9",
      "surface": "Glossy",
      "transparency": "Semi-opaque",
      "atmosphere": "Oxidation",
      "subtype": "Glaze - White, Off-White",
      "ingredients": [
        {
          "material": "Silica",
          "amount": 33.5
        },
        {
          "material": "Custer Feldspar",
          "amount": 23.0
        },
        {
          "material": "Dolomite",
          "amount": 14.5
        },
        {
          "material": "Kaolin",
          "amount": 12.5
        },
        {
          "material": "Whiting",
          "amount": 11.0
        },
        {
          "material": "Gerstley Borate",
          "amount": 4.0
        },
        {
          "material": "Barium Carbonate",
          "amount": 1.0
        }
      ],
      "additionals": [
        {
          "material": "Tin Oxide",
          "amount": 0.5
        }
      ],
      "description": "Glaze Type: High-fire green: copper 3 + vanadium Mason stain 7% yellow-green: copper 1.5 + vanadium Mason stain 9% Shiny translucent to opaque. Nice variations. Yellow-green is a nice complement w/Green sparkle VC matte revised glaze. From Margaret Bohls.",
      "createdBy": "Glazy Admin",
      "source": "glazy.org",
      "url": "https://glazy.org/recipes/69"
    },
    {
      "id": 977,
      "code": "GLAZY-977",
      "name": "Base Glaze",
      "cone": "6",
      "surface": "Semi-matte",
      "transparency": "",
      "atmosphere": "",
      "subtype": "Glaze - Clear",
      "ingredients": [
        {
          "material": "Dolomite",
          "amount": 20.0
        },
        {
          "material": "Ferro Frit 3124",
          "amount": 20.0
        },
        {
          "material": "Kentucky OM #4 Ball Clay",
          "amount": 20.0
        },
        {
          "material": "Silica",
          "amount": 20.0
        },
        {
          "material": "Spodumene",
          "amount": 20.0
        }
      ],
      "description": "Note: the original article calls for Frit 3134. After having experimented with both 3124 and 3134, we found we liked 3124 better. I have used the following glaze with the Degussa stains and have achieved good results. The glaze appeared in an article written by Gerald Rowan in the December, 1981 issue of CM. It would be worth getting a copy of the article because there are many color variations suggested, many of which we've tested and had beautiful results. If you have trouble finding a copy, e-mail me directly with your address and I'll mail you one. With 5% tin it is a beautiful, fat white semi-mat glaze. The clay body you use makes a huge difference. When I have used the glaze over the GWU clay body (which fires from cones 6-10), the glaze is yucky and transparent. When used over a cone 6 temp clay made with Redart, it is beautiful. Good luck. Barbara barbara lewis",
      "createdBy": "Glazy Admin",
      "source": "glazy.org",
      "url": "https://glazy.org/recipes/977"
    },
    {
      "id": 43478,
      "code": "GLAZY-43478",
      "name": "Base Glaze",
      "cone": "6",
      "surface": "",
      "transparency": "",
      "atmosphere": "Oxidation",
      "subtype": "Glaze - White, Off-White",
      "ingredients": [
        {
          "material": "Nepheline Syenite",
          "amount": 30.0
        },
        {
          "material": "Cornwall Stone",
          "amount": 25.0
        },
        {
          "material": "Whiting",
          "amount": 15.0
        },
        {
          "material": "EP Kaolin",
          "amount": 10.0
        },
        {
          "material": "Silica",
          "amount": 10.0
        },
        {
          "material": "Talc",
          "amount": 10.0
        }
      ],
      "additionals": [
        {
          "material": "Pearl Ash",
          "amount": 5.0
        }
      ],
      "description": "From Virginia Scotchie's Clay and Glaze Compendium",
      "createdBy": "Glazy Admin",
      "source": "glazy.org",
      "url": "https://glazy.org/recipes/43478"
    },
    {
      "id": 43479,
      "code": "GLAZY-43479",
      "name": "Base Glaze",
      "cone": "6",
      "surface": "",
      "transparency": "",
      "atmosphere": "Oxidation",
      "subtype": "Glaze - White, Off-White",
      "ingredients": [
        {
          "material": "Redart",
          "amount": 68.0
        },
        {
          "material": "Nepheline Syenite",
          "amount": 30.0
        },
        {
          "material": "Ferro Frit 3110",
          "amount": 10.0
        },
        {
          "material": "Rutile",
          "amount": 3.0
        },
        {
          "material": "Barium Carbonate",
          "amount": 2.0
        }
      ],
      "description": "From Virginia Scotchie's Clay and Glaze Compendium",
      "createdBy": "Glazy Admin",
      "source": "glazy.org",
      "url": "https://glazy.org/recipes/43479"
    },
    {
      "id": 43526,
      "code": "GLAZY-43526",
      "name": "Base Glaze",
      "cone": "4",
      "surface": "",
      "transparency": "",
      "atmosphere": "Oxidation",
      "subtype": "Glaze - White, Off-White",
      "ingredients": [
        {
          "material": "Ferro Frit 3124",
          "amount": 40.0
        },
        {
          "material": "Gerstley Borate",
          "amount": 30.0
        },
        {
          "material": "Nepheline Syenite",
          "amount": 25.0
        },
        {
          "material": "Silica",
          "amount": 5.0
        }
      ],
      "additionals": [
        {
          "material": "Zircopax",
          "amount": 8.0
        }
      ],
      "description": "From Virginia Scotchie's Clay and Glaze Compendium",
      "createdBy": "Glazy Admin",
      "source": "glazy.org",
      "url": "https://glazy.org/recipes/43526"
    },
    {
      "id": 1711,
      "code": "GLAZY-1711",
      "name": "Base Glaze 2",
      "cone": "04 - 03",
      "surface": "Glossy",
      "transparency": "",
      "atmosphere": "Oxidation",
      "subtype": "Glaze - Single-Fire",
      "ingredients": [
        {
          "material": "Ferro Frit 3195",
          "amount": 88.2
        },
        {
          "material": "EP Kaolin",
          "amount": 11.8
        }
      ],
      "description": "Glaze Type: Once-fire Sun spot + titanium diox 4.9, ilmenite 2.94, light rutile, 4.9, copper carb 0.49 Turq. + copper oxide 1.47, superpax 4.9 See Clay Times May/June 2002 p. 43 Trevor Youngberg",
      "createdBy": "Glazy Admin",
      "source": "glazy.org",
      "url": "https://glazy.org/recipes/1711"
    },
    {
      "id": 70,
      "code": "GLAZY-70",
      "name": "Base Glaze Andy Shaw",
      "cone": "10",
      "surface": "Glossy",
      "transparency": "Transparent",
      "atmosphere": "Oxidation, Reduction",
      "subtype": "Glaze - Clear",
      "ingredients": [
        {
          "material": "Cornwall Stone",
          "amount": 36.7
        },
        {
          "material": "Whiting",
          "amount": 27.5
        },
        {
          "material": "EP Kaolin",
          "amount": 18.3
        },
        {
          "material": "Silica",
          "amount": 12.8
        },
        {
          "material": "Magnesium carbonate",
          "amount": 4.6
        }
      ],
      "description": "Andy Shaw base. He increased silica to reduce crazing.",
      "createdBy": "Glazy Admin",
      "source": "glazy.org",
      "url": "https://glazy.org/recipes/70"
    },
    {
      "id": 1,
      "code": "GLAZY-1",
      "name": "Base Glaze Peltzman",
      "cone": "8",
      "surface": "Glossy",
      "transparency": "Transparent",
      "atmosphere": "",
      "subtype": "Glaze",
      "ingredients": [
        {
          "material": "Minspar 200",
          "amount": 48.0
        },
        {
          "material": "Silica",
          "amount": 24.0
        },
        {
          "material": "Whiting",
          "amount": 18.0
        },
        {
          "material": "EP Kaolin",
          "amount": 5.0
        },
        {
          "material": "Zinc Oxide",
          "amount": 5.0
        }
      ],
      "description": "Wintergreen: + copper carb 0.5%",
      "createdBy": "Glazy Admin",
      "source": "glazy.org",
      "url": "https://glazy.org/recipes/1"
    },
    {
      "id": 90013,
      "code": "GLAZY-90013",
      "name": "Base Glaze Recipe B (Linda Bloomfield p 65)",
      "cone": "8",
      "surface": "Satin-matte",
      "transparency": "",
      "atmosphere": "Oxidation",
      "subtype": "Glaze",
      "ingredients": [
        {
          "material": "FFF Feldspar",
          "amount": 33.0
        },
        {
          "material": "Talc",
          "amount": 21.0
        },
        {
          "material": "Silica",
          "amount": 16.0
        },
        {
          "material": "Kaolin",
          "amount": 15.0
        },
        {
          "material": "Whiting",
          "amount": 12.0
        }
      ],
      "description": "Linda Bloomfields 'Glaze Recipes' p65. Base recipe.",
      "createdBy": "Wouter Vandenbranden",
      "source": "glazy.org",
      "url": "https://glazy.org/recipes/90013"
    },
    {
      "id": 6953,
      "code": "GLAZY-6953",
      "name": "Base Gus",
      "cone": "5 - 6",
      "surface": "Glossy",
      "transparency": "Semi-opaque",
      "atmosphere": "Oxidation, Reduction",
      "subtype": "Glaze - Crystalline - Micro",
      "ingredients": [
        {
          "material": "Potash Feldspar",
          "amount": 39.0
        },
        {
          "material": "Zinc Oxide",
          "amount": 25.0
        },
        {
          "material": "Whiting",
          "amount": 16.0
        },
        {
          "material": "Silica",
          "amount": 14.0
        },
        {
          "material": "Ball Clay",
          "amount": 6.0
        }
      ],
      "description": "Esmalte micro-cristalino que usa la base Gus del taller de M. Abbiati (Argentina). Uso arcilla Tinkar blanca por la arcilla de bola (ball clay). Cono 5, Enfriamiento normal. Mirar tambi\u00e9n la pieza de Joe Thompson/UK con uso de p\u00e1tinas cobre y cobalto. Micro-crystalline glaze using M. Abbiati's Gus base (Argentina). Cone 5, normal cooling cycle. Look at Joe Thompson's pot, using Gus Base with copper and cobalt washes.",
      "createdBy": "Clara Giorello",
      "source": "glazy.org",
      "url": "https://glazy.org/recipes/6953"
    },
    {
      "id": 978,
      "code": "GLAZY-978",
      "name": "Base Hamada #2",
      "cone": "6",
      "surface": "Satin-matte",
      "transparency": "Translucent",
      "atmosphere": "Oxidation",
      "subtype": "Glaze - Clear",
      "ingredients": [
        {
          "material": "Custer Feldspar",
          "amount": 49.1
        },
        {
          "material": "Ferro Frit 3124",
          "amount": 13.9
        },
        {
          "material": "Strontium Carbonate",
          "amount": 11.1
        },
        {
          "material": "Whiting",
          "amount": 8.3
        },
        {
          "material": "Zinc Oxide",
          "amount": 8.3
        },
        {
          "material": "Kona F-4 feldspar",
