Repository: MrSeldon/argilev2

File: data/glazes/glazy.json (part 30 of 315)
{
          "amount": 7.4
        },
        {
          "material": "Ball Clay",
          "amount": 1.9
        }
      ],
      "description": "Recipe says 3124 0-15. Colors: copper carb 2-8; cobalt ox 1/4 -2; tin ox 4-10; RIO 2-4; mang diox 2-6; grey stain 2-8; black stain 2-6 From Julia Galloway in Clay Times May/Jn 2004.",
      "createdBy": "Glazy Admin",
      "source": "glazy.org",
      "url": "https://glazy.org/recipes/978"
    },
    {
      "id": 358054,
      "code": "GLAZY-358054",
      "name": "Base Hanny_TP Cn02 1102\u00b0C (semimate)",
      "cone": "02 - 01",
      "surface": "Satin-matte",
      "transparency": "Transparent",
      "atmosphere": "Oxidation",
      "subtype": "Glaze - Clear",
      "ingredients": [
        {
          "material": "Caolin Nacional JM325",
          "amount": 39.61
        },
        {
          "material": "Frit Boron Alcaline P830",
          "amount": 36.98
        },
        {
          "material": "Whiting",
          "amount": 16.59
        },
        {
          "material": "Silica",
          "amount": 6.83
        }
      ],
      "description": "Acabado semimate, se debe tamizar por m\u00ednimo m80. Aplicaci\u00f3n por inmersi\u00f3n 1-2s. F\u00f3rmula que mejora el R2O:RO: https://glazy.org/materials/358056 por probar a\u00fan.",
      "createdBy": "Hanny Callejas",
      "source": "glazy.org",
      "url": "https://glazy.org/recipes/358054"
    },
    {
      "id": 358061,
      "code": "GLAZY-358061",
      "name": "Base Hanny_TP Cn02 1102\u00b0C brillante\u25b302-01",
      "cone": "02 - 01",
      "surface": "Glossy",
      "transparency": "Transparent",
      "atmosphere": "Oxidation",
      "subtype": "Glaze - Clear",
      "ingredients": [
        {
          "material": "Frit Boron Alcaline P830",
          "amount": 35.0
        },
        {
          "material": "Caolin Nacional JM325",
          "amount": 25.0
        },
        {
          "material": "Whiting",
          "amount": 13.7
        },
        {
          "material": "Silica",
          "amount": 5.0
        }
      ],
      "description": "Ajustar agua hasta alcanzar gravedad espec\u00edfica de: s.g. 1.35 Inmersi\u00f3n 3s.",
      "createdBy": "Hanny Callejas",
      "source": "glazy.org",
      "url": "https://glazy.org/recipes/358061"
    },
    {
      "id": 7269,
      "code": "GLAZY-7269",
      "name": "Base J",
      "cone": "6 - 8",
      "surface": "Satin-matte",
      "transparency": "Semi-opaque",
      "atmosphere": "Oxidation, Reduction",
      "subtype": "Glaze - White, Off-White",
      "ingredients": [
        {
          "material": "Potash Feldspar",
          "amount": 46.0
        },
        {
          "material": "Silica",
          "amount": 34.0
        },
        {
          "material": "EP Kaolin",
          "amount": 10.0
        },
        {
          "material": "Whiting",
          "amount": 10.0
        }
      ],
      "description": "Original base recipe from Joaquim Chavarria",
      "createdBy": "Clara Giorello",
      "source": "glazy.org",
      "url": "https://glazy.org/recipes/7269"
    },
    {
      "id": 979,
      "code": "GLAZY-979",
      "name": "Base Jamie's cone 6",
      "cone": "6",
      "surface": "Satin-matte",
      "transparency": "",
      "atmosphere": "Oxidation",
      "subtype": "Glaze - White, Off-White",
      "ingredients": [
        {
          "material": "Barium Carbonate",
          "amount": 24.0
        },
        {
          "material": "Silica",
          "amount": 23.0
        },
        {
          "material": "Gerstley Borate",
          "amount": 10.0
        },
        {
          "material": "Ball Clay",
          "amount": 6.0
        },
        {
          "material": "Nepheline Syenite",
          "amount": 3.3
        },
        {
          "material": "Whiting",
          "amount": 3.0
        },
        {
          "material": "Magnesium carbonate",
          "amount": 1.0
        }
      ],
      "description": "black 5% stain yellow 13-15% stain bermuda green + 13-15% Mason Bermuda stain",
      "createdBy": "Glazy Admin",
      "source": "glazy.org",
      "url": "https://glazy.org/recipes/979"
    },
    {
      "id": 29693,
      "code": "GLAZY-29693",
      "name": "Base JD3",
      "cone": "6 - 7",
      "surface": "",
      "transparency": "",
      "atmosphere": "Oxidation",
      "subtype": "Glaze",
      "ingredients": [
        {
          "material": "Silica",
          "amount": 31.0
        },
        {
          "material": "Custer Feldspar",
          "amount": 30.0
        },
        {
          "material": "Whiting",
          "amount": 18.0
        },
        {
          "material": "EP Kaolin",
          "amount": 12.0
        },
        {
          "material": "Soda Feldspar",
          "amount": 5.0
        },
        {
          "material": "Dolomite",
          "amount": 4.0
        }
      ],
      "description": "In 2015 I made this test. Nowadays (2019) I should not use several oxides in this way. Multi mix 1) 3% copper carbonate 2) 3% nickel carbonate 3) 6% Rio 4) 5% manganese dioxide 5) 1% cobalt carbonate 6) 10% rutile 7) 5% zinc oxide 8) 3% tin oxide 9) 4% lithium oxide 10) 10% magnesium 11) 10% titanium 12) 10% zircopax 13) 3% chrome 14) 5% barium",
      "createdBy": "Trees Wijnands",
      "source": "glazy.org",
      "url": "https://glazy.org/recipes/29693"
    },
    {
      "id": 1712,
      "code": "GLAZY-1712",
      "name": "Base Jenks",
      "cone": "04 - 03",
      "surface": "Satin-matte",
      "transparency": "Semi-opaque",
      "atmosphere": "Oxidation",
      "subtype": "Glaze - Matte",
      "ingredients": [
        {
          "material": "Kona F-4 feldspar",
          "amount": 40.0
        },
        {
          "material": "Lithium Carbonate",
          "amount": 23.0
        },
        {
          "material": "EP Kaolin",
          "amount": 18.0
        },
        {
          "material": "Whiting",
          "amount": 11.0
        },
        {
          "material": "Zinc Oxide",
          "amount": 5.0
        },
        {
          "material": "Silica",
          "amount": 2.0
        }
      ],
      "additionals": [
        {
          "material": "Bentonite",
          "amount": 2.0
        }
      ],
      "description": "Glaze Type: Alkaline Variations -- limey 4% yellow 6483 + 2% copper carb ochre 3% yellow 6483 + 2% yellow iron oxide blue stone 2% cobalt carb + 1% iron chromate deep green 4% copper carb + 1% iron chromate A runny crystalling matt. Glaze says to add 1% CMC gum, but I'd guess that it deflocculates due to lithium carb. Adding epsom salts might help. From Jim Lawton.",
      "createdBy": "Glazy Admin",
      "source": "glazy.org",
      "url": "https://glazy.org/recipes/1712"
    },
    {
      "id": 980,
      "code": "GLAZY-980",
      "name": "Base Jun 5",
      "cone": "6",
      "surface": "Satin",
      "transparency": "Semi-opaque",
      "atmosphere": "Oxidation",
      "subtype": "Glaze - Iron - Celadon - Chun",
      "ingredients": [
        {
          "material": "Silica",
          "amount": 46.4
        },
        {
          "material": "Kaolin",
          "amount": 16.3
        },
        {
          "material": "Colemanite",
          "amount": 12.4
        },
        {
          "material": "Dolomite",
          "amount": 9.9
        },
        {
          "material": "Nepheline Syenite",
          "amount": 6.0
        },
        {
          "material": "Spodumene",
          "amount": 4.8
        },
        {
          "material": "Titanium Dioxide",
          "amount": 2.4
        },
        {
          "material": "Zinc Oxide",
          "amount": 1.1
        },
        {
          "material": "Whiting",
          "amount": 0.8
        }
      ],
      "description": "Glaze Type: Boron opalescent Calculated from p. 88 Glazes Cone 6 by Michael Bailey",
      "createdBy": "Glazy Admin",
      "source": "glazy.org",
      "url": "https://glazy.org/recipes/980"
    },
    {
      "id": 71,
      "code": "GLAZY-71",
      "name": "Base K Ayumi's",
      "cone": "10",
      "surface": "",
      "transparency": "",
      "atmosphere": "Reduction",
      "subtype": "Glaze - Ash",
      "ingredients": [
        {
          "material": "Strontium Carbonate",
          "amount": 45.0
        },
        {
          "material": "Talc",
          "amount": 20.0
        },
        {
          "material": "EP Kaolin",
          "amount": 10.0
        },
        {
          "material": "Silica",
          "amount": 10.0
        },
        {
          "material": "Whiting",
          "amount": 10.0
        },
        {
          "material": "Zinc Oxide",
          "amount": 5.0
        }
      ],
      "description": "Glaze Type: Ash 4% red or 1% yellow iron gray/green 8% Cu Carb light blue .25% cobalt carb + 5% titanium cream/gray .25 CrO + 4% rutile Fake ash glaze. Nice w/stains.From Ayumi Horie.",
      "createdBy": "Glazy Admin",
      "source": "glazy.org",
      "url": "https://glazy.org/recipes/71"
    },
    {
      "id": 981,
      "code": "GLAZY-981",
      "name": "Base Kaplan's 3-6",
      "cone": "3 - 6",
      "surface": "",
      "transparency": "",
      "atmosphere": "Oxidation",
      "subtype": "Glaze - White, Off-White",
      "ingredients": [
        {
          "material": "Custer Feldspar",
          "amount": 39.36
        },
        {
          "material": "Silica",
          "amount": 22.75
        },
        {
          "material": "Whiting",
          "amount": 17.43
        },
        {
          "material": "EP Kaolin",
          "amount": 10.56
        },
        {
          "material": "Zinc Oxide",
          "amount": 9.9
        }
      ],
      "additionals": [
        {
          "material": "Zircopax",
          "amount": 9.9
        }
      ],
      "description": "I use a cone 3-5, even cone 6 white versatile majolica (electric firings) for a major client and this glaze shows off its drips quite well. In fact, it is contributing to some unwanted seconds. The glaze is a great white, but the application is crutial and I am wondering about the glaze poise, or the set of the glaze on the ware. I think the glaze is adequately flocculated with a solution of bentonite and Flocs, and runs at an SG of about 1.6. We have experimented with various dipping strategies, to no avail.There are still streak marks, thick and thin marks, from dipping. The pots are mugs, all the same, and all glazed the same. Usign tongs with sharpened points, the mugs are dipped in an arc motion to glaze both the inside and the outside and as they are raised from the glaze bucket, on an angle, the interior glaze slowly decants out. There are still streaks and uneven parts on the ourside surface, but only on the side that the glaze runs off. The opposite side is perfect. submitted by: Jonathan Kaplan e-mail:",
      "createdBy": "Glazy Admin",
      "source": "glazy.org",
      "url": "https://glazy.org/recipes/981"
    },
    {
      "id": 982,
      "code": "GLAZY-982",
      "name": "Base Kaplan's Revised 3-5",
      "cone": "3 - 5",
      "surface": "",
      "transparency": "",
      "atmosphere": "Oxidation",
      "subtype": "Glaze - Clear",
      "ingredients": [
        {
          "material": "Custer Feldspar",
          "amount": 36.0
        },
        {
          "material": "Silica",
          "amount": 21.0
        },
        {
          "material": "Strontium Carbonate",
          "amount": 17.0
        },
        {
          "material": "Whiting",
          "amount": 16.0
        },
        {
          "material": "Kaolin",
          "amount": 10.0
        }
      ],
      "additionals": [
        {
          "material": "Zircopax",
          "amount": 10.0
        }
      ],
      "description": "(The following is in response to a glazeing problem that J. Kaplan was haveing with the original base.) It sounds like the problem is one of glaze formulation rather than of application. I would guess that the glaze has too high a surface tension because of the (relatively) high amount of zinc. Looking at it chemically it looks like a higher fire glaze that has been brought down in temperature by the addition of zinc, so the zinc can't just be left out. I guess the easiest solution is to substitute an oxide with a lower surface tension for the zinc. That would point to lead, barium and strontium. I assume that lead and barium are out of the question, so I did a quick substitution using strontium carbonate. The additions of bentonite and floccs would definitly help this glaze for dipping. submitted by: Pete Pinnell e-mail:",
      "createdBy": "Glazy Admin",
      "source": "glazy.org",
      "url": "https://glazy.org/recipes/982"
    },
    {
      "id": 1713,
      "code": "GLAZY-1713",
      "name": "Base KC",
      "cone": "4",
      "surface": "Glossy",
      "transparency": "Transparent",
      "atmosphere": "Oxidation",
      "subtype": "Glaze - Clear",
      "ingredients": [
        {
          "material": "Ferro Frit 3195",
          "amount": 85.0
        },
        {
          "material": "EP Kaolin",
          "amount": 10.0
        },
        {
          "material": "Silica",
          "amount": 5.0
        }
      ],
      "description": "From Martina Lantin.",
      "createdBy": "Glazy Admin",
      "source": "glazy.org",
      "url": "https://glazy.org/recipes/1713"
    },
    {
      "id": 984,
      "code": "GLAZY-984",
      "name": "Base Lorio A/8-A 98/2",
      "cone": "6",
      "surface": "Matte",
      "transparency": "",
      "atmosphere": "Oxidation",
      "subtype": "Glaze - White, Off-White",
      "ingredients": [
        {
          "material": "Custer Feldspar",
          "amount": 47.1
        },
        {
          "material": "Whiting",
          "amount": 32.0
        },
        {
          "material": "EP Kaolin",
          "amount": 15.4
        },
        {
          "material": "Gerstley Borate",
          "amount": 3.8
        },
        {
          "material": "Ferro Frit 3110",
          "amount": 0.9
        },
        {
          "material": "Silica",
          "amount": 0.6
        },
        {
          "material": "Barium Carbonate",
          "amount": 0.1
        },
        {
          "material": "Lithium Carbonate",
          "amount": 0.1
        }
      ],
      "description": "Glaze Type: Mid-fire From Sally Brogden.",
      "createdBy": "Glazy Admin",
      "source": "glazy.org",
      "url": "https://glazy.org/recipes/984"
    },
    {
      "id": 985,
      "code": "GLAZY-985",
      "name": "Base Lorio A/8-A 98/2 no GB",
      "cone": "6",
      "surface": "Matte",
      "transparency": "",
      "atmosphere": "Oxidation",
      "subtype": "Glaze - White, Off-White",
      "ingredients": [
        {
          "material": "Custer Feldspar",
          "amount": 45.0
        },
        {
          "material": "Whiting",
          "amount": 31.8
        },
        {
          "material": "Kaolin",
          "amount": 15.4
        },
        {
          "material": "Ferro Frit 3134",
          "amount": 6.5
        },
        {
          "material": "Spodumene",
          "amount": 0.6
        },
        {
          "material": "Silica",
          "amount": 0.2
        }
      ],
      "description": "Glaze Type: Mid-fire From Sally Brogden. Re-calculated w/o Gerstley Borate",
      "createdBy": "Glazy Admin",
      "source": "glazy.org",
      "url": "https://glazy.org/recipes/985"
    },
    {
      "id": 986,
      "code": "GLAZY-986",
      "name": "Base Lorio A/A 90/10",
      "cone": "6",
      "surface": "Matte",
      "transparency": "",
      "atmosphere": "Oxidation",
      "subtype": "Glaze - White, Off-White",
      "ingredients": [
        {
          "material": "Custer Feldspar",
          "amount": 43.3
        },
        {
          "material": "Whiting",
          "amount": 29.4
        },
        {
          "material": "EP Kaolin",
          "amount": 15.5
        },
        {
          "material": "Ferro Frit 3110",
          "amount": 4.4
        },
        {
          "material": "Gerstley Borate",
          "amount": 3.5
        },
        {
          "material": "Silica",
          "amount": 2.8
        },
        {
          "material": "Barium Carbonate",
          "amount": 0.7
        },
        {
          "material": "Lithium Carbonate",
          "amount": 0.4
        }
      ],
      "description": "Glaze Type: Mid-fire From Sally Brogden.",
      "createdBy": "Glazy Admin",
      "source": "glazy.org",
      "url": "https://glazy.org/recipes/986"
    },
    {
      "id": 987,
      "code": "GLAZY-987",
      "name": "Base Lorio A/A 90/10 no GB",
      "cone": "6",
      "surface": "Matte",
      "transparency": "",
      "atmosphere": "Oxidation",
      "subtype": "Glaze - White, Off-White",
      "ingredients": [
        {
          "material": "Custer Feldspar",
          "amount": 47.7
        },
        {
          "material": "Whiting",
          "amount": 29.6
        },
        {
          "material": "Kaolin",
          "amount": 12.2
        },
        {
          "material": "Ferro Frit 3134",
          "amount": 6.5
        },
        {
          "material": "Spodumene",
          "amount": 2.2
        },
        {
          "material": "Silica",
          "amount": 1.0
        },
        {
          "material": "Barium Carbonate",
          "amount": 0.7
        }
      ],
      "description": "Glaze Type: Mid-fire From Sally Brogden. Re-calculated w/o Gerstley Borate.",
      "createdBy": "Glazy Admin",
      "source": "glazy.org",
      "url": "https://glazy.org/recipes/987"
    },
    {
      "id": 988,
      "code": "GLAZY-988",
      "name": "Base M-3",
      "cone": "6",
      "surface": "",
      "transparency": "",
      "atmosphere": "Oxidation",
      "subtype": "Glaze - Clear",
      "ingredients": [
        {
          "material": "Nepheline Syenite",
          "amount": 41.5
        },
        {
          "material": "Barium Carbonate",
          "amount": 27.8
        },
        {
          "material": "Silica",
          "amount": 14.5
        },
        {
          "material": "Lithium Carbonate",
          "amount": 4.9
        },
        {
          "material": "Whiting",
          "amount": 4.9
        },
        {
          "material": "EP Kaolin",
          "amount": 4.5
        },
        {
          "material": "Gerstley Borate",
          "amount": 1.9
        }
      ],
      "additionals": [
        {
          "material": "Bentonite",
          "amount": 2.0
        }
      ],
      "description": "Glaze Type: Mid-fire Turquoise/Green Crystal + copper carb 2.87 from Sally Brogden.",
      "createdBy": "Glazy Admin",
      "source": "glazy.org",
      "url": "https://glazy.org/recipes/988"
    },
    {
      "id": 989,
      "code": "GLAZY-989",
      "name": "Base M-3 no GB",
      "cone": "6",
      "surface": "",
      "transparency": "",
      "atmosphere": "Oxidation",
      "subtype": "Glaze - Crystalline",
      "ingredients": [
        {
          "material": "Nepheline Syenite",
          "amount": 41.3
        },
        {
          "material": "Strontium Carbonate",
          "amount": 20.8
        },
        {
          "material": "Silica",
          "amount": 13.3
        },
        {
          "material": "Whiting",
          "amount": 5.4
        },
        {
          "material": "Lithium Carbonate",
          "amount": 4.2
        },
        {
          "material": "Spodumene",
          "amount": 4.0
        },
        {
          "material": "Ferro Frit 3195",
          "amount": 3.1
        }
      ],
      "additionals": [
        {
          "material": "Bentonite",
          "amount": 2.0
        }
      ],
      "description": "Glaze Type: Crystalline Turquoise/Green Crystal opper carb 2.87 from Sally Brogden.Re-calculated to eliminate Gerstley Borate and barium.",
      "createdBy": "Glazy Admin",
      "source": "glazy.org",
      "url": "https://glazy.org/recipes/989"
    },
    {
      "id": 990,
      "code": "GLAZY-990",
      "name": "Base M2",
      "cone": "6",
      "surface": "",
      "transparency": "",
      "atmosphere": "Oxidation",
      "subtype": "Glaze - Clear",
      "ingredients": [
        {
          "material": "Nepheline Syenite",
          "amount": 26.5
        },
        {
          "material": "Ball Clay",
          "amount": 21.0
        },
        {
          "material": "Dolomite",
          "amount": 21.0
        },
        {
          "material": "Custer Feldspar",
          "amount": 15.75
        },
        {
          "material": "Silica",
          "amount": 10.5
        },
        {
          "material": "Gerstley Borate",
          "amount": 5.25
        }
      ],
      "description": "Glaze Type: Mid-fire Crystal Black + cobalt carb 6 + copper carb 6 From Sally Brogden",
      "createdBy": "Glazy Admin",
      "source": "glazy.org",
      "url": "https://glazy.org/recipes/990"
    },
    {
      "id": 74061,
      "code": "GLAZY-74061",
      "name": "Base Microcristais",
      "cone": "7 - 8",
      "surface": "Glossy",
      "transparency": "Semi-opaque",
      "atmosphere": "Oxidation, Neutral",
      "subtype": "Glaze - Crystalline - Micro",
      "ingredients": [
        {
          "material": "Minspar 200",
          "amount": 44.21
        },
        {
          "material": "Dolomite",
          "amount": 23.16
        },
        {
          "material": "Silica",
          "amount": 23.16
        },
        {
          "material": "Kaolin",
          "amount": 4.21
        },
        {
          "material": "Whiting",
          "amount": 3.16
        },
        {
          "material": "Bentonite",
          "amount": 2.11
        }
      ],
      "additionals": [
        {
          "material": "Zinc Oxide",
          "amount": 10.0
        }
      ],
      "description": "Base com forma\u00e7\u00e3o de microcristais na argila creme. Patamar sugerido: 30",
      "createdBy": "Ajna",
      "source": "glazy.org",
      "url": "https://glazy.org/recipes/74061"
    },
    {
      "id": 1714,
      "code": "GLAZY-1714",
      "name": "Base Mottled Semi-Gloss no 3185",
      "cone": "4",
      "surface": "Semi-glossy",
      "transparency": "Translucent",
      "atmosphere": "Oxidation",
      "subtype": "Glaze - Clear",
      "ingredients": [
        {
          "material": "Ferro Frit 3134",
          "amount": 45.2
        },
        {
          "material": "Kaolin",
          "amount": 17.4
        },
        {
          "material": "Silica",
          "amount": 15.9
        },
        {
          "material": "Feldspar",
          "amount": 8.9
        },
        {
          "material": "Zinc Oxide",
          "amount": 7.8
        },
        {
          "material": "Strontium Carbonate",
          "amount": 4.8
        }
      ],
      "description": "Glaze Type: Low fire Add 5% or more crimson stain = bubble gum pink Note: this re-calculated version seems to fit my terracotta body well. Slight mottled quality to the glaze. High in Ca and Zn for a lowfire glaze. Would give browns w/chrome colorants. Base is translucent. Slips show through. Darker pink w/5% crimson stain than the original base. Also listed as Pink Bubblegum no GB Orig. notes: This glaze is cheap to make and works well on earthenware at cone 04. I think it originated with Carlton Ball. If it is to go over a red clay body, opacify with tin, titanium ( warmer) or zircopax, but its semi-opaque anyway, and has a nice texture and feel to it. george mackie",
      "createdBy": "Glazy Admin",
      "source": "glazy.org",
      "url": "https://glazy.org/recipes/1714"
    },
    {
      "id": 1715,
      "code": "GLAZY-1715",
      "name": "Base Mottled Semi-Gloss no GB",
      "cone": "4",
      "surface": "Semi-glossy",
      "transparency": "Translucent",
      "atmosphere": "Oxidation",
      "subtype": "Glaze - Clear",
      "ingredients": [
        {
          "material": "Feldspar",
          "amount": 38.8
        },
        {
          "material": "Frit 3185",
          "amount": 25.0
        },
        {
          "material": "Wollastonite",
          "amount": 17.5
        },
        {
          "material": "Zinc Oxide",
          "amount": 7.8
        },
        {
          "material": "Strontium Carbonate",
          "amount": 4.8
        },
        {
          "material": "Kaolin",
          "amount": 4.4
        }
      ],
      "description": "Glaze Type: Low fire Add 5% or more crimson stain = bubble gum pink Note: this re-calculated version seems to fit my terracotta body well. Slight mottled quality to the glaze. High in Ca and Zn for a lowfire glaze. Would give browns w/chrome colorants. Base is translucent. Slips show through. Darker pink w/5% crimson stain than the original base. Also listed as Pink Bubblegum no GB Orig. notes: This glaze is cheap to make and works well on earthenware at cone 04. I think it originated with Carlton Ball. If it is to go over a red clay body, opacify with tin, titanium ( warmer) or zircopax, but its semi-opaque anyway, and has a nice texture and feel to it. george mackie",
      "createdBy": "Glazy Admin",
      "source": "glazy.org",
      "url": "https://glazy.org/recipes/1715"
    },
    {
      "id": 193413,
      "code": "GLAZY-193413",
      "name": "Base para vermelhos (8)",
      "cone": "8",
      "surface": "Glossy",
      "transparency": "Translucent",
      "atmosphere": "Oxidation",
      "subtype": "Glaze",
      "ingredients": [
        {
          "material": "0930_Frita 096",
          "amount": 34.8
        },
        {
          "material": "0912_Albita Minasolo",
          "amount": 21.7
        },
        {
          "material": "Kaolin",
          "amount": 14.4
        },
        {
          "material": "Silica",
          "amount": 10.5
        },
        {
          "material": "Zinc Oxide",
          "amount": 7.5
        },
        {
          "material": "Wollastonite",
          "amount": 6.2
        },
        {
          "material": "Dolomite",
          "amount": 4.9
        }
      ],
      "additionals": [
        {
          "material": "Zircopax",
          "amount": 3.0
        },
        {
          "material": "Bentonite",
          "amount": 2.0
        }
      ],
      "description": "Feito com base em https://glazy.org/recipes/57411, aumentando o boro para 0.15 mol. e calculado j\u00e1 com a bentonita. 80% de \u00e1gua + 20% de CMC j\u00e1 preparado.",
      "createdBy": "Marize Mello",
      "source": "glazy.org",
      "url": "https://glazy.org/recipes/193413"
    },
    {
      "id": 147757,
      "code": "GLAZY-147757",
      "name": "Base para vermelhos 1 (1)",
      "cone": "7",
      "surface": "Glossy",
      "transparency": "Translucent",
      "atmosphere": "Oxidation",
      "subtype": "Glaze",
      "ingredients": [
        {
          "material": "0912_Albita Minasolo",
          "amount": 31.9
        },
        {
          "material": "Silica",
          "amount": 17.9
        },
        {
          "material": "0933_C\u00e1lcio Extra Leve",
          "amount": 12.2
        },
        {
          "material": "0910_Argila S\u00e3o Sim\u00e3o",
          "amount": 10.0
        },
        {
          "material": "Zinc Oxide",
          "amount": 7.4
        },
        {
          "material": "Kaolin",
          "amount": 7.1
        },
        {
          "material": "Ferro Frit 3134",
          "amount": 6.7
        },
        {
          "material": "Talc",
          "amount": 2.9
        },
        {
          "material": "Zircopax",
          "amount": 2.9
        },
        {
          "material": "Bentonite",
          "amount": 1.0
        }
      ],
      "additionals": [
        {
          "material": "Stain",
          "amount": 5.0
        }
      ],
      "description": "Feito com base em https://glazy.org/recipes/57411. Base para vermelhos, laranjas e amarelos. 80% de \u00e1gua + 20% de CMC. Descontinuado porque o goiaba 728 ficou muito ab\u00f3bora. Talvez seja muito ferro da argila S\u00e3o Sim\u00e3o Nova: https://glazy.org/recipes/148770.",
      "createdBy": "Marize Mello",
      "source": "glazy.org",
      "url": "https://glazy.org/recipes/147757"
    },
    {
      "id": 148770,
      "code": "GLAZY-148770",
      "name": "Base para vermelhos 1 (2)",
      "cone": "8",
      "surface": "Glossy",
      "transparency": "Translucent",
      "atmosphere": "Oxidation",
      "subtype": "Glaze",
      "ingredients": [
        {
          "material": "0912_Albita Minasolo",
          "amount": 23.6
        },
        {
          "material": "Silica",
          "amount": 19.4
        },
        {
          "material": "Ferro Frit 3134",
          "amount": 15.4
        },
        {
          "material": "Kaolin",
          "amount": 11.4
        },
        {
          "material": "0910_Argila S\u00e3o Sim\u00e3o",
          "amount": 10.0
        },
        {
          "material": "0933_C\u00e1lcio Extra Leve",
          "amount": 9.6
        },
        {
          "material": "Zinc Oxide",
          "amount": 7.6
        },
        {
          "material": "Talc",
          "amount": 3.0
        }
      ],
      "additionals": [
        {
          "material": "Stain",
          "amount": 5.0
        },
        {
          "material": "Zircopax",
          "amount": 2.8
        },
        {
          "material": "Bentonite",
          "amount": 1.0
        }
      ],
      "description": "Feito com base em https://glazy.org/recipes/57411. Base para vermelhos, laranjas e amarelos. 80% de \u00e1gua + 20% de CMC. Resolvi add + boro por conta pr\u00f3pria. Penso que o boro retira o gordinho do esmalte... Penso baseado em experi\u00eancias e sem qualquer conhecimento \u00e0 respeito. Descontinuado. Muito entre S\u00e3o Sim\u00e3o e caulim. Retra\u00e7\u00e3o. Nova: https://glazy.org/recipes/172922.",
      "createdBy": "Marize Mello",
      "source": "glazy.org",
      "url": "https://glazy.org/recipes/148770"
    },
    {
      "id": 172922,
      "code": "GLAZY-172922",
      "name": "Base para vermelhos 1 (3) - calcinado",
      "cone": "6 - 8",
      "surface": "Glossy",
      "transparency": "Translucent",
      "atmosphere": "Oxidation",
      "subtype": "Glaze",
      "ingredients": [
        {
          "material": "0912_Albita Minasolo",
          "amount": 33.5
        },
        {
          "material": "Silica",
          "amount": 19.5
        },
        {
          "material": "0933_C\u00e1lcio Extra Leve",
          "amount": 12.9
        },
        {
          "material": "Kaolin",
          "amount": 8.0
        },
        {
          "material": "Zinc Oxide",
          "amount": 7.8
        },
        {
          "material": "Ferro Frit 3134",
          "amount": 7.1
        },
        {
          "material": "0910_Argila S\u00e3o Sim\u00e3o",
          "amount": 7.0
        },
        {
          "material": "Talc",
          "amount": 3.1
        },
        {
          "material": "Calcined Kaolin",
          "amount": 1.1
        }
      ],
      "additionals": [
        {
          "material": "Stain",
          "amount": 6.0
        },
        {
          "material": "Zircopax",
          "amount": 3.0
        },
        {
          "material": "Bentonite",
          "amount": 2.0
        }
      ],
      "description": "Feito com base em https://glazy.org/recipes/57411. Base para vermelhos, laranjas e amarelos. 80% de \u00e1gua + 20% de CMC preparado. Foi feita assim para resolver a retra\u00e7\u00e3o do caulim.",
      "createdBy": "Marize Mello",
      "source": "glazy.org",
      "url": "https://glazy.org/recipes/172922"
    },
    {
      "id": 12087,
      "code": "GLAZY-12087",
      "name": "Base R4 cone 6/7",
      "cone": "6 - 7",
      "surface": "Glossy",
      "transparency": "Transparent",
      "atmosphere": "Oxidation, Reduction",
      "subtype": "Glaze - Clear",
      "ingredients": [
        {
          "material": "Kaolin",
          "amount": 32.0
        },
        {
          "material": "Silica",
          "amount": 27.0
        },
        {
          "material": "Whiting",
          "amount": 21.0
        },
        {
          "material": "Crecer Frit 804",
          "amount": 20.0
        }
      ],
      "description": "La receta de la base original de Abbiati y Nabel, para conos 6/7. Todo el resto de los esmaltes R4 que figuran en esta colecci\u00f3n usan la receta modificada para conos 4/5/6 con adici\u00f3n de frita 3134 para bajar el punto de fusi\u00f3n. En Argentina, la frita 3134 es vendida por Crecer bajo el nombre de frita 174.",
      "createdBy": "Clara Giorello",
      "source": "glazy.org",
      "url": "https://glazy.org/recipes/12087"
    },
    {
      "id": 72,
      "code": "GLAZY-72",
      "name": "Base Randy's",
      "cone": "6 - 10",
      "surface": "",
      "transparency": "",
      "atmosphere": "Oxidation, Reduction",
      "subtype": "Glaze - Clear",
      "ingredients": [
        {
          "material": "Gerstley Borate",
          "amount": 31.68
        },
        {
          "material": "Silica",
          "amount": 29.7
        },
        {
          "material": "Soda Feldspar",
          "amount": 19.8
        },
        {
          "material": "Talc",
          "amount": 13.86
        },
        {
          "material": "EP Kaolin",
          "amount": 4.95
        }
      ],
      "description": "A very nice base comes from Randy's Red with the iron omitted. You can add up to 10% zircopax or other whitener, I would suggest 5% for starters. Works good with other colorants also. Cobalt carbonate will give a purple. Very Stable! Rose Downs submitted by: dianna rose downs",
      "createdBy": "Glazy Admin",
      "source": "glazy.org",
      "url": "https://glazy.org/recipes/72"
    },
    {
      "id": 73,
      "code": "GLAZY-73",
      "name": "Base Seacrest",
      "cone": "10",
      "surface": "Glossy",
      "transparency": "Transparent",
      "atmosphere": "Reduction",
      "subtype": "Glaze - Clear",
      "ingredients": [
        {
          "material": "Buckingham feldspar",
          "amount": 53.7
        },
        {
          "material": "Silica",
          "amount": 22.4
        },
        {
          "material": "Whiting",
          "amount": 12.9
        },
        {
          "material": "Kaolin",
          "amount": 6.0
        },
        {
          "material": "Barium Carbonate",
          "amount": 2.5
        },
        {
          "material": "Zinc Oxide",
          "amount": 2.5
        }
      ],
      "description": "Orange: iron 7% + rutile 5% Light Blue: Copper 0.5% + Iron 1% + Rutile 1% Blue Orange: iron 4% + rutile 2.5% From Kathryn Finnerty during NSCAD days. She recommended the blue variation.",
      "createdBy": "Glazy Admin",
      "source": "glazy.org",
      "url": "https://glazy.org/recipes/73"
    },
    {
      "id": 992,
      "code": "GLAZY-992",
      "name": "Base Steve's #2",
      "cone": "6",
      "surface": "Matte",
      "transparency": "",
      "atmosphere": "Oxidation",
      "subtype": "Glaze - White, Off-White",
      "ingredients": [
        {
          "material": "Kona F-4 feldspar",
          "amount": 42.9
        },
        {
          "material": "EP Kaolin",
          "amount": 17.2
        },
        {
          "material": "Barium Carbonate",
          "amount": 8.6
        },
        {
          "material": "Magnesium carbonate",
          "amount": 8.6
        },
        {
          "material": "Wollastonite",
          "amount": 8.6
        },
        {
          "material": "Silica",
          "amount": 8.5
        },
        {
          "material": "Strontium Carbonate",
          "amount": 5.7
        }
      ],
      "description": "Glaze Type: Mid-fire From Sally Brogden.",
      "createdBy": "Glazy Admin",
      "source": "glazy.org",
      "url": "https://glazy.org/recipes/992"
    },
    {
      "id": 348952,
      "code": "GLAZY-348952",
      "name": "Base stronium matt modificada",
      "cone": "6 - 9",
      "surface": "",
      "transparency": "",
      "atmosphere": "",
      "subtype": "Glaze",
      "ingredients": [
        {
          "material": "Nepheline Syenite",
          "amount": 60.0
        },
        {
          "material": "Kaolin",
          "amount": 12.0
        },
        {
          "material": "Silica",
          "amount": 12.0
        },
        {
          "material": "Strontium Carbonate",
          "amount": 8.0
        },
        {
          "material": "Wollastonite",
          "amount": 8.0
        }
      ],
      "description": "",
      "createdBy": "Focater",
      "source": "glazy.org",
      "url": "https://glazy.org/recipes/348952"
    },
    {
      "id": 83369,
      "code": "GLAZY-83369",
      "name": "Base T (1)",
      "cone": "6",
      "surface": "Glossy",
      "transparency": "Translucent",
      "atmosphere": "Oxidation",
      "subtype": "Glaze",
      "ingredients": [
        {
          "material": "0912_Albita Minasolo",
          "amount": 37.2
        },
        {
          "material": "Silica",
          "amount": 22.5
        },
        {
          "material": "Dolomite",
          "amount": 12.8
        },
        {
          "material": "Colemanite",
          "amount": 11.5
        },
        {
          "material": "Zinc Oxide",
          "amount": 5.4
        },
        {
          "material": "XXX 0935_Caulim Minasolo",
          "amount": 5.3
        },
        {
          "material": "Talc",
          "amount": 3.3
        },
        {
          "material": "Bentonite",
          "amount": 2.0
        }
      ],
      "description": "Esse esmalte foi baseado no TUI. Nesta tentativa, dobrei o boro e coloquei 1/10 Si e Al em 2,6. Est\u00e1 totalmente craquelado. 70% \u00e1gua - 30% CMC. N\u00e3o craquelou na argila Nova Terracota no cone 7.",
      "createdBy": "Marize Mello",
      "source": "glazy.org",
      "url": "https://glazy.org/recipes/83369"
    },
    {
      "id": 993,
      "code": "GLAZY-993",
      "name": "Base U",
      "cone": "6",
      "surface": "",
      "transparency": "",
      "atmosphere": "Oxidation",
      "subtype": "Glaze - White, Off-White",
      "ingredients": [
        {
          "material": "Whiting",
          "amount": 27.6
        },
        {
          "material": "Custer Feldspar",
          "amount": 27.2
        },
        {
          "material": "EP Kaolin",
          "amount": 22.6
        },
        {
          "material": "Zinc Oxide",
          "amount": 12.8
        },
        {
          "material": "Silica",
          "amount": 8.2
        },
        {
          "material": "Colemanite",
          "amount": 1.5
        }
      ],
      "description": "",
      "createdBy": "Glazy Admin",
      "source": "glazy.org",
      "url": "https://glazy.org/recipes/993"
    },
    {
      "id": 994,
      "code": "GLAZY-994",
      "name": "Base Van Gilder",
      "cone": "6",
      "surface": "Glossy",
      "transparency": "Transparent",
      "atmosphere": "Oxidation",
      "subtype": "Glaze - Clear",
      "ingredients": [
        {
          "material": "Custer Feldspar",
          "amount": 20.0
        },
        {
          "material": "EP Kaolin",
          "amount": 20.0
        },
        {
          "material": "Ferro Frit 3134",
          "amount": 20.0
        },
        {
          "material": "Silica",
          "amount": 20.0
        },
        {
          "material": "Wollastonite",
          "amount": 20.0
        }
      ],
      "description": "Glaze Type: Mid-fire",
      "createdBy": "Glazy Admin",
      "source": "glazy.org",
      "url": "https://glazy.org/recipes/994"
    },
    {
      "id": 335394,
      "code": "GLAZY-335394",
