Repository: MrSeldon/argilev2

File: data/glazes/glazy.json (part 31 of 315)
{
      "name": "Base_Hanny TP Brillante Cn5.5 (COL_G2926B)",
      "cone": "5 - 6",
      "surface": "Glossy",
      "transparency": "Transparent",
      "atmosphere": "Oxidation",
      "subtype": "Glaze - Clear",
      "ingredients": [
        {
          "material": "Caolin Nacional JM325",
          "amount": 26.8
        },
        {
          "material": "Frit Boron Alcaline P830",
          "amount": 24.9
        },
        {
          "material": "National Feldspar Colombia M325",
          "amount": 21.3
        },
        {
          "material": "Silica",
          "amount": 14.6
        },
        {
          "material": "Whiting",
          "amount": 10.7
        },
        {
          "material": "Talc",
          "amount": 1.7
        }
      ],
      "description": "Este esmalte fue desarrollado a partir de una base transparente brillante para Cn6 de: https://digitalfire.com/recipe/g2926b. Se cambiaron los materiales para incluir materiales disponibles en Colombia a partir de la misma f\u00f3rmula de Seger y se ajust\u00f3 el ratio Si/Al. Agregar agua al 85% del peso seco, y a continuaci\u00f3n ajustar su gravedad espec\u00edfica a 1.44 g/ml adicionando agua a necesidad. Luego de ajustar la densidad, necesita adicionar soluci\u00f3n saturada de Sales de Epsom Compatible con pastas blanca ceniza 1180\u00b0C, amarilla, negra JP para Conos 5 (1186\u00b0C), 5.5. (1203\u00b0C), 6 (1222, 1243\u00b0C) //// This glaze was developed based on: Cone 6 Whiteware/Porcelain Transparent Base Glaze from https://digitalfire.com/recipe/g2926b. The materials were changed to include locally available materials in Colombia while using the same UMF, and the Si/Al ratio was adjusted to 8. Add water to 85% of the dry weight, then adjust its specific gravity to 1.44 g/ml by adding water as needed. After adjusting the density, you need to add a saturated solution of Epsom salts. Compatible with white ash clay bodies at 1180\u00b0C, yellow, and black Colombian provider at Cones 5 (1186\u00b0C), 5.5. (1203\u00b0C), 6 (1222, 1243\u00b0C).",
      "createdBy": "Hanny Callejas",
      "source": "glazy.org",
      "url": "https://glazy.org/recipes/335394"
    },
    {
      "id": 17549,
      "code": "GLAZY-17549",
      "name": "Basic Aerni Ash (Modified)",
      "cone": "7 - 10",
      "surface": "Smooth Matte",
      "transparency": "Opaque",
      "atmosphere": "Reduction",
      "subtype": "Glaze - Ash",
      "ingredients": [
        {
          "material": "Wood ash",
          "amount": 50.0
        },
        {
          "material": "Ball Clay",
          "amount": 12.5
        },
        {
          "material": "Custer Feldspar",
          "amount": 12.5
        },
        {
          "material": "Silica",
          "amount": 12.5
        },
        {
          "material": "Whiting",
          "amount": 12.5
        }
      ],
      "additionals": [
        {
          "material": "Red Iron Oxide",
          "amount": 3.0
        },
        {
          "material": "Cobalt Carbonate",
          "amount": 2.0
        },
        {
          "material": "Chrome Oxide",
          "amount": 1.0
        }
      ],
      "description": "An ash glaze from John Britt's Cone 10 glaze book, page 162, Ash section. The modification was derived from a teapot's description on page 163. I really like that photo and one day I'll figure out how to apply this glaze so that rivulets from, perhaps with a spray gun. Interesting note: The type of ash you use will alter what this glaze ends up looking like. I used nutrient poor mesquite and pecan ash from wood firings, Bill Kitt used Red Oak and Ash tree ash, from Virginia. I've been very impressed with apple tree ash and would love to see a trial with that!",
      "createdBy": "Sid Henderson",
      "source": "glazy.org",
      "url": "https://glazy.org/recipes/17549"
    },
    {
      "id": 6302,
      "code": "GLAZY-6302",
      "name": "Basic Black",
      "cone": "4",
      "surface": "Glossy",
      "transparency": "Opaque",
      "atmosphere": "Oxidation",
      "subtype": "Glaze - Iron",
      "ingredients": [
        {
          "material": "Refined Overberg Earthenware",
          "amount": 50.0
        },
        {
          "material": "Frit FSB 510",
          "amount": 22.8
        },
        {
          "material": "Wollastonite",
          "amount": 20.0
        },
        {
          "material": "Nepheline Syenite, North Cape",
          "amount": 4.7
        },
        {
          "material": "Silica",
          "amount": 2.5
        }
      ],
      "additionals": [
        {
          "material": "Red Iron Oxide",
          "amount": 10.0
        }
      ],
      "description": "Reliable black iron glaze. In direct sunlight, small clusters of yellowish crystals are visible in the glaze. I mix this to a specific gravity of about 1.45, and flocculate with Epsom salts. It applies well, and doesn't tend to crawl, despite the high clay content. Produces good mottling when layered under Opaque White #1, Blanco R4.2 and PSM 2. Crazes on the earthenware I use, but this can be eliminated by adding 5% Silica.",
      "createdBy": "Pieter Mostert",
      "source": "glazy.org",
      "url": "https://glazy.org/recipes/6302"
    },
    {
      "id": 6214,
      "code": "GLAZY-6214",
      "name": "Basic Celadon",
      "cone": "5 - 7",
      "surface": "Semi-glossy",
      "transparency": "Translucent",
      "atmosphere": "Reduction",
      "subtype": "Glaze - Iron - Celadon",
      "ingredients": [
        {
          "material": "Potash Feldspar",
          "amount": 25.0
        },
        {
          "material": "Silica",
          "amount": 25.0
        },
        {
          "material": "Whiting",
          "amount": 25.0
        },
        {
          "material": "Tinkar Z",
          "amount": 25.0
        }
      ],
      "additionals": [
        {
          "material": "Red Iron Oxide",
          "amount": 3.0
        },
        {
          "material": "Bentonite",
          "amount": 2.0
        }
      ],
      "description": "Receta b\u00e1sica 25x4 (feldespato/carbonato de calcio/arcilla/cuarzo) encontrada en el libro de Britt. Atenti: la ausencia de boro sugiere que se trata de una receta para cono 10 y podr\u00eda estar infracocida a cono 6, comprometiendo su durabilidad. Bajar la cantidad de ox de hierro para obtener el cl\u00e1sico celad\u00f3n claro mantecoso. Es la misma receta b\u00e1sica que Blue Les's para cono 10 https://glazy.org/recipes/156 y Basic Clear https://glazy.org/recipes/10161 para conos 5/7 Basic recipe 25x4 (feldspar/whiting/clay/silica), from Midfire Britt's book. Attention: boron absence suggest that this is a recipe for cone 10 and could be underfired at cone 6. Lower the Rio % for more light/buttery celadon type. Same recipe as Blue Les's listed for cone 10 https://glazy.org/recipes/156 and Basic Clear https://glazy.org/recipes/10161 for cones 5/7 Tinkar Z: local Ball Clay",
      "createdBy": "Clara Giorello",
      "source": "glazy.org",
      "url": "https://glazy.org/recipes/6214"
    },
    {
      "id": 17320,
      "code": "GLAZY-17320",
      "name": "Basic Soda Slip w/ cobalt",
      "cone": "10 - 12",
      "surface": "",
      "transparency": "",
      "atmosphere": "Salt & Soda, Wood",
      "subtype": "Slip & Engobe",
      "ingredients": [
        {
          "material": "Helmer Kaolin",
          "amount": 80.0
        },
        {
          "material": "Nepheline Syenite",
          "amount": 10.0
        },
        {
          "material": "Silica",
          "amount": 10.0
        }
      ],
      "additionals": [
        {
          "material": "Cobalt Carbonate",
          "amount": 1.0
        }
      ],
      "description": "",
      "createdBy": "Jared Green",
      "source": "glazy.org",
      "url": "https://glazy.org/recipes/17320"
    },
    {
      "id": 12270,
      "code": "GLAZY-12270",
      "name": "Basic Water Blue (Wright's)",
      "cone": "1 - 10",
      "surface": "Glossy",
      "transparency": "Translucent",
      "atmosphere": "Oxidation",
      "subtype": "Glaze - Turquoise",
      "ingredients": [
        {
          "material": "Ferro Frit 3110",
          "amount": 59.0
        },
        {
          "material": "Silica",
          "amount": 17.0
        },
        {
          "material": "EP Kaolin",
          "amount": 12.0
        },
        {
          "material": "Strontium Carbonate",
          "amount": 9.0
        },
        {
          "material": "Lithium Carbonate",
          "amount": 3.0
        }
      ],
      "additionals": [
        {
          "material": "Copper Carbonate",
          "amount": 5.0
        },
        {
          "material": "Bentonite",
          "amount": 2.0
        }
      ],
      "description": "I recently took this to 10 oxidation with minimal runs :) It crazed only a little as opposed to more at cooler temps. Color is the same.",
      "createdBy": "Ginger",
      "source": "glazy.org",
      "url": "https://glazy.org/recipes/12270"
    },
    {
      "id": 4827,
      "code": "GLAZY-4827",
      "name": "Basic White",
      "cone": "10",
      "surface": "",
      "transparency": "",
      "atmosphere": "Oxidation, Reduction",
      "subtype": "Glaze - White, Off-White",
      "ingredients": [
        {
          "material": "Potash Feldspar",
          "amount": 53.8
        },
        {
          "material": "Ball Clay",
          "amount": 19.2
        },
        {
          "material": "Whiting",
          "amount": 19.2
        },
        {
          "material": "EP Kaolin",
          "amount": 4.6
        },
        {
          "material": "Zinc Oxide",
          "amount": 3.2
        }
      ],
      "description": "This recipe was imported from Louis Katz's Hyperglaze database available on his website: http://falcon.tamucc.edu/lkatz/allglazes.txt More information about Louis Katz can be found on his website, http://www.louiskatz.net/ Louis Katz Notes: I am not a safety expert and any information contained in this file about safety should be ignored in favor of advice from experts. All of the materials in all glazes are potentially hazardous. All of these glaze recipes are given without any representation of accuracy or safety. They may work, they may not. They may be safe when fired or they may not. All of the materials used in them have hazards associated with them. You must be have sufficient training in the hazards before you use the the materials. You will have to determine the suitability and safety for your use. Do not assume that a lack of a warning about a material means that it is safe. Cone: 10 Color: White Firing: Ox. or Red. Recipe: Percent Batch Whiting 19.20 19.20 Zinc Oxide 3.20 3.20 Potash Feldspar 53.80 53.80 Ball Clay 19.20 19.20 EPK 4.60 4.60 Totals: 100.00 % 100.00 gm",
      "createdBy": "Glazy Admin",
      "source": "glazy.org",
      "url": "https://glazy.org/recipes/4827"
    },
    {
      "id": 32333,
      "code": "GLAZY-32333",
      "name": "Basic White",
      "cone": "12 - 13",
      "surface": "",
      "transparency": "",
      "atmosphere": "Reduction",
      "subtype": "Glaze",
      "ingredients": [
        {
          "material": "Potash Feldspar",
          "amount": 46.0
        },
        {
          "material": "Whiting",
          "amount": 16.0
        },
        {
          "material": "EP Kaolin",
          "amount": 15.0
        },
        {
          "material": "Talc",
          "amount": 13.0
        },
        {
          "material": "Silica",
          "amount": 10.0
        }
      ],
      "additionals": [
        {
          "material": "Bentonite",
          "amount": 2.0
        }
      ],
      "description": "From \"Pine Mills Pottery\" (Gary and Daphne Hatcher), Ceramics Monthly, April 1987 For Blue: 0.5% Cobalt Oxide, 0.75% Red Iron Oxide Copper Red: 1.5% Tin Oxide, 1.5% Copper Oxide Black Purple: 4.5% Cobalt Oxide, 3% Manganese Dioxide",
      "createdBy": "Glazy Admin",
      "source": "glazy.org",
      "url": "https://glazy.org/recipes/32333"
    },
    {
      "id": 132464,
      "code": "GLAZY-132464",
      "name": "basic white (D. Emms) (mjk_V2)",
      "cone": "6 - 7",
      "surface": "Glossy",
      "transparency": "",
      "atmosphere": "Oxidation",
      "subtype": "Glaze - Clear",
      "ingredients": [
        {
          "material": "Potash Feldspar",
          "amount": 32.0
        },
        {
          "material": "Ferro Frit 3134",
          "amount": 27.2
        },
        {
          "material": "Silica",
          "amount": 18.4
        },
        {
          "material": "Kaolin",
          "amount": 16.6
        },
        {
          "material": "Whiting",
          "amount": 5.8
        }
      ],
      "description": "original from DEREK EMMS adapted to the raw materials I have in the studio (mijoka) green ==> + copper oxide 5 blue ==> + cobalt oxide 2.5",
      "createdBy": "mijoka",
      "source": "glazy.org",
      "url": "https://glazy.org/recipes/132464"
    },
    {
      "id": 4682,
      "code": "GLAZY-4682",
      "name": "Basic White Slip",
      "cone": "04 - 02",
      "surface": "",
      "transparency": "",
      "atmosphere": "Oxidation, Reduction",
      "subtype": "Slip & Engobe - Slip",
      "ingredients": [
        {
          "material": "Ball Clay",
          "amount": 45.0
        },
        {
          "material": "Talc",
          "amount": 30.0
        },
        {
          "material": "Calcined Kaolin",
          "amount": 15.0
        },
        {
          "material": "Ferro Frit 3124",
          "amount": 10.0
        }
      ],
      "description": "This recipe was imported from Louis Katz's Hyperglaze database available on his website: http://falcon.tamucc.edu/lkatz/allglazes.txt More information about Louis Katz can be found on his website, http://www.louiskatz.net/ Louis Katz Notes: I am not a safety expert and any information contained in this file about safety should be ignored in favor of advice from experts. All of the materials in all glazes are potentially hazardous. All of these glaze recipes are given without any representation of accuracy or safety. They may work, they may not. They may be safe when fired or they may not. All of the materials used in them have hazards associated with them. You must be have sufficient training in the hazards before you use the the materials. You will have to determine the suitability and safety for your use. Do not assume that a lack of a warning about a material means that it is safe. Cone: 04 03 02 Color: white Surface texture: slip Firing: Ox. or Red. Recipe: Percent Batch talc 30.00 30.00 ball clay 45.00 45.00 calcined kaolin 15.00 15.00 Ferro Frit 3124 10.00 10.00 Totals: 100.00 % 100.00 gm Comments: The S.P June 1983 p. 32",
      "createdBy": "Glazy Admin",
      "source": "glazy.org",
      "url": "https://glazy.org/recipes/4682"
    },
    {
      "id": 43246,
      "code": "GLAZY-43246",
      "name": "Basic Wood Ash Glaze",
      "cone": "10",
      "surface": "",
      "transparency": "",
      "atmosphere": "Reduction",
      "subtype": "Glaze - Ash",
      "ingredients": [
        {
          "material": "Hardwood ash",
          "amount": 50.0
        },
        {
          "material": "Ball Clay",
          "amount": 12.5
        },
        {
          "material": "Feldspar",
          "amount": 12.5
        },
        {
          "material": "Silica",
          "amount": 12.5
        },
        {
          "material": "Whiting",
          "amount": 12.5
        }
      ],
      "description": "From Virginia Scotchie's Clay and Glaze Compendium",
      "createdBy": "Glazy Admin",
      "source": "glazy.org",
      "url": "https://glazy.org/recipes/43246"
    },
    {
      "id": 171912,
      "code": "GLAZY-171912",
      "name": "Bas\u00e1lice D076",
      "cone": "4 - 5 1/2",
      "surface": "Semi-glossy",
      "transparency": "Opaque",
      "atmosphere": "Oxidation",
      "subtype": "Glaze",
      "ingredients": [
        {
          "material": "Basalto Tob\u00edas Ober\u00e1 - Misiones Arg.",
          "amount": 80.0
        },
        {
          "material": "Silica",
          "amount": 20.0
        }
      ],
      "additionals": [
        {
          "material": "Bentonite",
          "amount": 1.5
        }
      ],
      "description": "Sin arcillas es de dif\u00edcil aplicaci\u00f3n.",
      "createdBy": "Mart\u00edn Rolando",
      "source": "glazy.org",
      "url": "https://glazy.org/recipes/171912"
    },
    {
      "id": 6658,
      "code": "GLAZY-6658",
      "name": "Bate's Glossy Clear",
      "cone": "6",
      "surface": "",
      "transparency": "Transparent",
      "atmosphere": "",
      "subtype": "Glaze",
      "ingredients": [
        {
          "material": "NC-4 Feldspar",
          "amount": 35.0
        },
        {
          "material": "Silica",
          "amount": 22.0
        },
        {
          "material": "Gerstley Borate",
          "amount": 18.0
        },
        {
          "material": "EP Kaolin",
          "amount": 10.0
        },
        {
          "material": "Strontium Carbonate",
          "amount": 8.0
        },
        {
          "material": "Whiting",
          "amount": 8.0
        }
      ],
      "description": "Works well with colorants but crazes on all ^6 Standard clays. I have not tested it on others. It is well above the 'crazing' window but doesn't seem to care.",
      "createdBy": "Ceramic Recipes",
      "source": "glazy.org",
      "url": "https://glazy.org/recipes/6658"
    },
    {
      "id": 31339,
      "code": "GLAZY-31339",
      "name": "Bates Clear",
      "cone": "6 - 11",
      "surface": "Semi-glossy",
      "transparency": "Transparent",
      "atmosphere": "",
      "subtype": "Glaze - Clear",
      "ingredients": [
        {
          "material": "Minspar 200",
          "amount": 35.0
        },
        {
          "material": "Silica",
          "amount": 21.0
        },
        {
          "material": "Gerstley Borate",
          "amount": 18.0
        },
        {
          "material": "EP Kaolin",
          "amount": 10.0
        },
        {
          "material": "Whiting",
          "amount": 8.0
        }
      ],
      "description": "Cone 6-10 clear glaze. Very runny at 10.",
      "createdBy": "HP Bloomer IV",
      "source": "glazy.org",
      "url": "https://glazy.org/recipes/31339"
    },
    {
      "id": 2454,
      "code": "GLAZY-2454",
      "name": "Bates Matte",
      "cone": "6",
      "surface": "Semi-glossy",
      "transparency": "",
      "atmosphere": "Reduction",
      "subtype": "Glaze - Matte",
      "ingredients": [
        {
          "material": "Nepheline Syenite",
          "amount": 39.0
        },
        {
          "material": "Barium Carbonate",
          "amount": 15.0
        },
        {
          "material": "Wollastonite",
          "amount": 15.0
        },
        {
          "material": "Silica",
          "amount": 11.0
        },
        {
          "material": "EP Kaolin",
          "amount": 10.0
        },
        {
          "material": "Gerstley Borate",
          "amount": 10.0
        }
      ],
      "description": "Source/Alternate names: Ceramic Arts Buyers Guide, 2007 Wayne Bates Source/Alternate names: same oxides as Reduction Matte White Firing Notes: cool maximum rate to 900C hold 1 hour Notes: Alisa Clausen: Semi gloss, translucent glaze.",
      "createdBy": "Glazy Admin",
      "source": "glazy.org",
      "url": "https://glazy.org/recipes/2454"
    },
    {
      "id": 2456,
      "code": "GLAZY-2456",
      "name": "Bates R1002 Satin Matte Clear",
      "cone": "6",
      "surface": "Glossy",
      "transparency": "",
      "atmosphere": "Oxidation",
      "subtype": "Glaze - Clear",
      "ingredients": [
        {
          "material": "Nepheline Syenite",
          "amount": 35.0
        },
        {
          "material": "Silica",
          "amount": 19.0
        },
        {
          "material": "Strontium Carbonate",
          "amount": 14.0
        },
        {
          "material": "Wollastonite",
          "amount": 14.0
        },
        {
          "material": "EP Kaolin",
          "amount": 9.0
        },
        {
          "material": "Gerstley Borate",
          "amount": 9.0
        }
      ],
      "description": "Source/Alternate names: Ceramic Arts Buyers Guide, 2007 Wayne Bates Firing Notes: cool maximum rate to 900C hold 1 hour Notes: Alisa Clausen: Gloss, translucent glaze.",
      "createdBy": "Glazy Admin",
      "source": "glazy.org",
      "url": "https://glazy.org/recipes/2456"
    },
    {
      "id": 2455,
      "code": "GLAZY-2455",
      "name": "Bates Shiny Clear, Clear GTB",
      "cone": "6",
      "surface": "Glossy",
      "transparency": "",
      "atmosphere": "",
      "subtype": "Glaze - Clear",
      "ingredients": [
        {
          "material": "Nepheline Syenite",
          "amount": 39.0
        },
        {
          "material": "Gerstley Borate",
          "amount": 27.0
        },
        {
          "material": "Silica",
          "amount": 18.0
        },
        {
          "material": "EP Kaolin",
          "amount": 8.0
        },
        {
          "material": "Whiting",
          "amount": 8.0
        }
      ],
      "description": "Source/Alternate names: Ceramic Arts Buyers Guide, 2007 Wayne Bates Firing Notes: cool maximum rate to 900C hold 1 hour Significant Flaw: crazing Notes: Alisa Clausen: Gloss, translucent glaze. Badly crazed on my clay body. Slips (use GTB over these)(Coppen Light is a ball clay from HC Spinks) UBL-33 Black Coppen Light 50 Frit 3134 20 Mason 6600 30 UBL-18 Blue Black Coppen Light 50 Neph Sy 10 Mason 6616 30 Wollastonite 10 UBL-17 Seal Brown Coppen Light 40 Neph Sy 20 Mason 6152 30 Wollastonite 10 UB-20 Cobalt Blue Coppen Light 60 Flint 20 Mason 6316 20 UPR-13 Pansy Purple Coppen Light 40 Neph Sy 10 Mason 6385 37.5 Wollastonite 12.5 UB-18 Teal Blue Coppen Light 60 Frit 3134 30 Mason 6305 10 UG-35 French Green Coppen Light 50 Frit 3134 15 Wollastonite 10 Mason 6219 25 UG-13 Coppen Green Coppen Light 40 Neph Sy 30 Copper Carb 15 Flint 10 Wollastonite 5 UG-18 Deep Turquoise Coppen Light 40 Neph Sy 10 Mason 6390 40 Wollastonite 10 UR-21 Crimson Coppen Light 40 Frit 3134 20 Mason 6006 30 Wollastonite 10 UPR-27 Lavender Coppen Light 50 Frit 3134 30 Mason 6319 20 UY-28 TYitanium Yellow Coppen Light 50 Neph Sy 10 Frit 3134 10 Mason 6485 30 UY-24 Yellow Coppen Light 50 Neph Sy 12.5 Mason 6481 25 Wollastonite 12.5 UP-45 Hot Pink Coppen Light 50 Frit 3134 30 Mason 6020 20 UP-33 Coral Coppen Light 50 Frit 3134 30 Neph Sy 5 Mason 6090 35 UGR-9 Gray Coppen Light 40 Neph Sy 5 Wollastonite 10 Frit 3134 5 Mason 6530 40 UW-1 White Coppen Light 30 Neph Sy 20 Frit 3134 10 Wollastonite 10 Mason 6700 30 submitted by: Jonathan Kaplan source for original recipe: Wayne Bates",
      "createdBy": "Glazy Admin",
      "source": "glazy.org",
      "url": "https://glazy.org/recipes/2455"
    },
    {
      "id": 4828,
      "code": "GLAZY-4828",
      "name": "Bathroom White Glaze",
      "cone": "10 - 11",
      "surface": "",
      "transparency": "",
      "atmosphere": "Oxidation, Reduction",
      "subtype": "Glaze - White, Off-White",
      "ingredients": [
        {
          "material": "Custer Feldspar (1989)",
          "amount": 58.4
        },
        {
          "material": "Silica",
          "amount": 20.8
        },
        {
          "material": "Whiting",
          "amount": 16.0
        },
        {
          "material": "EP Kaolin",
          "amount": 4.8
        }
      ],
      "additionals": [
        {
          "material": "Superpax",
          "amount": 7.8
        },
        {
          "material": "Tin Oxide",
          "amount": 3.3
        }
      ],
      "description": "This recipe was imported from Louis Katz's Hyperglaze database available on his website: http://falcon.tamucc.edu/lkatz/allglazes.txt More information about Louis Katz can be found on his website, http://www.louiskatz.net/ Louis Katz Notes: I am not a safety expert and any information contained in this file about safety should be ignored in favor of advice from experts. All of the materials in all glazes are potentially hazardous. All of these glaze recipes are given without any representation of accuracy or safety. They may work, they may not. They may be safe when fired or they may not. All of the materials used in them have hazards associated with them. You must be have sufficient training in the hazards before you use the the materials. You will have to determine the suitability and safety for your use. Do not assume that a lack of a warning about a material means that it is safe. Cone: 10 11 Color: white Firing: Ox. or Red. Recipe: Percent Batch Whiting 16.00 16.00 Custer Feldspar 58.40 58.40 EPK 4.80 4.80 Flint 20.80 20.80 Totals: 100.00 % 100.00 gm Also add: Superpax 7.80 7.80 Tin Oxide 3.30 3.30 Comments: reduction trail over brushed on base glazes CM 05-94 p.40",
      "createdBy": "Glazy Admin",
      "source": "glazy.org",
      "url": "https://glazy.org/recipes/4828"
    },
    {
      "id": 82561,
      "code": "GLAZY-82561",
      "name": "Bathyscaphe",
      "cone": "6",
      "surface": "Matte",
      "transparency": "Opaque",
      "atmosphere": "Oxidation",
      "subtype": "Glaze - Iron",
      "ingredients": [
        {
          "material": "\u041a\u0430\u043e\u043b\u0438\u043d \u043a\u0430\u043b\u044c\u0446\u0438\u043d\u0438\u0440\u043e\u0432\u0430\u043d\u043d\u044b\u0439 \u041c\u0418\u041a\u0410\u041e",
          "amount": 31.39
        },
        {
          "material": "\u041d\u0435\u0444\u0435\u043b\u0438\u043d-\u0441\u0438\u0435\u043d\u0438\u0442 Spectrum 45, S-4832",
          "amount": 26.61
        },
        {
          "material": "\u0422\u0430\u043b\u044c\u043a",
          "amount": 13.19
        },
        {
          "material": "\u0423\u043b\u0435\u043a\u0441\u0438\u0442 (\u0425\u0438\u043c\u043f\u044d\u043a)",
          "amount": 11.44
        },
        {
          "material": "\u041a\u0432\u0430\u0440\u0446\u0435\u0432\u0430\u044f \u043c\u0443\u043a\u0430 Silverbond 15",
          "amount": 9.12
        },
        {
          "material": "\u041c\u0435\u043b",
          "amount": 8.25
        }
      ],
      "additionals": [
        {
          "material": "Iron oxide",
          "amount": 11.0
        }
      ],
      "description": "",
      "createdBy": "Kseniya",
      "source": "glazy.org",
      "url": "https://glazy.org/recipes/82561"
    },
    {
      "id": 44252,
      "code": "GLAZY-44252",
      "name": "Batz Majolica",
      "cone": "04 - 03",
      "surface": "",
      "transparency": "",
      "atmosphere": "Oxidation",
      "subtype": "Glaze - Majolica",
      "ingredients": [
        {
          "material": "Ferro Frit 3124",
          "amount": 100.0
        },
        {
          "material": "Zircopax",
          "amount": 20.0
        },
        {
          "material": "EP Kaolin",
          "amount": 15.0
        },
        {
          "material": "Barium Carbonate",
          "amount": 4.0
        }
      ],
      "description": "From Virginia Scotchie's Clay and Glaze Compendium",
      "createdBy": "Glazy Admin",
      "source": "glazy.org",
      "url": "https://glazy.org/recipes/44252"
    },
    {
      "id": 35582,
      "code": "GLAZY-35582",
      "name": "Batz Mod",
      "cone": "06 - 03",
      "surface": "Semi-glossy",
      "transparency": "Transparent",
      "atmosphere": "Oxidation",
      "subtype": "Glaze - Clear",
      "ingredients": [
        {
          "material": "Ferro Frit 3124",
          "amount": 86.0
        },
        {
          "material": "Kaolin",
          "amount": 10.35
        }
      ],
      "additionals": [
        {
          "material": "Bentonite",
          "amount": 10.0
        }
      ],
      "description": "I removed the 3.65 % Barium Carbonate from the original recipe as I thought it was basically there to push the alkaline colour response. It did not affect the surface or transparency. Removing the Barium did not affect the colour response either as it is very alkaline with the Calcium Borate frit. This glaze isn't cheap, but it does work very reliably.",
      "createdBy": "Chris Donnelly",
      "source": "glazy.org",
      "url": "https://glazy.org/recipes/35582"
    },
    {
      "id": 43288,
      "code": "GLAZY-43288",
      "name": "Bauer Clear Glaze",
      "cone": "9 - 10",
      "surface": "",
      "transparency": "",
      "atmosphere": "",
      "subtype": "Glaze - Clear",
      "ingredients": [
        {
          "material": "Cornwall Stone",
          "amount": 72.73
        },
        {
          "material": "Whiting",
          "amount": 18.18
        },
        {
          "material": "Bentonite",
          "amount": 3.03
        },
        {
          "material": "Gerstley Borate",
          "amount": 3.03
        },
        {
          "material": "Zinc Oxide",
          "amount": 3.03
        }
      ],
      "description": "From Virginia Scotchie's Clay and Glaze Compendium",
      "createdBy": "Glazy Admin",
      "source": "glazy.org",
      "url": "https://glazy.org/recipes/43288"
    },
    {
      "id": 99648,
      "code": "GLAZY-99648",
      "name": "Bauer Orange Flashing Slip",
      "cone": "8 - 13",
      "surface": "",
      "transparency": "",
      "atmosphere": "Wood, Salt & Soda",
      "subtype": "Slip & Engobe - Slip",
      "ingredients": [
        {
          "material": "EP Kaolin",
          "amount": 46.82
        },
        {
          "material": "Kentucky OM #4 Ball Clay",
          "amount": 46.82
        },
        {
          "material": "Borax",
          "amount": 6.36
        }
      ],
      "additionals": [
        {
          "material": "Zircopax",
          "amount": 11.73
        }
      ],
      "description": "",
      "createdBy": "IU Southeast Ceramics",
      "source": "glazy.org",
      "url": "https://glazy.org/recipes/99648"
    },
    {
      "id": 257101,
      "code": "GLAZY-257101",
      "name": "Bauer slip",
      "cone": "10",
      "surface": "",
      "transparency": "",
      "atmosphere": "Salt & Soda",
      "subtype": "Slip & Engobe - Slip",
      "ingredients": [
        {
          "material": "Ball Clay",
          "amount": 42.0
        },
        {
          "material": "Kaolin",
          "amount": 42.0
        },
        {
          "material": "Zircopax",
          "amount": 10.0
        },
        {
          "material": "Nepheline Syenite",
          "amount": 6.0
        }
      ],
      "description": "",
      "createdBy": "Ben Cole",
      "source": "glazy.org",
      "url": "https://glazy.org/recipes/257101"
    },
    {
      "id": 4605,
      "code": "GLAZY-4605",
      "name": "BAUER'S CLEAR",
      "cone": "10",
      "surface": "Glossy",
      "transparency": "",
      "atmosphere": "Reduction",
      "subtype": "Glaze - Clear",
      "ingredients": [
        {
          "material": "Cornwall Stone",
          "amount": 72.7
        },
        {
          "material": "Whiting",
          "amount": 18.3
        },
        {
          "material": "Bentonite",
          "amount": 3.0
        },
        {
          "material": "Gerstley Borate",
          "amount": 3.0
        },
        {
          "material": "Zinc Oxide",
          "amount": 3.0
        }
      ],
      "additionals": [
        {
          "material": "Red Iron Oxide",
          "amount": 1.0
        }
      ],
      "description": "This recipe was imported from Louis Katz's Hyperglaze database available on his website: http://falcon.tamucc.edu/lkatz/allglazes.txt More information about Louis Katz can be found on his website, http://www.louiskatz.net/ Louis Katz Notes: I am not a safety expert and any information contained in this file about safety should be ignored in favor of advice from experts. All of the materials in all glazes are potentially hazardous. All of these glaze recipes are given without any representation of accuracy or safety. They may work, they may not. They may be safe when fired or they may not. All of the materials used in them have hazards associated with them. You must be have sufficient training in the hazards before you use the the materials. You will have to determine the suitability and safety for your use. Do not assume that a lack of a warning about a material means that it is safe. Cone: 10 Color: bluish celadon Testing: Tested Surface texture: shiny Firing: Reduction Glaze type: Ca MidRoad Recipe: Percent Batch Cornwall Stone 72.70 72.70 Whiting 18.30 18.30 Gerstley Borate 3.00 3.00 Zinc Oxide 3.00 3.00 Bentonite 3.00 3.00 Totals: 100.00 % 100.00 Gm Also add: Red Iron Oxide 1.00 1.00 Comments: Use thinly on porcelain. Good with oxide washes applied over glaze. better without Iron 12/95 Leave Out Iron 4/96 Nice clear glaze, stable onless too thick",
      "createdBy": "Glazy Admin",
      "source": "glazy.org",
      "url": "https://glazy.org/recipes/4605"
    },
    {
      "id": 4606,
      "code": "GLAZY-4606",
      "name": "BAUER'S red",
      "cone": "10",
      "surface": "Glossy",
      "transparency": "",
      "atmosphere": "Reduction",
      "subtype": "Glaze - Red - Copper",
      "ingredients": [
        {
          "material": "Cornwall Stone",
          "amount": 71.97
        },
        {
          "material": "Whiting",
          "amount": 18.12
        },
        {
          "material": "Bentonite",
          "amount": 2.97
        },
        {
          "material": "Gerstley Borate",
          "amount": 2.97
        },
        {
          "material": "Zinc Oxide",
          "amount": 2.97
        },
        {
          "material": "Copper Carbonate",
          "amount": 0.5
        },
        {
          "material": "Tin Oxide",
          "amount": 0.5
        }
      ],
      "description": "This recipe was imported from Louis Katz's Hyperglaze database available on his website: http://falcon.tamucc.edu/lkatz/allglazes.txt More information about Louis Katz can be found on his website, http://www.louiskatz.net/ Louis Katz Notes: I am not a safety expert and any information contained in this file about safety should be ignored in favor of advice from experts. All of the materials in all glazes are potentially hazardous. All of these glaze recipes are given without any representation of accuracy or safety. They may work, they may not. They may be safe when fired or they may not. All of the materials used in them have hazards associated with them. You must be have sufficient training in the hazards before you use the the materials. You will have to determine the suitability and safety for your use. Do not assume that a lack of a warning about a material means that it is safe. Cone: 10 Color: SemiOpaque Red Testing: Tested Surface texture: shiny Semi-Gloss Firing: Reduction Glaze type: Ca MidRoad Recipe: Percent Batch Cornwall Stone 71.97 632.6 Whiting 18.12 159.3 Gertsley Borate 2.97 26.1 Zinc Oxide 2.97 26.1 Bentonite 2.97 26.1 Copper Carbonate 0.50 4.4 tin oxide 0.50 4.4 Totals: 100.00 % 879.0 Gm Comments: Fires Red or Clear, may fire green in underfired oxidation. Use thick for red. Must be seived. Not the brightest red in the world, but has been reliable.",
      "createdBy": "Glazy Admin",
      "source": "glazy.org",
      "url": "https://glazy.org/recipes/4606"
    },
    {
      "id": 4829,
      "code": "GLAZY-4829",
      "name": "Bauers Clear Revised 1",
      "cone": "10",
      "surface": "Glossy",
      "transparency": "",
      "atmosphere": "Oxidation, Reduction",
      "subtype": "Glaze - Clear",
      "ingredients": [
        {
          "material": "Custer Feldspar (1989)",
          "amount": 47.67
        },
        {
          "material": "Whiting",
          "amount": 19.33
        },
        {
          "material": "Silica",
          "amount": 14.02
        },
        {
          "material": "Ball Clay",
          "amount": 11.54
        },
        {
          "material": "Pemco Frit P-54",
          "amount": 3.54
        },
        {
          "material": "Zinc Oxide",
          "amount": 2.94
        },
        {
          "material": "Bone Ash",
          "amount": 0.95
        }
      ],
      "additionals": [
        {
          "material": "Red Iron Oxide",
          "amount": 0.5
        }
      ],
      "description": "This recipe was imported from Louis Katz's Hyperglaze database available on his website: http://falcon.tamucc.edu/lkatz/allglazes.txt More information about Louis Katz can be found on his website, http://www.louiskatz.net/ Louis Katz Notes: I am not a safety expert and any information contained in this file about safety should be ignored in favor of advice from experts. All of the materials in all glazes are potentially hazardous. All of these glaze recipes are given without any representation of accuracy or safety. They may work, they may not. They may be safe when fired or they may not. All of the materials used in them have hazards associated with them. You must be have sufficient training in the hazards before you use the the materials. You will have to determine the suitability and safety for your use. Do not assume that a lack of a warning about a material means that it is safe. Cone: 10 Surface texture: shiny glossy Firing: Ox. or Red. Recipe: Percent Batch Frit P-54 3.54 496 bone ash 0.95 133 Custer Feldspar 47.67 6673 zinc oxide 2.94 412 ball clay 11.54 1615 whiting 19.33 2706 silica 14.02 1963 Totals: 100.00 % 13998 gm Also add: Red Iron Oxide 0.50 70 Comments: Good over slips when thin.",
      "createdBy": "Glazy Admin",
      "source": "glazy.org",
      "url": "https://glazy.org/recipes/4829"
    },
    {
      "id": 4830,
      "code": "GLAZY-4830",
      "name": "Bauers Clear Revised Blue Green",
      "cone": "10",
      "surface": "Glossy",
      "transparency": "",
      "atmosphere": "Oxidation, Reduction",
      "subtype": "Glaze - Green - Chrome",
      "ingredients": [
        {
          "material": "Custer Feldspar (1989)",
          "amount": 47.0
        },
        {
          "material": "Whiting",
          "amount": 19.0
        },
        {
          "material": "Silica",
          "amount": 14.0
        },
        {
          "material": "Ball Clay",
          "amount": 12.5
        },
        {
          "material": "Pemco Frit P-54",
          "amount": 3.5
        },
        {
          "material": "Zinc Oxide",
          "amount": 3.0
        },
        {
          "material": "Bone Ash",
          "amount": 1.0
        }
      ],
      "additionals": [
        {
          "material": "Chrome Oxide",
          "amount": 0.5
        },
        {
          "material": "Cobalt Carbonate",
          "amount": 0.5
        }
      ],
