Repository: MrSeldon/argilev2

File: data/glazes/glazy.json (part 32 of 315)
{
      "description": "This recipe was imported from Louis Katz's Hyperglaze database available on his website: http://falcon.tamucc.edu/lkatz/allglazes.txt More information about Louis Katz can be found on his website, http://www.louiskatz.net/ Louis Katz Notes: I am not a safety expert and any information contained in this file about safety should be ignored in favor of advice from experts. All of the materials in all glazes are potentially hazardous. All of these glaze recipes are given without any representation of accuracy or safety. They may work, they may not. They may be safe when fired or they may not. All of the materials used in them have hazards associated with them. You must be have sufficient training in the hazards before you use the the materials. You will have to determine the suitability and safety for your use. Do not assume that a lack of a warning about a material means that it is safe. Cone: 10 Surface texture: shiny glossy Firing: Ox. or Red. Recipe: Percent Batch Frit P-54 3.50 17.5 bone ash 1.00 5.0 Custer Feldspar 47.00 235.0 zinc oxide 3.00 15.0 ball clay 12.50 62.5 whiting 19.00 95.0 silica 14.00 70.0 Totals: 100.00 % 500.0 gm Also add: Cobalt Carbonate 0.50 2.5 Chrome Oxide 0.50 2.5 Comments: not a",
      "createdBy": "Glazy Admin",
      "source": "glazy.org",
      "url": "https://glazy.org/recipes/4830"
    },
    {
      "id": 4831,
      "code": "GLAZY-4831",
      "name": "Bauers Gooey Blue Green",
      "cone": "10",
      "surface": "Glossy",
      "transparency": "",
      "atmosphere": "Oxidation, Reduction",
      "subtype": "Glaze - Green - Chrome",
      "ingredients": [
        {
          "material": "Custer Feldspar (1989)",
          "amount": 47.67
        },
        {
          "material": "Whiting",
          "amount": 19.33
        },
        {
          "material": "Silica",
          "amount": 14.02
        },
        {
          "material": "Ball Clay",
          "amount": 11.54
        },
        {
          "material": "Pemco Frit P-54",
          "amount": 3.54
        },
        {
          "material": "Zinc Oxide",
          "amount": 2.94
        },
        {
          "material": "Bone Ash",
          "amount": 0.95
        }
      ],
      "additionals": [
        {
          "material": "Rutile",
          "amount": 2.0
        },
        {
          "material": "Chrome Oxide",
          "amount": 0.5
        },
        {
          "material": "Cobalt Carbonate",
          "amount": 0.5
        }
      ],
      "description": "This recipe was imported from Louis Katz's Hyperglaze database available on his website: http://falcon.tamucc.edu/lkatz/allglazes.txt More information about Louis Katz can be found on his website, http://www.louiskatz.net/ Louis Katz Notes: I am not a safety expert and any information contained in this file about safety should be ignored in favor of advice from experts. All of the materials in all glazes are potentially hazardous. All of these glaze recipes are given without any representation of accuracy or safety. They may work, they may not. They may be safe when fired or they may not. All of the materials used in them have hazards associated with them. You must be have sufficient training in the hazards before you use the the materials. You will have to determine the suitability and safety for your use. Do not assume that a lack of a warning about a material means that it is safe. Cone: 10 Surface texture: shiny glossy Firing: Ox. or Red. Recipe: Percent Batch Frit P-54 3.54 10.6 bone ash 0.95 2.8 Custer Feldspar 47.67 143.0 zinc oxide 2.94 8.8 ball clay 11.54 34.6 whiting 19.33 58.0 silica 14.02 42.1 Totals: 100.00 % 300.0 gm Also add: Cobalt Carbonate 0.5 1.5 Chrome Oxide 0.50 1.5 Rutile 2.00 6.0 Comments: based on Bauer's clear revised 1",
      "createdBy": "Glazy Admin",
      "source": "glazy.org",
      "url": "https://glazy.org/recipes/4831"
    },
    {
      "id": 4834,
      "code": "GLAZY-4834",
      "name": "BAUERS RED REVISED1",
      "cone": "10",
      "surface": "Glossy",
      "transparency": "",
      "atmosphere": "Oxidation, Reduction",
      "subtype": "Glaze - Red - Copper",
      "ingredients": [
        {
          "material": "Custer Feldspar (1989)",
          "amount": 49.27
        },
        {
          "material": "Whiting",
          "amount": 18.75
        },
        {
          "material": "Silica",
          "amount": 16.28
        },
        {
          "material": "Kaolin",
          "amount": 7.25
        },
        {
          "material": "Zinc Oxide",
          "amount": 2.94
        },
        {
          "material": "Gerstley Borate",
          "amount": 2.83
        },
        {
          "material": "Bone Ash",
          "amount": 0.95
        },
        {
          "material": "Dolomite",
          "amount": 0.75
        },
        {
          "material": "Copper Carbonate",
          "amount": 0.53
        },
        {
          "material": "Tin Oxide",
          "amount": 0.46
        }
      ],
      "description": "This recipe was imported from Louis Katz's Hyperglaze database available on his website: http://falcon.tamucc.edu/lkatz/allglazes.txt More information about Louis Katz can be found on his website, http://www.louiskatz.net/ Louis Katz Notes: I am not a safety expert and any information contained in this file about safety should be ignored in favor of advice from experts. All of the materials in all glazes are potentially hazardous. All of these glaze recipes are given without any representation of accuracy or safety. They may work, they may not. They may be safe when fired or they may not. All of the materials used in them have hazards associated with them. You must be have sufficient training in the hazards before you use the the materials. You will have to determine the suitability and safety for your use. Do not assume that a lack of a warning about a material means that it is safe. Cone: 10 Surface texture: shiny glossy Firing: Ox. or Red. Recipe: Percent Batch CUSTER FELDSPAR 49.27 4927 Gertsley Borate 2.83 283 Zinc Oxide 2.94 294 Copper Carbonate 0.53 53 Tin Oxide 0.46 46 bone ash 0.95 95 dolomite 0.75 75 whiting 18.75 1875 kaolin 7.25 725 silica 16.28 1628 Totals: 100.00 % 10002 gm",
      "createdBy": "Glazy Admin",
      "source": "glazy.org",
      "url": "https://glazy.org/recipes/4834"
    },
    {
      "id": 4835,
      "code": "GLAZY-4835",
      "name": "Baur Salt/Wood Orange Slip",
      "cone": "10",
      "surface": "",
      "transparency": "",
      "atmosphere": "Oxidation, Reduction, Salt & Soda, Wood",
      "subtype": "Slip & Engobe - Slip",
      "ingredients": [
        {
          "material": "EP Kaolin",
          "amount": 41.9
        },
        {
          "material": "Kentucky OM #4 Ball Clay",
          "amount": 41.9
        },
        {
          "material": "Zircopax",
          "amount": 10.5
        },
        {
          "material": "Borax",
          "amount": 5.7
        }
      ],
      "description": "This recipe was imported from Louis Katz's Hyperglaze database available on his website: http://falcon.tamucc.edu/lkatz/allglazes.txt More information about Louis Katz can be found on his website, http://www.louiskatz.net/ Louis Katz Notes: I am not a safety expert and any information contained in this file about safety should be ignored in favor of advice from experts. All of the materials in all glazes are potentially hazardous. All of these glaze recipes are given without any representation of accuracy or safety. They may work, they may not. They may be safe when fired or they may not. All of the materials used in them have hazards associated with them. You must be have sufficient training in the hazards before you use the the materials. You will have to determine the suitability and safety for your use. Do not assume that a lack of a warning about a material means that it is safe. Cone: 10 Color: orange Surface texture: slip Firing: Ox. or Red. Recipe: Percent Batch Borax 5.70 5.70 Zircopax 10.50 10.50 EPK 41.90 41.90 OM-4 41.90 41.90 Totals: 100.00 % 100.00 gm Comments: cone 10 reduction CM 01-96 p.35",
      "createdBy": "Glazy Admin",
      "source": "glazy.org",
      "url": "https://glazy.org/recipes/4835"
    },
    {
      "id": 11949,
      "code": "GLAZY-11949",
      "name": "Baylor Luster",
      "cone": "06 - 04",
      "surface": "Matte",
      "transparency": "Opaque",
      "atmosphere": "Raku",
      "subtype": "Glaze - Raku",
      "ingredients": [
        {
          "material": "Borax",
          "amount": 50.0
        },
        {
          "material": "Gerstley Borate",
          "amount": 50.0
        },
        {
          "material": "Bone Ash",
          "amount": 15.0
        }
      ],
      "additionals": [
        {
          "material": "Cobalt Carbonate",
          "amount": 3.0
        },
        {
          "material": "Copper Carbonate",
          "amount": 3.0
        }
      ],
      "description": "",
      "createdBy": "IU Southeast Ceramics",
      "source": "glazy.org",
      "url": "https://glazy.org/recipes/11949"
    },
    {
      "id": 5321,
      "code": "GLAZY-5321",
      "name": "BBB",
      "cone": "9",
      "surface": "",
      "transparency": "",
      "atmosphere": "Oxidation",
      "subtype": "Glaze - Clear",
      "ingredients": [
        {
          "material": "Custer Feldspar (1989)",
          "amount": 45.8
        },
        {
          "material": "Silica",
          "amount": 23.03
        },
        {
          "material": "Whiting",
          "amount": 17.24
        },
        {
          "material": "EP Kaolin",
          "amount": 11.68
        },
        {
          "material": "Zinc Oxide",
          "amount": 2.25
        }
      ],
      "description": "This recipe was imported from Louis Katz's Hyperglaze database available on his website: http://falcon.tamucc.edu/lkatz/allglazes.txt More information about Louis Katz can be found on his website, http://www.louiskatz.net/ Louis Katz Notes: I am not a safety expert and any information contained in this file about safety should be ignored in favor of advice from experts. All of the materials in all glazes are potentially hazardous. All of these glaze recipes are given without any representation of accuracy or safety. They may work, they may not. They may be safe when fired or they may not. All of the materials used in them have hazards associated with them. You must be have sufficient training in the hazards before you use the the materials. You will have to determine the suitability and safety for your use. Do not assume that a lack of a warning about a material means that it is safe. Cone: 9 Firing: Oxidation Recipe: Percent Batch Custer Feldspar 45.80 16.47 Whiting 17.24 6.20 Zinc 2.25 0.81 Flint 23.03 8.28 EPK 11.68 4.20 Totals: 100.00 % 35.96 gm Comments: add your own colorants!",
      "createdBy": "Glazy Admin",
      "source": "glazy.org",
      "url": "https://glazy.org/recipes/5321"
    },
    {
      "id": 49726,
      "code": "GLAZY-49726",
      "name": "BBLA (Bills Basic Linda Arbuckle) White",
      "cone": "05 - 04",
      "surface": "Glossy",
      "transparency": "Opaque",
      "atmosphere": "Oxidation",
      "subtype": "Glaze - White, Off-White",
      "ingredients": [
        {
          "material": "Ferro Frit 3124",
          "amount": 65.75
        },
        {
          "material": "Soda Feldspar",
          "amount": 17.14
        },
        {
          "material": "Kaolin",
          "amount": 10.82
        },
        {
          "material": "Nepheline Syenite",
          "amount": 6.29
        }
      ],
      "additionals": [
        {
          "material": "Zircopax",
          "amount": 14.0
        },
        {
          "material": "Bentonite",
          "amount": 2.0
        },
        {
          "material": "CMC Gum",
          "amount": 1.0
        }
      ],
      "description": "",
      "createdBy": "Chris Donnelly",
      "source": "glazy.org",
      "url": "https://glazy.org/recipes/49726"
    },
    {
      "id": 5175,
      "code": "GLAZY-5175",
      "name": "BBWA 1234",
      "cone": "5 - 6",
      "surface": "",
      "transparency": "",
      "atmosphere": "Oxidation, Reduction",
      "subtype": "Glaze - Iron - Slip-Based",
      "ingredients": [
        {
          "material": "Albany slip",
          "amount": 40.0
        },
        {
          "material": "Whiting",
          "amount": 30.0
        },
        {
          "material": "Ball Clay",
          "amount": 20.0
        },
        {
          "material": "Bone Ash",
          "amount": 10.0
        }
      ],
      "description": "This recipe was imported from Louis Katz's Hyperglaze database available on his website: http://falcon.tamucc.edu/lkatz/allglazes.txt More information about Louis Katz can be found on his website, http://www.louiskatz.net/ Louis Katz Notes: I am not a safety expert and any information contained in this file about safety should be ignored in favor of advice from experts. All of the materials in all glazes are potentially hazardous. All of these glaze recipes are given without any representation of accuracy or safety. They may work, they may not. They may be safe when fired or they may not. All of the materials used in them have hazards associated with them. You must be have sufficient training in the hazards before you use the the materials. You will have to determine the suitability and safety for your use. Do not assume that a lack of a warning about a material means that it is safe. Cone: 5 6 Firing: Ox. or Red. Recipe: Percent Batch Bone Ash 10.00 10.00 Whiting 30.00 30.00 Albany 40.00 40.00 Ball Clay 20.00 20.00 Totals: 100.00 % 100.00 gm",
      "createdBy": "Glazy Admin",
      "source": "glazy.org",
      "url": "https://glazy.org/recipes/5175"
    },
    {
      "id": 34576,
      "code": "GLAZY-34576",
      "name": "BD100 1240",
      "cone": "6 - 8",
      "surface": "Glossy",
      "transparency": "",
      "atmosphere": "Oxidation",
      "subtype": "Glaze",
      "ingredients": [
        {
          "material": "Potash Feldspar",
          "amount": 33.0
        },
        {
          "material": "Silica",
          "amount": 20.0
        },
        {
          "material": "Whiting",
          "amount": 10.0
        },
        {
          "material": "Fritte Calcium Boraat 32.21 - Keramikos, Haarlem",
          "amount": 8.0
        },
        {
          "material": "Kaolin",
          "amount": 7.5
        },
        {
          "material": "Talc",
          "amount": 6.5
        },
        {
          "material": "Zirconium dioxide",
          "amount": 6.0
        },
        {
          "material": "Dolomite",
          "amount": 5.0
        },
        {
          "material": "Tin Oxide",
          "amount": 4.0
        }
      ],
      "additionals": [
        {
          "material": "Black Copper Oxide",
          "amount": 1.0
        }
      ],
      "description": "",
      "createdBy": "bieke Dumont",
      "source": "glazy.org",
      "url": "https://glazy.org/recipes/34576"
    },
    {
      "id": 1903,
      "code": "GLAZY-1903",
      "name": "Bead White Crawl Tom Bartel SDSU",
      "cone": "05 1/2 - 03",
      "surface": "",
      "transparency": "Semi-opaque",
      "atmosphere": "Oxidation",
      "subtype": "Glaze - Specialty - Crawling",
      "ingredients": [
        {
          "material": "Gerstley Borate",
          "amount": 46.5
        },
        {
          "material": "Magnesium carbonate",
          "amount": 31.0
        },
        {
          "material": "EP Kaolin",
          "amount": 18.6
        },
        {
          "material": "Borax",
          "amount": 3.9
        }
      ],
      "additionals": [
        {
          "material": "Zircopax",
          "amount": 5.4
        }
      ],
      "description": "Glaze Type: Crawl From Richard Burkett. Dependable crawl glaze. Fine to almost no crawling when thin. Large platelets of glaze when thicker, but they may flake off. Fired to cone 04 this glaze becomes more glass, giving beads of glaze.",
      "createdBy": "Glazy Admin",
      "source": "glazy.org",
      "url": "https://glazy.org/recipes/1903"
    },
    {
      "id": 31680,
      "code": "GLAZY-31680",
      "name": "Beads",
      "cone": "06 - 04",
      "surface": "Glossy",
      "transparency": "",
      "atmosphere": "Oxidation",
      "subtype": "Glaze",
      "ingredients": [
        {
          "material": "Gerstley Borate",
          "amount": 33.33
        },
        {
          "material": "Magnesium carbonate",
          "amount": 33.33
        },
        {
          "material": "Borax",
          "amount": 26.67
        },
        {
          "material": "Silica",
          "amount": 6.67
        }
      ],
      "additionals": [
        {
          "material": "Zircopax",
          "amount": 6.67
        }
      ],
      "description": "",
      "createdBy": "Alfred Grinding Room - Glazes",
      "source": "glazy.org",
      "url": "https://glazy.org/recipes/31680"
    },
    {
      "id": 44200,
      "code": "GLAZY-44200",
      "name": "Beads",
      "cone": "06 - 04",
      "surface": "",
      "transparency": "",
      "atmosphere": "Oxidation",
      "subtype": "Glaze - Specialty",
      "ingredients": [
        {
          "material": "Gerstley Borate",
          "amount": 50.0
        },
        {
          "material": "Magnesium carbonate",
          "amount": 50.0
        },
        {
          "material": "Borax",
          "amount": 40.0
        },
        {
          "material": "Silica",
          "amount": 10.0
        },
        {
          "material": "Zircopax",
          "amount": 10.0
        }
      ],
      "description": "From Virginia Scotchie's Clay and Glaze Compendium",
      "createdBy": "Glazy Admin",
      "source": "glazy.org",
      "url": "https://glazy.org/recipes/44200"
    },
    {
      "id": 1719,
      "code": "GLAZY-1719",
      "name": "Beads Black",
      "cone": "05 1/2",
      "surface": "Glossy",
      "transparency": "Opaque",
      "atmosphere": "Oxidation",
      "subtype": "Glaze - Black",
      "ingredients": [
        {
          "material": "Barnard Slip",
          "amount": 53.4
        },
        {
          "material": "Borax",
          "amount": 15.3
        },
        {
          "material": "Silica",
          "amount": 8.8
        },
        {
          "material": "Custer Feldspar",
          "amount": 8.6
        },
        {
          "material": "Lithium Carbonate",
          "amount": 6.1
        },
        {
          "material": "Whiting",
          "amount": 4.8
        },
        {
          "material": "EP Kaolin",
          "amount": 1.5
        },
        {
          "material": "Soda Ash",
          "amount": 1.2
        },
        {
          "material": "Dolomite",
          "amount": 0.2
        }
      ],
      "additionals": [
        {
          "material": "Red Iron Oxide",
          "amount": 0.6
        }
      ],
      "description": "Glaze Type: Bead This is a shiny black bead glaze from",
      "createdBy": "Glazy Admin",
      "source": "glazy.org",
      "url": "https://glazy.org/recipes/1719"
    },
    {
      "id": 997,
      "code": "GLAZY-997",
      "name": "Beady",
      "cone": "5",
      "surface": "",
      "transparency": "",
      "atmosphere": "Oxidation",
      "subtype": "Glaze - Specialty - Crawling",
      "ingredients": [
        {
          "material": "Magnesium carbonate",
          "amount": 35.0
        },
        {
          "material": "Nepheline Syenite",
          "amount": 35.0
        },
        {
          "material": "EP Kaolin",
          "amount": 10.0
        },
        {
          "material": "Ferro Frit 3134",
          "amount": 10.0
        },
        {
          "material": "Wollastonite",
          "amount": 10.0
        }
      ],
      "description": "Glaze Type: Bead From Sandy Lance.",
      "createdBy": "Glazy Admin",
      "source": "glazy.org",
      "url": "https://glazy.org/recipes/997"
    },
    {
      "id": 998,
      "code": "GLAZY-998",
      "name": "Beady Eyes 2",
      "cone": "6 - 8",
      "surface": "",
      "transparency": "",
      "atmosphere": "Oxidation, Reduction",
      "subtype": "Glaze - Specialty - Crawling",
      "ingredients": [
        {
          "material": "Magnesium carbonate",
          "amount": 35.0
        },
        {
          "material": "Custer Feldspar",
          "amount": 25.0
        },
        {
          "material": "Ferro Frit 3134",
          "amount": 16.0
        },
        {
          "material": "Kentucky OM #4 Ball Clay",
          "amount": 10.0
        },
        {
          "material": "Silica",
          "amount": 8.0
        },
        {
          "material": "Whiting",
          "amount": 6.0
        }
      ],
      "description": "Glaze Type: Texture This is not really a glaze, it is too high in secondary fluxes. It has a snake - alligator like crawling texture. This looks good over a black slip or over some velvet underglazes. Chemical Analysis Na2O 0.07 Al2O3 0.12 SiO2 1.12 K2O 0.05 B2O3 0.09 TiO2 0.00 MgO 0.67 Fe2O3 0.00 CaO 0.21 Alumina:Silica ratio is 1.00 : 9.09 Neutral:Acid ratio is 1.00 : 5.19 Alkali:Neutral:Acid ratio is 1.00 : 0.22 : 1.12 Expansion coefficient: 67.2 x 10e-7 per degree C Oxides causing abnormal expansion effects: B2O3 Here's some recipes for a couple of crawling glazes. The high magnesium content of the glazes is what encourages the crawling action. The first one crawls into rounded bumps. Someone on the list sent it to me. The only problem that I have with this glaze (and I use the word glaze loosely in this case) is that after you dip your pieces into the glaze it tends to flake off before and sometimes during the firing. I usually brush Amaco Velvet Underglazes on the pots first and then dip them in glaze. The glaze application should be thick to encourage the crawling... happy testing, John Post Sterling Heights, Michigan",
      "createdBy": "Glazy Admin",
      "source": "glazy.org",
      "url": "https://glazy.org/recipes/998"
    },
    {
      "id": 5742,
      "code": "GLAZY-5742",
      "name": "Beautiful Blue",
      "cone": "6",
      "surface": "",
      "transparency": "",
      "atmosphere": "Oxidation",
      "subtype": "Glaze - Blue",
      "ingredients": [
        {
          "material": "Custer Feldspar",
          "amount": 42.42
        },
        {
          "material": "Gerstley Borate",
          "amount": 24.24
        },
        {
          "material": "Silica",
          "amount": 19.19
        },
        {
          "material": "Zinc Oxide",
          "amount": 9.09
        },
        {
          "material": "Kaolin",
          "amount": 5.05
        }
      ],
      "additionals": [
        {
          "material": "Red Iron Oxide",
          "amount": 2.0
        },
        {
          "material": "Cobalt Carbonate",
          "amount": 0.51
        }
      ],
      "description": "NOTE: This recipe was imported from Triangle Potter's Guild Glaze Recipes published November, 1988 Source: Dawn Hoyle 3150 custer feldspar 1800 gerstley borate 1425 flint 675 zinc oxide 375 kaolin + 38 cobalt carbonate + 148.5 red iron oxide An old favorite I used years ago very glossy, very fluid.",
      "createdBy": "Glazy Admin",
      "source": "glazy.org",
      "url": "https://glazy.org/recipes/5742"
    },
    {
      "id": 109838,
      "code": "GLAZY-109838",
      "name": "Beefy Lights in the Forest",
      "cone": "6 - 10",
      "surface": "Glossy",
      "transparency": "Semi-opaque",
      "atmosphere": "Oxidation, Reduction",
      "subtype": "Glaze - Specialty - Metallic",
      "ingredients": [
        {
          "material": "Custer Feldspar",
          "amount": 36.0
        },
        {
          "material": "Talc",
          "amount": 19.0
        },
        {
          "material": "Ferro Frit 3124",
          "amount": 12.0
        },
        {
          "material": "Spodumene",
          "amount": 11.0
        },
        {
          "material": "Redart",
          "amount": 7.0
        },
        {
          "material": "Whiting",
          "amount": 6.0
        },
        {
          "material": "Tile #6 Kaolin",
          "amount": 5.0
        },
        {
          "material": "Gerstley Borate",
          "amount": 3.0
        }
      ],
      "additionals": [
        {
          "material": "Copper Carbonate",
          "amount": 4.0
        },
        {
          "material": "Red Iron Oxide",
          "amount": 4.0
        },
        {
          "material": "Rutile",
          "amount": 3.0
        },
        {
          "material": "Titanium Dioxide",
          "amount": 1.0
        }
      ],
      "description": "BEEFY VERSION of the other runnier one should run less with addition of the red clay",
      "createdBy": "Ginger",
      "source": "glazy.org",
      "url": "https://glazy.org/recipes/109838"
    },
    {
      "id": 283666,
      "code": "GLAZY-283666",
      "name": "Beetle Juice",
      "cone": "07 - 05",
      "surface": "Smooth Matte",
      "transparency": "Translucent",
      "atmosphere": "Raku",
      "subtype": "Glaze - Raku",
      "ingredients": [
        {
          "material": "Gerstley Borate",
          "amount": 50.0
        },
        {
          "material": "Wollastonite",
          "amount": 50.0
        }
      ],
      "additionals": [
        {
          "material": "Copper Carbonate",
          "amount": 2.5
        }
      ],
      "description": "A raku version of the c04 version of \"wierd\".",
      "createdBy": "Sid Henderson",
      "source": "glazy.org",
      "url": "https://glazy.org/recipes/283666"
    },
    {
      "id": 4004,
      "code": "GLAZY-4004",
      "name": "Behind Blue Eyes",
      "cone": "9 - 10",
      "surface": "Glossy",
      "transparency": "Translucent",
      "atmosphere": "Reduction",
      "subtype": "Glaze - Blue - Rutile",
      "ingredients": [
        {
          "material": "Custer Feldspar",
          "amount": 38.0
        },
        {
          "material": "Silica",
          "amount": 32.0
        },
        {
          "material": "Whiting",
          "amount": 20.0
        },
        {
          "material": "EP Kaolin",
          "amount": 10.0
        }
      ],
      "additionals": [
        {
          "material": "Bentonite",
          "amount": 1.5
        },
        {
          "material": "Cobalt Carbonate",
          "amount": 0.5
        },
        {
          "material": "Rutile",
          "amount": 0.4
        }
      ],
      "description": "Blue glaze with high translucency. Very stable.",
      "createdBy": "Jason Burke",
      "source": "glazy.org",
      "url": "https://glazy.org/recipes/4004"
    },
    {
      "id": 44885,
      "code": "GLAZY-44885",
      "name": "Behren's Satin Matte (Copy)",
      "cone": "6 - 10",
      "surface": "Satin-matte",
      "transparency": "Semi-opaque",
      "atmosphere": "Oxidation, Neutral",
      "subtype": "Glaze - Crystalline",
      "ingredients": [
        {
          "material": "Minspar 200",
          "amount": 34.9
        },
        {
          "material": "Zinc Oxide",
          "amount": 25.8
        },
        {
          "material": "Silica",
          "amount": 22.6
        },
        {
          "material": "Whiting",
          "amount": 12.6
        },
        {
          "material": "EP Kaolin",
          "amount": 4.1
        }
      ],
      "additionals": [
        {
          "material": "Rutile",
          "amount": 4.0
        }
      ],
      "description": "From JB: Semi matte / crystalline, various colors. Quick cooled or all satin crystalline. If it is quick cooled then the crystals are prevented from forming and they'll be some glossy areas with larger crystals in it that are visible. As opposed to slow cool it's just a flat matte field that's somewhat rough. I ran the base with 4% rutile and then the colorants. Originally from Richard Behrens - glaze writer for Ceramics Monthly. Also from: Genevieve Van Zandt Book Amazing Glaze Gabriel Kline Similar to: Frosty Matte from The Complete Guide to Mid-Range Glazes",
      "createdBy": "Ginger",
      "source": "glazy.org",
      "url": "https://glazy.org/recipes/44885"
    },
    {
      "id": 32197,
      "code": "GLAZY-32197",
      "name": "Behren's Satin Matte (Rev.)",
      "cone": "6 - 7",
      "surface": "Satin-matte",
      "transparency": "Semi-opaque",
      "atmosphere": "Oxidation, Neutral",
      "subtype": "Glaze - Crystalline",
      "ingredients": [
        {
          "material": "Minspar 200",
          "amount": 34.9
        },
        {
          "material": "Zinc Oxide",
          "amount": 25.8
        },
        {
          "material": "Silica",
          "amount": 22.6
        },
        {
          "material": "Whiting",
          "amount": 12.6
        },
        {
          "material": "EP Kaolin",
          "amount": 4.1
        }
      ],
      "additionals": [
        {
          "material": "Rutile",
          "amount": 6.5
        },
        {
          "material": "Bentonite",
          "amount": 2.0
        }
      ],
      "description": "Original had potash feldspar and I changed it to Minspar (soda) feldspar. Semi matte / crystalline, various colors. Quick cooled or all satin crystalline. If it is quick cooled then the crystals are prevented from forming and they'll be some glossy areas with larger crystals in it that are visible. As opposed to slow cool it's just a flat matte field that's somewhat rough. I ran the base with 4% rutile and then the colorants. Originally from Richard Behrens - glaze writer for Ceramics Monthly. Also from: Genevieve Van Zandt Book Amazing Glaze Gabriel Kline Similar to: Frosty Matte from The Complete Guide to Mid-Range Glazes",
      "createdBy": "John Britt",
      "source": "glazy.org",
      "url": "https://glazy.org/recipes/32197"
    },
    {
      "id": 38148,
      "code": "GLAZY-38148",
      "name": "Behren's Satin Matte Revison. B101",
      "cone": "5 1/2 - 6",
      "surface": "",
      "transparency": "Semi-opaque",
      "atmosphere": "Oxidation",
      "subtype": "Glaze",
      "ingredients": [
        {
          "material": "Zinc Oxide",
          "amount": 25.0
        },
        {
          "material": "Silica",
          "amount": 22.0
        },
        {
          "material": "Nepheline Syenite Norwegian",
          "amount": 17.0
        },
        {
          "material": "Forshammar Feldspar",
          "amount": 17.0
        },
        {
          "material": "Whiting",
          "amount": 12.0
        },
        {
          "material": "EP Kaolin",
          "amount": 5.0
        },
        {
          "material": "Johnson Matthey Frit 169",
          "amount": 3.0
        }
      ],
      "additionals": [
        {
          "material": "Rutile",
          "amount": 6.1
        },
        {
          "material": "Titanium Dioxide",
          "amount": 4.0
        },
        {
          "material": "Copper Carbonate",
          "amount": 2.25
        },
        {
          "material": "Cobalt Carbonate",
          "amount": 1.0
        }
      ],
      "description": "This base originally includes 34.9 Sodaspar. I subbed half of my Forshammer Feldspar with Nepheline Syenite, because the original was not well melted at cone 6. Added also a little Frit 169 (can sub. with 3134, but if you use Soda Feldspar, should not be necessary). Added Rutile, Copper Carb., as suggested by John Britt, and then added Cobalt Carb. and Titanium as a last test. I found this test to be best of ....101 tests. Glad I did just one more.",
      "createdBy": "Alisa Liskin Clausen",
      "source": "glazy.org",
      "url": "https://glazy.org/recipes/38148"
    },
    {
      "id": 32217,
      "code": "GLAZY-32217",
      "name": "Behren's Satin Matte with yellow stain",
      "cone": "6 - 10",
      "surface": "Satin-matte",
      "transparency": "Semi-opaque",
      "atmosphere": "Oxidation, Neutral",
      "subtype": "Glaze - Crystalline",
      "ingredients": [
        {
          "material": "Custer Feldspar",
          "amount": 34.9
        },
        {
          "material": "Zinc Oxide",
          "amount": 25.8
        },
        {
          "material": "Silica",
          "amount": 22.6
        },
        {
          "material": "Whiting",
          "amount": 12.6
        },
        {
          "material": "EP Kaolin",
          "amount": 4.1
        }
      ],
      "additionals": [
        {
          "material": "Mason Stain #6464 Zirconium",
          "amount": 5.0
        },
        {
          "material": "Rutile",
          "amount": 4.0
        }
      ],
      "description": "GL note i am trying everything at cone 10 while i can From JB: Semi matte / crystalline, various colors. Quick cooled or all satin crystalline. If it is quick cooled then the crystals are prevented from forming and they'll be some glossy areas with larger crystals in it that are visible. As opposed to slow cool it's just a flat matte field that's somewhat rough. I ran the base with 4% rutile and then the colorants. Originally from Richard Behrens - glaze writer for Ceramics Monthly. Also from: Genevieve Van Zandt Book Amazing Glaze Gabriel Kline Similar to: Frosty Matte from The Complete Guide to Mid-Range Glazes",
      "createdBy": "Ginger",
      "source": "glazy.org",
      "url": "https://glazy.org/recipes/32217"
    },
    {
      "id": 19846,
      "code": "GLAZY-19846",
      "name": "Behrend's Floating Blue",
      "cone": "6 - 7",
      "surface": "",
      "transparency": "",
      "atmosphere": "",
      "subtype": "Glaze",
      "ingredients": [
        {
          "material": "Potash Feldspar",
          "amount": 41.0
        },
        {
          "material": "Silica",
          "amount": 27.0
        },
        {
          "material": "Whiting",
          "amount": 15.0
        },
        {
          "material": "Zinc Oxide",
          "amount": 12.0
        },
        {
          "material": "EP Kaolin",
          "amount": 5.0
        }
      ],
      "additionals": [
        {
          "material": "Titanium Dioxide",
          "amount": 5.0
        },
        {
          "material": "Red Iron Oxide",
          "amount": 2.0
        },
        {
          "material": "Cobalt Carbonate",
          "amount": 1.0
        }
      ],
      "description": "",
      "createdBy": "Ceramic Recipes",
      "source": "glazy.org",
      "url": "https://glazy.org/recipes/19846"
    },
    {
      "id": 2617,
      "code": "GLAZY-2617",
      "name": "Behrens Barium Base",
      "cone": "6",
      "surface": "Glossy",
      "transparency": "",
      "atmosphere": "Oxidation",
      "subtype": "Glaze - Clear",
      "ingredients": [
        {
          "material": "Silica",
          "amount": 31.5
        },
        {
          "material": "Nepheline Syenite",
          "amount": 24.7
        },
        {
          "material": "Barium Carbonate",
          "amount": 21.5
        },
        {
          "material": "Strontium Carbonate",
          "amount": 12.4
        },
        {
          "material": "Kaolin",
          "amount": 7.1
        },
        {
          "material": "Whiting",
          "amount": 2.8
        }
      ],
      "description": "Source/Alternate names: Richard Behrens Barium Glaze VI Glaze Projects Significant Flaw: crazing,potentially toxic Notes: Alisa Clausen: a bright glaze, crazed on my clay body.",
      "createdBy": "Glazy Admin",
      "source": "glazy.org",
      "url": "https://glazy.org/recipes/2617"
    },
    {
      "id": 2619,
      "code": "GLAZY-2619",
      "name": "Behrens Barium Base Brown",
      "cone": "6",
      "surface": "Glossy",
      "transparency": "",
      "atmosphere": "",
      "subtype": "Glaze",
      "ingredients": [
        {
          "material": "Silica",
          "amount": 31.5
        },
        {
          "material": "Nepheline Syenite",
          "amount": 24.7
        },
        {
          "material": "Barium Carbonate",
          "amount": 21.5
        },
        {
          "material": "Strontium Carbonate",
          "amount": 12.4
        },
        {
          "material": "Kaolin",
          "amount": 7.1
        },
        {
          "material": "Whiting",
          "amount": 2.8
        }
      ],
      "additionals": [
        {
          "material": "Black Nickel Oxide",
          "amount": 1.5
        }
      ],
      "description": "Significant Flaw: crazing,potentially toxic Notes: Alisa Clausen: a soft brown gloss that did not show any signs of movement on the tile where thickest. Crazed on my clay body.",
      "createdBy": "Glazy Admin",
      "source": "glazy.org",
      "url": "https://glazy.org/recipes/2619"
    },
    {
      "id": 2618,
      "code": "GLAZY-2618",
      "name": "Behrens Barium Base Green",
      "cone": "6",
      "surface": "Glossy",
      "transparency": "",
      "atmosphere": "",
      "subtype": "Glaze - Green",
      "ingredients": [
        {
          "material": "Silica",
          "amount": 31.5
        },
        {
          "material": "Nepheline Syenite",
          "amount": 24.7
        },
        {
          "material": "Barium Carbonate",
          "amount": 21.5
        },
        {
          "material": "Strontium Carbonate",
          "amount": 12.4
        },
        {
          "material": "Kaolin",
          "amount": 7.1
        },
        {
          "material": "Copper Carbonate",
          "amount": 3.0
        },
        {
          "material": "Whiting",
          "amount": 2.8
        }
      ],
      "description": "Significant Flaw: crazing,potentially toxic Notes: Alisa Clausen: a glossy medium to dark green, bright in colour. Shows signs of possible running where thickest. Crazed on my clay body.",
      "createdBy": "Glazy Admin",
      "source": "glazy.org",
      "url": "https://glazy.org/recipes/2618"
    },
    {
      "id": 2629,
      "code": "GLAZY-2629",
      "name": "Behrens Barium Matte",
      "cone": "7",
      "surface": "Matte",
      "transparency": "",
      "atmosphere": "",
      "subtype": "Glaze - Matte",
      "ingredients": [
        {
          "material": "Silica",
          "amount": 33.2
        },
        {
          "material": "Nepheline Syenite",
          "amount": 29.2
        },
        {
          "material": "Barium Carbonate",
          "amount": 13.0
        },
        {
          "material": "Whiting",
          "amount": 13.0
        },
        {
          "material": "Strontium Carbonate",
          "amount": 4.8
        },
        {
          "material": "Kaolin",
          "amount": 4.2
        },
        {
          "material": "Magnesium carbonate",
          "amount": 1.3
        },
        {
          "material": "Zinc Oxide",
          "amount": 1.3
        }
      ],
      "description": "Source/Alternate names: Richard Behrens Glaze IV Ceramic Glazemaking Significant Flaw: potentially toxic Notes: Alisa Clausen: underfired at cone 6. At cone 7, a stony, flat matt white that has a nice surface texture, although no crackle to be seen by the eye.",
      "createdBy": "Glazy Admin",
      "source": "glazy.org",
      "url": "https://glazy.org/recipes/2629"
    },
    {
      "id": 2621,
      "code": "GLAZY-2621",
      "name": "Behrens Base 1",
      "cone": "6",
      "surface": "Semi-glossy",
      "transparency": "",
      "atmosphere": "",
      "subtype": "Glaze - Clear",
      "ingredients": [
        {
          "material": "Potash Feldspar",
          "amount": 39.7
        },
        {
          "material": "Whiting",
          "amount": 28.6
        },
        {
          "material": "Silica",
          "amount": 17.9
        },
        {
          "material": "Kaolin",
