Repository: MrSeldon/argilev2

File: data/glazes/glazy.json (part 33 of 315)
{
          "amount": 13.8
        }
      ],
      "description": "Source/Alternate names: Richard Behrens Glaze XI Ceramic Glazemaking Notes: Alisa Clausen: A satin semi gloss glaze, transparent, showed no movement on test tile in thick or thin areas.",
      "createdBy": "Glazy Admin",
      "source": "glazy.org",
      "url": "https://glazy.org/recipes/2621"
    },
    {
      "id": 2623,
      "code": "GLAZY-2623",
      "name": "Behrens Base 5",
      "cone": "6",
      "surface": "Matte",
      "transparency": "",
      "atmosphere": "Oxidation",
      "subtype": "Glaze - Clear",
      "ingredients": [
        {
          "material": "Barium Carbonate",
          "amount": 34.2
        },
        {
          "material": "Potash Feldspar",
          "amount": 26.8
        },
        {
          "material": "Silica",
          "amount": 21.7
        },
        {
          "material": "Kaolin",
          "amount": 9.5
        },
        {
          "material": "Zinc Oxide",
          "amount": 7.8
        }
      ],
      "description": "Source/Alternate names: Richard Behrens Barium Glaze V Glaze Projects Significant Flaw: potentially toxic",
      "createdBy": "Glazy Admin",
      "source": "glazy.org",
      "url": "https://glazy.org/recipes/2623"
    },
    {
      "id": 2625,
      "code": "GLAZY-2625",
      "name": "Behrens Base 5 Brown Blue",
      "cone": "6",
      "surface": "Matte",
      "transparency": "",
      "atmosphere": "",
      "subtype": "Glaze - Blue",
      "ingredients": [
        {
          "material": "Barium Carbonate",
          "amount": 34.2
        },
        {
          "material": "Potash Feldspar",
          "amount": 26.8
        },
        {
          "material": "Silica",
          "amount": 21.7
        },
        {
          "material": "Kaolin",
          "amount": 9.5
        },
        {
          "material": "Zinc Oxide",
          "amount": 7.8
        },
        {
          "material": "Black Nickel Oxide",
          "amount": 1.5
        }
      ],
      "description": "Significant Flaw: potentially toxic Notes: Alisa Clausen: matt and smooth. Colour is a dark beige to brown with dark blue spotting. Where very thick, boarded pinholing, but have an intense dark violet to black colour. Behrens notes that the addition of nickel to high barium glazes can sometimes result in a dramatic midnight blue pooling. The blue spotting could possibly give this pool in a bowl.",
      "createdBy": "Glazy Admin",
      "source": "glazy.org",
      "url": "https://glazy.org/recipes/2625"
    },
    {
      "id": 2624,
      "code": "GLAZY-2624",
      "name": "Behrens Base 5 Green",
      "cone": "6",
      "surface": "Matte",
      "transparency": "",
      "atmosphere": "",
      "subtype": "Glaze - Green",
      "ingredients": [
        {
          "material": "Barium Carbonate",
          "amount": 34.2
        },
        {
          "material": "Potash Feldspar",
          "amount": 26.8
        },
        {
          "material": "Silica",
          "amount": 21.7
        },
        {
          "material": "Kaolin",
          "amount": 9.5
        },
        {
          "material": "Zinc Oxide",
          "amount": 7.8
        },
        {
          "material": "Copper Carbonate",
          "amount": 3.0
        }
      ],
      "description": "Significant Flaw: potentially toxic Notes: Alisa Clausen: a green to turquoise matt glaze, with some blue streaking where thickest. Good to the touch, nice matt. Could see signs of movement where very thick along bare margin on tile, but no running. Behrens notes that in high content Barium glazes with 2-3 copper can give a strong ultramarine colour. Could see traces of this in the thick blue streaking.",
      "createdBy": "Glazy Admin",
      "source": "glazy.org",
      "url": "https://glazy.org/recipes/2624"
    },
    {
      "id": 2620,
      "code": "GLAZY-2620",
      "name": "Behrens Brown Slip",
      "cone": "6",
      "surface": "Glossy",
      "transparency": "",
      "atmosphere": "Oxidation",
      "subtype": "Glaze - Iron - Slip-Based",
      "ingredients": [
        {
          "material": "Albany slip",
          "amount": 87.0
        },
        {
          "material": "Wollastonite",
          "amount": 9.8
        },
        {
          "material": "Hommel Frit 14",
          "amount": 3.2
        }
      ],
      "additionals": [
        {
          "material": "Bentonite",
          "amount": 2.0
        }
      ],
      "description": "Source/Alternate names: Richard Behrens Ceramic Glazemaking Source/Alternate names: similar oxides to Zakin Mouse Black Slip Notes: Alisa Clausen: used Oldenwalder clay for Albany slip. A glossy, tenmoku like glaze, with a brown ground and a lot of black spotting and blotching. Stable on test tile, with a smooth surface.",
      "createdBy": "Glazy Admin",
      "source": "glazy.org",
      "url": "https://glazy.org/recipes/2620"
    },
    {
      "id": 2336,
      "code": "GLAZY-2336",
      "name": "Behrens Clear Cone 016",
      "cone": "14",
      "surface": "",
      "transparency": "",
      "atmosphere": "",
      "subtype": "Glaze - Clear",
      "ingredients": [
        {
          "material": "Pemco Frit P-25",
          "amount": 43.6
        },
        {
          "material": "Ferro Frit 3134",
          "amount": 26.3
        },
        {
          "material": "Silica",
          "amount": 14.0
        },
        {
          "material": "Lithium Carbonate",
          "amount": 9.9
        },
        {
          "material": "EP Kaolin",
          "amount": 6.3
        }
      ],
      "description": "Source/Alternate names: Richard Behrens Notes: Bill Merrill: one of the lowest melting glazes I have used. Use copper for floating tints, try everything with this glaze! Fired a little higher it is clear and reveals the clay body colour. I have used this glaze on and off since 1970.",
      "createdBy": "Glazy Admin",
      "source": "glazy.org",
      "url": "https://glazy.org/recipes/2336"
    },
    {
      "id": 2616,
      "code": "GLAZY-2616",
      "name": "Behrens Greenish Slip",
      "cone": "6",
      "surface": "Matte",
      "transparency": "",
      "atmosphere": "",
      "subtype": "Glaze - Green",
      "ingredients": [
        {
          "material": "Albany slip",
          "amount": 84.1
        },
        {
          "material": "Zinc Oxide",
          "amount": 9.8
        },
        {
          "material": "Kaolin",
          "amount": 5.2
        },
        {
          "material": "Lithium Carbonate",
          "amount": 0.9
        }
      ],
      "description": "Source/Alternate names: Richard Behrens Glaze VII Ceramic Glazemaking Notes: Alisa Clausen: used Oldenwalder clay for Albany slip. A dry, bright matt glaze that is greenish tan in colour Where thickest, the glaze breaks into small fractures, but not an exact crawl.",
      "createdBy": "Glazy Admin",
      "source": "glazy.org",
      "url": "https://glazy.org/recipes/2616"
    },
    {
      "id": 2630,
      "code": "GLAZY-2630",
      "name": "Behrens High Magnesia",
      "cone": "6",
      "surface": "Semi-matte",
      "transparency": "",
      "atmosphere": "Neutral",
      "subtype": "Glaze - Specialty",
      "ingredients": [
        {
          "material": "Spodumene",
          "amount": 54.5
        },
        {
          "material": "Talc",
          "amount": 45.5
        }
      ],
      "description": "Source/Alternate names: Behrens Ceramic Glazemaking Notes: Alisa Clausen: a dense, stony, light brown with a pale yellowish ground glaze. This could be something for large sculptural pieces, as it shows texture through and clings very closely to the clay body with a truly earthy and neutral colour. Slightly rough surface.",
      "createdBy": "Glazy Admin",
      "source": "glazy.org",
      "url": "https://glazy.org/recipes/2630"
    },
    {
      "id": 2614,
      "code": "GLAZY-2614",
      "name": "Behrens Honey Brown",
      "cone": "6",
      "surface": "Glossy",
      "transparency": "",
      "atmosphere": "",
      "subtype": "Glaze",
      "ingredients": [
        {
          "material": "Potash Feldspar",
          "amount": 52.8
        },
        {
          "material": "Barium Carbonate",
          "amount": 15.8
        },
        {
          "material": "Zinc Oxide",
          "amount": 12.1
        },
        {
          "material": "Silica",
          "amount": 9.1
        },
        {
          "material": "Whiting",
          "amount": 5.3
        },
        {
          "material": "Kaolin",
          "amount": 4.9
        }
      ],
      "additionals": [
        {
          "material": "Black Nickel Oxide",
          "amount": 3.0
        }
      ],
      "description": "Source/Alternate names: Richard Behrens Icy Blue Matte Significant Flaw: potentially toxic Notes: Alisa Clausen: A stable, gloss, honey brown.",
      "createdBy": "Glazy Admin",
      "source": "glazy.org",
      "url": "https://glazy.org/recipes/2614"
    },
    {
      "id": 2339,
      "code": "GLAZY-2339",
      "name": "Behrens Matte",
      "cone": "5",
      "surface": "Matte",
      "transparency": "",
      "atmosphere": "",
      "subtype": "Glaze - Matte",
      "ingredients": [
        {
          "material": "Pemco Frit P-54",
          "amount": 40.2
        },
        {
          "material": "Wollastonite",
          "amount": 25.3
        },
        {
          "material": "Kaolin",
          "amount": 21.8
        },
        {
          "material": "Lithium Carbonate",
          "amount": 7.1
        },
        {
          "material": "Silica",
          "amount": 5.6
        }
      ],
      "description": "Notes: Sharon LaRocca-Miranda: used Ferro 3134 instead of Pemco. Adding 5 vanadium stain gives a lovely satin mat citron yellow, results with mazarine blue stain and copper carbonate (both 5%) were equally as good.",
      "createdBy": "Glazy Admin",
      "source": "glazy.org",
      "url": "https://glazy.org/recipes/2339"
    },
    {
      "id": 2626,
      "code": "GLAZY-2626",
      "name": "Behrens Pearl White",
      "cone": "6",
      "surface": "Glossy",
      "transparency": "",
      "atmosphere": "",
      "subtype": "Glaze - White, Off-White",
      "ingredients": [
        {
          "material": "Silica",
          "amount": 41.5
        },
        {
          "material": "Kaolin",
          "amount": 21.1
        },
        {
          "material": "Zinc Oxide",
          "amount": 18.7
        },
        {
          "material": "Lithium Carbonate",
          "amount": 8.6
        },
        {
          "material": "Titanium Dioxide",
          "amount": 6.2
        },
        {
          "material": "Strontium Carbonate",
          "amount": 3.9
        }
      ],
      "description": "Source/Alternate names: Richard Behrens glaze XVI Ceramic Glazemaking Notes: Alisa Clausen: a very lively mottled and streaking white glaze, with a pearl fluidness throughout. Although the glaze shows a lot of movement, it did not run and is nicely understated in colour variations. Try this glaze on a wide rim of a bowl, over a more stable, matt glaze, for an interesting contrast.",
      "createdBy": "Glazy Admin",
      "source": "glazy.org",
      "url": "https://glazy.org/recipes/2626"
    },
    {
      "id": 2627,
      "code": "GLAZY-2627",
      "name": "Behrens Reddish Brown Slip",
      "cone": "6",
      "surface": "Matte",
      "transparency": "",
      "atmosphere": "",
      "subtype": "Slip & Engobe - Slip",
      "ingredients": [
        {
          "material": "Albany slip",
          "amount": 83.1
        },
        {
          "material": "Lithium Carbonate",
          "amount": 10.7
        },
        {
          "material": "Rutile",
          "amount": 6.2
        },
        {
          "material": "Bentonite",
          "amount": 2.0
        }
      ],
      "description": "Source/Alternate names: Richard Behrens Glaze XVII Ceramic Glazemaking Notes: Alisa Clausen: used Oldenwalder clay for Albany slip. A brown colour more pleasing than chocolate, rather a reddish brown. A satin matt surface, more matte where thinner. No movement in glaze.",
      "createdBy": "Glazy Admin",
      "source": "glazy.org",
      "url": "https://glazy.org/recipes/2627"
    },
    {
      "id": 2615,
      "code": "GLAZY-2615",
      "name": "Behrens Satin Matte",
      "cone": "6",
      "surface": "Matte",
      "transparency": "",
      "atmosphere": "",
      "subtype": "Glaze - Matte",
      "ingredients": [
        {
          "material": "Potash Feldspar",
          "amount": 34.9
        },
        {
          "material": "Zinc Oxide",
          "amount": 25.8
        },
        {
          "material": "Silica",
          "amount": 22.6
        },
        {
          "material": "Whiting",
          "amount": 12.6
        },
        {
          "material": "Kaolin",
          "amount": 4.1
        }
      ],
      "description": "Source/Alternate names: Richard Behrens Glaze Projects Notes: Alisa Clausen: A very matt, milky white, covering glaze. Resembles white sugar icing. Where extremely thick, a large drip and bulb at the end left to fire, it ran. Otherwise it has a liquid porcelain look and feel.",
      "createdBy": "Glazy Admin",
      "source": "glazy.org",
      "url": "https://glazy.org/recipes/2615"
    },
    {
      "id": 148307,
      "code": "GLAZY-148307",
      "name": "Behrens Satin Matte",
      "cone": "6",
      "surface": "",
      "transparency": "",
      "atmosphere": "Oxidation",
      "subtype": "Glaze",
      "ingredients": [
        {
          "material": "Kona F-4 feldspar",
          "amount": 34.9
        },
        {
          "material": "Zinc Oxide",
          "amount": 25.8
        },
        {
          "material": "Silica",
          "amount": 22.6
        },
        {
          "material": "Whiting",
          "amount": 12.6
        },
        {
          "material": "EP Kaolin",
          "amount": 4.1
        }
      ],
      "additionals": [
        {
          "material": "Rutile",
          "amount": 6.5
        }
      ],
      "description": "Recipe originally created by Richard Behrens.",
      "createdBy": "Julia Hindle",
      "source": "glazy.org",
      "url": "https://glazy.org/recipes/148307"
    },
    {
      "id": 38371,
      "code": "GLAZY-38371",
      "name": "Behrens Satin Matte + Boron Frit. 2 samples, 2gr. Frit JM169, 4 gr. Frit JM169",
      "cone": "6",
      "surface": "Semi-glossy",
      "transparency": "Semi-opaque",
      "atmosphere": "Oxidation",
      "subtype": "Glaze",
      "ingredients": [
        {
          "material": "Potash Feldspar",
          "amount": 34.9
        },
        {
          "material": "Zinc Oxide",
          "amount": 25.8
        },
        {
          "material": "Silica",
          "amount": 22.6
        },
        {
          "material": "Whiting",
          "amount": 12.6
        },
        {
          "material": "EP Kaolin",
          "amount": 4.1
        }
      ],
      "additionals": [
        {
          "material": "Rutile",
          "amount": 6.1
        },
        {
          "material": "Copper Carbonate",
          "amount": 1.75
        }
      ],
      "description": "These tests had additional frit added (see photo description) because the recipe without was slightly dry. The Potash Feldspar was subbed with Forshammer gram for gram. Possibly the feldspar differences made my tests drier than with Minispar. The frit helped greatly.",
      "createdBy": "Alisa Liskin Clausen",
      "source": "glazy.org",
      "url": "https://glazy.org/recipes/38371"
    },
    {
      "id": 5775,
      "code": "GLAZY-5775",
      "name": "Behrens Spinach Green",
      "cone": "5 - 6",
      "surface": "",
      "transparency": "",
      "atmosphere": "Oxidation",
      "subtype": "Glaze - Green",
      "ingredients": [
        {
          "material": "Gerstley Borate",
          "amount": 50.0
        },
        {
          "material": "Silica",
          "amount": 35.0
        },
        {
          "material": "EP Kaolin",
          "amount": 15.0
        }
      ],
      "additionals": [
        {
          "material": "Chrome Oxide",
          "amount": 2.0
        }
      ],
      "description": "NOTE: This recipe was imported from Triangle Potter's Guild Glaze Recipes published November, 1988 Source: Conrad Weiser 50 gerstley borate 15 epk 35 silica + 2 chromium oxide Glossy with 2 or 3 dips. Without the Chromium Oxide, this base glaze will give other colors: Cobalt Carbonate .25 to 3% Blue Iron Oxide 3 to 9% Brown Copper Carbonate 1 to 3% Green",
      "createdBy": "Glazy Admin",
      "source": "glazy.org",
      "url": "https://glazy.org/recipes/5775"
    },
    {
      "id": 2622,
      "code": "GLAZY-2622",
      "name": "Behrens Stony Matte",
      "cone": "6",
      "surface": "Matte",
      "transparency": "",
      "atmosphere": "Reduction",
      "subtype": "Glaze - Matte",
      "ingredients": [
        {
          "material": "Potash Feldspar",
          "amount": 40.0
        },
        {
          "material": "Silica",
          "amount": 30.0
        },
        {
          "material": "Whiting",
          "amount": 20.0
        },
        {
          "material": "Kaolin",
          "amount": 10.0
        }
      ],
      "description": "Source/Alternate names: Richard Behrens Glaze 1 Ceramic Glazemaking Source/Alternate names: similar oxides to Blatant Blue, Britt Blue Celadon, Santerre Stable Blue, Clarke Simple Blue and Reduction New Blue Notes: Alisa Clausen: a stony matt transparent glaze, milky in colour where thickest. Where thinner, the glaze is more glossy, completely transparent. Looks stable on tile.",
      "createdBy": "Glazy Admin",
      "source": "glazy.org",
      "url": "https://glazy.org/recipes/2622"
    },
    {
      "id": 2628,
      "code": "GLAZY-2628",
      "name": "Behrens Titanium White",
      "cone": "6",
      "surface": "Glossy",
      "transparency": "",
      "atmosphere": "",
      "subtype": "Glaze - White, Off-White",
      "ingredients": [
        {
          "material": "Potash Feldspar",
          "amount": 41.3
        },
        {
          "material": "Silica",
          "amount": 26.9
        },
        {
          "material": "Whiting",
          "amount": 14.9
        },
        {
          "material": "Zinc Oxide",
          "amount": 12.0
        },
        {
          "material": "Titanium Dioxide",
          "amount": 5.0
        },
        {
          "material": "Kaolin",
          "amount": 4.9
        }
      ],
      "description": "Source/Alternate names: Richard Behrens Titanium Glaze V Glaze Projects Notes: Alisa Clausen: a gloss surface with a very hard white on top of a dark beige ground. Breaks very nicely over texture, giving a lot of play between the white and the darker ground. Looks a bit fuzzy or hare-like in surface. Smooth surface.",
      "createdBy": "Glazy Admin",
      "source": "glazy.org",
      "url": "https://glazy.org/recipes/2628"
    },
    {
      "id": 2407,
      "code": "GLAZY-2407",
      "name": "Bell Lichen",
      "cone": "6",
      "surface": "Matte",
      "transparency": "",
      "atmosphere": "Oxidation",
      "subtype": "Glaze - Specialty",
      "ingredients": [
        {
          "material": "Magnesium carbonate",
          "amount": 31.0
        },
        {
          "material": "Soda Feldspar",
          "amount": 30.0
        },
        {
          "material": "Kaolin",
          "amount": 10.0
        },
        {
          "material": "Talc",
          "amount": 8.0
        },
        {
          "material": "Zinc Oxide",
          "amount": 6.0
        },
        {
          "material": "Hommel Frit 25",
          "amount": 6.0
        }
      ],
      "description": "Source/Alternate names: Mark Bell Firing Notes: cool maximum rate to 1100C hold 1 hour Significant Flaw: crawling Notes: Alisa Clausen: The application of this glaze is crucial. It must be applied thickly enough that it dries with slight cracks over the dried surface. This recipe is very similar to Kemp Lichen, with the addition of Zinc Oxide. The glaze forms small, close, irregularly shaped curdles. They are have a more mat surface than the Kemp recipe. The addition of Zinc also makes the overall glaze slightly drier and the edges of the curdles are slightly lifted. The overall feel is craggy and rough. It resembles lichen moss and although the edges are lifted, they are fused. With 3% added Rutile has slightly larger lichen forms, colour is the same. Over Commercial Black cone 04 glaze the curdles smoothed out, are in general larger and glossier. The Black glaze pools in between the curdles.",
      "createdBy": "Glazy Admin",
      "source": "glazy.org",
      "url": "https://glazy.org/recipes/2407"
    },
    {
      "id": 41195,
      "code": "GLAZY-41195",
      "name": "Beluga Chun",
      "cone": "6 - 11",
      "surface": "Semi-glossy",
      "transparency": "Translucent",
      "atmosphere": "",
      "subtype": "Glaze - Specialty",
      "ingredients": [
        {
          "material": "Custer Feldspar",
          "amount": 36.0
        },
        {
          "material": "Silica",
          "amount": 23.0
        },
        {
          "material": "Gerstley Borate",
          "amount": 20.0
        },
        {
          "material": "Whiting",
          "amount": 9.0
        },
        {
          "material": "EP Kaolin",
          "amount": 7.0
        },
        {
          "material": "Dolomite",
          "amount": 5.0
        }
      ],
      "description": "A Boron Chun base. Creamy, shouldn't run, very glossy with no indents. Might try adding 1% RIO for color variation, but the glaze sits well in texture and has a pleasant optical quality.",
      "createdBy": "Alexander Kuttel",
      "source": "glazy.org",
      "url": "https://glazy.org/recipes/41195"
    },
    {
      "id": 17832,
      "code": "GLAZY-17832",
      "name": "Ben Feiss 0116009",
      "cone": "6",
      "surface": "Glossy",
      "transparency": "Translucent",
      "atmosphere": "Oxidation",
      "subtype": "Glaze - Green - Copper",
      "ingredients": [
        {
          "material": "EP Kaolin",
          "amount": 20.8
        },
        {
          "material": "Ferro Frit 3134",
          "amount": 19.6
        },
        {
          "material": "Wollastonite",
          "amount": 18.8
        },
        {
          "material": "Silica",
          "amount": 16.9
        },
        {
          "material": "Petalite",
          "amount": 16.5
        },
        {
          "material": "Zinc Oxide",
          "amount": 7.3
        }
      ],
      "additionals": [
        {
          "material": "Copper Carbonate",
          "amount": 0.5
        }
      ],
      "description": "A gorgeous base recipe that likes to thicken and hang near the foot or over ridges. Want to try with Iron and SiC, also with high percentage of iron for a tenmoku. Original recipe specifies uncalcined zinc oxide, all I had was calcined.",
      "createdBy": "James Creamer",
      "source": "glazy.org",
      "url": "https://glazy.org/recipes/17832"
    },
    {
      "id": 30165,
      "code": "GLAZY-30165",
      "name": "Ben Fiess Cone 2 Red Crust (MFG0010B)",
      "cone": "2",
      "surface": "Matte",
      "transparency": "Opaque",
      "atmosphere": "Oxidation",
      "subtype": "Glaze - Specialty - Crawling",
      "ingredients": [
        {
          "material": "Ferro Frit 3134",
          "amount": 31.6
        },
        {
          "material": "Nepheline Syenite",
          "amount": 31.6
        },
        {
          "material": "Magnesium carbonate",
          "amount": 26.3
        },
        {
          "material": "EP Kaolin",
          "amount": 10.5
        }
      ],
      "additionals": [
        {
          "material": "Mason Stain #6021 Dark Red",
          "amount": 8.4
        },
        {
          "material": "Zircopax",
          "amount": 5.3
        }
      ],
      "description": "https://ofconcern.herokuapp.com/glazes/57",
      "createdBy": "Ginger",
      "source": "glazy.org",
      "url": "https://glazy.org/recipes/30165"
    },
    {
      "id": 30163,
      "code": "GLAZY-30163",
      "name": "Ben Fiess Crusty Pink (HFG0016A)",
      "cone": "6",
      "surface": "",
      "transparency": "Opaque",
      "atmosphere": "Oxidation",
      "subtype": "Glaze - Red - Pink",
      "ingredients": [
        {
          "material": "Nepheline Syenite",
          "amount": 70.0
        },
        {
          "material": "Magnesium carbonate",
          "amount": 25.0
        },
        {
          "material": "Kentucky OM #4 Ball Clay",
          "amount": 5.0
        },
        {
          "material": "Zircopax",
          "amount": 5.0
        },
        {
          "material": "Mason Stain #6021 Dark Red",
          "amount": 4.0
        }
      ],
      "description": "where in the world is carmen sandiego/ben fiess? anyways this pink looks awesome and i hope it works in my kiln https://ofconcern.herokuapp.com/glazes/122",
      "createdBy": "Ginger",
      "source": "glazy.org",
      "url": "https://glazy.org/recipes/30163"
    },
    {
      "id": 66979,
      "code": "GLAZY-66979",
      "name": "Ben Fiess HFG0009E",
      "cone": "6",
      "surface": "Glossy",
      "transparency": "Transparent",
      "atmosphere": "Oxidation",
      "subtype": "Glaze",
      "ingredients": [
        {
          "material": "EP Kaolin",
          "amount": 20.8
        },
        {
          "material": "Ferro Frit 3134",
          "amount": 19.6
        },
        {
          "material": "Wollastonite",
          "amount": 18.8
        },
        {
          "material": "Silica",
          "amount": 16.9
        },
        {
          "material": "Petalite",
          "amount": 16.5
        },
        {
          "material": "Zinc Oxide",
          "amount": 7.3
        }
      ],
      "additionals": [
        {
          "material": "Copper Carbonate",
          "amount": 2.0
        },
        {
          "material": "Red Iron Oxide",
          "amount": 2.0
        }
      ],
      "description": "https://ofconcern.herokuapp.com/glazes/99",
      "createdBy": "Mer Almagro",
      "source": "glazy.org",
      "url": "https://glazy.org/recipes/66979"
    },
    {
      "id": 66978,
      "code": "GLAZY-66978",
      "name": "Ben Fiess HFG0009H",
      "cone": "6",
      "surface": "Glossy",
      "transparency": "Transparent",
      "atmosphere": "Oxidation",
      "subtype": "Glaze",
      "ingredients": [
        {
          "material": "EP Kaolin",
          "amount": 20.8
        },
        {
          "material": "Ferro Frit 3134",
          "amount": 19.6
        },
        {
          "material": "Wollastonite",
          "amount": 18.8
        },
        {
          "material": "Silica",
          "amount": 16.9
        },
        {
          "material": "Petalite",
          "amount": 16.5
        },
        {
          "material": "Zinc Oxide",
          "amount": 7.3
        }
      ],
      "additionals": [
        {
          "material": "Copper Carbonate",
          "amount": 3.0
        },
        {
          "material": "Rutile",
          "amount": 3.0
        }
      ],
      "description": "https://ofconcern.herokuapp.com/glazes/100",
      "createdBy": "Mer Almagro",
      "source": "glazy.org",
      "url": "https://glazy.org/recipes/66978"
    },
    {
      "id": 66980,
      "code": "GLAZY-66980",
      "name": "Ben Fiess HFG0009I",
      "cone": "6",
      "surface": "Glossy",
      "transparency": "Transparent",
      "atmosphere": "Oxidation",
      "subtype": "Glaze",
      "ingredients": [
        {
          "material": "EP Kaolin",
          "amount": 20.8
        },
        {
          "material": "Ferro Frit 3134",
          "amount": 19.6
        },
        {
          "material": "Wollastonite",
          "amount": 18.8
        },
        {
          "material": "Silica",
          "amount": 16.9
        },
        {
          "material": "Petalite",
          "amount": 16.5
        },
        {
          "material": "Zinc Oxide",
          "amount": 7.3
        }
      ],
      "additionals": [
        {
          "material": "Manganese Carbonate",
          "amount": 2.5
        },
        {
          "material": "Cobalt Carbonate",
          "amount": 0.3
        }
      ],
      "description": "https://ofconcern.herokuapp.com/glazes/102",
      "createdBy": "Mer Almagro",
      "source": "glazy.org",
      "url": "https://glazy.org/recipes/66980"
    },
    {
      "id": 66974,
      "code": "GLAZY-66974",
      "name": "Ben Fiess HFG0012A",
      "cone": "6",
      "surface": "Matte",
      "transparency": "Opaque",
      "atmosphere": "Oxidation",
      "subtype": "Glaze",
      "ingredients": [
        {
          "material": "Nepheline Syenite",
          "amount": 59.2
        },
        {
          "material": "Strontium Carbonate",
          "amount": 19.8
        },
        {
          "material": "Kentucky OM #4 Ball Clay",
          "amount": 9.9
        },
        {
          "material": "Silica",
          "amount": 9.9
        },
        {
          "material": "Lithium Carbonate",
          "amount": 1.2
        }
      ],
      "additionals": [
        {
          "material": "Copper Carbonate",
          "amount": 3.7
        }
      ],
      "description": "https://ofconcern.herokuapp.com/glazes/73",
      "createdBy": "Mer Almagro",
      "source": "glazy.org",
      "url": "https://glazy.org/recipes/66974"
    },
    {
      "id": 66982,
      "code": "GLAZY-66982",
      "name": "Ben Fiess HFG0012B",
      "cone": "6",
      "surface": "Matte",
      "transparency": "Opaque",
      "atmosphere": "Oxidation",
      "subtype": "Glaze",
      "ingredients": [
        {
          "material": "Nepheline Syenite",
          "amount": 59.2
        },
        {
          "material": "Strontium Carbonate",
          "amount": 19.8
        },
        {
          "material": "Kentucky OM #4 Ball Clay",
          "amount": 9.9
        },
        {
          "material": "Silica",
          "amount": 9.9
        },
        {
          "material": "Lithium Carbonate",
          "amount": 1.2
        }
      ],
      "additionals": [
        {
          "material": "Copper Carbonate",
          "amount": 3.7
        },
        {
          "material": "Cobalt Carbonate",
          "amount": 0.5
        }
      ],
      "description": "https://ofconcern.herokuapp.com/glazes/74",
      "createdBy": "Mer Almagro",
      "source": "glazy.org",
      "url": "https://glazy.org/recipes/66982"
    },
    {
      "id": 17833,
      "code": "GLAZY-17833",
      "name": "Ben Fiess HFG0020B",
      "cone": "6",
      "surface": "Satin-matte",
      "transparency": "Opaque",
      "atmosphere": "Oxidation",
      "subtype": "Glaze - Green - Copper",
      "ingredients": [
        {
          "material": "EP Kaolin",
          "amount": 31.7
        },
        {
          "material": "Ferro Frit 3124",
          "amount": 31.0
        },
        {
          "material": "Wollastonite",
          "amount": 23.2
        },
        {
          "material": "Silica",
          "amount": 14.1
        }
      ],
      "additionals": [
        {
          "material": "Rutile",
          "amount": 6.0
        },
        {
          "material": "Copper Carbonate",
          "amount": 4.0
        }
      ],
      "description": "Original test tile on Ben Fiess's website is a STUNNING Deep grass green with golden undertones. My test came out more deep olive and Not so gorgeous in cone 6 natural cool, so I tried it in a slow cool cycle and ended up with this gorgeous silky satin matte glaze. Needs a liner glaze for functional work.",
      "createdBy": "James Creamer",
      "source": "glazy.org",
      "url": "https://glazy.org/recipes/17833"
    },
    {
      "id": 17897,
      "code": "GLAZY-17897",
      "name": "Ben Fiess HFG0020BF",
      "cone": "6",
      "surface": "Glossy",
      "transparency": "Translucent",
      "atmosphere": "Oxidation",
      "subtype": "Glaze",
      "ingredients": [
        {
          "material": "EP Kaolin",
          "amount": 31.7
        },
        {
          "material": "Ferro Frit 3124",
          "amount": 31.0
        },
        {
          "material": "Wollastonite",
          "amount": 23.2
        },
        {
          "material": "Silica",
          "amount": 14.1
        }
      ],
      "additionals": [
        {
          "material": "Zircopax",
          "amount": 5.0
        },
        {
          "material": "Stain",
          "amount": 1.0
        }
      ],
      "description": "Cone 6 Light Blue",
      "createdBy": "Bob Acton",
      "source": "glazy.org",
      "url": "https://glazy.org/recipes/17897"
    },
    {
      "id": 17835,
      "code": "GLAZY-17835",
      "name": "Ben Fiess HFG004",
      "cone": "6",
      "surface": "Glossy",
      "transparency": "Opaque",
      "atmosphere": "Oxidation",
      "subtype": "Glaze",
      "ingredients": [
        {
          "material": "Spodumene",
          "amount": 50.0
        },
        {
          "material": "Gerstley Borate",
          "amount": 25.0
        },
        {
          "material": "Silica",
          "amount": 25.0
        }
      ],
      "additionals": [
        {
          "material": "Red Iron Oxide",
          "amount": 12.0
        },
        {
          "material": "Copper Carbonate",
          "amount": 4.0
        },
        {
          "material": "Cobalt Oxide",
          "amount": 2.0
        }
      ],
      "description": "beautiful thick or thin, more dark tenmoku when thin, black with very subtle dark brown breaks, metallic oil spot when thicker, can run badly when thick but worth it.",
      "createdBy": "James Creamer",
      "source": "glazy.org",
      "url": "https://glazy.org/recipes/17835"
    },
    {
      "id": 30164,
      "code": "GLAZY-30164",
      "name": "Ben Fiess Neon Green (HFG0020AX)",
      "cone": "6",
      "surface": "",
      "transparency": "Semi-opaque",
      "atmosphere": "Oxidation",
      "subtype": "Glaze - Green - Stain",
      "ingredients": [
        {
          "material": "EP Kaolin",
          "amount": 31.7
        },
        {
          "material": "Ferro Frit 3124",
          "amount": 31.7
        },
        {
          "material": "Vansil W-30 Wollastonite",
          "amount": 23.2
        },
        {
          "material": "Silica",
          "amount": 14.1
        },
        {
          "material": "Mason Stain #6450 Praseodymium",
          "amount": 5.2
        },
        {
          "material": "Copper Carbonate",
          "amount": 0.4
        }
      ],
      "description": "https://ofconcern.herokuapp.com/glazes/175",
      "createdBy": "Ginger",
      "source": "glazy.org",
      "url": "https://glazy.org/recipes/30164"
    },
    {
      "id": 1720,
      "code": "GLAZY-1720",
      "name": "Ben's Perfect Alkaline Glaze",
      "cone": "4",
      "surface": "",
      "transparency": "",
      "atmosphere": "Oxidation",
      "subtype": "Glaze - Clear",
      "ingredients": [
        {
          "material": "Ferro Frit 3134",
          "amount": 44.02
        },
        {
          "material": "Ferro Frit 3110",
          "amount": 30.17
        },
        {
          "material": "Strontium Carbonate",
          "amount": 9.89
        },
        {
          "material": "Kaolin",
          "amount": 8.12
        },
        {
          "material": "Silica",
          "amount": 7.8
        }
      ],
      "description": "Glaze Type: Alkaline",
      "createdBy": "Glazy Admin",
      "source": "glazy.org",
      "url": "https://glazy.org/recipes/1720"
    },
    {
      "id": 24684,
      "code": "GLAZY-24684",
      "name": "Benji's ash glaze",
      "cone": "9",
      "surface": "",
      "transparency": "",
      "atmosphere": "",
      "subtype": "Glaze - Ash",
      "ingredients": [
        {
          "material": "Custer Feldspar",
          "amount": 39.0
        },
        {
          "material": "Hardwood ash",
          "amount": 16.5
        },
        {
          "material": "Soft Wood Ash",
          "amount": 16.5
        },
        {
          "material": "EP Kaolin",
          "amount": 13.0
        },
        {
          "material": "Whiting",
          "amount": 6.0
        },
        {
          "material": "Barium Carbonate",
          "amount": 5.0
        },
        {
          "material": "Silica",
          "amount": 4.0
        }
      ],
      "additionals": [
        {
          "material": "Bentonite",
          "amount": 2.0
        },
        {
          "material": "Black Iron Oxide",
          "amount": 1.0
        }
      ],
      "description": "From the old Ceramics Today website, now archived at: https://derekphilipau.github.io/ceramics-today/stoneware.html Both Hardwood ash and Softwood ash are listed as \"washed\".",
      "createdBy": "Glazy Admin",
      "source": "glazy.org",
      "url": "https://glazy.org/recipes/24684"
    },
    {
      "id": 6500,
      "code": "GLAZY-6500",
      "name": "Bernard Leach Simplist Ash Glaze",
      "cone": "8 - 9",
      "surface": "Semi-matte",
      "transparency": "Semi-opaque",
      "atmosphere": "Oxidation",
      "subtype": "Glaze - Ash",
      "ingredients": [
        {
          "material": "Mixed wood ash",
          "amount": 50.0
        },
        {
          "material": "Red Terracotta",
          "amount": 50.0
        }
      ],
      "description": "From reading Phil Rodger's Ash Glazes, it seems most people start their ash investigations with a simple 50 / 50 blend of ash and clay. PR doesn't like the extra colour that the red clay adds, but this is on a white fireing earthstone original clay, so it needs some character. Fired to cone 9 in an oxidising atmosphere in an electric kiln",
      "createdBy": "Ruth Gillett",
      "source": "glazy.org",
      "url": "https://glazy.org/recipes/6500"
    },
    {
      "id": 21443,
      "code": "GLAZY-21443",
      "name": "Bernardo Hogan Tuscany Red",
      "cone": "3",
      "surface": "Dry Matte",
      "transparency": "Opaque",
      "atmosphere": "Oxidation",
      "subtype": "Glaze - Red",
      "ingredients": [
        {
          "material": "Barium Carbonate",
          "amount": 45.0
        },
        {
          "material": "Grolleg Kaolin",
          "amount": 16.5
        },
        {
          "material": "Ferro Frit 3134",
          "amount": 15.0
        },
        {
          "material": "Zinc Oxide",
          "amount": 13.5
        },
        {
          "material": "Silica",
          "amount": 10.0
        }
      ],
      "additionals": [
        {
          "material": "Green nickel oxide",
          "amount": 2.0
        }
      ],
      "description": "from \"smashing glazes\" bad unity formula!!! sculpture only (all that barium)",
      "createdBy": "Ginger",
      "source": "glazy.org",
      "url": "https://glazy.org/recipes/21443"
    },
    {
      "id": 54159,
      "code": "GLAZY-54159",
      "name": "Bernardo Hogan Tuscany Red (Copy)",
      "cone": "3",
      "surface": "Dry Matte",
      "transparency": "Opaque",
      "atmosphere": "Oxidation",
      "subtype": "Glaze - Red",
      "ingredients": [
        {
          "material": "Barium Carbonate",
          "amount": 45.0
        },
        {
          "material": "Grolleg Kaolin",
          "amount": 16.5
        },
        {
          "material": "Ferro Frit 3134",
          "amount": 15.0
        },
        {
          "material": "Zinc Oxide",
          "amount": 13.5
        },
        {
          "material": "Silica",
