Repository: MrSeldon/argilev2

File: data/glazes/glazy.json (part 34 of 315)
{
          "amount": 10.0
        }
      ],
      "additionals": [
        {
          "material": "Green nickel oxide",
          "amount": 2.0
        }
      ],
      "description": "from \"smashing glazes\" bad unity formula!!! sculpture only (all that barium)",
      "createdBy": "hannah fridholm",
      "source": "glazy.org",
      "url": "https://glazy.org/recipes/54159"
    },
    {
      "id": 29543,
      "code": "GLAZY-29543",
      "name": "Bernd Pfannkuche's Rutile Pink (Modified)",
      "cone": "5 - 6",
      "surface": "Semi-glossy",
      "transparency": "Opaque",
      "atmosphere": "Oxidation",
      "subtype": "Glaze - Red - Pink",
      "ingredients": [
        {
          "material": "Silica",
          "amount": 30.0
        },
        {
          "material": "Whiting",
          "amount": 20.0
        },
        {
          "material": "Neph Sye A270",
          "amount": 18.0
        },
        {
          "material": "Ferro Frit 3134",
          "amount": 14.0
        },
        {
          "material": "Grolleg Kaolin",
          "amount": 10.0
        },
        {
          "material": "Rutile",
          "amount": 2.5
        }
      ],
      "additionals": [
        {
          "material": "Tin Oxide",
          "amount": 5.0
        },
        {
          "material": "Bentonite",
          "amount": 2.0
        }
      ],
      "description": "A glaze recipe from Bernd Pfannkuche. The result may vary depending on your source of Rutile. Rutile is mostly Titanium dioxide but it also contains other impurities including a very small amount of chrome. Therefore, Tin Oxide, Silica, and Calcium form sphene to trap chrome and produce the light pink color. In essence, this is another Chrome Tin Pink recipe without the explicit addition of chrome. Originally this recipe was 40% Neph. Sye. and 40% Silica but looking at the Stull Map this would be more like Cone 7/8 so I made a slight modification to bring the firing temperature down to Cone 5/6.",
      "createdBy": "Patrick Chaopricha",
      "source": "glazy.org",
      "url": "https://glazy.org/recipes/29543"
    },
    {
      "id": 79,
      "code": "GLAZY-79",
      "name": "Berry Rust (new)",
      "cone": "10",
      "surface": "",
      "transparency": "",
      "atmosphere": "Oxidation, Reduction",
      "subtype": "Glaze - Iron",
      "ingredients": [
        {
          "material": "Silica",
          "amount": 25.13
        },
        {
          "material": "EP Kaolin",
          "amount": 22.69
        },
        {
          "material": "Ferro Frit 3134",
          "amount": 19.93
        },
        {
          "material": "Talc",
          "amount": 14.67
        },
        {
          "material": "Bone Ash",
          "amount": 8.97
        },
        {
          "material": "Nepheline Syenite",
          "amount": 8.61
        }
      ],
      "additionals": [
        {
          "material": "Red Iron Oxide",
          "amount": 8.59
        }
      ],
      "description": "Unity (from Insight calculation) CaO 0.49 8.55% MgO 0.36 4.51% K2O0.02 0.46% Na2O 0.14 2.79% Fe2O3 0.17 8.32% TiO2 0.00 0.06% P2O50.09 3.92% B2O3 0.20 4.37% Al2O3 0.32 10.12% SiO2 3.01 56.90% Cost/kg 0.79 Si:Al 9.54 SiB:Al 10.17 Expan 6.43 I just had a look at the Berry Rust glaze tests, the original formula, and the recalculated fritted formula. They were fired to cone 10 Ox. buy my wife, Linda Owen, in her trusty Skutt Kiln. Thanx Linda! The two glazes are nearly identical. I didn't expect that, but ya never know. The original formula with gerstley borate has more calcium-borate-iron crystals floating in the matrix but you really can't see this without a hand lens. A customer who has purchased pots with the original formula would be hard pressed to tell the difference. I feel like I've just taken the Pepsi Challenge!! The tests were fired on porcelain. Four tiles were made of each glaze, eight in all and the separate formulas were fired side by side in the top, middle, and bottom of the kiln. No significant differences were seen. I might also mention that I used English Bone Ash, and not Tri-Calcium Phos. All the tiles were inspected with a hand lens and no crazing was evident in either formula. A separate set has been fired to cone 10 R but won't be available until tomorrow. That's about it for now, e-mail me or post to clayart if I've forgotten to mention anythin, and I probably have...it's my hobby! The formulas and receipes are posted below. Happy testing,.....Craig Martell-Oregon",
      "createdBy": "Glazy Admin",
      "source": "glazy.org",
      "url": "https://glazy.org/recipes/79"
    },
    {
      "id": 2754,
      "code": "GLAZY-2754",
      "name": "Berry Rust 1",
      "cone": "6",
      "surface": "Glossy",
      "transparency": "",
      "atmosphere": "Oxidation",
      "subtype": "Glaze - Iron - Kaki, Tomato Red",
      "ingredients": [
        {
          "material": "EP Kaolin",
          "amount": 27.0
        },
        {
          "material": "Silica",
          "amount": 26.0
        },
        {
          "material": "Ferro Frit 3134",
          "amount": 18.0
        },
        {
          "material": "Talc",
          "amount": 13.0
        },
        {
          "material": "Bone Ash",
          "amount": 9.0
        },
        {
          "material": "Nepheline Syenite",
          "amount": 7.0
        }
      ],
      "additionals": [
        {
          "material": "Red Iron Oxide",
          "amount": 12.0
        }
      ],
      "description": "Source/Alternate names: similar oxides to Roy Berry Rust Notes: Alisa Clausen: Gloss iron red glaze. Well covering and smooth. Darker where thinner or breaking, lusher red iron red colour where thickest.",
      "createdBy": "Glazy Admin",
      "source": "glazy.org",
      "url": "https://glazy.org/recipes/2754"
    },
    {
      "id": 80,
      "code": "GLAZY-80",
      "name": "Berryrust",
      "cone": "7 - 10",
      "surface": "",
      "transparency": "",
      "atmosphere": "Reduction",
      "subtype": "Glaze - Iron",
      "ingredients": [
        {
          "material": "Silica",
          "amount": 27.27
        },
        {
          "material": "EP Kaolin",
          "amount": 18.18
        },
        {
          "material": "Nepheline Syenite",
          "amount": 18.18
        },
        {
          "material": "Bone Ash",
          "amount": 9.09
        },
        {
          "material": "Dolomite",
          "amount": 9.09
        },
        {
          "material": "Gerstley Borate",
          "amount": 9.09
        },
        {
          "material": "Talc",
          "amount": 9.09
        }
      ],
      "additionals": [
        {
          "material": "Red Iron Oxide",
          "amount": 9.09
        }
      ],
      "description": "Use Pure Red Iron Oxide . This glaze gives a fairly intense cranberry rust in the cone 7-10 range and is quite consistent in its results. Every once in a while, when the glaze is thicker than normal, a pale but distinctive green (a little like a pale chrome green) begins to float on the surface. Any suggestions as to why? In addition, in reference to an earlier note about the changing reds over time, I think this red becomes somewhat brighter (and more red) the older the glaze is. I don't yet use a lot of it so it sits for quite a while (3-5 months). submitted by: Bob Kavanagh e-mail: Notes: John Post: works best if applied thin, turns greenish where thick. Seems to yield redder fired results as the glaze ages in the bucket. Notes: Wendy Moore: on porcelain at cone 10 in reduction, a beautiful brown/burgundy/gold, almost a hares fur looking glaze. It has become a favourite in the community college studio I work in. It is not as nice on stoneware.",
      "createdBy": "Glazy Admin",
      "source": "glazy.org",
      "url": "https://glazy.org/recipes/80"
    },
    {
      "id": 43802,
      "code": "GLAZY-43802",
      "name": "Bertrand Blue",
      "cone": "10",
      "surface": "",
      "transparency": "",
      "atmosphere": "",
      "subtype": "Glaze - Blue",
      "ingredients": [
        {
          "material": "Nepheline Syenite",
          "amount": 50.0
        },
        {
          "material": "Barium Carbonate",
          "amount": 31.3
        },
        {
          "material": "EP Kaolin",
          "amount": 12.5
        },
        {
          "material": "Silica",
          "amount": 6.3
        }
      ],
      "additionals": [
        {
          "material": "Copper Carbonate",
          "amount": 3.0
        }
      ],
      "description": "From Virginia Scotchie's Clay and Glaze Compendium",
      "createdBy": "Glazy Admin",
      "source": "glazy.org",
      "url": "https://glazy.org/recipes/43802"
    },
    {
      "id": 34717,
      "code": "GLAZY-34717",
      "name": "Bess hairs fur/tea dust Glaze",
      "cone": "10 - 13",
      "surface": "",
      "transparency": "",
      "atmosphere": "Reduction",
      "subtype": "Glaze - Iron - Tessha, Hare's Fur",
      "ingredients": [
        {
          "material": "EP Kaolin",
          "amount": 31.03
        },
        {
          "material": "Whiting",
          "amount": 24.13
        },
        {
          "material": "G200 HP Feldspar, G200HP",
          "amount": 24.13
        },
        {
          "material": "Silica",
          "amount": 20.68
        }
      ],
      "additionals": [
        {
          "material": "Red Iron Oxide",
          "amount": 6.45
        },
        {
          "material": "Copper Carbonate",
          "amount": 1.0
        },
        {
          "material": "Manganese Dioxide",
          "amount": 1.0
        }
      ],
      "description": "From \"My Work, My Way: Fifty Years in the Studio\" by Harlan House, 2019. https://www.harlanhouse.com/ https://www.harlanhouse.com/wp-content/uploads/2019/04/2019%20HHBK-FINAL.pdf",
      "createdBy": "Glazy Admin",
      "source": "glazy.org",
      "url": "https://glazy.org/recipes/34717"
    },
    {
      "id": 5818,
      "code": "GLAZY-5818",
      "name": "Best Possible White",
      "cone": "10",
      "surface": "",
      "transparency": "",
      "atmosphere": "Reduction",
      "subtype": "Glaze - White, Off-White",
      "ingredients": [
        {
          "material": "Nepheline Syenite",
          "amount": 49.26
        },
        {
          "material": "Ball Clay",
          "amount": 9.85
        },
        {
          "material": "Gerstley Borate",
          "amount": 9.85
        },
        {
          "material": "Kaolin",
          "amount": 9.85
        },
        {
          "material": "Silica",
          "amount": 9.85
        },
        {
          "material": "Talc",
          "amount": 9.85
        },
        {
          "material": "Zinc Oxide",
          "amount": 1.48
        }
      ],
      "description": "NOTE: This recipe was imported from Triangle Potter's Guild Glaze Recipes published November, 1988 Source: John Givvines 100 kaolin 100 ball clay 500 nephelyne syenite 100 flint 100 gerstley borate 100 talc 15 zinc oxide",
      "createdBy": "Glazy Admin",
      "source": "glazy.org",
      "url": "https://glazy.org/recipes/5818"
    },
    {
      "id": 27308,
      "code": "GLAZY-27308",
      "name": "Best RIO wash/stain u (you) will ever have",
      "cone": "022 - 14",
      "surface": "",
      "transparency": "",
      "atmosphere": "",
      "subtype": "Glaze - Iron",
      "ingredients": [
        {
          "material": "Gerstley Borate",
          "amount": 50.0
        },
        {
          "material": "Red Iron Oxide",
          "amount": 50.0
        }
      ],
      "description": "I do a lot of sgraffito carving on my pots because my sensibility tends to be very graphic/sign driven in all forms that it takes.. this means I need a good iron wash to sit in the crannies and make everything pop. This is that iron wash. It never lets me down. Does not flux! Does not settle! Does not even need to be sieved to be perfect! Just give it a stir or shake the jar and off you go. Works under every clear I've ever tried. Solves the problem of getting the RIO to take to the water - the gerstley gives it something to cling to! I don't even really measure, I take a heaping spoonful of RIO and a heaping spoonful of GB and I add water until it's the consistency I love, which is like thin syrup. Perfect for marking glaze tiles as well. All temperatures. Never leave home without it. I am pretty sure I inherited the gerstley trick from Adelaide Paul when I was at MICA, but can't be sure. I'm sure it works for all oxides.",
      "createdBy": "Ginger",
      "source": "glazy.org",
      "url": "https://glazy.org/recipes/27308"
    },
    {
      "id": 29191,
      "code": "GLAZY-29191",
      "name": "Beth Celadon",
      "cone": "10",
      "surface": "",
      "transparency": "",
      "atmosphere": "Reduction",
      "subtype": "Glaze - Iron - Celadon",
      "ingredients": [
        {
          "material": "Silica",
          "amount": 32.9
        },
        {
          "material": "Custer Feldspar",
          "amount": 27.5
        },
        {
          "material": "EP Kaolin",
          "amount": 20.0
        },
        {
          "material": "Whiting",
          "amount": 19.6
        }
      ],
      "additionals": [
        {
          "material": "Barnard Slip",
          "amount": 3.0
        },
        {
          "material": "Bentonite",
          "amount": 3.0
        }
      ],
      "description": "From the Kansas City Art Institute Ceramic Department (KCAI), Glaze Formulas, 15 February 1990. http://www.brackers.com/wp-content/uploads/2015/02/KCAI-Glaze-Recpies.pdf",
      "createdBy": "Glazy Admin",
      "source": "glazy.org",
      "url": "https://glazy.org/recipes/29191"
    },
    {
      "id": 4836,
      "code": "GLAZY-4836",
      "name": "Beth's Celadon",
      "cone": "10",
      "surface": "",
      "transparency": "",
      "atmosphere": "Oxidation, Reduction",
      "subtype": "Glaze - Iron - Celadon",
      "ingredients": [
        {
          "material": "Silica",
          "amount": 32.9
        },
        {
          "material": "Custer Feldspar (1989)",
          "amount": 27.5
        },
        {
          "material": "EP Kaolin",
          "amount": 20.0
        },
        {
          "material": "Whiting",
          "amount": 19.6
        }
      ],
      "additionals": [
        {
          "material": "Barnard Slip",
          "amount": 3.0
        },
        {
          "material": "Bentonite",
          "amount": 2.0
        }
      ],
      "description": "This recipe was imported from Louis Katz's Hyperglaze database available on his website: http://falcon.tamucc.edu/lkatz/allglazes.txt More information about Louis Katz can be found on his website, http://www.louiskatz.net/ Louis Katz Notes: I am not a safety expert and any information contained in this file about safety should be ignored in favor of advice from experts. All of the materials in all glazes are potentially hazardous. All of these glaze recipes are given without any representation of accuracy or safety. They may work, they may not. They may be safe when fired or they may not. All of the materials used in them have hazards associated with them. You must be have sufficient training in the hazards before you use the the materials. You will have to determine the suitability and safety for your use. Do not assume that a lack of a warning about a material means that it is safe. Cone: 10 Color: Celadon Firing: Ox. or Red. Glaze type: celadon Recipe: Percent Batch Whiting 19.60 19.60 Flint 32.90 32.90 EPK 20.00 20.00 Custer Feldspar 27.50 27.50 Totals: 100.00 % 100.00 gm Also add: Bentonite 2.00 2.00 Barnard 3.00 3.00 Comments: Barnard Clay:",
      "createdBy": "Glazy Admin",
      "source": "glazy.org",
      "url": "https://glazy.org/recipes/4836"
    },
    {
      "id": 41972,
      "code": "GLAZY-41972",
      "name": "Beth's Celadon (Romero House)",
      "cone": "10",
      "surface": "",
      "transparency": "",
      "atmosphere": "Reduction",
      "subtype": "Glaze",
      "ingredients": [
        {
          "material": "Silica",
          "amount": 32.9
        },
        {
          "material": "Custer Feldspar",
          "amount": 27.5
        },
        {
          "material": "EP Kaolin",
          "amount": 20.0
        },
        {
          "material": "Whiting",
          "amount": 19.6
        },
        {
          "material": "Barnard Slip",
          "amount": 3.0
        },
        {
          "material": "Bentonite",
          "amount": 3.0
        },
        {
          "material": "Strontium Carbonate",
          "amount": 1.5
        },
        {
          "material": "Tin Oxide",
          "amount": 1.0
        }
      ],
      "description": "",
      "createdBy": "KBangs",
      "source": "glazy.org",
      "url": "https://glazy.org/recipes/41972"
    },
    {
      "id": 41499,
      "code": "GLAZY-41499",
      "name": "Betsy's Temmoku",
      "cone": "10",
      "surface": "",
      "transparency": "",
      "atmosphere": "",
      "subtype": "Glaze",
      "ingredients": [
        {
          "material": "Custer Feldspar",
          "amount": 46.4
        },
        {
          "material": "Silica",
          "amount": 28.8
        },
        {
          "material": "Whiting",
          "amount": 13.4
        },
        {
          "material": "EP Kaolin",
          "amount": 11.4
        },
        {
          "material": "Black Iron Oxide",
          "amount": 8.0
        }
      ],
      "description": "",
      "createdBy": "KBangs",
      "source": "glazy.org",
      "url": "https://glazy.org/recipes/41499"
    },
    {
      "id": 78932,
      "code": "GLAZY-78932",
      "name": "Better Satin 7",
      "cone": "6",
      "surface": "Satin-matte",
      "transparency": "Semi-opaque",
      "atmosphere": "Oxidation",
      "subtype": "Glaze - Matte - Magnesium Matte",
      "ingredients": [
        {
          "material": "Nepheline Syenite",
          "amount": 32.0
        },
        {
          "material": "Ferro Frit 3249",
          "amount": 20.0
        },
        {
          "material": "Wollastonite",
          "amount": 18.0
        },
        {
          "material": "EP Kaolin",
          "amount": 17.0
        },
        {
          "material": "Silica",
          "amount": 7.0
        },
        {
          "material": "Amtalc-C98 Talc",
          "amount": 6.0
        }
      ],
      "description": "I think this is the one. I have fired so far, with clear, black mason stain, and green mason stain, with great results. I have tested with the sharpie marker/ acetone test with the best results so far, leaving no marks. I still need to test cutlery marking and a leech test. Starting with Simple Satin 1, and experimenting all the way to this version; Better Satin 7. I had issues along the way, problems would be solved, but others would arise. This is where I have landed. The price is a little higher because of the Frit, but I think it will be successful in the long run. I mix this glaze to 1.4 SG, and flocculate with epsom salt. Firing Schedule (drop and soak plus slow cool to 1400): 108/hr to 250, 60 minute hold 250/hr to 2000 108/hr to 2100, 15 minute hold 108/hr to 2200, 15 minute hold 9999/hr to 2100, 15 minute hold 150/hr to 1400, off It takes my kiln (18x20) around 17 1/2 hours to fire.",
      "createdBy": "Matt Little",
      "source": "glazy.org",
      "url": "https://glazy.org/recipes/78932"
    },
    {
      "id": 185393,
      "code": "GLAZY-185393",
      "name": "Better Satin 8 Less Black Copper",
      "cone": "6",
      "surface": "Satin-matte",
      "transparency": "Semi-opaque",
      "atmosphere": "Oxidation",
      "subtype": "Glaze - Matte - Magnesium Matte",
      "ingredients": [
        {
          "material": "Nepheline Syenite",
          "amount": 35.0
        },
        {
          "material": "EP Kaolin",
          "amount": 20.0
        },
        {
          "material": "Wollastonite",
          "amount": 15.0
        },
        {
          "material": "Ferro Frit 3249",
          "amount": 14.0
        },
        {
          "material": "Amtalc-C98 Talc",
          "amount": 8.0
        },
        {
          "material": "Silica",
          "amount": 7.0
        }
      ],
      "additionals": [
        {
          "material": "Black Copper Oxide",
          "amount": 1.5
        }
      ],
      "description": "Mixed to 1.4 SG Fired to cone 6 with a drop and soak program and natural cooling.",
      "createdBy": "Matt Little",
      "source": "glazy.org",
      "url": "https://glazy.org/recipes/185393"
    },
    {
      "id": 126827,
      "code": "GLAZY-126827",
      "name": "BF 1 Satin Matte",
      "cone": "8 - 11",
      "surface": "Satin",
      "transparency": "Translucent",
      "atmosphere": "Oxidation, Neutral, Reduction",
      "subtype": "Glaze - Matte - Magnesium Matte",
      "ingredients": [
        {
          "material": "Fusion Frit F-359",
          "amount": 26.8
        },
        {
          "material": "Pyrax B",
          "amount": 23.2
        },
        {
          "material": "Vansil W-30 Wollastonite",
          "amount": 19.6
        },
        {
          "material": "EP Kaolin",
          "amount": 16.6
        },
        {
          "material": "Neph Sye A270",
          "amount": 9.8
        },
        {
          "material": "Fusion Frit F-69",
          "amount": 4.0
        }
      ],
      "description": "Fritted MgO Satin",
      "createdBy": "James Manning",
      "source": "glazy.org",
      "url": "https://glazy.org/recipes/126827"
    },
    {
      "id": 20490,
      "code": "GLAZY-20490",
      "name": "BF glossy green glaze",
      "cone": "6 - 7",
      "surface": "Glossy",
      "transparency": "Transparent",
      "atmosphere": "Oxidation, Reduction",
      "subtype": "Glaze - Clear",
      "ingredients": [
        {
          "material": "\u041a\u0430\u043e\u043b\u0438\u043d \u041a\u0424\u041d-2",
          "amount": 28.0
        },
        {
          "material": "\u0412\u043e\u043b\u043b\u0430\u0441\u0442\u043e\u043d\u0438\u0442 (\u041c\u0418\u0412\u041e\u041b\u041b)",
          "amount": 24.0
        },
        {
          "material": "\u041a\u0432\u0430\u0440\u0446\u0435\u0432\u0430\u044f \u043c\u0443\u043a\u0430 Silverbond 15",
          "amount": 22.0
        },
        {
          "material": "\u041d\u0435\u0444\u0435\u043b\u0438\u043d \u0421\u0438\u0435\u043d\u0438\u0442 (Altaflux-45)",
          "amount": 16.0
        },
        {
          "material": "\u0411\u043e\u0440\u0430\u0442 \u043a\u0430\u043b\u044c\u0446\u0438\u044f",
          "amount": 10.0
        }
      ],
      "additionals": [
        {
          "material": "Titanium Dioxide",
          "amount": 6.0
        },
        {
          "material": "Copper Carbonate",
          "amount": 2.5
        }
      ],
      "description": "\u0413\u043b\u0430\u0437\u0443\u0440\u044c \u0441\u043a\u043b\u043e\u043d\u043d\u0430 \u043a \u0441\u0431\u043e\u0440\u043a\u0435. \u0420\u0430\u0441\u0447\u0435\u0442\u043d\u044b\u0439 \u041a\u0422\u0420 (20 - 400) = 55",
      "createdBy": "Polina Potapova",
      "source": "glazy.org",
      "url": "https://glazy.org/recipes/20490"
    },
    {
      "id": 76347,
      "code": "GLAZY-76347",
      "name": "BF12 : Bleu de fer",
      "cone": "9 - 10",
      "surface": "Glossy",
      "transparency": "Semi-opaque",
      "atmosphere": "Oxidation",
      "subtype": "Glaze - Iron",
      "ingredients": [
        {
          "material": "Feldspath Potassique Norflot (Solargil 2020-2021)",
          "amount": 43.23
        },
        {
          "material": "Silice 400 (Solargil 2018)",
          "amount": 33.25
        },
        {
          "material": "Carbonate de Calcium (Solargil 2018)",
          "amount": 15.64
        },
        {
          "material": "Fer Oxyde Naturel (Solargil 2018)",
          "amount": 5.8
        },
        {
          "material": "Cendre d'Os (Solargil 2018)",
          "amount": 1.76
        },
        {
          "material": "Alumine Calcin\u00e9e (C\u00e9radel 2019)",
          "amount": 0.32
        }
      ],
      "description": "Ne coule pas. Fait bien ressortir les reliefs. Appliquer \u00e9pais. Le bleu ressort mieux si pos\u00e9 au dessus d'une couche d'un \u00e9mail Tenmoku.",
      "createdBy": "Pascal GALICIER",
      "source": "glazy.org",
      "url": "https://glazy.org/recipes/76347"
    },
    {
      "id": 34568,
      "code": "GLAZY-34568",
      "name": "BG1",
      "cone": "6",
      "surface": "Semi-glossy",
      "transparency": "Transparent",
      "atmosphere": "Oxidation",
      "subtype": "Glaze",
      "ingredients": [
        {
          "material": "Soda Feldspar",
          "amount": 45.0
        },
        {
          "material": "Silica",
          "amount": 25.0
        },
        {
          "material": "Whiting",
          "amount": 17.0
        },
        {
          "material": "Kaolin",
          "amount": 6.0
        },
        {
          "material": "Zinc Oxide",
          "amount": 6.0
        },
        {
          "material": "Bentonite",
          "amount": 2.0
        }
      ],
      "additionals": [
        {
          "material": "Black Copper Oxide",
          "amount": 1.0
        }
      ],
      "description": "Glazes Cone 6 1240 C / 2264 F Michael Bailey",
      "createdBy": "bieke Dumont",
      "source": "glazy.org",
      "url": "https://glazy.org/recipes/34568"
    },
    {
      "id": 32869,
      "code": "GLAZY-32869",
      "name": "BG1 base + colorants",
      "cone": "6 - 10",
      "surface": "Glossy",
      "transparency": "Transparent",
      "atmosphere": "Oxidation, Reduction",
      "subtype": "Glaze - White, Off-White",
      "ingredients": [
        {
          "material": "Minspar 200",
          "amount": 39.57
        },
        {
          "material": "Silica",
          "amount": 26.77
        },
        {
          "material": "Whiting",
          "amount": 12.04
        },
        {
          "material": "Dolomite",
          "amount": 10.99
        },
        {
          "material": "Zinc Oxide",
          "amount": 5.35
        },
        {
          "material": "EP Kaolin",
          "amount": 5.28
        }
      ],
      "additionals": [
        {
          "material": "Titanium Dioxide",
          "amount": 5.0
        },
        {
          "material": "Zircopax",
          "amount": 5.0
        }
      ],
      "description": "0. control sample 1. + 1 tin 2. + 1 tin, 3 rutile 3. + 3 rutile 4. + 3 rutile, 1 cobalt carb 5. + 3 rutile, 1 copper carb 6. + 2 cobalt carb 7. + 2 copper carb 8. + 2 manganese 9. + 2 manganese, 2 rutile 10. + 2 RIO 11. + 2 RIO, 1 chrome ox, 1 cobalt ox 12. + 2 RIO, 1 chrome ox 13. + 2 RIO, 1 cobalt carb 14. + .5 chrome 15. + 2 nickel carb 16. +5 purple inclusion stain",
      "createdBy": "Ginger",
      "source": "glazy.org",
      "url": "https://glazy.org/recipes/32869"
    },
    {
      "id": 62059,
      "code": "GLAZY-62059",
      "name": "BG4 40x2",
      "cone": "6",
      "surface": "Glossy",
      "transparency": "Opaque",
      "atmosphere": "Oxidation",
      "subtype": "Glaze - White, Off-White",
      "ingredients": [
        {
          "material": "Ferro Frit 3134",
          "amount": 40.0
        },
        {
          "material": "Nepheline Syenite",
          "amount": 40.0
        },
        {
          "material": "EP Kaolin",
          "amount": 10.0
        },
        {
          "material": "Talc",
          "amount": 10.0
        }
      ],
      "description": "I was trying to make a runny glaze and got a bit more than I was asking for. This glaze has significant flaws: crazing, blistering, very runny and does not seem to hold colors well. Firing below cone 6 may give better results. I uploaded this image under the wrong glaze around a week ago, my bad",
      "createdBy": "Blayze",
      "source": "glazy.org",
      "url": "https://glazy.org/recipes/62059"
    },
    {
      "id": 55428,
      "code": "GLAZY-55428",
      "name": "BG9",
      "cone": "6",
      "surface": "Glossy",
      "transparency": "Semi-opaque",
      "atmosphere": "Oxidation",
      "subtype": "Glaze - White, Off-White",
      "ingredients": [
        {
          "material": "Ferro Frit 3134",
          "amount": 28.0
        },
        {
          "material": "Nepheline Syenite",
          "amount": 18.0
        },
        {
          "material": "EP Kaolin",
          "amount": 13.0
        },
        {
          "material": "Custer Feldspar",
          "amount": 9.0
        },
        {
          "material": "Silica",
          "amount": 9.0
        },
        {
          "material": "Wollastonite",
          "amount": 9.0
        },
        {
          "material": "Talc",
          "amount": 7.0
        },
        {
          "material": "Zircopax",
          "amount": 7.0
        }
      ],
      "description": "Based on blending GB4 that ran too much and 20x5 to find a glaze that would run slightly and pull apart other glazes but not run like crazy and fall off the pot. This glaze has a slight tendency to craze when applied by its self, however when its layered with other glazes that don't craze it didn't. Application thickness can be tricky, I put a half inch thick coat on the rim of a mug and it ran down nearly 4 inches. Use with caution and a good coat of kiln wash on the shelf. I haven't tested other oxides/stains, it was meant to pull apart other glazes and create texture. Other glazes that I used with the pictures: 20x5 - Seafoam Green - 20x5 Base with + 10% zicropax + 6% copper carbonate 20x5 White - 20x5 Base with + 10% zicropax and 6% talc 20x5 Blue - 20x5 Base with 7% zicropax and 2% cobalt oxide",
      "createdBy": "Blayze",
      "source": "glazy.org",
      "url": "https://glazy.org/recipes/55428"
    },
    {
      "id": 23790,
      "code": "GLAZY-23790",
      "name": "Bhaga Celadon",
      "cone": "8 - 11",
      "surface": "Semi-glossy",
      "transparency": "Translucent",
      "atmosphere": "Reduction",
      "subtype": "Glaze - Iron - Celadon - Chun",
      "ingredients": [
        {
          "material": "Custer Feldspar",
          "amount": 36.9
        },
        {
          "material": "Silica",
          "amount": 30.8
        },
        {
          "material": "Whiting",
          "amount": 18.5
        },
        {
          "material": "EP Kaolin",
          "amount": 9.2
        },
        {
          "material": "Amtalc-C98 Talc",
          "amount": 4.6
        },
        {
          "material": "Red Iron Oxide",
          "amount": 1.0
        }
      ],
      "description": "Made from Bible Celadon by increasing Silica, this seeds some of the Chun occlusions and produces more of a soft blue hue. This glaze forms a nice Chun with 2% Bone Ash Continuing the holy book naming scheme; Bhaga is short for the Bhagavad Gita,",
      "createdBy": "Alexander Kuttel",
      "source": "glazy.org",
      "url": "https://glazy.org/recipes/23790"
    },
    {
      "id": 57135,
      "code": "GLAZY-57135",
      "name": "Bianca's Bijela",
      "cone": "6 - 7",
      "surface": "Glossy",
      "transparency": "Opaque",
      "atmosphere": "Oxidation",
      "subtype": "Glaze",
      "ingredients": [
        {
          "material": "Potash Feldspar",
          "amount": 41.0
        },
        {
          "material": "Silica",
          "amount": 27.0
        },
        {
          "material": "Whiting",
          "amount": 15.0
        },
        {
          "material": "Zinc Oxide",
          "amount": 12.0
        },
        {
          "material": "Kaolin",
          "amount": 5.0
        }
      ],
      "additionals": [
        {
          "material": "Zircopax",
          "amount": 10.0
        },
        {
          "material": "Titanium Dioxide",
          "amount": 5.0
        },
        {
          "material": "Bentonite",
          "amount": 2.0
        }
      ],
      "description": "If you go above Cone 7, it starts to run",
      "createdBy": "Forty Bends Ceramics | Bianca",
      "source": "glazy.org",
      "url": "https://glazy.org/recipes/57135"
    },
    {
      "id": 22249,
      "code": "GLAZY-22249",
      "name": "Bible Barium Celadon Base",
      "cone": "9 - 11",
      "surface": "Glossy",
      "transparency": "Transparent",
      "atmosphere": "Reduction",
      "subtype": "Glaze - Clear",
      "ingredients": [
        {
          "material": "Barium Carbonate",
          "amount": 33.3
        },
        {
          "material": "Custer Feldspar",
          "amount": 33.3
        },
        {
          "material": "Silica",
          "amount": 20.8
        },
        {
          "material": "EP Kaolin",
          "amount": 8.3
        },
        {
          "material": "Amtalc-C98 Talc",
          "amount": 4.2
        }
      ],
      "description": "Reformulated from bible celadon to use equal molar amounts or barium instead of calcium Colorants tested in reduction 1% RIO = sky blue, no green 1% Nickel Carbonate = purple gray",
      "createdBy": "Alexander Kuttel",
      "source": "glazy.org",
      "url": "https://glazy.org/recipes/22249"
    },
    {
      "id": 47055,
      "code": "GLAZY-47055",
      "name": "Bible Celadon Cryolite",
      "cone": "9 - 11",
      "surface": "Semi-glossy",
      "transparency": "Transparent",
      "atmosphere": "Reduction",
      "subtype": "Glaze - Iron - Celadon - Blue",
      "ingredients": [
        {
          "material": "Silica",
          "amount": 45.5
        },
        {
          "material": "EP Kaolin",
          "amount": 21.7
        },
        {
          "material": "Whiting",
          "amount": 19.8
        },
        {
          "material": "Cryolite",
          "amount": 8.0
        },
        {
          "material": "Amtalc-C98 Talc",
          "amount": 5.0
        }
      ],
      "additionals": [
        {
          "material": "Red Iron Oxide",
          "amount": 1.0
        }
      ],
      "description": "Don't make this glaze. Fluorine can be pretty nasty for you as well as your kiln brick/elements I did this solely for research purposes because I haven't seen a glaze made incorporating these ingredients. The odd thing about the cryolite in particular is the carbon trapped discoloration, but also for how much sodium is this recipe it did not craze over multiple clay bodies. I think there is something to be said about a crazeless base glaze could be made if another material could be found with sodium directly bonded to aluminum as it is in cryolite.",
      "createdBy": "Alexander Kuttel",
      "source": "glazy.org",
      "url": "https://glazy.org/recipes/47055"
    },
    {
      "id": 47056,
      "code": "GLAZY-47056",
      "name": "Bible Celadon Fluorspar",
      "cone": "9 - 11",
      "surface": "Semi-glossy",
      "transparency": "Translucent",
      "atmosphere": "Reduction",
      "subtype": "Glaze - Iron - Celadon - Blue",
      "ingredients": [
        {
          "material": "Custer Feldspar",
          "amount": 40.4
        },
        {
          "material": "Silica",
          "amount": 25.3
        },
        {
          "material": "Fluorspar",
          "amount": 19.2
        },
        {
          "material": "EP Kaolin",
          "amount": 10.1
        },
        {
          "material": "Amtalc-C98 Talc",
          "amount": 5.0
        }
      ],
      "additionals": [
        {
          "material": "Red Iron Oxide",
          "amount": 1.0
        }
      ],
      "description": "Don't make this glaze. Fluorine can be pretty nasty for you as well as your kiln brick/elements I did this solely for research purposes because I haven't seen a glaze made incorporating these ingredients.",
      "createdBy": "Alexander Kuttel",
      "source": "glazy.org",
      "url": "https://glazy.org/recipes/47056"
    },
    {
      "id": 37049,
      "code": "GLAZY-37049",
      "name": "Bible Praseodymium Celadon Chun",
      "cone": "9 - 11",
      "surface": "Semi-glossy",
      "transparency": "Translucent",
      "atmosphere": "",
      "subtype": "Glaze - Specialty",
      "ingredients": [
        {
          "material": "Custer Feldspar",
          "amount": 40.0
        },
        {
          "material": "Silica",
          "amount": 25.0
        },
        {
          "material": "Whiting",
          "amount": 20.0
        },
        {
          "material": "EP Kaolin",
          "amount": 10.0
        },
        {
          "material": "Amtalc-C98 Talc",
          "amount": 5.0
        }
      ],
      "additionals": [
        {
          "material": "Praseodymium oxide",
          "amount": 4.5
        }
      ],
      "description": "Apply thick for jade like Chun effects, thin for transparent Celadon. Glaze has not shown any signs of running at a hard cone 10",
      "createdBy": "Alexander Kuttel",
      "source": "glazy.org",
      "url": "https://glazy.org/recipes/37049"
    },
    {
      "id": 147608,
      "code": "GLAZY-147608",
      "name": "Big Black",
      "cone": "6",
      "surface": "",
      "transparency": "",
      "atmosphere": "Oxidation",
      "subtype": "Glaze - Iron - Tenmoku",
      "ingredients": [
        {
          "material": "Ferro Frit 3269",
          "amount": 25.62
        },
        {
          "material": "Silica",
          "amount": 21.02
        },
        {
          "material": "Mahavir Feldspar",
          "amount": 20.76
        },
        {
          "material": "EP Kaolin",
          "amount": 9.86
        },
        {
          "material": "Red Iron Oxide",
          "amount": 8.54
        },
        {
          "material": "Whiting",
          "amount": 8.54
        },
        {
          "material": "Amtalc-C98 Talc",
          "amount": 4.93
        },
        {
          "material": "Titanium Dioxide",
          "amount": 0.53
        },
        {
          "material": "Manganese Dioxide",
          "amount": 0.2
        }
      ],
      "description": "https://www.youtube.com/watch?v=HuO3wwLuF0w",
      "createdBy": "Eric P.",
      "source": "glazy.org",
      "url": "https://glazy.org/recipes/147608"
    },
    {
      "id": 81,
      "code": "GLAZY-81",
      "name": "Big Sky",
      "cone": "10",
      "surface": "",
      "transparency": "",
      "atmosphere": "Reduction",
      "subtype": "Glaze - Turquoise",
      "ingredients": [
        {
          "material": "Nepheline Syenite",
          "amount": 66.7
        },
        {
          "material": "Petalite",
          "amount": 14.3
        },
        {
          "material": "Kentucky OM #4 Ball Clay",
          "amount": 7.6
        },
        {
          "material": "Whiting",
          "amount": 4.8
        },
        {
          "material": "Bone Ash",
          "amount": 4.7
        },
        {
          "material": "Gerstley Borate",
          "amount": 1.9
        }
      ],
      "additionals": [
        {
          "material": "Copper Carbonate",
          "amount": 1.5
        },
        {
          "material": "Bentonite",
          "amount": 1.0
        }
      ],
      "description": "Glaze Type: Alkaline From Sam Chung in Clay Times Mar/Apr. 2008.",
      "createdBy": "Glazy Admin",
      "source": "glazy.org",
      "url": "https://glazy.org/recipes/81"
    },
    {
      "id": 75363,
      "code": "GLAZY-75363",
      "name": "Bill Evans - Interplay ^10",
      "cone": "9 - 13",
      "surface": "Semi-glossy",
      "transparency": "Semi-opaque",
      "atmosphere": "Oxidation, Neutral, Reduction, Salt & Soda, Wood",
      "subtype": "Glaze - White, Off-White",
      "ingredients": [
        {
          "material": "Minspar 200",
          "amount": 21.24
        },
        {
