Repository: MrSeldon/argilev2

File: data/glazes/glazy.json (part 35 of 315)
{
          "material": "Silica",
          "amount": 18.6
        },
        {
          "material": "Calcined Kaolin",
          "amount": 15.5
        },
        {
          "material": "Custer Feldspar",
          "amount": 15.12
        },
        {
          "material": "Whiting",
          "amount": 9.15
        },
        {
          "material": "EP Kaolin",
          "amount": 7.75
        },
        {
          "material": "Dolomite",
          "amount": 4.81
        },
        {
          "material": "Ferro Frit 3110",
          "amount": 4.11
        },
        {
          "material": "Zinc Oxide",
          "amount": 2.64
        },
        {
          "material": "Soda Ash",
          "amount": 1.09
        }
      ],
      "additionals": [
        {
          "material": "Zircopax",
          "amount": 9.0
        }
      ],
      "description": "Designed by HP Bloomer (2014) Strong clean white liner glaze.",
      "createdBy": "HP Bloomer IV",
      "source": "glazy.org",
      "url": "https://glazy.org/recipes/75363"
    },
    {
      "id": 49971,
      "code": "GLAZY-49971",
      "name": "Bill Evans Base (Bloomer 2013)",
      "cone": "8 - 13",
      "surface": "Semi-glossy",
      "transparency": "Semi-opaque",
      "atmosphere": "Salt & Soda, Wood, Reduction, Neutral, Oxidation",
      "subtype": "Glaze",
      "ingredients": [
        {
          "material": "Minspar 200",
          "amount": 27.45
        },
        {
          "material": "Custer Feldspar",
          "amount": 19.54
        },
        {
          "material": "EP Kaolin",
          "amount": 16.13
        },
        {
          "material": "Whiting",
          "amount": 11.82
        },
        {
          "material": "Silica",
          "amount": 8.92
        },
        {
          "material": "Dolomite",
          "amount": 6.21
        },
        {
          "material": "Ferro Frit 3110",
          "amount": 5.01
        },
        {
          "material": "Zinc Oxide",
          "amount": 3.41
        },
        {
          "material": "Soda Ash",
          "amount": 1.5
        }
      ],
      "description": "Good Strong Semi-Satin Gloss Interplay (Strong clean liner type glaze) Zircopax 9% (sub frit 3110 for soda ash in liner glaze) Very Early (green celadon) Red Iron 3% Epilogue (olive drab with bluish black streaks hares fur/oil spotting effects) Red Iron 7% Funkerello (Dark Gray/Black with some blue white mottling and sparkles) Vanadium 9%",
      "createdBy": "HP Bloomer IV",
      "source": "glazy.org",
      "url": "https://glazy.org/recipes/49971"
    },
    {
      "id": 275368,
      "code": "GLAZY-275368",
      "name": "Bill Evans Base Revised #2 (Bloomer 2013)",
      "cone": "8 - 13",
      "surface": "Semi-glossy",
      "transparency": "Semi-opaque",
      "atmosphere": "Salt & Soda, Wood, Reduction, Neutral, Oxidation",
      "subtype": "Glaze",
      "ingredients": [
        {
          "material": "Minspar 200",
          "amount": 35.84
        },
        {
          "material": "Silica",
          "amount": 15.83
        },
        {
          "material": "Custer Feldspar",
          "amount": 13.54
        },
        {
          "material": "Whiting",
          "amount": 9.41
        },
        {
          "material": "EP Kaolin",
          "amount": 7.96
        },
        {
          "material": "Calcined Kaolin",
          "amount": 5.62
        },
        {
          "material": "Dolomite",
          "amount": 4.95
        },
        {
          "material": "Gerstley Borate",
          "amount": 3.99
        },
        {
          "material": "Zinc Oxide",
          "amount": 1.97
        },
        {
          "material": "Soda Ash",
          "amount": 0.9
        }
      ],
      "additionals": [
        {
          "material": "Zircopax",
          "amount": 10.0
        }
      ],
      "description": "10/29/2022 - Revised to adjust SiAl ratio and remove frit and lower soda ash Good Strong Semi-Satin Gloss Interplay (Strong clean liner type glaze) Zircopax 9% (sub frit 3110 for soda ash in liner glaze) Very Early (green celadon) Red Iron 3% Epilogue (olive drab with bluish black streaks hares fur/oil spotting effects) Red Iron 7% Funkerello (Dark Gray/Black with some blue white mottling and sparkles) Vanadium 9%",
      "createdBy": "HP Bloomer IV",
      "source": "glazy.org",
      "url": "https://glazy.org/recipes/275368"
    },
    {
      "id": 212075,
      "code": "GLAZY-212075",
      "name": "Bill Evans Base Revised (Bloomer 2013)",
      "cone": "9 - 13",
      "surface": "Semi-glossy",
      "transparency": "Semi-opaque",
      "atmosphere": "Salt & Soda, Wood, Reduction, Neutral, Oxidation",
      "subtype": "Glaze",
      "ingredients": [
        {
          "material": "Custer Feldspar",
          "amount": 56.05
        },
        {
          "material": "Whiting",
          "amount": 13.46
        },
        {
          "material": "Neph Sye A270",
          "amount": 8.35
        },
        {
          "material": "EP Kaolin",
          "amount": 8.03
        },
        {
          "material": "Dolomite",
          "amount": 6.05
        },
        {
          "material": "Silica",
          "amount": 4.69
        },
        {
          "material": "Zinc Oxide",
          "amount": 3.37
        }
      ],
      "description": "Good Strong Semi-Satin Gloss Interplay (Strong clean liner type glaze) Zircopax 9% (sub frit 3110 for soda ash in liner glaze) Very Early (green celadon) Red Iron 3% Epilogue (olive drab with bluish black streaks hares fur/oil spotting effects) Red Iron 7% Funkerello (Dark Gray/Black with some blue white mottling and sparkles) Vanadium 9%",
      "createdBy": "HP Bloomer IV",
      "source": "glazy.org",
      "url": "https://glazy.org/recipes/212075"
    },
    {
      "id": 1721,
      "code": "GLAZY-1721",
      "name": "Bill Shillalies' Metallic Death Glaze",
      "cone": "02 - 6",
      "surface": "",
      "transparency": "Opaque",
      "atmosphere": "Oxidation",
      "subtype": "Glaze - Specialty - Metallic",
      "ingredients": [
        {
          "material": "Redart",
          "amount": 46.0
        },
        {
          "material": "Ball Clay",
          "amount": 4.0
        },
        {
          "material": "Silica",
          "amount": 4.0
        }
      ],
      "additionals": [
        {
          "material": "Manganese Dioxide",
          "amount": 35.0
        },
        {
          "material": "Black Copper Oxide",
          "amount": 4.0
        },
        {
          "material": "Rutile",
          "amount": 3.0
        },
        {
          "material": "Cobalt Oxide",
          "amount": 2.0
        },
        {
          "material": "Red Iron Oxide",
          "amount": 2.0
        }
      ],
      "description": "Glaze Type: Metallic From Susan Peterson's Craft and Art of Clay. Fired to 02 w/thick application: bronze colored, very matte; fired to 01, application thick, bronze semi-matte; fired to cone 6, application thick, semi-gloss, metallic-bronze and antique",
      "createdBy": "Glazy Admin",
      "source": "glazy.org",
      "url": "https://glazy.org/recipes/1721"
    },
    {
      "id": 2066,
      "code": "GLAZY-2066",
      "name": "Bill Shillalies' Metallic Death Glaze",
      "cone": "02 - 6",
      "surface": "",
      "transparency": "Opaque",
      "atmosphere": "Oxidation",
      "subtype": "Glaze - Specialty - Metallic",
      "ingredients": [
        {
          "material": "Redart",
          "amount": 46.0
        },
        {
          "material": "Manganese Dioxide",
          "amount": 35.0
        },
        {
          "material": "Ball Clay",
          "amount": 4.0
        },
        {
          "material": "Black Copper Oxide",
          "amount": 4.0
        },
        {
          "material": "Silica",
          "amount": 4.0
        },
        {
          "material": "Cobalt Oxide",
          "amount": 2.0
        }
      ],
      "additionals": [
        {
          "material": "Rutile",
          "amount": 3.0
        },
        {
          "material": "Red Iron Oxide",
          "amount": 2.0
        }
      ],
      "description": "Glaze Type: Metallic From Susan Peterson's Craft and Art of Clay. Fired to 02 w/thick application: bronze colored, very matte; fired to 01, application thick, bronze semi-matte; fired to cone 6, application thick, semi-gloss, metallic-bronze and antique",
      "createdBy": "Glazy Admin",
      "source": "glazy.org",
      "url": "https://glazy.org/recipes/2066"
    },
    {
      "id": 31681,
      "code": "GLAZY-31681",
      "name": "Bill's Basic",
      "cone": "4",
      "surface": "Glossy",
      "transparency": "",
      "atmosphere": "Oxidation",
      "subtype": "Glaze - White, Off-White",
      "ingredients": [
        {
          "material": "Ferro Frit 3124",
          "amount": 65.75
        },
        {
          "material": "Minspar 200",
          "amount": 17.14
        },
        {
          "material": "Tile #6 Kaolin",
          "amount": 10.82
        },
        {
          "material": "Nepheline Syenite",
          "amount": 6.29
        }
      ],
      "additionals": [
        {
          "material": "Zircopax",
          "amount": 14.0
        },
        {
          "material": "Rutile",
          "amount": 0.5
        }
      ],
      "description": "",
      "createdBy": "Alfred Grinding Room - Glazes",
      "source": "glazy.org",
      "url": "https://glazy.org/recipes/31681"
    },
    {
      "id": 43509,
      "code": "GLAZY-43509",
      "name": "Bill's Basic",
      "cone": "4",
      "surface": "",
      "transparency": "",
      "atmosphere": "Oxidation",
      "subtype": "Glaze - White, Off-White",
      "ingredients": [
        {
          "material": "Ferro Frit 3124",
          "amount": 65.77
        },
        {
          "material": "Kona F-4 feldspar",
          "amount": 17.14
        },
        {
          "material": "Zircopax",
          "amount": 14.0
        },
        {
          "material": "Tile #6 Kaolin",
          "amount": 10.82
        },
        {
          "material": "Nepheline Syenite",
          "amount": 6.29
        },
        {
          "material": "Rutile",
          "amount": 0.5
        }
      ],
      "description": "From Virginia Scotchie's Clay and Glaze Compendium",
      "createdBy": "Glazy Admin",
      "source": "glazy.org",
      "url": "https://glazy.org/recipes/43509"
    },
    {
      "id": 18181,
      "code": "GLAZY-18181",
      "name": "Bill's Best Crystalline",
      "cone": "6",
      "surface": "Glossy",
      "transparency": "Transparent",
      "atmosphere": "Oxidation",
      "subtype": "Glaze - Crystalline",
      "ingredients": [
        {
          "material": "Ferro Frit 3110",
          "amount": 54.2
        },
        {
          "material": "Zinc Oxide",
          "amount": 24.1
        },
        {
          "material": "Silica",
          "amount": 17.3
        },
        {
          "material": "Gerstley Borate",
          "amount": 3.3
        },
        {
          "material": "Lithium Carbonate",
          "amount": 1.1
        }
      ],
      "additionals": [
        {
          "material": "Bentonite",
          "amount": 2.0
        }
      ],
      "description": "ADD NICKEL OXIDE 3%",
      "createdBy": "glazy_squirrels",
      "source": "glazy.org",
      "url": "https://glazy.org/recipes/18181"
    },
    {
      "id": 11445,
      "code": "GLAZY-11445",
      "name": "Bill's Best Light Green",
      "cone": "6 - 7",
      "surface": "Glossy",
      "transparency": "Semi-opaque",
      "atmosphere": "Oxidation",
      "subtype": "Glaze - Crystalline - Macro",
      "ingredients": [
        {
          "material": "Ferro Frit 3110",
          "amount": 54.2
        },
        {
          "material": "Zinc Oxide",
          "amount": 24.1
        },
        {
          "material": "Silica",
          "amount": 17.3
        },
        {
          "material": "Gillespie Borate",
          "amount": 3.3
        },
        {
          "material": "Lithium Carbonate",
          "amount": 1.1
        }
      ],
      "additionals": [
        {
          "material": "Titanium Dioxide",
          "amount": 7.0
        },
        {
          "material": "Bentonite",
          "amount": 2.0
        },
        {
          "material": "Copper Carbonate",
          "amount": 2.0
        }
      ],
      "description": "Crystalline glaze from John Britt mid-range glaze book. Firing schedule: 1. 232 min to 600C 2. fast to 1222C - 30 min hold 3. cool to 1100C - 90 min hold 4. cool to 1066C - 120 min hold 5. fast to 1020C - 90 min hold 6. cool to 996C - hold 45 min 7. fast to 1020C - hold 45 min 8. cool to 996C - hold 45 min Test tile is white stoneware (Goerg&Schneider 208)",
      "createdBy": "Triin Lehismets",
      "source": "glazy.org",
      "url": "https://glazy.org/recipes/11445"
    },
    {
      "id": 43908,
      "code": "GLAZY-43908",
      "name": "Bill's Wild Custer",
      "cone": "6 - 7",
      "surface": "",
      "transparency": "",
      "atmosphere": "Oxidation, Reduction",
      "subtype": "Glaze",
      "ingredients": [
        {
          "material": "Redart",
          "amount": 60.0
        },
        {
          "material": "Manganese Dioxide",
          "amount": 45.0
        },
        {
          "material": "Cobalt Carbonate",
          "amount": 10.0
        },
        {
          "material": "Copper Carbonate",
          "amount": 10.0
        },
        {
          "material": "Kentucky OM #4 Ball Clay",
          "amount": 5.0
        },
        {
          "material": "Silica",
          "amount": 5.0
        }
      ],
      "description": "From Virginia Scotchie's Clay and Glaze Compendium",
      "createdBy": "Glazy Admin",
      "source": "glazy.org",
      "url": "https://glazy.org/recipes/43908"
    },
    {
      "id": 4602,
      "code": "GLAZY-4602",
      "name": "Binger",
      "cone": "6",
      "surface": "Semi-glossy",
      "transparency": "Semi-opaque",
      "atmosphere": "Oxidation",
      "subtype": "Glaze - Specialty",
      "ingredients": [
        {
          "material": "Silica",
          "amount": 44.4
        },
        {
          "material": "EP Kaolin",
          "amount": 22.6
        },
        {
          "material": "Zinc Oxide",
          "amount": 20.2
        },
        {
          "material": "Lithium Carbonate",
          "amount": 8.8
        },
        {
          "material": "Whiting",
          "amount": 4.0
        }
      ],
      "additionals": [
        {
          "material": "Titanium Dioxide",
          "amount": 8.0
        },
        {
          "material": "Copper Carbonate",
          "amount": 2.4
        },
        {
          "material": "Bentonite",
          "amount": 2.0
        }
      ],
      "description": "From John Britt's \"The Complete Guide to Mid-Range Glazes,\" page 177",
      "createdBy": "Jenny Wolfer",
      "source": "glazy.org",
      "url": "https://glazy.org/recipes/4602"
    },
    {
      "id": 4837,
      "code": "GLAZY-4837",
      "name": "BINN'S CELADON",
      "cone": "10",
      "surface": "Glossy",
      "transparency": "",
      "atmosphere": "Reduction",
      "subtype": "Glaze - Iron - Celadon",
      "ingredients": [
        {
          "material": "Silica",
          "amount": 33.0
        },
        {
          "material": "Custer Feldspar (1989)",
          "amount": 25.0
        },
        {
          "material": "EP Kaolin",
          "amount": 21.0
        },
        {
          "material": "Whiting",
          "amount": 21.0
        }
      ],
      "additionals": [
        {
          "material": "Red Iron Oxide",
          "amount": 2.0
        }
      ],
      "description": "This recipe was imported from Louis Katz's Hyperglaze database available on his website: http://falcon.tamucc.edu/lkatz/allglazes.txt More information about Louis Katz can be found on his website, http://www.louiskatz.net/ Louis Katz Notes: I am not a safety expert and any information contained in this file about safety should be ignored in favor of advice from experts. All of the materials in all glazes are potentially hazardous. All of these glaze recipes are given without any representation of accuracy or safety. They may work, they may not. They may be safe when fired or they may not. All of the materials used in them have hazards associated with them. You must be have sufficient training in the hazards before you use the the materials. You will have to determine the suitability and safety for your use. Do not assume that a lack of a warning about a material means that it is safe. Cone: 10 Color: clear bluish green celadon Surface texture: shiny Firing: Reduction Glaze type: Ca MidRoad Recipe: Percent Batch Whiting 21.00 1680 EPK 21.00 1680 Silica 33.00 2640 Custer Feldspar 25.00 2000 Totals: 100.00 % 8000 Gm Also add: Red Iron Oxide 2.00 160 Comments: Cloudy if thick.",
      "createdBy": "Glazy Admin",
      "source": "glazy.org",
      "url": "https://glazy.org/recipes/4837"
    },
    {
      "id": 4838,
      "code": "GLAZY-4838",
      "name": "BINN'S CLEAR",
      "cone": "10",
      "surface": "Glossy",
      "transparency": "",
      "atmosphere": "Reduction",
      "subtype": "Glaze - Clear",
      "ingredients": [
        {
          "material": "Silica",
          "amount": 33.0
        },
        {
          "material": "Potash Feldspar",
          "amount": 25.0
        },
        {
          "material": "EP Kaolin",
          "amount": 21.0
        },
        {
          "material": "Whiting",
          "amount": 21.0
        }
      ],
      "description": "This recipe was imported from Louis Katz's Hyperglaze database available on his website: http://falcon.tamucc.edu/lkatz/allglazes.txt More information about Louis Katz can be found on his website, http://www.louiskatz.net/ Louis Katz Notes: I am not a safety expert and any information contained in this file about safety should be ignored in favor of advice from experts. All of the materials in all glazes are potentially hazardous. All of these glaze recipes are given without any representation of accuracy or safety. They may work, they may not. They may be safe when fired or they may not. All of the materials used in them have hazards associated with them. You must be have sufficient training in the hazards before you use the the materials. You will have to determine the suitability and safety for your use. Do not assume that a lack of a warning about a material means that it is safe. Cone: 10 Color: clear Surface texture: shiny Firing: Reduction Glaze type: Ca MidRoad Recipe: Percent Batch Whiting 21.00 14700 EPK 21.00 14700 Silica 33.00 23100 Potash Feldspar 25.00 17500 Totals: 100.00 % 70000 Gm Comments: Cloudy if thick.",
      "createdBy": "Glazy Admin",
      "source": "glazy.org",
      "url": "https://glazy.org/recipes/4838"
    },
    {
      "id": 5212,
      "code": "GLAZY-5212",
      "name": "Binn's Revised",
      "cone": "6",
      "surface": "",
      "transparency": "Transparent",
      "atmosphere": "Oxidation, Reduction",
      "subtype": "Glaze - Iron",
      "ingredients": [
        {
          "material": "Potash Feldspar",
          "amount": 36.86
        },
        {
          "material": "Silica",
          "amount": 27.64
        },
        {
          "material": "Ball Clay",
          "amount": 13.99
        },
        {
          "material": "Colemanite",
          "amount": 12.29
        },
        {
          "material": "Zinc Oxide",
          "amount": 9.22
        }
      ],
      "additionals": [
        {
          "material": "Red Iron Oxide",
          "amount": 4.8
        }
      ],
      "description": "This recipe was imported from Louis Katz's Hyperglaze database available on his website: http://falcon.tamucc.edu/lkatz/allglazes.txt More information about Louis Katz can be found on his website, http://www.louiskatz.net/ Louis Katz Notes: I am not a safety expert and any information contained in this file about safety should be ignored in favor of advice from experts. All of the materials in all glazes are potentially hazardous. All of these glaze recipes are given without any representation of accuracy or safety. They may work, they may not. They may be safe when fired or they may not. All of the materials used in them have hazards associated with them. You must be have sufficient training in the hazards before you use the the materials. You will have to determine the suitability and safety for your use. Do not assume that a lack of a warning about a material means that it is safe. Cone: 6 Surface texture: ? Firing: Ox. or Red. Recipe: Percent Batch Potash Spar 36.86 36.86 Flint 27.64 27.64 Ball Clay 13.99 13.99 Colemanite 12.29 12.29 Zinc Oxide 9.22 9.22 Totals: 100.00 % 100.00 gm Also add: RIO 4.80 4.80 Green Yellow Transparent for Oxidation or Reduction",
      "createdBy": "Glazy Admin",
      "source": "glazy.org",
      "url": "https://glazy.org/recipes/5212"
    },
    {
      "id": 6362,
      "code": "GLAZY-6362",
      "name": "Bird Matt",
      "cone": "10",
      "surface": "Semi-matte",
      "transparency": "Opaque",
      "atmosphere": "Reduction",
      "subtype": "Glaze - Matte",
      "ingredients": [
        {
          "material": "Nepheline Syenite",
          "amount": 71.5
        },
        {
          "material": "Dolomite",
          "amount": 23.1
        },
        {
          "material": "Ball Clay",
          "amount": 5.4
        }
      ],
      "additionals": [
        {
          "material": "Zircopax",
          "amount": 9.8
        },
        {
          "material": "Bentonite",
          "amount": 3.2
        },
        {
          "material": "Manganese Dioxide",
          "amount": 2.0
        },
        {
          "material": "Cobalt Carbonate",
          "amount": 0.6
        }
      ],
      "description": "Tennessee Technological University - Appalachian Center for Crafts - Clay Studio \ufffc Vince Pitelka, 2015 https://sites.tntech.edu/wpitelka/handoutsinformation/ Notes: Opaque, Good Color-Breaking, mottled sky-blue and Gloss where thick, gray/tan and Semi-gloss where medium, brown and Semi-matt where thin.",
      "createdBy": "Glazy Admin",
      "source": "glazy.org",
      "url": "https://glazy.org/recipes/6362"
    },
    {
      "id": 29365,
      "code": "GLAZY-29365",
      "name": "Bird Matt",
      "cone": "10",
      "surface": "",
      "transparency": "",
      "atmosphere": "Salt & Soda",
      "subtype": "Glaze - Matte",
      "ingredients": [
        {
          "material": "Nepheline Syenite",
          "amount": 4410.0
        },
        {
          "material": "Ball Clay",
          "amount": 2760.0
        },
        {
          "material": "Dolomite",
          "amount": 1450.0
        },
        {
          "material": "Bentonite",
          "amount": 690.0
        },
        {
          "material": "Tin Oxide",
          "amount": 690.0
        }
      ],
      "description": "From the Kansas City Art Institute Ceramic Department (KCAI), Glaze Formulas, 15 February 1990. http://www.brackers.com/wp-content/uploads/2015/02/KCAI-Glaze-Recpies.pdf",
      "createdBy": "Glazy Admin",
      "source": "glazy.org",
      "url": "https://glazy.org/recipes/29365"
    },
    {
      "id": 4839,
      "code": "GLAZY-4839",
      "name": "Bird Matte",
      "cone": "10",
      "surface": "Matte",
      "transparency": "",
      "atmosphere": "Reduction",
      "subtype": "Glaze - Matte",
      "ingredients": [
        {
          "material": "Nepheline Syenite",
          "amount": 44.1
        },
        {
          "material": "Ball Clay",
          "amount": 27.6
        },
        {
          "material": "Dolomite",
          "amount": 14.5
        },
        {
          "material": "Bentonite",
          "amount": 6.9
        },
        {
          "material": "Tin Oxide",
          "amount": 6.9
        }
      ],
      "description": "This recipe was imported from Louis Katz's Hyperglaze database available on his website: http://falcon.tamucc.edu/lkatz/allglazes.txt More information about Louis Katz can be found on his website, http://www.louiskatz.net/ Louis Katz Notes: I am not a safety expert and any information contained in this file about safety should be ignored in favor of advice from experts. All of the materials in all glazes are potentially hazardous. All of these glaze recipes are given without any representation of accuracy or safety. They may work, they may not. They may be safe when fired or they may not. All of the materials used in them have hazards associated with them. You must be have sufficient training in the hazards before you use the the materials. You will have to determine the suitability and safety for your use. Do not assume that a lack of a warning about a material means that it is safe. Cone: 10 Surface texture: Matte Firing: Reduction Recipe: Percent Batch Neph Sy 44.10 3528 Dolomite 14.50 1160 Ball Clay 27.60 2208 Tin Oxide 6.90 552 Bentonite 6.90 552 Totals: 100.00 % 8000 Gm Comments: white to orange semi matt in salt Orangethin offwhite thick semifluid semimatt some pinholes where thick 10/22/01",
      "createdBy": "Glazy Admin",
      "source": "glazy.org",
      "url": "https://glazy.org/recipes/4839"
    },
    {
      "id": 263326,
      "code": "GLAZY-263326",
      "name": "Birdie Boone Clear",
      "cone": "6",
      "surface": "Glossy",
      "transparency": "Transparent",
      "atmosphere": "Oxidation",
      "subtype": "Glaze - Clear",
      "ingredients": [
        {
          "material": "Flint",
          "amount": 23.5
        },
        {
          "material": "Spodumene",
          "amount": 18.9
        },
        {
          "material": "EP Kaolin",
          "amount": 16.7
        },
        {
          "material": "Wollastonite",
          "amount": 14.0
        },
        {
          "material": "Ferro Frit 3134",
          "amount": 11.7
        },
        {
          "material": "Dolomite",
          "amount": 9.9
        },
        {
          "material": "Ferro Frit 3124",
          "amount": 5.5
        }
      ],
      "description": "Medium-low expansion clear glaze",
      "createdBy": "Birdie Boone and Osa Atoe",
      "source": "glazy.org",
      "url": "https://glazy.org/recipes/263326"
    },
    {
      "id": 5743,
      "code": "GLAZY-5743",
      "name": "Birds Beak Blue",
      "cone": "10",
      "surface": "",
      "transparency": "",
      "atmosphere": "Reduction",
      "subtype": "Glaze - Blue",
      "ingredients": [
        {
          "material": "Silica",
          "amount": 31.25
        },
        {
          "material": "Custer Feldspar",
          "amount": 25.0
        },
        {
          "material": "Whiting",
          "amount": 18.75
        },
        {
          "material": "EP Kaolin",
          "amount": 12.5
        },
        {
          "material": "Talc",
          "amount": 12.5
        }
      ],
      "additionals": [
        {
          "material": "Rutile",
          "amount": 5.0
        },
        {
          "material": "Cobalt Carbonate",
          "amount": 1.25
        }
      ],
      "description": "NOTE: This recipe was imported from Triangle Potter's Guild Glaze Recipes published November, 1988 Source: NCSU Craft Center 400 epk 1000 flint 600 whiting 800 custer feldspar 400 talc + 160 rutile + 40 cobalt carbonate",
      "createdBy": "Glazy Admin",
      "source": "glazy.org",
      "url": "https://glazy.org/recipes/5743"
    },
    {
      "id": 49385,
      "code": "GLAZY-49385",
      "name": "Birds Egg Blue",
      "cone": "10",
      "surface": "Smooth Matte",
      "transparency": "",
      "atmosphere": "Reduction, Oxidation",
      "subtype": "Glaze",
      "ingredients": [
        {
          "material": "Custer Feldspar",
          "amount": 28.5
        },
        {
          "material": "EP Kaolin",
          "amount": 28.0
        },
        {
          "material": "Dolomite",
          "amount": 19.0
        },
        {
          "material": "Silica",
          "amount": 15.0
        },
        {
          "material": "Wollastonite",
          "amount": 5.5
        },
        {
          "material": "Gerstley Borate",
          "amount": 4.0
        },
        {
          "material": "Black Copper Oxide",
          "amount": 0.75
        },
        {
          "material": "Cobalt Oxide",
          "amount": 0.25
        }
      ],
      "description": "3.5 hour hold at 1980f when firing down. On dirty porc.",
      "createdBy": "Mary Fox",
      "source": "glazy.org",
      "url": "https://glazy.org/recipes/49385"
    },
    {
      "id": 119784,
      "code": "GLAZY-119784",
      "name": "Bitcoin Gold (\"Fool's Gold\")",
      "cone": "6 - 7",
      "surface": "Semi-matte",
      "transparency": "",
      "atmosphere": "Oxidation",
      "subtype": "Glaze - Specialty - Metallic",
      "ingredients": [
        {
          "material": "Manganese Dioxide",
          "amount": 61.0
        },
        {
          "material": "Kentucky OM #4 Ball Clay",
          "amount": 23.0
        },
        {
          "material": "Cobalt Oxide",
          "amount": 8.0
        },
        {
          "material": "Black Copper Oxide",
          "amount": 8.0
        }
      ],
      "description": "Beware that the kiln fumes are toxic so a well ventilated kiln room is essential, this glaze is NOT food safe Similar glazes use EPK / Kaolin but all I had at the time was OM4 ball clay, I do not sieve (but ensure it's mixed thoroughly) and apply 2 coats with a brush but not too thick as this tends to make it dull bronze.",
      "createdBy": "Wai",
      "source": "glazy.org",
      "url": "https://glazy.org/recipes/119784"
    },
    {
      "id": 7557,
      "code": "GLAZY-7557",
      "name": "BJ Barium ^6, 3 Manganese",
      "cone": "6",
      "surface": "Glossy",
      "transparency": "",
      "atmosphere": "Oxidation",
      "subtype": "Glaze",
      "ingredients": [
        {
          "material": "Barium Carbonate",
          "amount": 20.0
        },
        {
          "material": "Dolomite",
          "amount": 20.0
        },
        {
          "material": "Kentucky OM #4 Ball Clay",
          "amount": 20.0
        },
        {
          "material": "Silica",
          "amount": 20.0
        },
        {
          "material": "Johnson Matthey Frit 169",
          "amount": 20.0
        }
      ],
      "additionals": [
        {
          "material": "Manganese Dioxide",
          "amount": 3.0
        }
      ],
      "description": "",
      "createdBy": "Alisa Liskin Clausen",
      "source": "glazy.org",
      "url": "https://glazy.org/recipes/7557"
    },
    {
      "id": 7556,
      "code": "GLAZY-7556",
      "name": "BJ Barium ^6, 3 Manganese, 3 Rutile",
      "cone": "6",
      "surface": "Glossy",
      "transparency": "",
      "atmosphere": "Oxidation",
      "subtype": "Glaze",
      "ingredients": [
        {
          "material": "Barium Carbonate",
          "amount": 20.0
        },
        {
          "material": "Dolomite",
          "amount": 20.0
        },
        {
          "material": "Kentucky OM #4 Ball Clay",
          "amount": 20.0
        },
        {
          "material": "Silica",
          "amount": 20.0
        },
        {
          "material": "Johnson Matthey Frit 169",
          "amount": 20.0
        }
      ],
      "additionals": [
        {
          "material": "Manganese Dioxide",
          "amount": 3.0
        },
        {
          "material": "Rutile",
          "amount": 3.0
        }
      ],
      "description": "",
      "createdBy": "Alisa Liskin Clausen",
      "source": "glazy.org",
      "url": "https://glazy.org/recipes/7556"
    },
    {
      "id": 3046,
      "code": "GLAZY-3046",
      "name": "BJ Base",
      "cone": "6",
      "surface": "",
      "transparency": "",
      "atmosphere": "Oxidation",
      "subtype": "Glaze - Clear",
      "ingredients": [
        {
          "material": "Dolomite",
          "amount": 20.0
        },
        {
          "material": "Kentucky OM #4 Ball Clay",
          "amount": 20.0
        },
        {
          "material": "Kona F-4 feldspar",
          "amount": 20.0
        },
        {
          "material": "Silica",
          "amount": 20.0
        },
        {
          "material": "Johnson Matthey Frit 169",
          "amount": 20.0
        }
      ],
      "description": "",
      "createdBy": "Glazy Admin",
      "source": "glazy.org",
      "url": "https://glazy.org/recipes/3046"
    },
    {
      "id": 3050,
      "code": "GLAZY-3050",
      "name": "BJ Base (+10 Red Iron Oxide)",
      "cone": "6",
      "surface": "",
      "transparency": "",
      "atmosphere": "Oxidation",
      "subtype": "Glaze - Clear",
      "ingredients": [
        {
          "material": "Dolomite",
          "amount": 20.0
        },
        {
          "material": "Kentucky OM #4 Ball Clay",
          "amount": 20.0
        },
        {
          "material": "Kona F-4 feldspar",
          "amount": 20.0
        },
        {
          "material": "Silica",
          "amount": 20.0
        },
        {
          "material": "Johnson Matthey Frit 169",
          "amount": 20.0
        }
      ],
      "description": "",
      "createdBy": "Glazy Admin",
      "source": "glazy.org",
      "url": "https://glazy.org/recipes/3050"
    },
    {
      "id": 7555,
      "code": "GLAZY-7555",
      "name": "BJ Base ^6, 3 Manganese",
      "cone": "6",
      "surface": "Semi-glossy",
      "transparency": "",
      "atmosphere": "Oxidation",
      "subtype": "Glaze",
      "ingredients": [
        {
          "material": "Dolomite",
          "amount": 20.0
        },
        {
          "material": "Kentucky OM #4 Ball Clay",
          "amount": 20.0
        },
        {
          "material": "Kona F-4 feldspar",
          "amount": 20.0
        },
        {
          "material": "Silica",
          "amount": 20.0
        },
        {
          "material": "Johnson Matthey Frit 169",
          "amount": 20.0
        },
        {
          "material": "Manganese Dioxide",
          "amount": 3.0
        }
      ],
      "description": "",
      "createdBy": "Alisa Liskin Clausen",
      "source": "glazy.org",
      "url": "https://glazy.org/recipes/7555"
    },
    {
      "id": 7554,
      "code": "GLAZY-7554",
      "name": "BJ Base ^6, 3 Manganese, 3 Rutile",
      "cone": "6",
      "surface": "Semi-glossy",
      "transparency": "",
      "atmosphere": "Oxidation",
      "subtype": "Glaze",
      "ingredients": [
        {
          "material": "Dolomite",
          "amount": 20.0
        },
        {
          "material": "Kentucky OM #4 Ball Clay",
          "amount": 20.0
        },
        {
          "material": "Kona F-4 feldspar",
          "amount": 20.0
        },
        {
          "material": "Silica",
          "amount": 20.0
        },
        {
          "material": "Johnson Matthey Frit 169",
          "amount": 20.0
        },
        {
          "material": "Manganese Dioxide",
          "amount": 3.0
        },
        {
          "material": "Rutile",
          "amount": 3.0
        }
      ],
      "description": "",
      "createdBy": "Alisa Liskin Clausen",
      "source": "glazy.org",
      "url": "https://glazy.org/recipes/7554"
    },
    {
      "id": 8236,
      "code": "GLAZY-8236",
      "name": "BJ Base with 10% Zircopax",
      "cone": "6",
      "surface": "Semi-matte",
      "transparency": "",
      "atmosphere": "Oxidation",
      "subtype": "Glaze",
      "ingredients": [
        {
          "material": "Dolomite",
          "amount": 20.0
        },
        {
          "material": "Ferro Frit 3134",
          "amount": 20.0
        },
        {
          "material": "Kentucky OM #4 Ball Clay",
          "amount": 20.0
        },
        {
          "material": "Kona F-4 feldspar",
          "amount": 20.0
        },
        {
          "material": "Silica",
          "amount": 20.0
        }
      ],
      "additionals": [
        {
          "material": "Zircopax",
          "amount": 10.0
        }
      ],
      "description": "",
      "createdBy": "Alisa Liskin Clausen",
      "source": "glazy.org",
      "url": "https://glazy.org/recipes/8236"
    },
    {
      "id": 8237,
      "code": "GLAZY-8237",
      "name": "BJ Base with 10% Zircopax (variation)",
      "cone": "6",
      "surface": "Semi-matte",
      "transparency": "",
      "atmosphere": "Oxidation",
      "subtype": "Glaze",
      "ingredients": [
        {
          "material": "Dolomite",
          "amount": 20.0
        },
        {
          "material": "Ferro Frit 3134",
          "amount": 20.0
        },
        {
          "material": "Kentucky OM #4 Ball Clay",
          "amount": 20.0
        },
        {
          "material": "Kona F-4 feldspar",
          "amount": 20.0
        },
        {
          "material": "Silica",
          "amount": 20.0
        }
      ],
      "description": "",
      "createdBy": "Alisa Liskin Clausen",
      "source": "glazy.org",
      "url": "https://glazy.org/recipes/8237"
    },
    {
      "id": 7543,
      "code": "GLAZY-7543",
      "name": "BJ Base Wollastonite",
      "cone": "6",
      "surface": "Semi-glossy",
      "transparency": "",
      "atmosphere": "Oxidation",
      "subtype": "Glaze",
      "ingredients": [
        {
          "material": "Ball Clay",
          "amount": 20.0
        },
        {
          "material": "Dolomite",
          "amount": 20.0
        },
        {
          "material": "Silica",
          "amount": 20.0
        },
        {
          "material": "Wollastonite",
          "amount": 20.0
        },
        {
          "material": "Johnson Matthey Frit 169",
          "amount": 20.0
        }
      ],
      "additionals": [
        {
          "material": "Manganese Dioxide",
          "amount": 3.0
        }
      ],
      "description": "",
      "createdBy": "Alisa Liskin Clausen",
      "source": "glazy.org",
      "url": "https://glazy.org/recipes/7543"
    },
    {
      "id": 8233,
      "code": "GLAZY-8233",
      "name": "BJ Base, 10% Red Iron Oxide",
      "cone": "6",
      "surface": "",
      "transparency": "",
      "atmosphere": "Oxidation",
      "subtype": "Glaze",
      "ingredients": [
        {
          "material": "Dolomite",
          "amount": 20.0
        },
        {
          "material": "Ferro Frit 3134",
          "amount": 20.0
        },
        {
          "material": "Kentucky OM #4 Ball Clay",
          "amount": 20.0
        },
        {
          "material": "Kona F-4 feldspar",
          "amount": 20.0
        },
        {
          "material": "Silica",
          "amount": 20.0
        }
      ],
      "additionals": [
        {
          "material": "Red Iron Oxide",
          "amount": 10.0
        }
      ],
      "description": "",
      "createdBy": "Alisa Liskin Clausen",
      "source": "glazy.org",
      "url": "https://glazy.org/recipes/8233"
    },
    {
      "id": 8027,
      "code": "GLAZY-8027",
      "name": "BJ Base, ^6 ox,. 2 Cobalt Carb., 1 Chrome",
      "cone": "6",
      "surface": "Semi-matte",
      "transparency": "",
      "atmosphere": "Oxidation",
      "subtype": "Glaze",
      "ingredients": [
        {
          "material": "Dolomite",
          "amount": 20.0
        },
        {
          "material": "Ferro Frit 3134",
          "amount": 20.0
        },
        {
          "material": "Kentucky OM #4 Ball Clay",
          "amount": 20.0
        },
        {
          "material": "Kona F-4 feldspar",
          "amount": 20.0
        },
        {
          "material": "Silica",
          "amount": 20.0
        }
