Repository: MrSeldon/argilev2

File: data/glazes/glazy.json (part 36 of 315)
{
      ],
      "additionals": [
        {
          "material": "Cobalt Carbonate",
          "amount": 2.0
        },
        {
          "material": "Chrome Oxide",
          "amount": 1.0
        }
      ],
      "description": "",
      "createdBy": "Alisa Liskin Clausen",
      "source": "glazy.org",
      "url": "https://glazy.org/recipes/8027"
    },
    {
      "id": 8234,
      "code": "GLAZY-8234",
      "name": "BJ Base, ^6 ox,. 2 Cobalt Carb., 1 Chrome",
      "cone": "6",
      "surface": "Semi-matte",
      "transparency": "",
      "atmosphere": "Oxidation",
      "subtype": "Glaze",
      "ingredients": [
        {
          "material": "Dolomite",
          "amount": 20.0
        },
        {
          "material": "Ferro Frit 3134",
          "amount": 20.0
        },
        {
          "material": "Kentucky OM #4 Ball Clay",
          "amount": 20.0
        },
        {
          "material": "Kona F-4 feldspar",
          "amount": 20.0
        },
        {
          "material": "Silica",
          "amount": 20.0
        }
      ],
      "additionals": [
        {
          "material": "Rutile",
          "amount": 10.0
        }
      ],
      "description": "",
      "createdBy": "Alisa Liskin Clausen",
      "source": "glazy.org",
      "url": "https://glazy.org/recipes/8234"
    },
    {
      "id": 8232,
      "code": "GLAZY-8232",
      "name": "BJ Base, Lt. Lavender ^6 Ox.",
      "cone": "6",
      "surface": "Semi-matte",
      "transparency": "",
      "atmosphere": "Oxidation",
      "subtype": "Glaze",
      "ingredients": [
        {
          "material": "Dolomite",
          "amount": 20.0
        },
        {
          "material": "Ferro Frit 3134",
          "amount": 20.0
        },
        {
          "material": "Kentucky OM #4 Ball Clay",
          "amount": 20.0
        },
        {
          "material": "Kona F-4 feldspar",
          "amount": 20.0
        },
        {
          "material": "Silica",
          "amount": 20.0
        }
      ],
      "additionals": [
        {
          "material": "Cobalt Carbonate",
          "amount": 1.0
        },
        {
          "material": "Tin Oxide",
          "amount": 1.0
        }
      ],
      "description": "",
      "createdBy": "Alisa Liskin Clausen",
      "source": "glazy.org",
      "url": "https://glazy.org/recipes/8232"
    },
    {
      "id": 7553,
      "code": "GLAZY-7553",
      "name": "BJ Cornish Stone ^6, 3 Manganese, 3 Rutile",
      "cone": "6",
      "surface": "",
      "transparency": "",
      "atmosphere": "Oxidation",
      "subtype": "Glaze",
      "ingredients": [
        {
          "material": "Ball Clay",
          "amount": 20.0
        },
        {
          "material": "Cornwall Stone",
          "amount": 20.0
        },
        {
          "material": "Dolomite",
          "amount": 20.0
        },
        {
          "material": "Ferro Frit 3134",
          "amount": 20.0
        },
        {
          "material": "Silica",
          "amount": 20.0
        }
      ],
      "additionals": [
        {
          "material": "Manganese Dioxide",
          "amount": 3.0
        },
        {
          "material": "Rutile",
          "amount": 3.0
        }
      ],
      "description": "",
      "createdBy": "Alisa Liskin Clausen",
      "source": "glazy.org",
      "url": "https://glazy.org/recipes/7553"
    },
    {
      "id": 7552,
      "code": "GLAZY-7552",
      "name": "BJ Nepheline Sye ^6, 3 Manganese",
      "cone": "6",
      "surface": "",
      "transparency": "",
      "atmosphere": "Oxidation",
      "subtype": "Glaze",
      "ingredients": [
        {
          "material": "Ball Clay",
          "amount": 20.0
        },
        {
          "material": "Dolomite",
          "amount": 20.0
        },
        {
          "material": "Ferro Frit 3124",
          "amount": 20.0
        },
        {
          "material": "Nepheline Syenite",
          "amount": 20.0
        },
        {
          "material": "Silica",
          "amount": 20.0
        }
      ],
      "additionals": [
        {
          "material": "Manganese Dioxide",
          "amount": 3.0
        }
      ],
      "description": "",
      "createdBy": "Alisa Liskin Clausen",
      "source": "glazy.org",
      "url": "https://glazy.org/recipes/7552"
    },
    {
      "id": 7551,
      "code": "GLAZY-7551",
      "name": "BJ Nepheline Sye ^6, 3 Manganese, 3 Rutile",
      "cone": "6",
      "surface": "",
      "transparency": "",
      "atmosphere": "Oxidation",
      "subtype": "Glaze",
      "ingredients": [
        {
          "material": "Ball Clay",
          "amount": 20.0
        },
        {
          "material": "Dolomite",
          "amount": 20.0
        },
        {
          "material": "Ferro Frit 3124",
          "amount": 20.0
        },
        {
          "material": "Nepheline Syenite",
          "amount": 20.0
        },
        {
          "material": "Silica",
          "amount": 20.0
        }
      ],
      "additionals": [
        {
          "material": "Manganese Dioxide",
          "amount": 3.0
        },
        {
          "material": "Rutile",
          "amount": 3.0
        }
      ],
      "description": "",
      "createdBy": "Alisa Liskin Clausen",
      "source": "glazy.org",
      "url": "https://glazy.org/recipes/7551"
    },
    {
      "id": 7549,
      "code": "GLAZY-7549",
      "name": "BJ Spodumene ^6, 3 Manganese, 3 Rutile",
      "cone": "6",
      "surface": "Glossy",
      "transparency": "",
      "atmosphere": "Oxidation",
      "subtype": "Glaze",
      "ingredients": [
        {
          "material": "Ball Clay",
          "amount": 20.0
        },
        {
          "material": "Dolomite",
          "amount": 20.0
        },
        {
          "material": "Silica",
          "amount": 20.0
        },
        {
          "material": "Spodumene",
          "amount": 20.0
        },
        {
          "material": "Johnson Matthey Frit 169",
          "amount": 20.0
        }
      ],
      "additionals": [
        {
          "material": "Manganese Dioxide",
          "amount": 3.0
        },
        {
          "material": "Rutile",
          "amount": 3.0
        }
      ],
      "description": "",
      "createdBy": "Alisa Liskin Clausen",
      "source": "glazy.org",
      "url": "https://glazy.org/recipes/7549"
    },
    {
      "id": 7547,
      "code": "GLAZY-7547",
      "name": "BJ Strontium ^6, 3 Manganese",
      "cone": "6",
      "surface": "Semi-glossy",
      "transparency": "",
      "atmosphere": "Oxidation",
      "subtype": "Glaze",
      "ingredients": [
        {
          "material": "Ball Clay",
          "amount": 20.0
        },
        {
          "material": "Dolomite",
          "amount": 20.0
        },
        {
          "material": "Ferro Frit 3134",
          "amount": 20.0
        },
        {
          "material": "Silica",
          "amount": 20.0
        },
        {
          "material": "Strontium Carbonate",
          "amount": 20.0
        }
      ],
      "additionals": [
        {
          "material": "Manganese Dioxide",
          "amount": 3.0
        }
      ],
      "description": "",
      "createdBy": "Alisa Liskin Clausen",
      "source": "glazy.org",
      "url": "https://glazy.org/recipes/7547"
    },
    {
      "id": 7550,
      "code": "GLAZY-7550",
      "name": "BJ Strontium ^6, 3 Manganese (variation)",
      "cone": "6",
      "surface": "Glossy",
      "transparency": "",
      "atmosphere": "Oxidation",
      "subtype": "Glaze",
      "ingredients": [
        {
          "material": "Ball Clay",
          "amount": 20.0
        },
        {
          "material": "Dolomite",
          "amount": 20.0
        },
        {
          "material": "Ferro Frit 3134",
          "amount": 20.0
        },
        {
          "material": "Silica",
          "amount": 20.0
        },
        {
          "material": "Spodumene",
          "amount": 20.0
        }
      ],
      "additionals": [
        {
          "material": "Manganese Dioxide",
          "amount": 3.0
        }
      ],
      "description": "",
      "createdBy": "Alisa Liskin Clausen",
      "source": "glazy.org",
      "url": "https://glazy.org/recipes/7550"
    },
    {
      "id": 7548,
      "code": "GLAZY-7548",
      "name": "BJ Strontium ^6, 3 Manganese, 3 Rutile",
      "cone": "6",
      "surface": "Glossy",
      "transparency": "",
      "atmosphere": "Oxidation",
      "subtype": "Glaze",
      "ingredients": [
        {
          "material": "Ball Clay",
          "amount": 20.0
        },
        {
          "material": "Dolomite",
          "amount": 20.0
        },
        {
          "material": "Ferro Frit 3134",
          "amount": 20.0
        },
        {
          "material": "Silica",
          "amount": 20.0
        },
        {
          "material": "Strontium Carbonate",
          "amount": 20.0
        }
      ],
      "additionals": [
        {
          "material": "Manganese Dioxide",
          "amount": 3.0
        },
        {
          "material": "Rutile",
          "amount": 3.0
        }
      ],
      "description": "",
      "createdBy": "Alisa Liskin Clausen",
      "source": "glazy.org",
      "url": "https://glazy.org/recipes/7548"
    },
    {
      "id": 7542,
      "code": "GLAZY-7542",
      "name": "BJ Wollastonite^6, 3 Manganese, 3 Rutile",
      "cone": "6",
      "surface": "Semi-glossy",
      "transparency": "Opaque",
      "atmosphere": "Oxidation",
      "subtype": "Glaze",
      "ingredients": [
        {
          "material": "Ball Clay",
          "amount": 20.0
        },
        {
          "material": "Dolomite",
          "amount": 20.0
        },
        {
          "material": "Silica",
          "amount": 20.0
        },
        {
          "material": "Wollastonite",
          "amount": 20.0
        },
        {
          "material": "Johnson Matthey Frit 169",
          "amount": 20.0
        }
      ],
      "additionals": [
        {
          "material": "Manganese Dioxide",
          "amount": 3.0
        },
        {
          "material": "Rutile",
          "amount": 3.0
        }
      ],
      "description": "",
      "createdBy": "Alisa Liskin Clausen",
      "source": "glazy.org",
      "url": "https://glazy.org/recipes/7542"
    },
    {
      "id": 269460,
      "code": "GLAZY-269460",
      "name": "Bl 57",
      "cone": "9",
      "surface": "Semi-glossy",
      "transparency": "Translucent",
      "atmosphere": "Reduction, Oxidation",
      "subtype": "Glaze - White, Off-White",
      "ingredients": [
        {
          "material": "Silica",
          "amount": 37.0
        },
        {
          "material": "Dolomie (Solargil 2018)",
          "amount": 22.0
        },
        {
          "material": "Kaolin pulv\u00e9ris\u00e9 (Solargil 2018)",
          "amount": 22.0
        },
        {
          "material": "Potash Feldspar",
          "amount": 19.0
        }
      ],
      "additionals": [
        {
          "material": "Tin Oxide",
          "amount": 6.0
        },
        {
          "material": "Magnesium carbonate",
          "amount": 3.0
        }
      ],
      "description": "",
      "createdBy": "sophie onillon",
      "source": "glazy.org",
      "url": "https://glazy.org/recipes/269460"
    },
    {
      "id": 1000,
      "code": "GLAZY-1000",
      "name": "Black",
      "cone": "6",
      "surface": "Satin-matte",
      "transparency": "Opaque",
      "atmosphere": "Oxidation",
      "subtype": "Glaze - Black",
      "ingredients": [
        {
          "material": "Ferro Frit 3124",
          "amount": 20.0
        },
        {
          "material": "Nepheline Syenite",
          "amount": 20.0
        },
        {
          "material": "EP Kaolin",
          "amount": 18.0
        },
        {
          "material": "Silica",
          "amount": 17.0
        },
        {
          "material": "Whiting",
          "amount": 15.0
        },
        {
          "material": "Bone Ash",
          "amount": 10.0
        }
      ],
      "description": "6616 stain 12%. Surface is mottled and almost metallic. From Kenny Delio CM Feb. 07 p. 47",
      "createdBy": "Glazy Admin",
      "source": "glazy.org",
      "url": "https://glazy.org/recipes/1000"
    },
    {
      "id": 4840,
      "code": "GLAZY-4840",
      "name": "Black",
      "cone": "10",
      "surface": "",
      "transparency": "",
      "atmosphere": "Oxidation, Reduction",
      "subtype": "Glaze - Black",
      "ingredients": [
        {
          "material": "Custer Feldspar (1989)",
          "amount": 67.0
        },
        {
          "material": "Silica",
          "amount": 17.0
        },
        {
          "material": "Whiting",
          "amount": 6.0
        },
        {
          "material": "Dolomite",
          "amount": 5.0
        },
        {
          "material": "Kaolin",
          "amount": 5.0
        }
      ],
      "additionals": [
        {
          "material": "Red Iron Oxide",
          "amount": 8.0
        },
        {
          "material": "Cobalt Oxide",
          "amount": 2.0
        }
      ],
      "description": "This recipe was imported from Louis Katz's Hyperglaze database available on his website: http://falcon.tamucc.edu/lkatz/allglazes.txt More information about Louis Katz can be found on his website, http://www.louiskatz.net/ Louis Katz Notes: I am not a safety expert and any information contained in this file about safety should be ignored in favor of advice from experts. All of the materials in all glazes are potentially hazardous. All of these glaze recipes are given without any representation of accuracy or safety. They may work, they may not. They may be safe when fired or they may not. All of the materials used in them have hazards associated with them. You must be have sufficient training in the hazards before you use the the materials. You will have to determine the suitability and safety for your use. Do not assume that a lack of a warning about a material means that it is safe. Cone: 10 Color: black Firing: Ox. or Red. Recipe: Percent Batch Dolomite 5.00 400 Whiting 6.00 480 Custer Feldspar 67.00 5360 Kaolin 5.00 400 Flint 17.00 1360 Totals: 100.00 % 8000 Gm Also add: RIO 8.00 640 Cobalt Oxide 2.00 160 Cobalt Oxide:",
      "createdBy": "Glazy Admin",
      "source": "glazy.org",
      "url": "https://glazy.org/recipes/4840"
    },
    {
      "id": 5213,
      "code": "GLAZY-5213",
      "name": "black",
      "cone": "6",
      "surface": "",
      "transparency": "",
      "atmosphere": "Oxidation, Reduction",
      "subtype": "Glaze - Black",
      "ingredients": [
        {
          "material": "Alberta Slip",
          "amount": 56.8
        },
        {
          "material": "Ferro Frit 3134",
          "amount": 18.1
        },
        {
          "material": "Calcined Kaolin",
          "amount": 8.56
        },
        {
          "material": "Silica",
          "amount": 6.56
        },
        {
          "material": "Cobalt Carbonate",
          "amount": 4.86
        },
        {
          "material": "Dolomite",
          "amount": 3.79
        },
        {
          "material": "Red Iron Oxide",
          "amount": 1.33
        }
      ],
      "description": "This recipe was imported from Louis Katz's Hyperglaze database available on his website: http://falcon.tamucc.edu/lkatz/allglazes.txt More information about Louis Katz can be found on his website, http://www.louiskatz.net/ Louis Katz Notes: I am not a safety expert and any information contained in this file about safety should be ignored in favor of advice from experts. All of the materials in all glazes are potentially hazardous. All of these glaze recipes are given without any representation of accuracy or safety. They may work, they may not. They may be safe when fired or they may not. All of the materials used in them have hazards associated with them. You must be have sufficient training in the hazards before you use the the materials. You will have to determine the suitability and safety for your use. Do not assume that a lack of a warning about a material means that it is safe. Cone: 6 Firing: Ox. or Red. Recipe: Percent Batch Ferro Frit 3134 18.10 18.10 Alberta Slip 56.80 56.79 dolomite 3.79 3.79 cobalt carbonate 4.86 4.86 calcined kaolin 8.56 8.56 flint 6.56 6.56 red iron oxide 1.33 1.33 Totals: 100.00 % 99.99 gm",
      "createdBy": "Glazy Admin",
      "source": "glazy.org",
      "url": "https://glazy.org/recipes/5213"
    },
    {
      "id": 5214,
      "code": "GLAZY-5214",
      "name": "black",
      "cone": "6",
      "surface": "",
      "transparency": "",
      "atmosphere": "Oxidation, Reduction",
      "subtype": "Glaze - Black - Slip-Based",
      "ingredients": [
        {
          "material": "Alberta Slip",
          "amount": 80.95
        },
        {
          "material": "Gerstley Borate",
          "amount": 14.29
        },
        {
          "material": "Cobalt Carbonate",
          "amount": 4.76
        }
      ],
      "description": "This recipe was imported from Louis Katz's Hyperglaze database available on his website: http://falcon.tamucc.edu/lkatz/allglazes.txt More information about Louis Katz can be found on his website, http://www.louiskatz.net/ Louis Katz Notes: I am not a safety expert and any information contained in this file about safety should be ignored in favor of advice from experts. All of the materials in all glazes are potentially hazardous. All of these glaze recipes are given without any representation of accuracy or safety. They may work, they may not. They may be safe when fired or they may not. All of the materials used in them have hazards associated with them. You must be have sufficient training in the hazards before you use the the materials. You will have to determine the suitability and safety for your use. Do not assume that a lack of a warning about a material means that it is safe. Cone: 6 Surface texture: ? Firing: Ox. or Red. Recipe: Percent Batch Alberta Slip 80.95 85.0 Gertsley Borate 14.29 15.0 Cobalt Carbonate 4.76 5.0 Totals: 100.00 % 105.0 gm",
      "createdBy": "Glazy Admin",
      "source": "glazy.org",
      "url": "https://glazy.org/recipes/5214"
    },
    {
      "id": 5270,
      "code": "GLAZY-5270",
      "name": "Black",
      "cone": "7",
      "surface": "",
      "transparency": "",
      "atmosphere": "Oxidation, Reduction",
      "subtype": "Glaze - Black",
      "ingredients": [
        {
          "material": "Nepheline Syenite",
          "amount": 30.4
        },
        {
          "material": "Kaolin",
          "amount": 19.8
        },
        {
          "material": "Silica",
          "amount": 18.5
        },
        {
          "material": "Red Iron Oxide",
          "amount": 16.4
        },
        {
          "material": "Whiting",
          "amount": 8.6
        },
        {
          "material": "Lithium Carbonate",
          "amount": 6.3
        }
      ],
      "description": "This recipe was imported from Louis Katz's Hyperglaze database available on his website: http://falcon.tamucc.edu/lkatz/allglazes.txt More information about Louis Katz can be found on his website, http://www.louiskatz.net/ Louis Katz Notes: I am not a safety expert and any information contained in this file about safety should be ignored in favor of advice from experts. All of the materials in all glazes are potentially hazardous. All of these glaze recipes are given without any representation of accuracy or safety. They may work, they may not. They may be safe when fired or they may not. All of the materials used in them have hazards associated with them. You must be have sufficient training in the hazards before you use the the materials. You will have to determine the suitability and safety for your use. Do not assume that a lack of a warning about a material means that it is safe. Cone: 7 Color: black Firing: Ox. or Red. Recipe: Percent Batch Neph Sy 30.40 30.40 Whiting 8.60 8.60 Lithium Carbonate 6.30 6.30 Kaolin 19.80 19.80 Flint 18.50 18.50 RIO 16.40 16.40 Totals: 100.00 % 100.00 gm",
      "createdBy": "Glazy Admin",
      "source": "glazy.org",
      "url": "https://glazy.org/recipes/5270"
    },
    {
      "id": 82,
      "code": "GLAZY-82",
      "name": "Black #1223 Glossy",
      "cone": "10",
      "surface": "Glossy",
      "transparency": "",
      "atmosphere": "Reduction",
      "subtype": "Glaze - Black",
      "ingredients": [
        {
          "material": "Custer Feldspar",
          "amount": 49.5
        },
        {
          "material": "Silica",
          "amount": 22.0
        },
        {
          "material": "Whiting",
          "amount": 16.0
        },
        {
          "material": "Kentucky OM #4 Ball Clay",
          "amount": 10.0
        },
        {
          "material": "Barium Carbonate",
          "amount": 2.5
        }
      ],
      "additionals": [
        {
          "material": "Red Iron Oxide",
          "amount": 4.96
        },
        {
          "material": "Cobalt Oxide",
          "amount": 4.93
        },
        {
          "material": "Manganese Dioxide",
          "amount": 2.46
        },
        {
          "material": "Chrome Oxide",
          "amount": 1.28
        }
      ],
      "description": "submitted by: June M. Perry",
      "createdBy": "Glazy Admin",
      "source": "glazy.org",
      "url": "https://glazy.org/recipes/82"
    },
    {
      "id": 84,
      "code": "GLAZY-84",
      "name": "Black #27",
      "cone": "9 - 10",
      "surface": "",
      "transparency": "",
      "atmosphere": "Reduction",
      "subtype": "Glaze - Black",
      "ingredients": [
        {
          "material": "Custer Feldspar",
          "amount": 43.16
        },
        {
          "material": "Silica",
          "amount": 34.74
        },
        {
          "material": "Dolomite",
          "amount": 12.63
        },
        {
          "material": "Tennessee #5 Ball",
          "amount": 7.37
        },
        {
          "material": "Whiting",
          "amount": 2.11
        }
      ],
      "additionals": [
        {
          "material": "Iron oxide",
          "amount": 6.0
        },
        {
          "material": "Rutile",
          "amount": 4.0
        }
      ],
      "description": "submitted by: June M. Perry",
      "createdBy": "Glazy Admin",
      "source": "glazy.org",
      "url": "https://glazy.org/recipes/84"
    },
    {
      "id": 85,
      "code": "GLAZY-85",
      "name": "Black (from Dennis Olson)",
      "cone": "10",
      "surface": "Glossy",
      "transparency": "",
      "atmosphere": "Reduction",
      "subtype": "Glaze - Black",
      "ingredients": [
        {
          "material": "Soda Feldspar",
          "amount": 67.0
        },
        {
          "material": "Silica",
          "amount": 17.0
        },
        {
          "material": "Whiting",
          "amount": 6.0
        },
        {
          "material": "Dolomite",
          "amount": 5.0
        },
        {
          "material": "EP Kaolin",
          "amount": 5.0
        }
      ],
      "additionals": [
        {
          "material": "Red Iron Oxide",
          "amount": 4.0
        },
        {
          "material": "Cobalt Carbonate",
          "amount": 3.0
        },
        {
          "material": "Bentonite",
          "amount": 1.0
        }
      ],
      "description": "Thought I would send this recipe Jeremy requested out to the whole group. It's a very nice gloss black glaze. I acquired the recipe from Dennis Olson who used this quite extensively with masking and sandblasting which resulted in a nice high fire black on black surface. Good luck! Rafael rafael molina-rodriguez",
      "createdBy": "Glazy Admin",
      "source": "glazy.org",
      "url": "https://glazy.org/recipes/85"
    },
    {
      "id": 1722,
      "code": "GLAZY-1722",
      "name": "Black Adams",
      "cone": "04 - 03",
      "surface": "",
      "transparency": "Opaque",
      "atmosphere": "Oxidation",
      "subtype": "Glaze - Black",
      "ingredients": [
        {
          "material": "Nepheline Syenite",
          "amount": 25.8
        },
        {
          "material": "Silica",
          "amount": 25.8
        },
        {
          "material": "Gerstley Borate",
          "amount": 15.9
        },
        {
          "material": "Strontium Carbonate",
          "amount": 14.0
        },
        {
          "material": "Lithium Carbonate",
          "amount": 10.2
        },
        {
          "material": "EP Kaolin",
          "amount": 8.4
        }
      ],
      "description": "Glaze Type: Low fire From Lynn Duryea Variations -- black1:+ black stain 10%, black copper oxide 2%, cobalt ox 1% black2: + black copper ox 20%, black iron oxide 40%, cobalt ox 10% Adams pebbly (w/o color): + Titanium diox 10%, Tin Ox 10%, ZnO 5%, silicon carbide 5%",
      "createdBy": "Glazy Admin",
      "source": "glazy.org",
      "url": "https://glazy.org/recipes/1722"
    },
    {
      "id": 88,
      "code": "GLAZY-88",
      "name": "Black Barnard",
      "cone": "10",
      "surface": "Dry Matte",
      "transparency": "",
      "atmosphere": "Reduction",
      "subtype": "Glaze - Black",
      "ingredients": [
        {
          "material": "Barnard Slip",
          "amount": 88.0
        },
        {
          "material": "Nepheline Syenite",
          "amount": 12.0
        }
      ],
      "additionals": [
        {
          "material": "Cobalt Oxide",
          "amount": 1.5
        }
      ],
      "description": "(I call it Steves Black because Steve Dominguez gave it to me) The glaze made in this manner is a rather dry black surface, but nice. Increas e the Neph. Sy. as you wish to reduce the dryness and increase the smooth quality of the glaze surface. This glaze works very well in salt firing as well as red. fire and is especially nice over a white clay body in salt. Only a thin glaze application is necessary for coverage. I hope this glaze works well for you. David Cuzick",
      "createdBy": "Glazy Admin",
      "source": "glazy.org",
      "url": "https://glazy.org/recipes/88"
    },
    {
      "id": 219746,
      "code": "GLAZY-219746",
      "name": "Black Beauty (Revised)",
      "cone": "5 - 6",
      "surface": "Smooth Matte",
      "transparency": "Opaque",
      "atmosphere": "",
      "subtype": "Glaze - Black - Satin",
      "ingredients": [
        {
          "material": "Neph Sye A270",
          "amount": 35.0
        },
        {
          "material": "EP Kaolin",
          "amount": 20.0
        },
        {
          "material": "Whiting",
          "amount": 15.0
        },
        {
          "material": "Gerstley Borate",
          "amount": 11.0
        },
        {
          "material": "Silica",
          "amount": 10.0
        },
        {
          "material": "Calcined Kaolin",
          "amount": 7.0
        }
      ],
      "additionals": [
        {
          "material": "Mason 6600 black stain",
          "amount": 10.0
        },
        {
          "material": "Stain",
          "amount": 2.0
        }
      ],
      "description": "Nice satin matte black glaze. Currently in use at the Berkeley Art Studio on the UC Berkeley Campus. The second mason stain is 6300 though 6338 would also suffice. Glazy won\u2019t let me insert the proper stain.",
      "createdBy": "Ben Belknap",
      "source": "glazy.org",
      "url": "https://glazy.org/recipes/219746"
    },
    {
      "id": 35928,
      "code": "GLAZY-35928",
      "name": "Black Betty",
      "cone": "4 - 7",
      "surface": "Glossy",
      "transparency": "Semi-opaque",
      "atmosphere": "Oxidation, Neutral, Reduction",
      "subtype": "Glaze - Black - Glossy",
      "ingredients": [
        {
          "material": "Ferro Frit 3134",
          "amount": 26.0
        },
        {
          "material": "Silica",
          "amount": 26.0
        },
        {
          "material": "Potash Feldspar",
          "amount": 22.0
        },
        {
          "material": "Kaolin",
          "amount": 17.0
        },
        {
          "material": "Talc",
          "amount": 5.0
        },
        {
          "material": "Whiting",
          "amount": 4.0
        }
      ],
      "additionals": [
        {
          "material": "Red Iron Oxide",
          "amount": 9.0
        },
        {
          "material": "Cobalt Carbonate",
          "amount": 2.0
        }
      ],
      "description": "A glossy black glaze that is a great base under various covers (e.g. White Wedding). Can crawl if applied too thick or applied to dusty bisque. Ensure that the glaze is no more 1 mm thick. From Mastering Cone 6 Glazes by John Hesselberth and Ron Roy",
      "createdBy": "Gabriel",
      "source": "glazy.org",
      "url": "https://glazy.org/recipes/35928"
    },
    {
      "id": 1002,
      "code": "GLAZY-1002",
      "name": "Black Bright",
      "cone": "5",
      "surface": "Glossy",
      "transparency": "Opaque",
      "atmosphere": "Oxidation",
      "subtype": "Glaze - Black",
      "ingredients": [
        {
          "material": "Albany slip",
          "amount": 72.0
        },
        {
          "material": "Gerstley Borate",
          "amount": 16.0
        },
        {
          "material": "Spodumene",
          "amount": 12.0
        }
      ],
      "additionals": [
        {
          "material": "Cobalt Oxide",
          "amount": 2.4
        }
      ],
      "description": "",
      "createdBy": "Glazy Admin",
      "source": "glazy.org",
      "url": "https://glazy.org/recipes/1002"
    },
    {
      "id": 90,
      "code": "GLAZY-90",
      "name": "Black Brouillard Charcoal",
      "cone": "10",
      "surface": "",
      "transparency": "Opaque",
      "atmosphere": "Reduction",
      "subtype": "Glaze - Black",
      "ingredients": [
        {
          "material": "G-200 Feldspar",
          "amount": 34.0
        },
        {
          "material": "Custer Feldspar",
          "amount": 24.0
        },
        {
          "material": "Ball Clay",
          "amount": 11.0
        },
        {
          "material": "Dolomite",
          "amount": 8.0
        },
        {
          "material": "Silica",
          "amount": 8.0
        },
        {
          "material": "Whiting",
          "amount": 4.0
        }
      ],
      "additionals": [
        {
          "material": "Red Iron Oxide",
          "amount": 4.0
        },
        {
          "material": "Mason 6600 black stain",
          "amount": 4.0
        },
        {
          "material": "Zircopax",
          "amount": 2.0
        }
      ],
      "description": "Glaze Type: High-fire From Ruthann Tudball's \"Soda Glazing\"",
      "createdBy": "Glazy Admin",
      "source": "glazy.org",
      "url": "https://glazy.org/recipes/90"
    },
    {
      "id": 17709,
      "code": "GLAZY-17709",
      "name": "Black Cat Liner Glaze",
      "cone": "5 - 6",
      "surface": "Glossy",
      "transparency": "Opaque",
      "atmosphere": "Oxidation, Neutral, Reduction",
      "subtype": "Glaze - Black - Glossy",
      "ingredients": [
        {
          "material": "Silica",
          "amount": 27.0
        },
        {
          "material": "Nepheline Syenite",
          "amount": 26.0
        },
        {
          "material": "Gerstley Borate",
          "amount": 18.0
        },
        {
          "material": "Strontium Carbonate",
          "amount": 13.0
        },
        {
          "material": "EP Kaolin",
          "amount": 9.0
        },
        {
          "material": "Wollastonite",
          "amount": 7.0
        }
      ],
      "additionals": [
        {
          "material": "Stain",
          "amount": 7.0
        }
      ],
      "description": "",
      "createdBy": "Maciej Bednarczyk",
      "source": "glazy.org",
      "url": "https://glazy.org/recipes/17709"
    },
    {
      "id": 91,
      "code": "GLAZY-91",
      "name": "Black Charcoal",
      "cone": "9 - 11",
      "surface": "Satin-matte",
      "transparency": "Opaque",
      "atmosphere": "Reduction",
      "subtype": "Glaze - Black",
      "ingredients": [
        {
          "material": "Custer Feldspar",
          "amount": 65.2
        },
        {
          "material": "Kentucky OM #4 Ball Clay",
          "amount": 12.4
        },
        {
          "material": "Dolomite",
          "amount": 9.0
        },
        {
          "material": "Silica",
          "amount": 9.0
        },
        {
          "material": "Whiting",
          "amount": 4.5
        }
      ],
      "additionals": [
        {
          "material": "Red Iron Oxide",
          "amount": 4.5
        },
        {
          "material": "Bentonite",
          "amount": 2.2
        },
        {
          "material": "Zircopax",
          "amount": 2.2
        }
      ],
      "description": "+Mason 6600 4.5%. Used for once-fire, dry glaze at Curaumilla.",
      "createdBy": "Glazy Admin",
      "source": "glazy.org",
      "url": "https://glazy.org/recipes/91"
    },
    {
      "id": 92,
      "code": "GLAZY-92",
      "name": "Black Charlie D Manganese",
      "cone": "10",
      "surface": "Satin",
      "transparency": "Opaque",
      "atmosphere": "Reduction",
      "subtype": "Glaze - Black",
      "ingredients": [
        {
          "material": "Custer Feldspar",
          "amount": 20.0
        },
        {
          "material": "Kona F-4 feldspar",
          "amount": 20.0
        },
        {
          "material": "Silica",
          "amount": 20.0
        },
        {
          "material": "Dolomite",
          "amount": 15.0
        },
        {
          "material": "Talc",
          "amount": 13.0
        },
        {
          "material": "Ball Clay",
          "amount": 10.0
        },
        {
          "material": "Whiting",
          "amount": 2.0
        }
      ],
      "additionals": [
        {
          "material": "Manganese Dioxide",
          "amount": 4.0
        },
        {
          "material": "Bentonite",
          "amount": 2.0
        }
      ],
      "description": "Glaze Type: High-fire then add 2% Bentonite and 4% Manganese (In particular, lately I've wanted to use a reliable cone 10 black satin/waxy glaze, in case you know of one.) Eric, you might like to try Charlie D Manganese. I've seen it used successfully at the 92nd Street Y in the gas kiln, cone 10, reduction for more years than it would be discreet to say: Hope you enjoy it, Jaine in Cresskill",
      "createdBy": "Glazy Admin",
      "source": "glazy.org",
      "url": "https://glazy.org/recipes/92"
    },
    {
      "id": 57589,
      "code": "GLAZY-57589",
      "name": "Black Chrome",
      "cone": "6 - 8",
      "surface": "Semi-glossy",
      "transparency": "",
      "atmosphere": "Oxidation",
      "subtype": "Glaze",
      "ingredients": [
        {
          "material": "Nepheline Syenite Norwegian",
          "amount": 30.5
        },
        {
          "material": "Wollastonite",
          "amount": 28.6
        },
        {
          "material": "Kaolin",
          "amount": 18.1
        },
        {
          "material": "Silica",
          "amount": 18.1
        },
        {
          "material": "Ferro Frit 3134",
          "amount": 4.7
        }
      ],
      "additionals": [
        {
          "material": "Red Iron Oxide",
          "amount": 1.5
        },
        {
          "material": "Chrome Oxide",
          "amount": 0.75
        },
        {
          "material": "Cobalt Carbonate",
          "amount": 0.5
        }
      ],
      "description": "Black Chrome gives with only very small amounts of color-oxides an intense black glaze. On this tile fired at ^6. This glaze is more glossy at ^8. (tilecode: HM BC4 black chrome + Co, 1,5 RIO + fritte)",
      "createdBy": "Jeannine Vrins",
      "source": "glazy.org",
      "url": "https://glazy.org/recipes/57589"
    },
    {
      "id": 1004,
      "code": "GLAZY-1004",
      "name": "Black crystal no gb",
      "cone": "5 - 6",
      "surface": "Satin-matte",
      "transparency": "Opaque",
      "atmosphere": "Oxidation",
      "subtype": "Glaze - Crystalline",
      "ingredients": [
        {
          "material": "Nepheline Syenite",
          "amount": 34.2
        },
        {
          "material": "Kaolin",
          "amount": 17.5
        },
        {
          "material": "Silica",
          "amount": 16.3
        },
        {
          "material": "Magnesium carbonate",
          "amount": 11.0
        },
        {
          "material": "Whiting",
          "amount": 10.5
        },
        {
          "material": "Ferro Frit 3134",
          "amount": 10.4
        }
      ],
      "additionals": [
        {
          "material": "Cobalt Carbonate",
          "amount": 6.0
        },
        {
          "material": "Copper Carbonate",
          "amount": 6.0
        }
      ],
      "description": "Glaze Type: Mid-fire From Shannon Nelson",
      "createdBy": "Glazy Admin",
      "source": "glazy.org",
      "url": "https://glazy.org/recipes/1004"
    },
    {
      "id": 1005,
      "code": "GLAZY-1005",
      "name": "Black Crystalline",
      "cone": "6",
      "surface": "Matte",
      "transparency": "Opaque",
      "atmosphere": "Oxidation",
      "subtype": "Glaze - Crystalline",
      "ingredients": [
        {
          "material": "Nepheline Syenite",
          "amount": 26.5
        },
        {
          "material": "Ball Clay",
          "amount": 21.0
        },
        {
          "material": "Dolomite",
          "amount": 21.0
        },
        {
          "material": "Custer Feldspar",
          "amount": 15.75
        },
        {
          "material": "Silica",
          "amount": 10.5
        },
        {
          "material": "Gerstley Borate",
          "amount": 5.25
        }
      ],
      "additionals": [
        {
          "material": "Cobalt Carbonate",
          "amount": 6.0
        },
        {
          "material": "Copper Carbonate",
          "amount": 6.0
        }
      ],
      "description": "Glaze Type: Crystalline Too many ingredients (these ingredients are also to be added to the recipe) (can't remember who posted this originally, might've been me ;) Mishy Michelle Lowe, potter in the Phoenix desert http://www.amug.org/mishlowe/index.html",
      "createdBy": "Glazy Admin",
      "source": "glazy.org",
      "url": "https://glazy.org/recipes/1005"
    },
    {
      "id": 1723,
      "code": "GLAZY-1723",
      "name": "Black Darby's Base no GB",
      "cone": "4",
      "surface": "Glossy",
      "transparency": "Opaque",
      "atmosphere": "Oxidation, Reduction",
      "subtype": "Glaze - Black",
      "ingredients": [
        {
          "material": "Spodumene",
          "amount": 42.0
        },
        {
          "material": "Ferro Frit 3134",
          "amount": 39.0
        },
        {
          "material": "Silica",
          "amount": 19.0
        }
      ],
      "additionals": [
        {
          "material": "Bentonite",
          "amount": 2.0
        }
      ],
      "description": "6650 black Mason stain 10% RE-calc of Pete Pinnell's Darby's Base w/o GB. Breaks up a bit visually with slight grey mottliing on the surface. Glossy. Fired in a small kiln, so slower cooling might make matt, but all of my small kilns cool quickly",
      "createdBy": "Glazy Admin",
      "source": "glazy.org",
      "url": "https://glazy.org/recipes/1723"
    },
    {
      "id": 2676,
      "code": "GLAZY-2676",
      "name": "Black Friday",
      "cone": "6",
      "surface": "Semi-matte",
      "transparency": "",
      "atmosphere": "",
      "subtype": "Glaze - Black",
      "ingredients": [
        {
          "material": "Ferro Frit 3134",
          "amount": 20.0
