Repository: MrSeldon/argilev2

File: data/glazes/glazy.json (part 37 of 315)
{
        },
        {
          "material": "Nepheline Syenite",
          "amount": 20.0
        },
        {
          "material": "EP Kaolin",
          "amount": 18.0
        },
        {
          "material": "Silica",
          "amount": 17.0
        },
        {
          "material": "Whiting",
          "amount": 15.0
        },
        {
          "material": "Stain",
          "amount": 12.0
        },
        {
          "material": "Bone Ash",
          "amount": 10.0
        }
      ],
      "description": "Source/Alternate names: Jeff Zamek Notes: Alisa Clausen: Jeff used Mason 6600 stain. Semi matt black glaze. Stayed where put and no discernable difference where double dipped. Very smooth surface.",
      "createdBy": "Glazy Admin",
      "source": "glazy.org",
      "url": "https://glazy.org/recipes/2676"
    },
    {
      "id": 7692,
      "code": "GLAZY-7692",
      "name": "Black Friday cone 6 oxidation",
      "cone": "6",
      "surface": "",
      "transparency": "",
      "atmosphere": "Oxidation",
      "subtype": "Glaze",
      "ingredients": [
        {
          "material": "Ferro Frit 3134",
          "amount": 20.0
        },
        {
          "material": "Nepheline Syenite",
          "amount": 20.0
        },
        {
          "material": "EP Kaolin",
          "amount": 18.0
        },
        {
          "material": "Silica",
          "amount": 17.0
        },
        {
          "material": "Whiting",
          "amount": 15.0
        },
        {
          "material": "Bone Ash",
          "amount": 10.0
        }
      ],
      "additionals": [
        {
          "material": "Red Iron Oxide",
          "amount": 5.0
        },
        {
          "material": "Cobalt Oxide",
          "amount": 2.0
        }
      ],
      "description": "",
      "createdBy": "Alisa Liskin Clausen",
      "source": "glazy.org",
      "url": "https://glazy.org/recipes/7692"
    },
    {
      "id": 32377,
      "code": "GLAZY-32377",
      "name": "Black Glaze",
      "cone": "11",
      "surface": "",
      "transparency": "",
      "atmosphere": "Reduction",
      "subtype": "Glaze - Black",
      "ingredients": [
        {
          "material": "Potash Feldspar",
          "amount": 48.5
        },
        {
          "material": "Silica",
          "amount": 22.55
        },
        {
          "material": "Whiting",
          "amount": 16.53
        },
        {
          "material": "EP Kaolin",
          "amount": 10.22
        },
        {
          "material": "Red Iron Oxide",
          "amount": 9.7
        },
        {
          "material": "Zinc Oxide",
          "amount": 2.2
        },
        {
          "material": "Bentonite",
          "amount": 1.0
        }
      ],
      "description": "From \"Buck Pottery, 17 Years of Turnin' and Burnin'\" by David Hendley. Ceramics Monthly, March 2000.",
      "createdBy": "Glazy Admin",
      "source": "glazy.org",
      "url": "https://glazy.org/recipes/32377"
    },
    {
      "id": 217871,
      "code": "GLAZY-217871",
      "name": "Black Glaze I",
      "cone": "6",
      "surface": "",
      "transparency": "",
      "atmosphere": "Oxidation",
      "subtype": "Glaze - Black",
      "ingredients": [
        {
          "material": "Albany slip",
          "amount": 59.0
        },
        {
          "material": "Nepheline Syenite",
          "amount": 29.0
        },
        {
          "material": "Whiting",
          "amount": 12.0
        }
      ],
      "additionals": [
        {
          "material": "Yellow Ochre",
          "amount": 18.0
        }
      ],
      "description": "University of Maryland Glazes by Harold J. McWhinnie, Ceramics Monthly, February 1980 \"The following glaze recipes are intended for use at the Cone 6 range in an oxidizing atmosphere on stoneware clay bodies.\"",
      "createdBy": "Glazy Admin",
      "source": "glazy.org",
      "url": "https://glazy.org/recipes/217871"
    },
    {
      "id": 1724,
      "code": "GLAZY-1724",
      "name": "Black Gloss Cone 1 SG-113",
      "cone": "1",
      "surface": "",
      "transparency": "Opaque",
      "atmosphere": "",
      "subtype": "Glaze - Black",
      "ingredients": [
        {
          "material": "Nepheline Syenite",
          "amount": 78.5
        },
        {
          "material": "Ferro Frit 3134",
          "amount": 11.0
        },
        {
          "material": "Whiting",
          "amount": 10.5
        }
      ],
      "additionals": [
        {
          "material": "Bentonite",
          "amount": 2.0
        },
        {
          "material": "Black Iron Oxide",
          "amount": 2.0
        },
        {
          "material": "Chrome Oxide",
          "amount": 2.0
        },
        {
          "material": "Cobalt Oxide",
          "amount": 2.0
        }
      ],
      "description": "Add CMC 1 tsp. From James Chappell \"The Potters Complete Book of Clay and Glazes\"",
      "createdBy": "Glazy Admin",
      "source": "glazy.org",
      "url": "https://glazy.org/recipes/1724"
    },
    {
      "id": 72697,
      "code": "GLAZY-72697",
      "name": "black goldart",
      "cone": "5 - 8",
      "surface": "Smooth Matte",
      "transparency": "Opaque",
      "atmosphere": "Oxidation",
      "subtype": "Glaze - Single-Fire",
      "ingredients": [
        {
          "material": "Bl\u00e5ler, g\u00e6t. Dansk ler",
          "amount": 67.0
        },
        {
          "material": "Potash Feldspar",
          "amount": 33.0
        }
      ],
      "additionals": [
        {
          "material": "Cobalt Oxide",
          "amount": 3.0
        }
      ],
      "description": "use gold eathernware clay and feldspar",
      "createdBy": "Erik Breum Petersen",
      "source": "glazy.org",
      "url": "https://glazy.org/recipes/72697"
    },
    {
      "id": 209391,
      "code": "GLAZY-209391",
      "name": "black goldart",
      "cone": "5 - 8",
      "surface": "Smooth Matte",
      "transparency": "Opaque",
      "atmosphere": "Oxidation",
      "subtype": "Glaze - Single-Fire",
      "ingredients": [
        {
          "material": "Bl\u00e5ler, dansk ler",
          "amount": 67.0
        },
        {
          "material": "Potash Feldspar",
          "amount": 33.0
        }
      ],
      "additionals": [
        {
          "material": "Cobalt Oxide",
          "amount": 3.0
        }
      ],
      "description": "use gold eathernware clay and feldspar",
      "createdBy": "Erik Breum Petersen",
      "source": "glazy.org",
      "url": "https://glazy.org/recipes/209391"
    },
    {
      "id": 49594,
      "code": "GLAZY-49594",
      "name": "Black Granny Shorts",
      "cone": "",
      "surface": "Glossy",
      "transparency": "Opaque",
      "atmosphere": "Oxidation",
      "subtype": "Glaze",
      "ingredients": [
        {
          "material": "Custer Feldspar",
          "amount": 35.0
        },
        {
          "material": "Gerstley Borate",
          "amount": 30.0
        },
        {
          "material": "Plastic Vitrox",
          "amount": 15.0
        },
        {
          "material": "Silica",
          "amount": 10.0
        },
        {
          "material": "Whiting",
          "amount": 10.0
        }
      ],
      "additionals": [
        {
          "material": "Mason 6600 black stain",
          "amount": 7.0
        }
      ],
      "description": "",
      "createdBy": "Alisa Liskin Clausen",
      "source": "glazy.org",
      "url": "https://glazy.org/recipes/49594"
    },
    {
      "id": 1007,
      "code": "GLAZY-1007",
      "name": "Black Granny's Shorts",
      "cone": "5 - 6",
      "surface": "Semi-glossy",
      "transparency": "Opaque",
      "atmosphere": "Oxidation, Reduction",
      "subtype": "Glaze - Black",
      "ingredients": [
        {
          "material": "Custer Feldspar",
          "amount": 35.0
        },
        {
          "material": "Gerstley Borate",
          "amount": 30.0
        },
        {
          "material": "Plastic Vitrox",
          "amount": 15.0
        },
        {
          "material": "Silica",
          "amount": 10.0
        },
        {
          "material": "Whiting",
          "amount": 10.0
        }
      ],
      "additionals": [
        {
          "material": "Black stain",
          "amount": 7.0
        }
      ],
      "description": "(Granny's shorts with black stain) Beautiful black gloss, pulls away from edges, detail will be white, very nice. This is a good base glaze for trying many oxides and stains in. from Michelle Lowe, potter in the Phoenix desert",
      "createdBy": "Glazy Admin",
      "source": "glazy.org",
      "url": "https://glazy.org/recipes/1007"
    },
    {
      "id": 93,
      "code": "GLAZY-93",
      "name": "Black H38-40 Sondahl Gloss",
      "cone": "8 - 10",
      "surface": "Glossy",
      "transparency": "Opaque",
      "atmosphere": "Oxidation",
      "subtype": "Glaze - Black",
      "ingredients": [
        {
          "material": "Custer Feldspar",
          "amount": 23.3
        },
        {
          "material": "Kona F-4 feldspar",
          "amount": 16.7
        },
        {
          "material": "Silica",
          "amount": 16.2
        },
        {
          "material": "Kaolin",
          "amount": 13.7
        },
        {
          "material": "Nepheline Syenite",
          "amount": 8.8
        },
        {
          "material": "Dolomite",
          "amount": 8.5
        },
        {
          "material": "Wollastonite",
          "amount": 6.7
        },
        {
          "material": "Whiting",
          "amount": 4.7
        },
        {
          "material": "Bone Ash",
          "amount": 1.5
        }
      ],
      "additionals": [
        {
          "material": "Cobalt Carbonate",
          "amount": 2.3
        },
        {
          "material": "Copper Carbonate",
          "amount": 2.3
        },
        {
          "material": "Red Iron Oxide",
          "amount": 1.5
        }
      ],
      "description": "So here's a black glaze I've just developed, and I hereby throw to the sharks It's probably unnecessarily complicated because it's a hybrid of two other glazes. I think I'd rather have more RIO than Cobalt, due to cost, but it's hard to knock success, and it breaks to a nice blue when white is over it. -- Also, it wouldn't surprise me a bit if the bone ash is superfluous The recent posts on foodsafe black have prompted me to state my own opinion on black glazes. I think black glazes need not be avoided totally for foodware, but common sense argues that some blacks are better than others. If the base glaze doesn't leach harmful chemicals, then one must concentrate on combinations of oxides to produce the color with the least toxicity. Though I've never seen an authoritative ordered list of nasty chemicals, Red Iron Oxide, Cobalt Carb, and Copper Carb seem safer to me than Manganese Dioxide, Nickel, Cadmium, and Chrome. From an old Laurel's Kitchen cookbook, I read that Iron, Copper, Zinc, Manganese, Cobalt, Chromium, Nickel, Tin, and even Vanadium are all trace minerals essential for animals. I assert that most glazes release traces at best of these minerals. However, we are caught in a world which can measure in Parts per Billion, and all kinds of things look significant at that level. I sometimes wonder how long the ozone holes at the poles existed before we had the means to ascertain their existence. Brad Sondahl http://www.camasnet.com/asondahl Contributing to the potluck of the WWW",
      "createdBy": "Glazy Admin",
      "source": "glazy.org",
      "url": "https://glazy.org/recipes/93"
    },
    {
      "id": 1725,
      "code": "GLAZY-1725",
      "name": "Black Ikeda Glaze",
      "cone": "3",
      "surface": "Satin",
      "transparency": "Opaque",
      "atmosphere": "Oxidation",
      "subtype": "Glaze - Black",
      "ingredients": [
        {
          "material": "Nepheline Syenite",
          "amount": 77.4
        },
        {
          "material": "Ferro Frit 3110",
          "amount": 17.3
        },
        {
          "material": "Ball Clay",
          "amount": 5.3
        }
      ],
      "additionals": [
        {
          "material": "Manganese Dioxide",
          "amount": 33.3
        },
        {
          "material": "Bentonite",
          "amount": 5.0
        }
      ],
      "description": "Glaze Type: Alkaline",
      "createdBy": "Glazy Admin",
      "source": "glazy.org",
      "url": "https://glazy.org/recipes/1725"
    },
    {
      "id": 1726,
      "code": "GLAZY-1726",
      "name": "Black Katrina's Excellent",
      "cone": "04 - 03",
      "surface": "Semi-glossy",
      "transparency": "Opaque",
      "atmosphere": "Oxidation",
      "subtype": "Glaze - Black",
      "ingredients": [
        {
          "material": "Ferro Frit 3195",
          "amount": 47.0
        },
        {
          "material": "EP Kaolin",
          "amount": 26.0
        },
        {
          "material": "Wollastonite",
          "amount": 15.0
        },
        {
          "material": "Silica",
          "amount": 12.0
        }
      ],
      "additionals": [
        {
          "material": "Bentonite",
          "amount": 2.0
        }
      ],
      "description": "Glaze Type: Low fire Variations -- black Mason stain #6650 5%",
      "createdBy": "Glazy Admin",
      "source": "glazy.org",
      "url": "https://glazy.org/recipes/1726"
    },
    {
      "id": 95,
      "code": "GLAZY-95",
      "name": "Black Kelly Cowan's",
      "cone": "10",
      "surface": "Satin-matte",
      "transparency": "Opaque",
      "atmosphere": "Reduction",
      "subtype": "Glaze - Black",
      "ingredients": [
        {
          "material": "Soda Feldspar",
          "amount": 42.0
        },
        {
          "material": "Dolomite",
          "amount": 20.0
        },
        {
          "material": "Silica",
          "amount": 20.0
        },
        {
          "material": "EP Kaolin",
          "amount": 18.0
        }
      ],
      "additionals": [
        {
          "material": "Chrome Oxide",
          "amount": 3.5
        },
        {
          "material": "Manganese Dioxide",
          "amount": 3.5
        },
        {
          "material": "Red Iron Oxide",
          "amount": 3.5
        },
        {
          "material": "Bentonite",
          "amount": 1.0
        }
      ],
      "description": "Stable semimatt black. You can reduce the cobalt and increase the other metals to save some $$. I use Dave's porcelain from Laguna. Dean McRaine on the north shore of Kauai INFORMATION FOR GLAZEBASE (Please fill in whatever information you can - if you don't know, leave blank, or delete question) How long have you been using this glaze? Where is it used? (name of studio/school) Where did this recipe come from? (name of person/book/etc. and approximate date) What do you like most about this glaze? Is this glaze reliable? Does this glaze tend to craze/crawl/pinhole/etc.? What conditions encourage the flaws? How do you avoid them? How do different firing temperatures/atmospheres affect the glaze? How does the glaze behave on different clay bodies? What consistency should the glaze be for pouring/dipping? (Give specific gravity if known.) Do you experience problems with the raw glaze? (rapid settling, pudding consistency, mold, evil smell, etc.) Do you know a cure for the problem? How thickly should the glaze be applied to the pot? How does this glaze interact with other glazes? Can you suggest some good combinations? Kiln type and size - Firing data (heat/cooling ramps, soak time, reduction) - Water pH - Your name and email address -",
      "createdBy": "Glazy Admin",
      "source": "glazy.org",
      "url": "https://glazy.org/recipes/95"
    },
    {
      "id": 1009,
      "code": "GLAZY-1009",
      "name": "Black Larry's",
      "cone": "6 - 7",
      "surface": "Glossy",
      "transparency": "Opaque",
      "atmosphere": "Oxidation, Reduction",
      "subtype": "Glaze - Black",
      "ingredients": [
        {
          "material": "Custer Feldspar",
          "amount": 46.7
        },
        {
          "material": "Silica",
          "amount": 22.2
        },
        {
          "material": "Whiting",
          "amount": 14.4
        },
        {
          "material": "EP Kaolin",
          "amount": 8.9
        },
        {
          "material": "Lithium Carbonate",
          "amount": 5.6
        },
        {
          "material": "Barium Carbonate",
          "amount": 2.2
        }
      ],
      "additionals": [
        {
          "material": "Iron oxide",
          "amount": 4.4
        },
        {
          "material": "Cobalt Carbonate",
          "amount": 3.3
        },
        {
          "material": "Manganese Dioxide",
          "amount": 2.2
        }
      ],
      "description": "Here's a glaze I adapted from ^10 (just leave out the lithium for ^10). It's a very glossy black black with a very long firing range in either oxidation or reduction. You may want to add just a touch of chrome oxide. I've handed this glaze out in my tile workshops for years, and I know a lot of people have had success with it. submitted by: Paul Lewing e-mail:",
      "createdBy": "Glazy Admin",
      "source": "glazy.org",
      "url": "https://glazy.org/recipes/1009"
    },
    {
      "id": 26626,
      "code": "GLAZY-26626",
      "name": "Black Licorice Bill Van Gilder",
      "cone": "5 - 6",
      "surface": "",
      "transparency": "",
      "atmosphere": "Oxidation",
      "subtype": "Glaze",
      "ingredients": [
        {
          "material": "Ferro Frit 3134",
          "amount": 26.0
        },
        {
          "material": "Silica",
          "amount": 26.0
        },
        {
          "material": "Custer Feldspar",
          "amount": 22.0
        },
        {
          "material": "EP Kaolin",
          "amount": 17.0
        },
        {
          "material": "Talc",
          "amount": 5.0
        },
        {
          "material": "Whiting",
          "amount": 4.0
        }
      ],
      "additionals": [
        {
          "material": "Red Iron Oxide",
          "amount": 9.0
        },
        {
          "material": "Bentonite",
          "amount": 2.0
        },
        {
          "material": "Cobalt Carbonate",
          "amount": 1.0
        }
      ],
      "description": "",
      "createdBy": "Stacey McDonald",
      "source": "glazy.org",
      "url": "https://glazy.org/recipes/26626"
    },
    {
      "id": 86939,
      "code": "GLAZY-86939",
      "name": "Black Liquorice",
      "cone": "5",
      "surface": "Glossy",
      "transparency": "",
      "atmosphere": "Oxidation",
      "subtype": "Glaze - Black - Glossy",
      "ingredients": [
        {
          "material": "Ferro Frit 3134",
          "amount": 26.0
        },
        {
          "material": "Silica",
          "amount": 26.0
        },
        {
          "material": "Custer Feldspar",
          "amount": 22.0
        },
        {
          "material": "EP Kaolin",
          "amount": 17.0
        },
        {
          "material": "Red Iron Oxide",
          "amount": 12.0
        },
        {
          "material": "Talc",
          "amount": 5.0
        },
        {
          "material": "Whiting",
          "amount": 4.0
        },
        {
          "material": "Cobalt Carbonate",
          "amount": 3.0
        }
      ],
      "description": "RIO and Cobalt Carbonate are the colorants.",
      "createdBy": "Paul",
      "source": "glazy.org",
      "url": "https://glazy.org/recipes/86939"
    },
    {
      "id": 96,
      "code": "GLAZY-96",
      "name": "Black Loretta",
      "cone": "10",
      "surface": "Satin-matte",
      "transparency": "Opaque",
      "atmosphere": "Oxidation, Reduction",
      "subtype": "Glaze - Black",
      "ingredients": [
        {
          "material": "Albany slip",
          "amount": 83.3
        },
        {
          "material": "Nepheline Syenite",
          "amount": 16.7
        }
      ],
      "additionals": [
        {
          "material": "Cobalt Oxide",
          "amount": 5.6
        }
      ],
      "description": "^10 glaze, can be used in either reduction or oxidation. It looks metallic and satiny only in reduction, though. It is extremely stable and very dependable... Its a great glaze. It even matures as early as ^6. Of course its an Albany glaze. submitted by: Becky Shope e-mail:",
      "createdBy": "Glazy Admin",
      "source": "glazy.org",
      "url": "https://glazy.org/recipes/96"
    },
    {
      "id": 1727,
      "code": "GLAZY-1727",
      "name": "Black Luscious",
      "cone": "04 - 03",
      "surface": "Glossy",
      "transparency": "Opaque",
      "atmosphere": "Oxidation",
      "subtype": "Glaze - Black",
      "ingredients": [
        {
          "material": "Ferro Frit 3134",
          "amount": 53.7
        },
        {
          "material": "Spodumene",
          "amount": 21.1
        },
        {
          "material": "Silica",
          "amount": 16.9
        },
        {
          "material": "EP Kaolin",
          "amount": 8.3
        }
      ],
      "additionals": [
        {
          "material": "Bentonite",
          "amount": 2.0
        }
      ],
      "description": "Glaze Type: Low fire (Fritted) plus 6650 Mason stain 10 Glossy, sleek black that seems to have good surface. In thick application it doesn't move much and seems to form into a roll rather than run. Linda Arbuckle",
      "createdBy": "Glazy Admin",
      "source": "glazy.org",
      "url": "https://glazy.org/recipes/1727"
    },
    {
      "id": 8841,
      "code": "GLAZY-8841",
      "name": "Black math!",
      "cone": "6",
      "surface": "Matte",
      "transparency": "Opaque",
      "atmosphere": "Oxidation",
      "subtype": "Glaze - Black",
      "ingredients": [
        {
          "material": "Potash Feldspar",
          "amount": 49.2
        },
        {
          "material": "EP Kaolin",
          "amount": 19.9
        },
        {
          "material": "Whiting",
          "amount": 17.9
        },
        {
          "material": "Zinc Oxide",
          "amount": 8.0
        },
        {
          "material": "Silica",
          "amount": 5.0
        }
      ],
      "additionals": [
        {
          "material": "Iron oxide",
          "amount": 15.0
        },
        {
          "material": "Black Nickel Oxide",
          "amount": 1.0
        }
      ],
      "description": "",
      "createdBy": "Maison Sto\u00ef",
      "source": "glazy.org",
      "url": "https://glazy.org/recipes/8841"
    },
    {
      "id": 1010,
      "code": "GLAZY-1010",
      "name": "black Matt",
      "cone": "5",
      "surface": "Matte",
      "transparency": "Opaque",
      "atmosphere": "Oxidation",
      "subtype": "Glaze - Black",
      "ingredients": [
        {
          "material": "Barnard Slip",
          "amount": 90.0
        },
        {
          "material": "Whiting",
          "amount": 10.0
        }
      ],
      "description": "Glaze Type: Mid-fire Rob Wadey (robert wadey 9734B - 100 Ave Grande Prairie, Alberta t8V 0T6 Phone: (403) 538-3731 Fax: (403) 538.3732",
      "createdBy": "Glazy Admin",
      "source": "glazy.org",
      "url": "https://glazy.org/recipes/1010"
    },
    {
      "id": 1728,
      "code": "GLAZY-1728",
      "name": "Black Matt Cone 1 - SSG-14",
      "cone": "1",
      "surface": "Satin-matte",
      "transparency": "Opaque",
      "atmosphere": "Oxidation",
      "subtype": "Glaze - Black",
      "ingredients": [
        {
          "material": "Ferro Frit 3134",
          "amount": 48.9
        },
        {
          "material": "Nepheline Syenite",
          "amount": 28.5
        },
        {
          "material": "Silica",
          "amount": 14.5
        },
        {
          "material": "Kaolin",
          "amount": 5.1
        },
        {
          "material": "Whiting",
          "amount": 3.0
        }
      ],
      "additionals": [
        {
          "material": "Black Iron Oxide",
          "amount": 2.0
        },
        {
          "material": "Chrome Oxide",
          "amount": 2.0
        },
        {
          "material": "Cobalt Oxide",
          "amount": 2.0
        }
      ],
      "description": "CMC 1 tsp. From James Chappell \"The Potters Complete Book of Clay and Glazes\"",
      "createdBy": "Glazy Admin",
      "source": "glazy.org",
      "url": "https://glazy.org/recipes/1728"
    },
    {
      "id": 97,
      "code": "GLAZY-97",
      "name": "Black Matte",
      "cone": "9",
      "surface": "Satin-matte",
      "transparency": "Semi-opaque",
      "atmosphere": "Salt & Soda",
      "subtype": "Glaze - Matte - Magnesium Matte",
      "ingredients": [
        {
          "material": "Cornwall Stone",
          "amount": 42.0
        },
        {
          "material": "EP Kaolin",
          "amount": 23.0
        },
        {
          "material": "Dolomite",
          "amount": 15.0
        },
        {
          "material": "Silica",
          "amount": 10.0
        },
        {
          "material": "Whiting",
          "amount": 10.0
        }
      ],
      "additionals": [
        {
          "material": "Yellow Ochre",
          "amount": 6.0
        },
        {
          "material": "Cobalt Carbonate",
          "amount": 2.0
        },
        {
          "material": "Chrome Oxide",
          "amount": 1.0
        }
      ],
      "description": "Glaze Type: Magnesium matt From Sam Chung.",
      "createdBy": "Glazy Admin",
      "source": "glazy.org",
      "url": "https://glazy.org/recipes/97"
    },
    {
      "id": 74675,
      "code": "GLAZY-74675",
      "name": "Black Matte",
      "cone": "6",
      "surface": "Matte",
      "transparency": "Opaque",
      "atmosphere": "Oxidation, Neutral",
      "subtype": "Glaze - Black - Satin",
      "ingredients": [
        {
          "material": "Mahavir Potash Feldspar",
          "amount": 37.96
        },
        {
          "material": "EP Kaolin",
          "amount": 16.67
        },
        {
          "material": "Gerstley Borate",
          "amount": 12.96
        },
        {
          "material": "Whiting",
          "amount": 11.57
        },
        {
          "material": "Calcined Kaolin",
          "amount": 7.41
        },
        {
          "material": "Silica",
          "amount": 6.94
        },
        {
          "material": "Zinc Oxide",
          "amount": 6.48
        }
      ],
      "additionals": [
        {
          "material": "Red Iron Oxide",
          "amount": 7.0
        },
        {
          "material": "Cobalt Carbonate",
          "amount": 2.0
        }
      ],
      "description": "I want to plug Ceramic Material Workshop (https://www.ceramicmaterialsworkshop.com/). This was the first glaze I made by working backwards from the UMF. I knew what I wanted, a true black matte that would be well melted at cone 6. After my first CMW course I knew what the UMF for a black matte looked like and how to translate UMF into a glaze. This black matte is a true matte. It has an R2O : RO ratio of 0.22 : 0.77. Not ideal but ok. Ca is the primary flux (0.42). The Si and Al levels are good with 2.32 Si and 0.49 Al. The Si:Al ratio is 4.75 making this a true matte. This is also reflected in the position of the glaze on Stull's map. Because it is a cone 6 glaze I wanted to be sure it has 0.15 boron for ideal melt and durability at cone 6, so it has 0.15 boron. Additionally, we have a Bristol reaction with the Zn and Ca. We know the glaze will be fully melted at cone 6. The glaze is well behaved, it does not run for me at all. The glaze is outside the crazed region of Stull and this has not crazed for me yet. I use a slow cool firing cycle, E4 in John Britt's Mid-Range book. But I don't expect this glaze to be impacted by firing cycle. This glaze does appear to have some phase separation going on. It looks like there is a mixture of more matte glass streaking through it. Very hard to photograph and I am just my phone :)",
      "createdBy": "Eric P.",
      "source": "glazy.org",
      "url": "https://glazy.org/recipes/74675"
    },
    {
      "id": 10994,
      "code": "GLAZY-10994",
      "name": "Black Matte 01 -old (Cedar Hill)",
      "cone": "6",
      "surface": "Matte",
      "transparency": "Opaque",
      "atmosphere": "Oxidation",
      "subtype": "Glaze",
      "ingredients": [
        {
          "material": "Custer Feldspar",
          "amount": 49.2
        },
        {
          "material": "EP Kaolin",
          "amount": 19.9
        },
        {
          "material": "Whiting",
          "amount": 17.9
        },
        {
          "material": "Zinc Oxide",
          "amount": 8.0
        },
        {
          "material": "Silica",
          "amount": 5.0
        }
      ],
      "additionals": [
        {
          "material": "Red Iron Oxide",
          "amount": 6.7
        },
        {
          "material": "Cobalt Oxide",
          "amount": 1.3
        }
      ],
      "description": "Cedar Hill Studio old Black Matte recipe. Underfired at cone 6. Reformulated and replaced with Black Velvet.",
      "createdBy": "Sue McLeod",
      "source": "glazy.org",
      "url": "https://glazy.org/recipes/10994"
    },
    {
      "id": 98,
      "code": "GLAZY-98",
      "name": "Black McKensie Decorative",
      "cone": "10",
      "surface": "",
      "transparency": "Opaque",
      "atmosphere": "Reduction",
      "subtype": "Glaze - Black",
      "ingredients": [
        {
          "material": "Soda Feldspar",
          "amount": 42.0
        },
        {
          "material": "Silica",
          "amount": 17.0
        },
        {
          "material": "Whiting",
          "amount": 15.0
        },
        {
          "material": "Calcined Kaolin",
          "amount": 13.0
        },
        {
          "material": "Ball Clay",
          "amount": 8.0
        },
        {
          "material": "Talc",
          "amount": 5.0
        }
      ],
      "additionals": [
        {
          "material": "Iron oxide",
          "amount": 10.0
        },
        {
          "material": "Manganese Dioxide",
          "amount": 3.0
        },
        {
          "material": "Chrome Oxide",
          "amount": 2.2
        },
        {
          "material": "Cobalt Carbonate",
          "amount": 1.2
        }
      ],
      "description": "Black Stain 5 Note - make sure you add the black stain, which cannot be listed in the regular ingredients, or the program won't calculate",
      "createdBy": "Glazy Admin",
      "source": "glazy.org",
      "url": "https://glazy.org/recipes/98"
    },
    {
      "id": 4841,
      "code": "GLAZY-4841",
      "name": "Black Metal",
      "cone": "10",
      "surface": "",
      "transparency": "",
      "atmosphere": "Oxidation, Reduction",
      "subtype": "Glaze - Black - Slip-Based",
      "ingredients": [
        {
          "material": "Albany slip",
          "amount": 83.24
        },
        {
          "material": "Custer Feldspar (1989)",
          "amount": 16.76
        }
      ],
      "additionals": [
        {
          "material": "Manganese Dioxide",
          "amount": 12.72
        },
        {
          "material": "Cobalt Carbonate",
          "amount": 1.73
        },
        {
          "material": "Red Iron Oxide",
          "amount": 1.16
        }
      ],
      "description": "This recipe was imported from Louis Katz's Hyperglaze database available on his website: http://falcon.tamucc.edu/lkatz/allglazes.txt More information about Louis Katz can be found on his website, http://www.louiskatz.net/ Louis Katz Notes: I am not a safety expert and any information contained in this file about safety should be ignored in favor of advice from experts. All of the materials in all glazes are potentially hazardous. All of these glaze recipes are given without any representation of accuracy or safety. They may work, they may not. They may be safe when fired or they may not. All of the materials used in them have hazards associated with them. You must be have sufficient training in the hazards before you use the the materials. You will have to determine the suitability and safety for your use. Do not assume that a lack of a warning about a material means that it is safe. Cone: 10 Color: Black Surface texture: Metalic Firing: Ox. or Red. Recipe: Percent Batch Albany Slip 83.24 83.24 Custer Feldspar 16.76 16.76 Totals: 100.00 % 100.00 gm Also add: Manganese Dioxide 12.72 12.72 Cobalt Carbonate 1.73 1.73 Red Iron Oxide 1.16 1.16 Albany Slip: Free Silica, wear Respirator Cost limited",
      "createdBy": "Glazy Admin",
      "source": "glazy.org",
      "url": "https://glazy.org/recipes/4841"
    },
    {
      "id": 5140,
      "code": "GLAZY-5140",
      "name": "Black Metal Glaze",
      "cone": "11",
      "surface": "",
      "transparency": "",
      "atmosphere": "Oxidation, Reduction",
      "subtype": "Glaze - Black",
      "ingredients": [
        {
          "material": "Albany slip",
          "amount": 83.24
        },
        {
          "material": "Custer Feldspar (1989)",
          "amount": 16.76
        }
      ],
      "additionals": [
        {
          "material": "Manganese Dioxide",
          "amount": 12.72
        },
        {
          "material": "Cobalt Carbonate",
          "amount": 1.73
        },
        {
          "material": "Red Iron Oxide",
          "amount": 1.16
        }
      ],
      "description": "This recipe was imported from Louis Katz's Hyperglaze database available on his website: http://falcon.tamucc.edu/lkatz/allglazes.txt More information about Louis Katz can be found on his website, http://www.louiskatz.net/ Louis Katz Notes: I am not a safety expert and any information contained in this file about safety should be ignored in favor of advice from experts. All of the materials in all glazes are potentially hazardous. All of these glaze recipes are given without any representation of accuracy or safety. They may work, they may not. They may be safe when fired or they may not. All of the materials used in them have hazards associated with them. You must be have sufficient training in the hazards before you use the the materials. You will have to determine the suitability and safety for your use. Do not assume that a lack of a warning about a material means that it is safe. Cone: 11 Color: black Firing: Ox. or Red. Recipe: Percent Batch Custer Feldspar 16.76 16.76 Albany/Alberta Slip Clay 83.24 83.24 Totals: 100.00 % 100.00 gm Also add: Cobalt Carbonate 1.73 1.73 Manganese Dioxide 12.72 12.72 RIO 1.16 1.16 Comments: CM 03-96 ---------- All of these glaze recipes are given without any representation of accuracy or safety. They may work, they may not. They may be safe when fired or they may not. All of the materials used in them have hazards associated with them. You must be have sufficient training in the hazards before you use the the materials. You will have to determine the suitabilty and safety for your use. Do not assume that a lack of a warning about a material means that it is safe. Boric Acid: May react with bases ( soda ash is one) and release gases. Do not mix Boric Acid Glazes in small necked bottles or those with tight fitting lids. --------------",
      "createdBy": "Glazy Admin",
      "source": "glazy.org",
      "url": "https://glazy.org/recipes/5140"
    },
    {
      "id": 4842,
      "code": "GLAZY-4842",
      "name": "Black Metal Revised",
      "cone": "10",
      "surface": "Matte",
      "transparency": "",
      "atmosphere": "Oxidation, Reduction",
      "subtype": "Glaze - Black",
      "ingredients": [
        {
          "material": "Custer Feldspar (1989)",
          "amount": 38.08
        },
        {
          "material": "Kentucky OM #4 Ball Clay",
          "amount": 24.23
        },
        {
          "material": "Barnard Slip",
          "amount": 14.63
        },
        {
          "material": "Silica",
          "amount": 10.67
        },
        {
          "material": "Dolomite",
          "amount": 9.06
        },
        {
          "material": "Whiting",
          "amount": 3.32
        }
      ],
      "additionals": [
        {
          "material": "Red Iron Oxide",
          "amount": 1.93
        }
      ],
      "description": "This recipe was imported from Louis Katz's Hyperglaze database available on his website: http://falcon.tamucc.edu/lkatz/allglazes.txt More information about Louis Katz can be found on his website, http://www.louiskatz.net/ Louis Katz Notes: I am not a safety expert and any information contained in this file about safety should be ignored in favor of advice from experts. All of the materials in all glazes are potentially hazardous. All of these glaze recipes are given without any representation of accuracy or safety. They may work, they may not. They may be safe when fired or they may not. All of the materials used in them have hazards associated with them. You must be have sufficient training in the hazards before you use the the materials. You will have to determine the suitability and safety for your use. Do not assume that a lack of a warning about a material means that it is safe. Cone: 10 Surface texture: matte Firing: Ox. or Red. Recipe: Percent Batch Barnard Slip Clay 14.63 14.34 Custer Feldspar 38.08 37.34 Dolomite 9.06 8.88 OM-4 Ball Clay 24.23 23.76 Whiting 3.32 3.26 silica 10.67 10.46 Totals: 100.00 % 98.04 gm Also add: Red Iron Oxide 1.93 1.89 Comments: NOT a",
      "createdBy": "Glazy Admin",
      "source": "glazy.org",
      "url": "https://glazy.org/recipes/4842"
    },
    {
      "id": 1012,
      "code": "GLAZY-1012",
      "name": "Black Metallic",
      "cone": "6",
      "surface": "Glossy",
      "transparency": "Opaque",
      "atmosphere": "Oxidation",
      "subtype": "Glaze - Black",
      "ingredients": [
        {
          "material": "Custer Feldspar",
          "amount": 77.0
        },
        {
          "material": "Gerstley Borate",
          "amount": 11.0
        },
        {
          "material": "EP Kaolin",
          "amount": 6.0
        },
        {
          "material": "Whiting",
          "amount": 6.0
        }
      ],
      "additionals": [
        {
          "material": "Copper Carbonate",
          "amount": 4.0
        },
        {
          "material": "Manganese Dioxide",
          "amount": 4.0
        },
        {
          "material": "Cobalt Oxide",
          "amount": 2.0
        }
      ],
      "description": "Glaze Type: Metallic I use this ^6 black and love it. If you layer it with white glaze it turns a nice blue. submitted by: Barbara Webb e-mail: This version from George Bowes. Black gloss w a hint of metallic.",
      "createdBy": "Glazy Admin",
      "source": "glazy.org",
      "url": "https://glazy.org/recipes/1012"
    },
    {
      "id": 26631,
      "code": "GLAZY-26631",
      "name": "Black Metallic",
      "cone": "6",
      "surface": "Glossy",
      "transparency": "Opaque",
      "atmosphere": "Oxidation",
      "subtype": "Glaze - Black",
      "ingredients": [
        {
          "material": "Custer Feldspar",
          "amount": 77.0
        },
        {
          "material": "Gerstley Borate",
          "amount": 11.0
        },
        {
          "material": "EP Kaolin",
          "amount": 6.0
        },
        {
          "material": "Whiting",
          "amount": 6.0
        }
      ],
      "additionals": [
        {
          "material": "Copper Carbonate",
          "amount": 4.0
        },
        {
          "material": "Manganese Dioxide",
          "amount": 4.0
        },
        {
          "material": "Cobalt Oxide",
          "amount": 2.0
        }
      ],
