Repository: MrSeldon/argilev2

File: data/glazes/glazy.json (part 38 of 315)
{
      "description": "Glaze Type: Metallic I use this ^6 black and love it. If you layer it with white glaze it turns a nice blue. submitted by: Barbara Webb e-mail: This version from George Bowes. Black gloss w a hint of metallic.",
      "createdBy": "Stacey McDonald",
      "source": "glazy.org",
      "url": "https://glazy.org/recipes/26631"
    },
    {
      "id": 1013,
      "code": "GLAZY-1013",
      "name": "BLACK METALLIC 2",
      "cone": "6",
      "surface": "Glossy",
      "transparency": "",
      "atmosphere": "",
      "subtype": "Glaze - Black",
      "ingredients": [
        {
          "material": "Custer Feldspar",
          "amount": 36.0
        },
        {
          "material": "Silica",
          "amount": 16.0
        },
        {
          "material": "Talc",
          "amount": 16.0
        },
        {
          "material": "Whiting",
          "amount": 9.0
        },
        {
          "material": "Barium Carbonate",
          "amount": 8.0
        },
        {
          "material": "Bentonite",
          "amount": 5.0
        },
        {
          "material": "Colemanite",
          "amount": 5.0
        },
        {
          "material": "Dolomite",
          "amount": 5.0
        }
      ],
      "additionals": [
        {
          "material": "Rutile",
          "amount": 20.0
        },
        {
          "material": "Zircopax",
          "amount": 15.0
        },
        {
          "material": "Black Iron Oxide",
          "amount": 3.0
        },
        {
          "material": "Cobalt Oxide",
          "amount": 3.0
        }
      ],
      "description": "Glaze Type: Metallic (Mishy suggests subbing Strontium 5 for the Barium) Here are a few black cone 6 glazes I gleaned from clayart. If you sub Strontium carb for the Barium in the second they will all be food safe. from Dan Taylor I have also added 3% #6600 Black Mason stain for an even more black glaze. Mishy Michelle Lowe, potter in the Phoenix desert",
      "createdBy": "Glazy Admin",
      "source": "glazy.org",
      "url": "https://glazy.org/recipes/1013"
    },
    {
      "id": 1014,
      "code": "GLAZY-1014",
      "name": "Black Metallic 3",
      "cone": "6",
      "surface": "Matte",
      "transparency": "Opaque",
      "atmosphere": "",
      "subtype": "Glaze - Black",
      "ingredients": [
        {
          "material": "Custer Feldspar",
          "amount": 36.73
        },
        {
          "material": "Silica",
          "amount": 16.33
        },
        {
          "material": "Talc",
          "amount": 16.33
        },
        {
          "material": "Whiting",
          "amount": 9.18
        },
        {
          "material": "Barium Carbonate",
          "amount": 8.16
        },
        {
          "material": "Colemanite",
          "amount": 5.1
        },
        {
          "material": "Dolomite",
          "amount": 5.1
        },
        {
          "material": "Black Iron Oxide",
          "amount": 3.06
        }
      ],
      "additionals": [
        {
          "material": "Rutile",
          "amount": 20.41
        },
        {
          "material": "Zircopax",
          "amount": 15.31
        },
        {
          "material": "Bentonite",
          "amount": 5.1
        },
        {
          "material": "Cobalt Oxide",
          "amount": 3.06
        }
      ],
      "description": "Glaze Type: Metallic Here is one I have used for some time now and have found it to be very stable. It's not the simplest of recipes and probably could be simplified but I've never taken the time to do so because I don't use it that often so a batch lasts for a couple of years and reworking it doesn't seem to be on the top of my need-to list. So I'll give it to you like I have it in my grubby little book. I have also added 3% #6600 Black Mason stain for an even more black glaze. submitted by: Dan Taylor e-mail:",
      "createdBy": "Glazy Admin",
      "source": "glazy.org",
      "url": "https://glazy.org/recipes/1014"
    },
    {
      "id": 1015,
      "code": "GLAZY-1015",
      "name": "Black Metallic 4",
      "cone": "6",
      "surface": "",
      "transparency": "Opaque",
      "atmosphere": "Oxidation",
      "subtype": "Glaze - Black",
      "ingredients": [
        {
          "material": "Custer Feldspar",
          "amount": 79.0
        },
        {
          "material": "Gerstley Borate",
          "amount": 11.0
        },
        {
          "material": "EP Kaolin",
          "amount": 5.0
        },
        {
          "material": "Whiting",
          "amount": 5.0
        }
      ],
      "additionals": [
        {
          "material": "Copper Carbonate",
          "amount": 4.0
        },
        {
          "material": "Manganese Dioxide",
          "amount": 4.0
        },
        {
          "material": "Cobalt Oxide",
          "amount": 2.0
        }
      ],
      "description": "Glaze Type: Metallic I use this ^6 black and love it. If you layer it with white glaze it turns a nice blue. submitted by: Barbara Webb e-mail:",
      "createdBy": "Glazy Admin",
      "source": "glazy.org",
      "url": "https://glazy.org/recipes/1015"
    },
    {
      "id": 1016,
      "code": "GLAZY-1016",
      "name": "Black Metallic Matt",
      "cone": "6 - 9",
      "surface": "Matte",
      "transparency": "Opaque",
      "atmosphere": "",
      "subtype": "Glaze - Black",
      "ingredients": [
        {
          "material": "Nepheline Syenite",
          "amount": 37.5
        },
        {
          "material": "Wood ash",
          "amount": 25.0
        },
        {
          "material": "Ball Clay",
          "amount": 18.75
        },
        {
          "material": "Talc",
          "amount": 18.75
        }
      ],
      "additionals": [
        {
          "material": "Black Copper Oxide",
          "amount": 3.75
        },
        {
          "material": "Cobalt Oxide",
          "amount": 2.92
        },
        {
          "material": "Iron oxide",
          "amount": 2.5
        }
      ],
      "description": "Glaze Type: Metallic Other colors (delete black colorants): for matt brown with lots of texture add: Rutile 1.74 Iron Oxide 3.50 Manganese Dioxide 3.50 for matt blue breaking to something greenish add: Cobalt Carbonate 3.00 Rutile 3.00 I've been using the same wood ash formula for about 10 years and have used wood ash from all kinds of known and unknown tree sources (washed and unwashed), fired to cone 6, 7, 8, 9 but mostly to cone 7 in an electric kiln. Write me if you have any questions about these glazes submitted by: Anne Fallis-Elliott e-mail:",
      "createdBy": "Glazy Admin",
      "source": "glazy.org",
      "url": "https://glazy.org/recipes/1016"
    },
    {
      "id": 1017,
      "code": "GLAZY-1017",
      "name": "Black Metallic Patty's",
      "cone": "6",
      "surface": "Glossy",
      "transparency": "Opaque",
      "atmosphere": "Oxidation, Reduction",
      "subtype": "Glaze - Black",
      "ingredients": [
        {
          "material": "Custer Feldspar",
          "amount": 79.0
        },
        {
          "material": "Colemanite",
          "amount": 11.0
        },
        {
          "material": "Kaolin",
          "amount": 5.0
        },
        {
          "material": "Whiting",
          "amount": 5.0
        }
      ],
      "additionals": [
        {
          "material": "Manganese Dioxide",
          "amount": 4.0
        },
        {
          "material": "Copper Carbonate",
          "amount": 3.0
        },
        {
          "material": "Cobalt Oxide",
          "amount": 2.0
        },
        {
          "material": "Black Copper Oxide",
          "amount": 2.0
        }
      ],
      "description": "Glaze Type: Metallic from Patty Block in Tupelo, MS. Very reliable, doesn't run or pit. More metallic in reduction.",
      "createdBy": "Glazy Admin",
      "source": "glazy.org",
      "url": "https://glazy.org/recipes/1017"
    },
    {
      "id": 99,
      "code": "GLAZY-99",
      "name": "Black Mirror",
      "cone": "10",
      "surface": "Glossy",
      "transparency": "Opaque",
      "atmosphere": "Oxidation, Reduction",
      "subtype": "Glaze - Black",
      "ingredients": [
        {
          "material": "Custer Feldspar",
          "amount": 49.6
        },
        {
          "material": "Silica",
          "amount": 23.24
        },
        {
          "material": "Whiting",
          "amount": 15.35
        },
        {
          "material": "Barnard Slip",
          "amount": 9.45
        },
        {
          "material": "Barium Carbonate",
          "amount": 2.36
        }
      ],
      "additionals": [
        {
          "material": "Red Iron Oxide",
          "amount": 4.72
        },
        {
          "material": "Cobalt Oxide",
          "amount": 3.54
        },
        {
          "material": "Manganese Dioxide",
          "amount": 2.36
        },
        {
          "material": "Chrome Oxide",
          "amount": 1.18
        }
      ],
      "description": "Here is a Mirror Black recipe but with barium, manganese and chrome I don't think you'd call it non-toxic...Strontium might sub for Barium okay (.75/1) but not sure what about the chrome and manganese... Mishy Michelle Lowe, potter in the Phoenix desert",
      "createdBy": "Glazy Admin",
      "source": "glazy.org",
      "url": "https://glazy.org/recipes/99"
    },
    {
      "id": 1020,
      "code": "GLAZY-1020",
      "name": "Black Mirror",
      "cone": "6",
      "surface": "Glossy",
      "transparency": "Opaque",
      "atmosphere": "Oxidation",
      "subtype": "Glaze - Black",
      "ingredients": [
        {
          "material": "Potash Feldspar",
          "amount": 38.2
        },
        {
          "material": "Silica",
          "amount": 23.6
        },
        {
          "material": "Kaolin",
          "amount": 13.6
        },
        {
          "material": "Whiting",
          "amount": 13.6
        },
        {
          "material": "Zinc Oxide",
          "amount": 10.9
        }
      ],
      "additionals": [
        {
          "material": "Red Iron Oxide",
          "amount": 7.3
        },
        {
          "material": "Cobalt Oxide",
          "amount": 0.9
        }
      ],
      "description": "Here is a Cone 6 glaze that I have found to be very reliable This gives a shiny, mirror black. regards Brian Kemp. Simgapore",
      "createdBy": "Glazy Admin",
      "source": "glazy.org",
      "url": "https://glazy.org/recipes/1020"
    },
    {
      "id": 1021,
      "code": "GLAZY-1021",
      "name": "Black Mountain",
      "cone": "2",
      "surface": "Satin-matte",
      "transparency": "Semi-opaque",
      "atmosphere": "Oxidation, Reduction",
      "subtype": "Glaze - Black",
      "ingredients": [
        {
          "material": "Bainbridge Feldspar",
          "amount": 30.0
        },
        {
          "material": "Silica",
          "amount": 20.0
        },
        {
          "material": "Talc",
          "amount": 20.0
        },
        {
          "material": "Whiting",
          "amount": 20.0
        },
        {
          "material": "Kaolin",
          "amount": 10.0
        }
      ],
      "description": "From a University of Georgia class handout on glaze & clay from Andy Nasisse. Original recipe just said \"Bainbridge\" - assumed to mean Bainbridge soda feldspar.",
      "createdBy": "Glazy Admin",
      "source": "glazy.org",
      "url": "https://glazy.org/recipes/1021"
    },
    {
      "id": 2831,
      "code": "GLAZY-2831",
      "name": "Black Mountain Turquoise",
      "cone": "10",
      "surface": "Semi-glossy",
      "transparency": "",
      "atmosphere": "",
      "subtype": "Glaze - Turquoise",
      "ingredients": [
        {
          "material": "Kona F-4 feldspar",
          "amount": 40.0
        },
        {
          "material": "Silica",
          "amount": 20.0
        },
        {
          "material": "Talc",
          "amount": 20.0
        },
        {
          "material": "EP Kaolin",
          "amount": 10.0
        },
        {
          "material": "Whiting",
          "amount": 10.0
        }
      ],
      "additionals": [
        {
          "material": "Chrome Oxide",
          "amount": 1.0
        },
        {
          "material": "Cobalt Carbonate",
          "amount": 0.5
        }
      ],
      "description": "Source/Alternate names: Jennifer Boyer Notes: Jennifer Boyer: a nice reliable semi gloss.",
      "createdBy": "Glazy Admin",
      "source": "glazy.org",
      "url": "https://glazy.org/recipes/2831"
    },
    {
      "id": 112859,
      "code": "GLAZY-112859",
      "name": "Black Mountain Turquoise (Neph Sy version)",
      "cone": "9 - 11",
      "surface": "Satin-matte",
      "transparency": "Opaque",
      "atmosphere": "Reduction",
      "subtype": "Glaze",
      "ingredients": [
        {
          "material": "Silica",
          "amount": 29.8
        },
        {
          "material": "Nepheline Syenite",
          "amount": 27.5
        },
        {
          "material": "Talc",
          "amount": 19.9
        },
        {
          "material": "EP Kaolin",
          "amount": 12.0
        },
        {
          "material": "Whiting",
          "amount": 10.7
        }
      ],
      "additionals": [
        {
          "material": "Chrome Oxide",
          "amount": 1.0
        },
        {
          "material": "Cobalt Carbonate",
          "amount": 1.0
        }
      ],
      "description": "I ran out of Kona F-4 to make the original version of this glaze so I used glaze calculation software to substitute Neph Sy for it. I like this glaze with 1% chrome oxide and 1% cobalt carbonate.",
      "createdBy": "John Post",
      "source": "glazy.org",
      "url": "https://glazy.org/recipes/112859"
    },
    {
      "id": 33832,
      "code": "GLAZY-33832",
      "name": "Black Mountain White",
      "cone": "9 - 10",
      "surface": "",
      "transparency": "",
      "atmosphere": "Reduction",
      "subtype": "Glaze - White, Off-White",
      "ingredients": [
        {
          "material": "Custer Feldspar",
          "amount": 40.0
        },
        {
          "material": "Silica",
          "amount": 20.0
        },
        {
          "material": "Talc",
          "amount": 20.0
        },
        {
          "material": "EP Kaolin",
          "amount": 10.0
        },
        {
          "material": "Whiting",
          "amount": 10.0
        }
      ],
      "description": "From September 1997, \"Community Studio\", by Gail Molnar Pfeifer",
      "createdBy": "Glazy Admin",
      "source": "glazy.org",
      "url": "https://glazy.org/recipes/33832"
    },
    {
      "id": 100,
      "code": "GLAZY-100",
      "name": "Black Noir Lindo Gloss",
      "cone": "8 - 10",
      "surface": "Glossy",
      "transparency": "Opaque",
      "atmosphere": "Reduction",
      "subtype": "Glaze - Black",
      "ingredients": [
        {
          "material": "G-200 Feldspar",
          "amount": 45.3
        },
        {
          "material": "EP Kaolin",
          "amount": 24.0
        },
        {
          "material": "Whiting",
          "amount": 19.3
        },
        {
          "material": "Silica",
          "amount": 11.6
        },
        {
          "material": "Zinc Oxide",
          "amount": 5.0
        }
      ],
      "additionals": [
        {
          "material": "Red Iron Oxide",
          "amount": 8.0
        },
        {
          "material": "Manganese Dioxide",
          "amount": 3.0
        },
        {
          "material": "Rutile",
          "amount": 3.0
        },
        {
          "material": "Tin Oxide",
          "amount": 2.0
        },
        {
          "material": "Cobalt Oxide",
          "amount": 1.0
        }
      ],
      "description": "Glaze Type: Stoneware Pitch-black \"t\u00eate de n\u00e8gre\" glossy glaze. The description is from the author but he does not mean to offend anyone How long have you been using this glaze? 20 years Where did this recipe come from? Michel Lemire M.F.A., Trois-Rivi\u00e8res, Qu\u00e9bec. Michel had a lot to do with the founding of the Canadian \"National Biennial of Ceramics\". What do you like most about this glaze? Great glossy black glaze Is this glaze reliable? Yes Does this glaze tend to craze/crawl/pinhole/etc.? No What consistency should the glaze be for pouring/dipping? Medium How thickly should the glaze be applied to the pot? Medium What is your kiln type and size? Downdraft, propane, atmospheric and 60 cubic feet How do you typically fire? Oxidation until clay reduction at cone/08.then light reduction increasing with time until the final total reduction of 20 minutes followed by a period of reoxidation of the same length GlazeBase recipe Submitted by: Edouard Bastarache",
      "createdBy": "Glazy Admin",
      "source": "glazy.org",
      "url": "https://glazy.org/recipes/100"
    },
    {
      "id": 1022,
      "code": "GLAZY-1022",
      "name": "Black Patty's from Lee",
      "cone": "6",
      "surface": "",
      "transparency": "Opaque",
      "atmosphere": "Oxidation",
      "subtype": "Glaze - Black",
      "ingredients": [
        {
          "material": "Custer Feldspar",
          "amount": 152.6
        },
        {
          "material": "Colemanite",
          "amount": 20.8
        },
        {
          "material": "Whiting",
          "amount": 10.6
        },
        {
          "material": "EP Kaolin",
          "amount": 9.6
        }
      ],
      "additionals": [
        {
          "material": "Manganese Dioxide",
          "amount": 8.0
        },
        {
          "material": "Copper Carbonate",
          "amount": 5.0
        },
        {
          "material": "Cobalt Oxide",
          "amount": 4.0
        },
        {
          "material": "Black Copper Oxide",
          "amount": 3.0
        }
      ],
      "description": "",
      "createdBy": "Glazy Admin",
      "source": "glazy.org",
      "url": "https://glazy.org/recipes/1022"
    },
    {
      "id": 11453,
      "code": "GLAZY-11453",
      "name": "Black Pearl",
      "cone": "10",
      "surface": "Glossy",
      "transparency": "Opaque",
      "atmosphere": "Oxidation, Neutral, Reduction",
      "subtype": "Glaze - Crystalline - Manganese",
      "ingredients": [
        {
          "material": "Custer Feldspar",
          "amount": 62.0
        },
        {
          "material": "Manganese Dioxide",
          "amount": 19.0
        },
        {
          "material": "Silica",
          "amount": 9.0
        },
        {
          "material": "EP Kaolin",
          "amount": 5.0
        },
        {
          "material": "Bentonite",
          "amount": 2.0
        },
        {
          "material": "Talc",
          "amount": 2.0
        },
        {
          "material": "Whiting",
          "amount": 2.0
        }
      ],
      "description": "This glaze comes from John Conrad. Get the story here: http://www.alliedcraftsmen.org/documents/JohnConrad-CeramicsArtandPerception.pdf",
      "createdBy": "Ken Potter",
      "source": "glazy.org",
      "url": "https://glazy.org/recipes/11453"
    },
    {
      "id": 101,
      "code": "GLAZY-101",
      "name": "Black perfect",
      "cone": "10",
      "surface": "",
      "transparency": "",
      "atmosphere": "Reduction",
      "subtype": "Glaze - Black",
      "ingredients": [
        {
          "material": "Potash Feldspar",
          "amount": 42.0
        },
        {
          "material": "Silica",
          "amount": 22.0
        },
        {
          "material": "Whiting",
          "amount": 13.0
        },
        {
          "material": "Zinc Oxide",
          "amount": 12.0
        },
        {
          "material": "Kaolin",
          "amount": 8.0
        },
        {
          "material": "Soda Ash",
          "amount": 3.0
        }
      ],
      "additionals": [
        {
          "material": "Chrome Oxide",
          "amount": 4.0
        },
        {
          "material": "Iron oxide",
          "amount": 4.0
        },
        {
          "material": "Cobalt Carbonate",
          "amount": 2.0
        }
      ],
      "description": "",
      "createdBy": "Glazy Admin",
      "source": "glazy.org",
      "url": "https://glazy.org/recipes/101"
    },
    {
      "id": 1729,
      "code": "GLAZY-1729",
      "name": "Black Pete's Shiny",
      "cone": "04 - 03",
      "surface": "Glossy",
      "transparency": "Opaque",
      "atmosphere": "Oxidation",
      "subtype": "Glaze - Black",
      "ingredients": [
        {
          "material": "Ferro Frit 3124",
          "amount": 45.0
        },
        {
          "material": "Frit 3289",
          "amount": 45.0
        },
        {
          "material": "EP Kaolin",
          "amount": 10.0
        }
      ],
      "additionals": [
        {
          "material": "Bentonite",
          "amount": 2.0
        }
      ],
      "description": "Glaze Type: Low fire (Boron) Pete Pinnell. Flocculate to prevent settling. Variations -- Add for black: Mason 6600 or 6650 10",
      "createdBy": "Glazy Admin",
      "source": "glazy.org",
      "url": "https://glazy.org/recipes/1729"
    },
    {
      "id": 1730,
      "code": "GLAZY-1730",
      "name": "Black Pete's Shiny recalc2",
      "cone": "04 - 03",
      "surface": "Glossy",
      "transparency": "Opaque",
      "atmosphere": "Oxidation",
      "subtype": "Glaze - Black",
      "ingredients": [
        {
          "material": "Ferro Frit 3195",
          "amount": 39.1
        },
        {
          "material": "Silica",
          "amount": 21.9
        },
        {
          "material": "Strontium Carbonate",
          "amount": 18.0
        },
        {
          "material": "Ferro Frit 3110",
          "amount": 14.0
        },
        {
          "material": "Kaolin",
          "amount": 4.6
        },
        {
          "material": "Whiting",
          "amount": 2.4
        }
      ],
      "additionals": [
        {
          "material": "Bentonite",
          "amount": 0.7
        }
      ],
      "description": "Glaze Type: Low fire (Boron) Pete Pinnell. Flocculate to prevent settling. Variations -- Add for black: Mason 6600 or 6650 10 re-calcualted to use less frit and substitute Sr for Ba. Ugh. Matt stiff black. Not at all like the original.",
      "createdBy": "Glazy Admin",
      "source": "glazy.org",
      "url": "https://glazy.org/recipes/1730"
    },
    {
      "id": 102,
      "code": "GLAZY-102",
      "name": "Black Peter's Metallic",
      "cone": "5 - 10",
      "surface": "",
      "transparency": "Opaque",
      "atmosphere": "Oxidation, Reduction",
      "subtype": "Glaze - Black",
      "ingredients": [
        {
          "material": "Custer Feldspar",
          "amount": 78.84
        },
        {
          "material": "Colemanite",
          "amount": 10.69
        },
        {
          "material": "Whiting",
          "amount": 5.51
        },
        {
          "material": "EP Kaolin",
          "amount": 4.96
        }
      ],
      "additionals": [
        {
          "material": "Copper Carbonate",
          "amount": 4.19
        },
        {
          "material": "Manganese Dioxide",
          "amount": 4.19
        },
        {
          "material": "Cobalt Carbonate",
          "amount": 2.09
        }
      ],
      "description": "Glaze Type: Metallic A really great glossy black. from Michelle Lowe, potter in the Phoenix desert",
      "createdBy": "Glazy Admin",
      "source": "glazy.org",
      "url": "https://glazy.org/recipes/102"
    },
    {
      "id": 103,
      "code": "GLAZY-103",
      "name": "Black Pizzaz Lorna Meaden",
      "cone": "10",
      "surface": "",
      "transparency": "Opaque",
      "atmosphere": "Salt & Soda",
      "subtype": "Glaze - Black",
      "ingredients": [
        {
          "material": "Redart",
          "amount": 55.0
        },
        {
          "material": "Nepheline Syenite",
          "amount": 20.0
        },
        {
          "material": "Talc",
          "amount": 15.0
        },
        {
          "material": "Strontium Carbonate",
          "amount": 10.0
        }
      ],
      "additionals": [
        {
          "material": "Cobalt Carbonate",
          "amount": 2.0
        },
        {
          "material": "Manganese Dioxide",
          "amount": 2.0
        },
        {
          "material": "Chrome Oxide",
          "amount": 1.0
        }
      ],
      "description": "reduction soda. From Lorna Meaden.",
      "createdBy": "Glazy Admin",
      "source": "glazy.org",
      "url": "https://glazy.org/recipes/103"
    },
    {
      "id": 2267,
      "code": "GLAZY-2267",
      "name": "Black Raku",
      "cone": "08 - 04",
      "surface": "",
      "transparency": "",
      "atmosphere": "Raku",
      "subtype": "Glaze - Raku",
      "ingredients": [
        {
          "material": "Colemanite",
          "amount": 64.0
        },
        {
          "material": "Nepheline Syenite",
          "amount": 8.0
        },
        {
          "material": "EP Kaolin",
          "amount": 4.0
        },
        {
          "material": "Silica",
          "amount": 4.0
        }
      ],
      "additionals": [
        {
          "material": "Iron oxide",
          "amount": 2.4
        },
        {
          "material": "Cobalt Oxide",
          "amount": 1.6
        },
        {
          "material": "Black Copper Oxide",
          "amount": 1.6
        },
        {
          "material": "Zircopax",
          "amount": 0.8
        }
      ],
      "description": "Glaze Type: Ca B 1971 Glaze Type: Ca B. Opacity: . Firing type: Raku .Cone range a guess.",
      "createdBy": "Glazy Admin",
      "source": "glazy.org",
      "url": "https://glazy.org/recipes/2267"
    },
    {
      "id": 11950,
      "code": "GLAZY-11950",
      "name": "Black Raku Glaze",
      "cone": "06 - 04",
      "surface": "",
      "transparency": "",
      "atmosphere": "Raku",
      "subtype": "Glaze - Raku",
      "ingredients": [
        {
          "material": "Colemanite",
          "amount": 60.0
        },
        {
          "material": "EP Kaolin",
          "amount": 30.0
        },
        {
          "material": "Silica",
          "amount": 10.0
        }
      ],
      "additionals": [
        {
          "material": "Copper Carbonate",
          "amount": 4.0
        },
        {
          "material": "Red Iron Oxide",
          "amount": 4.0
        },
        {
          "material": "Cobalt Carbonate",
          "amount": 3.0
        }
      ],
      "description": "",
      "createdBy": "IU Southeast Ceramics",
      "source": "glazy.org",
      "url": "https://glazy.org/recipes/11950"
    },
    {
      "id": 1024,
      "code": "GLAZY-1024",
      "name": "Black Reeds Glory",
      "cone": "6",
      "surface": "Glossy",
      "transparency": "Opaque",
      "atmosphere": "Oxidation",
      "subtype": "Glaze - Black",
      "ingredients": [
        {
          "material": "Custer Feldspar",
          "amount": 79.0
        },
        {
          "material": "Gerstley Borate",
          "amount": 11.0
        },
        {
          "material": "EP Kaolin",
          "amount": 5.0
        },
        {
          "material": "Whiting",
          "amount": 5.0
        }
      ],
      "additionals": [
        {
          "material": "Manganese Dioxide",
          "amount": 6.0
        },
        {
          "material": "Copper Carbonate",
          "amount": 4.0
        },
        {
          "material": "Cobalt Oxide",
          "amount": 2.0
        },
        {
          "material": "Red Iron Oxide",
          "amount": 1.0
        }
      ],
      "description": "A true glossy black Tested on Dillo White clay at a full ^6. submitted by: Lori Wilkinson e-mail: WARNING: Manganese fumes starting at low-fire temps and the fumes are TOXIC.",
      "createdBy": "Glazy Admin",
      "source": "glazy.org",
      "url": "https://glazy.org/recipes/1024"
    },
    {
      "id": 1025,
      "code": "GLAZY-1025",
      "name": "Black Rob Wadley's Barnard",
      "cone": "6",
      "surface": "",
      "transparency": "",
      "atmosphere": "Oxidation",
      "subtype": "Glaze - Black",
      "ingredients": [
        {
          "material": "Barnard Slip",
          "amount": 65.0
        },
        {
          "material": "Feldspar",
          "amount": 15.0
        },
        {
          "material": "Gerstley Borate",
          "amount": 10.0
        },
        {
          "material": "Whiting",
          "amount": 10.0
        }
      ],
      "description": "Test fired on Plainsman M340 (an off white clay) in an electric kiln. (I used Gerstley Borate for the Colemanite) Crawls if thick and can be used on greenware!! My tests were on bisque. It's dark brown, more runny, semi-gloss breaking to gloss where thick. BB3 I added 2% Manganese just for fun. This was a more intense version of BB2. Thanks Rob! From Vickie Sproule via clayart Kathy Darby sent two recipes, which I've called Darby 1&2",
      "createdBy": "Glazy Admin",
      "source": "glazy.org",
      "url": "https://glazy.org/recipes/1025"
    },
    {
      "id": 1732,
      "code": "GLAZY-1732",
      "name": "black Rosie's Satin no GB",
      "cone": "04 - 03",
      "surface": "Satin",
      "transparency": "Opaque",
      "atmosphere": "Oxidation",
      "subtype": "Glaze - Black",
      "ingredients": [
        {
          "material": "Ferro Frit 3134",
          "amount": 68.8
        },
        {
          "material": "EP Kaolin",
          "amount": 16.5
        },
        {
          "material": "Silica",
          "amount": 14.7
        }
      ],
      "description": "Add Mason 6650 black 10 Cool slowly to get matt surface. Soak 30 min @ 1/2 power. From Rosie Wynkoop via Pete Pinnell.Recalculated by Linda Arbuckle w/o GB. Slightly waxy. Did not soak.",
      "createdBy": "Glazy Admin",
      "source": "glazy.org",
      "url": "https://glazy.org/recipes/1732"
    },
    {
      "id": 22756,
      "code": "GLAZY-22756",
      "name": "Black Rusted Bronze Matte",
      "cone": "5 - 6",
      "surface": "Matte",
      "transparency": "Opaque",
      "atmosphere": "Oxidation",
      "subtype": "Glaze - Specialty - Metallic",
      "ingredients": [
        {
          "material": "EP Kaolin",
          "amount": 32.29
        },
        {
          "material": "Nepheline Syenite",
          "amount": 27.52
        },
        {
          "material": "Silica",
          "amount": 14.76
        },
        {
          "material": "Whiting",
          "amount": 11.08
        },
        {
          "material": "Ferro Frit 3134",
          "amount": 8.47
        },
        {
          "material": "Lithium Carbonate",
          "amount": 5.88
        }
      ],
      "additionals": [
        {
          "material": "Copper Carbonate",
          "amount": 5.0
        },
        {
          "material": "Titanium Dioxide",
          "amount": 5.0
        }
      ],
      "description": "I messed up a recipe but I liked the result. Original recipe: https://glazy.org/recipes/8016 My calculations say it is cone 6, but I have only tried cone 5.",
      "createdBy": "Sergio Barba",
      "source": "glazy.org",
      "url": "https://glazy.org/recipes/22756"
    },
    {
      "id": 9436,
      "code": "GLAZY-9436",
      "name": "Black Satin",
      "cone": "6",
      "surface": "Satin-matte",
      "transparency": "Semi-opaque",
      "atmosphere": "Oxidation",
      "subtype": "Glaze - Black",
      "ingredients": [
        {
          "material": "Kaolin",
          "amount": 30.0
        },
        {
          "material": "Wollastonite",
          "amount": 29.0
        },
        {
          "material": "Ferro Frit 3195",
          "amount": 20.0
        },
        {
          "material": "Silica",
          "amount": 17.0
        },
        {
          "material": "Nepheline Syenite",
          "amount": 4.0
        }
      ],
      "additionals": [
        {
          "material": "Mason stain 6650",
          "amount": 8.0
        }
      ],
      "description": "We used this glaze at the Falmouth Art Center, it was very popular. Great finish. When got it from glazemixer.com RecipeID:5812 which is now offline. This was the note on glazemixer.com for this glaze: Added By: JAYWIESE 10/17/2011 12:52:30 PM Mid-Range Oxidation Back satin matte. This durable and non-toxic glaze fits well (virtually no crazing on most clay bodies), and tends not to crawl or pinhole. Base glaze is Roy/Hesselberth High-Calcium Semimatte Base 1 (Roy/Hesselberth 2002, p. 86). This glaze is lead free.",
      "createdBy": "Amber York",
      "source": "glazy.org",
      "url": "https://glazy.org/recipes/9436"
    },
    {
      "id": 43555,
      "code": "GLAZY-43555",
      "name": "Black Satin",
      "cone": "10",
      "surface": "Satin-matte",
      "transparency": "",
      "atmosphere": "",
      "subtype": "Glaze - Black",
      "ingredients": [
        {
          "material": "Custer Feldspar",
          "amount": 118.0
        },
        {
          "material": "Silica",
          "amount": 84.0
        },
        {
          "material": "Whiting",
          "amount": 56.0
        },
        {
          "material": "Kona F-4 feldspar",
          "amount": 44.0
        },
        {
          "material": "EP Kaolin",
          "amount": 30.0
        },
        {
          "material": "Calcined Kaolin",
          "amount": 28.0
        },
        {
          "material": "Zircopax",
          "amount": 24.0
        },
        {
          "material": "Dolomite",
          "amount": 20.0
        },
        {
          "material": "Talc",
          "amount": 14.0
        }
      ],
      "additionals": [
        {
          "material": "Cobalt Oxide",
          "amount": 3.0
        },
        {
          "material": "Red Iron Oxide",
          "amount": 3.0
        },
        {
          "material": "Bentonite",
          "amount": 2.0
        },
        {
          "material": "Granular manganese",
          "amount": 2.0
        },
        {
          "material": "Chrome Oxide",
          "amount": 1.0
        }
      ],
      "description": "From Virginia Scotchie's Clay and Glaze Compendium",
      "createdBy": "Glazy Admin",
      "source": "glazy.org",
      "url": "https://glazy.org/recipes/43555"
    },
    {
      "id": 1733,
      "code": "GLAZY-1733",
      "name": "Black Satin Matt Paul's Low Fire",
      "cone": "05 1/2 - 03",
      "surface": "Satin-matte",
      "transparency": "Opaque",
      "atmosphere": "Oxidation",
      "subtype": "Glaze - Black",
      "ingredients": [
        {
          "material": "Barnard Slip",
          "amount": 36.8
        },
        {
          "material": "Gerstley Borate",
          "amount": 26.3
        },
        {
          "material": "Potash Feldspar",
          "amount": 15.8
        },
        {
          "material": "Dolomite",
          "amount": 10.5
        },
        {
          "material": "Silica",
          "amount": 10.5
        }
      ],
      "additionals": [
        {
          "material": "Black Copper Oxide",
          "amount": 11.6
        },
        {
          "material": "Cobalt Oxide",
          "amount": 2.1
        }
      ],
      "description": "At ^06 it is duller, at ^04-^03 it is a little shinier, more metallic looking. As far as crazing goes, that would be a function of the qualities of the clay body the glaze is being applied to. submitted by: Paul Morris e-mail: Note: High clay content makes it crack in drying. Poor for general pottery use on bisque. May be good for once-fire - Arbuckle",
      "createdBy": "Glazy Admin",
      "source": "glazy.org",
      "url": "https://glazy.org/recipes/1733"
    },
    {
      "id": 108,
      "code": "GLAZY-108",
      "name": "Black Seacrest",
      "cone": "9 - 10",
      "surface": "Glossy",
      "transparency": "Opaque",
      "atmosphere": "Reduction",
      "subtype": "Glaze - Black",
      "ingredients": [
        {
          "material": "Custer Feldspar",
          "amount": 53.0
        },
        {
          "material": "Silica",
          "amount": 21.6
        },
        {
          "material": "Whiting",
          "amount": 12.6
        },
        {
          "material": "EP Kaolin",
          "amount": 8.7
        },
        {
          "material": "Zinc Oxide",
          "amount": 2.4
        },
        {
          "material": "Strontium Carbonate",
          "amount": 1.8
        }
      ],
      "additionals": [
        {
          "material": "Red Iron Oxide",
          "amount": 5.0
        },
        {
          "material": "Bentonite",
          "amount": 3.0
        }
      ],
      "description": "",
      "createdBy": "Glazy Admin",
      "source": "glazy.org",
      "url": "https://glazy.org/recipes/108"
    },
    {
      "id": 1026,
      "code": "GLAZY-1026",
      "name": "Black Semi-Gloss",
      "cone": "5",
      "surface": "Semi-glossy",
      "transparency": "Opaque",
      "atmosphere": "Oxidation",
      "subtype": "Glaze - Black",
      "ingredients": [
        {
          "material": "Custer Feldspar",
          "amount": 32.0
        },
        {
          "material": "Barnard Slip",
          "amount": 16.0
        },
        {
          "material": "Strontium Carbonate",
          "amount": 16.0
        },
        {
          "material": "EP Kaolin",
          "amount": 8.0
        },
        {
          "material": "Zinc Oxide",
          "amount": 8.0
        },
        {
          "material": "Gerstley Borate",
          "amount": 7.0
        },
        {
          "material": "Silica",
          "amount": 7.0
        }
      ],
      "additionals": [
        {
          "material": "Black Copper Oxide",
          "amount": 3.0
        },
        {
          "material": "Cobalt Carbonate",
          "amount": 2.0
        },
        {
          "material": "Red Iron Oxide",
          "amount": 2.0
        }
      ],
      "description": "From George Bowes",
      "createdBy": "Glazy Admin",
      "source": "glazy.org",
      "url": "https://glazy.org/recipes/1026"
    },
    {
      "id": 2728,
      "code": "GLAZY-2728",
      "name": "Black Semigloss",
      "cone": "6",
      "surface": "Semi-glossy",
      "transparency": "",
      "atmosphere": "",
      "subtype": "Glaze - Black",
      "ingredients": [
        {
          "material": "K-200 Feldspar",
          "amount": 78.81
        },
        {
          "material": "Gerstley Borate",
          "amount": 10.76
        },
        {
          "material": "Whiting",
          "amount": 5.46
        },
        {
          "material": "EP Kaolin",
          "amount": 4.97
        },
        {
          "material": "Manganese Dioxide",
          "amount": 4.14
        },
        {
          "material": "Copper Carbonate",
          "amount": 3.31
        },
        {
          "material": "Cobalt Carbonate",
          "amount": 2.0
        }
      ],
      "description": "Source/Alternate names: same oxides as Frogpond Metallic Black, similar to Barringer Metallic Black and Reed Glory Black Firing Notes: cool max. 1100C, 80C per hour to 800C Notes: Alisa Clausen: Lush, covering, even black semi gloss glaze. Black, black, black and slightly gun metal. Totally covering where thinner and thicker.",
      "createdBy": "Glazy Admin",
      "source": "glazy.org",
      "url": "https://glazy.org/recipes/2728"
    },
    {
      "id": 109,
      "code": "GLAZY-109",
      "name": "Black Shige's",
      "cone": "9 - 10",
      "surface": "Semi-glossy",
      "transparency": "Opaque",
      "atmosphere": "Reduction",
      "subtype": "Glaze - Black",
      "ingredients": [
        {
