Repository: MrSeldon/argilev2

File: data/glazes/glazy.json (part 39 of 315)
{
          "material": "Kona F-4 feldspar",
          "amount": 67.0
        },
        {
          "material": "Silica",
          "amount": 17.0
        },
        {
          "material": "Whiting",
          "amount": 6.0
        },
        {
          "material": "Dolomite",
          "amount": 5.0
        },
        {
          "material": "EP Kaolin",
          "amount": 5.0
        }
      ],
      "additionals": [
        {
          "material": "Red Iron Oxide",
          "amount": 5.0
        },
        {
          "material": "Cobalt Carbonate",
          "amount": 3.0
        },
        {
          "material": "Bentonite",
          "amount": 2.0
        }
      ],
      "description": "Glaze Type: High-fire Reliable black with a silvery sheen. UF shop glaze.",
      "createdBy": "Glazy Admin",
      "source": "glazy.org",
      "url": "https://glazy.org/recipes/109"
    },
    {
      "id": 1027,
      "code": "GLAZY-1027",
      "name": "Black Shiny",
      "cone": "5 - 6",
      "surface": "Glossy",
      "transparency": "Opaque",
      "atmosphere": "Oxidation",
      "subtype": "Glaze - Black",
      "ingredients": [
        {
          "material": "Potash Feldspar",
          "amount": 43.21
        },
        {
          "material": "Silica",
          "amount": 23.46
        },
        {
          "material": "Gerstley Borate",
          "amount": 12.35
        },
        {
          "material": "Whiting",
          "amount": 11.11
        },
        {
          "material": "Kaolin",
          "amount": 9.88
        }
      ],
      "additionals": [
        {
          "material": "Iron oxide",
          "amount": 9.88
        }
      ],
      "description": "Glaze Type: Mid-fire Shiny black, ok. from Michelle Lowe, potter in the Phoenix desert",
      "createdBy": "Glazy Admin",
      "source": "glazy.org",
      "url": "https://glazy.org/recipes/1027"
    },
    {
      "id": 1734,
      "code": "GLAZY-1734",
      "name": "Black Shiny Steve even more expansion",
      "cone": "",
      "surface": "",
      "transparency": "",
      "atmosphere": "",
      "subtype": "Glaze - Black",
      "ingredients": [
        {
          "material": "Ferro Frit 3134",
          "amount": 48.4
        },
        {
          "material": "Custer Feldspar",
          "amount": 27.7
        },
        {
          "material": "Kaolin",
          "amount": 10.6
        },
        {
          "material": "Alumina Hydrate",
          "amount": 9.7
        },
        {
          "material": "Wollastonite",
          "amount": 3.5
        }
      ],
      "description": "",
      "createdBy": "Glazy Admin",
      "source": "glazy.org",
      "url": "https://glazy.org/recipes/1734"
    },
    {
      "id": 1735,
      "code": "GLAZY-1735",
      "name": "Black Shiny Steve lmore expansion",
      "cone": "",
      "surface": "",
      "transparency": "",
      "atmosphere": "",
      "subtype": "Glaze - Black",
      "ingredients": [
        {
          "material": "Ferro Frit 3134",
          "amount": 45.0
        },
        {
          "material": "Kaolin",
          "amount": 26.8
        },
        {
          "material": "Custer Feldspar",
          "amount": 21.2
        },
        {
          "material": "Silica",
          "amount": 3.7
        },
        {
          "material": "Wollastonite",
          "amount": 3.2
        }
      ],
      "description": "",
      "createdBy": "Glazy Admin",
      "source": "glazy.org",
      "url": "https://glazy.org/recipes/1735"
    },
    {
      "id": 1736,
      "code": "GLAZY-1736",
      "name": "Black Shiny Steve medium more exp",
      "cone": "",
      "surface": "",
      "transparency": "",
      "atmosphere": "",
      "subtype": "Glaze - Black",
      "ingredients": [
        {
          "material": "Ferro Frit 3134",
          "amount": 47.7
        },
        {
          "material": "Custer Feldspar",
          "amount": 30.6
        },
        {
          "material": "Alumina Hydrate",
          "amount": 9.3
        },
        {
          "material": "Kaolin",
          "amount": 9.3
        },
        {
          "material": "Whiting",
          "amount": 2.9
        },
        {
          "material": "Bone Ash",
          "amount": 0.07
        },
        {
          "material": "Magnesium carbonate",
          "amount": 0.03
        }
      ],
      "description": "",
      "createdBy": "Glazy Admin",
      "source": "glazy.org",
      "url": "https://glazy.org/recipes/1736"
    },
    {
      "id": 1737,
      "code": "GLAZY-1737",
      "name": "Black Shiny Steve moderate exp",
      "cone": "",
      "surface": "",
      "transparency": "",
      "atmosphere": "",
      "subtype": "Glaze - Black",
      "ingredients": [
        {
          "material": "Ferro Frit 3134",
          "amount": 49.6
        },
        {
          "material": "Custer Feldspar",
          "amount": 26.0
        },
        {
          "material": "Kaolin",
          "amount": 13.1
        },
        {
          "material": "Alumina Hydrate",
          "amount": 9.2
        },
        {
          "material": "Wollastonite",
          "amount": 2.1
        }
      ],
      "description": "",
      "createdBy": "Glazy Admin",
      "source": "glazy.org",
      "url": "https://glazy.org/recipes/1737"
    },
    {
      "id": 1738,
      "code": "GLAZY-1738",
      "name": "Black Shiny Steve next",
      "cone": "",
      "surface": "",
      "transparency": "",
      "atmosphere": "",
      "subtype": "Glaze - Black",
      "ingredients": [
        {
          "material": "Ferro Frit 3134",
          "amount": 48.5
        },
        {
          "material": "Custer Feldspar",
          "amount": 28.6
        },
        {
          "material": "Kaolin",
          "amount": 10.8
        },
        {
          "material": "Alumina Hydrate",
          "amount": 9.4
        },
        {
          "material": "Wollastonite",
          "amount": 2.6
        }
      ],
      "description": "",
      "createdBy": "Glazy Admin",
      "source": "glazy.org",
      "url": "https://glazy.org/recipes/1738"
    },
    {
      "id": 1739,
      "code": "GLAZY-1739",
      "name": "Black Shiny Steve orig",
      "cone": "",
      "surface": "",
      "transparency": "",
      "atmosphere": "",
      "subtype": "Glaze - Black",
      "ingredients": [
        {
          "material": "Ferro Frit 3124",
          "amount": 72.0
        },
        {
          "material": "EP Kaolin",
          "amount": 12.0
        },
        {
          "material": "Nepheline Syenite",
          "amount": 7.0
        },
        {
          "material": "Ferro Frit 3110",
          "amount": 3.0
        }
      ],
      "description": "",
      "createdBy": "Glazy Admin",
      "source": "glazy.org",
      "url": "https://glazy.org/recipes/1739"
    },
    {
      "id": 1028,
      "code": "GLAZY-1028",
      "name": "Black Silky Matt",
      "cone": "5 - 6",
      "surface": "Matte",
      "transparency": "",
      "atmosphere": "Oxidation, Reduction",
      "subtype": "Glaze - Black",
      "ingredients": [
        {
          "material": "Nepheline Syenite",
          "amount": 32.9
        },
        {
          "material": "Kona F-4 feldspar",
          "amount": 16.7
        },
        {
          "material": "EP Kaolin",
          "amount": 12.6
        },
        {
          "material": "Silica",
          "amount": 8.0
        },
        {
          "material": "Gerstley Borate",
          "amount": 7.5
        },
        {
          "material": "Whiting",
          "amount": 7.1
        },
        {
          "material": "Zinc Oxide",
          "amount": 6.5
        },
        {
          "material": "Talc",
          "amount": 5.4
        },
        {
          "material": "Dolomite",
          "amount": 3.3
        }
      ],
      "additionals": [
        {
          "material": "Black Copper Oxide",
          "amount": 3.0
        },
        {
          "material": "Red Iron Oxide",
          "amount": 3.0
        },
        {
          "material": "Bentonite",
          "amount": 1.0
        },
        {
          "material": "Cobalt Oxide",
          "amount": 1.0
        }
      ],
      "description": "from Michelle Lowe, potter in the Phoenix desert",
      "createdBy": "Glazy Admin",
      "source": "glazy.org",
      "url": "https://glazy.org/recipes/1028"
    },
    {
      "id": 1029,
      "code": "GLAZY-1029",
      "name": "Black Silky Matt no GB",
      "cone": "5 - 6",
      "surface": "Matte",
      "transparency": "",
      "atmosphere": "Oxidation, Reduction",
      "subtype": "Glaze - Black",
      "ingredients": [
        {
          "material": "Nepheline Syenite",
          "amount": 40.8
        },
        {
          "material": "Kaolin",
          "amount": 16.8
        },
        {
          "material": "Ferro Frit 3134",
          "amount": 13.6
        },
        {
          "material": "Silica",
          "amount": 9.6
        },
        {
          "material": "Whiting",
          "amount": 7.9
        },
        {
          "material": "Zinc Oxide",
          "amount": 6.0
        },
        {
          "material": "Magnesium carbonate",
          "amount": 5.4
        }
      ],
      "additionals": [
        {
          "material": "Black Copper Oxide",
          "amount": 3.0
        },
        {
          "material": "Red Iron Oxide",
          "amount": 3.0
        },
        {
          "material": "Bentonite",
          "amount": 1.0
        },
        {
          "material": "Cobalt Oxide",
          "amount": 1.0
        }
      ],
      "description": "from Michelle Lowe, potter in the Phoenix desert",
      "createdBy": "Glazy Admin",
      "source": "glazy.org",
      "url": "https://glazy.org/recipes/1029"
    },
    {
      "id": 5215,
      "code": "GLAZY-5215",
      "name": "Black Slip",
      "cone": "6",
      "surface": "",
      "transparency": "",
      "atmosphere": "Oxidation, Reduction",
      "subtype": "Slip & Engobe - Slip",
      "ingredients": [
        {
          "material": "Barnard Slip",
          "amount": 83.33
        },
        {
          "material": "Kingman Feldspar",
          "amount": 16.67
        }
      ],
      "additionals": [
        {
          "material": "Manganese Dioxide",
          "amount": 11.7
        },
        {
          "material": "Red Iron Oxide",
          "amount": 8.3
        },
        {
          "material": "Black Iron Oxide",
          "amount": 5.0
        }
      ],
      "description": "This recipe was imported from Louis Katz's Hyperglaze database available on his website: http://falcon.tamucc.edu/lkatz/allglazes.txt More information about Louis Katz can be found on his website, http://www.louiskatz.net/ Louis Katz Notes: I am not a safety expert and any information contained in this file about safety should be ignored in favor of advice from experts. All of the materials in all glazes are potentially hazardous. All of these glaze recipes are given without any representation of accuracy or safety. They may work, they may not. They may be safe when fired or they may not. All of the materials used in them have hazards associated with them. You must be have sufficient training in the hazards before you use the the materials. You will have to determine the suitability and safety for your use. Do not assume that a lack of a warning about a material means that it is safe. Cone: 6 Color: black Surface texture: ? Firing: Ox. or Red. Glaze type: slip Recipe: Percent Batch Barnard Slip 83.33 83.33 Kingman 16.67 16.67 Totals: 100.00 % 100.00 gm Also add: RIO 8.30 8.30 Manganese Dioxide 11.70 11.70 Black Iron Oxide 5.00 5.00 Barnard Slip:",
      "createdBy": "Glazy Admin",
      "source": "glazy.org",
      "url": "https://glazy.org/recipes/5215"
    },
    {
      "id": 4843,
      "code": "GLAZY-4843",
      "name": "Black Slip for Salted Porcelain",
      "cone": "10",
      "surface": "",
      "transparency": "",
      "atmosphere": "Oxidation, Reduction, Salt & Soda",
      "subtype": "Slip & Engobe - Slip",
      "ingredients": [
        {
          "material": "Redart",
          "amount": 100.0
        }
      ],
      "additionals": [
        {
          "material": "Black Copper Oxide",
          "amount": 6.25
        },
        {
          "material": "Red Iron Oxide",
          "amount": 6.25
        },
        {
          "material": "Manganese Dioxide",
          "amount": 3.75
        }
      ],
      "description": "This recipe was imported from Louis Katz's Hyperglaze database available on his website: http://falcon.tamucc.edu/lkatz/allglazes.txt More information about Louis Katz can be found on his website, http://www.louiskatz.net/ Louis Katz Notes: I am not a safety expert and any information contained in this file about safety should be ignored in favor of advice from experts. All of the materials in all glazes are potentially hazardous. All of these glaze recipes are given without any representation of accuracy or safety. They may work, they may not. They may be safe when fired or they may not. All of the materials used in them have hazards associated with them. You must be have sufficient training in the hazards before you use the the materials. You will have to determine the suitability and safety for your use. Do not assume that a lack of a warning about a material means that it is safe. Cone: 10 Color: black Surface texture: slip Firing: Ox. or Red. Recipe: Percent Batch Redart 100.00 100.00 Totals: 100.00 % 100.00 gm Also add: Black Copper Oxide 6.25 6.25 RIO 6.25 6.25 Manganese Dioxide 3.75 3.75 Black .",
      "createdBy": "Glazy Admin",
      "source": "glazy.org",
      "url": "https://glazy.org/recipes/4843"
    },
    {
      "id": 1030,
      "code": "GLAZY-1030",
      "name": "Black Slip Glaze",
      "cone": "2",
      "surface": "Satin",
      "transparency": "Opaque",
      "atmosphere": "Oxidation, Reduction",
      "subtype": "Glaze - Black",
      "ingredients": [
        {
          "material": "Ferro Frit 5301",
          "amount": 54.5
        },
        {
          "material": "Barnard Slip",
          "amount": 36.4
        },
        {
          "material": "Zinc Oxide",
          "amount": 9.1
        }
      ],
      "additionals": [
        {
          "material": "Bentonite",
          "amount": 2.7
        }
      ],
      "description": "From a University of Georgia class handout on glaze & clay from Andy Nasisse. Can be used on greenware.",
      "createdBy": "Glazy Admin",
      "source": "glazy.org",
      "url": "https://glazy.org/recipes/1030"
    },
    {
      "id": 111,
      "code": "GLAZY-111",
      "name": "Black Sloan's revisited",
      "cone": "10 - 11",
      "surface": "Satin",
      "transparency": "Opaque",
      "atmosphere": "",
      "subtype": "Glaze - Black",
      "ingredients": [
        {
          "material": "Custer Feldspar",
          "amount": 45.85
        },
        {
          "material": "Silica",
          "amount": 24.45
        },
        {
          "material": "Whiting",
          "amount": 14.19
        },
        {
          "material": "Ball Clay",
          "amount": 8.73
        },
        {
          "material": "Borax",
          "amount": 4.59
        },
        {
          "material": "Zinc Oxide",
          "amount": 2.18
        }
      ],
      "additionals": [
        {
          "material": "Cobalt Oxide",
          "amount": 5.02
        },
        {
          "material": "Red Iron Oxide",
          "amount": 3.28
        },
        {
          "material": "Chrome Oxide",
          "amount": 1.09
        }
      ],
      "description": "Original message---------------------------- You probably got the recipe already considering how long it takes me to research it, but here is the one that we use at the school. Note that this recipe is set for larger batches and all quantities are in grams. Good Luck Sorry I forgot the particulars. And since I have neglected ( because I was movingwhile working full time) to keep up with the group, I am now looking at 802 messages, many of which I will not read and will have to pick up the new threads as they come along. It is also why this response is not more timely. Sloan's Black is a cone 10 glaze; as I am sure that Vince or someone in this group has subsequently pointed out. At (10) the glaze is a thick rich black with a silvery surface finish. At (11) it is a very nice glossy black of the same thick substance. Dave Durnford Box 2145 Missoula, Montana 59806 University of Montana Art Department",
      "createdBy": "Glazy Admin",
      "source": "glazy.org",
      "url": "https://glazy.org/recipes/111"
    },
    {
      "id": 117302,
      "code": "GLAZY-117302",
      "name": "Black Small Crawl",
      "cone": "6",
      "surface": "Matte",
      "transparency": "Opaque",
      "atmosphere": "Oxidation, Neutral",
      "subtype": "Glaze - Specialty - Crawling",
      "ingredients": [
        {
          "material": "Calcined Kaolin",
          "amount": 47.1
        },
        {
          "material": "Zinc Oxide",
          "amount": 15.04
        },
        {
          "material": "Silica",
          "amount": 14.78
        },
        {
          "material": "Gerstley Borate",
          "amount": 12.92
        },
        {
          "material": "Copper Carbonate",
          "amount": 10.16
        }
      ],
      "description": "Shout out to Ceramic Materials Workshop. A Cu-Zn black crawl glaze. This will produce very small metallic black beads of glaze. This needs to be mixed with more water than normal. I used 150:100 water to dry ingredients for the batch pictured. It's not a fun glaze to mix. Even with the extra water it's thick. The application is key for this one. I have found that if it is too thick I don't get the nice beads, instead I get rectangles that tend to have upward pointing edges. Not a pleasant texture. Too thin an application and the glaze becomes more green than black. The picture posted was a 5 second dip. If you try this glaze just know what too thick and too thin looks like, then adjust your water content accordingly. I do not recommend using Darvan or anything else to alter the glaze even though it is difficult to mix. Dispersants will alter the behavior of the glaze. I use this regularly (love the texture on handles), I have had no studio issues with the glaze. I have never had problems with Zn based crawls flaking or becoming powdery. In my experience, Zn based crawl glazes are well behaved. This one is no exception. Because I am using Cu as the AM flux, the areas of clay the glaze leaves exposed has a green tint. I find it pleasant. Your mileage may vary. I have not tested this in reduction. I also have no reason to believe that it would misbehave in reduction.",
      "createdBy": "Eric P.",
      "source": "glazy.org",
      "url": "https://glazy.org/recipes/117302"
    },
    {
      "id": 113,
      "code": "GLAZY-113",
      "name": "Black St John's",
      "cone": "10",
      "surface": "",
      "transparency": "",
      "atmosphere": "Reduction",
      "subtype": "Glaze - Black",
      "ingredients": [
        {
          "material": "Albany slip",
          "amount": 75.0
        },
        {
          "material": "Nepheline Syenite",
          "amount": 25.0
        }
      ],
      "additionals": [
        {
          "material": "Cobalt Carbonate",
          "amount": 5.0
        }
      ],
      "description": "Karen Newgard uses Alberta slip in place of Albany in this.",
      "createdBy": "Glazy Admin",
      "source": "glazy.org",
      "url": "https://glazy.org/recipes/113"
    },
    {
      "id": 115,
      "code": "GLAZY-115",
      "name": "Black St John's by Brian Voth",
      "cone": "10",
      "surface": "",
      "transparency": "",
      "atmosphere": "Reduction",
      "subtype": "Glaze - Black",
      "ingredients": [
        {
          "material": "Redart",
          "amount": 43.82
        },
        {
          "material": "Nepheline Syenite",
          "amount": 25.05
        },
        {
          "material": "Silica",
          "amount": 13.36
        },
        {
          "material": "Dolomite",
          "amount": 8.53
        },
        {
          "material": "Whiting",
          "amount": 3.59
        },
        {
          "material": "Custer Feldspar",
          "amount": 3.18
        },
        {
          "material": "EP Kaolin",
          "amount": 2.41
        },
        {
          "material": "Soda Ash",
          "amount": 0.05
        }
      ],
      "additionals": [
        {
          "material": "Cobalt Carbonate",
          "amount": 5.01
        },
        {
          "material": "Rutile",
          "amount": 0.21
        }
      ],
      "description": "I use St. John's Black. It sounds like something that would work for you. It is very stable as far as flowing is concerned. The original recipe that I have is: Albany Slip 75 Neph Sy 25 Cobalt Carb 5 Since I haven't had a source for Albany, I incorporated the glaze with an Albany substitute formula out of CM: If this is not fired properly, it boils in an enclosed container, but in my copper firings it always seems to turn out. It turns a dark, cobalt blue over white base glazes. It never breaks brown. good luck submitted by: Brian Voth e-mail:",
      "createdBy": "Glazy Admin",
      "source": "glazy.org",
      "url": "https://glazy.org/recipes/115"
    },
    {
      "id": 116,
      "code": "GLAZY-116",
      "name": "Black St. John's Alberta Slip",
      "cone": "9",
      "surface": "Glossy",
      "transparency": "Opaque",
      "atmosphere": "Oxidation, Reduction",
      "subtype": "Glaze - Black",
      "ingredients": [
        {
          "material": "Alberta Slip",
          "amount": 80.0
        },
        {
          "material": "Nepheline Syenite",
          "amount": 20.0
        }
      ],
      "additionals": [
        {
          "material": "Cobalt Oxide",
          "amount": 5.0
        }
      ],
      "description": "Glaze Type: High-fire From Margaret Bohls. Fired cone 9 electric. Very shiny black in oxidation, slightly metallic in reduction. I use this as a liner for most things, but not with the Rexrode glazes as it sometimes shows up through them if the pot is too thin, or if I've dripped it on the outside of the pot and wiped it off before glazing the outside. For pots with light colored glazes on the outside, I use a shiny white liner.",
      "createdBy": "Glazy Admin",
      "source": "glazy.org",
      "url": "https://glazy.org/recipes/116"
    },
    {
      "id": 117,
      "code": "GLAZY-117",
      "name": "Black Super",
      "cone": "10",
      "surface": "",
      "transparency": "",
      "atmosphere": "Reduction",
      "subtype": "Glaze - Black",
      "ingredients": [
        {
          "material": "Potash Feldspar",
          "amount": 34.0
        },
        {
          "material": "Silica",
          "amount": 34.0
        },
        {
          "material": "EP Kaolin",
          "amount": 20.0
        },
        {
          "material": "Whiting",
          "amount": 16.0
        }
      ],
      "additionals": [
        {
          "material": "Iron oxide",
          "amount": 6.0
        },
        {
          "material": "Copper Carbonate",
          "amount": 5.0
        }
      ],
      "description": "",
      "createdBy": "Glazy Admin",
      "source": "glazy.org",
      "url": "https://glazy.org/recipes/117"
    },
    {
      "id": 118,
      "code": "GLAZY-118",
      "name": "Black Tenmoku",
      "cone": "9 - 10",
      "surface": "Glossy",
      "transparency": "",
      "atmosphere": "Reduction",
      "subtype": "Glaze - Iron - Tenmoku",
      "ingredients": [
        {
          "material": "Potash Feldspar",
          "amount": 57.14
        },
        {
          "material": "Silica",
          "amount": 20.88
        },
        {
          "material": "Whiting",
          "amount": 15.38
        },
        {
          "material": "Kaolin",
          "amount": 6.59
        }
      ],
      "additionals": [
        {
          "material": "Red Iron Oxide",
          "amount": 9.89
        }
      ],
      "description": "This glaze fires to a deep black breaking to red on rims at cone 10. The following ar two Tenmoku's that I have used with continued success. David Stuchbery School of Art & Design Ph (054) 447-279 La Trobe University, Bendigo",
      "createdBy": "Glazy Admin",
      "source": "glazy.org",
      "url": "https://glazy.org/recipes/118"
    },
    {
      "id": 1031,
      "code": "GLAZY-1031",
      "name": "Black Tenmoku",
      "cone": "6",
      "surface": "Semi-matte",
      "transparency": "",
      "atmosphere": "Oxidation",
      "subtype": "Glaze - Iron - Tenmoku",
      "ingredients": [
        {
          "material": "Cornwall Stone",
          "amount": 37.5
        },
        {
          "material": "Kaolin",
          "amount": 5.0
        },
        {
          "material": "Whiting",
          "amount": 5.0
        },
        {
          "material": "Gerstley Borate",
          "amount": 2.5
        }
      ],
      "additionals": [
        {
          "material": "Red Iron Oxide",
          "amount": 4.5
        }
      ],
      "description": "ClayArt Listserv recipe < If you find this glaze useful, please consider submitting it to the GlazeBase project with full documentation. Use one of the GlazeBase submission formats available on the CeramicsWeb web page. Originally specified Conish stone. comments: Semi matt jet black, no breaking to rust. ok. From Brian Kemp, via Rose Downs on ClayArt listserv. CLAY COLOR/TYPE: Buff Stoneware Fired at 100 degrees per hour to 600 degrees, then free for all to cone 6-7. Kiln Size, Cromarty 25 cu ft. Manufactured in the UK. CONTRIBUTOR: Brian Kemp, Nanyang Technological University, Block B, Room 216, 469 Bukut Timah Rd., Singapore, 1025 TEST SITE: Nanyang Technological University, Singapore",
      "createdBy": "Glazy Admin",
      "source": "glazy.org",
      "url": "https://glazy.org/recipes/1031"
    },
    {
      "id": 43367,
      "code": "GLAZY-43367",
      "name": "Black Tenmoku",
      "cone": "9 - 10",
      "surface": "",
      "transparency": "",
      "atmosphere": "",
      "subtype": "Glaze - Iron - Tenmoku",
      "ingredients": [
        {
          "material": "G200 HP Feldspar, G200HP",
          "amount": 58.7
        },
        {
          "material": "Silica",
          "amount": 21.7
        },
        {
          "material": "Whiting",
          "amount": 12.4
        },
        {
          "material": "Kentucky OM #4 Ball Clay",
          "amount": 7.2
        }
      ],
      "additionals": [
        {
          "material": "Red Iron Oxide",
          "amount": 7.7
        },
        {
          "material": "Bentonite",
          "amount": 2.0
        },
        {
          "material": "Tin Oxide",
          "amount": 1.0
        }
      ],
      "description": "From Virginia Scotchie's Clay and Glaze Compendium",
      "createdBy": "Glazy Admin",
      "source": "glazy.org",
      "url": "https://glazy.org/recipes/43367"
    },
    {
      "id": 26390,
      "code": "GLAZY-26390",
      "name": "Black Tenmoku / 3134 frit",
      "cone": "4 - 7",
      "surface": "Glossy",
      "transparency": "Opaque",
      "atmosphere": "Reduction, Oxidation",
      "subtype": "Glaze - Iron - Tenmoku",
      "ingredients": [
        {
          "material": "Cornwall Stone",
          "amount": 75.0
        },
        {
          "material": "Kaolin",
          "amount": 10.0
        },
        {
          "material": "Whiting",
          "amount": 10.0
        },
        {
          "material": "Ferro Frit 3134",
          "amount": 5.0
        }
      ],
      "additionals": [
        {
          "material": "Red Iron Oxide",
          "amount": 9.0
        }
      ],
      "description": "Espa\u00f1ol: Us\u00e9 la siguiente sustituci\u00f3n para Cornwall Stone: 8 partes feldespato K 2 partes silice 1 parte caolin Muestra aplicada en capa fina sobre gres tostado. Reducci\u00f3n a cono 5, quiz\u00e1 4. Opaco, satinado-mate, con algo de brillo met\u00e1lico. Color rojizo bord\u00f3 con poca carga y negro en donde la capa de esmalte es m\u00e1s gruesa. A cono 6/7 ox y con buena carga: negro, brillante. Atenci\u00f3n durante la aplicaci\u00f3n: evitar las burbujas en el esmalte, ya que se trasladan muy facilmente a la pieza. Ver las fotos, brindan m\u00e1s informaci\u00f3n. Descripci\u00f3n de receta original que usa Gerstley Borate: https://glazy.org/recipes/1031 English I used this substitute for Cornwall Stone: Ceramics art daily (Studio Handbook) 8 parts Potash Feldspar 2 parts silica 1 part kaolin Applied thin over buff stoneware. Cone 5 reduction, maybe 4. Opaque, satin-matte, with some metallic bright. Plum and black where the glaze is thicker. Thick, ox, cone 6/7: solid black, glossy, metallic look. See pictures for more information. Original recipe using Gerstley Borate: https://glazy.org/recipes/1031",
      "createdBy": "Clara Giorello",
      "source": "glazy.org",
      "url": "https://glazy.org/recipes/26390"
    },
    {
      "id": 61443,
      "code": "GLAZY-61443",
      "name": "Black Widow",
      "cone": "07 - 05",
      "surface": "",
      "transparency": "",
      "atmosphere": "Raku",
      "subtype": "Glaze - Raku",
      "ingredients": [
        {
          "material": "Gerstley Borate",
          "amount": 44.0
        },
        {
          "material": "Black Copper Oxide",
          "amount": 36.0
        },
        {
          "material": "Nepheline Syenite",
          "amount": 15.0
        },
        {
          "material": "Silica",
          "amount": 5.0
        }
      ],
      "description": "milky greens and yellows, bright orange flashes, and lots of sexy glossy black. best at 05/06 but does okay in a wide range. doesn't need much reducing to get you. my recipe",
      "createdBy": "Ginger",
      "source": "glazy.org",
      "url": "https://glazy.org/recipes/61443"
    },
    {
      "id": 1032,
      "code": "GLAZY-1032",
      "name": "Black With Gold",
      "cone": "6",
      "surface": "Satin-matte",
      "transparency": "",
      "atmosphere": "Oxidation",
      "subtype": "Glaze - Black",
      "ingredients": [
        {
          "material": "Redart",
          "amount": 86.0
        },
        {
          "material": "Kentucky ball clay",
          "amount": 7.0
        },
        {
          "material": "Silica",
          "amount": 7.0
        }
      ],
      "additionals": [
        {
          "material": "Manganese Dioxide",
          "amount": 64.0
        },
        {
          "material": "Copper Carbonate",
          "amount": 8.8
        },
        {
          "material": "Cobalt Carbonate",
          "amount": 7.0
        }
      ],
      "description": "Glaze Type: Metallic Dull satin black with a bronz cast. Tested on Dillo White clay at a full ^6. submitted by: Lori Wilkinson NOT for foodware.",
      "createdBy": "Glazy Admin",
      "source": "glazy.org",
      "url": "https://glazy.org/recipes/1032"
    },
    {
      "id": 2484,
      "code": "GLAZY-2484",
      "name": "Black With Gold",
      "cone": "6",
      "surface": "Matte",
      "transparency": "",
      "atmosphere": "",
      "subtype": "Glaze - Black",
      "ingredients": [
        {
          "material": "Redart",
          "amount": 47.8
        },
        {
          "material": "Manganese Dioxide",
          "amount": 35.6
        },
        {
          "material": "Copper Carbonate",
          "amount": 4.9
        },
        {
          "material": "Cobalt Carbonate",
          "amount": 3.9
        },
        {
          "material": "Kentucky ball clay",
          "amount": 3.9
        },
        {
          "material": "Silica",
          "amount": 3.9
        }
      ],
      "description": "Notes: Lori Wilkinson: dull satin black with a bronze cast",
      "createdBy": "Glazy Admin",
      "source": "glazy.org",
      "url": "https://glazy.org/recipes/2484"
    },
    {
      "id": 3919,
      "code": "GLAZY-3919",
      "name": "Blackbird Black Reformulated",
      "cone": "6",
      "surface": "Glossy",
      "transparency": "Opaque",
      "atmosphere": "",
      "subtype": "Glaze - Black - Glossy",
      "ingredients": [
        {
          "material": "Nepheline Syenite",
          "amount": 29.0
        },
        {
          "material": "Alberta Slip",
          "amount": 27.0
        },
        {
          "material": "Redart",
          "amount": 15.25
        },
        {
          "material": "Silica",
          "amount": 6.9
        },
        {
          "material": "Iron oxide",
          "amount": 6.35
        },
        {
          "material": "Kentucky OM #4 Ball Clay",
          "amount": 4.86
        },
        {
          "material": "Manganese Dioxide",
          "amount": 1.5
        }
      ],
      "description": "Uses Ron Roy's substitute for Barnard Slip. Photo is from Jeff Bettle and BB with Waterfall Brown on top 2/3 topped by Fat Cream",
      "createdBy": "Ceramic Recipes",
      "source": "glazy.org",
      "url": "https://glazy.org/recipes/3919"
    },
    {
      "id": 122,
      "code": "GLAZY-122",
      "name": "Blacksmith",
      "cone": "10",
      "surface": "Satin-matte",
      "transparency": "Opaque",
      "atmosphere": "Reduction",
      "subtype": "Glaze - Black",
      "ingredients": [
        {
          "material": "Custer Feldspar",
          "amount": 51.4
        },
        {
          "material": "EP Kaolin",
          "amount": 28.6
        },
        {
          "material": "Dolomite",
          "amount": 17.1
        },
        {
          "material": "Whiting",
          "amount": 2.9
        }
      ],
      "additionals": [
        {
          "material": "Red Iron Oxide",
          "amount": 4.0
        },
        {
          "material": "Cobalt Carbonate",
          "amount": 3.0
        },
        {
          "material": "Bentonite",
          "amount": 2.0
        },
        {
          "material": "Manganese Dioxide",
          "amount": 2.0
        },
        {
          "material": "Chrome Oxide",
          "amount": 1.0
        }
      ],
      "description": "Glaze Type: Dolomite From Erin Hayes via ClayArt. Formulated by Tony Holmes. The glaze is a lovely pitch-black satin. One of those textures you want to pick up and fondle. Apply a little on the heavy side.",
      "createdBy": "Glazy Admin",
      "source": "glazy.org",
      "url": "https://glazy.org/recipes/122"
    },
    {
      "id": 7034,
      "code": "GLAZY-7034",
      "name": "Blair Green Ash",
      "cone": "5 - 7",
      "surface": "Matte",
      "transparency": "Opaque",
      "atmosphere": "Oxidation",
      "subtype": "Glaze - Ash",
      "ingredients": [
        {
          "material": "Mixed wood ash",
          "amount": 20.0
        },
        {
          "material": "Ball Clay",
          "amount": 20.0
        },
        {
          "material": "Silica",
          "amount": 20.0
        },
        {
          "material": "Soda Feldspar",
          "amount": 20.0
        },
        {
          "material": "Whiting",
          "amount": 20.0
        }
      ],
      "additionals": [
        {
          "material": "Black Copper Oxide",
          "amount": 4.0
        },
        {
          "material": "Copper Carbonate",
          "amount": 2.0
        }
      ],
      "description": "",
      "createdBy": "Clara Giorello",
      "source": "glazy.org",
      "url": "https://glazy.org/recipes/7034"
    },
    {
      "id": 37533,
      "code": "GLAZY-37533",
      "name": "Blair's Red Flashing Slip",
      "cone": "5 - 11",
      "surface": "Dry Matte",
      "transparency": "Opaque",
      "atmosphere": "Salt & Soda, Wood",
      "subtype": "Slip & Engobe",
      "ingredients": [
        {
          "material": "Helmer Kaolin",
          "amount": 65.0
        },
        {
          "material": "Grolleg Kaolin",
          "amount": 20.0
        },
        {
          "material": "Neph Sye A270",
          "amount": 15.0
        }
      ],
      "description": "Apply thinly to bisque or greenware. Flashes reddish orange to dusty black/grey in soda. Dry surface, not suitable for interiors of overlapped OVER glazes. From John Britt's Complete Guide to Midrange Glazes.",
      "createdBy": "Kennesaw State University Ceramics",
      "source": "glazy.org",
      "url": "https://glazy.org/recipes/37533"
    },
    {
      "id": 43460,
      "code": "GLAZY-43460",
      "name": "Blakeborough Barium Matte",
      "cone": "9 - 10",
      "surface": "Matte",
      "transparency": "",
      "atmosphere": "",
      "subtype": "Glaze - White, Off-White",
      "ingredients": [
        {
          "material": "Potash Feldspar",
          "amount": 22.0
        },
        {
          "material": "Nepheline Syenite",
          "amount": 16.0
        },
        {
          "material": "Barium Carbonate",
          "amount": 8.0
        },
        {
          "material": "Whiting",
          "amount": 6.0
        },
        {
          "material": "EP Kaolin",
          "amount": 5.0
        },
        {
          "material": "Magnesium carbonate",
          "amount": 4.0
        },
        {
          "material": "Silica",
          "amount": 2.0
        }
      ],
      "description": "From Virginia Scotchie's Clay and Glaze Compendium",
      "createdBy": "Glazy Admin",
      "source": "glazy.org",
      "url": "https://glazy.org/recipes/43460"
    },
    {
      "id": 43457,
      "code": "GLAZY-43457",
      "name": "Blakeborough Dolomite",
      "cone": "9 - 10",
      "surface": "",
      "transparency": "",
      "atmosphere": "",
      "subtype": "Glaze - White, Off-White",
      "ingredients": [
        {
          "material": "Potash Feldspar",
          "amount": 50.0
        },
        {
          "material": "EP Kaolin",
          "amount": 25.0
        },
        {
          "material": "Dolomite",
          "amount": 22.5
        },
        {
          "material": "Whiting",
          "amount": 2.5
        }
      ],
      "description": "From Virginia Scotchie's Clay and Glaze Compendium",
      "createdBy": "Glazy Admin",
      "source": "glazy.org",
      "url": "https://glazy.org/recipes/43457"
    },
    {
      "id": 43455,
      "code": "GLAZY-43455",
      "name": "Blakeborough Koryo",
      "cone": "9 - 10",
      "surface": "",
      "transparency": "",
      "atmosphere": "",
      "subtype": "Glaze - Iron - Celadon",
      "ingredients": [
        {
          "material": "Potash Feldspar",
          "amount": 52.94
        },
        {
          "material": "Whiting",
          "amount": 20.8
        },
        {
          "material": "Silica",
          "amount": 19.33
        },
        {
          "material": "Talc",
          "amount": 3.22
        },
        {
          "material": "Bone Ash",
          "amount": 2.26
        },
        {
          "material": "Yellow Ochre",
          "amount": 1.63
        }
      ],
      "description": "From Virginia Scotchie's Clay and Glaze Compendium",
      "createdBy": "Glazy Admin",
      "source": "glazy.org",
      "url": "https://glazy.org/recipes/43455"
    },
    {
      "id": 43432,
      "code": "GLAZY-43432",
      "name": "Blakeborough Kudo Matte",
      "cone": "9 - 10",
      "surface": "Matte",
      "transparency": "",
      "atmosphere": "",
      "subtype": "Glaze - White, Off-White",
      "ingredients": [
        {
          "material": "Potash Feldspar",
          "amount": 40.06
        },
        {
          "material": "Silica",
          "amount": 17.98
        },
        {
          "material": "Magnesium carbonate",
