Repository: MrSeldon/argilev2

File: data/glazes/glazy.json (part 40 of 315)
{
          "amount": 15.76
        },
        {
          "material": "EP Kaolin",
          "amount": 14.5
        },
        {
          "material": "Whiting",
          "amount": 11.68
        }
      ],
      "description": "From Virginia Scotchie's Clay and Glaze Compendium",
      "createdBy": "Glazy Admin",
      "source": "glazy.org",
      "url": "https://glazy.org/recipes/43432"
    },
    {
      "id": 43451,
      "code": "GLAZY-43451",
      "name": "Blakeborough Pearl White",
      "cone": "9 - 10",
      "surface": "",
      "transparency": "",
      "atmosphere": "",
      "subtype": "Glaze - White, Off-White",
      "ingredients": [
        {
          "material": "Potash Feldspar",
          "amount": 26.2
        },
        {
          "material": "Talc",
          "amount": 23.4
        },
        {
          "material": "Silica",
          "amount": 22.4
        },
        {
          "material": "EP Kaolin",
          "amount": 22.2
        },
        {
          "material": "Whiting",
          "amount": 13.3
        }
      ],
      "description": "From Virginia Scotchie's Clay and Glaze Compendium",
      "createdBy": "Glazy Admin",
      "source": "glazy.org",
      "url": "https://glazy.org/recipes/43451"
    },
    {
      "id": 43458,
      "code": "GLAZY-43458",
      "name": "Blakeborough Talc White",
      "cone": "9 - 10",
      "surface": "",
      "transparency": "",
      "atmosphere": "",
      "subtype": "Glaze - White, Off-White",
      "ingredients": [
        {
          "material": "Silica",
          "amount": 29.7
        },
        {
          "material": "Potash Feldspar",
          "amount": 27.5
        },
        {
          "material": "Talc",
          "amount": 16.68
        },
        {
          "material": "EP Kaolin",
          "amount": 13.74
        },
        {
          "material": "Whiting",
          "amount": 12.37
        }
      ],
      "description": "From Virginia Scotchie's Clay and Glaze Compendium",
      "createdBy": "Glazy Admin",
      "source": "glazy.org",
      "url": "https://glazy.org/recipes/43458"
    },
    {
      "id": 43448,
      "code": "GLAZY-43448",
      "name": "Blakeborough White Matte",
      "cone": "9 - 10",
      "surface": "Matte",
      "transparency": "",
      "atmosphere": "",
      "subtype": "Glaze - White, Off-White",
      "ingredients": [
        {
          "material": "Potash Feldspar",
          "amount": 43.0
        },
        {
          "material": "EP Kaolin",
          "amount": 22.8
        },
        {
          "material": "Whiting",
          "amount": 18.3
        },
        {
          "material": "Silica",
          "amount": 11.2
        },
        {
          "material": "Zinc Oxide",
          "amount": 4.7
        }
      ],
      "additionals": [
        {
          "material": "Rutile",
          "amount": 3.0
        },
        {
          "material": "Tin Oxide",
          "amount": 2.0
        }
      ],
      "description": "From Virginia Scotchie's Clay and Glaze Compendium",
      "createdBy": "Glazy Admin",
      "source": "glazy.org",
      "url": "https://glazy.org/recipes/43448"
    },
    {
      "id": 123,
      "code": "GLAZY-123",
      "name": "Blanc cendr\u00e9",
      "cone": "8 - 10",
      "surface": "Glossy",
      "transparency": "Opaque",
      "atmosphere": "Reduction",
      "subtype": "Glaze - Ash",
      "ingredients": [
        {
          "material": "Hardwood ash",
          "amount": 30.0
        },
        {
          "material": "Custer Feldspar",
          "amount": 30.0
        },
        {
          "material": "Silica",
          "amount": 30.0
        },
        {
          "material": "Ball Clay",
          "amount": 10.0
        }
      ],
      "additionals": [
        {
          "material": "Ultrox",
          "amount": 15.0
        }
      ],
      "description": "Glaze Type: Ash Beautiful cream white. It is not pure white due to the impurities contained in the wood ash even if the amount of Ultrox is very high. The harwood ash was washed 5 times and 60 mesh-sieved. The glaze base is the same as Bass Bleu. . How long have you been using this glaze? One year Where is it used? Studio Where did this recipe come from? My own experimentation What do you like most about this glaze? The color that is original. Is this glaze reliable? Yes Does this glaze tend to craze/crawl/pinhole/etc.? No surface flaws How does the glaze behave on different clay bodies? Well What consistency should the glaze be for pouring/dipping? Medium How thickly should the glaze be applied to the pot? Medium How does this glaze interact with other glazes? Not tested What is your kiln type and size? Downdraft. propane, atmospheric and 60 cubic feet How do you typically fire? Oxidation until clay reduction at c/08,then light reduction increasing with time until the final total reduction followed by a period of reoxidation Do you experience problems with the raw glaze? No What is your water pH? 7.2 GlazeBase recipe Submitted by: Edouard Bastarache Ice Cream Flavor: Plain vanilla -------------------------------------------------------------------- ----",
      "createdBy": "Glazy Admin",
      "source": "glazy.org",
      "url": "https://glazy.org/recipes/123"
    },
    {
      "id": 8670,
      "code": "GLAZY-8670",
      "name": "Blanc de Lune / Moon\u2019s White",
      "cone": "9",
      "surface": "Glossy",
      "transparency": "Opaque",
      "atmosphere": "Oxidation",
      "subtype": "Glaze - White, Off-White",
      "ingredients": [
        {
          "material": "Nepheline Syenite",
          "amount": 42.0
        },
        {
          "material": "Minspar 200",
          "amount": 25.0
        },
        {
          "material": "EP Kaolin",
          "amount": 12.0
        },
        {
          "material": "Whiting",
          "amount": 12.0
        },
        {
          "material": "Silica",
          "amount": 9.0
        }
      ],
      "additionals": [
        {
          "material": "Lithium Carbonate",
          "amount": 10.0
        },
        {
          "material": "Tin Oxide",
          "amount": 8.0
        },
        {
          "material": "Zircopax",
          "amount": 5.0
        }
      ],
      "description": "Blanc opaque, brillant / opaque white glossy",
      "createdBy": "Sophie Manessiez Guinet",
      "source": "glazy.org",
      "url": "https://glazy.org/recipes/8670"
    },
    {
      "id": 9051,
      "code": "GLAZY-9051",
      "name": "Blanc de Lune / Moon\u2019s White (variation)",
      "cone": "10",
      "surface": "Glossy",
      "transparency": "Opaque",
      "atmosphere": "Oxidation",
      "subtype": "Glaze - White, Off-White",
      "ingredients": [
        {
          "material": "Nepheline Syenite",
          "amount": 42.0
        },
        {
          "material": "Minspar 200",
          "amount": 25.0
        },
        {
          "material": "EP Kaolin",
          "amount": 12.0
        },
        {
          "material": "Whiting",
          "amount": 12.0
        },
        {
          "material": "Silica",
          "amount": 9.0
        }
      ],
      "additionals": [
        {
          "material": "Lithium Carbonate",
          "amount": 10.0
        },
        {
          "material": "Tin Oxide",
          "amount": 8.0
        },
        {
          "material": "Zircopax",
          "amount": 5.0
        }
      ],
      "description": "Blanc opaque, brillant / opaque white glossy Cuisson cone 10 maintien 15min perd un peu de la brillance et de l\u2019opacit\u00e9",
      "createdBy": "Sophie Manessiez Guinet",
      "source": "glazy.org",
      "url": "https://glazy.org/recipes/9051"
    },
    {
      "id": 124,
      "code": "GLAZY-124",
      "name": "Blanc de Michel",
      "cone": "8 - 10",
      "surface": "Satin",
      "transparency": "Opaque",
      "atmosphere": "Reduction",
      "subtype": "Glaze - White, Off-White",
      "ingredients": [
        {
          "material": "Custer Feldspar",
          "amount": 36.0
        },
        {
          "material": "Whiting",
          "amount": 25.0
        },
        {
          "material": "EP Kaolin",
          "amount": 20.0
        },
        {
          "material": "Spodumene",
          "amount": 14.0
        },
        {
          "material": "Colemanite",
          "amount": 5.0
        }
      ],
      "additionals": [
        {
          "material": "Zircopax",
          "amount": 5.0
        }
      ],
      "description": "Glaze Type: Stoneware Reliable satin white How long have you been using this glaze? 20 years Where is it used? Studio Where did this recipe come from? Michel Lemire M.F.A.,Trois-Rivi\u00e8res, Quebec. What do you like most about this glaze? Its reliability, color and satin surface Is this glaze reliable? Yes Does this glaze tend to craze/crawl/pinhole/etc.? It has no surface defects How do different firing temperatures/atmospheres affect the glaze? Not tested How does the glaze behave on different clay bodies? Well What consistency should the glaze be for pouring/dipping? Medium How thickly should the glaze be applied to the pot? Medium How does this glaze interact with other glazes? Well What is your kiln type and size? Downdraft, propane atmospheric and 60 cubic feet How do you typically fire? Oxidation until clay reduction at cone 08, then light reduction increasing with time until the final total reduction followed by a period of reoxidation Do you experience problems with the raw glaze? No What is your water pH? 7.2 GlazeBase recipe Submitted by: Edouard Bastarache Ice Cream Flavor: Always vanilla -------------------------------------------------------------------- ----",
      "createdBy": "Glazy Admin",
      "source": "glazy.org",
      "url": "https://glazy.org/recipes/124"
    },
    {
      "id": 125,
      "code": "GLAZY-125",
      "name": "Blanc Julien Glac\u00e9",
      "cone": "8 - 10",
      "surface": "Glossy",
      "transparency": "Opaque",
      "atmosphere": "Reduction",
      "subtype": "Glaze - White, Off-White",
      "ingredients": [
        {
          "material": "Custer Feldspar",
          "amount": 62.5
        },
        {
          "material": "Whiting",
          "amount": 17.04
        },
        {
          "material": "Spodumene",
          "amount": 9.09
        },
        {
          "material": "Ball Clay",
          "amount": 5.68
        },
        {
          "material": "Zinc Oxide",
          "amount": 5.68
        }
      ],
      "additionals": [
        {
          "material": "Zircopax",
          "amount": 12.0
        }
      ],
      "description": "Glaze Type: Stoneware Beautiful white gloss How long have you been using this glaze? 28 years Where is it used? Studio Where did this recipe come from? Julien Cloutier, my first teacher of ceramics, Quebec City What do you like most about this glaze? Reliable white gloss that accepts glaze trailing with contrasting colored glazes very well. Is this glaze reliable? Yes Does this glaze tend to craze/crawl/pinhole/etc.? It has no surface defects How do different firing temperatures/atmospheres affect the glaze? Not tested How does the glaze behave on different clay bodies? Well What consistency should the glaze be for pouring/dipping? Medium How thickly should the glaze be applied to the pot? Medium What is your kiln type and size? Downdraft, propane, 60 cubic feet How do you typically fire? Oxidation until clay reduction at cone/08, then light reduction increasing with time until the total final reduction, followed by a period of reoxidation Do you experience problems with the raw glaze? No What is your water pH? 7.2 GlazeBase recipe Submitted by: Edouard Bastarache Ice Cream Flavor: Still vanilla -------------------------------------------------------------------- ----",
      "createdBy": "Glazy Admin",
      "source": "glazy.org",
      "url": "https://glazy.org/recipes/125"
    },
    {
      "id": 108950,
      "code": "GLAZY-108950",
      "name": "Blanc Stannif\u00e8re",
      "cone": "9 - 10",
      "surface": "Satin-matte",
      "transparency": "Opaque",
      "atmosphere": "Oxidation",
      "subtype": "Glaze - White, Off-White",
      "ingredients": [
        {
          "material": "Feldspath potassique FP325 (Ceradel)",
          "amount": 54.55
        },
        {
          "material": "Quartz (Peter Lavem)",
          "amount": 9.09
        },
        {
          "material": "Carbonate de Calcium (Peter Lavem)",
          "amount": 9.09
        },
        {
          "material": "Kaolin Polwhite KL (Peter Lavem)",
          "amount": 9.09
        },
        {
          "material": "Talc (Peter Lavem)",
          "amount": 9.09
        },
        {
          "material": "Oxyde d'\u00e9tain (Peter Lavem)",
          "amount": 9.09
        }
      ],
      "description": "",
      "createdBy": "Johan",
      "source": "glazy.org",
      "url": "https://glazy.org/recipes/108950"
    },
    {
      "id": 107874,
      "code": "GLAZY-107874",
      "name": "Blanc \u00e0 effet sur GSA",
      "cone": "8 - 9",
      "surface": "Glossy",
      "transparency": "Opaque",
      "atmosphere": "Oxidation",
      "subtype": "Glaze",
      "ingredients": [
        {
          "material": "Potash Feldspar",
          "amount": 600.0
        },
        {
          "material": "Kaolin",
          "amount": 100.0
        },
        {
          "material": "Silica",
          "amount": 100.0
        },
        {
          "material": "Talc",
          "amount": 100.0
        },
        {
          "material": "Tin Oxide",
          "amount": 100.0
        },
        {
          "material": "Whiting",
          "amount": 100.0
        }
      ],
      "description": "",
      "createdBy": "Regine Duault",
      "source": "glazy.org",
      "url": "https://glazy.org/recipes/107874"
    },
    {
      "id": 171923,
      "code": "GLAZY-171923",
      "name": "Blancalto A082",
      "cone": "4 - 5 1/2",
      "surface": "Satin",
      "transparency": "Opaque",
      "atmosphere": "Oxidation",
      "subtype": "Glaze",
      "ingredients": [
        {
          "material": "Basalto Tob\u00edas Ober\u00e1 - Misiones Arg.",
          "amount": 80.0
        },
        {
          "material": "Silica",
          "amount": 10.0
        },
        {
          "material": "Tinkar Z",
          "amount": 10.0
        }
      ],
      "additionals": [
        {
          "material": "Bentonite",
          "amount": 1.5
        }
      ],
      "description": "La adici\u00f3n arcilla ayuda en la aplicaci\u00f3n. Perdida relativa de brillo respecto de la receta con 96% de basalto. Aspecto sedoso.",
      "createdBy": "Mart\u00edn Rolando",
      "source": "glazy.org",
      "url": "https://glazy.org/recipes/171923"
    },
    {
      "id": 367330,
      "code": "GLAZY-367330",
      "name": "BLANCO 10 EC 285 A",
      "cone": "6 - 7",
      "surface": "",
      "transparency": "",
      "atmosphere": "",
      "subtype": "Glaze",
      "ingredients": [
        {
          "material": "Feldespato Sip",
          "amount": 60.0
        },
        {
          "material": "Dolomita Blanca 325",
          "amount": 20.0
        },
        {
          "material": "Caolin PZ",
          "amount": 10.0
        },
        {
          "material": "Cuarzo Cer\u00e1mico 200",
          "amount": 10.0
        },
        {
          "material": "Tin Oxide",
          "amount": 3.0
        }
      ],
      "description": "",
      "createdBy": "Ignacio Guzman",
      "source": "glazy.org",
      "url": "https://glazy.org/recipes/367330"
    },
    {
      "id": 367331,
      "code": "GLAZY-367331",
      "name": "BLANCO 11 EC 286",
      "cone": "6 - 7",
      "surface": "",
      "transparency": "",
      "atmosphere": "Neutral",
      "subtype": "Glaze",
      "ingredients": [
        {
          "material": "Feldespato Sip",
          "amount": 35.0
        },
        {
          "material": "Cuarzo Cer\u00e1mico 200",
          "amount": 30.0
        },
        {
          "material": "Dolomita Blanca 325",
          "amount": 20.0
        },
        {
          "material": "Tiza Cisne COMACSA",
          "amount": 10.0
        },
        {
          "material": "Caolin PZ",
          "amount": 5.0
        }
      ],
      "description": "",
      "createdBy": "Ignacio Guzman",
      "source": "glazy.org",
      "url": "https://glazy.org/recipes/367331"
    },
    {
      "id": 367332,
      "code": "GLAZY-367332",
      "name": "BLANCO 12 EC 286 A",
      "cone": "6 - 7",
      "surface": "",
      "transparency": "",
      "atmosphere": "Neutral",
      "subtype": "Glaze",
      "ingredients": [
        {
          "material": "Feldespato Sip",
          "amount": 35.0
        },
        {
          "material": "Cuarzo Cer\u00e1mico 200",
          "amount": 30.0
        },
        {
          "material": "Dolomita Blanca 325",
          "amount": 20.0
        },
        {
          "material": "Tiza Cisne COMACSA",
          "amount": 10.0
        },
        {
          "material": "Caolin PZ",
          "amount": 5.0
        },
        {
          "material": "Tin Oxide",
          "amount": 3.0
        }
      ],
      "description": "",
      "createdBy": "Ignacio Guzman",
      "source": "glazy.org",
      "url": "https://glazy.org/recipes/367332"
    },
    {
      "id": 367333,
      "code": "GLAZY-367333",
      "name": "BLANCO 13 EC 320",
      "cone": "6 - 7",
      "surface": "",
      "transparency": "",
      "atmosphere": "Neutral",
      "subtype": "Glaze",
      "ingredients": [
        {
          "material": "Feldespato Sip",
          "amount": 54.0
        },
        {
          "material": "Caolin PZ",
          "amount": 25.0
        },
        {
          "material": "Dolomita Blanca 325",
          "amount": 18.0
        },
        {
          "material": "Tiza Cisne COMACSA",
          "amount": 3.0
        }
      ],
      "description": "",
      "createdBy": "Ignacio Guzman",
      "source": "glazy.org",
      "url": "https://glazy.org/recipes/367333"
    },
    {
      "id": 367335,
      "code": "GLAZY-367335",
      "name": "BLANCO 14 EC 320 A",
      "cone": "6 - 7",
      "surface": "",
      "transparency": "",
      "atmosphere": "Neutral",
      "subtype": "Glaze",
      "ingredients": [
        {
          "material": "Feldespato Sip",
          "amount": 54.0
        },
        {
          "material": "Caolin PZ",
          "amount": 25.0
        },
        {
          "material": "Dolomita Blanca 325",
          "amount": 18.0
        },
        {
          "material": "Tin Oxide",
          "amount": 3.0
        },
        {
          "material": "Tiza Cisne COMACSA",
          "amount": 3.0
        }
      ],
      "description": "",
      "createdBy": "Ignacio Guzman",
      "source": "glazy.org",
      "url": "https://glazy.org/recipes/367335"
    },
    {
      "id": 367336,
      "code": "GLAZY-367336",
      "name": "BLANCO 15 EC 321",
      "cone": "6 - 7",
      "surface": "",
      "transparency": "",
      "atmosphere": "Neutral",
      "subtype": "Glaze",
      "ingredients": [
        {
          "material": "Caolin PZ",
          "amount": 30.0
        },
        {
          "material": "Dolomita Blanca 325",
          "amount": 30.0
        },
        {
          "material": "Feldespato Sip",
          "amount": 30.0
        },
        {
          "material": "Cuarzo Cer\u00e1mico 200",
          "amount": 5.0
        },
        {
          "material": "Tiza Cisne COMACSA",
          "amount": 5.0
        }
      ],
      "description": "",
      "createdBy": "Ignacio Guzman",
      "source": "glazy.org",
      "url": "https://glazy.org/recipes/367336"
    },
    {
      "id": 367313,
      "code": "GLAZY-367313",
      "name": "BLANCO 7 EC 284",
      "cone": "6 - 7",
      "surface": "",
      "transparency": "",
      "atmosphere": "Neutral",
      "subtype": "Glaze",
      "ingredients": [
        {
          "material": "Feldespato Sip",
          "amount": 60.0
        },
        {
          "material": "Caolin PZ",
          "amount": 20.0
        },
        {
          "material": "Cuarzo Cer\u00e1mico 200",
          "amount": 10.0
        },
        {
          "material": "Dolomita Blanca 325",
          "amount": 10.0
        }
      ],
      "description": "",
      "createdBy": "Ignacio Guzman",
      "source": "glazy.org",
      "url": "https://glazy.org/recipes/367313"
    },
    {
      "id": 367317,
      "code": "GLAZY-367317",
      "name": "BLANCO 8 EC 284A",
      "cone": "6 - 7",
      "surface": "",
      "transparency": "",
      "atmosphere": "Neutral",
      "subtype": "Glaze",
      "ingredients": [
        {
          "material": "Feldespato Sip",
          "amount": 60.0
        },
        {
          "material": "Caolin PZ",
          "amount": 20.0
        },
        {
          "material": "Cuarzo Cer\u00e1mico 200",
          "amount": 10.0
        },
        {
          "material": "Dolomita Blanca 325",
          "amount": 10.0
        },
        {
          "material": "Tin Oxide",
          "amount": 3.0
        }
      ],
      "description": "",
      "createdBy": "Ignacio Guzman",
      "source": "glazy.org",
      "url": "https://glazy.org/recipes/367317"
    },
    {
      "id": 367328,
      "code": "GLAZY-367328",
      "name": "BLANCO 9 EC 285",
      "cone": "6 - 7",
      "surface": "",
      "transparency": "",
      "atmosphere": "Neutral",
      "subtype": "Glaze",
      "ingredients": [
        {
          "material": "Feldespato Sip",
          "amount": 60.0
        },
        {
          "material": "Dolomita Blanca 325",
          "amount": 20.0
        },
        {
          "material": "Caolin PZ",
          "amount": 10.0
        },
        {
          "material": "Cuarzo Cer\u00e1mico 200",
          "amount": 10.0
        }
      ],
      "description": "",
      "createdBy": "Ignacio Guzman",
      "source": "glazy.org",
      "url": "https://glazy.org/recipes/367328"
    },
    {
      "id": 21327,
      "code": "GLAZY-21327",
      "name": "Blanco Leche Matte",
      "cone": "5",
      "surface": "Dry Matte",
      "transparency": "Opaque",
      "atmosphere": "Oxidation",
      "subtype": "Glaze - Matte",
      "ingredients": [
        {
          "material": "Potash Feldspar",
          "amount": 50.0
        },
        {
          "material": "Dolomite",
          "amount": 20.0
        },
        {
          "material": "EP Kaolin",
          "amount": 20.0
        },
        {
          "material": "Soda Ash",
          "amount": 10.0
        }
      ],
      "additionals": [
        {
          "material": "Rutile",
          "amount": 5.0
        },
        {
          "material": "Black Nickel Oxide",
          "amount": 1.0
        }
      ],
      "description": "Here is another result for P8 Ruti https://glazy.org/recipes/6928 Didn\u00b4t passed the lemon test",
      "createdBy": "Sergio Barba",
      "source": "glazy.org",
      "url": "https://glazy.org/recipes/21327"
    },
    {
      "id": 314619,
      "code": "GLAZY-314619",
      "name": "Blanco M-14",
      "cone": "05 - 04",
      "surface": "Semi-glossy",
      "transparency": "Semi-opaque",
      "atmosphere": "Oxidation, Neutral",
      "subtype": "Glaze - White, Off-White",
      "ingredients": [
        {
          "material": "Borax",
          "amount": 31.7
        },
        {
          "material": "Silica",
          "amount": 26.0
        },
        {
          "material": "Tinkar Z",
          "amount": 21.0
        },
        {
          "material": "Whiting",
          "amount": 15.3
        },
        {
          "material": "Caol\u00edn Patag\u00f3nico",
          "amount": 4.0
        },
        {
          "material": "Zinc Oxide",
          "amount": 2.0
        }
      ],
      "additionals": [
        {
          "material": "Titanium Dioxide",
          "amount": 3.0
        }
      ],
      "description": "\u0425\u043e\u0440\u043e\u0448\u0430\u044f \u0431\u0430\u0437\u0430 \u0434\u043b\u044f \u043f\u043e\u043b\u0443\u0433\u043b\u0443\u0445\u0438\u0445 \u043d\u0438\u0437\u043a\u0438\u0445 \u0433\u043b\u0430\u0437\u0443\u0440\u0435\u0439, \u0431\u0435\u0437 \u0434\u043e\u0431\u0430\u0432\u043b\u0435\u043d\u0438\u044f SnO2 \u0438 ZrO2 \u0411\u0443\u0440\u0443 \u0434\u043e\u0431\u0430\u0432\u043b\u044f\u0442\u044c \u043f\u043e\u0441\u043b\u0435\u0434\u043d\u0435\u0439. \u0417\u0430\u043c\u0435\u0448\u0438\u0432\u0430\u0442\u044c \u0432 \u0445\u043e\u043b\u043e\u0434\u043d\u043e\u0439 \u0432\u043e\u0434\u0435 \u0438 \u043d\u0435\u043f\u043e\u0441\u0440\u0435\u0434\u0441\u0442\u0432\u0435\u043d\u043d\u043e \u043f\u0435\u0440\u0435\u0434 \u043d\u0430\u043d\u0435\u0441\u0435\u043d\u0438\u0435\u043c.",
      "createdBy": "Dante Alberro",
      "source": "glazy.org",
      "url": "https://glazy.org/recipes/314619"
    },
    {
      "id": 44709,
      "code": "GLAZY-44709",
      "name": "Blanco mate craquelado",
      "cone": "4 - 5",
      "surface": "Matte",
      "transparency": "Opaque",
      "atmosphere": "Oxidation",
      "subtype": "Glaze - Specialty - Crackle",
      "ingredients": [
        {
          "material": "Nepheline Syenite",
          "amount": 30.0
        },
        {
          "material": "Frita CC 202",
          "amount": 21.0
        },
        {
          "material": "Silica",
          "amount": 18.0
        },
        {
          "material": "Dolomite",
          "amount": 16.0
        },
        {
          "material": "Tin Oxide",
          "amount": 10.0
        },
        {
          "material": "Whiting",
          "amount": 10.0
        },
        {
          "material": "Tinkar Z",
          "amount": 5.0
        }
      ],
      "description": "Blanco mate craquelado, cubre bien la pasta sobre gres tostado.",
      "createdBy": "Dante Alberro",
      "source": "glazy.org",
      "url": "https://glazy.org/recipes/44709"
    },
    {
      "id": 251718,
      "code": "GLAZY-251718",
      "name": "Blanco mate F804(02)",
      "cone": "4 - 5",
      "surface": "Matte",
      "transparency": "Opaque",
      "atmosphere": "Oxidation",
      "subtype": "Glaze - White, Off-White",
      "ingredients": [
        {
          "material": "Frita Crecer Bs 804",
          "amount": 40.0
        },
        {
          "material": "Silica",
          "amount": 21.4
        },
        {
          "material": "Talc",
          "amount": 17.0
        },
        {
          "material": "Wollastonite",
          "amount": 10.8
        },
        {
          "material": "Caol\u00edn Patag\u00f3nico",
          "amount": 10.8
        }
      ],
      "description": "Blanco mate suave de calcio/magnesio. La wollastonita se puede sustituir por carbonato de calcio y cuarzo, siguiendo la siguiente receta: Frita Bs 804................38,5 % Talco chino.................16,8 % Carb. de calcio\u2026\u2026..... 9,0 % Cuarzo\u2026\u2026\u2026\u2026\u2026\u2026......25,9 % Caol\u00edn patag\u00f3nico\u202610,3 % Na2O 0.22 - Al2O3 0.19 - SiO2 2.88 K2O 0.04 - B2O3 0.17 CaO 0.37 MgO 0.37 Relaci\u00f3n Al/Si: 1/15.16 R2O:RO = 0.26:0.74",
      "createdBy": "Dante Alberro",
      "source": "glazy.org",
      "url": "https://glazy.org/recipes/251718"
    },
    {
      "id": 44410,
      "code": "GLAZY-44410",
      "name": "Blanco piedra",
      "cone": "4 - 5",
      "surface": "Smooth Matte",
      "transparency": "Translucent",
      "atmosphere": "Oxidation",
      "subtype": "Glaze - White, Off-White",
      "ingredients": [
        {
          "material": "Feldspar",
          "amount": 55.7
        },
        {
          "material": "Dolomite",
          "amount": 21.8
        },
        {
          "material": "Tinkar Z",
          "amount": 13.5
        },
        {
          "material": "Zinc Oxide",
          "amount": 6.5
        },
        {
          "material": "Kaolin",
          "amount": 2.5
        }
      ],
      "description": "Blanco mate de dolomita, funciona bien en capa fina sobre diferentes pastas. Matt white dolomite glaze, works well in thin layer on different pastes.",
      "createdBy": "Dante Alberro",
      "source": "glazy.org",
      "url": "https://glazy.org/recipes/44410"
    },
    {
      "id": 7222,
      "code": "GLAZY-7222",
      "name": "Blanco R4",
      "cone": "5",
      "surface": "Semi-glossy",
      "transparency": "Opaque",
      "atmosphere": "Oxidation",
      "subtype": "Glaze - White, Off-White",
      "ingredients": [
        {
          "material": "Kaolin",
          "amount": 30.0
        },
        {
          "material": "Silica",
          "amount": 25.4
        },
        {
          "material": "Whiting",
          "amount": 20.0
        },
        {
          "material": "Crecer Frit 804",
          "amount": 18.6
        },
        {
          "material": "Ferro Frit 3134",
          "amount": 6.0
        }
      ],
      "additionals": [
        {
          "material": "Titanium Dioxide",
          "amount": 5.0
        },
        {
          "material": "Zinc Oxide",
          "amount": 2.0
        },
        {
          "material": "Alumina",
          "amount": 1.5
        }
      ],
      "description": "",
      "createdBy": "Clara Giorello",
      "source": "glazy.org",
      "url": "https://glazy.org/recipes/7222"
    },
    {
      "id": 11419,
      "code": "GLAZY-11419",
      "name": "Blanco r4.2",
      "cone": "4",
      "surface": "Smooth Matte",
      "transparency": "Opaque",
      "atmosphere": "Oxidation",
      "subtype": "Glaze - White, Off-White",
      "ingredients": [
        {
          "material": "Wollastonite",
          "amount": 23.3
        },
        {
          "material": "Kaolin G1",
          "amount": 21.2
        },
        {
          "material": "Kaolin G",
          "amount": 19.7
        },
        {
          "material": "Frit FSB 510 Na2O",
          "amount": 15.7
        },
        {
          "material": "Crammix Ball Clay - GW",
          "amount": 9.1
        },
        {
          "material": "Nepheline Syenite, North Cape",
          "amount": 7.3
        },
        {
          "material": "Talc - CPS",
          "amount": 3.5
        }
      ],
      "additionals": [
        {
          "material": "Zirconium dioxide",
          "amount": 10.0
        },
        {
          "material": "Titanium Dioxide",
          "amount": 5.0
        }
      ],
      "description": "Very smooth surface, but will retain marks from a permanent marker. Doesn't seem prone to running. Works well as a cover glaze over Basic Black, but will produce blisters if too thick. Replace kaolin G1 and Crammix by calcined versions.",
      "createdBy": "Pieter Mostert",
      "source": "glazy.org",
      "url": "https://glazy.org/recipes/11419"
    },
    {
      "id": 126,
      "code": "GLAZY-126",
      "name": "Blatant Blue",
      "cone": "9 - 10",
      "surface": "Glossy",
      "transparency": "",
      "atmosphere": "Reduction",
      "subtype": "Glaze - Blue",
      "ingredients": [
        {
          "material": "Silica",
          "amount": 32.65
        },
        {
          "material": "G-200 Feldspar",
          "amount": 27.55
        },
        {
          "material": "Kentucky OM #4 Ball Clay",
          "amount": 20.41
        },
        {
          "material": "Whiting",
          "amount": 19.39
        }
      ],
      "additionals": [
        {
          "material": "Cobalt Carbonate",
          "amount": 2.04
        }
      ],
      "description": "from Ellen Baker Rich glossy deep blue. no crazing (although it's hard to tell with such a deep blue) Well I finally got around to typing this thing up...^9-10 Blues Thank you one and all for all the donated recipes. I only tested 31 out of almost 100 I received. I'll continue testing and reporting as the winter DRAGS on. All the glazes were tested on #900 Miller clay which is a toasty ^10 stoneware. One side of the test tile was brushed with a thick coating of Cynthia Bringle's wet/dry white slip. Each glaze was dipped in three thicknesses on a heavily textured tile. All tiles were fired to a (hard)^9 (10 tipping)reduction firing. 1 hr. Body reduction at ^08 and 1 hr. glaze reduction at ^9 then a quick reox. before shutdown. Any time potash or Custer spar is called for, I used G-200. All ball clay is OM-4 . Many glazes I substituted 75% of the amount of Barium with Strontium. All kaolin is EPK. Remember... glazes don't travel well. Your results will probably be TOTALLY different. Please test before use. Tracy Wilson Saltbox Pottery 4 Shaw Rd. Woolwich, ME 04579 phone: 207-443-5586 fax: 207-442-8922 email: web: http://www.ime.net/dwilson/",
      "createdBy": "Glazy Admin",
      "source": "glazy.org",
      "url": "https://glazy.org/recipes/126"
    },
    {
      "id": 2786,
      "code": "GLAZY-2786",
      "name": "Blatant Blue",
      "cone": "9 - 10",
      "surface": "Glossy",
      "transparency": "",
      "atmosphere": "Reduction",
      "subtype": "Glaze - Blue",
      "ingredients": [
        {
          "material": "Silica",
          "amount": 32.0
        },
        {
          "material": "G-200 Feldspar",
          "amount": 27.0
        },
        {
          "material": "Kaolin",
          "amount": 20.0
        },
        {
          "material": "Whiting",
          "amount": 19.0
        }
      ],
      "additionals": [
        {
          "material": "Cobalt Carbonate",
          "amount": 2.0
        }
      ],
      "description": "Source/Alternate names: Ellen Baker Source/Alternate names: similar oxides to Behrens Stony Matte, Clarke Simple Blue, Britt Blue Celadon, Reduction New Blue and Santerre Stable Blue Notes: Tracy Wilson: rich glossy deep blue.",
      "createdBy": "Glazy Admin",
      "source": "glazy.org",
      "url": "https://glazy.org/recipes/2786"
    },
    {
      "id": 28950,
      "code": "GLAZY-28950",
      "name": "Blatant Blue",
      "cone": "10",
      "surface": "Glossy",
      "transparency": "",
      "atmosphere": "Reduction",
      "subtype": "Glaze - Blue - Cobalt",
      "ingredients": [
        {
          "material": "Silica",
          "amount": 32.0
        },
        {
          "material": "Custer Feldspar",
          "amount": 27.0
        },
        {
          "material": "Ball Clay",
          "amount": 20.0
        },
        {
          "material": "Whiting",
          "amount": 19.0
        },
        {
          "material": "Cobalt Carbonate",
          "amount": 2.0
        }
      ],
      "description": "Bright, Shiny. Good Base for Celadon From the Paul Lewing Handouts, Cone 10 Reduction Glazes http://www.brackers.com/wp-content/uploads/2015/02/Paul-Lewing-Handouts.pdf",
      "createdBy": "Glazy Admin",
      "source": "glazy.org",
      "url": "https://glazy.org/recipes/28950"
    },
    {
      "id": 127,
      "code": "GLAZY-127",
      "name": "Bleached Albany",
      "cone": "10",
      "surface": "",
      "transparency": "",
      "atmosphere": "Reduction",
      "subtype": "Glaze - Iron - Slip-Based",
      "ingredients": [
        {
          "material": "Alberta Slip",
          "amount": 64.0
        },
        {
          "material": "Whiting",
          "amount": 20.0
        },
        {
          "material": "EP Kaolin",
          "amount": 16.0
        }
      ],
      "description": "Glaze Type: High-fire Froom Sam Chung.",
      "createdBy": "Glazy Admin",
      "source": "glazy.org",
      "url": "https://glazy.org/recipes/127"
    },
    {
      "id": 212492,
      "code": "GLAZY-212492",
      "name": "Bleeding Blue",
      "cone": "9 - 10",
      "surface": "",
      "transparency": "",
      "atmosphere": "Reduction",
      "subtype": "Glaze - Purple",
      "ingredients": [
        {
          "material": "Custer Feldspar",
          "amount": 36.0
        },
        {
          "material": "Silica",
          "amount": 28.0
        },
        {
          "material": "Ferro Frit 3124",
          "amount": 9.0
        },
        {
          "material": "Whiting",
          "amount": 9.0
        },
        {
          "material": "Barium Carbonate",
          "amount": 6.0
        },
        {
          "material": "EP Kaolin",
          "amount": 5.0
        },
        {
          "material": "Talc",
          "amount": 4.0
        },
        {
          "material": "Bentonite",
          "amount": 2.0
        }
      ],
      "additionals": [
        {
          "material": "Rutile",
          "amount": 4.0
        },
        {
          "material": "Tin Oxide",
          "amount": 2.0
        },
        {
          "material": "Copper Carbonate",
          "amount": 1.0
        }
      ],
      "description": "A rutile blue on top of a copper red. When applied thickly, you get a dark, intense blue with spots of red that \"bleed\" through. I've also considered naming this recipe \"I-Can't-Believe-it's-not-Cobalt Blue\". This glaze's color is pretty dependent on the firing pattern, and will probably look different if you try it. As a rule of thumb, decreasing the amount of barium used will turn this glaze into a pale rutile blue with no \"bleeding\" effect, and increasing the barium will turn it into a dark reddish-blue and eventually a dark copper red. Chromatically, there's a lot going on in this glaze. On the surface, there's a floating rutile blue, and underneath you have a copper red that makes this glaze darker and occasionally bleeds through. The tin in this glaze is not an opacifier, and is there to develop the copper red underneath--if you take out the copper but leave the tin, the whole thing turns an opaque white. As mentioned before, tweaking the barium is the easiest way to control the color. HCP's Erie Blue uses Strontium, and while this has the advantage of being safer to work with, Strontium seems to be runnier than Barium and doesn't create as intense blues with my school's firing schedule as Barium. And this variant looks closer to HCP's original pictures than when I tried using the original recipe? Revision of HCP's Erie Blue, using 6g Barium instead of the original's 6.6g Strontium.",
      "createdBy": "Lily Choi",
      "source": "glazy.org",
      "url": "https://glazy.org/recipes/212492"
    },
    {
      "id": 1740,
      "code": "GLAZY-1740",
      "name": "Bleeding Cake from John Britt",
      "cone": "4",
      "surface": "",
      "transparency": "Opaque",
      "atmosphere": "Oxidation",
      "subtype": "Glaze - Specialty",
      "ingredients": [
        {
          "material": "Volcanic Ash",
          "amount": 30.0
        },
        {
          "material": "Borax",
          "amount": 18.0
        },
        {
          "material": "EP Kaolin",
          "amount": 18.0
        },
        {
          "material": "Grolleg Kaolin",
          "amount": 10.0
        }
      ],
      "additionals": [
        {
          "material": "Sand",
          "amount": 15.0
        },
        {
          "material": "Red Iron Oxide",
          "amount": 5.0
        },
        {
          "material": "Yellow Ochre",
          "amount": 5.0
        }
      ],
      "description": "Glaze Type: Lichen Rich brown texture glaze.",
      "createdBy": "Glazy Admin",
      "source": "glazy.org",
      "url": "https://glazy.org/recipes/1740"
    },
    {
      "id": 1741,
      "code": "GLAZY-1741",
      "name": "Bleeding Cake from John Britt recalc",
      "cone": "4",
      "surface": "",
      "transparency": "Opaque",
      "atmosphere": "Oxidation",
      "subtype": "Glaze - Specialty",
      "ingredients": [
        {
          "material": "Potash Feldspar",
          "amount": 53.7
        },
        {
          "material": "Frit 3185",
          "amount": 23.0
        },
        {
