Repository: MrSeldon/argilev2

File: data/glazes/glazy.json (part 41 of 315)
{
          "material": "Kaolin",
          "amount": 12.0
        },
        {
          "material": "Alumina Hydrate",
          "amount": 9.1
        }
      ],
      "additionals": [
        {
          "material": "Red Iron Oxide",
          "amount": 5.0
        },
        {
          "material": "Yellow Ochre",
          "amount": 5.0
        }
      ],
      "description": "Glaze Type: Lichen Rich brown texture glaze.+ sand 15",
      "createdBy": "Glazy Admin",
      "source": "glazy.org",
      "url": "https://glazy.org/recipes/1741"
    },
    {
      "id": 107867,
      "code": "GLAZY-107867",
      "name": "Bleu 156 A",
      "cone": "10",
      "surface": "",
      "transparency": "Opaque",
      "atmosphere": "Oxidation",
      "subtype": "Glaze",
      "ingredients": [
        {
          "material": "Feldspath potassique FP325 (Ceradel)",
          "amount": 60.0
        },
        {
          "material": "Dolomite (Ceradel)",
          "amount": 20.0
        },
        {
          "material": "Quartz (Peter Lavem)",
          "amount": 15.0
        },
        {
          "material": "Kaolin Polwhite KL (Peter Lavem)",
          "amount": 5.0
        },
        {
          "material": "Rutile (C\u00e9radel 2019)",
          "amount": 4.0
        },
        {
          "material": "Cobalt Oxide",
          "amount": 1.0
        }
      ],
      "description": "",
      "createdBy": "Johan",
      "source": "glazy.org",
      "url": "https://glazy.org/recipes/107867"
    },
    {
      "id": 107868,
      "code": "GLAZY-107868",
      "name": "Bleu 156 B",
      "cone": "10",
      "surface": "Semi-glossy",
      "transparency": "Opaque",
      "atmosphere": "Oxidation",
      "subtype": "Glaze",
      "ingredients": [
        {
          "material": "Feldspath potassique FP325 (Ceradel)",
          "amount": 60.0
        },
        {
          "material": "Dolomite (Ceradel)",
          "amount": 20.0
        },
        {
          "material": "Quartz (Peter Lavem)",
          "amount": 17.0
        },
        {
          "material": "Rutile (C\u00e9radel 2019)",
          "amount": 3.0
        },
        {
          "material": "Kaolin Polwhite KL (Peter Lavem)",
          "amount": 3.0
        },
        {
          "material": "Cobalt Oxide",
          "amount": 2.0
        }
      ],
      "description": "",
      "createdBy": "Johan",
      "source": "glazy.org",
      "url": "https://glazy.org/recipes/107868"
    },
    {
      "id": 111786,
      "code": "GLAZY-111786",
      "name": "Bleu 158 A",
      "cone": "8 - 9",
      "surface": "Semi-glossy",
      "transparency": "Semi-opaque",
      "atmosphere": "Oxidation",
      "subtype": "Glaze - Blue - Cobalt",
      "ingredients": [
        {
          "material": "Feldspath potassique FP325 (Ceradel)",
          "amount": 45.0
        },
        {
          "material": "Quartz (Peter Lavem)",
          "amount": 20.0
        },
        {
          "material": "Carbonate de Calcium (Peter Lavem)",
          "amount": 20.0
        },
        {
          "material": "Kaolin Polwhite KL (Peter Lavem)",
          "amount": 10.0
        },
        {
          "material": "Oxyde d'\u00e9tain (Peter Lavem)",
          "amount": 5.0
        },
        {
          "material": "Bioxyde de Mangan\u00e8se (Peter Lavem)",
          "amount": 3.0
        },
        {
          "material": "carbonate de cobalt (peter lavem)",
          "amount": 1.0
        }
      ],
      "description": "",
      "createdBy": "Johan",
      "source": "glazy.org",
      "url": "https://glazy.org/recipes/111786"
    },
    {
      "id": 24686,
      "code": "GLAZY-24686",
      "name": "Bleu de Ginette (Ginette's blue)",
      "cone": "4",
      "surface": "Satin-matte",
      "transparency": "Semi-opaque",
      "atmosphere": "Oxidation",
      "subtype": "Glaze - Blue - Cobalt",
      "ingredients": [
        {
          "material": "Hardwood ash",
          "amount": 35.0
        },
        {
          "material": "Ferro Frit 3134",
          "amount": 25.0
        },
        {
          "material": "Custer Feldspar",
          "amount": 14.0
        },
        {
          "material": "EP Kaolin",
          "amount": 14.0
        },
        {
          "material": "Lithium Carbonate",
          "amount": 12.0
        }
      ],
      "additionals": [
        {
          "material": "Ultrox",
          "amount": 15.0
        },
        {
          "material": "Cobalt Oxide",
          "amount": 5.0
        },
        {
          "material": "Bentonite",
          "amount": 2.0
        }
      ],
      "description": "From the old Ceramics Today website, now archived at: https://derekphilipau.github.io/ceramics-today/earthenware.html",
      "createdBy": "Glazy Admin",
      "source": "glazy.org",
      "url": "https://glazy.org/recipes/24686"
    },
    {
      "id": 68393,
      "code": "GLAZY-68393",
      "name": "Bleu de rutile",
      "cone": "10",
      "surface": "Glossy",
      "transparency": "Semi-opaque",
      "atmosphere": "Oxidation, Reduction",
      "subtype": "Glaze - Blue - Rutile",
      "ingredients": [
        {
          "material": "Feldspath potassique ICE10 (Solargil 2018)",
          "amount": 60.0
        },
        {
          "material": "Dolomie (Solargil 2018)",
          "amount": 20.0
        },
        {
          "material": "Silice 400 (Solargil 2018)",
          "amount": 15.0
        },
        {
          "material": "Kaolin pulv\u00e9ris\u00e9 (Solargil 2018)",
          "amount": 5.0
        }
      ],
      "additionals": [
        {
          "material": "Rutile",
          "amount": 5.0
        }
      ],
      "description": "Recette de Christine Lapchin. Fonctionne mieux sur jus d'oxyde de fer ou gr\u00e8s roux.",
      "createdBy": "Jean-Pierre Prieto",
      "source": "glazy.org",
      "url": "https://glazy.org/recipes/68393"
    },
    {
      "id": 99575,
      "code": "GLAZY-99575",
      "name": "bleu de rutile",
      "cone": "7 - 10",
      "surface": "Glossy",
      "transparency": "Semi-opaque",
      "atmosphere": "Oxidation",
      "subtype": "Glaze - Blue - Rutile",
      "ingredients": [
        {
          "material": "Kali-Feldspat K 2/75",
          "amount": 60.0
        },
        {
          "material": "DOLOMIE CERADEL",
          "amount": 20.0
        },
        {
          "material": "Silica",
          "amount": 15.0
        },
        {
          "material": "Kaolin Imerys Polwhite B",
          "amount": 5.0
        }
      ],
      "additionals": [
        {
          "material": "Rutile (C\u00e9radel 2019)",
          "amount": 5.0
        },
        {
          "material": "Bentonite",
          "amount": 2.0
        }
      ],
      "description": "recette tir\u00e9e de celle de jean-pierre Prieto. L'eau utilis\u00e9e pour le m\u00e9lange contient 0,85% de cmc (8,5gr pour 1 litre d'eau chaude). Pour 100gr de cette recette en poudre, j'ajoute 70ml de cette eau. la base reste un peu craquel\u00e9e, \u00e0 tester en ajoutant un peu plus de silice.",
      "createdBy": "j\u00e9r\u00f4me",
      "source": "glazy.org",
      "url": "https://glazy.org/recipes/99575"
    },
    {
      "id": 139459,
      "code": "GLAZY-139459",
      "name": "Bleu de Rutile",
      "cone": "10",
      "surface": "Glossy",
      "transparency": "Semi-opaque",
      "atmosphere": "Oxidation",
      "subtype": "Glaze - Blue - Rutile",
      "ingredients": [
        {
          "material": "Feldspath potassique FP325 (Ceradel)",
          "amount": 60.2
        },
        {
          "material": "Dolomite (Ceradel)",
          "amount": 19.39
        },
        {
          "material": "Quartz (Peter Lavem)",
          "amount": 15.31
        },
        {
          "material": "Kaolin Polwhite KL (Peter Lavem)",
          "amount": 5.1
        }
      ],
      "additionals": [
        {
          "material": "Rutile (C\u00e9radel 2019)",
          "amount": 5.0
        }
      ],
      "description": "Recette de Christine Lapchin. Fonctionne mieux sur jus d'oxyde de fer ou gr\u00e8s roux. /!\\ Attention deux belles couches \u00e9paisses pour obtenir un beau bleu de Rutile /!\\",
      "createdBy": "Johan",
      "source": "glazy.org",
      "url": "https://glazy.org/recipes/139459"
    },
    {
      "id": 24685,
      "code": "GLAZY-24685",
      "name": "Bleu de Sorel (Sorel blue)",
      "cone": "4",
      "surface": "Glossy",
      "transparency": "Opaque",
      "atmosphere": "Oxidation",
      "subtype": "Glaze - Blue - Cobalt",
      "ingredients": [
        {
          "material": "Ferro Frit 3134",
          "amount": 78.0
        },
        {
          "material": "EP Kaolin",
          "amount": 20.0
        },
        {
          "material": "Bentonite",
          "amount": 2.0
        }
      ],
      "additionals": [
        {
          "material": "Zircopax",
          "amount": 18.0
        },
        {
          "material": "Cobalt Carbonate",
          "amount": 4.0
        }
      ],
      "description": "From the old Ceramics Today website, now archived at: https://derekphilipau.github.io/ceramics-today/earthenware.html",
      "createdBy": "Glazy Admin",
      "source": "glazy.org",
      "url": "https://glazy.org/recipes/24685"
    },
    {
      "id": 1742,
      "code": "GLAZY-1742",
      "name": "Bleu Ginette",
      "cone": "4",
      "surface": "Glossy",
      "transparency": "Opaque",
      "atmosphere": "Oxidation",
      "subtype": "Glaze - Ash",
      "ingredients": [
        {
          "material": "Wood ash",
          "amount": 35.0
        },
        {
          "material": "Ferro Frit 3134",
          "amount": 25.0
        },
        {
          "material": "Custer Feldspar",
          "amount": 14.0
        },
        {
          "material": "EP Kaolin",
          "amount": 14.0
        },
        {
          "material": "Lithium Carbonate",
          "amount": 12.0
        }
      ],
      "additionals": [
        {
          "material": "Ultrox",
          "amount": 15.0
        },
        {
          "material": "Cobalt Oxide",
          "amount": 5.0
        },
        {
          "material": "Bentonite",
          "amount": 3.0
        }
      ],
      "description": "Glaze Type: Ash Ash washed 5 times and 200-mesh sieved. Ginette is my wife, among all the glazes that she has seen over the years it is the one she likes most. It is deep blue and has a lot of light mottling (nearly white in nature). Applied thin it is a kind of a light buff, but applied very thick it becomes deep blue with a lot of very light mottling. If applied thick it will crack, just put the raw glaze in place by rubbing with your fingers and it will work nicely. What do you like most about this glaze? The beautiful light mottling. Is this glaze reliable? Yes Does this glaze tend to craze/crawl/pinhole/etc.? It cracks at the moment of application but there are no surface flaws once it is fired. What consistency should the glaze be for pouring/dipping? Thick How thickly should the glaze be applied to the pot? Thick How does this glaze interact with other glazes? Not tested How do you typically fire? Typical oxidation until cone 04, ended by a short period of soaking of 30 minutes Do you experience problems with the raw glaze? No GlazeBase recipe Submitted by: Edouard Bastarache",
      "createdBy": "Glazy Admin",
      "source": "glazy.org",
      "url": "https://glazy.org/recipes/1742"
    },
    {
      "id": 252450,
      "code": "GLAZY-252450",
      "name": "bleu marbr\u00e9",
      "cone": "9",
      "surface": "Glossy",
      "transparency": "Opaque",
      "atmosphere": "Oxidation",
      "subtype": "Glaze",
      "ingredients": [
        {
          "material": "Potash Feldspar",
          "amount": 206.0
        },
        {
          "material": "Silica",
          "amount": 140.0
        },
        {
          "material": "Whiting",
          "amount": 72.0
        },
        {
          "material": "Dolomite",
          "amount": 62.0
        },
        {
          "material": "Iron oxide",
          "amount": 25.0
        },
        {
          "material": "Kaolin",
          "amount": 19.0
        },
        {
          "material": "Cobalt Oxide",
          "amount": 10.0
        },
        {
          "material": "Manganese Dioxide",
          "amount": 10.0
        }
      ],
      "description": "l'\u00e9mail est assez coulant sur surface verticale, avec un \u00e9mail blanc par dessus, le \"marbrage\" est encore plus prononc\u00e9.",
      "createdBy": "Bernard",
      "source": "glazy.org",
      "url": "https://glazy.org/recipes/252450"
    },
    {
      "id": 253533,
      "code": "GLAZY-253533",
      "name": "bleu marbr\u00e9 (Copy)",
      "cone": "9",
      "surface": "Glossy",
      "transparency": "Opaque",
      "atmosphere": "Oxidation",
      "subtype": "Glaze",
      "ingredients": [
        {
          "material": "Potash Feldspar",
          "amount": 39.3
        },
        {
          "material": "Silica",
          "amount": 26.7
        },
        {
          "material": "Whiting",
          "amount": 13.7
        },
        {
          "material": "Dolomite",
          "amount": 11.8
        },
        {
          "material": "Iron oxide",
          "amount": 4.8
        },
        {
          "material": "Kaolin",
          "amount": 3.7
        }
      ],
      "additionals": [
        {
          "material": "Cobalt Oxide",
          "amount": 1.9
        },
        {
          "material": "Manganese Dioxide",
          "amount": 1.9
        }
      ],
      "description": "l'\u00e9mail est assez coulant sur surface verticale, avec un \u00e9mail blanc par dessus, le \"marbrage\" est encore plus prononc\u00e9.",
      "createdBy": "Bernard",
      "source": "glazy.org",
      "url": "https://glazy.org/recipes/253533"
    },
    {
      "id": 68554,
      "code": "GLAZY-68554",
      "name": "Bleu Mz (1)",
      "cone": "6",
      "surface": "Semi-glossy",
      "transparency": "Translucent",
      "atmosphere": "Oxidation",
      "subtype": "Glaze",
      "ingredients": [
        {
          "material": "XXX 0906_Feldspato pot\u00e1ssico Minasolo",
          "amount": 53.4
        },
        {
          "material": "0932_Calcita Minasolo",
          "amount": 10.6
        },
        {
          "material": "0930_Frita 096",
          "amount": 9.2
        },
        {
          "material": "Talc",
          "amount": 9.0
        },
        {
          "material": "Silica",
          "amount": 6.4
        },
        {
          "material": "XXX 0905_Caulim Minasolo",
          "amount": 4.6
        },
        {
          "material": "Titanium Dioxide",
          "amount": 3.3
        },
        {
          "material": "Bentonite",
          "amount": 2.0
        },
        {
          "material": "Cobalt Oxide",
          "amount": 1.0
        },
        {
          "material": "Red Iron Oxide",
          "amount": 0.5
        }
      ],
      "description": "Feito com base no Bleu Murfitt (https://glazy.org/recipes/61624), tentando levar para o Cone 6 com Boro. Ainda \u00e9 preciso acerto. Possui partes roxas. talvez com mais derretimento isso acerte. Tamb\u00e9m precisa de mais luminosidade. Pretendo aumentar o Boro. O Tit\u00e2nio tamb\u00e9m foi \u00e0 menor.",
      "createdBy": "Marize Mello",
      "source": "glazy.org",
      "url": "https://glazy.org/recipes/68554"
    },
    {
      "id": 97933,
      "code": "GLAZY-97933",
      "name": "Bleu Mz (4)",
      "cone": "6",
      "surface": "Semi-glossy",
      "transparency": "Semi-opaque",
      "atmosphere": "Oxidation",
      "subtype": "Glaze",
      "ingredients": [
        {
          "material": "0931_Feldspato K Minasolo",
          "amount": 53.4
        },
        {
          "material": "Kaolin",
          "amount": 14.6
        },
        {
          "material": "0932_Calcita Minasolo",
          "amount": 10.6
        },
        {
          "material": "0930_Frita 096",
          "amount": 9.2
        },
        {
          "material": "Talc",
          "amount": 9.0
        },
        {
          "material": "Silica",
          "amount": 6.4
        },
        {
          "material": "Titanium Dioxide",
          "amount": 3.3
        },
        {
          "material": "Bentonite",
          "amount": 2.0
        },
        {
          "material": "Cobalt Oxide",
          "amount": 1.0
        },
        {
          "material": "Red Iron Oxide",
          "amount": 0.5
        }
      ],
      "description": "https://glazy.org/recipes/68554 + 10% de caulim. Eu queria ver o que aconteceria e vi. Tenho alguns esmaltes com esse aspecto, inclusive comprados. Talvez fique bem interessante com 5% de caulim ao inv\u00e9s de 10%.",
      "createdBy": "Marize Mello",
      "source": "glazy.org",
      "url": "https://glazy.org/recipes/97933"
    },
    {
      "id": 129,
      "code": "GLAZY-129",
      "name": "Bleu textur\u00e9",
      "cone": "8 - 10",
      "surface": "Semi-glossy",
      "transparency": "Opaque",
      "atmosphere": "Reduction",
      "subtype": "Glaze - Blue",
      "ingredients": [
        {
          "material": "Custer Feldspar",
          "amount": 38.5
        },
        {
          "material": "EP Kaolin",
          "amount": 19.7
        },
        {
          "material": "Whiting",
          "amount": 16.0
        },
        {
          "material": "Silica",
          "amount": 15.1
        },
        {
          "material": "Strontium Carbonate",
          "amount": 5.0
        }
      ],
      "additionals": [
        {
          "material": "Rutile",
          "amount": 4.5
        },
        {
          "material": "Cobalt Carbonate",
          "amount": 2.4
        }
      ],
      "description": "Glaze Type: Stoneware It is a variation of James Chappell's SG-187 (copyright 1977). Titanium dioxide is replaced by Rutile for darker more richly textured glaze. What consistency should the glaze be for pouring/dipping? Medium. Even applied very thick it does not run. How thickly should the glaze be applied to the pot? Medium to thick.",
      "createdBy": "Glazy Admin",
      "source": "glazy.org",
      "url": "https://glazy.org/recipes/129"
    },
    {
      "id": 8590,
      "code": "GLAZY-8590",
      "name": "Blindingly Bright Green",
      "cone": "9 - 11",
      "surface": "Glossy",
      "transparency": "Semi-opaque",
      "atmosphere": "Reduction",
      "subtype": "Glaze - Green - Chrome",
      "ingredients": [
        {
          "material": "Custer Feldspar",
          "amount": 40.0
        },
        {
          "material": "Silica",
          "amount": 30.0
        },
        {
          "material": "Whiting",
          "amount": 20.0
        },
        {
          "material": "Ball Clay",
          "amount": 10.0
        }
      ],
      "additionals": [
        {
          "material": "Chrome Oxide",
          "amount": 2.0
        },
        {
          "material": "Copper Carbonate",
          "amount": 0.5
        }
      ],
      "description": "From Dawn Atkins https://clayarts.websitetoolbox.com/post/green-glazes-1263588 Bright Green Cone 10 Glaze I should note that I do have an 80's fashion, oh-my-god-green that is so unnatural I can't stand it. But my students love it, so I will share it to get this topic started. Plus the formula appeals to my sense of organization as the ratios are 1,2,3,4: BLINDINGLY BRIGHT GREEN Cone 10, Redux Gloss, Opaque, Viscous, Bright Spring Green Best on iron clay such as Rods Bod or Death Valley which creates dark flecks and variations in the green. On white clay the glaze is solid, unchanging, blindingly bright green.",
      "createdBy": "Adam Reynolds",
      "source": "glazy.org",
      "url": "https://glazy.org/recipes/8590"
    },
    {
      "id": 61638,
      "code": "GLAZY-61638",
      "name": "Bloem's Broken Blue",
      "cone": "06 - 10",
      "surface": "Glossy",
      "transparency": "",
      "atmosphere": "Oxidation",
      "subtype": "Glaze - Blue",
      "ingredients": [
        {
          "material": "Gerstley Borate",
          "amount": 50.0
        },
        {
          "material": "Silica",
          "amount": 35.0
        },
        {
          "material": "EP Kaolin",
          "amount": 15.0
        }
      ],
      "additionals": [
        {
          "material": "Black Copper Oxide",
          "amount": 2.0
        },
        {
          "material": "Rutile",
          "amount": 1.0
        },
        {
          "material": "Cobalt Oxide",
          "amount": 0.75
        }
      ],
      "description": "Source: www.frogpondpottery.com This glaze was fired in a microwave kiln, so in an unpredictable temperature. Had a bubbly appearance and lots of pinholes Fired in an electrical kiln it has a very nice appearance, very glossy, but run's a lot. Maybe applied to thick. Can be fired in a wide range of cones. Changed the carbonates by oxides.",
      "createdBy": "Bloem",
      "source": "glazy.org",
      "url": "https://glazy.org/recipes/61638"
    },
    {
      "id": 4844,
      "code": "GLAZY-4844",
      "name": "Blood Red",
      "cone": "10",
      "surface": "",
      "transparency": "",
      "atmosphere": "Oxidation, Reduction",
      "subtype": "Glaze - Red - Copper",
      "ingredients": [
        {
          "material": "Ferro Frit 3110",
          "amount": 40.0
        },
        {
          "material": "Ball Clay",
          "amount": 25.0
        },
        {
          "material": "Borax",
          "amount": 25.0
        },
        {
          "material": "Copper Carbonate",
          "amount": 10.0
        }
      ],
      "description": "This recipe was imported from Louis Katz's Hyperglaze database available on his website: http://falcon.tamucc.edu/lkatz/allglazes.txt More information about Louis Katz can be found on his website, http://www.louiskatz.net/ Louis Katz Notes: I am not a safety expert and any information contained in this file about safety should be ignored in favor of advice from experts. All of the materials in all glazes are potentially hazardous. All of these glaze recipes are given without any representation of accuracy or safety. They may work, they may not. They may be safe when fired or they may not. All of the materials used in them have hazards associated with them. You must be have sufficient training in the hazards before you use the the materials. You will have to determine the suitability and safety for your use. Do not assume that a lack of a warning about a material means that it is safe. Cone: 10 Firing: Ox. or Red. Recipe: Percent Batch Ball Clay 25.00 25.00 Borax 25.00 25.00 Ferro Frit 3110 40.00 40.00 CuCo3 10.00 10.00 Totals: 100.00 % 100.00 gm",
      "createdBy": "Glazy Admin",
      "source": "glazy.org",
      "url": "https://glazy.org/recipes/4844"
    },
    {
      "id": 29069,
      "code": "GLAZY-29069",
      "name": "Blood Red",
      "cone": "10",
      "surface": "",
      "transparency": "",
      "atmosphere": "Reduction",
      "subtype": "Glaze - Red - Copper",
      "ingredients": [
        {
          "material": "Ferro Frit 3110",
          "amount": 40.0
        },
        {
          "material": "Ball Clay",
          "amount": 25.0
        },
        {
          "material": "Borax",
          "amount": 25.0
        },
        {
          "material": "Copper Carbonate",
          "amount": 10.0
        }
      ],
      "description": "From the Kansas City Art Institute Ceramic Department (KCAI), Glaze Formulas, 15 February 1990. Labeled \"St. John Salt Glazes\" http://www.brackers.com/wp-content/uploads/2015/02/KCAI-Glaze-Recpies.pdf",
      "createdBy": "Glazy Admin",
      "source": "glazy.org",
      "url": "https://glazy.org/recipes/29069"
    },
    {
      "id": 127346,
      "code": "GLAZY-127346",
      "name": "Blood Red in Nutmeg Base",
      "cone": "6",
      "surface": "",
      "transparency": "",
      "atmosphere": "Oxidation",
      "subtype": "Glaze",
      "ingredients": [
        {
          "material": "Dolomite",
          "amount": 22.5
        },
        {
          "material": "Kentucky OM #4 Ball Clay",
          "amount": 22.5
        },
        {
          "material": "G-200 Feldspar",
          "amount": 19.5
        },
        {
          "material": "Silica",
          "amount": 18.5
        },
        {
          "material": "Spodumene",
          "amount": 10.0
        },
        {
          "material": "Ferro Frit 3134",
          "amount": 7.0
        },
        {
          "material": "Bentonite",
          "amount": 2.0
        }
      ],
      "description": "",
      "createdBy": "Sharon Canfield",
      "source": "glazy.org",
      "url": "https://glazy.org/recipes/127346"
    },
    {
      "id": 59439,
      "code": "GLAZY-59439",
      "name": "Bloomberg's Rutile",
      "cone": "6",
      "surface": "Glossy",
      "transparency": "Translucent",
      "atmosphere": "Oxidation",
      "subtype": "Glaze",
      "ingredients": [
        {
          "material": "Custer Feldspar",
          "amount": 39.7
        },
        {
          "material": "Silica",
          "amount": 22.3
        },
        {
          "material": "Ferro Frit 3110",
          "amount": 20.1
        },
        {
          "material": "Kaolin",
          "amount": 8.9
        },
        {
          "material": "Strontium Carbonate",
          "amount": 4.5
        },
        {
          "material": "Zinc Oxide",
          "amount": 2.9
        },
        {
          "material": "Whiting",
          "amount": 1.6
        }
      ],
      "additionals": [
        {
          "material": "Rutile",
          "amount": 4.0
        }
      ],
      "description": "IMPORTANT: There is an error in my recipe here. The original recipe calls for Gerstely Borate, not frit 3110. I used JM frit 169 in my tests, not 3110 but I locked the recipe.",
      "createdBy": "Alisa Liskin Clausen",
      "source": "glazy.org",
      "url": "https://glazy.org/recipes/59439"
    },
    {
      "id": 219225,
      "code": "GLAZY-219225",
      "name": "Bloomer Theoretical Red 2022",
      "cone": "5 - 7",
      "surface": "",
      "transparency": "",
      "atmosphere": "Oxidation",
      "subtype": "Glaze - Red",
      "ingredients": [
        {
          "material": "Neph Sye A270",
          "amount": 33.88
        },
        {
          "material": "Silica",
          "amount": 19.84
        },
        {
          "material": "Whiting",
          "amount": 17.41
        },
        {
          "material": "Gerstley Borate",
          "amount": 12.43
        },
        {
          "material": "Ferro Frit 3110",
          "amount": 8.92
        },
        {
          "material": "EP Kaolin",
          "amount": 6.58
        },
        {
          "material": "Barium Carbonate",
          "amount": 0.94
        }
      ],
      "additionals": [
        {
          "material": "Tin Oxide",
          "amount": 5.0
        },
        {
          "material": "Chrome Oxide",
          "amount": 0.1
        }
      ],
      "description": "Derived from finding ranges of elements of 15 different Glazy Chrome Tin Reds Limits set by looking at different recipes: NaO - 0.07 - 0.24 K20 - 0.01 - 0.14 Li2O - 0.0 - 0.19 BaO - 0.0 - 0.01 CaO - 0.62 - 0.85 MgO - 0.01 - 0.08 Al2O3 - 0.22 - 0.3 B2O3 - 0.1 - 0.23 SiO - 1.81 - 3.81 SnO - 0.03 - 0.16",
      "createdBy": "HP Bloomer IV",
      "source": "glazy.org",
      "url": "https://glazy.org/recipes/219225"
    },
    {
      "id": 29617,
      "code": "GLAZY-29617",
      "name": "Bloomfield-Pier Apparently Lavender Celadon",
      "cone": "9 - 11",
      "surface": "",
      "transparency": "",
      "atmosphere": "Oxidation",
      "subtype": "Glaze",
      "ingredients": [
        {
          "material": "Custer Feldspar",
          "amount": 28.2
        },
        {
          "material": "Vansil W-30 Wollastonite",
          "amount": 26.67
        },
        {
          "material": "Silica",
          "amount": 24.62
        },
        {
          "material": "Grolleg Kaolin",
          "amount": 20.51
        }
      ],
      "additionals": [
        {
          "material": "Neodymium Oxide",
          "amount": 4.62
        },
        {
          "material": "Veegum T",
          "amount": 1.53
        },
        {
          "material": "Zircopax",
          "amount": 1.02
        },
        {
          "material": "CMC Gum",
          "amount": 0.41
        },
        {
          "material": "Copper Carbonate",
          "amount": 0.02
        }
      ],
      "description": "10-32 in my personal files. It does the dichroic shift on me while walking from the kiln room to my studio 15 feet away and it always makes me yelp in surprise. It's the most potent purple celadon I've tested. This glaze is fantastic. I add the CMC as a liquid after I sieve it though or it can be tough to get it through finer mesh sizes. https://ceramicartsnetwork.org/pottery-making-illustrated/article/rare-earth-oxide-glazes/#",
      "createdBy": "Ginger",
      "source": "glazy.org",
      "url": "https://glazy.org/recipes/29617"
    },
    {
      "id": 109250,
      "code": "GLAZY-109250",
      "name": "Bloomfield\u2019s Chrome Chartreuse Transparent",
      "cone": "6",
      "surface": "Glossy",
      "transparency": "Transparent",
      "atmosphere": "Oxidation",
      "subtype": "Glaze - Green - Copper",
      "ingredients": [
        {
          "material": "Silica",
          "amount": 31.0
        },
        {
          "material": "Barium Carbonate",
          "amount": 24.0
        },
        {
          "material": "Nepheline Syenite",
          "amount": 24.0
        },
        {
          "material": "Lithium Carbonate",
          "amount": 10.0
        },
        {
          "material": "Grolleg Kaolin",
          "amount": 6.0
        },
        {
          "material": "Whiting",
          "amount": 3.0
        }
      ],
      "additionals": [
        {
          "material": "Chrome Oxide",
          "amount": 0.3
        }
      ],
      "description": "From \"color in glazes\" p66. Very runny and crazed but beautiful !",
      "createdBy": "Sanctuary Pottery Studio",
      "source": "glazy.org",
      "url": "https://glazy.org/recipes/109250"
    },
    {
      "id": 29625,
      "code": "GLAZY-29625",
      "name": "Bloomington-Pier Cerium Celadon",
      "cone": "9 - 11",
      "surface": "",
      "transparency": "",
      "atmosphere": "Reduction",
      "subtype": "Glaze",
      "ingredients": [
        {
          "material": "Custer Feldspar",
          "amount": 28.2
        },
        {
          "material": "Vansil W-30 Wollastonite",
          "amount": 26.67
        },
        {
          "material": "Silica",
          "amount": 24.62
        },
        {
          "material": "Grolleg Kaolin",
          "amount": 20.51
        }
      ],
      "additionals": [
        {
          "material": "Cerium oxide",
          "amount": 3.0
        },
        {
          "material": "Veegum T",
          "amount": 1.53
        },
        {
          "material": "Zircopax",
          "amount": 1.02
        },
        {
          "material": "CMC Gum",
          "amount": 0.41
        },
        {
          "material": "Copper Carbonate",
          "amount": 0.02
        }
      ],
      "description": "https://ceramicartsnetwork.org/pottery-making-illustrated/article/rare-earth-oxide-glazes/#",
      "createdBy": "Ginger",
      "source": "glazy.org",
      "url": "https://glazy.org/recipes/29625"
    },
    {
      "id": 29626,
      "code": "GLAZY-29626",
      "name": "Bloomington-Pier Cerium Celadon + Rutile",
      "cone": "9 - 11",
      "surface": "",
      "transparency": "",
      "atmosphere": "Reduction",
      "subtype": "Glaze",
      "ingredients": [
        {
          "material": "Custer Feldspar",
          "amount": 28.2
        },
        {
          "material": "Vansil W-30 Wollastonite",
          "amount": 26.67
        },
        {
          "material": "Silica",
          "amount": 24.62
        },
        {
          "material": "Grolleg Kaolin",
          "amount": 20.51
        }
      ],
      "additionals": [
        {
          "material": "Cerium oxide",
          "amount": 3.0
        },
        {
          "material": "Rutile",
          "amount": 2.0
        },
        {
          "material": "Veegum T",
          "amount": 1.53
        },
        {
          "material": "Zircopax",
          "amount": 1.02
        },
        {
          "material": "CMC Gum",
          "amount": 0.41
        },
        {
          "material": "Copper Carbonate",
          "amount": 0.02
        }
      ],
      "description": "https://ceramicartsnetwork.org/pottery-making-illustrated/article/rare-earth-oxide-glazes/# Realized the author's name in the article is Bloomfield but I like Bloomington better so.",
      "createdBy": "Ginger",
      "source": "glazy.org",
      "url": "https://glazy.org/recipes/29626"
    },
    {
      "id": 29619,
      "code": "GLAZY-29619",
      "name": "Bloomington-Pier Unreal Blue Celadon",
      "cone": "9 - 11",
      "surface": "",
      "transparency": "",
      "atmosphere": "Reduction",
      "subtype": "Glaze",
      "ingredients": [
        {
          "material": "Custer Feldspar",
          "amount": 28.2
        },
        {
          "material": "Vansil W-30 Wollastonite",
          "amount": 26.67
        },
        {
          "material": "Silica",
          "amount": 24.62
        },
        {
          "material": "Grolleg Kaolin",
          "amount": 20.51
        }
      ],
      "additionals": [
        {
          "material": "Veegum T",
          "amount": 1.53
        },
        {
          "material": "Zircopax",
          "amount": 1.02
        },
        {
          "material": "Praseodymium oxide",
          "amount": 0.67
        },
        {
          "material": "CMC Gum",
          "amount": 0.41
        },
        {
          "material": "Copper Carbonate",
          "amount": 0.02
        }
      ],
      "description": "https://ceramicartsnetwork.org/pottery-making-illustrated/article/rare-earth-oxide-glazes/#",
      "createdBy": "Ginger",
      "source": "glazy.org",
      "url": "https://glazy.org/recipes/29619"
    },
    {
      "id": 29618,
      "code": "GLAZY-29618",
      "name": "Bloomington-Pier Unreal Green Celadon",
      "cone": "9 - 11",
      "surface": "",
      "transparency": "",
      "atmosphere": "Reduction",
      "subtype": "Glaze",
      "ingredients": [
        {
          "material": "Custer Feldspar",
          "amount": 28.2
        },
        {
          "material": "Vansil W-30 Wollastonite",
          "amount": 26.67
        },
        {
          "material": "Silica",
          "amount": 24.62
        },
        {
          "material": "Grolleg Kaolin",
          "amount": 20.51
        }
      ],
      "additionals": [
        {
          "material": "Veegum T",
          "amount": 1.53
        },
        {
          "material": "Neodymium Oxide",
          "amount": 1.13
        },
        {
          "material": "Zircopax",
          "amount": 1.02
        },
        {
          "material": "CMC Gum",
          "amount": 0.41
        },
        {
          "material": "Copper Carbonate",
          "amount": 0.02
        }
      ],
      "description": "https://ceramicartsnetwork.org/pottery-making-illustrated/article/rare-earth-oxide-glazes/#",
      "createdBy": "Ginger",
      "source": "glazy.org",
      "url": "https://glazy.org/recipes/29618"
    },
    {
      "id": 319188,
      "code": "GLAZY-319188",
      "name": "Blu notte",
      "cone": "6 - 8",
      "surface": "Glossy",
      "transparency": "Opaque",
      "atmosphere": "Oxidation, Neutral",
      "subtype": "Glaze - Blue - Cobalt",
      "ingredients": [
        {
          "material": "Soda Feldspar",
          "amount": 25.0
        },
        {
          "material": "Potash Feldspar",
          "amount": 20.0
        },
        {
          "material": "Silica",
          "amount": 16.0
        },
        {
          "material": "Wollastonite",
          "amount": 15.0
        },
        {
          "material": "Gerstley Borate",
          "amount": 5.0
        },
        {
          "material": "Kaolin",
          "amount": 5.0
        },
        {
          "material": "Whiting",
          "amount": 5.0
        },
        {
          "material": "Colemanite",
          "amount": 3.0
        },
        {
          "material": "Zinc Oxide",
          "amount": 3.0
        },
        {
          "material": "Bentonite",
          "amount": 2.0
        },
        {
          "material": "Lithium Carbonate",
          "amount": 1.0
        }
      ],
      "additionals": [
        {
          "material": "Ilmenite",
          "amount": 5.0
        },
        {
          "material": "Titanium Dioxide",
          "amount": 2.0
        },
        {
          "material": "Cobalt Carbonate",
          "amount": 1.5
        }
      ],
      "description": "Smalto liscio, lucido, coprente. Da dare pi\u00f9 spesso cos\u00ec da creare screziatura e effetto colatura.",
      "createdBy": "Gianfranco",
      "source": "glazy.org",
      "url": "https://glazy.org/recipes/319188"
    },
    {
      "id": 32353,
      "code": "GLAZY-32353",
      "name": "Blue",
      "cone": "10",
      "surface": "",
      "transparency": "",
      "atmosphere": "Reduction",
      "subtype": "Glaze - Blue - Cobalt",
      "ingredients": [
        {
          "material": "Potash Feldspar",
          "amount": 40.0
        },
        {
          "material": "Silica",
          "amount": 30.0
        },
        {
          "material": "Whiting",
          "amount": 20.0
        },
        {
          "material": "Kentucky OM #4 Ball Clay",
          "amount": 10.0
        }
      ],
      "additionals": [
        {
          "material": "Cobalt Carbonate",
          "amount": 2.0
        },
        {
          "material": "Manganese Dioxide",
          "amount": 2.0
        }
      ],
      "description": "From \"Frank Willett: Potter\" by James Marshall, Ceramics Monthly, December 2005",
      "createdBy": "Glazy Admin",
      "source": "glazy.org",
      "url": "https://glazy.org/recipes/32353"
    },
    {
      "id": 1635,
      "code": "GLAZY-1635",
      "name": "Blue & Army Green, White Opaque base",
      "cone": "6",
      "surface": "Glossy",
      "transparency": "",
      "atmosphere": "",
      "subtype": "Glaze - White, Off-White",
      "ingredients": [
        {
          "material": "Custer Feldspar",
          "amount": 50.0
        },
        {
          "material": "Whiting",
          "amount": 18.6
        },
        {
          "material": "EP Kaolin",
          "amount": 14.7
        },
        {
          "material": "Zinc Oxide",
          "amount": 10.8
        },
        {
          "material": "Silica",
          "amount": 5.9
        }
      ],
      "additionals": [
        {
          "material": "Rutile",
          "amount": 3.0
        },
        {
          "material": "Cobalt Carbonate",
          "amount": 2.5
        }
      ],
