Repository: MrSeldon/argilev2

File: data/glazes/glazy.json (part 42 of 315)
{
      "description": "An interesting combination of army green/dark blue. The recipe was given to me by a friend and is called White Opaque. She said to add 2.5% cobalt for a great shiny dark blue. or LEAVE OUT THE RUTILE FOR A SHINY DARK BLUE The only thing she forgot to tell me was to leave out the rutile. I now know that Rutile makes cobalt go green as the result was a glaze that went a dingy army green on my light clay (Standard 112), but on the Standard 266 dark brown it was dark blue in the background with a diffuse green overcast, almost like a tiny green crystal pattern, very attractive. submitted by: Julia Moore e-mail:",
      "createdBy": "Glazy Admin",
      "source": "glazy.org",
      "url": "https://glazy.org/recipes/1635"
    },
    {
      "id": 3004,
      "code": "GLAZY-3004",
      "name": "Blue - Cooper Smooth White Base (variation)",
      "cone": "5 - 8",
      "surface": "Semi-glossy",
      "transparency": "",
      "atmosphere": "Oxidation",
      "subtype": "Glaze - Blue",
      "ingredients": [
        {
          "material": "Potash Feldspar",
          "amount": 37.0
        },
        {
          "material": "Silica",
          "amount": 37.0
        },
        {
          "material": "Whiting",
          "amount": 15.0
        },
        {
          "material": "EP Kaolin",
          "amount": 8.0
        },
        {
          "material": "Bentonite",
          "amount": 3.0
        }
      ],
      "additionals": [
        {
          "material": "Cobalt Carbonate",
          "amount": 2.0
        },
        {
          "material": "Black Copper Oxide",
          "amount": 2.0
        }
      ],
      "description": "Source/Alternate names: Clay Times, Nov/Dec. 2004 Firing Notes: cool maximum rate to 800C hold 1 hour Notes: Alisa Clausen: Semi gloss, white covering glaze. Iron specks in glaze body showed through. With 1 black copper oxide, gloss slightly dark celadon green. With 1 cobalt oxide, gloss dark blue. With 10 red iron oxide, semigloss overall mottled surface. Caramel brown gloss where thickest, matter rust brown where thinner.",
      "createdBy": "Glazy Admin",
      "source": "glazy.org",
      "url": "https://glazy.org/recipes/3004"
    },
    {
      "id": 3005,
      "code": "GLAZY-3005",
      "name": "Blue - Cooper Smooth White Base (variation)",
      "cone": "5 - 8",
      "surface": "Semi-glossy",
      "transparency": "",
      "atmosphere": "Oxidation",
      "subtype": "Glaze - Blue",
      "ingredients": [
        {
          "material": "Potash Feldspar",
          "amount": 37.0
        },
        {
          "material": "Silica",
          "amount": 37.0
        },
        {
          "material": "Whiting",
          "amount": 15.0
        },
        {
          "material": "EP Kaolin",
          "amount": 8.0
        },
        {
          "material": "Bentonite",
          "amount": 3.0
        }
      ],
      "additionals": [
        {
          "material": "Cobalt Carbonate",
          "amount": 1.0
        }
      ],
      "description": "Source/Alternate names: Clay Times, Nov/Dec. 2004 Firing Notes: cool maximum rate to 800C hold 1 hour Notes: Alisa Clausen: Semi gloss, white covering glaze. Iron specks in glaze body showed through. With 1 black copper oxide, gloss slightly dark celadon green. With 1 cobalt oxide, gloss dark blue. With 10 red iron oxide, semigloss overall mottled surface. Caramel brown gloss where thickest, matter rust brown where thinner.",
      "createdBy": "Glazy Admin",
      "source": "glazy.org",
      "url": "https://glazy.org/recipes/3005"
    },
    {
      "id": 58854,
      "code": "GLAZY-58854",
      "name": "Blue - CTAC",
      "cone": "6",
      "surface": "",
      "transparency": "",
      "atmosphere": "Oxidation",
      "subtype": "Glaze",
      "ingredients": [
        {
          "material": "EP Kaolin",
          "amount": 30.0
        },
        {
          "material": "Wollastonite",
          "amount": 29.0
        },
        {
          "material": "Ferro Frit 3195",
          "amount": 20.0
        },
        {
          "material": "Silica",
          "amount": 17.0
        },
        {
          "material": "Rutile",
          "amount": 6.0
        },
        {
          "material": "Neph Sye A270",
          "amount": 4.0
        },
        {
          "material": "Copper Carbonate",
          "amount": 3.0
        },
        {
          "material": "Cobalt Carbonate",
          "amount": 1.5
        }
      ],
      "description": "",
      "createdBy": "Stephen Stuchell",
      "source": "glazy.org",
      "url": "https://glazy.org/recipes/58854"
    },
    {
      "id": 10973,
      "code": "GLAZY-10973",
      "name": "Blue -old (Cedar Hill)",
      "cone": "6",
      "surface": "Matte",
      "transparency": "Opaque",
      "atmosphere": "Oxidation",
      "subtype": "Glaze",
      "ingredients": [
        {
          "material": "Ravenscrag Slip",
          "amount": 70.0
        },
        {
          "material": "Ferro Frit 3134",
          "amount": 15.0
        },
        {
          "material": "Dolomite",
          "amount": 13.0
        },
        {
          "material": "Magnesium carbonate",
          "amount": 2.0
        }
      ],
      "additionals": [
        {
          "material": "Rutile",
          "amount": 6.0
        },
        {
          "material": "Cobalt Oxide",
          "amount": 2.0
        },
        {
          "material": "Black Copper Oxide",
          "amount": 1.0
        }
      ],
      "description": "Cedar Hill Studio old Blue recipe. Runny at cone 6-7",
      "createdBy": "Sue McLeod",
      "source": "glazy.org",
      "url": "https://glazy.org/recipes/10973"
    },
    {
      "id": 3866,
      "code": "GLAZY-3866",
      "name": "Blue 1",
      "cone": "9 - 10",
      "surface": "Glossy",
      "transparency": "Translucent",
      "atmosphere": "Oxidation, Reduction",
      "subtype": "Glaze - Blue - Cobalt",
      "ingredients": [
        {
          "material": "Potash Feldspar (Zheng Yi SK7)",
          "amount": 42.0
        },
        {
          "material": "Silica",
          "amount": 27.0
        },
        {
          "material": "Whiting",
          "amount": 18.0
        },
        {
          "material": "Kaolin",
          "amount": 13.0
        }
      ],
      "additionals": [
        {
          "material": "Red Iron Oxide",
          "amount": 2.0
        },
        {
          "material": "Cobalt Carbonate",
          "amount": 1.6
        }
      ],
      "description": "From John Britt's High Fire Glazes",
      "createdBy": "Derek Au",
      "source": "glazy.org",
      "url": "https://glazy.org/recipes/3866"
    },
    {
      "id": 89163,
      "code": "GLAZY-89163",
      "name": "Blue 119 B9",
      "cone": "6 - 8",
      "surface": "Semi-matte",
      "transparency": "Opaque",
      "atmosphere": "Oxidation",
      "subtype": "Glaze - Blue",
      "ingredients": [
        {
          "material": "Kaolin",
          "amount": 29.23
        },
        {
          "material": "Ferro Frit 3124",
          "amount": 22.56
        },
        {
          "material": "Nepheline Syenite",
          "amount": 20.37
        },
        {
          "material": "Whiting",
          "amount": 17.1
        },
        {
          "material": "Silica",
          "amount": 10.74
        }
      ],
      "additionals": [
        {
          "material": "Titanium Dioxide",
          "amount": 6.0
        },
        {
          "material": "Cobalt Carbonate",
          "amount": 0.5
        }
      ],
      "description": "",
      "createdBy": "Linda de Guchteneire",
      "source": "glazy.org",
      "url": "https://glazy.org/recipes/89163"
    },
    {
      "id": 3863,
      "code": "GLAZY-3863",
      "name": "Blue 4",
      "cone": "9 - 10",
      "surface": "Matte",
      "transparency": "Opaque",
      "atmosphere": "Oxidation, Reduction",
      "subtype": "Glaze - Blue - Cobalt",
      "ingredients": [
        {
          "material": "Potash Feldspar (Zheng Yi SK7)",
          "amount": 47.3
        },
        {
          "material": "Silica",
          "amount": 17.8
        },
        {
          "material": "Whiting",
          "amount": 16.2
        },
        {
          "material": "Dolomite",
          "amount": 14.5
        },
        {
          "material": "Kaolin",
          "amount": 4.2
        }
      ],
      "additionals": [
        {
          "material": "Ultrox",
          "amount": 13.0
        },
        {
          "material": "Red Iron Oxide",
          "amount": 1.7
        },
        {
          "material": "Cobalt Carbonate",
          "amount": 0.7
        }
      ],
      "description": "From John Britt's High Fire Glazes",
      "createdBy": "Derek Au",
      "source": "glazy.org",
      "url": "https://glazy.org/recipes/3863"
    },
    {
      "id": 6,
      "code": "GLAZY-6",
      "name": "Blue Acero",
      "cone": "9 - 11",
      "surface": "Satin-matte",
      "transparency": "Semi-opaque",
      "atmosphere": "Wood",
      "subtype": "Glaze - Blue",
      "ingredients": [
        {
          "material": "Custer Feldspar",
          "amount": 50.9
        },
        {
          "material": "EP Kaolin",
          "amount": 24.0
        },
        {
          "material": "Whiting",
          "amount": 21.3
        },
        {
          "material": "Talc",
          "amount": 3.8
        }
      ],
      "additionals": [
        {
          "material": "Bentonite",
          "amount": 1.9
        },
        {
          "material": "Red Iron Oxide",
          "amount": 1.7
        },
        {
          "material": "Cobalt Carbonate",
          "amount": 0.2
        }
      ],
      "description": "From Doug Casebeer, used at Curaumilla. In soda, more fluxed w/soda. Muted blue-green.",
      "createdBy": "Glazy Admin",
      "source": "glazy.org",
      "url": "https://glazy.org/recipes/6"
    },
    {
      "id": 132,
      "code": "GLAZY-132",
      "name": "Blue Aldrich",
      "cone": "9",
      "surface": "Semi-matte",
      "transparency": "Opaque",
      "atmosphere": "Oxidation, Reduction",
      "subtype": "Glaze - Matte - Magnesium Matte",
      "ingredients": [
        {
          "material": "Custer Feldspar",
          "amount": 38.0
        },
        {
          "material": "EP Kaolin",
          "amount": 22.0
        },
        {
          "material": "Dolomite",
          "amount": 17.0
        },
        {
          "material": "Silica",
          "amount": 17.0
        },
        {
          "material": "Whiting",
          "amount": 6.0
        }
      ],
      "additionals": [
        {
          "material": "Rutile",
          "amount": 2.0
        },
        {
          "material": "Cobalt Carbonate",
          "amount": 1.0
        },
        {
          "material": "Granular rutile",
          "amount": 1.0
        }
      ],
      "description": "Glaze Type: Magnesium matt I have used the same blue semimat glaze (surface rutile crystals), cone 9 electric, for 20 years. I use it on EVERYTHING. This glaze will go shiney if over fired. Cindy Aldrich Durham, NC",
      "createdBy": "Glazy Admin",
      "source": "glazy.org",
      "url": "https://glazy.org/recipes/132"
    },
    {
      "id": 1743,
      "code": "GLAZY-1743",
      "name": "Blue Andy's Water",
      "cone": "05 1/2 - 04",
      "surface": "Glossy",
      "transparency": "Transparent",
      "atmosphere": "Oxidation",
      "subtype": "Glaze - Blue",
      "ingredients": [
        {
          "material": "Ferro Frit 3110",
          "amount": 76.9
        },
        {
          "material": "Silica",
          "amount": 10.1
        },
        {
          "material": "EP Kaolin",
          "amount": 7.2
        },
        {
          "material": "Gerstley Borate",
          "amount": 5.8
        }
      ],
      "description": "Glaze Type: Alkaline try 4% copper, or 0.5% chrome or 1% chrome or 0.5 cobalt or 3% manganese",
      "createdBy": "Glazy Admin",
      "source": "glazy.org",
      "url": "https://glazy.org/recipes/1743"
    },
    {
      "id": 19823,
      "code": "GLAZY-19823",
      "name": "Blue Angel",
      "cone": "10",
      "surface": "Glossy",
      "transparency": "",
      "atmosphere": "Reduction",
      "subtype": "Glaze - Blue",
      "ingredients": [
        {
          "material": "Nepheline Syenite",
          "amount": 24.32
        },
        {
          "material": "Cornwall Stone",
          "amount": 19.32
        },
        {
          "material": "EP Kaolin",
          "amount": 18.52
        },
        {
          "material": "Silica",
          "amount": 12.31
        },
        {
          "material": "Dolomite",
          "amount": 10.71
        },
        {
          "material": "Whiting",
          "amount": 8.81
        },
        {
          "material": "Talc",
          "amount": 6.01
        }
      ],
      "additionals": [
        {
          "material": "Bentonite",
          "amount": 2.0
        },
        {
          "material": "Epsom salts",
          "amount": 2.0
        },
        {
          "material": "Cobalt Carbonate",
          "amount": 1.4
        },
        {
          "material": "Chrome Oxide",
          "amount": 0.4
        }
      ],
      "description": "",
      "createdBy": "Cecilia Secaira",
      "source": "glazy.org",
      "url": "https://glazy.org/recipes/19823"
    },
    {
      "id": 31340,
      "code": "GLAZY-31340",
      "name": "Blue Angel",
      "cone": "9 - 13",
      "surface": "Smooth Matte",
      "transparency": "Semi-opaque",
      "atmosphere": "Salt & Soda, Wood, Reduction, Neutral, Oxidation",
      "subtype": "Glaze - Blue - Cobalt",
      "ingredients": [
        {
          "material": "Neph Sye A270",
          "amount": 30.4
        },
        {
          "material": "Cornwall Stone",
          "amount": 24.0
        },
        {
          "material": "EP Kaolin",
          "amount": 23.0
        },
        {
          "material": "Silica",
          "amount": 15.2
        },
        {
          "material": "Dolomite",
          "amount": 13.4
        },
        {
          "material": "Whiting",
          "amount": 11.0
        },
        {
          "material": "Talc",
          "amount": 7.4
        },
        {
          "material": "Chrome Oxide",
          "amount": 4.6
        },
        {
          "material": "Cobalt Carbonate",
          "amount": 1.8
        }
      ],
      "description": "From Radcliffe College",
      "createdBy": "HP Bloomer IV",
      "source": "glazy.org",
      "url": "https://glazy.org/recipes/31340"
    },
    {
      "id": 4845,
      "code": "GLAZY-4845",
      "name": "BLUE ASH",
      "cone": "10",
      "surface": "Semi-matte",
      "transparency": "",
      "atmosphere": "Reduction",
      "subtype": "Glaze - Ash",
      "ingredients": [
        {
          "material": "Potash Feldspar",
          "amount": 57.4
        },
        {
          "material": "Wood ash",
          "amount": 20.8
        },
        {
          "material": "Silica",
          "amount": 15.8
        },
        {
          "material": "Whiting",
          "amount": 5.0
        },
        {
          "material": "Bone Ash",
          "amount": 1.0
        }
      ],
      "additionals": [
        {
          "material": "Cobalt Carbonate",
          "amount": 1.5
        },
        {
          "material": "Tin Oxide",
          "amount": 1.5
        }
      ],
      "description": "This recipe was imported from Louis Katz's Hyperglaze database available on his website: http://falcon.tamucc.edu/lkatz/allglazes.txt More information about Louis Katz can be found on his website, http://www.louiskatz.net/ Louis Katz Notes: I am not a safety expert and any information contained in this file about safety should be ignored in favor of advice from experts. All of the materials in all glazes are potentially hazardous. All of these glaze recipes are given without any representation of accuracy or safety. They may work, they may not. They may be safe when fired or they may not. All of the materials used in them have hazards associated with them. You must be have sufficient training in the hazards before you use the the materials. You will have to determine the suitability and safety for your use. Do not assume that a lack of a warning about a material means that it is safe. Cone: 10 Color: blue and Green and Brown Surface texture: semimatte Firing: Reduction Glaze type: Ca AshGlaze Recipe: Percent Batch Wood Ash 20.80 1664 Potash Feldspar 57.40 4592 Silica 15.80 1264 Whiting 5.00 400 Bone Ash 1.00 80 Totals: 100.00 % 8000 Gm Also add: CoBALT Carbonate 1.50 120 Tin Oxide 1.50 120 Comments: Apply medium thickness. This glaze runs.",
      "createdBy": "Glazy Admin",
      "source": "glazy.org",
      "url": "https://glazy.org/recipes/4845"
    },
    {
      "id": 217905,
      "code": "GLAZY-217905",
      "name": "Blue B-Glaze",
      "cone": "6",
      "surface": "",
      "transparency": "",
      "atmosphere": "Oxidation",
      "subtype": "Glaze - Blue - Cobalt",
      "ingredients": [
        {
          "material": "Hommel Frit 33",
          "amount": 60.0
        },
        {
          "material": "Magnesium zirconium silicate",
          "amount": 20.0
        },
        {
          "material": "Ball Clay",
          "amount": 10.0
        },
        {
          "material": "Custer Feldspar",
          "amount": 10.0
        }
      ],
      "additionals": [
        {
          "material": "Cobalt Oxide",
          "amount": 2.0
        }
      ],
      "description": "University of Maryland Glazes by Harold J. McWhinnie, Ceramics Monthly, February 1980 \"The following glaze recipes are intended for use at the Cone 6 range in an oxidizing atmosphere on stoneware clay bodies.\"",
      "createdBy": "Glazy Admin",
      "source": "glazy.org",
      "url": "https://glazy.org/recipes/217905"
    },
    {
      "id": 1033,
      "code": "GLAZY-1033",
      "name": "Blue Barium Jamie's",
      "cone": "6",
      "surface": "Matte",
      "transparency": "Opaque",
      "atmosphere": "Oxidation",
      "subtype": "Glaze - Matte",
      "ingredients": [
        {
          "material": "Nepheline Syenite",
          "amount": 65.0
        },
        {
          "material": "Barium Carbonate",
          "amount": 35.0
        },
        {
          "material": "EP Kaolin",
          "amount": 1.0
        }
      ],
      "additionals": [
        {
          "material": "Copper Carbonate",
          "amount": 2.0
        },
        {
          "material": "Bentonite",
          "amount": 1.0
        }
      ],
      "description": "Glaze Type: Barium matt NOT for food surfaces. From Jamie Walker.",
      "createdBy": "Glazy Admin",
      "source": "glazy.org",
      "url": "https://glazy.org/recipes/1033"
    },
    {
      "id": 21318,
      "code": "GLAZY-21318",
      "name": "Blue Barium Matte",
      "cone": "10",
      "surface": "Smooth Matte",
      "transparency": "Opaque",
      "atmosphere": "Reduction, Neutral, Oxidation",
      "subtype": "Glaze - Turquoise",
      "ingredients": [
        {
          "material": "Nepheline Syenite",
          "amount": 45.0
        },
        {
          "material": "Barium Carbonate",
          "amount": 40.0
        },
        {
          "material": "Spodumene",
          "amount": 10.0
        },
        {
          "material": "Silica",
          "amount": 5.0
        },
        {
          "material": "Black Copper Oxide",
          "amount": 4.0
        },
        {
          "material": "Bentonite",
          "amount": 2.0
        }
      ],
      "description": "This is a cone 10 version of Lana Wilson's Purple Matte (Cone 06-6) (50 Neph Sy) (50 Barium Carbonate) (+4 Frit 3134 <- I can't find the real frit, but this works) (+4 - 8 Copper Carbonate) DEFINITELY NOT DINNERWARE SAFE!!!! Best applied via a spray gun, but painting and dipping work well too.",
      "createdBy": "Sid Henderson",
      "source": "glazy.org",
      "url": "https://glazy.org/recipes/21318"
    },
    {
      "id": 234188,
      "code": "GLAZY-234188",
      "name": "Blue Barium True Matte",
      "cone": "6",
      "surface": "Matte",
      "transparency": "Semi-opaque",
      "atmosphere": "Oxidation",
      "subtype": "Glaze - Blue",
      "ingredients": [
        {
          "material": "Nepheline Syenite",
          "amount": 31.04
        },
        {
          "material": "EP Kaolin",
          "amount": 24.22
        },
        {
          "material": "Barium Carbonate",
          "amount": 15.41
        },
        {
          "material": "Ferro Frit 3134",
          "amount": 13.16
        },
        {
          "material": "Whiting",
          "amount": 6.0
        },
        {
          "material": "Silica",
          "amount": 5.26
        },
        {
          "material": "Titanium Dioxide",
          "amount": 3.57
        },
        {
          "material": "Cobalt Carbonate",
          "amount": 1.0
        }
      ],
      "description": "This recipe was inspired by a cone 10 recipe shared with me by V. Chin, though has been extensively revised. Yields a lovely pastel blue matte, with green highlights (the green is a mystery to me, since cobalt is the only colorant). Exercise caution with the barium carbonate when mixing, avoid breathing the dust, and definitely don't eat it, as it is converted to poisonous barium chloride by stomach acid. Considering that this appears to be a well-balanced glaze, barium leaching is likely minimal, but I would not consider it food-safe until formal leach testing has been completed (I'm looking into this). Use a liner glaze as appropriate. I added 80% water by weight. For brushing, add 0.7% CMC gum (mix dry powder into dry glaze ingredients before adding water).",
      "createdBy": "Clark Andersen",
      "source": "glazy.org",
      "url": "https://glazy.org/recipes/234188"
    },
    {
      "id": 27216,
      "code": "GLAZY-27216",
      "name": "Blue Bayou",
      "cone": "6 - 7",
      "surface": "Glossy",
      "transparency": "Opaque",
      "atmosphere": "Oxidation",
      "subtype": "Glaze",
      "ingredients": [
        {
          "material": "Potash Feldspar",
          "amount": 41.0
        },
        {
          "material": "Silica",
          "amount": 27.0
        },
        {
          "material": "Whiting",
          "amount": 15.0
        },
        {
          "material": "Zinc Oxide",
          "amount": 12.0
        },
        {
          "material": "Kaolin",
          "amount": 5.0
        }
      ],
      "additionals": [
        {
          "material": "Titanium Dioxide",
          "amount": 5.0
        },
        {
          "material": "Copper Carbonate",
          "amount": 3.0
        },
        {
          "material": "Bentonite",
          "amount": 2.0
        },
        {
          "material": "Cobalt Carbonate",
          "amount": 1.0
        }
      ],
      "description": "If you go above Cone 7, it starts to run",
      "createdBy": "Forty Bends Ceramics | Bianca",
      "source": "glazy.org",
      "url": "https://glazy.org/recipes/27216"
    },
    {
      "id": 19281,
      "code": "GLAZY-19281",
      "name": "Blue Black Basalt",
      "cone": "6 - 8",
      "surface": "Glossy",
      "transparency": "Opaque",
      "atmosphere": "Oxidation",
      "subtype": "Glaze",
      "ingredients": [
        {
          "material": "Basalt",
          "amount": 53.0
        },
        {
          "material": "Silica",
          "amount": 33.0
        },
        {
          "material": "EP Kaolin",
          "amount": 14.0
        }
      ],
      "additionals": [
        {
          "material": "Tin Oxide",
          "amount": 4.0
        },
        {
          "material": "Cobalt Carbonate",
          "amount": 0.7
        }
      ],
      "description": "A dark blue-black glaze started from Basalt with small blue dots.",
      "createdBy": "Caro-K",
      "source": "glazy.org",
      "url": "https://glazy.org/recipes/19281"
    },
    {
      "id": 2268,
      "code": "GLAZY-2268",
      "name": "Blue Black Purple",
      "cone": "08 - 05 1/2",
      "surface": "",
      "transparency": "",
      "atmosphere": "Raku",
      "subtype": "Glaze - Raku",
      "ingredients": [
        {
          "material": "Gerstley Borate",
          "amount": 25.0
        },
        {
          "material": "Nepheline Syenite",
          "amount": 25.0
        }
      ],
      "additionals": [
        {
          "material": "Copper Carbonate",
          "amount": 25.0
        },
        {
          "material": "Rutile",
          "amount": 25.0
        }
      ],
      "description": "Glaze Type: Raku > ClayArt Listserv recipe &lt; If you find this glaze useful, please consider submitting it to the GlazeBase project with full documentation. Use one of the GlazeBase submission formats available on the CeramicsWeb web page. comments: NOTE that recipe is in parts - not stated whether that's parts by weight or volume This is to LJ in Alexandria and anyone else interested in raku glazes. We have been using these two glazes along with white crackle and copper wash and have gotten VERY NICE results. Apply 1 coat. Stie glaze with each brush stroke to keep rutile in suspension. Our raku kiln is fired between 1830 and 1900 degrees. Reduce in very heavy pine needles, broken pine cones and some sawdust. The surface effect is like a 100 grit sandpaper. Colors range from a silver blue to silver/bronze with flashes of color that can run the full spectrum. Lots of bright teal and purple with halos of fuschia and mustard. Every now and then I get splotches of tomato red! Can be refired over and over until you love it or ugly it too death!! submitted by: Debbie Altschwager e-mail:",
      "createdBy": "Glazy Admin",
      "source": "glazy.org",
      "url": "https://glazy.org/recipes/2268"
    },
    {
      "id": 2984,
      "code": "GLAZY-2984",
      "name": "Blue Black Purple",
      "cone": "08 - 06",
      "surface": "",
      "transparency": "",
      "atmosphere": "Raku",
      "subtype": "Glaze - Blue",
      "ingredients": [
        {
          "material": "Gerstley Borate",
          "amount": 50.0
        },
        {
          "material": "Nepheline Syenite",
          "amount": 50.0
        }
      ],
      "additionals": [
        {
          "material": "Copper Carbonate",
          "amount": 50.0
        },
        {
          "material": "Rutile",
          "amount": 50.0
        }
      ],
      "description": "ClayArt Listserv recipe < NOTE that recipe is in parts - not stated whether that's parts by weight or volume This is to LJ in Alexandria and anyone else interested in raku glazes. We have been using these two glazes along with white crackle and copper wash and have gotten VERY NICE results. Apply 1 coat. Stie glaze with each brush stroke to keep rutile in suspension. Our raku kiln is fired between 1830 and 1900 degrees. Reduce in very heavy pine needles, broken pine cones and some sawdust. The surface effect is like a 100 grit sandpaper. Colors range from a silver blue to silver/bronze with flashes of color that can run the full spectrum. Lots of bright teal and purple with halos of fuschia and mustard. Every now and then I get splotches of tomato red! Can be refired over and over until you love it or ugly it too death!! submitted by: Debbie Altschwager Unity Formula for Blue Black Purple: 0.062 K2O 0.308 Al2O3 1.512 SiO2 0.316 Na2O 0.535 B2O3 4.9:1 Si:Al Ratio 0.504 CaO 0.003 Fe2O3 0.118 MgO Percentage Analysis: 41.60 % SiO2 14.38 % Al2O3 17.04 % B2O3 2.66 % K2O 8.98 % Na2O 12.96 % CaO 2.20 % MgO 0.23 % Fe2O3",
      "createdBy": "Glazy Admin",
      "source": "glazy.org",
      "url": "https://glazy.org/recipes/2984"
    },
    {
      "id": 19943,
      "code": "GLAZY-19943",
      "name": "Blue Blood",
      "cone": "9 - 10",
      "surface": "Glossy",
      "transparency": "Translucent",
      "atmosphere": "Salt & Soda, Reduction",
      "subtype": "Glaze - Red - Copper - Oxblood",
      "ingredients": [
        {
          "material": "Custer Feldspar",
          "amount": 37.5
        },
        {
          "material": "Grolleg Kaolin",
          "amount": 16.7
        },
        {
          "material": "Silica",
          "amount": 16.7
        },
        {
          "material": "Whiting",
          "amount": 16.7
        },
        {
          "material": "Dolomite",
          "amount": 8.3
        },
        {
          "material": "Bone Ash",
          "amount": 4.1
        }
      ],
      "additionals": [
        {
          "material": "Bentonite",
          "amount": 2.0
        },
        {
          "material": "Copper Carbonate",
          "amount": 2.0
        },
        {
          "material": "Tin Oxide",
          "amount": 1.0
        },
        {
          "material": "Cobalt Carbonate",
          "amount": 0.25
        }
      ],
      "description": "Glossy transparent denim blue that turns deep purple when the copper/tin are just right and make a deep red",
      "createdBy": "Cecilia Secaira",
      "source": "glazy.org",
      "url": "https://glazy.org/recipes/19943"
    },
    {
      "id": 5744,
      "code": "GLAZY-5744",
      "name": "Blue Break Up",
      "cone": "5 - 6",
      "surface": "",
      "transparency": "",
      "atmosphere": "Oxidation",
      "subtype": "Glaze - Blue",
      "ingredients": [
        {
          "material": "Cornwall Stone",
          "amount": 60.0
        },
        {
          "material": "Gerstley Borate",
          "amount": 40.0
        }
      ],
      "additionals": [
        {
          "material": "Rutile",
          "amount": 2.5
        },
        {
          "material": "Cobalt Oxide",
          "amount": 0.5
        }
      ],
      "description": "NOTE: This recipe was imported from Triangle Potter's Guild Glaze Recipes published November, 1988 Source: Sandy Brunner 60 cornwall stone 40 gerstley borate + 0.5 cobalt + 2.5 rutile Applied thick gives a nice mottled blue. Applied over dark brown glazes, it runs beautiful.",
      "createdBy": "Glazy Admin",
      "source": "glazy.org",
      "url": "https://glazy.org/recipes/5744"
    },
    {
      "id": 96598,
      "code": "GLAZY-96598",
      "name": "Blue Breaking Brown",
      "cone": "6",
      "surface": "",
      "transparency": "",
      "atmosphere": "Oxidation",
      "subtype": "Glaze",
      "ingredients": [
        {
          "material": "Nepheline Syenite",
          "amount": 47.3
        },
        {
          "material": "Gerstley Borate",
          "amount": 27.0
        },
        {
          "material": "Silica",
          "amount": 20.3
        },
        {
          "material": "EP Kaolin",
          "amount": 5.4
        }
      ],
      "additionals": [
        {
          "material": "Rutile",
          "amount": 4.0
        },
        {
          "material": "Red Iron Oxide",
          "amount": 2.0
        },
        {
          "material": "Cobalt Carbonate",
          "amount": 1.0
        }
      ],
      "description": "Similar base to Floating Blue",
      "createdBy": "Eric Shawn Bayrd",
      "source": "glazy.org",
      "url": "https://glazy.org/recipes/96598"
    },
    {
      "id": 134,
      "code": "GLAZY-134",
      "name": "Blue c10",
      "cone": "10",
      "surface": "",
      "transparency": "",
      "atmosphere": "Reduction",
      "subtype": "Glaze - Blue",
      "ingredients": [
        {
          "material": "Kona F-4 feldspar",
          "amount": 26.5
        },
        {
          "material": "Cornwall Stone",
          "amount": 20.4
        },
        {
          "material": "Calcined Kaolin",
          "amount": 15.3
        },
        {
          "material": "Dolomite",
          "amount": 10.2
        },
        {
          "material": "Whiting",
          "amount": 9.2
        },
        {
          "material": "Silica",
          "amount": 8.2
        },
        {
          "material": "Talc",
          "amount": 6.1
        },
        {
          "material": "EP Kaolin",
          "amount": 4.1
        }
      ],
      "additionals": [
        {
          "material": "Bentonite",
          "amount": 2.0
        },
        {
          "material": "Cobalt Carbonate",
          "amount": 0.5
        }
      ],
      "description": "",
      "createdBy": "Glazy Admin",
      "source": "glazy.org",
      "url": "https://glazy.org/recipes/134"
    },
    {
      "id": 135,
      "code": "GLAZY-135",
      "name": "Blue Carlton Mottled",
      "cone": "9 - 10",
      "surface": "Glossy",
      "transparency": "Opaque",
      "atmosphere": "Reduction",
      "subtype": "Glaze - Blue",
      "ingredients": [
        {
          "material": "G-200 Feldspar",
          "amount": 43.7
        },
        {
          "material": "Silica",
          "amount": 28.3
        },
        {
          "material": "Dolomite",
          "amount": 9.1
        },
        {
          "material": "Gerstley Borate",
          "amount": 9.1
        },
        {
          "material": "Strontium Carbonate",
          "amount": 3.4
        },
        {
          "material": "Whiting",
          "amount": 2.7
        },
        {
          "material": "EP Kaolin",
          "amount": 1.9
        },
        {
          "material": "Zinc Oxide",
          "amount": 1.8
        }
      ],
      "additionals": [
        {
          "material": "Rutile",
          "amount": 4.2
        },
        {
          "material": "Bentonite",
          "amount": 3.1
        },
        {
          "material": "Tin Oxide",
          "amount": 2.7
        },
        {
          "material": "Copper Carbonate",
          "amount": 0.5
        }
      ],
      "description": "Heavy texture glossy glaze. Lavender to blue over white slip. Nice rutile blue where thick breaking to brown. All the glazes were tested on #900 Miller clay which is a toasty ^10 stoneware. One side of the test tile was brushed with a thick coating of Cynthia Bringle's wet/dry white slip. Each glaze was dipped in three thicknesses on a heavily textured tile. All tiles were fired to a (hard)^9 (10 tipping)reduction firing. 1 hr. Body reduction at ^08 and 1 hr. glaze reduction at ^9 then a quick reox. before shutdown. Any time potash or Custer spar is called for, I used G-200. All ball clay is OM-4 . Many glazes I substituted 75% of the amount of Barium with Strontium. All kaolin is EPK. Tracy Wilson Saltbox Pottery 4 Shaw Rd. Woolwich, ME 04579 phone: 207-443-5586 fax: 207-442-8922 email: web: http://www.ime.net/dwilson/",
      "createdBy": "Glazy Admin",
      "source": "glazy.org",
      "url": "https://glazy.org/recipes/135"
    },
    {
      "id": 1034,
      "code": "GLAZY-1034",
      "name": "Blue Celadon",
      "cone": "6",
      "surface": "",
      "transparency": "",
      "atmosphere": "",
      "subtype": "Glaze - Iron - Celadon - Blue",
      "ingredients": [
        {
          "material": "Volcanic Ash",
          "amount": 48.7
        },
        {
          "material": "Alberta Slip",
          "amount": 13.04
        },
        {
          "material": "Wollastonite",
          "amount": 12.17
        },
        {
          "material": "Ball Clay",
          "amount": 10.43
        },
        {
          "material": "Gerstley Borate",
          "amount": 8.7
        },
        {
          "material": "Silica",
          "amount": 6.96
        }
      ],
      "additionals": [
        {
          "material": "Cobalt Carbonate",
          "amount": 0.22
        }
      ],
      "description": "kiln type: gas goes a little gray over stoneware, nicely translucent on porcelain. submitted by: John Anthony e-mail:",
      "createdBy": "Glazy Admin",
      "source": "glazy.org",
      "url": "https://glazy.org/recipes/1034"
    },
    {
      "id": 23656,
      "code": "GLAZY-23656",
      "name": "Blue Celadon",
      "cone": "6",
      "surface": "",
      "transparency": "Translucent",
      "atmosphere": "Oxidation",
      "subtype": "Glaze",
      "ingredients": [
        {
          "material": "Potash Feldspar",
          "amount": 38.0
        },
        {
          "material": "Silica",
          "amount": 30.0
        },
        {
          "material": "Whiting",
          "amount": 14.0
        },
        {
          "material": "Zinc Oxide",
          "amount": 12.0
        },
        {
          "material": "Kentucky OM #4 Ball Clay",
          "amount": 6.0
        }
      ],
      "additionals": [
        {
          "material": "Copper Carbonate",
          "amount": 2.0
        }
      ],
      "description": "",
      "createdBy": "Stacy Jo Scott",
      "source": "glazy.org",
      "url": "https://glazy.org/recipes/23656"
    },
    {
      "id": 33074,
      "code": "GLAZY-33074",
      "name": "Blue Celadon",
      "cone": "10 - 11",
      "surface": "Glossy",
      "transparency": "Translucent",
      "atmosphere": "Reduction",
      "subtype": "Glaze - Iron - Celadon - Blue",
      "ingredients": [
        {
          "material": "Potash Feldspar (Zheng Yi SK7)",
          "amount": 41.0
        },
        {
          "material": "Wollastonite",
          "amount": 24.0
        },
        {
          "material": "Silica",
          "amount": 22.0
        },
        {
          "material": "Kaolin",
          "amount": 10.0
        },
        {
          "material": "Dolomite",
          "amount": 3.0
        }
      ],
      "additionals": [
        {
          "material": "Tin Oxide",
          "amount": 1.0
        },
        {
          "material": "Yellow Iron Oxide",
          "amount": 0.7
        }
      ],
      "description": "Derek Au's - Celadon from Tichane-inspired triaxial (variation) #3305 recipe...so nice. Celadon from Tichane-inspired triaxial (variation) Lots of tiny bubbles, looks great over carving or molded work. Added Tin as per Pinnell Blue Celadon. Tested in reduction at Orton 10, slight pooling at 10 1/2. Use Grolleg or other low-titania kaolin.",
      "createdBy": "WIU CERAMICS",
      "source": "glazy.org",
      "url": "https://glazy.org/recipes/33074"
    },
    {
      "id": 136,
      "code": "GLAZY-136",
      "name": "Blue Celadon - Choy Blue",
      "cone": "9 - 10",
      "surface": "Glossy",
      "transparency": "",
      "atmosphere": "Reduction",
      "subtype": "Glaze - Iron - Celadon",
      "ingredients": [
        {
          "material": "Custer Feldspar",
          "amount": 50.0
        },
        {
          "material": "Silica",
          "amount": 24.0
        },
        {
          "material": "Barium Carbonate",
          "amount": 14.0
        },
        {
          "material": "Whiting",
          "amount": 7.0
        },
        {
          "material": "Grolleg Kaolin",
          "amount": 5.0
        }
      ],
      "additionals": [
        {
          "material": "Red Iron Oxide",
          "amount": 2.0
        }
      ],
