Repository: MrSeldon/argilev2

File: data/glazes/glazy.json (part 43 of 315)
{
      "description": "Spanish red iron oxide is prefered. I have found that my blue celadon glaze, which is very similar to others given to you, likes all the reduction I can give it. I fire blue celadon pieces in the same firings I go for carbon trapping with my shinos. The extra reduction along with a good thick application of the blue celadon glaze, I think, encourages the bubbles trapped in the glaze which gives it a nice softness to the glossy glaze. I introduce a heavy reduction at cone 010 through to cone 06 then lighten up a bit for the rest of the firing. Also, drips melt out and do not show. Despite the only average amount of clay in the glaze, but high amount of feldspar and flint, the glaze does not run at all at cone 10 EPK helps and use Spanish Red Iron oxide and do not get any speckling. I feel the blue celadon glaze is much nicer on porcelain. You may need to add a suspender, I don't though. I have substituted Strontium Carbonate for half of the Barium and all of the Barium at 1 part Barium to 3/4 parts Strontium and received just as nice results. I have the understanding from talking with other colleagues that the glaze should be safe from Barium poisoning because it is a glossy glaze where enough silica molecules have combined with the Barium molecules to make it stable. But, I have never had it tested. Does anyone know if this is true or not? Please reply. Enjoy, Cone 10 down, submitted by: Steve Loucks e-mail:",
      "createdBy": "Glazy Admin",
      "source": "glazy.org",
      "url": "https://glazy.org/recipes/136"
    },
    {
      "id": 32321,
      "code": "GLAZY-32321",
      "name": "Blue Celadon Glaze 1",
      "cone": "10",
      "surface": "",
      "transparency": "",
      "atmosphere": "Reduction",
      "subtype": "Glaze - Iron - Celadon - Blue",
      "ingredients": [
        {
          "material": "K-200 Feldspar",
          "amount": 35.1
        },
        {
          "material": "Silica",
          "amount": 28.9
        },
        {
          "material": "Wollastonite",
          "amount": 17.5
        },
        {
          "material": "Grolleg Kaolin",
          "amount": 14.4
        },
        {
          "material": "Dolomite",
          "amount": 4.1
        }
      ],
      "additionals": [
        {
          "material": "Red Iron Oxide",
          "amount": 0.5
        }
      ],
      "description": "From \"Wollastonite and Old Celadons\" by David Hennessy, Ceramics Monthly, March 1982",
      "createdBy": "Glazy Admin",
      "source": "glazy.org",
      "url": "https://glazy.org/recipes/32321"
    },
    {
      "id": 32322,
      "code": "GLAZY-32322",
      "name": "Blue Celadon Glaze 2",
      "cone": "10",
      "surface": "",
      "transparency": "",
      "atmosphere": "Reduction",
      "subtype": "Glaze - Iron - Celadon - Blue",
      "ingredients": [
        {
          "material": "K-200 Feldspar",
          "amount": 38.0
        },
        {
          "material": "Silica",
          "amount": 23.0
        },
        {
          "material": "Wollastonite",
          "amount": 21.0
        },
        {
          "material": "Grolleg Kaolin",
          "amount": 14.0
        },
        {
          "material": "Dolomite",
          "amount": 4.0
        }
      ],
      "additionals": [
        {
          "material": "Red Iron Oxide",
          "amount": 0.25
        }
      ],
      "description": "From \"Wollastonite and Old Celadons\" by David Hennessy, Ceramics Monthly, March 1982",
      "createdBy": "Glazy Admin",
      "source": "glazy.org",
      "url": "https://glazy.org/recipes/32322"
    },
    {
      "id": 32323,
      "code": "GLAZY-32323",
      "name": "Blue Celadon Glaze 3",
      "cone": "10",
      "surface": "",
      "transparency": "",
      "atmosphere": "Reduction",
      "subtype": "Glaze - Iron - Celadon - Blue",
      "ingredients": [
        {
          "material": "K-200 Feldspar",
          "amount": 41.0
        },
        {
          "material": "Wollastonite",
          "amount": 22.0
        },
        {
          "material": "Silica",
          "amount": 19.0
        },
        {
          "material": "Grolleg Kaolin",
          "amount": 13.0
        },
        {
          "material": "Dolomite",
          "amount": 5.0
        }
      ],
      "additionals": [
        {
          "material": "Red Iron Oxide",
          "amount": 0.25
        }
      ],
      "description": "From \"Wollastonite and Old Celadons\" by David Hennessy, Ceramics Monthly, March 1982",
      "createdBy": "Glazy Admin",
      "source": "glazy.org",
      "url": "https://glazy.org/recipes/32323"
    },
    {
      "id": 1035,
      "code": "GLAZY-1035",
      "name": "Blue Celadon no ash",
      "cone": "6",
      "surface": "",
      "transparency": "",
      "atmosphere": "",
      "subtype": "Glaze - Iron - Celadon",
      "ingredients": [
        {
          "material": "Custer Feldspar",
          "amount": 31.9
        },
        {
          "material": "Silica",
          "amount": 28.9
        },
        {
          "material": "Ferro Frit 3134",
          "amount": 13.9
        },
        {
          "material": "Kaolin",
          "amount": 11.5
        },
        {
          "material": "Whiting",
          "amount": 9.8
        },
        {
          "material": "Dolomite",
          "amount": 2.2
        }
      ],
      "additionals": [
        {
          "material": "Cobalt Carbonate",
          "amount": 0.2
        }
      ],
      "description": "kiln type: gas goes a little gray over stoneware, nicely translucent on porcelain. submitted by: John Anthony e-mail:",
      "createdBy": "Glazy Admin",
      "source": "glazy.org",
      "url": "https://glazy.org/recipes/1035"
    },
    {
      "id": 137,
      "code": "GLAZY-137",
      "name": "Blue Chun Glaze",
      "cone": "9 - 10",
      "surface": "Glossy",
      "transparency": "",
      "atmosphere": "Reduction",
      "subtype": "Glaze - Iron - Celadon - Chun",
      "ingredients": [
        {
          "material": "Potash Feldspar",
          "amount": 54.8
        },
        {
          "material": "Silica",
          "amount": 27.4
        },
        {
          "material": "Whiting",
          "amount": 13.7
        },
        {
          "material": "Barium Carbonate",
          "amount": 2.7
        },
        {
          "material": "Bone Ash",
          "amount": 1.4
        }
      ],
      "additionals": [
        {
          "material": "Red Iron Oxide",
          "amount": 1.1
        }
      ],
      "description": "This glaze has to be fired as you would fire a copper red glaze otherwise you will not get the beautiful colour and texture. If the glaze is clear then you are not applying it thick enough. Also, I guess I should mention that it should be fired to cone 9-10. Hopefully it works for you as it has for me. Happy testing! submitted by: Craig Pearce e-mail:",
      "createdBy": "Glazy Admin",
      "source": "glazy.org",
      "url": "https://glazy.org/recipes/137"
    },
    {
      "id": 1037,
      "code": "GLAZY-1037",
      "name": "Blue Cindy's",
      "cone": "6",
      "surface": "Semi-glossy",
      "transparency": "Semi-opaque",
      "atmosphere": "Oxidation",
      "subtype": "Glaze - Blue",
      "ingredients": [
        {
          "material": "EP Kaolin",
          "amount": 20.0
        },
        {
          "material": "Ferro Frit 3124",
          "amount": 20.0
        },
        {
          "material": "Nepheline Syenite",
          "amount": 20.0
        },
        {
          "material": "Silica",
          "amount": 20.0
        },
        {
          "material": "Whiting",
          "amount": 20.0
        }
      ],
      "additionals": [
        {
          "material": "Cobalt Carbonate",
          "amount": 5.0
        },
        {
          "material": "Bentonite",
          "amount": 2.0
        }
      ],
      "description": "It is a nice, dark cobalt blue--Satin to glossy. I have to soak on medium for about 2 hrs. after the kiln sitter goes off to get it to smooth out. submitted by: Cindy P Russell e-mail:",
      "createdBy": "Glazy Admin",
      "source": "glazy.org",
      "url": "https://glazy.org/recipes/1037"
    },
    {
      "id": 119800,
      "code": "GLAZY-119800",
      "name": "Blue Copper",
      "cone": "6 - 8",
      "surface": "Glossy",
      "transparency": "Semi-opaque",
      "atmosphere": "Oxidation",
      "subtype": "Glaze - Blue - Cobalt",
      "ingredients": [
        {
          "material": "Potash Feldspar",
          "amount": 37.0
        },
        {
          "material": "Silica",
          "amount": 37.0
        },
        {
          "material": "Whiting",
          "amount": 15.0
        },
        {
          "material": "EP Kaolin",
          "amount": 8.0
        },
        {
          "material": "Bentonite",
          "amount": 3.0
        }
      ],
      "additionals": [
        {
          "material": "Cobalt Carbonate",
          "amount": 2.0
        },
        {
          "material": "Black Copper Oxide",
          "amount": 2.0
        }
      ],
      "description": "",
      "createdBy": "Ella Mango",
      "source": "glazy.org",
      "url": "https://glazy.org/recipes/119800"
    },
    {
      "id": 141,
      "code": "GLAZY-141",
      "name": "Blue Crazy Rutile Jillian's",
      "cone": "10",
      "surface": "Glossy",
      "transparency": "Semi-opaque",
      "atmosphere": "Reduction",
      "subtype": "Glaze - Blue",
      "ingredients": [
        {
          "material": "G-200 Feldspar",
          "amount": 43.7
        },
        {
          "material": "Silica",
          "amount": 28.3
        },
        {
          "material": "Dolomite",
          "amount": 9.1
        },
        {
          "material": "Gerstley Borate",
          "amount": 9.1
        },
        {
          "material": "Strontium Carbonate",
          "amount": 3.4
        },
        {
          "material": "EP Kaolin",
          "amount": 1.9
        },
        {
          "material": "Zinc Oxide",
          "amount": 1.8
        }
      ],
      "additionals": [
        {
          "material": "Rutile",
          "amount": 6.7
        },
        {
          "material": "Tin Oxide",
          "amount": 2.7
        },
        {
          "material": "Bentonite",
          "amount": 2.0
        },
        {
          "material": "Copper Carbonate",
          "amount": 1.5
        }
      ],
      "description": "Sort of denim-colored with creamy mottling. Copper red develops where it contacts clear or celadon. Stable.Breaks over texture.",
      "createdBy": "Glazy Admin",
      "source": "glazy.org",
      "url": "https://glazy.org/recipes/141"
    },
    {
      "id": 142,
      "code": "GLAZY-142",
      "name": "Blue Dark Gloss",
      "cone": "10",
      "surface": "Glossy",
      "transparency": "",
      "atmosphere": "Reduction",
      "subtype": "Glaze - Blue",
      "ingredients": [
        {
          "material": "Kona F-4 feldspar",
          "amount": 44.0
        },
        {
          "material": "Silica",
          "amount": 28.0
        },
        {
          "material": "Whiting",
          "amount": 18.0
        },
        {
          "material": "Kaolin",
          "amount": 10.0
        }
      ],
      "additionals": [
        {
          "material": "Cobalt Carbonate",
          "amount": 1.0
        },
        {
          "material": "Red Iron Oxide",
          "amount": 1.0
        }
      ],
      "description": "Here is a recipe for a reliable glossy dark blue. I have fired it in gas and wood and it works well either way. submitted by: Debbie Vacchi e-mail:",
      "createdBy": "Glazy Admin",
      "source": "glazy.org",
      "url": "https://glazy.org/recipes/142"
    },
    {
      "id": 143,
      "code": "GLAZY-143",
      "name": "Blue Dark Shiny",
      "cone": "9",
      "surface": "Glossy",
      "transparency": "",
      "atmosphere": "Oxidation, Reduction",
      "subtype": "Glaze - Blue",
      "ingredients": [
        {
          "material": "Kona F-4 feldspar",
          "amount": 40.3
        },
        {
          "material": "Silica",
          "amount": 21.5
        },
        {
          "material": "Cornwall Stone",
          "amount": 20.7
        },
        {
          "material": "Whiting",
          "amount": 14.1
        },
        {
          "material": "Ball Clay",
          "amount": 3.4
        }
      ],
      "additionals": [
        {
          "material": "Copper Carbonate",
          "amount": 4.0
        },
        {
          "material": "Cobalt Carbonate",
          "amount": 2.5
        }
      ],
      "description": "Corinne Null Bedford, NH",
      "createdBy": "Glazy Admin",
      "source": "glazy.org",
      "url": "https://glazy.org/recipes/143"
    },
    {
      "id": 1038,
      "code": "GLAZY-1038",
      "name": "Blue Dark Specks",
      "cone": "6",
      "surface": "Glossy",
      "transparency": "Transparent",
      "atmosphere": "Oxidation",
      "subtype": "Glaze - Blue",
      "ingredients": [
        {
          "material": "Gerstley Borate",
          "amount": 50.0
        },
        {
          "material": "Silica",
          "amount": 35.0
        },
        {
          "material": "EP Kaolin",
          "amount": 16.0
        }
      ],
      "additionals": [
        {
          "material": "Cobalt Oxide",
          "amount": 1.0
        }
      ],
      "description": "",
      "createdBy": "Glazy Admin",
      "source": "glazy.org",
      "url": "https://glazy.org/recipes/1038"
    },
    {
      "id": 1039,
      "code": "GLAZY-1039",
      "name": "Blue Deep Shiny",
      "cone": "6",
      "surface": "Glossy",
      "transparency": "",
      "atmosphere": "Oxidation",
      "subtype": "Glaze - Blue",
      "ingredients": [
        {
          "material": "Custer Feldspar",
          "amount": 42.31
        },
        {
          "material": "Silica",
          "amount": 24.04
        },
        {
          "material": "Colemanite",
          "amount": 19.23
        },
        {
          "material": "Barium Carbonate",
          "amount": 4.81
        },
        {
          "material": "Lithium Carbonate",
          "amount": 3.85
        },
        {
          "material": "Whiting",
          "amount": 3.85
        },
        {
          "material": "EP Kaolin",
          "amount": 1.92
        }
      ],
      "additionals": [
        {
          "material": "Copper Carbonate",
          "amount": 5.77
        },
        {
          "material": "Cobalt Oxide",
          "amount": 0.87
        }
      ],
      "description": "I am using the following cone 6 recipe, which makes a gorgeous, shiny glaze. It contains only 5 percent barium, so I am hoping it is foodsafe. Does anyone know? Thanks, Ruth Jacobson",
      "createdBy": "Glazy Admin",
      "source": "glazy.org",
      "url": "https://glazy.org/recipes/1039"
    },
    {
      "id": 1040,
      "code": "GLAZY-1040",
      "name": "Blue Deep Shiny-Valerie's",
      "cone": "6",
      "surface": "Glossy",
      "transparency": "Opaque",
      "atmosphere": "Oxidation",
      "subtype": "Glaze - Blue",
      "ingredients": [
        {
          "material": "Custer Feldspar",
          "amount": 22.0
        },
        {
          "material": "Silica",
          "amount": 16.3
        },
        {
          "material": "Wollastonite",
          "amount": 12.3
        },
        {
          "material": "Nepheline Syenite",
          "amount": 11.8
        },
        {
          "material": "EP Kaolin",
          "amount": 11.0
        },
        {
          "material": "Gerstley Borate",
          "amount": 10.0
        },
        {
          "material": "Ferro Frit 3124",
          "amount": 8.0
        },
        {
          "material": "Dolomite",
          "amount": 4.1
        },
        {
          "material": "Barium Carbonate",
          "amount": 2.5
        },
        {
          "material": "Whiting",
          "amount": 2.0
        }
      ],
      "additionals": [
        {
          "material": "Cobalt Carbonate",
          "amount": 4.8
        },
        {
          "material": "Copper Carbonate",
          "amount": 4.0
        },
        {
          "material": "Lithium Carbonate",
          "amount": 2.0
        }
      ],
      "description": "Glaze Type: Mid-fire Thin application is semi-opaque, thick is opaque. From Valerie Duncan",
      "createdBy": "Glazy Admin",
      "source": "glazy.org",
      "url": "https://glazy.org/recipes/1040"
    },
    {
      "id": 1041,
      "code": "GLAZY-1041",
      "name": "Blue Deep Shiny-Valerie's-no gb",
      "cone": "6",
      "surface": "Glossy",
      "transparency": "Opaque",
      "atmosphere": "Oxidation",
      "subtype": "Glaze - Blue",
      "ingredients": [
        {
          "material": "Ferro Frit 3134",
          "amount": 32.8
        },
        {
          "material": "Silica",
          "amount": 23.9
        },
        {
          "material": "Custer Feldspar",
          "amount": 21.9
        },
        {
          "material": "EP Kaolin",
          "amount": 11.5
        },
        {
          "material": "Lithium Carbonate",
          "amount": 3.9
        },
        {
          "material": "Strontium Carbonate",
          "amount": 3.6
        },
        {
          "material": "Whiting",
          "amount": 2.3
        }
      ],
      "additionals": [
        {
          "material": "Cobalt Carbonate",
          "amount": 8.8
        },
        {
          "material": "Copper Carbonate",
          "amount": 5.8
        }
      ],
      "description": "Glaze Type: Mid-fire Thin application is semi-opaque, thick is opaque. From Valerie Duncan",
      "createdBy": "Glazy Admin",
      "source": "glazy.org",
      "url": "https://glazy.org/recipes/1041"
    },
    {
      "id": 1745,
      "code": "GLAZY-1745",
      "name": "Blue Dennis' Lithium G3021",
      "cone": "4",
      "surface": "Satin-matte",
      "transparency": "Translucent",
      "atmosphere": "Oxidation",
      "subtype": "Glaze - Matte",
      "ingredients": [
        {
          "material": "Silica",
          "amount": 57.0
        },
        {
          "material": "Lithium Carbonate",
          "amount": 29.0
        },
        {
          "material": "Kaolin",
          "amount": 14.0
        }
      ],
      "additionals": [
        {
          "material": "Copper Carbonate",
          "amount": 3.0
        },
        {
          "material": "Bentonite",
          "amount": 2.0
        }
      ],
      "description": "Glaze Type: Lithium Matt From John Conrad's Coantemporary Ceramic Formulas.",
      "createdBy": "Glazy Admin",
      "source": "glazy.org",
      "url": "https://glazy.org/recipes/1745"
    },
    {
      "id": 1746,
      "code": "GLAZY-1746",
      "name": "Blue Don's 08-06",
      "cone": "08 - 05 1/2",
      "surface": "",
      "transparency": "",
      "atmosphere": "Oxidation",
      "subtype": "Glaze - Blue",
      "ingredients": [
        {
          "material": "Gerstley Borate",
          "amount": 27.78
        },
        {
          "material": "G-200 Feldspar",
          "amount": 13.89
        },
        {
          "material": "Ball Clay",
          "amount": 5.55
        },
        {
          "material": "Barium Carbonate",
          "amount": 2.78
        }
      ],
      "additionals": [
        {
          "material": "Copper Carbonate",
          "amount": 1.11
        },
        {
          "material": "Rutile",
          "amount": 0.56
        }
      ],
      "description": "From a University of Georgia class handout on glaze & clay from Andy Nasisse.",
      "createdBy": "Glazy Admin",
      "source": "glazy.org",
      "url": "https://glazy.org/recipes/1746"
    },
    {
      "id": 4846,
      "code": "GLAZY-4846",
      "name": "BLUE DRIP",
      "cone": "10",
      "surface": "Semi-matte",
      "transparency": "",
      "atmosphere": "Reduction",
      "subtype": "Glaze - Ash - Synthetic/Fake",
      "ingredients": [
        {
          "material": "Whiting",
          "amount": 43.0
        },
        {
          "material": "EP Kaolin",
          "amount": 24.7
        },
        {
          "material": "Custer Feldspar (1989)",
          "amount": 21.5
        },
        {
          "material": "Silica",
          "amount": 8.1
        },
        {
          "material": "Talc",
          "amount": 2.7
        }
      ],
      "additionals": [
        {
          "material": "Cobalt Carbonate",
          "amount": 1.0
        },
        {
          "material": "Nickel Carbonate",
          "amount": 1.0
        }
      ],
      "description": "This recipe was imported from Louis Katz's Hyperglaze database available on his website: http://falcon.tamucc.edu/lkatz/allglazes.txt More information about Louis Katz can be found on his website, http://www.louiskatz.net/ Louis Katz Notes: I am not a safety expert and any information contained in this file about safety should be ignored in favor of advice from experts. All of the materials in all glazes are potentially hazardous. All of these glaze recipes are given without any representation of accuracy or safety. They may work, they may not. They may be safe when fired or they may not. All of the materials used in them have hazards associated with them. You must be have sufficient training in the hazards before you use the the materials. You will have to determine the suitability and safety for your use. Do not assume that a lack of a warning about a material means that it is safe. Cone: 10 Color: greyed blue Surface texture: semi-mat Firing: Reduction Glaze type: Ca FakeAsh Recipe: Percent Batch Custer Feldspar 21.50 1720 EPK 24.70 1976 Silica 8.10 648 Talc 2.70 216 Whiting 43.00 3440 Totals: 100.00 % 8000 Gm Also add: Cobalt Carbonate 1.00 80 Nickel Carbonate 1.00 80 Comments: VERY RUNNY! -apply very thinly! Good for accenting texture, over slip or slip trailing. Altered form of Richard\u03c0s Drip (RB 1987). Nickel Carbonate: can cause allergic skin reactions",
      "createdBy": "Glazy Admin",
      "source": "glazy.org",
      "url": "https://glazy.org/recipes/4846"
    },
    {
      "id": 144,
      "code": "GLAZY-144",
      "name": "Blue Dunham",
      "cone": "9 - 10",
      "surface": "Glossy",
      "transparency": "Semi-opaque",
      "atmosphere": "Reduction",
      "subtype": "Glaze - Blue",
      "ingredients": [
        {
          "material": "G-200 Feldspar",
          "amount": 43.2
        },
        {
          "material": "Silica",
          "amount": 25.9
        },
        {
          "material": "Strontium Carbonate",
          "amount": 12.0
        },
        {
          "material": "Whiting",
          "amount": 12.0
        },
        {
          "material": "EP Kaolin",
          "amount": 6.9
        }
      ],
      "additionals": [
        {
          "material": "Iron oxide",
          "amount": 4.4
        },
        {
          "material": "Rutile",
          "amount": 4.4
        },
        {
          "material": "Copper Carbonate",
          "amount": 0.4
        }
      ],
      "description": "Glaze Type: High-fire from Bob Santerre glossy black brown. Almost looks like temoku but very deep blue where it pools. All the glazes were tested on #900 Miller clay which is a toasty ^10 stoneware. One side of the test tile was brushed with a thick coating of Cynthia Bringle's wet/dry white slip. Each glaze was dipped in three thicknesses on a heavily textured tile. All tiles were fired to a (hard)^9 (10 tipping)reduction firing. 1 hr. Body reduction at ^08 and 1 hr. glaze reduction at ^9 then a quick reox. before shutdown. Any time potash or Custer spar is called for, I used G-200. All ball clay is OM-4 . Many glazes I substituted 75% of the amount of Barium with Strontium. All kaolin is EPK. Tracy Wilson Saltbox Pottery 4 Shaw Rd. Woolwich, ME 04579 phone: 207-443-5586 fax: 207-442-8922 email: web: http://www.ime.net/dwilson/",
      "createdBy": "Glazy Admin",
      "source": "glazy.org",
      "url": "https://glazy.org/recipes/144"
    },
    {
      "id": 145,
      "code": "GLAZY-145",
      "name": "Blue Emily's",
      "cone": "8",
      "surface": "Satin-matte",
      "transparency": "Opaque",
      "atmosphere": "Oxidation, Reduction",
      "subtype": "Glaze - Matte - Magnesium Matte",
      "ingredients": [
        {
          "material": "Custer Feldspar",
          "amount": 33.3
        },
        {
          "material": "Gerstley Borate",
          "amount": 17.7
        },
        {
          "material": "Kentucky OM #4 Ball Clay",
          "amount": 15.6
        },
        {
          "material": "Silica",
          "amount": 13.5
        },
        {
          "material": "Talc",
          "amount": 13.5
        },
        {
          "material": "Dolomite",
          "amount": 6.3
        }
      ],
      "additionals": [
        {
          "material": "Zircopax",
          "amount": 4.2
        },
        {
          "material": "Cobalt Carbonate",
          "amount": 3.1
        }
      ],
      "description": "Glaze Type: Magnesium matt submitted by: Rick Malmgren",
      "createdBy": "Glazy Admin",
      "source": "glazy.org",
      "url": "https://glazy.org/recipes/145"
    },
    {
      "id": 1042,
      "code": "GLAZY-1042",
      "name": "Blue Emily's",
      "cone": "6",
      "surface": "",
      "transparency": "",
      "atmosphere": "Reduction",
      "subtype": "Glaze - Blue",
      "ingredients": [
        {
          "material": "Custer Feldspar",
          "amount": 36.6
        },
        {
          "material": "Gerstley Borate",
          "amount": 19.4
        },
        {
          "material": "Talc",
          "amount": 15.1
        },
        {
          "material": "Kentucky OM #4 Ball Clay",
          "amount": 11.8
        },
        {
          "material": "Silica",
          "amount": 10.8
        },
        {
          "material": "Dolomite",
          "amount": 6.5
        }
      ],
      "additionals": [
        {
          "material": "Zircopax",
          "amount": 4.3
        },
        {
          "material": "Cobalt Carbonate",
          "amount": 3.2
        }
      ],
      "description": "We use the second one at cone 6 in reduction, and it gives a beautiful bright purple. I have also done a series of color variations on the base glaze replacing the cobalt. The most promising of those was the one using 6% rutile. It gave a warm tan-yellow. The outstanding quality of the glaze (aside from the purple, of course) is the smooth texture and its reliability. submitted by: Rick Malmgren e-mail:",
      "createdBy": "Glazy Admin",
      "source": "glazy.org",
      "url": "https://glazy.org/recipes/1042"
    },
    {
      "id": 57187,
      "code": "GLAZY-57187",
      "name": "Blue Fin",
      "cone": "6",
      "surface": "",
      "transparency": "",
      "atmosphere": "Oxidation",
      "subtype": "Glaze",
      "ingredients": [
        {
          "material": "Silica",
          "amount": 33.1
        },
        {
          "material": "Nepheline Syenite",
          "amount": 20.69
        },
        {
          "material": "EP Kaolin",
          "amount": 17.24
        },
        {
          "material": "Whiting",
          "amount": 15.17
        },
        {
          "material": "Gerstley Borate",
          "amount": 13.79
        }
      ],
      "additionals": [
        {
          "material": "Cobalt Carbonate",
          "amount": 2.7
        }
      ],
      "description": "",
      "createdBy": "Gasworks NYC",
      "source": "glazy.org",
      "url": "https://glazy.org/recipes/57187"
    },
    {
      "id": 1043,
      "code": "GLAZY-1043",
      "name": "Blue Floating (RISD)",
      "cone": "6",
      "surface": "",
      "transparency": "",
      "atmosphere": "Oxidation",
      "subtype": "Glaze - Blue",
      "ingredients": [
        {
          "material": "Nepheline Syenite",
          "amount": 47.3
        },
        {
          "material": "Colemanite",
          "amount": 27.0
        },
        {
          "material": "Silica",
          "amount": 20.3
        },
        {
          "material": "Kaolin",
          "amount": 5.4
        }
      ],
      "additionals": [
        {
          "material": "Rutile",
          "amount": 4.0
        },
        {
          "material": "Red Iron Oxide",
          "amount": 2.0
        },
        {
          "material": "Cobalt Oxide",
          "amount": 1.0
        }
      ],
      "description": "I just tried 2 slightly different Floating Blue's last night. One of them is from Clayart database the other from my RISD noteboo RISD Floating Blue is much much nicer, as it has better coverage and less runny, and the blue is accented much better. OMER BERAT ARTUN Institute for Brain and tel: 401 421 2879 (home) Neural Systems, 401 863 3920 (office) Department of Physics 401 863 3494 (fax) Box 1843 Brown University URL: http://www.physics.brown.edu/people/artun Providence RI 02912 e-mail:",
      "createdBy": "Glazy Admin",
      "source": "glazy.org",
      "url": "https://glazy.org/recipes/1043"
    },
    {
      "id": 3058,
      "code": "GLAZY-3058",
      "name": "Blue Gartside 28 (+1 Tin, +1 Cobalt)",
      "cone": "6",
      "surface": "Glossy",
      "transparency": "Semi-opaque",
      "atmosphere": "Oxidation",
      "subtype": "Glaze - Blue - Cobalt",
      "ingredients": [
        {
          "material": "EP Kaolin",
          "amount": 28.6
        },
        {
          "material": "Ferro Frit 3134",
          "amount": 28.6
        },
        {
          "material": "G-200 Feldspar",
          "amount": 14.3
        },
        {
          "material": "Silica",
          "amount": 14.3
        },
        {
          "material": "Talc",
          "amount": 7.1
        },
        {
          "material": "Whiting",
          "amount": 7.1
        }
      ],
      "additionals": [
        {
          "material": "Cobalt Carbonate",
          "amount": 1.0
        },
        {
          "material": "Tin Oxide",
          "amount": 1.0
        }
      ],
      "description": "This is Brian Gartsides famous clear parts recipe. I broke it down in to weight because I work better that way. I calculated it by simple division: 4 into 100, 2 into 25 and 2 into 12.5, then rounded up on Glaze Master. I left it at totaling 98 because I did not want 4 decimal places. Original in parts 4 Frit 3134 4 EPK 2 G-200 Feldspar 2 Silica 1 Talc 1 Whiting 16 Water Now in weight Amount Ingredient 28.6 Frit--Ferro 3124 4 parts 28.6 Kaolin--EPK 14.3 Feldspar--G-200 2 parts 14.3 Silica 7.1 Talc 1 part 7.1 Whiting 100 Total Unity Oxide .138 Na2O .074 K2O .204 MgO .584 CaO 1.000 Total .6 Al2O3 .212 B2O3 .006 Fe2O3 3.562 SiO2 .004 TiO2 .001 P2O5 5.9 Ratio 6.5 Exp Results Gloss to semi gloss transluscent glaze See color variations at website, Glaze tests, more tests www.alisapots.dk My parts base tests crazed on my stoneware. However the weight variation did not. I think it because my parts measuring by spoon full was much too variable. Best regards from Alisa in Denmark",
      "createdBy": "Glazy Admin",
      "source": "glazy.org",
      "url": "https://glazy.org/recipes/3058"
    },
    {
      "id": 3056,
      "code": "GLAZY-3056",
      "name": "Blue Gartside 28 (+Cobalt)",
      "cone": "6",
      "surface": "Glossy",
      "transparency": "Translucent",
      "atmosphere": "Oxidation",
      "subtype": "Glaze - Blue - Cobalt",
      "ingredients": [
        {
          "material": "EP Kaolin",
          "amount": 28.6
        },
        {
          "material": "Ferro Frit 3134",
          "amount": 28.6
        },
        {
          "material": "G-200 Feldspar",
          "amount": 14.3
        },
        {
          "material": "Silica",
          "amount": 14.3
        },
        {
          "material": "Talc",
          "amount": 7.1
        },
        {
          "material": "Whiting",
          "amount": 7.1
        }
      ],
      "additionals": [
        {
          "material": "Cobalt Oxide",
          "amount": 1.0
        }
      ],
      "description": "This is Brian Gartsides famous clear parts recipe. I broke it down in to weight because I work better that way. I calculated it by simple division: 4 into 100, 2 into 25 and 2 into 12.5, then rounded up on Glaze Master. I left it at totaling 98 because I did not want 4 decimal places. Original in parts 4 Frit 3134 4 EPK 2 G-200 Feldspar 2 Silica 1 Talc 1 Whiting 16 Water Now in weight Amount Ingredient 28.6 Frit--Ferro 3124 4 parts 28.6 Kaolin--EPK 14.3 Feldspar--G-200 2 parts 14.3 Silica 7.1 Talc 1 part 7.1 Whiting 100 Total Unity Oxide .138 Na2O .074 K2O .204 MgO .584 CaO 1.000 Total .6 Al2O3 .212 B2O3 .006 Fe2O3 3.562 SiO2 .004 TiO2 .001 P2O5 5.9 Ratio 6.5 Exp Results Gloss to semi gloss transluscent glaze See color variations at website, Glaze tests, more tests www.alisapots.dk My parts base tests crazed on my stoneware. However the weight variation did not. I think it because my parts measuring by spoon full was much too variable. Best regards from Alisa in Denmark",
      "createdBy": "Glazy Admin",
      "source": "glazy.org",
      "url": "https://glazy.org/recipes/3056"
    },
    {
      "id": 8378,
      "code": "GLAZY-8378",
      "name": "Blue Gartside 28 (+Cobalt) (variation) Reids variation (substitute Custer feldspar for G-200 feldspar)",
      "cone": "6",
      "surface": "Glossy",
      "transparency": "Translucent",
      "atmosphere": "Oxidation",
      "subtype": "Glaze - Blue - Cobalt",
      "ingredients": [
        {
          "material": "EP Kaolin",
          "amount": 28.6
        },
        {
          "material": "Ferro Frit 3134",
          "amount": 28.6
        },
        {
          "material": "Custer Feldspar",
          "amount": 14.3
        },
        {
          "material": "Silica",
          "amount": 14.3
        },
        {
          "material": "Talc",
          "amount": 7.1
        },
        {
          "material": "Whiting",
          "amount": 7.1
        }
      ],
      "additionals": [
        {
          "material": "Cobalt Oxide",
          "amount": 1.0
        }
      ],
      "description": "Result 3/26/17- fired with a medium ramp to ^6, no controlled cooling, nice glossy blue. very rich where thick. dipped twice This is Brian Gartsides famous clear parts recipe. I broke it down in to weight because I work better that way. I calculated it by simple division: 4 into 100, 2 into 25 and 2 into 12.5, then rounded up on Glaze Master. I left it at totaling 98 because I did not want 4 decimal places. Original in parts 4 Frit 3134 4 EPK 2 G-200 Feldspar 2 Silica 1 Talc 1 Whiting 16 Water Now in weight Amount Ingredient 28.6 Frit--Ferro 3124 4 parts 28.6 Kaolin--EPK 14.3 Feldspar--G-200 2 parts 14.3 Silica 7.1 Talc 1 part 7.1 Whiting 100 Total Unity Oxide .138 Na2O .074 K2O .204 MgO .584 CaO 1.000 Total .6 Al2O3 .212 B2O3 .006 Fe2O3 3.562 SiO2 .004 TiO2 .001 P2O5 5.9 Ratio 6.5 Exp Results Gloss to semi gloss transluscent glaze See color variations at website, Glaze tests, more tests www.alisapots.dk My parts base tests crazed on my stoneware. However the weight variation did not. I think it because my parts measuring by spoon full was much too variable. Best regards from Alisa in Denmark",
      "createdBy": "Reid Deschand",
      "source": "glazy.org",
      "url": "https://glazy.org/recipes/8378"
    },
    {
      "id": 3064,
      "code": "GLAZY-3064",
      "name": "Blue Gartside 28 (variation)",
      "cone": "6",
      "surface": "Glossy",
      "transparency": "Translucent",
      "atmosphere": "Oxidation",
      "subtype": "Glaze - Blue",
      "ingredients": [
        {
          "material": "EP Kaolin",
          "amount": 28.6
        },
        {
          "material": "Ferro Frit 3134",
          "amount": 28.6
        },
        {
          "material": "G-200 Feldspar",
          "amount": 14.3
        },
        {
          "material": "Silica",
          "amount": 14.3
        },
        {
          "material": "Talc",
          "amount": 7.1
        },
        {
          "material": "Whiting",
          "amount": 7.1
        }
      ],
      "additionals": [
        {
          "material": "Rutile",
          "amount": 4.0
        },
        {
          "material": "Red Iron Oxide",
          "amount": 2.0
        },
        {
          "material": "Cobalt Carbonate",
          "amount": 1.0
        }
      ],
      "description": "This is Brian Gartsides famous clear parts recipe. I broke it down in to weight because I work better that way. I calculated it by simple division: 4 into 100, 2 into 25 and 2 into 12.5, then rounded up on Glaze Master. I left it at totaling 98 because I did not want 4 decimal places. Original in parts 4 Frit 3134 4 EPK 2 G-200 Feldspar 2 Silica 1 Talc 1 Whiting 16 Water Now in weight Amount Ingredient 28.6 Frit--Ferro 3124 4 parts 28.6 Kaolin--EPK 14.3 Feldspar--G-200 2 parts 14.3 Silica 7.1 Talc 1 part 7.1 Whiting 100 Total Unity Oxide .138 Na2O .074 K2O .204 MgO .584 CaO 1.000 Total .6 Al2O3 .212 B2O3 .006 Fe2O3 3.562 SiO2 .004 TiO2 .001 P2O5 5.9 Ratio 6.5 Exp Results Gloss to semi gloss transluscent glaze See color variations at website, Glaze tests, more tests www.alisapots.dk My parts base tests crazed on my stoneware. However the weight variation did not. I think it because my parts measuring by spoon full was much too variable. Best regards from Alisa in Denmark",
      "createdBy": "Glazy Admin",
      "source": "glazy.org",
      "url": "https://glazy.org/recipes/3064"
    },
    {
      "id": 3065,
      "code": "GLAZY-3065",
      "name": "Blue Gartside 28 (variation)",
      "cone": "6",
      "surface": "Glossy",
      "transparency": "Translucent",
      "atmosphere": "Oxidation",
      "subtype": "Glaze - Blue",
      "ingredients": [
        {
          "material": "EP Kaolin",
          "amount": 28.6
        },
        {
          "material": "Ferro Frit 3134",
          "amount": 28.6
        },
        {
          "material": "G-200 Feldspar",
          "amount": 14.3
        },
        {
          "material": "Silica",
          "amount": 14.3
        },
        {
          "material": "Talc",
          "amount": 7.1
        },
        {
          "material": "Whiting",
          "amount": 7.1
        }
      ],
      "additionals": [
        {
          "material": "Rutile",
          "amount": 3.0
        },
        {
          "material": "Cobalt Carbonate",
          "amount": 1.0
        }
      ],
      "description": "This is Brian Gartsides famous clear parts recipe. I broke it down in to weight because I work better that way. I calculated it by simple division: 4 into 100, 2 into 25 and 2 into 12.5, then rounded up on Glaze Master. I left it at totaling 98 because I did not want 4 decimal places. Original in parts 4 Frit 3134 4 EPK 2 G-200 Feldspar 2 Silica 1 Talc 1 Whiting 16 Water Now in weight Amount Ingredient 28.6 Frit--Ferro 3124 4 parts 28.6 Kaolin--EPK 14.3 Feldspar--G-200 2 parts 14.3 Silica 7.1 Talc 1 part 7.1 Whiting 100 Total Unity Oxide .138 Na2O .074 K2O .204 MgO .584 CaO 1.000 Total .6 Al2O3 .212 B2O3 .006 Fe2O3 3.562 SiO2 .004 TiO2 .001 P2O5 5.9 Ratio 6.5 Exp Results Gloss to semi gloss transluscent glaze See color variations at website, Glaze tests, more tests www.alisapots.dk My parts base tests crazed on my stoneware. However the weight variation did not. I think it because my parts measuring by spoon full was much too variable. Best regards from Alisa in Denmark",
      "createdBy": "Glazy Admin",
      "source": "glazy.org",
      "url": "https://glazy.org/recipes/3065"
    },
    {
      "id": 3067,
      "code": "GLAZY-3067",
