Repository: MrSeldon/argilev2

File: data/glazes/glazy.json (part 44 of 315)
{
      "name": "Blue Gartside 28 (variation)",
      "cone": "6",
      "surface": "Glossy",
      "transparency": "Translucent",
      "atmosphere": "Oxidation",
      "subtype": "Glaze - Blue",
      "ingredients": [
        {
          "material": "EP Kaolin",
          "amount": 28.6
        },
        {
          "material": "Ferro Frit 3134",
          "amount": 28.6
        },
        {
          "material": "G-200 Feldspar",
          "amount": 14.3
        },
        {
          "material": "Silica",
          "amount": 14.3
        },
        {
          "material": "Talc",
          "amount": 7.1
        },
        {
          "material": "Whiting",
          "amount": 7.1
        }
      ],
      "additionals": [
        {
          "material": "Yellow Ochre",
          "amount": 5.0
        },
        {
          "material": "Cobalt Carbonate",
          "amount": 1.0
        }
      ],
      "description": "This is Brian Gartsides famous clear parts recipe. I broke it down in to weight because I work better that way. I calculated it by simple division: 4 into 100, 2 into 25 and 2 into 12.5, then rounded up on Glaze Master. I left it at totaling 98 because I did not want 4 decimal places. Original in parts 4 Frit 3134 4 EPK 2 G-200 Feldspar 2 Silica 1 Talc 1 Whiting 16 Water Now in weight Amount Ingredient 28.6 Frit--Ferro 3124 4 parts 28.6 Kaolin--EPK 14.3 Feldspar--G-200 2 parts 14.3 Silica 7.1 Talc 1 part 7.1 Whiting 100 Total Unity Oxide .138 Na2O .074 K2O .204 MgO .584 CaO 1.000 Total .6 Al2O3 .212 B2O3 .006 Fe2O3 3.562 SiO2 .004 TiO2 .001 P2O5 5.9 Ratio 6.5 Exp Results Gloss to semi gloss transluscent glaze See color variations at website, Glaze tests, more tests www.alisapots.dk My parts base tests crazed on my stoneware. However the weight variation did not. I think it because my parts measuring by spoon full was much too variable. Best regards from Alisa in Denmark",
      "createdBy": "Glazy Admin",
      "source": "glazy.org",
      "url": "https://glazy.org/recipes/3067"
    },
    {
      "id": 29056,
      "code": "GLAZY-29056",
      "name": "Blue Glaze",
      "cone": "10",
      "surface": "",
      "transparency": "",
      "atmosphere": "Reduction",
      "subtype": "Glaze - Blue - Cobalt",
      "ingredients": [
        {
          "material": "Custer Feldspar",
          "amount": 50.0
        },
        {
          "material": "Silica",
          "amount": 20.0
        },
        {
          "material": "Wollastonite",
          "amount": 10.0
        },
        {
          "material": "Colemanite",
          "amount": 5.0
        },
        {
          "material": "Tennessee ball clay",
          "amount": 5.0
        },
        {
          "material": "Red Iron Oxide",
          "amount": 4.0
        },
        {
          "material": "Cobalt Oxide",
          "amount": 1.0
        }
      ],
      "description": "From the Kansas City Art Institute Ceramic Department (KCAI), Glaze Formulas, 15 February 1990. Labeled \"St. John Salt Glazes\" http://www.brackers.com/wp-content/uploads/2015/02/KCAI-Glaze-Recpies.pdf",
      "createdBy": "Glazy Admin",
      "source": "glazy.org",
      "url": "https://glazy.org/recipes/29056"
    },
    {
      "id": 7605,
      "code": "GLAZY-7605",
      "name": "Blue Glaze with Green Crystals ^6 ox.",
      "cone": "6",
      "surface": "Glossy",
      "transparency": "Translucent",
      "atmosphere": "Oxidation",
      "subtype": "Glaze",
      "ingredients": [
        {
          "material": "Feldspar",
          "amount": 36.0
        },
        {
          "material": "Zinc Oxide",
          "amount": 24.0
        },
        {
          "material": "Silica",
          "amount": 15.0
        },
        {
          "material": "Whiting",
          "amount": 13.0
        },
        {
          "material": "Lithium Carbonate",
          "amount": 7.0
        },
        {
          "material": "EP Kaolin",
          "amount": 5.0
        }
      ],
      "additionals": [
        {
          "material": "Black Nickel Oxide",
          "amount": 1.0
        }
      ],
      "description": "",
      "createdBy": "Alisa Liskin Clausen",
      "source": "glazy.org",
      "url": "https://glazy.org/recipes/7605"
    },
    {
      "id": 6566,
      "code": "GLAZY-6566",
      "name": "Blue Gray Green gloss",
      "cone": "9 - 10",
      "surface": "Glossy",
      "transparency": "Opaque",
      "atmosphere": "Oxidation",
      "subtype": "Glaze - Blue",
      "ingredients": [
        {
          "material": "Silica",
          "amount": 29.0
        },
        {
          "material": "Nepheline Syenite",
          "amount": 25.0
        },
        {
          "material": "Whiting",
          "amount": 25.0
        },
        {
          "material": "EP Kaolin",
          "amount": 16.0
        },
        {
          "material": "Zinc Oxide",
          "amount": 5.0
        }
      ],
      "additionals": [
        {
          "material": "Titanium Dioxide",
          "amount": 5.0
        },
        {
          "material": "Cobalt Carbonate",
          "amount": 3.0
        },
        {
          "material": "Tin Oxide",
          "amount": 2.0
        },
        {
          "material": "Rutile",
          "amount": 0.7
        },
        {
          "material": "Copper Carbonate",
          "amount": 0.5
        }
      ],
      "description": "SB9",
      "createdBy": "Stephen Stuchell",
      "source": "glazy.org",
      "url": "https://glazy.org/recipes/6566"
    },
    {
      "id": 1046,
      "code": "GLAZY-1046",
      "name": "Blue Green",
      "cone": "6",
      "surface": "Glossy",
      "transparency": "",
      "atmosphere": "",
      "subtype": "Glaze - Green",
      "ingredients": [
        {
          "material": "Gerstley Borate",
          "amount": 30.0
        },
        {
          "material": "Silica",
          "amount": 30.0
        },
        {
          "material": "Dolomite",
          "amount": 20.0
        },
        {
          "material": "EP Kaolin",
          "amount": 20.0
        }
      ],
      "additionals": [
        {
          "material": "Chrome Oxide",
          "amount": 2.5
        },
        {
          "material": "Cobalt Oxide",
          "amount": 0.3
        }
      ],
      "description": "submitted by: Cindy Russell",
      "createdBy": "Glazy Admin",
      "source": "glazy.org",
      "url": "https://glazy.org/recipes/1046"
    },
    {
      "id": 3223,
      "code": "GLAZY-3223",
      "name": "Blue Green",
      "cone": "6",
      "surface": "Matte",
      "transparency": "Opaque",
      "atmosphere": "Oxidation",
      "subtype": "Glaze - Blue",
      "ingredients": [
        {
          "material": "Custer Feldspar",
          "amount": 38.0
        },
        {
          "material": "Silica",
          "amount": 25.0
        },
        {
          "material": "Gillespie Borate",
          "amount": 22.0
        },
        {
          "material": "Whiting",
          "amount": 11.0
        },
        {
          "material": "Strontium Carbonate",
          "amount": 4.0
        }
      ],
      "additionals": [
        {
          "material": "Bentonite",
          "amount": 2.0
        },
        {
          "material": "Chrome Oxide",
          "amount": 1.0
        },
        {
          "material": "Cobalt Carbonate",
          "amount": 0.5
        }
      ],
      "description": "Western Pennsylvania Potters Community http://wpapotters.blogspot.com/2012/04/links-to-cone-6-oxidation-glaze-tests.html http://www.wpapotters.blogspot.com/2010/11/cone-6-oxidation-results-group-1.html",
      "createdBy": "Terry Rorison",
      "source": "glazy.org",
      "url": "https://glazy.org/recipes/3223"
    },
    {
      "id": 4847,
      "code": "GLAZY-4847",
      "name": "Blue Green",
      "cone": "10",
      "surface": "",
      "transparency": "",
      "atmosphere": "Oxidation, Reduction",
      "subtype": "Glaze - Blue - Cobalt",
      "ingredients": [
        {
          "material": "Nepheline Syenite",
          "amount": 60.0
        },
        {
          "material": "Silica",
          "amount": 15.0
        },
        {
          "material": "Barium Carbonate",
          "amount": 14.0
        },
        {
          "material": "EP Kaolin",
          "amount": 11.0
        }
      ],
      "additionals": [
        {
          "material": "Cobalt Carbonate",
          "amount": 3.5
        },
        {
          "material": "Titanium Dioxide",
          "amount": 3.5
        }
      ],
      "description": "This recipe was imported from Louis Katz's Hyperglaze database available on his website: http://falcon.tamucc.edu/lkatz/allglazes.txt More information about Louis Katz can be found on his website, http://www.louiskatz.net/ Louis Katz Notes: I am not a safety expert and any information contained in this file about safety should be ignored in favor of advice from experts. All of the materials in all glazes are potentially hazardous. All of these glaze recipes are given without any representation of accuracy or safety. They may work, they may not. They may be safe when fired or they may not. All of the materials used in them have hazards associated with them. You must be have sufficient training in the hazards before you use the the materials. You will have to determine the suitability and safety for your use. Do not assume that a lack of a warning about a material means that it is safe. Cone: 10 Color: blue/green Firing: Ox. or Red. Glaze type: Ba Recipe: Percent Batch Neph Sy 60.00 60.00 Bar Carb 14.00 14.00 flint 15.00 15.00 EPK 11.00 11.00 Totals: 100.00 % 100.00 gm Also add: Titianium Dioxide 3.50 3.50 Cobalt Carbonate.2- 3.50 3.50 Comments:",
      "createdBy": "Glazy Admin",
      "source": "glazy.org",
      "url": "https://glazy.org/recipes/4847"
    },
    {
      "id": 8382,
      "code": "GLAZY-8382",
      "name": "Blue Green Copper Red Glaze",
      "cone": "6",
      "surface": "Semi-glossy",
      "transparency": "Translucent",
      "atmosphere": "Oxidation",
      "subtype": "Glaze - Red - Copper",
      "ingredients": [
        {
          "material": "Custer Feldspar",
          "amount": 46.16
        },
        {
          "material": "Silica",
          "amount": 16.52
        },
        {
          "material": "Whiting",
          "amount": 14.29
        },
        {
          "material": "Ferro Frit 3134",
          "amount": 13.33
        },
        {
          "material": "EP Kaolin",
          "amount": 6.4
        },
        {
          "material": "Talc",
          "amount": 3.3
        }
      ],
      "additionals": [
        {
          "material": "Zinc Oxide",
          "amount": 4.42
        },
        {
          "material": "Tin Oxide",
          "amount": 2.46
        },
        {
          "material": "Copper Carbonate",
          "amount": 1.5
        }
      ],
      "description": "Result 3/26/17- medium ramp to ^6, no controlled cooling. Result nice transparent turquoise color where glaze pooled during dipping. Dipped twice Modified ceramics monthly mix. Covering with clear glaze helps reduce burning out of red.",
      "createdBy": "Reid Deschand",
      "source": "glazy.org",
      "url": "https://glazy.org/recipes/8382"
    },
    {
      "id": 1047,
      "code": "GLAZY-1047",
      "name": "Blue Green IE 30 O Matt",
      "cone": "6",
      "surface": "Dry Matte",
      "transparency": "Opaque",
      "atmosphere": "Oxidation",
      "subtype": "Glaze - Green",
      "ingredients": [
        {
          "material": "Nepheline Syenite",
          "amount": 59.2
        },
        {
          "material": "Strontium Carbonate",
          "amount": 27.5
        },
        {
          "material": "Ball Clay",
          "amount": 4.1
        }
      ],
      "additionals": [
        {
          "material": "Titanium Dioxide",
          "amount": 3.6
        },
        {
          "material": "Cobalt Carbonate",
          "amount": 0.5
        }
      ],
      "description": "Glaze Type: Mid-fire From Brian Kemp, via Rose Downs on ClayArt listserv. CLAY COLOR/TYPE: Buff Stoneware Fired at 100 degrees per hour to 600 degrees, then free for all to cone 6-7. Brian Kemp, Nanyang Technological University, Block B, Room 216, 469 Bukut Timah Rd., Singapore, 1025 TEST SITE: Nanyang Technological University, Singapore",
      "createdBy": "Glazy Admin",
      "source": "glazy.org",
      "url": "https://glazy.org/recipes/1047"
    },
    {
      "id": 1048,
      "code": "GLAZY-1048",
      "name": "Blue Green Matt Robbie Srtm. Revised (VC) 92",
      "cone": "4 - 9",
      "surface": "Matte",
      "transparency": "Opaque",
      "atmosphere": "Oxidation, Reduction",
      "subtype": "Glaze - Green",
      "ingredients": [
        {
          "material": "Nepheline Syenite",
          "amount": 56.0
        },
        {
          "material": "Strontium Carbonate",
          "amount": 23.0
        },
        {
          "material": "Silica",
          "amount": 11.0
        },
        {
          "material": "Ball Clay",
          "amount": 6.0
        },
        {
          "material": "Lithium Carbonate",
          "amount": 4.0
        }
      ],
      "additionals": [
        {
          "material": "Copper Carbonate",
          "amount": 4.0
        }
      ],
      "description": "Tested AU Sp '92. Pref. 4% CuCO3 - surface a bit dry. Try with 2, 4, 6, 8% CuCO3. VC ed",
      "createdBy": "Glazy Admin",
      "source": "glazy.org",
      "url": "https://glazy.org/recipes/1048"
    },
    {
      "id": 150,
      "code": "GLAZY-150",
      "name": "Blue green Satin Mat Clemson U",
      "cone": "9 - 10",
      "surface": "Satin-matte",
      "transparency": "",
      "atmosphere": "",
      "subtype": "Glaze - Green",
      "ingredients": [
        {
          "material": "G-200 Feldspar",
          "amount": 41.2
        },
        {
          "material": "EP Kaolin",
          "amount": 21.4
        },
        {
          "material": "Whiting",
          "amount": 21.4
        },
        {
          "material": "Silica",
          "amount": 16.1
        }
      ],
      "additionals": [
        {
          "material": "Rutile",
          "amount": 6.4
        },
        {
          "material": "Cobalt Carbonate",
          "amount": 1.1
        }
      ],
      "description": "This is a Blue to Green Satin mat that has alot of nice qualities you might enjoy. Thin its green and when doubledipped its soft light blue . It also takes other oxides well, is food safe and stays in suspension. Good Luck, Mike Vatalaro in Clemson",
      "createdBy": "Glazy Admin",
      "source": "glazy.org",
      "url": "https://glazy.org/recipes/150"
    },
    {
      "id": 1049,
      "code": "GLAZY-1049",
      "name": "Blue Green Slip glaze",
      "cone": "2",
      "surface": "",
      "transparency": "",
      "atmosphere": "Oxidation, Reduction",
      "subtype": "Glaze - Green",
      "ingredients": [
        {
          "material": "Albany slip",
          "amount": 60.0
        },
        {
          "material": "Ferro Frit 5301",
          "amount": 40.0
        }
      ],
      "additionals": [
        {
          "material": "Rutile",
          "amount": 4.0
        },
        {
          "material": "Copper Carbonate",
          "amount": 3.0
        }
      ],
      "description": "From a University of Georgia class handout on glaze & clay from Andy Nasisse.",
      "createdBy": "Glazy Admin",
      "source": "glazy.org",
      "url": "https://glazy.org/recipes/1049"
    },
    {
      "id": 3404,
      "code": "GLAZY-3404",
      "name": "Blue Green Sugar Maples",
      "cone": "6",
      "surface": "Glossy",
      "transparency": "Transparent",
      "atmosphere": "Oxidation",
      "subtype": "Glaze - Blue",
      "ingredients": [
        {
          "material": "Minspar 200",
          "amount": 46.2
        },
        {
          "material": "Silica",
          "amount": 16.5
        },
        {
          "material": "Whiting",
          "amount": 14.3
        },
        {
          "material": "Ferro Frit 3134",
          "amount": 13.3
        },
        {
          "material": "EP Kaolin",
          "amount": 6.4
        },
        {
          "material": "Talc",
          "amount": 3.3
        }
      ],
      "additionals": [
        {
          "material": "Zinc Oxide",
          "amount": 4.4
        },
        {
          "material": "Tin Oxide",
          "amount": 2.4
        },
        {
          "material": "Bentonite",
          "amount": 2.0
        },
        {
          "material": "Black Copper Oxide",
          "amount": 1.1
        }
      ],
      "description": "\"I have introduced a cooling cycle to the firing. The cycle is as follows and the firing is accompanied by a Cone 6 witness cone. After 12 consecutive firings, the witness cones are identical from firing to firing.\" The firing cycle: Rate Temp Hold Time rA1= 360 F1 = 900 0 rA2= 300 F2 = 1800 0 rA3 =200 F3 = 2016 0 rA4 = 108 F4 = 2197 0.3 rA5 = Full F5 =1800 0 rA6 =150 F6 = 1300 0 rA7 = 0000 To summarize, I fire at a rate of 360/hr to 900 degrees F, then at 300 degrees/ hr to 1800 degrees F, 200 degrees/hr until 2016 degrees F is reached, then 108 degrees/hour to 2197 at which time I hold it at that temperature for 30 minutes. The kiln is shut off until a temperature of 1800 degrees F is reached and then turned on to slow the rate of cooling to 150 degrees/hr until 1300 degrees F is reached. At this point the kiln is turned off and cools naturally. Western Pennsylvania Potters Community http://wpapotters.blogspot.com/2012/04/links-to-cone-6-oxidation-glaze-tests.html http://www.wpapotters.blogspot.com/2011/10/cone-6-oxidation-results-group-7.html",
      "createdBy": "Terry Rorison",
      "source": "glazy.org",
      "url": "https://glazy.org/recipes/3404"
    },
    {
      "id": 3397,
      "code": "GLAZY-3397",
      "name": "Blue Green/Copper Red",
      "cone": "6",
      "surface": "Satin",
      "transparency": "Translucent",
      "atmosphere": "Oxidation",
      "subtype": "Glaze - Green",
      "ingredients": [
        {
          "material": "Kona F-4 feldspar",
          "amount": 46.16
        },
        {
          "material": "Silica",
          "amount": 16.52
        },
        {
          "material": "Whiting",
          "amount": 14.29
        },
        {
          "material": "Ferro Frit 3134",
          "amount": 13.33
        },
        {
          "material": "EP Kaolin",
          "amount": 6.4
        },
        {
          "material": "Talc",
          "amount": 3.3
        }
      ],
      "additionals": [
        {
          "material": "Zinc Oxide",
          "amount": 4.3
        },
        {
          "material": "Tin Oxide",
          "amount": 2.24
        },
        {
          "material": "Black Copper Oxide",
          "amount": 1.07
        }
      ],
      "description": "\"I have introduced a cooling cycle to the firing. The cycle is as follows and the firing is accompanied by a Cone 6 witness cone. After 12 consecutive firings, the witness cones are identical from firing to firing.\" The firing cycle: Rate Temp Hold Time rA1= 360 F1 = 900 0 rA2= 300 F2 = 1800 0 rA3 =200 F3 = 2016 0 rA4 = 108 F4 = 2197 0.3 rA5 = Full F5 =1800 0 rA6 =150 F6 = 1300 0 rA7 = 0000 To summarize, I fire at a rate of 360/hr to 900 degrees F, then at 300 degrees/ hr to 1800 degrees F, 200 degrees/hr until 2016 degrees F is reached, then 108 degrees/hour to 2197 at which time I hold it at that temperature for 30 minutes. The kiln is shut off until a temperature of 1800 degrees F is reached and then turned on to slow the rate of cooling to 150 degrees/hr until 1300 degrees F is reached. At this point the kiln is turned off and cools naturally. Western Pennsylvania Potters Community http://wpapotters.blogspot.com/2012/04/links-to-cone-6-oxidation-glaze-tests.html http://www.wpapotters.blogspot.com/2011/10/cone-6-oxidation-results-group-5.html",
      "createdBy": "Terry Rorison",
      "source": "glazy.org",
      "url": "https://glazy.org/recipes/3397"
    },
    {
      "id": 3391,
      "code": "GLAZY-3391",
      "name": "Blue Hare's Fur Cone 6",
      "cone": "6",
      "surface": "Glossy",
      "transparency": "Translucent",
      "atmosphere": "Oxidation",
      "subtype": "Glaze - Blue",
      "ingredients": [
        {
          "material": "Nepheline Syenite",
          "amount": 45.0
        },
        {
          "material": "Gillespie Borate",
          "amount": 26.0
        },
        {
          "material": "Silica",
          "amount": 19.0
        },
        {
          "material": "EP Kaolin",
          "amount": 5.0
        }
      ],
      "additionals": [
        {
          "material": "Red Iron Oxide",
          "amount": 2.0
        },
        {
          "material": "Bentonite",
          "amount": 1.0
        },
        {
          "material": "Cobalt Oxide",
          "amount": 1.0
        },
        {
          "material": "Rutile",
          "amount": 1.0
        }
      ],
      "description": "Western Pennsylvania Potters Community http://wpapotters.blogspot.com/2012/04/links-to-cone-6-oxidation-glaze-tests.html http://www.wpapotters.blogspot.com/2010/11/cone-6-oxidation-results-group-4.html With natural cooling in an electric kiln",
      "createdBy": "Terry Rorison",
      "source": "glazy.org",
      "url": "https://glazy.org/recipes/3391"
    },
    {
      "id": 2270,
      "code": "GLAZY-2270",
      "name": "Blue Hawaiian Copper",
      "cone": "05 1/2",
      "surface": "",
      "transparency": "",
      "atmosphere": "Raku",
      "subtype": "Glaze - Blue",
      "ingredients": [
        {
          "material": "Gerstley Borate",
          "amount": 80.0
        },
        {
          "material": "Bone Ash",
          "amount": 20.0
        }
      ],
      "additionals": [
        {
          "material": "Copper Carbonate",
          "amount": 5.0
        },
        {
          "material": "Cobalt Oxide",
          "amount": 2.5
        },
        {
          "material": "Tin Oxide",
          "amount": 1.3
        }
      ],
      "description": "in CM Feburary 95 page 20 - Hawaiian Copper Blue Raku Glaze. submitted by: Cheryl Brown source for original recipe: Ceramics Monthly This is a matt copper if pulled fast. pulled slow results in a matt interesting effect. If you put one /two coats of copper sand and over that add rainbow , pull very fast you will get a beautiful glossy multicolored effect. I fire this on dark stoneware (Death Valley)",
      "createdBy": "Glazy Admin",
      "source": "glazy.org",
      "url": "https://glazy.org/recipes/2270"
    },
    {
      "id": 2815,
      "code": "GLAZY-2815",
      "name": "Blue Jean Blue",
      "cone": "6",
      "surface": "Glossy",
      "transparency": "",
      "atmosphere": "",
      "subtype": "Glaze - Blue",
      "ingredients": [
        {
          "material": "Nepheline Syenite",
          "amount": 47.3
        },
        {
          "material": "Gerstley Borate",
          "amount": 27.0
        },
        {
          "material": "Silica",
          "amount": 20.3
        },
        {
          "material": "EP Kaolin",
          "amount": 5.4
        }
      ],
      "additionals": [
        {
          "material": "Rutile",
          "amount": 6.0
        },
        {
          "material": "Cobalt Carbonate",
          "amount": 1.0
        }
      ],
      "description": "Source/Alternate names: Randy McCall, modified Chappell Floating Blue Source/Alternate names: similar oxides to Chappell Floating Blue and Slate Blue With Green Specks Notes: Randy McCall: I usually brush on two coats and sponge on the last coat. It does need at least three brushed on coats. I like to sponge on the last coat as sometimes you will get a thin spot when brushing all coats.",
      "createdBy": "Glazy Admin",
      "source": "glazy.org",
      "url": "https://glazy.org/recipes/2815"
    },
    {
      "id": 1050,
      "code": "GLAZY-1050",
      "name": "Blue Julie's Water",
      "cone": "5",
      "surface": "Glossy",
      "transparency": "Transparent",
      "atmosphere": "Oxidation",
      "subtype": "Glaze - Turquoise",
      "ingredients": [
        {
          "material": "Silica",
          "amount": 38.0
        },
        {
          "material": "Strontium Carbonate",
          "amount": 25.0
        },
        {
          "material": "Nepheline Syenite",
          "amount": 18.0
        },
        {
          "material": "EP Kaolin",
          "amount": 14.0
        },
        {
          "material": "Ferro Frit 3110",
          "amount": 3.0
        },
        {
          "material": "Whiting",
          "amount": 2.0
        }
      ],
      "additionals": [
        {
          "material": "Copper Carbonate",
          "amount": 3.0
        }
      ],
      "description": "Glaze Type: Alkaline blue = 3-7% Cu chartreuse = .5% Chrome 2 coats if brushing. Gum recommended for brushing. Runs. From George Bowes. Recalcualted to substitute Strontium for Ba.",
      "createdBy": "Glazy Admin",
      "source": "glazy.org",
      "url": "https://glazy.org/recipes/1050"
    },
    {
      "id": 120160,
      "code": "GLAZY-120160",
      "name": "Blue Jun Yuan, Liujiagou and Zhaojiawa sites, Henan (Copy)",
      "cone": "9 - 11",
      "surface": "Semi-glossy",
      "transparency": "Semi-opaque",
      "atmosphere": "Reduction",
      "subtype": "Glaze - Iron - Celadon - Chun",
      "ingredients": [
        {
          "material": "Silica",
          "amount": 43.5
        },
        {
          "material": "Potash Feldspar",
          "amount": 29.4
        },
        {
          "material": "Kaolin",
          "amount": 14.0
        },
        {
          "material": "Dolomite",
          "amount": 11.0
        },
        {
          "material": "Whiting",
          "amount": 9.4
        },
        {
          "material": "Bone Ash",
          "amount": 2.1
        }
      ],
      "additionals": [
        {
          "material": "Red Iron Oxide",
          "amount": 1.9
        }
      ],
      "description": "Started from an analysis by Derek Au using 'Target'. From Nigel Wood's Chinese Glazes, The Stonewares of North China, Table 45 Analyses of green and blue Jun ware glazes, p. 124",
      "createdBy": "Caro-K",
      "source": "glazy.org",
      "url": "https://glazy.org/recipes/120160"
    },
    {
      "id": 43320,
      "code": "GLAZY-43320",
      "name": "Blue Lagoon",
      "cone": "8 - 10",
      "surface": "Glossy",
      "transparency": "Opaque",
      "atmosphere": "Oxidation, Neutral",
      "subtype": "Glaze - Turquoise",
      "ingredients": [
        {
          "material": "Potash Feldspar",
          "amount": 40.0
        },
        {
          "material": "Silica",
          "amount": 30.0
        },
        {
          "material": "Whiting",
          "amount": 20.0
        },
        {
          "material": "Kaolin",
          "amount": 10.0
        }
      ],
      "additionals": [
        {
          "material": "Copper Carbonate",
          "amount": 6.0
        },
        {
          "material": "Rutile",
          "amount": 3.0
        },
        {
          "material": "Cobalt Carbonate",
          "amount": 2.0
        }
      ],
      "description": "Variegated dark blue to turquoise glaze, breaking green-brown. The ideal thickness is the width of a paperclip or one 3 second dip. Runs when double dipped and is green-brown coloured when too thin. The base is Leach's Clear (from John Britt's \"The Complete Guide to High-Fire Glazes\" page 61) with additional colourants.",
      "createdBy": "Gabriel",
      "source": "glazy.org",
      "url": "https://glazy.org/recipes/43320"
    },
    {
      "id": 173469,
      "code": "GLAZY-173469",
      "name": "Blue Lagoon",
      "cone": "6",
      "surface": "Glossy",
      "transparency": "Translucent",
      "atmosphere": "Oxidation",
      "subtype": "Glaze - Blue",
      "ingredients": [
        {
          "material": "Silica",
          "amount": 25.0
        },
        {
          "material": "Soda Feldspar",
          "amount": 25.0
        },
        {
          "material": "Wollastonite",
          "amount": 20.0
        },
        {
          "material": "Ball Clay",
          "amount": 15.0
        },
        {
          "material": "Ferro Frit 3134",
          "amount": 15.0
        }
      ],
      "additionals": [
        {
          "material": "Bentonite",
          "amount": 2.0
        },
        {
          "material": "Black Copper Oxide",
          "amount": 1.0
        },
        {
          "material": "Titanium Dioxide",
          "amount": 1.0
        },
        {
          "material": "Zinc Oxide",
          "amount": 1.0
        }
      ],
      "description": "Glossy Turquoise with pale blue variegation",
      "createdBy": "Kenneth Lau",
      "source": "glazy.org",
      "url": "https://glazy.org/recipes/173469"
    },
    {
      "id": 5464,
      "code": "GLAZY-5464",
      "name": "blue lavanda",
      "cone": "7 - 9",
      "surface": "Semi-matte",
      "transparency": "Opaque",
      "atmosphere": "Oxidation",
      "subtype": "Glaze - Blue",
      "ingredients": [
        {
          "material": "Silica",
          "amount": 22.0
        }
      ],
      "additionals": [
        {
          "material": "Soda Feldspar",
          "amount": 48.0
        },
        {
          "material": "EP Kaolin",
          "amount": 22.0
        },
        {
          "material": "Tin Oxide",
          "amount": 14.0
        },
        {
          "material": "Talc",
          "amount": 13.0
        },
        {
          "material": "Dolomite",
          "amount": 11.0
        },
        {
          "material": "Whiting",
          "amount": 8.0
        },
        {
          "material": "Zinc Oxide",
          "amount": 6.0
        },
        {
          "material": "Cobalt Oxide",
          "amount": 1.0
        },
        {
          "material": "Iron oxide",
          "amount": 0.2
        }
      ],
      "description": "cone 7a9 ,oxida\u00e7\u00e3o",
      "createdBy": "raquel crepaldi klepacz",
      "source": "glazy.org",
      "url": "https://glazy.org/recipes/5464"
    },
    {
      "id": 156,
      "code": "GLAZY-156",
      "name": "Blue Les's",
      "cone": "10",
      "surface": "Glossy",
      "transparency": "Transparent",
      "atmosphere": "Oxidation, Reduction",
      "subtype": "Glaze - Blue",
      "ingredients": [
        {
          "material": "Ball Clay",
          "amount": 25.0
        },
        {
          "material": "Custer Feldspar",
          "amount": 25.0
        },
        {
          "material": "Silica",
          "amount": 25.0
        },
        {
          "material": "Whiting",
          "amount": 25.0
        }
      ],
      "additionals": [
        {
          "material": "Red Iron Oxide",
          "amount": 1.0
        },
        {
          "material": "Cobalt Oxide",
          "amount": 0.25
        }
      ],
      "description": "Glaze Type: High-fire Nice blue toward inky. From Janice Strawder",
      "createdBy": "Glazy Admin",
      "source": "glazy.org",
      "url": "https://glazy.org/recipes/156"
    },
    {
      "id": 157,
      "code": "GLAZY-157",
      "name": "Blue Limestone",
      "cone": "10",
      "surface": "Semi-glossy",
      "transparency": "",
      "atmosphere": "Reduction",
      "subtype": "Glaze - Blue",
      "ingredients": [
        {
          "material": "Feldspar",
          "amount": 38.1
        },
        {
          "material": "Silica",
          "amount": 28.6
        },
        {
          "material": "Whiting",
          "amount": 19.0
        },
        {
          "material": "Kaolin",
          "amount": 9.5
        },
        {
          "material": "Barium Carbonate",
          "amount": 4.8
        }
      ],
      "additionals": [
        {
          "material": "Rutile",
          "amount": 4.8
        },
        {
          "material": "Bentonite",
          "amount": 2.0
        },
        {
          "material": "Cobalt Carbonate",
          "amount": 1.9
        },
        {
          "material": "Copper Carbonate",
          "amount": 1.6
        }
      ],
      "description": "Semi-gloss. Looks good thick,may run where thick.",
      "createdBy": "Glazy Admin",
      "source": "glazy.org",
      "url": "https://glazy.org/recipes/157"
    },
    {
      "id": 158,
      "code": "GLAZY-158",
      "name": "Blue lithium",
      "cone": "010 - 09",
      "surface": "Semi-glossy",
      "transparency": "Opaque",
      "atmosphere": "Oxidation, Reduction",
      "subtype": "Glaze - Blue",
      "ingredients": [
        {
          "material": "Silica",
          "amount": 40.4
        },
        {
          "material": "Soda Feldspar",
          "amount": 20.2
        },
        {
          "material": "Cryolite",
          "amount": 15.2
        },
        {
          "material": "Lithium Carbonate",
          "amount": 10.1
        },
        {
          "material": "Bone Ash",
          "amount": 8.1
        },
        {
          "material": "Kaolin",
          "amount": 3.0
        }
      ],
      "additionals": [
        {
          "material": "Black Copper Oxide",
          "amount": 3.0
        }
      ],
      "description": "In reduction color is blue turq w/copper luster.",
      "createdBy": "Glazy Admin",
      "source": "glazy.org",
      "url": "https://glazy.org/recipes/158"
    },
    {
      "id": 1747,
      "code": "GLAZY-1747",
      "name": "Blue Lithium",
      "cone": "04 - 03",
      "surface": "Matte",
      "transparency": "Opaque",
      "atmosphere": "Oxidation",
      "subtype": "Glaze - Turquoise",
      "ingredients": [
        {
          "material": "Lithium Carbonate",
          "amount": 65.9
        },
        {
          "material": "EP Kaolin",
          "amount": 34.1
        }
      ],
      "additionals": [
        {
          "material": "Copper Carbonate",
          "amount": 9.8
        },
        {
          "material": "Bentonite",
          "amount": 4.9
        }
      ],
      "description": "Glaze Type: Low fire From Karon Doherty.",
      "createdBy": "Glazy Admin",
      "source": "glazy.org",
      "url": "https://glazy.org/recipes/1747"
    },
    {
      "id": 1051,
      "code": "GLAZY-1051",
      "name": "Blue matt",
      "cone": "6",
      "surface": "Matte",
      "transparency": "",
      "atmosphere": "",
      "subtype": "Glaze - Blue",
      "ingredients": [
        {
          "material": "Volcanic Ash",
          "amount": 55.0
        },
        {
          "material": "Whiting",
          "amount": 25.0
        },
        {
          "material": "Barium Carbonate",
          "amount": 10.0
        },
        {
          "material": "Kentucky OM #4 Ball Clay",
          "amount": 10.0
        }
      ],
      "additionals": [
        {
          "material": "Cobalt Oxide",
          "amount": 0.5
        }
      ],
      "description": "(I used 7.5 of Stronium carb in place of the Barium and it worked OK) Lyn lyn peelle",
      "createdBy": "Glazy Admin",
      "source": "glazy.org",
      "url": "https://glazy.org/recipes/1051"
    },
    {
      "id": 160,
      "code": "GLAZY-160",
      "name": "Blue Matt Davidson",
      "cone": "9 - 10",
      "surface": "Matte",
      "transparency": "Opaque",
      "atmosphere": "Reduction",
      "subtype": "Glaze - Blue",
      "ingredients": [
        {
          "material": "Feldspar",
          "amount": 53.8
        },
        {
          "material": "Whiting",
          "amount": 24.8
        },
        {
          "material": "Kentucky OM #4 Ball Clay",
          "amount": 21.4
        }
      ],
      "additionals": [
        {
          "material": "Cobalt Carbonate",
          "amount": 0.7
        }
      ],
      "description": "from Gould Matt glaze. Colonial blue breaking to soft green where thick. Bland brown where thin. Doesn't break to green over the white slip.",
      "createdBy": "Glazy Admin",
      "source": "glazy.org",
      "url": "https://glazy.org/recipes/160"
    },
    {
      "id": 43924,
      "code": "GLAZY-43924",
      "name": "Blue Matte",
      "cone": "05 - 03",
      "surface": "Matte",
      "transparency": "",
      "atmosphere": "Oxidation",
      "subtype": "Glaze - Blue",
      "ingredients": [
        {
          "material": "Silica",
          "amount": 53.0
        },
        {
          "material": "Lithium Carbonate",
          "amount": 26.0
        },
        {
          "material": "EP Kaolin",
          "amount": 12.0
        },
        {
          "material": "Copper Carbonate",
          "amount": 3.7
        },
        {
          "material": "Soda Ash",
          "amount": 3.3
        },
        {
          "material": "Bentonite",
          "amount": 2.0
        }
      ],
      "description": "From Virginia Scotchie's Clay and Glaze Compendium",
      "createdBy": "Glazy Admin",
      "source": "glazy.org",
      "url": "https://glazy.org/recipes/43924"
    },
    {
      "id": 4848,
      "code": "GLAZY-4848",
      "name": "BLUE MATTE X",
      "cone": "10",
      "surface": "Matte",
      "transparency": "",
      "atmosphere": "Reduction",
      "subtype": "Glaze - Blue",
      "ingredients": [
        {
          "material": "Kona F-4 feldspar",
          "amount": 41.0
        },
        {
          "material": "Cornwall Stone",
          "amount": 20.0
        },
        {
          "material": "Whiting",
          "amount": 19.0
        },
        {
          "material": "Tennessee ball clay",
          "amount": 9.0
        },
        {
          "material": "Calcined Kaolin",
          "amount": 8.0
        },
        {
          "material": "Zinc Oxide",
          "amount": 3.0
        }
      ],
      "additionals": [
        {
          "material": "Black Copper Oxide",
          "amount": 5.0
        },
        {
          "material": "Rutile",
          "amount": 1.0
        },
        {
          "material": "Cobalt Oxide",
          "amount": 0.5
        }
      ],
      "description": "This recipe was imported from Louis Katz's Hyperglaze database available on his website: http://falcon.tamucc.edu/lkatz/allglazes.txt More information about Louis Katz can be found on his website, http://www.louiskatz.net/ Louis Katz Notes: I am not a safety expert and any information contained in this file about safety should be ignored in favor of advice from experts. All of the materials in all glazes are potentially hazardous. All of these glaze recipes are given without any representation of accuracy or safety. They may work, they may not. They may be safe when fired or they may not. All of the materials used in them have hazards associated with them. You must be have sufficient training in the hazards before you use the the materials. You will have to determine the suitability and safety for your use. Do not assume that a lack of a warning about a material means that it is safe. Cone: 10 Color: blue purple Surface texture: matte Firing: Reduction Glaze type: Ca AlMatt Recipe: Percent Batch Cornwall Stone 20.00 1600 F-4 Feldspar 41.00 3280 Whiting 19.00 1520 Tenn. Ball Clay 9.00 720 Calcined Kaolin 8.00 640 Zinc Oxide 3.00 240 Totals: 100.00 % 8000 Gm Also add: Cobalt Oxide 0.50 40 Copper Oxide 5.00 400 Rutile 1.00 80 Comments: A medium thickness of application gives purplish hues on stoneware -try on porcelain as well. Try doubling the Cobalt Ox. (to 1% total) and adding 1% Chrome Ox. for a nice dark blue. Try Copper Carbonate 1% & Cobalt Carbonate .75% as well. Tenn. Ball Clay: free silica -wear a NIOSH approved dust mask when handling dry material Cobalt Oxide:",
