Repository: MrSeldon/argilev2

File: data/glazes/glazy.json (part 45 of 315)
{
      "createdBy": "Glazy Admin",
      "source": "glazy.org",
      "url": "https://glazy.org/recipes/4848"
    },
    {
      "id": 1052,
      "code": "GLAZY-1052",
      "name": "Blue Midnight",
      "cone": "5 - 8",
      "surface": "Glossy",
      "transparency": "Opaque",
      "atmosphere": "Oxidation, Reduction",
      "subtype": "Glaze - Blue",
      "ingredients": [
        {
          "material": "Feldspar",
          "amount": 44.0
        },
        {
          "material": "Silica",
          "amount": 22.0
        },
        {
          "material": "Whiting",
          "amount": 17.0
        },
        {
          "material": "Kaolin",
          "amount": 9.0
        },
        {
          "material": "Ball Clay",
          "amount": 8.0
        }
      ],
      "description": "translucency: Opaque Cobalt 5% for rich midnight blue. Superpax 10% for bright white, very good color response with on glaze stains. submitted by: Jo Ann Stevens source for original recipe: Emanuel Cooper",
      "createdBy": "Glazy Admin",
      "source": "glazy.org",
      "url": "https://glazy.org/recipes/1052"
    },
    {
      "id": 21309,
      "code": "GLAZY-21309",
      "name": "Blue Mist",
      "cone": "5",
      "surface": "Glossy",
      "transparency": "Opaque",
      "atmosphere": "Oxidation",
      "subtype": "Glaze - Blue",
      "ingredients": [
        {
          "material": "Ferro Frit 3134",
          "amount": 26.0
        },
        {
          "material": "Soda Feldspar",
          "amount": 26.0
        },
        {
          "material": "Silica",
          "amount": 23.0
        },
        {
          "material": "Dolomite",
          "amount": 14.0
        },
        {
          "material": "EP Kaolin",
          "amount": 11.0
        }
      ],
      "additionals": [
        {
          "material": "Rutile",
          "amount": 6.0
        },
        {
          "material": "Bentonite",
          "amount": 2.0
        },
        {
          "material": "Cobalt Oxide",
          "amount": 0.2
        }
      ],
      "description": "Here is a different recipe for Astor#23 Niebla azul https://glazy.org/recipes/7295 Passed the lemon test",
      "createdBy": "Sergio Barba",
      "source": "glazy.org",
      "url": "https://glazy.org/recipes/21309"
    },
    {
      "id": 76662,
      "code": "GLAZY-76662",
      "name": "Blue Mist (1)",
      "cone": "6",
      "surface": "Glossy",
      "transparency": "Opaque",
      "atmosphere": "Oxidation",
      "subtype": "Glaze - Blue",
      "ingredients": [
        {
          "material": "0912_Albita Minasolo",
          "amount": 24.3
        },
        {
          "material": "0930_Frita 096",
          "amount": 24.0
        },
        {
          "material": "Silica",
          "amount": 21.0
        },
        {
          "material": "Dolomite",
          "amount": 13.0
        },
        {
          "material": "XXX 0905_Caulim Minasolo",
          "amount": 10.0
        },
        {
          "material": "Titanium Dioxide",
          "amount": 5.0
        },
        {
          "material": "Bentonite",
          "amount": 2.0
        },
        {
          "material": "Red Iron Oxide",
          "amount": 0.5
        },
        {
          "material": "Cobalt Oxide",
          "amount": 0.2
        }
      ],
      "description": "Baseado em https://glazy.org/recipes/21309, com um pouquinho mais de magn\u00e9sio, s\u00edlica, alum\u00ednio e tit\u00e2nio. Menor R2O e boro e um pouquinho menos o c\u00e1lcio.",
      "createdBy": "Marize Mello",
      "source": "glazy.org",
      "url": "https://glazy.org/recipes/76662"
    },
    {
      "id": 80756,
      "code": "GLAZY-80756",
      "name": "Blue Mist (2)",
      "cone": "6",
      "surface": "Semi-glossy",
      "transparency": "Semi-opaque",
      "atmosphere": "Oxidation",
      "subtype": "Glaze",
      "ingredients": [
        {
          "material": "0912_Albita Minasolo",
          "amount": 28.1
        },
        {
          "material": "Ferro Frit 3134",
          "amount": 24.4
        },
        {
          "material": "Silica",
          "amount": 18.2
        },
        {
          "material": "Dolomite",
          "amount": 12.8
        },
        {
          "material": "XXX 0935_Caulim Minasolo",
          "amount": 8.5
        },
        {
          "material": "Titanium Dioxide",
          "amount": 5.2
        },
        {
          "material": "Bentonite",
          "amount": 2.0
        },
        {
          "material": "Red Iron Oxide",
          "amount": 0.6
        },
        {
          "material": "Cobalt Oxide",
          "amount": 0.2
        }
      ],
      "description": "70% \u00e1gua + 30% CMC pronto. Baseado em https://glazy.org/recipes/21309.",
      "createdBy": "Marize Mello",
      "source": "glazy.org",
      "url": "https://glazy.org/recipes/80756"
    },
    {
      "id": 101509,
      "code": "GLAZY-101509",
      "name": "Blue Mist (3)",
      "cone": "6",
      "surface": "Glossy",
      "transparency": "Semi-opaque",
      "atmosphere": "Oxidation",
      "subtype": "Glaze - Blue",
      "ingredients": [
        {
          "material": "0912_Albita Minasolo",
          "amount": 24.3
        },
        {
          "material": "0930_Frita 096",
          "amount": 24.0
        },
        {
          "material": "Silica",
          "amount": 21.0
        },
        {
          "material": "Dolomite",
          "amount": 13.0
        },
        {
          "material": "Kaolin",
          "amount": 10.0
        },
        {
          "material": "Titanium Dioxide",
          "amount": 5.0
        },
        {
          "material": "Bentonite",
          "amount": 2.0
        },
        {
          "material": "Colemanite",
          "amount": 1.0
        },
        {
          "material": "Red Iron Oxide",
          "amount": 0.5
        },
        {
          "material": "Cobalt Oxide",
          "amount": 0.2
        }
      ],
      "description": "https://glazy.org/recipes/76662 + 1% colemanita.",
      "createdBy": "Marize Mello",
      "source": "glazy.org",
      "url": "https://glazy.org/recipes/101509"
    },
    {
      "id": 190574,
      "code": "GLAZY-190574",
      "name": "Blue Mist (7)",
      "cone": "8",
      "surface": "Glossy",
      "transparency": "Semi-opaque",
      "atmosphere": "Oxidation",
      "subtype": "Glaze",
      "ingredients": [
        {
          "material": "0912_Albita Minasolo",
          "amount": 27.0
        },
        {
          "material": "0930_Frita 096",
          "amount": 26.0
        },
        {
          "material": "Silica",
          "amount": 23.0
        },
        {
          "material": "Dolomite",
          "amount": 14.0
        },
        {
          "material": "Kaolin",
          "amount": 10.0
        }
      ],
      "additionals": [
        {
          "material": "Titanium Dioxide",
          "amount": 5.0
        },
        {
          "material": "Bentonite",
          "amount": 2.0
        },
        {
          "material": "Red Iron Oxide",
          "amount": 0.5
        },
        {
          "material": "Cobalt Oxide",
          "amount": 0.2
        }
      ],
      "description": "Baseado em https://glazy.org/recipes/21309. Foi trocada a frita 3134 pela frita 096, sem compensa\u00e7\u00e3o. Tamb\u00e9m foi trocado o rutilo por tit\u00e2nio, com compensa\u00e7\u00e3o. 80% de \u00e1gua + 20% de CMC preparado.",
      "createdBy": "Marize Mello",
      "source": "glazy.org",
      "url": "https://glazy.org/recipes/190574"
    },
    {
      "id": 153125,
      "code": "GLAZY-153125",
      "name": "Blue mist A020",
      "cone": "4 - 5 1/2",
      "surface": "Semi-glossy",
      "transparency": "Opaque",
      "atmosphere": "Oxidation",
      "subtype": "Glaze",
      "ingredients": [
        {
          "material": "Soda Feldspar",
          "amount": 23.0
        },
        {
          "material": "Crecer Frit 804",
          "amount": 23.0
        },
        {
          "material": "Caol\u00edn Patag\u00f3nico",
          "amount": 22.0
        },
        {
          "material": "Silica",
          "amount": 21.0
        },
        {
          "material": "Dolomite",
          "amount": 11.0
        }
      ],
      "additionals": [
        {
          "material": "Titanium Dioxide",
          "amount": 5.2
        },
        {
          "material": "Bentonite",
          "amount": 2.0
        },
        {
          "material": "Red Iron Oxide",
          "amount": 0.6
        },
        {
          "material": "Cobalt Oxide",
          "amount": 0.2
        }
      ],
      "description": "",
      "createdBy": "Mart\u00edn Rolando",
      "source": "glazy.org",
      "url": "https://glazy.org/recipes/153125"
    },
    {
      "id": 162,
      "code": "GLAZY-162",
      "name": "Blue Moceri Matt",
      "cone": "9 - 10",
      "surface": "Matte",
      "transparency": "Opaque",
      "atmosphere": "Reduction",
      "subtype": "Glaze - Blue",
      "ingredients": [
        {
          "material": "Nepheline Syenite",
          "amount": 65.39
        },
        {
          "material": "Strontium Carbonate",
          "amount": 20.44
        },
        {
          "material": "EP Kaolin",
          "amount": 7.63
        },
        {
          "material": "Silica",
          "amount": 4.36
        },
        {
          "material": "Lithium Carbonate",
          "amount": 2.18
        }
      ],
      "additionals": [
        {
          "material": "Bentonite",
          "amount": 2.18
        },
        {
          "material": "Black Copper Oxide",
          "amount": 1.64
        }
      ],
      "description": "from Ellen Baker similar to Copper blue (#1) Turquoise stony matt. Goes to lavender over slip Each glaze was dipped in three thicknesses on a heavily textured tile. All tiles were fired to a (hard)^9 (10 tipping)reduction firing. 1 hr. Body reduction at ^08 and 1 hr. glaze reduction at ^9 then a quick reox. before shutdown. Any time potash or Custer spar is called for, I used G-200. All ball clay is OM-4 . Many glazes I substituted 75% of the amount of Barium with Strontium. All kaolin is EPK. Tracy Wilson Saltbox Pottery 4 Shaw Rd. Woolwich, ME 04579 phone: 207-443-5586 fax: 207-442-8922 email: web: http://www.ime.net/dwilson/",
      "createdBy": "Glazy Admin",
      "source": "glazy.org",
      "url": "https://glazy.org/recipes/162"
    },
    {
      "id": 36569,
      "code": "GLAZY-36569",
      "name": "Blue Monday",
      "cone": "4 - 7",
      "surface": "Glossy",
      "transparency": "Translucent",
      "atmosphere": "Oxidation, Neutral, Reduction",
      "subtype": "Glaze - Blue - Cobalt",
      "ingredients": [
        {
          "material": "Ferro Frit 3134",
          "amount": 26.0
        },
        {
          "material": "Silica",
          "amount": 26.0
        },
        {
          "material": "Potash Feldspar",
          "amount": 22.0
        },
        {
          "material": "Kaolin",
          "amount": 17.0
        },
        {
          "material": "Talc",
          "amount": 5.0
        },
        {
          "material": "Whiting",
          "amount": 4.0
        }
      ],
      "additionals": [
        {
          "material": "Copper Carbonate",
          "amount": 1.0
        },
        {
          "material": "Cobalt Carbonate",
          "amount": 0.25
        }
      ],
      "description": "This soft blue translucent glaze adds colour and emphasizes surface textures on the clay body. Use a light coloured clay for best results. From John Britt's \"The Complete Guide to Mid-Range Glazes\" page 72. Modified to substitute Potash Feldspar for Custer Feldspar and add colourants.",
      "createdBy": "Gabriel",
      "source": "glazy.org",
      "url": "https://glazy.org/recipes/36569"
    },
    {
      "id": 163,
      "code": "GLAZY-163",
      "name": "Blue New",
      "cone": "9 - 10",
      "surface": "Glossy",
      "transparency": "",
      "atmosphere": "Reduction",
      "subtype": "Glaze - Blue",
      "ingredients": [
        {
          "material": "Silica",
          "amount": 36.63
        },
        {
          "material": "G-200 Feldspar",
          "amount": 29.7
        },
        {
          "material": "Whiting",
          "amount": 15.84
        },
        {
          "material": "EP Kaolin",
          "amount": 12.87
        },
        {
          "material": "Dolomite",
          "amount": 4.95
        }
      ],
      "additionals": [
        {
          "material": "Bentonite",
          "amount": 1.98
        },
        {
          "material": "Rutile",
          "amount": 0.99
        },
        {
          "material": "Cobalt Carbonate",
          "amount": 0.5
        },
        {
          "material": "Red Iron Oxide",
          "amount": 0.5
        }
      ],
      "description": "Glossy slate blue. Looks good over slip. All the glazes were tested on #900 Miller clay which is a toasty ^10 stoneware. One side of the test tile was brushed with a thick coating of Cynthia Bringle's wet/dry white slip. Each glaze was dipped in three thicknesses on a heavily textured tile. All tiles were fired to a (hard)^9 (10 tipping)reduction firing. 1 hr. Body reduction at ^08 and 1 hr. glaze reduction at ^9 then a quick reox. before shutdown. Any time potash or Custer spar is called for, I used G-200. All ball clay is OM-4 . Many glazes I substituted 75% of the amount of Barium with Strontium. All kaolin is EPK. Remember... glazes don't travel well. Your results will probably be TOTALLY different. Please test before use. Tracy Wilson Saltbox Pottery 4 Shaw Rd. Woolwich, ME 04579 phone: 207-443-5586 fax: 207-442-8922 email: web: http://www.ime.net/dwilson/",
      "createdBy": "Glazy Admin",
      "source": "glazy.org",
      "url": "https://glazy.org/recipes/163"
    },
    {
      "id": 164,
      "code": "GLAZY-164",
      "name": "Blue Nickel Horie",
      "cone": "10",
      "surface": "Matte",
      "transparency": "Semi-opaque",
      "atmosphere": "Reduction",
      "subtype": "Glaze - Matte",
      "ingredients": [
        {
          "material": "Barium Carbonate",
          "amount": 40.0
        },
        {
          "material": "Custer Feldspar",
          "amount": 39.0
        },
        {
          "material": "Zinc Oxide",
          "amount": 15.0
        },
        {
          "material": "EP Kaolin",
          "amount": 5.0
        },
        {
          "material": "Silica",
          "amount": 5.0
        }
      ],
      "additionals": [
        {
          "material": "Black Nickel Oxide",
          "amount": 1.5
        }
      ],
      "description": "Glaze Type: Barium matt From Ayumi Horie. Beautiful bright violet matt. NOT for food. Test w/.75 strontium in place of barium.",
      "createdBy": "Glazy Admin",
      "source": "glazy.org",
      "url": "https://glazy.org/recipes/164"
    },
    {
      "id": 5745,
      "code": "GLAZY-5745",
      "name": "Blue Olive",
      "cone": "10",
      "surface": "",
      "transparency": "",
      "atmosphere": "Oxidation, Reduction",
      "subtype": "Glaze - Blue",
      "ingredients": [
        {
          "material": "Custer Feldspar",
          "amount": 45.0
        },
        {
          "material": "Cornwall Stone",
          "amount": 22.0
        },
        {
          "material": "Whiting",
          "amount": 20.0
        },
        {
          "material": "Kaolin",
          "amount": 13.0
        }
      ],
      "additionals": [
        {
          "material": "Red Iron Oxide",
          "amount": 2.0
        },
        {
          "material": "Rutile",
          "amount": 2.0
        },
        {
          "material": "Cobalt Carbonate",
          "amount": 0.5
        }
      ],
      "description": "NOTE: This recipe was imported from Triangle Potter's Guild Glaze Recipes published November, 1988 Source: Sertoma Arts Center, Dawn Hoyle 45 custer feldspar 22 cornwall stone 13 kaolin 20 whiting + 0.5 cobalt carbonate + 2 red iron oxide + 2 rutile",
      "createdBy": "Glazy Admin",
      "source": "glazy.org",
      "url": "https://glazy.org/recipes/5745"
    },
    {
      "id": 21362,
      "code": "GLAZY-21362",
      "name": "Blue on green crystalline",
      "cone": "6",
      "surface": "Glossy",
      "transparency": "",
      "atmosphere": "Oxidation",
      "subtype": "Glaze - Crystalline",
      "ingredients": [
        {
          "material": "Ferro Frit 3110",
          "amount": 48.0
        },
        {
          "material": "Zinc Oxide",
          "amount": 25.0
        },
        {
          "material": "Silica",
          "amount": 22.0
        },
        {
          "material": "Lithium Carbonate",
          "amount": 3.0
        },
        {
          "material": "Bentonite",
          "amount": 2.5
        },
        {
          "material": "EP Kaolin",
          "amount": 2.5
        },
        {
          "material": "Titanium Dioxide",
          "amount": 0.1
        }
      ],
      "additionals": [
        {
          "material": "Manganese Dioxide",
          "amount": 2.0
        },
        {
          "material": "Copper Carbonate",
          "amount": 1.0
        },
        {
          "material": "Cobalt Carbonate",
          "amount": 0.5
        }
      ],
      "description": "Note: Crystalline glazes are very runny, in order to make sure these glazes don't ruin your kiln shelving, catchers must be made. Here is a great video addressing how this can be handled: https://youtu.be/J0uj--a6g Grows blue crystals on a blue-green background. This is my second most reliable glaze for crystalline and works well at cone 6. I feel the melt should be lowered slightly more but I have not tested it yet. it should be a simple matter of raising the lithium in a line blend and seeing how things turn out The firing schedule is just a fast fire to cone 6 (use witness cones) and then naturally cooled down to 1820\u00ba F and held for 4 hours, then risen to 1850\u00ba F and held for another hour. Generally, at a lower temperature, your crystals will grow slowly, but they will be more round, full, and smoother. The higher you hold them, the faster they grow, but with the tradeoff of being more needle-like and they may have a rougher texture depending on additives.",
      "createdBy": "Zach Moore",
      "source": "glazy.org",
      "url": "https://glazy.org/recipes/21362"
    },
    {
      "id": 21366,
      "code": "GLAZY-21366",
      "name": "Blue on orange",
      "cone": "6",
      "surface": "Glossy",
      "transparency": "",
      "atmosphere": "Oxidation",
      "subtype": "Glaze - Crystalline",
      "ingredients": [
        {
          "material": "Ferro Frit 3110",
          "amount": 48.0
        },
        {
          "material": "Zinc Oxide",
          "amount": 25.0
        },
        {
          "material": "Silica",
          "amount": 22.0
        },
        {
          "material": "Lithium Carbonate",
          "amount": 3.0
        },
        {
          "material": "Bentonite",
          "amount": 2.5
        },
        {
          "material": "EP Kaolin",
          "amount": 2.5
        },
        {
          "material": "Titanium Dioxide",
          "amount": 0.1
        }
      ],
      "additionals": [
        {
          "material": "Manganese Dioxide",
          "amount": 3.0
        },
        {
          "material": "Black Nickel Oxide",
          "amount": 1.5
        }
      ],
      "description": "",
      "createdBy": "Zach Moore",
      "source": "glazy.org",
      "url": "https://glazy.org/recipes/21366"
    },
    {
      "id": 165,
      "code": "GLAZY-165",
      "name": "Blue Opal",
      "cone": "10",
      "surface": "",
      "transparency": "",
      "atmosphere": "Reduction",
      "subtype": "Glaze - Blue",
      "ingredients": [
        {
          "material": "Silica",
          "amount": 35.8
        },
        {
          "material": "Nepheline Syenite",
          "amount": 35.6
        },
        {
          "material": "Dolomite",
          "amount": 17.1
        },
        {
          "material": "Kaolin",
          "amount": 5.9
        },
        {
          "material": "Whiting",
          "amount": 3.1
        },
        {
          "material": "Zinc Oxide",
          "amount": 2.5
        }
      ],
      "additionals": [
        {
          "material": "Rutile",
          "amount": 5.0
        }
      ],
      "description": "Here's a glaze you could try called Opal Blue, it's more medium blue with a lighter blue on top. It was one of my favorites when I had access to a gas kiln....sigh.... It is very pretty. from anne chambers",
      "createdBy": "Glazy Admin",
      "source": "glazy.org",
      "url": "https://glazy.org/recipes/165"
    },
    {
      "id": 1054,
      "code": "GLAZY-1054",
      "name": "Blue Opal",
      "cone": "5 - 7",
      "surface": "Glossy",
      "transparency": "Opaque",
      "atmosphere": "Oxidation",
      "subtype": "Glaze - Blue",
      "ingredients": [
        {
          "material": "Custer Feldspar",
          "amount": 44.3
        },
        {
          "material": "Silica",
          "amount": 24.9
        },
        {
          "material": "Gerstley Borate",
          "amount": 20.8
        },
        {
          "material": "Strontium Carbonate",
          "amount": 4.0
        },
        {
          "material": "Zinc Oxide",
          "amount": 3.3
        },
        {
          "material": "EP Kaolin",
          "amount": 2.1
        },
        {
          "material": "Whiting",
          "amount": 1.5
        }
      ],
      "additionals": [
        {
          "material": "Tin Oxide",
          "amount": 7.1
        },
        {
          "material": "Rutile",
          "amount": 3.1
        },
        {
          "material": "Cobalt Carbonate",
          "amount": 2.6
        }
      ],
      "description": "",
      "createdBy": "Glazy Admin",
      "source": "glazy.org",
      "url": "https://glazy.org/recipes/1054"
    },
    {
      "id": 5216,
      "code": "GLAZY-5216",
      "name": "Blue Opaque Gloss",
      "cone": "6",
      "surface": "",
      "transparency": "",
      "atmosphere": "Oxidation, Reduction",
      "subtype": "Glaze - Blue - Cobalt",
      "ingredients": [
        {
          "material": "Custer Feldspar (1989)",
          "amount": 64.0
        },
        {
          "material": "Zinc Oxide",
          "amount": 15.0
        },
        {
          "material": "Kaolin",
          "amount": 10.0
        },
        {
          "material": "Whiting",
          "amount": 9.0
        },
        {
          "material": "Silica",
          "amount": 2.0
        }
      ],
      "additionals": [
        {
          "material": "Cobalt Carbonate",
          "amount": 0.5
        }
      ],
      "description": "This recipe was imported from Louis Katz's Hyperglaze database available on his website: http://falcon.tamucc.edu/lkatz/allglazes.txt More information about Louis Katz can be found on his website, http://www.louiskatz.net/ Louis Katz Notes: I am not a safety expert and any information contained in this file about safety should be ignored in favor of advice from experts. All of the materials in all glazes are potentially hazardous. All of these glaze recipes are given without any representation of accuracy or safety. They may work, they may not. They may be safe when fired or they may not. All of the materials used in them have hazards associated with them. You must be have sufficient training in the hazards before you use the the materials. You will have to determine the suitability and safety for your use. Do not assume that a lack of a warning about a material means that it is safe. Cone: 6 Color: Opaque Blue Surface texture: ? Firing: Ox. or Red. Recipe: Percent Batch Custer Feldspar 64.00 64.00 Zinc Oxide 15.00 15.00 Kaolin 10.00 10.00 Whiting 9.00 9.00 Flint 2.00 2.00 Totals: 100.00 % 100.00 gm Also add: Cobalt Carbonate 0.50 0.50",
      "createdBy": "Glazy Admin",
      "source": "glazy.org",
      "url": "https://glazy.org/recipes/5216"
    },
    {
      "id": 19364,
      "code": "GLAZY-19364",
      "name": "Blue Oribe",
      "cone": "",
      "surface": "",
      "transparency": "",
      "atmosphere": "Reduction",
      "subtype": "Glaze",
      "ingredients": [
        {
          "material": "Silica",
          "amount": 34.02
        },
        {
          "material": "Custer Feldspar",
          "amount": 27.66
        },
        {
          "material": "Whiting",
          "amount": 17.32
        },
        {
          "material": "Strontium Carbonate",
          "amount": 12.1
        },
        {
          "material": "Talc",
          "amount": 3.86
        },
        {
          "material": "EP Kaolin",
          "amount": 3.13
        },
        {
          "material": "Bone Ash",
          "amount": 1.87
        }
      ],
      "additionals": [
        {
          "material": "Copper Carbonate",
          "amount": 6.2
        },
        {
          "material": "Bentonite",
          "amount": 2.0
        }
      ],
      "description": "Good ol' Oribe...runny as f&$k.",
      "createdBy": "WIU CERAMICS",
      "source": "glazy.org",
      "url": "https://glazy.org/recipes/19364"
    },
    {
      "id": 2760,
      "code": "GLAZY-2760",
      "name": "Blue Overglaze",
      "cone": "6",
      "surface": "",
      "transparency": "",
      "atmosphere": "",
      "subtype": "Overglaze",
      "ingredients": [
        {
          "material": "Cobalt Carbonate",
          "amount": 20.0
        },
        {
          "material": "Kaolin",
          "amount": 20.0
        },
        {
          "material": "Tin Oxide",
          "amount": 20.0
        },
        {
          "material": "Redart",
          "amount": 15.0
        },
        {
          "material": "Manganese Dioxide",
          "amount": 10.0
        },
        {
          "material": "Talc",
          "amount": 10.0
        },
        {
          "material": "Red Iron Oxide",
          "amount": 5.0
        }
      ],
      "description": "Source/Alternate names: Cardew, Pioneer Pottery Notes: Alisa Clausen: used Oldenwalder red clay for Redart. On Hansen 20x5 clear base, showed a gloss, dark cobalt blue overglaze. The paint strokes on top of the glaze did not move or feather. On ToDo White matte glaze, showed a brown matte overglaze. The paint strokes did not move or feather.",
      "createdBy": "Glazy Admin",
      "source": "glazy.org",
      "url": "https://glazy.org/recipes/2760"
    },
    {
      "id": 167,
      "code": "GLAZY-167",
      "name": "Blue Pablo's",
      "cone": "9 - 10",
      "surface": "Glossy",
      "transparency": "",
      "atmosphere": "Reduction",
      "subtype": "Glaze - Blue",
      "ingredients": [
        {
          "material": "G-200 Feldspar",
          "amount": 44.57
        },
        {
          "material": "Silica",
          "amount": 19.05
        },
        {
          "material": "Gerstley Borate",
          "amount": 13.05
        },
        {
          "material": "Whiting",
          "amount": 11.43
        },
        {
          "material": "Dolomite",
          "amount": 5.71
        },
        {
          "material": "Zinc Oxide",
          "amount": 3.81
        },
        {
          "material": "EP Kaolin",
          "amount": 2.38
        }
      ],
      "additionals": [
        {
          "material": "Tin Oxide",
          "amount": 2.86
        },
        {
          "material": "Cobalt Carbonate",
          "amount": 0.95
        },
        {
          "material": "Black Copper Oxide",
          "amount": 0.48
        },
        {
          "material": "Rutile",
          "amount": 0.48
        }
      ],
      "description": "Very glossy kind of milky dark blue. Interesting over white slip All the glazes were tested on #900 Miller clay which is a toasty ^10 stoneware. One side of the test tile was brushed with a thick coating of Cynthia Bringle's wet/dry white slip. Each glaze was dipped in three thicknesses on a heavily textured tile. All tiles were fired to a (hard)^9 (10 tipping)reduction firing. 1 hr. Body reduction at ^08 and 1 hr. glaze reduction at ^9 then a quick reox. before shutdown. Any time potash or Custer spar is called for, I used G-200. All ball clay is OM-4 . Many glazes I substituted 75% of the amount of Barium with Strontium. All kaolin is EPK. Remember... glazes don't travel well. Your results will probably be TOTALLY different. Please test before use. Tracy Wilson Saltbox Pottery",
      "createdBy": "Glazy Admin",
      "source": "glazy.org",
      "url": "https://glazy.org/recipes/167"
    },
    {
      "id": 168,
      "code": "GLAZY-168",
      "name": "blue Pale",
      "cone": "10",
      "surface": "Glossy",
      "transparency": "",
      "atmosphere": "Oxidation, Reduction",
      "subtype": "Glaze - Blue",
      "ingredients": [
        {
          "material": "Nepheline Syenite",
          "amount": 48.2
        },
        {
          "material": "Barium Carbonate",
          "amount": 37.3
        },
        {
          "material": "Silica",
          "amount": 7.5
        },
        {
          "material": "Ball Clay",
          "amount": 7.0
        }
      ],
      "additionals": [
        {
          "material": "Rutile",
          "amount": 5.0
        },
        {
          "material": "Cobalt Carbonate",
          "amount": 2.0
        }
      ],
      "description": "submitted by: Eleanora Eden NOT for food use - high barium. Try subst strontium.",
      "createdBy": "Glazy Admin",
      "source": "glazy.org",
      "url": "https://glazy.org/recipes/168"
    },
    {
      "id": 1055,
      "code": "GLAZY-1055",
      "name": "Blue Pale Rutile",
      "cone": "6",
      "surface": "",
      "transparency": "",
      "atmosphere": "Oxidation",
      "subtype": "Glaze - Blue",
      "ingredients": [
        {
          "material": "Silica",
          "amount": 33.4
        },
        {
          "material": "Nepheline Syenite",
          "amount": 15.6
        },
        {
          "material": "Whiting",
          "amount": 15.3
        },
        {
          "material": "Wood ash",
          "amount": 14.5
        },
        {
          "material": "Kaolin",
          "amount": 10.9
        },
        {
          "material": "Gerstley Borate",
          "amount": 8.5
        },
        {
          "material": "Magnesium carbonate",
          "amount": 1.9
        }
      ],
      "additionals": [
        {
          "material": "Rutile",
          "amount": 1.7
        }
      ],
      "description": "I fired cone 6 oxidation pretty exclusively for five years and worked with many glazes (being a glaze testing maniac). One that I really enjoyed using, for several years (and I still use it occasionally) was a Rutile Pale Blue that has no cobalt in it, yet goes most definitely blue in oxidation. It is a tan mat if it isn't fired high enough and glossy pale translucent blue (almost celadon-like) at temp. Usually crazes... Mishy, enjoying an unusually cold and rainy Sonoran desert Michelle Lowe, potter in the Phoenix desert http://www.amug.org/mishlowe",
      "createdBy": "Glazy Admin",
      "source": "glazy.org",
      "url": "https://glazy.org/recipes/1055"
    },
    {
      "id": 169,
      "code": "GLAZY-169",
      "name": "Blue Peacock",
      "cone": "9 - 10",
      "surface": "Satin-matte",
      "transparency": "",
      "atmosphere": "Reduction",
      "subtype": "Glaze - Matte - Magnesium Matte",
      "ingredients": [
        {
          "material": "G-200 Feldspar",
          "amount": 34.0
        },
        {
          "material": "Silica",
          "amount": 19.0
        },
        {
          "material": "Talc",
          "amount": 19.0
        },
        {
          "material": "Gerstley Borate",
          "amount": 12.0
        },
        {
          "material": "EP Kaolin",
          "amount": 9.0
        },
        {
          "material": "Whiting",
          "amount": 7.0
        }
      ],
      "additionals": [
        {
          "material": "Chrome Oxide",
          "amount": 0.5
        },
        {
          "material": "Cobalt Oxide",
          "amount": 0.3
        }
      ],
      "description": "Glaze Type: Magnesium matt Light blue where thick hint of teal. Satin glaze. Well I finally got around to typing this thing up...^9-10 Blues Thank you one and all for all the donated recipes. I only tested 31 out of almost 100 I received. I'll continue testing and reporting as the winter DRAGS on. All the glazes were tested on #900 Miller clay which is a toasty ^10 stoneware. One side of the test tile was brushed with a thick coating of Cynthia Bringle's wet/dry white slip. Each glaze was dipped in three thicknesses on a heavily textured tile. All tiles were fired to a (hard)^9 (10 tipping)reduction firing. 1 hr. Body reduction at ^08 and 1 hr. glaze reduction at ^9 then a quick reox. before shutdown. Any time potash or Custer spar is called for, I used G-200. All ball clay is OM-4 . Many glazes I substituted 75% of the amount of Barium with Strontium. All kaolin is EPK. Remember... glazes don't travel well. Your results will probably be TOTALLY different. Please test before use. Tracy Wilson Saltbox Pottery 4 Shaw Rd. Woolwich, ME 04579 phone: 207-443-5586 fax: 207-442-8922 email: web: http://www.ime.net/dwilson/",
      "createdBy": "Glazy Admin",
      "source": "glazy.org",
      "url": "https://glazy.org/recipes/169"
    },
    {
      "id": 170,
      "code": "GLAZY-170",
      "name": "Blue Periwinkle Kelli's",
      "cone": "10",
      "surface": "Glossy",
      "transparency": "Transparent",
      "atmosphere": "Reduction",
      "subtype": "Glaze - Blue",
      "ingredients": [
        {
          "material": "K-200 Feldspar",
          "amount": 44.0
        },
        {
          "material": "Silica",
          "amount": 28.0
        },
        {
          "material": "Whiting",
          "amount": 18.0
        },
        {
          "material": "EP Kaolin",
          "amount": 10.0
        }
      ],
      "additionals": [
        {
          "material": "Cobalt Carbonate",
          "amount": 0.5
        }
      ],
      "description": "Glaze Type: High-fire From Kelli Cohen @ Univ. of FL",
      "createdBy": "Glazy Admin",
      "source": "glazy.org",
      "url": "https://glazy.org/recipes/170"
    },
    {
      "id": 171,
      "code": "GLAZY-171",
      "name": "Blue Persimmon",
      "cone": "10",
      "surface": "Glossy",
      "transparency": "Opaque",
      "atmosphere": "Reduction",
      "subtype": "Glaze - Blue",
      "ingredients": [
        {
          "material": "G-200 Feldspar",
          "amount": 71.4
        },
        {
          "material": "Silica",
          "amount": 14.3
        },
        {
          "material": "Whiting",
          "amount": 14.3
        }
      ],
      "additionals": [
        {
          "material": "Bentonite",
          "amount": 3.1
        },
        {
          "material": "Rutile",
          "amount": 3.1
        },
        {
          "material": "Red Iron Oxide",
          "amount": 2.0
        },
        {
          "material": "Cobalt Carbonate",
          "amount": 0.5
        }
      ],
      "description": "It is shiny and breaks brown to blue My students keep it rather thick in the bucket for the desired blue and it doesn't seem to run very much at all. It is a blue glaze but a nice blue glaze and it works well with a lot of other glazes. submitted by: Jim Connell e-mail:",
      "createdBy": "Glazy Admin",
      "source": "glazy.org",
      "url": "https://glazy.org/recipes/171"
    },
    {
      "id": 32335,
      "code": "GLAZY-32335",
      "name": "Blue Pigment",
      "cone": "12",
      "surface": "",
      "transparency": "",
      "atmosphere": "Reduction",
      "subtype": "Underglaze",
      "ingredients": [
        {
          "material": "EP Kaolin",
          "amount": 56.0
        },
        {
          "material": "Potash Feldspar",
          "amount": 26.0
        },
        {
          "material": "Silica",
          "amount": 18.0
        }
      ],
      "additionals": [
        {
          "material": "Red Iron Oxide",
          "amount": 60.0
        },
        {
          "material": "Cobalt Oxide",
          "amount": 40.0
        },
        {
          "material": "Bentonite",
          "amount": 6.0
        }
      ],
      "description": "From \"Pine Mills Pottery\" (Gary and Daphne Hatcher), Ceramics Monthly, April 1987",
      "createdBy": "Glazy Admin",
      "source": "glazy.org",
      "url": "https://glazy.org/recipes/32335"
    },
    {
      "id": 16989,
      "code": "GLAZY-16989",
      "name": "Blue pink matt",
      "cone": "8 - 10",
      "surface": "Semi-matte",
      "transparency": "Semi-opaque",
      "atmosphere": "Oxidation",
      "subtype": "Glaze - Purple - Magnesium Matte",
      "ingredients": [
        {
          "material": "Soda Feldspar",
          "amount": 42.0
        },
        {
          "material": "Dolomite",
          "amount": 22.0
        },
        {
          "material": "Grolleg Kaolin",
          "amount": 20.0
        },
        {
          "material": "Silica",
          "amount": 11.0
        },
        {
          "material": "Zinc Oxide",
          "amount": 5.0
        },
        {
          "material": "Whiting",
          "amount": 3.0
        }
      ],
      "additionals": [
        {
          "material": "Tin Oxide",
          "amount": 4.0
        },
        {
          "material": "Cobalt Oxide",
          "amount": 0.75
        }
      ],
      "description": "Blue with small pink crystals . Derived from a Currie grid made using the Magnesium Crystalline Matt from Mike Bailey's Glazes cone 6 book. The best pink comes from an alumina:silica ratio of 1:5. This is a true matt, i.e. will remain matt even if fired to cone 10.",
      "createdBy": "Linda Bloomfield",
      "source": "glazy.org",
      "url": "https://glazy.org/recipes/16989"
    },
    {
      "id": 2271,
      "code": "GLAZY-2271",
      "name": "Blue Raku",
      "cone": "08 - 04",
      "surface": "Glossy",
      "transparency": "",
      "atmosphere": "Raku",
      "subtype": "Glaze - Raku",
      "ingredients": [
        {
          "material": "Ferro Frit 3110",
          "amount": 52.0
        },
        {
          "material": "Colemanite",
          "amount": 16.0
        },
        {
          "material": "EP Kaolin",
          "amount": 4.0
        },
        {
          "material": "Silica",
          "amount": 4.0
        },
        {
          "material": "Soda Ash",
          "amount": 4.0
        }
      ],
      "additionals": [
        {
          "material": "Copper Carbonate",
          "amount": 2.4
        }
      ],
      "description": "Glaze Type: Na Ca B 1971 Glaze Type: Na Ca B. Opacity: . Firing type: Raku .Cone range a guess.",
      "createdBy": "Glazy Admin",
      "source": "glazy.org",
      "url": "https://glazy.org/recipes/2271"
    },
    {
      "id": 38589,
      "code": "GLAZY-38589",
      "name": "Blue Raspberry",
      "cone": "6",
      "surface": "Matte",
      "transparency": "Opaque",
      "atmosphere": "Oxidation",
      "subtype": "Glaze",
      "ingredients": [
        {
          "material": "EP Kaolin",
          "amount": 29.23
        },
        {
          "material": "Ferro Frit 3124",
          "amount": 22.56
        },
        {
          "material": "Nepheline Syenite",
          "amount": 20.37
        },
        {
          "material": "Whiting",
          "amount": 17.1
        },
        {
          "material": "Silica",
          "amount": 10.74
        }
      ],
      "additionals": [
