Repository: MrSeldon/argilev2

File: data/glazes/glazy.json (part 46 of 315)
{
        {
          "material": "Cobalt Carbonate",
          "amount": 0.27
        },
        {
          "material": "Chrome Oxide",
          "amount": 0.2
        }
      ],
      "description": "",
      "createdBy": "Gasworks NYC",
      "source": "glazy.org",
      "url": "https://glazy.org/recipes/38589"
    },
    {
      "id": 40102,
      "code": "GLAZY-40102",
      "name": "Blue Raspberry (Copy) (Copy)",
      "cone": "6",
      "surface": "Matte",
      "transparency": "Opaque",
      "atmosphere": "Oxidation",
      "subtype": "Glaze",
      "ingredients": [
        {
          "material": "EP Kaolin",
          "amount": 29.23
        },
        {
          "material": "Ferro Frit 3124",
          "amount": 22.56
        },
        {
          "material": "Nepheline Syenite",
          "amount": 20.37
        },
        {
          "material": "Whiting",
          "amount": 17.1
        },
        {
          "material": "Silica",
          "amount": 10.74
        }
      ],
      "additionals": [
        {
          "material": "Cobalt Carbonate",
          "amount": 0.27
        },
        {
          "material": "Chrome Oxide",
          "amount": 0.2
        }
      ],
      "description": "",
      "createdBy": "LinFei",
      "source": "glazy.org",
      "url": "https://glazy.org/recipes/40102"
    },
    {
      "id": 174,
      "code": "GLAZY-174",
      "name": "Blue Robin's Egg Spot",
      "cone": "10",
      "surface": "Satin-matte",
      "transparency": "Opaque",
      "atmosphere": "Reduction",
      "subtype": "Glaze - Blue",
      "ingredients": [
        {
          "material": "Custer Feldspar",
          "amount": 51.0
        },
        {
          "material": "Strontium Carbonate",
          "amount": 15.5
        },
        {
          "material": "Ball Clay",
          "amount": 9.8
        },
        {
          "material": "Whiting",
          "amount": 8.8
        },
        {
          "material": "Zinc Oxide",
          "amount": 7.6
        },
        {
          "material": "Bone Ash",
          "amount": 2.2
        }
      ],
      "additionals": [
        {
          "material": "Rutile",
          "amount": 8.7
        },
        {
          "material": "Bentonite",
          "amount": 2.0
        },
        {
          "material": "Cobalt Carbonate",
          "amount": 1.0
        }
      ],
      "description": "Nice satin glaze that is a medium blue with olive spots.",
      "createdBy": "Glazy Admin",
      "source": "glazy.org",
      "url": "https://glazy.org/recipes/174"
    },
    {
      "id": 175,
      "code": "GLAZY-175",
      "name": "Blue Royal",
      "cone": "10",
      "surface": "Matte",
      "transparency": "Opaque",
      "atmosphere": "Oxidation, Reduction",
      "subtype": "Glaze - Blue",
      "ingredients": [
        {
          "material": "Custer Feldspar",
          "amount": 40.83
        },
        {
          "material": "EP Kaolin",
          "amount": 20.89
        },
        {
          "material": "Whiting",
          "amount": 16.97
        },
        {
          "material": "Silica",
          "amount": 16.01
        },
        {
          "material": "Strontium Carbonate",
          "amount": 5.3
        }
      ],
      "additionals": [
        {
          "material": "Titanium Dioxide",
          "amount": 4.77
        },
        {
          "material": "Cobalt Carbonate",
          "amount": 1.91
        },
        {
          "material": "Bentonite",
          "amount": 1.06
        }
      ],
      "description": "Non- toxic version of barium matt blue. Stable, strong color. I use Dave's porcelain from Laguna. Dean McRaine on the north shore of Kauai",
      "createdBy": "Glazy Admin",
      "source": "glazy.org",
      "url": "https://glazy.org/recipes/175"
    },
    {
      "id": 49181,
      "code": "GLAZY-49181",
      "name": "Blue Rutile",
      "cone": "6 - 7",
      "surface": "Glossy",
      "transparency": "Opaque",
      "atmosphere": "Oxidation",
      "subtype": "Glaze - Blue - Rutile",
      "ingredients": [
        {
          "material": "Alberta Slip",
          "amount": 40.0
        },
        {
          "material": "Alberta Slip (Calcined)",
          "amount": 40.0
        },
        {
          "material": "Ferro Frit 3134",
          "amount": 20.0
        }
      ],
      "additionals": [
        {
          "material": "Rutile",
          "amount": 4.0
        }
      ],
      "description": "Delete Rutile for Teadust",
      "createdBy": "Verna",
      "source": "glazy.org",
      "url": "https://glazy.org/recipes/49181"
    },
    {
      "id": 178,
      "code": "GLAZY-178",
      "name": "Blue Rutile Jillian's Crazy",
      "cone": "10",
      "surface": "Glossy",
      "transparency": "Semi-opaque",
      "atmosphere": "Oxidation, Reduction",
      "subtype": "Glaze - Blue",
      "ingredients": [
        {
          "material": "Custer Feldspar",
          "amount": 43.0
        },
        {
          "material": "Silica",
          "amount": 22.0
        },
        {
          "material": "Whiting",
          "amount": 22.0
        },
        {
          "material": "EP Kaolin",
          "amount": 11.0
        },
        {
          "material": "Zinc Oxide",
          "amount": 3.2
        }
      ],
      "additionals": [
        {
          "material": "Rutile",
          "amount": 6.5
        },
        {
          "material": "Bentonite",
          "amount": 1.0
        }
      ],
      "description": "Mottled pink-blue-purple that varies with thickness in reduction. In oxidation, pale yellow. Tested by Jillian Parra.",
      "createdBy": "Glazy Admin",
      "source": "glazy.org",
      "url": "https://glazy.org/recipes/178"
    },
    {
      "id": 179,
      "code": "GLAZY-179",
      "name": "Blue Satin",
      "cone": "9 - 10",
      "surface": "Satin-matte",
      "transparency": "Opaque",
      "atmosphere": "Oxidation, Reduction",
      "subtype": "Glaze - Blue",
      "ingredients": [
        {
          "material": "G-200 Feldspar",
          "amount": 36.0
        },
        {
          "material": "EP Kaolin",
          "amount": 22.0
        },
        {
          "material": "Dolomite",
          "amount": 18.0
        },
        {
          "material": "Silica",
          "amount": 16.0
        },
        {
          "material": "Gillespie Borate",
          "amount": 4.0
        },
        {
          "material": "Whiting",
          "amount": 4.0
        }
      ],
      "additionals": [
        {
          "material": "Cobalt Oxide",
          "amount": 0.5
        },
        {
          "material": "Manganese Dioxide",
          "amount": 0.25
        },
        {
          "material": "Chrome Oxide",
          "amount": 0.15
        }
      ],
      "description": "Glaze Type: High-fire",
      "createdBy": "Glazy Admin",
      "source": "glazy.org",
      "url": "https://glazy.org/recipes/179"
    },
    {
      "id": 96608,
      "code": "GLAZY-96608",
      "name": "Blue Satin",
      "cone": "6",
      "surface": "",
      "transparency": "",
      "atmosphere": "Oxidation",
      "subtype": "Glaze",
      "ingredients": [
        {
          "material": "EP Kaolin",
          "amount": 30.0
        },
        {
          "material": "Wollastonite",
          "amount": 29.0
        },
        {
          "material": "Ferro Frit 3195",
          "amount": 20.0
        },
        {
          "material": "Silica",
          "amount": 17.0
        },
        {
          "material": "Nepheline Syenite",
          "amount": 4.0
        }
      ],
      "additionals": [
        {
          "material": "Rutile",
          "amount": 6.0
        },
        {
          "material": "Copper Carbonate",
          "amount": 3.0
        },
        {
          "material": "Cobalt Carbonate",
          "amount": 1.5
        }
      ],
      "description": "Similar analyses to Spearmint",
      "createdBy": "Eric Shawn Bayrd",
      "source": "glazy.org",
      "url": "https://glazy.org/recipes/96608"
    },
    {
      "id": 180,
      "code": "GLAZY-180",
      "name": "Blue Satin Batman from Byron Temple",
      "cone": "8 - 10",
      "surface": "",
      "transparency": "",
      "atmosphere": "Oxidation, Reduction",
      "subtype": "Glaze - Blue",
      "ingredients": [
        {
          "material": "Feldspar",
          "amount": 54.0
        },
        {
          "material": "Kentucky OM #4 Ball Clay",
          "amount": 25.0
        },
        {
          "material": "Talc",
          "amount": 8.0
        },
        {
          "material": "Whiting",
          "amount": 8.0
        },
        {
          "material": "EP Kaolin",
          "amount": 5.0
        }
      ],
      "additionals": [
        {
          "material": "Cobalt Carbonate",
          "amount": 1.0
        }
      ],
      "description": "From Clay Times May/Jn '08",
      "createdBy": "Glazy Admin",
      "source": "glazy.org",
      "url": "https://glazy.org/recipes/180"
    },
    {
      "id": 41971,
      "code": "GLAZY-41971",
      "name": "Blue Satin-Recent (Romero House)",
      "cone": "10",
      "surface": "",
      "transparency": "",
      "atmosphere": "Reduction",
      "subtype": "Glaze",
      "ingredients": [
        {
          "material": "Custer Feldspar",
          "amount": 35.5
        },
        {
          "material": "EP Kaolin",
          "amount": 21.7
        },
        {
          "material": "Dolomite",
          "amount": 17.8
        },
        {
          "material": "Silica",
          "amount": 15.8
        },
        {
          "material": "Gerstley Borate",
          "amount": 3.9
        },
        {
          "material": "Whiting",
          "amount": 3.9
        },
        {
          "material": "Cobalt Carbonate",
          "amount": 1.0
        },
        {
          "material": "Chrome Oxide",
          "amount": 0.2
        },
        {
          "material": "Manganese Dioxide",
          "amount": 0.2
        }
      ],
      "description": "",
      "createdBy": "KBangs",
      "source": "glazy.org",
      "url": "https://glazy.org/recipes/41971"
    },
    {
      "id": 22228,
      "code": "GLAZY-22228",
      "name": "Blue Skies",
      "cone": "9",
      "surface": "Glossy",
      "transparency": "Semi-opaque",
      "atmosphere": "Oxidation",
      "subtype": "Glaze - Blue",
      "ingredients": [
        {
          "material": "Soda Feldspar",
          "amount": 45.0
        },
        {
          "material": "Silica",
          "amount": 17.0
        },
        {
          "material": "Standard borax frit",
          "amount": 15.0
        },
        {
          "material": "Whiting",
          "amount": 13.0
        },
        {
          "material": "Kaolin",
          "amount": 5.0
        },
        {
          "material": "Tin Oxide",
          "amount": 5.0
        }
      ],
      "additionals": [
        {
          "material": "Copper Carbonate",
          "amount": 0.5
        },
        {
          "material": "Cobalt Carbonate",
          "amount": 0.1
        }
      ],
      "description": "A very glossy, slighly translucent blue, breaking orange when very thin. Very sensitive to thickness and viscosity. Will go satiny when applied thinly or when watered down. Glossy when mixed 1 to 1 with water. Originally I used Frit 1463, then I switched to 4106 when that ran out.",
      "createdBy": "Kim Ulrick",
      "source": "glazy.org",
      "url": "https://glazy.org/recipes/22228"
    },
    {
      "id": 148548,
      "code": "GLAZY-148548",
      "name": "Blue Sky",
      "cone": "5 - 8",
      "surface": "Stony Matte",
      "transparency": "Semi-opaque",
      "atmosphere": "Oxidation",
      "subtype": "Glaze - Blue",
      "ingredients": [
        {
          "material": "Nepheline Syenite",
          "amount": 60.0
        },
        {
          "material": "Strontium Carbonate",
          "amount": 20.0
        },
        {
          "material": "Ball Clay",
          "amount": 10.0
        },
        {
          "material": "Silica",
          "amount": 10.0
        }
      ],
      "additionals": [
        {
          "material": "Titanium Dioxide",
          "amount": 5.0
        },
        {
          "material": "Copper Carbonate",
          "amount": 2.0
        }
      ],
      "description": "",
      "createdBy": "Matt Garrett",
      "source": "glazy.org",
      "url": "https://glazy.org/recipes/148548"
    },
    {
      "id": 1056,
      "code": "GLAZY-1056",
      "name": "Blue Slip glaze",
      "cone": "2",
      "surface": "",
      "transparency": "",
      "atmosphere": "Oxidation, Reduction",
      "subtype": "Glaze - Blue",
      "ingredients": [
        {
          "material": "Albany slip",
          "amount": 60.0
        },
        {
          "material": "Ferro Frit 5301",
          "amount": 40.0
        }
      ],
      "additionals": [
        {
          "material": "Cobalt Carbonate",
          "amount": 3.0
        }
      ],
      "description": "From a University of Georgia class handout on glaze & clay from Andy Nasisse.",
      "createdBy": "Glazy Admin",
      "source": "glazy.org",
      "url": "https://glazy.org/recipes/1056"
    },
    {
      "id": 1057,
      "code": "GLAZY-1057",
      "name": "Blue Spot Glaze",
      "cone": "5",
      "surface": "Glossy",
      "transparency": "Opaque",
      "atmosphere": "Oxidation",
      "subtype": "Glaze - Crystalline",
      "ingredients": [
        {
          "material": "Silica",
          "amount": 34.5
        },
        {
          "material": "Gerstley Borate",
          "amount": 20.5
        },
        {
          "material": "Zinc Oxide",
          "amount": 19.0
        },
        {
          "material": "Sodium bicarbonate",
          "amount": 18.0
        },
        {
          "material": "Kaolin",
          "amount": 8.0
        }
      ],
      "additionals": [
        {
          "material": "Nickel Carbonate",
          "amount": 2.0
        }
      ],
      "description": "Glaze Type: Crystalline Clay Times NOv/Dec. 2005 p.51. No firing directions were given, but I assume slow cooling is needed. This is a very high Zn, low Al glaze, and probably is very runny.",
      "createdBy": "Glazy Admin",
      "source": "glazy.org",
      "url": "https://glazy.org/recipes/1057"
    },
    {
      "id": 1058,
      "code": "GLAZY-1058",
      "name": "Blue Spruce",
      "cone": "6",
      "surface": "Semi-glossy",
      "transparency": "",
      "atmosphere": "",
      "subtype": "Glaze - Blue",
      "ingredients": [
        {
          "material": "Ferro Frit 3124",
          "amount": 22.73
        },
        {
          "material": "Nepheline Syenite",
          "amount": 22.73
        },
        {
          "material": "Whiting",
          "amount": 18.18
        },
        {
          "material": "Kaolin",
          "amount": 13.64
        },
        {
          "material": "Silica",
          "amount": 13.64
        },
        {
          "material": "Zircopax",
          "amount": 9.09
        }
      ],
      "additionals": [
        {
          "material": "Rutile",
          "amount": 4.55
        },
        {
          "material": "Cobalt Carbonate",
          "amount": 1.82
        },
        {
          "material": "Copper Carbonate",
          "amount": 1.82
        }
      ],
      "description": "Frank Helme sent me the correct recipe for Blue Spruce. ( I fire with a ^ 7 in sitter) The recipe published in ClayTimes left out the Cobalt Carb. I remixed and retested and it is an improvement over the lime-green (with no copper carbonate). A semi-gloss to glossy texture. The color is a soft blue gray with some visual texture/mottling. I also fire it in a ^ 7 Soda in reduction and its a more intense blue. Good luck! Rafael Molina-Rodriguez",
      "createdBy": "Glazy Admin",
      "source": "glazy.org",
      "url": "https://glazy.org/recipes/1058"
    },
    {
      "id": 39187,
      "code": "GLAZY-39187",
      "name": "Blue Spruce",
      "cone": "5 - 6",
      "surface": "Semi-glossy",
      "transparency": "Transparent",
      "atmosphere": "Oxidation",
      "subtype": "Glaze - Turquoise",
      "ingredients": [],
      "additionals": [
        {
          "material": "Silica",
          "amount": 30.0
        },
        {
          "material": "Nepheline Syenite",
          "amount": 23.4
        },
        {
          "material": "EP Kaolin",
          "amount": 18.0
        },
        {
          "material": "Whiting",
          "amount": 15.6
        },
        {
          "material": "Gerstley Borate",
          "amount": 13.0
        },
        {
          "material": "Copper Carbonate",
          "amount": 5.0
        },
        {
          "material": "Cobalt Carbonate",
          "amount": 0.5
        }
      ],
      "description": "Developed with guidance from Ryan Rakhshan at Visarts in MD!",
      "createdBy": "Alex Schmiechen",
      "source": "glazy.org",
      "url": "https://glazy.org/recipes/39187"
    },
    {
      "id": 3379,
      "code": "GLAZY-3379",
      "name": "Blue Spruce Cone 6 Sugar Maples",
      "cone": "6",
      "surface": "Satin",
      "transparency": "Opaque",
      "atmosphere": "Oxidation",
      "subtype": "Glaze - Blue",
      "ingredients": [
        {
          "material": "Minspar 200",
          "amount": 45.0
        },
        {
          "material": "Silica",
          "amount": 16.0
        },
        {
          "material": "Dolomite",
          "amount": 12.0
        },
        {
          "material": "Talc",
          "amount": 12.0
        },
        {
          "material": "Gillespie Borate",
          "amount": 10.0
        },
        {
          "material": "EP Kaolin",
          "amount": 8.0
        }
      ],
      "additionals": [
        {
          "material": "Rutile",
          "amount": 5.0
        },
        {
          "material": "Bentonite",
          "amount": 2.0
        },
        {
          "material": "Cobalt Carbonate",
          "amount": 2.0
        },
        {
          "material": "Copper Carbonate",
          "amount": 2.0
        }
      ],
      "description": "Western Pennsylvania Potters Community http://wpapotters.blogspot.com/2012/04/links-to-cone-6-oxidation-glaze-tests.html http://www.wpapotters.blogspot.com/2010/11/cone-6-oxidation-results-group-3.html With natural cooling in an electric kiln",
      "createdBy": "Terry Rorison",
      "source": "glazy.org",
      "url": "https://glazy.org/recipes/3379"
    },
    {
      "id": 1059,
      "code": "GLAZY-1059",
      "name": "Blue St. Helens",
      "cone": "6",
      "surface": "Satin-matte",
      "transparency": "Opaque",
      "atmosphere": "Oxidation",
      "subtype": "Glaze - Blue",
      "ingredients": [
        {
          "material": "Custer Feldspar",
          "amount": 39.6
        },
        {
          "material": "Volcanic ash - Mt. St. Helens",
          "amount": 19.9
        },
        {
          "material": "Whiting",
          "amount": 14.1
        },
        {
          "material": "EP Kaolin",
          "amount": 11.6
        },
        {
          "material": "Zinc Oxide",
          "amount": 8.2
        },
        {
          "material": "Silica",
          "amount": 5.4
        },
        {
          "material": "Colemanite",
          "amount": 0.9
        },
        {
          "material": "Dolomite",
          "amount": 0.4
        }
      ],
      "additionals": [
        {
          "material": "Cobalt Oxide",
          "amount": 0.1
        }
      ],
      "description": "Glaze Type: Zinc matt This makes 3 gallons of glaze here are two glazes I have used successfully but not put thru any analysis. I got them at an art studio where I used to take classes. They are better if layered with other glazes. Wendy Hampton from Bainbridge Island WA A",
      "createdBy": "Glazy Admin",
      "source": "glazy.org",
      "url": "https://glazy.org/recipes/1059"
    },
    {
      "id": 181,
      "code": "GLAZY-181",
      "name": "Blue Stable",
      "cone": "9 - 10",
      "surface": "Glossy",
      "transparency": "",
      "atmosphere": "Reduction",
      "subtype": "Glaze - Blue",
      "ingredients": [
        {
          "material": "G-200 Feldspar",
          "amount": 30.94
        },
        {
          "material": "Silica",
          "amount": 26.84
        },
        {
          "material": "Whiting",
          "amount": 19.11
        },
        {
          "material": "Kentucky OM #4 Ball Clay",
          "amount": 12.8
        },
        {
          "material": "EP Kaolin",
          "amount": 10.31
        }
      ],
      "additionals": [
        {
          "material": "Cobalt Carbonate",
          "amount": 1.22
        }
      ],
      "description": "also from Bob Santerre Medium royal blue with or without slip. glossy. Breaking to green where thin. All the glazes were tested on #900 Miller clay which is a toasty ^10 stoneware. One side of the test tile was brushed with a thick coating of Cynthia Bringle's wet/dry white slip. Each glaze was dipped in three thicknesses on a heavily textured tile. All tiles were fired to a (hard)^9 (10 tipping)reduction firing. 1 hr. Body reduction at ^08 and 1 hr. glaze reduction at ^9 then a quick reox. before shutdown. Any time potash or Custer spar is called for, I used G-200. All ball clay is OM-4 . Many glazes I substituted 75% of the amount of Barium with Strontium. All kaolin is EPK. Remember... glazes don't travel well. Your results will probably be TOTALLY different. Please test before use. Tracy Wilson Saltbox Pottery 4 Shaw Rd. Woolwich, ME 04579 phone: 207-443-5586 fax: 207-442-8922 email: web: http://www.ime.net/dwilson/",
      "createdBy": "Glazy Admin",
      "source": "glazy.org",
      "url": "https://glazy.org/recipes/181"
    },
    {
      "id": 1060,
      "code": "GLAZY-1060",
      "name": "Blue Tamaras",
      "cone": "6",
      "surface": "Satin-matte",
      "transparency": "",
      "atmosphere": "",
      "subtype": "Glaze - Blue",
      "ingredients": [
        {
          "material": "Custer Feldspar",
          "amount": 39.0
        },
        {
          "material": "Volcanic ash - Mt. St. Helens",
          "amount": 20.0
        },
        {
          "material": "Whiting",
          "amount": 17.0
        },
        {
          "material": "Silica",
          "amount": 9.0
        },
        {
          "material": "Zinc Oxide",
          "amount": 8.0
        },
        {
          "material": "EP Kaolin",
          "amount": 7.0
        }
      ],
      "additionals": [
        {
          "material": "Cobalt Oxide",
          "amount": 1.5
        }
      ],
      "description": "Good luck! Wendy from Bainbridge Island WA",
      "createdBy": "Glazy Admin",
      "source": "glazy.org",
      "url": "https://glazy.org/recipes/1060"
    },
    {
      "id": 184,
      "code": "GLAZY-184",
      "name": "Blue Textured 2",
      "cone": "10",
      "surface": "Semi-glossy",
      "transparency": "Opaque",
      "atmosphere": "Reduction",
      "subtype": "Glaze - Blue",
      "ingredients": [
        {
          "material": "Custer Feldspar",
          "amount": 40.8
        },
        {
          "material": "EP Kaolin",
          "amount": 20.9
        },
        {
          "material": "Whiting",
          "amount": 17.0
        },
        {
          "material": "Silica",
          "amount": 16.0
        },
        {
          "material": "Strontium Carbonate",
          "amount": 5.3
        }
      ],
      "additionals": [
        {
          "material": "Rutile",
          "amount": 4.8
        },
        {
          "material": "Cobalt Carbonate",
          "amount": 2.7
        }
      ],
      "description": "",
      "createdBy": "Glazy Admin",
      "source": "glazy.org",
      "url": "https://glazy.org/recipes/184"
    },
    {
      "id": 1748,
      "code": "GLAZY-1748",
      "name": "Blue transparent",
      "cone": "4",
      "surface": "Glossy",
      "transparency": "Transparent",
      "atmosphere": "Oxidation",
      "subtype": "Glaze - Blue",
      "ingredients": [
        {
          "material": "Ferro Frit 3110",
          "amount": 71.4
        },
        {
          "material": "Grolleg Kaolin",
          "amount": 14.3
        },
        {
          "material": "Silica",
          "amount": 9.5
        },
        {
          "material": "Zircopax",
          "amount": 4.8
        }
      ],
      "additionals": [
        {
          "material": "Cobalt Carbonate",
          "amount": 1.4
        }
      ],
      "description": "Glaze Type: Low fire notes - screen the glaze well. The original recipe didn't specify cobalt oxide or carbonate, but the carbonate form is recommended as it disperses more evenly in the glaze. Also, the recipe specified Zirconium and this is assumed to mean the silicate - try any zirconium opacifier.",
      "createdBy": "Glazy Admin",
      "source": "glazy.org",
      "url": "https://glazy.org/recipes/1748"
    },
    {
      "id": 3001,
      "code": "GLAZY-3001",
      "name": "Blue Val Cushing Smooth Satin Matte (+1 Cobalt)",
      "cone": "6",
      "surface": "Satin-matte",
      "transparency": "",
      "atmosphere": "Oxidation",
      "subtype": "Glaze - Clear",
      "ingredients": [
        {
          "material": "Nepheline Syenite",
          "amount": 45.0
        },
        {
          "material": "EP Kaolin",
          "amount": 20.0
        },
        {
          "material": "Whiting",
          "amount": 18.0
        },
        {
          "material": "Zinc Oxide",
          "amount": 12.0
        },
        {
          "material": "Silica",
          "amount": 5.0
        }
      ],
      "additionals": [
        {
          "material": "Cobalt Carbonate",
          "amount": 1.0
        }
      ],
      "description": "Source/Alternate names: Cushing Handbook 1994 Smooth Satin/Mat Base Firing Notes: cool maximum rate to 800C hold 1 hour Significant Flaw: crazing Notes: Alisa Clausen: glossy, transparent base, crazed badly on white midrange stoneware, oxides did not move under glaze. With 10 zirconia, glossy, white glaze, crazed on white midrange stoneware, oxides did not move under base. With 2 cobalt carbonate, glossy, dark blue glaze, no visible crazing. With 1 cobalt carbonate plus 2 chrome oxide, semigloss, dark green glaze, no visible crazing. With 1 copper carbonate, very glossy, transparent glaze, light green, crazed. With 10 ochre, slightly less glossy, ochre brown glaze, slight crazing. With 10 red iron oxide, slightly less glossy, dark brown glaze, no visible crazing. Notes: Steve Slatin: some of the Cushing glazes are formulated for the far edge of what works. My favourite, Rusty Bronze done as green runs at cone 6, and if you have a cool at all slow it gets very matte, but if you turn off your kiln at cone 5\u00c2\u00bd and do a fast cool, you get a fabulous mix of glossy where thick and microcrystalline with a nice texture shift where thin. And one percent of bentonite in the glaze bucket just changes it entirely.",
      "createdBy": "Glazy Admin",
      "source": "glazy.org",
      "url": "https://glazy.org/recipes/3001"
    },
    {
      "id": 193,
      "code": "GLAZY-193",
      "name": "Blue water",
      "cone": "9 - 10",
      "surface": "Semi-glossy",
      "transparency": "",
      "atmosphere": "",
      "subtype": "Glaze - Blue",
      "ingredients": [
        {
          "material": "Custer Feldspar",
          "amount": 38.9
        },
        {
          "material": "Silica",
          "amount": 21.1
        },
        {
          "material": "Ball Clay",
          "amount": 18.9
        },
        {
          "material": "Whiting",
          "amount": 13.3
        },
        {
          "material": "Dolomite",
          "amount": 7.8
        }
      ],
      "additionals": [
        {
          "material": "Iron chromate",
          "amount": 2.2
        },
        {
          "material": "Cobalt Carbonate",
          "amount": 0.6
        }
      ],
      "description": "This is a nice dark blue glaze that dosen't run it is some what shinney. I hope that all these help you and whom ever else might need them. Jennifer Alpine, TX jennifer rhinesmith",
      "createdBy": "Glazy Admin",
      "source": "glazy.org",
      "url": "https://glazy.org/recipes/193"
    },
    {
      "id": 1061,
      "code": "GLAZY-1061",
      "name": "Blue Yellow slip glaze",
      "cone": "2",
      "surface": "",
      "transparency": "",
      "atmosphere": "Oxidation, Reduction",
      "subtype": "Glaze - Blue",
      "ingredients": [
        {
          "material": "Albany slip",
          "amount": 60.0
        },
        {
          "material": "Ferro Frit 5301",
          "amount": 40.0
        }
      ],
      "additionals": [
        {
          "material": "Cobalt Carbonate",
          "amount": 3.0
        },
        {
          "material": "Manganese Dioxide",
          "amount": 2.0
        }
      ],
      "description": "From a University of Georgia class handout on glaze & clay from Andy Nasisse.",
      "createdBy": "Glazy Admin",
      "source": "glazy.org",
      "url": "https://glazy.org/recipes/1061"
    },
    {
      "id": 196,
      "code": "GLAZY-196",
      "name": "Blue, St. John's",
      "cone": "9 - 12",
      "surface": "Glossy",
      "transparency": "Semi-opaque",
      "atmosphere": "Salt & Soda",
      "subtype": "Glaze - Salt & Soda",
      "ingredients": [
        {
          "material": "Custer Feldspar",
          "amount": 50.0
        },
        {
          "material": "Silica",
          "amount": 20.0
        },
        {
          "material": "Jackson Ball Clay",
          "amount": 10.0
        },
        {
          "material": "Wollastonite",
          "amount": 10.0
        },
        {
          "material": "Gerstley Borate",
          "amount": 4.0
        },
        {
          "material": "Bentonite",
          "amount": 3.0
        },
        {
          "material": "Zinc Oxide",
          "amount": 3.0
        }
      ],
      "additionals": [
        {
          "material": "Red Iron Oxide",
          "amount": 3.0
        },
        {
          "material": "Cobalt Oxide",
          "amount": 2.0
        }
      ],
      "description": "Glaze Type: Ca K SaltFire Very strong blue in salt fire. Dark, electric blue to blue-black in reduction. Works in once-fire application.",
      "createdBy": "Glazy Admin",
      "source": "glazy.org",
      "url": "https://glazy.org/recipes/196"
    },
    {
      "id": 217870,
      "code": "GLAZY-217870",
      "name": "Blue-Black Gloss Glaze",
      "cone": "6",
      "surface": "",
      "transparency": "",
      "atmosphere": "Oxidation",
      "subtype": "Glaze - Blue",
      "ingredients": [
        {
          "material": "Albany slip",
          "amount": 38.0
        },
        {
          "material": "Ball Clay",
          "amount": 23.75
        },
        {
          "material": "Vansil W-30 Wollastonite",
          "amount": 19.0
        },
        {
          "material": "Nepheline Syenite",
          "amount": 14.25
        },
        {
          "material": "Cryolite",
          "amount": 5.0
        }
      ],
      "additionals": [
        {
          "material": "Red Iron Oxide",
          "amount": 2.0
        },
        {
          "material": "Cobalt Oxide",
          "amount": 0.75
        },
        {
          "material": "Chrome Oxide",
          "amount": 0.25
        }
      ],
      "description": "University of Maryland Glazes by Harold J. McWhinnie, Ceramics Monthly, February 1980 \"The following glaze recipes are intended for use at the Cone 6 range in an oxidizing atmosphere on stoneware clay bodies.\"",
      "createdBy": "Glazy Admin",
      "source": "glazy.org",
      "url": "https://glazy.org/recipes/217870"
    },
    {
      "id": 29572,
      "code": "GLAZY-29572",
      "name": "Blue-Green Celadon",
      "cone": "10",
      "surface": "Glossy",
      "transparency": "Translucent",
      "atmosphere": "Oxidation, Reduction",
      "subtype": "Glaze - Iron - Celadon",
      "ingredients": [
        {
          "material": "Custer Feldspar",
          "amount": 40.0
        },
        {
          "material": "Silica",
          "amount": 25.0
        },
        {
          "material": "Whiting",
          "amount": 20.0
        },
        {
          "material": "EP Kaolin",
          "amount": 10.0
        },
        {
          "material": "Lithium Carbonate",
          "amount": 5.0
        }
      ],
      "additionals": [
        {
          "material": "Red Iron Oxide",
          "amount": 1.0
        }
      ],
      "description": "",
      "createdBy": "Ginger",
      "source": "glazy.org",
      "url": "https://glazy.org/recipes/29572"
    },
    {
      "id": 217887,
      "code": "GLAZY-217887",
      "name": "Blue-Green Dark Semigloss Glaze",
      "cone": "6",
      "surface": "Semi-glossy",
      "transparency": "",
      "atmosphere": "Oxidation",
      "subtype": "Glaze - Blue",
      "ingredients": [
        {
          "material": "Nepheline Syenite",
          "amount": 30.8
        },
        {
          "material": "Silica",
          "amount": 20.8
        },
        {
          "material": "Wood ash",
          "amount": 14.9
        },
        {
          "material": "Barium Carbonate",
          "amount": 14.7
        },
        {
          "material": "Whiting",
          "amount": 11.2
        },
        {
          "material": "EP Kaolin",
          "amount": 6.5
        },
        {
          "material": "Zinc Oxide",
          "amount": 1.1
        }
      ],
      "additionals": [
        {
          "material": "Copper Carbonate",
          "amount": 6.8
        }
      ],
      "description": "University of Maryland Glazes by Harold J. McWhinnie, Ceramics Monthly, February 1980 \"The following glaze recipes are intended for use at the Cone 6 range in an oxidizing atmosphere on stoneware clay bodies.\"",
      "createdBy": "Glazy Admin",
      "source": "glazy.org",
      "url": "https://glazy.org/recipes/217887"
    },
    {
      "id": 3393,
      "code": "GLAZY-3393",
      "name": "Blue-Green Matt",
      "cone": "6",
      "surface": "Matte",
      "transparency": "Opaque",
      "atmosphere": "Oxidation",
      "subtype": "Glaze - Blue",
      "ingredients": [
        {
          "material": "Minspar 200",
          "amount": 50.0
        },
        {
          "material": "Whiting",
          "amount": 18.0
        },
        {
          "material": "EP Kaolin",
          "amount": 15.0
        },
        {
          "material": "Zinc Oxide",
          "amount": 8.0
        },
        {
          "material": "Silica",
          "amount": 4.0
        }
      ],
      "additionals": [
        {
          "material": "Bentonite",
          "amount": 2.0
        },
        {
          "material": "Rutile",
          "amount": 2.0
        },
        {
          "material": "Cobalt Carbonate",
          "amount": 1.0
        }
      ],
      "description": "Western Pennsylvania Potters Community http://wpapotters.blogspot.com/2012/04/links-to-cone-6-oxidation-glaze-tests.html http://www.wpapotters.blogspot.com/2010/11/cone-6-oxidation-results-group-4.html With natural cooling in an electric kiln",
      "createdBy": "Terry Rorison",
      "source": "glazy.org",
      "url": "https://glazy.org/recipes/3393"
    },
    {
      "id": 110948,
      "code": "GLAZY-110948",
      "name": "Blue-Green with black-brown spots",
      "cone": "6",
      "surface": "Satin-matte",
      "transparency": "Semi-opaque",
      "atmosphere": "Oxidation",
      "subtype": "Glaze - Green - Copper",
      "ingredients": [
        {
          "material": "Soda Feldspar",
          "amount": 40.0
        },
        {
          "material": "Whiting",
          "amount": 40.0
        },
        {
          "material": "Kaolin",
          "amount": 20.0
        }
      ],
      "additionals": [
        {
          "material": "Black Copper Oxide",
          "amount": 4.0
        }
      ],
      "description": "Recipe from Li\u00e8ge (Belgium) In small layer on white clay body, it looks a little like water, with transparent-like results with orange edges. In thicker layer, black spots appear. Thick layers on \"red clay\" are completely opaque. Not for food.",
      "createdBy": "Alice Salmon",
      "source": "glazy.org",
      "url": "https://glazy.org/recipes/110948"
    },
    {
      "id": 4465,
      "code": "GLAZY-4465",
      "name": "Blue/Brown",
      "cone": "7",
      "surface": "Glossy",
      "transparency": "Opaque",
      "atmosphere": "Oxidation",
      "subtype": "Glaze - Blue",
      "ingredients": [
        {
          "material": "FFF Feldspar",
          "amount": 50.0
        },
        {
          "material": "Whiting",
          "amount": 20.0
        },
        {
          "material": "Silica",
          "amount": 15.0
        },
        {
          "material": "Hyplas 71 Ball Clay P3354",
          "amount": 8.0
        },
        {
          "material": "Titanium Dioxide",
          "amount": 5.0
        }
      ],
      "additionals": [
        {
          "material": "Cobalt Carbonate",
          "amount": 4.0
        },
        {
          "material": "Red Iron Oxide",
          "amount": 3.0
        }
      ],
      "description": "when this glaze is satisfied with the heatwork it has received, it is a rich blue, mottled and glossy. where it is thiner it is brown. when underfired it is a duller blue",
      "createdBy": "Ruth Gillett",
      "source": "glazy.org",
      "url": "https://glazy.org/recipes/4465"
    },
    {
      "id": 217886,
      "code": "GLAZY-217886",
      "name": "Blue/Gray Matt Glaze",
      "cone": "6",
      "surface": "Smooth Matte",
      "transparency": "Opaque",
      "atmosphere": "Oxidation",
      "subtype": "Glaze - Blue",
      "ingredients": [
        {
          "material": "Nepheline Syenite",
          "amount": 31.7
        },
        {
          "material": "EP Kaolin",
          "amount": 23.0
        },
        {
          "material": "Wood ash",
          "amount": 20.5
        },
        {
          "material": "Whiting",
          "amount": 7.9
        },
        {
          "material": "Magnesium carbonate",
          "amount": 6.8
        },
        {
          "material": "Silica",
          "amount": 6.7
        },
        {
          "material": "Barium Carbonate",
          "amount": 2.9
        },
        {
          "material": "Zinc Oxide",
          "amount": 0.5
        }
      ],
      "additionals": [
        {
          "material": "Red Copper Oxide",
          "amount": 4.2
        },
        {
          "material": "Manganese Carbonate",
          "amount": 3.6
        }
      ],
      "description": "University of Maryland Glazes by Harold J. McWhinnie, Ceramics Monthly, February 1980 \"The following glaze recipes are intended for use at the Cone 6 range in an oxidizing atmosphere on stoneware clay bodies.\" This very dark, almost black glaze is a waxy matt.",
      "createdBy": "Glazy Admin",
      "source": "glazy.org",
      "url": "https://glazy.org/recipes/217886"
    },
    {
      "id": 225234,
      "code": "GLAZY-225234",
      "name": "Blue/green Fake Ash",
      "cone": "9 - 10",
      "surface": "",
      "transparency": "",
      "atmosphere": "Reduction",
      "subtype": "Glaze - Ash - Synthetic/Fake",
      "ingredients": [
        {
          "material": "Albany slip",
          "amount": 52.0
        },
        {
          "material": "Whiting",
          "amount": 32.0
        },
        {
