Repository: MrSeldon/argilev2

File: data/glazes/glazy.json (part 47 of 315)
{
          "material": "Kentucky OM #4 Ball Clay",
          "amount": 16.0
        }
      ],
      "additionals": [
        {
          "material": "Red Iron Oxide",
          "amount": 2.0
        },
        {
          "material": "Cobalt Oxide",
          "amount": 1.0
        }
      ],
      "description": "Green on stone wares, turns blue on white stone ware or porcelain. One of my most predictable glazes.",
      "createdBy": "TJ Storer",
      "source": "glazy.org",
      "url": "https://glazy.org/recipes/225234"
    },
    {
      "id": 6084,
      "code": "GLAZY-6084",
      "name": "Blue/Green Gloss",
      "cone": "6",
      "surface": "Glossy",
      "transparency": "Semi-opaque",
      "atmosphere": "Reduction",
      "subtype": "Glaze - Blue",
      "ingredients": [
        {
          "material": "Ferro Frit 3134",
          "amount": 27.0
        },
        {
          "material": "Nepheline Syenite",
          "amount": 27.0
        },
        {
          "material": "Ferro Frit 3110",
          "amount": 20.0
        },
        {
          "material": "Kentucky OM #4 Ball Clay",
          "amount": 13.0
        },
        {
          "material": "Silica",
          "amount": 13.0
        }
      ],
      "additionals": [
        {
          "material": "Titanium Dioxide",
          "amount": 6.7
        },
        {
          "material": "Bentonite",
          "amount": 2.0
        },
        {
          "material": "Red Iron Oxide",
          "amount": 2.0
        },
        {
          "material": "Cobalt Carbonate",
          "amount": 1.3
        }
      ],
      "description": "From Diana Pancioli's excellent publication, Glaze Forward: http://www.dianapancioli.com/ http://www.dianapancioli.com/downloads/GlazeForward.pdf \ufffcDerived from E. Cooper\u2019s \u201cMedium Blue\u201d. This glaze has nice color shifts from light blue to medium green where thicker, to dark brown where thin. May be stable. I added a small amount of Epsom salts to keep it in good suspension because the large quantity of frit in this glaze can cause it to settle badly, despite the addition of bentonite. Thin to medium application.",
      "createdBy": "Glazy Admin",
      "source": "glazy.org",
      "url": "https://glazy.org/recipes/6084"
    },
    {
      "id": 43319,
      "code": "GLAZY-43319",
      "name": "Blues Brothers",
      "cone": "8 - 10",
      "surface": "Glossy",
      "transparency": "Semi-opaque",
      "atmosphere": "Oxidation, Neutral",
      "subtype": "Glaze - Blue - Cobalt",
      "ingredients": [
        {
          "material": "Potash Feldspar",
          "amount": 40.0
        },
        {
          "material": "Silica",
          "amount": 30.0
        },
        {
          "material": "Whiting",
          "amount": 20.0
        },
        {
          "material": "Kaolin",
          "amount": 10.0
        }
      ],
      "additionals": [
        {
          "material": "Copper Carbonate",
          "amount": 3.0
        },
        {
          "material": "Cobalt Carbonate",
          "amount": 2.0
        }
      ],
      "description": "This dark blue translucent glaze adds strong colour and breaks clear over edges and is a deeper blue over textures. The base is Leach's Clear (from John Britt's \"The Complete Guide to High-Fire Glazes\" page 61) with additional colourants.",
      "createdBy": "Gabriel",
      "source": "glazy.org",
      "url": "https://glazy.org/recipes/43319"
    },
    {
      "id": 241591,
      "code": "GLAZY-241591",
      "name": "Bluewy",
      "cone": "6",
      "surface": "",
      "transparency": "",
      "atmosphere": "Oxidation",
      "subtype": "Glaze - Green",
      "ingredients": [
        {
          "material": "FRIT-90167 CERDEC (Ferro) (KK)",
          "amount": 27.17
        },
        {
          "material": "EP Kaolin",
          "amount": 23.37
        },
        {
          "material": "Silica",
          "amount": 22.28
        },
        {
          "material": "Wollastonite",
          "amount": 20.65
        },
        {
          "material": "Talc",
          "amount": 6.52
        }
      ],
      "additionals": [
        {
          "material": "Copper Carbonate",
          "amount": 3.0
        },
        {
          "material": "Rutile",
          "amount": 2.5
        },
        {
          "material": "Cobalt Oxide",
          "amount": 1.0
        }
      ],
      "description": "Tennessee Technological University - Appalachian Center for Crafts - Clay Studio \ufffc Vince Pitelka, 2015 Most of the glaze recipes below are given here as they were provided to us by Susan Demay. https://sites.tntech.edu/wpitelka/handoutsinformation/ Original Recipe: Gerstley Borate 1360 Potash Spar 4600 Flint 1880 EPK 250 Whiting 810 Zircopax 600 Dolomite 600 Bentonite 100 Copper Carb 663 Rutile 250",
      "createdBy": "Leonardo Bispo",
      "source": "glazy.org",
      "url": "https://glazy.org/recipes/241591"
    },
    {
      "id": 173472,
      "code": "GLAZY-173472",
      "name": "Blush",
      "cone": "6",
      "surface": "Glossy",
      "transparency": "Opaque",
      "atmosphere": "Oxidation",
      "subtype": "Glaze - Red - Pink",
      "ingredients": [
        {
          "material": "Silica",
          "amount": 25.0
        },
        {
          "material": "Soda Feldspar",
          "amount": 25.0
        },
        {
          "material": "Wollastonite",
          "amount": 20.0
        },
        {
          "material": "Ball Clay",
          "amount": 15.0
        },
        {
          "material": "Ferro Frit 3134",
          "amount": 15.0
        }
      ],
      "additionals": [
        {
          "material": "Tin Oxide",
          "amount": 5.0
        },
        {
          "material": "Bentonite",
          "amount": 2.0
        }
      ],
      "description": "Glossy Light pink This is most likely a chrome-tin pink, and has been pretty consistent, but I have no clue where the trace amount of chrome oxide comes from. Perhaps impurities in the ball clay? (Thanks Richard Gilbert for your comment - yes it could be Chromium impurities in my kiln, and if so, then at least this is a base formula that appears to have just the right balance of calcium, boron etc to facilitate the pink flush!)",
      "createdBy": "Kenneth Lau",
      "source": "glazy.org",
      "url": "https://glazy.org/recipes/173472"
    },
    {
      "id": 72682,
      "code": "GLAZY-72682",
      "name": "Bl\u00e5ler",
      "cone": "5 - 7",
      "surface": "Smooth Matte",
      "transparency": "",
      "atmosphere": "",
      "subtype": "Glaze - Iron - Slip-Based",
      "ingredients": [
        {
          "material": "Redart",
          "amount": 87.0
        },
        {
          "material": "Whiting",
          "amount": 13.0
        }
      ],
      "description": "Bl\u00e5ler skal indeholde mindst 3 gange s\u00e5 meget Ca som Fe. S\u00e5 jeg har taget redart og tilsat kridt for at lave et g\u00e6t p\u00e5 bl\u00e5ler",
      "createdBy": "Erik Breum Petersen",
      "source": "glazy.org",
      "url": "https://glazy.org/recipes/72682"
    },
    {
      "id": 1716,
      "code": "GLAZY-1716",
      "name": "Bob Shay's Bead",
      "cone": "4",
      "surface": "",
      "transparency": "Opaque",
      "atmosphere": "Oxidation",
      "subtype": "Glaze - Specialty - Crawling",
      "ingredients": [
        {
          "material": "Gerstley Borate",
          "amount": 33.3
        },
        {
          "material": "Magnesium carbonate",
          "amount": 33.3
        },
        {
          "material": "Borax",
          "amount": 26.7
        },
        {
          "material": "Silica",
          "amount": 6.7
        }
      ],
      "additionals": [
        {
          "material": "Manganese Dioxide",
          "amount": 6.7
        }
      ],
      "description": "Glaze Type: Bead fire cone 04 oxidation Here's a bead glaze recipe that I like. Beverly in Ft. Lauderdale beverly crist",
      "createdBy": "Glazy Admin",
      "source": "glazy.org",
      "url": "https://glazy.org/recipes/1716"
    },
    {
      "id": 257931,
      "code": "GLAZY-257931",
      "name": "Bob Shay's Bead (Original)",
      "cone": "4",
      "surface": "",
      "transparency": "Opaque",
      "atmosphere": "Oxidation",
      "subtype": "Glaze - Specialty - Crawling",
      "ingredients": [
        {
          "material": "Gerstley Borate",
          "amount": 33.3
        },
        {
          "material": "Magnesium carbonate",
          "amount": 33.3
        },
        {
          "material": "Borax",
          "amount": 26.7
        },
        {
          "material": "Silica",
          "amount": 6.7
        }
      ],
      "additionals": [
        {
          "material": "Zircopax",
          "amount": 6.7
        }
      ],
      "description": "This is the original version of Bob Shay's Bead from Val Cushing's Handbook. It was later published with a variation that swapped Zircopax for Manganese Dioxide: https://glazy.org/recipes/1716",
      "createdBy": "Glazy Admin",
      "source": "glazy.org",
      "url": "https://glazy.org/recipes/257931"
    },
    {
      "id": 5271,
      "code": "GLAZY-5271",
      "name": "Bob's Blue Slip",
      "cone": "7 - 8",
      "surface": "",
      "transparency": "",
      "atmosphere": "Oxidation, Reduction",
      "subtype": "Slip & Engobe - Slip",
      "ingredients": [
        {
          "material": "Barnard Slip",
          "amount": 65.0
        },
        {
          "material": "Cobalt Carbonate",
          "amount": 20.0
        },
        {
          "material": "Albany slip",
          "amount": 15.0
        }
      ],
      "description": "This recipe was imported from Louis Katz's Hyperglaze database available on his website: http://falcon.tamucc.edu/lkatz/allglazes.txt More information about Louis Katz can be found on his website, http://www.louiskatz.net/ Louis Katz Notes: I am not a safety expert and any information contained in this file about safety should be ignored in favor of advice from experts. All of the materials in all glazes are potentially hazardous. All of these glaze recipes are given without any representation of accuracy or safety. They may work, they may not. They may be safe when fired or they may not. All of the materials used in them have hazards associated with them. You must be have sufficient training in the hazards before you use the the materials. You will have to determine the suitability and safety for your use. Do not assume that a lack of a warning about a material means that it is safe. Cone: 7 8 Color: blue Surface texture: slip Firing: Ox. or Red. Recipe: Percent Batch Albany/Alberta Slip 15.00 15.00 Barnard Slip 65.00 65.00 Cobalt Carbonate 20.00 20.00 Totals: 100.00 % 100.00 gm Comments: CM 01-96 p.48",
      "createdBy": "Glazy Admin",
      "source": "glazy.org",
      "url": "https://glazy.org/recipes/5271"
    },
    {
      "id": 5272,
      "code": "GLAZY-5272",
      "name": "Bob's Brown Burgundy Slip",
      "cone": "7 - 8",
      "surface": "",
      "transparency": "",
      "atmosphere": "Oxidation, Reduction",
      "subtype": "Slip & Engobe - Slip",
      "ingredients": [
        {
          "material": "Bell Dark Ball Clay",
          "amount": 25.0
        },
        {
          "material": "EP Kaolin",
          "amount": 25.0
        },
        {
          "material": "Manganese Dioxide",
          "amount": 25.0
        },
        {
          "material": "Red Iron Oxide",
          "amount": 25.0
        }
      ],
      "description": "This recipe was imported from Louis Katz's Hyperglaze database available on his website: http://falcon.tamucc.edu/lkatz/allglazes.txt More information about Louis Katz can be found on his website, http://www.louiskatz.net/ Louis Katz Notes: I am not a safety expert and any information contained in this file about safety should be ignored in favor of advice from experts. All of the materials in all glazes are potentially hazardous. All of these glaze recipes are given without any representation of accuracy or safety. They may work, they may not. They may be safe when fired or they may not. All of the materials used in them have hazards associated with them. You must be have sufficient training in the hazards before you use the the materials. You will have to determine the suitability and safety for your use. Do not assume that a lack of a warning about a material means that it is safe. Cone: 7 8 Color: brown Surface texture: slip Firing: Ox. or Red. Recipe: Percent Batch Bell's Dark Ball Clay 25.00 25.00 EPK 25.00 25.00 Manganese Dioxide 25.00 25.00 RIO 25.00 25.00 Totals: 100.00 % 100.00 gm Comments: CM 01-96 p.48",
      "createdBy": "Glazy Admin",
      "source": "glazy.org",
      "url": "https://glazy.org/recipes/5272"
    },
    {
      "id": 5273,
      "code": "GLAZY-5273",
      "name": "Bob's Gray Slip",
      "cone": "7 - 8",
      "surface": "",
      "transparency": "",
      "atmosphere": "Oxidation, Reduction",
      "subtype": "Slip & Engobe - Slip",
      "ingredients": [
        {
          "material": "Bell Dark Ball Clay",
          "amount": 28.95
        },
        {
          "material": "Potash Feldspar",
          "amount": 28.95
        },
        {
          "material": "Spodumene",
          "amount": 28.95
        },
        {
          "material": "Chrome Oxide",
          "amount": 4.39
        },
        {
          "material": "Rutile",
          "amount": 4.38
        },
        {
          "material": "Tin Oxide",
          "amount": 4.38
        }
      ],
      "description": "This recipe was imported from Louis Katz's Hyperglaze database available on his website: http://falcon.tamucc.edu/lkatz/allglazes.txt More information about Louis Katz can be found on his website, http://www.louiskatz.net/ Louis Katz Notes: I am not a safety expert and any information contained in this file about safety should be ignored in favor of advice from experts. All of the materials in all glazes are potentially hazardous. All of these glaze recipes are given without any representation of accuracy or safety. They may work, they may not. They may be safe when fired or they may not. All of the materials used in them have hazards associated with them. You must be have sufficient training in the hazards before you use the the materials. You will have to determine the suitability and safety for your use. Do not assume that a lack of a warning about a material means that it is safe. Cone: 7 8 Color: gray Surface texture: slip Firing: Ox. or Red. Recipe: Percent Batch Spodumene 28.95 28.95 Potash FEldspar 28.95 28.95 Bell's Dark Ball Clay 28.95 28.95 Chrome Oxide 4.39 4.39 Rutile 4.38 4.38 Tin Oxide 4.38 4.38 Totals: 100.00 % 100.00 gm Comments: Cm 01-96 p.48",
      "createdBy": "Glazy Admin",
      "source": "glazy.org",
      "url": "https://glazy.org/recipes/5273"
    },
    {
      "id": 5274,
      "code": "GLAZY-5274",
      "name": "Bob's Green Slip",
      "cone": "7 - 8",
      "surface": "",
      "transparency": "",
      "atmosphere": "Oxidation, Reduction",
      "subtype": "Slip & Engobe - Slip",
      "ingredients": [
        {
          "material": "Copper Carbonate",
          "amount": 33.34
        },
        {
          "material": "Bell Dark Ball Clay",
          "amount": 33.33
        },
        {
          "material": "Rutile",
          "amount": 33.33
        }
      ],
      "description": "This recipe was imported from Louis Katz's Hyperglaze database available on his website: http://falcon.tamucc.edu/lkatz/allglazes.txt More information about Louis Katz can be found on his website, http://www.louiskatz.net/ Louis Katz Notes: I am not a safety expert and any information contained in this file about safety should be ignored in favor of advice from experts. All of the materials in all glazes are potentially hazardous. All of these glaze recipes are given without any representation of accuracy or safety. They may work, they may not. They may be safe when fired or they may not. All of the materials used in them have hazards associated with them. You must be have sufficient training in the hazards before you use the the materials. You will have to determine the suitability and safety for your use. Do not assume that a lack of a warning about a material means that it is safe. Cone: 7 8 Color: green Surface texture: slip Firing: Ox. or Red. Recipe: Percent Batch Bell's Dark Ball Clay 33.33 33.33 Copper Carbonate 33.34 33.34 Rutile 33.33 33.33 Totals: 100.00 % 100.00 gm Comments: CM 01-96 p.48",
      "createdBy": "Glazy Admin",
      "source": "glazy.org",
      "url": "https://glazy.org/recipes/5274"
    },
    {
      "id": 5275,
      "code": "GLAZY-5275",
      "name": "Bob's Metallic Rust Slip",
      "cone": "7 - 8",
      "surface": "",
      "transparency": "",
      "atmosphere": "Oxidation, Reduction",
      "subtype": "Slip & Engobe - Slip",
      "ingredients": [
        {
          "material": "Wood ash",
          "amount": 33.34
        },
        {
          "material": "Red Iron Oxide",
          "amount": 33.33
        },
        {
          "material": "Rutile",
          "amount": 33.33
        }
      ],
      "description": "This recipe was imported from Louis Katz's Hyperglaze database available on his website: http://falcon.tamucc.edu/lkatz/allglazes.txt More information about Louis Katz can be found on his website, http://www.louiskatz.net/ Louis Katz Notes: I am not a safety expert and any information contained in this file about safety should be ignored in favor of advice from experts. All of the materials in all glazes are potentially hazardous. All of these glaze recipes are given without any representation of accuracy or safety. They may work, they may not. They may be safe when fired or they may not. All of the materials used in them have hazards associated with them. You must be have sufficient training in the hazards before you use the the materials. You will have to determine the suitability and safety for your use. Do not assume that a lack of a warning about a material means that it is safe. Cone: 7 8 Color: brown Surface texture: slip Firing: Ox. or Red. Recipe: Percent Batch Local Unwashed Hardwood Ash 33.34 33.34 RIO 33.33 33.33 Rutile 33.33 33.33 Totals: 100.00 % 100.00 gm Also add: touch of ball clay Comments: CM 01-96 p.48",
      "createdBy": "Glazy Admin",
      "source": "glazy.org",
      "url": "https://glazy.org/recipes/5275"
    },
    {
      "id": 5276,
      "code": "GLAZY-5276",
      "name": "Bob's S-2 Glaze",
      "cone": "7 - 8",
      "surface": "",
      "transparency": "",
      "atmosphere": "Oxidation, Reduction",
      "subtype": "Glaze",
      "ingredients": [
        {
          "material": "Silica",
          "amount": 30.0
        },
        {
          "material": "Gerstley Borate",
          "amount": 24.0
        },
        {
          "material": "Dolomite",
          "amount": 11.5
        },
        {
          "material": "EP Kaolin",
          "amount": 11.5
        },
        {
          "material": "Nepheline Syenite",
          "amount": 11.5
        },
        {
          "material": "Talc",
          "amount": 11.5
        }
      ],
      "description": "This recipe was imported from Louis Katz's Hyperglaze database available on his website: http://falcon.tamucc.edu/lkatz/allglazes.txt More information about Louis Katz can be found on his website, http://www.louiskatz.net/ Louis Katz Notes: I am not a safety expert and any information contained in this file about safety should be ignored in favor of advice from experts. All of the materials in all glazes are potentially hazardous. All of these glaze recipes are given without any representation of accuracy or safety. They may work, they may not. They may be safe when fired or they may not. All of the materials used in them have hazards associated with them. You must be have sufficient training in the hazards before you use the the materials. You will have to determine the suitability and safety for your use. Do not assume that a lack of a warning about a material means that it is safe. Cone: 7 8 Firing: Ox. or Red. Recipe: Percent Batch Dolomite 11.50 11.50 Gerstley Borate 24.00 24.00 Talc 11.50 11.50 Neph Sy 11.50 11.50 EPK 11.50 11.50 (400 M) Flint 30.00 30.00 Totals: 100.00 % 100.00 gm Comments: CM 01-96 p.48",
      "createdBy": "Glazy Admin",
      "source": "glazy.org",
      "url": "https://glazy.org/recipes/5276"
    },
    {
      "id": 5277,
      "code": "GLAZY-5277",
      "name": "Bob's Yellow Mustard Slip",
      "cone": "7 - 8",
      "surface": "",
      "transparency": "",
      "atmosphere": "Oxidation, Reduction",
      "subtype": "Slip & Engobe - Slip",
      "ingredients": [
        {
          "material": "Bell Dark Ball Clay",
          "amount": 33.0
        },
        {
          "material": "Rutile",
          "amount": 33.0
        },
        {
          "material": "Potash Feldspar",
          "amount": 17.0
        },
        {
          "material": "Tin Oxide",
          "amount": 17.0
        }
      ],
      "description": "This recipe was imported from Louis Katz's Hyperglaze database available on his website: http://falcon.tamucc.edu/lkatz/allglazes.txt More information about Louis Katz can be found on his website, http://www.louiskatz.net/ Louis Katz Notes: I am not a safety expert and any information contained in this file about safety should be ignored in favor of advice from experts. All of the materials in all glazes are potentially hazardous. All of these glaze recipes are given without any representation of accuracy or safety. They may work, they may not. They may be safe when fired or they may not. All of the materials used in them have hazards associated with them. You must be have sufficient training in the hazards before you use the the materials. You will have to determine the suitability and safety for your use. Do not assume that a lack of a warning about a material means that it is safe. Cone: 7 8 Color: yellow Surface texture: slip Firing: Ox. or Red. Recipe: Percent Batch Potash Feldspar 17.00 17.00 Bell's Dark Ball Clay 33.00 33.00 Rutile 33.00 33.00 Tin Oxide 17.00 17.00 Totals: 100.00 % 100.00 gm Comments: CM 01-96 p.48",
      "createdBy": "Glazy Admin",
      "source": "glazy.org",
      "url": "https://glazy.org/recipes/5277"
    },
    {
      "id": 17933,
      "code": "GLAZY-17933",
      "name": "Bobbi's White",
      "cone": "5 - 7",
      "surface": "Glossy",
      "transparency": "Semi-opaque",
      "atmosphere": "Oxidation",
      "subtype": "Glaze - White, Off-White",
      "ingredients": [
        {
          "material": "Silica",
          "amount": 31.0
        },
        {
          "material": "Nepheline Syenite",
          "amount": 30.0
        },
        {
          "material": "Gerstley Borate",
          "amount": 22.0
        },
        {
          "material": "Zircopax",
          "amount": 12.0
        },
        {
          "material": "Talc",
          "amount": 11.0
        },
        {
          "material": "Zinc Oxide",
          "amount": 5.0
        },
        {
          "material": "Bentonite",
          "amount": 2.0
        }
      ],
      "description": "",
      "createdBy": "tjshayes",
      "source": "glazy.org",
      "url": "https://glazy.org/recipes/17933"
    },
    {
      "id": 2825,
      "code": "GLAZY-2825",
      "name": "Bobbs Matte Black",
      "cone": "10",
      "surface": "Matte",
      "transparency": "",
      "atmosphere": "Reduction",
      "subtype": "Glaze - Black",
      "ingredients": [
        {
          "material": "Potash Feldspar",
          "amount": 68.5
        },
        {
          "material": "Kaolin",
          "amount": 18.7
        },
        {
          "material": "Whiting",
          "amount": 7.0
        }
      ],
      "additionals": [
        {
          "material": "Red Iron Oxide",
          "amount": 3.1
        },
        {
          "material": "Cobalt Oxide",
          "amount": 2.7
        }
      ],
      "description": "Source/Alternate names: June Perry Notes: June Perry: It has the most wonderful finish - more of semi matt leaning to satin rather than dry.",
      "createdBy": "Glazy Admin",
      "source": "glazy.org",
      "url": "https://glazy.org/recipes/2825"
    },
    {
      "id": 4849,
      "code": "GLAZY-4849",
      "name": "Bobby",
      "cone": "10",
      "surface": "Glossy",
      "transparency": "",
      "atmosphere": "Oxidation, Reduction",
      "subtype": "Glaze - Clear",
      "ingredients": [
        {
          "material": "Ball Clay",
          "amount": 30.0
        },
        {
          "material": "Whiting",
          "amount": 30.0
        },
        {
          "material": "Barium Carbonate",
          "amount": 15.0
        },
        {
          "material": "Dolomite",
          "amount": 15.0
        },
        {
          "material": "Silica",
          "amount": 10.0
        }
      ],
      "description": "This recipe was imported from Louis Katz's Hyperglaze database available on his website: http://falcon.tamucc.edu/lkatz/allglazes.txt More information about Louis Katz can be found on his website, http://www.louiskatz.net/ Louis Katz Notes: I am not a safety expert and any information contained in this file about safety should be ignored in favor of advice from experts. All of the materials in all glazes are potentially hazardous. All of these glaze recipes are given without any representation of accuracy or safety. They may work, they may not. They may be safe when fired or they may not. All of the materials used in them have hazards associated with them. You must be have sufficient training in the hazards before you use the the materials. You will have to determine the suitability and safety for your use. Do not assume that a lack of a warning about a material means that it is safe. Cone: 10 Surface texture: shiny glossy Firing: Ox. or Red. Recipe: Percent Batch Flint 10.00 800 Barium Carbonate 15.00 1200 Ball Clay 30.00 2400 Dolomite 15.00 1200 Whiting 30.00 2400 Totals: 100.00 % 8000 Gm",
      "createdBy": "Glazy Admin",
      "source": "glazy.org",
      "url": "https://glazy.org/recipes/4849"
    },
    {
      "id": 43358,
      "code": "GLAZY-43358",
      "name": "Bobby Silverman Wild Rose Tenmoku",
      "cone": "10",
      "surface": "",
      "transparency": "",
      "atmosphere": "",
      "subtype": "Glaze - Iron - Tenmoku",
      "ingredients": [
        {
          "material": "Nepheline Syenite",
          "amount": 62.0
        },
        {
          "material": "Grolleg Kaolin",
          "amount": 18.0
        },
        {
          "material": "Bone Ash",
          "amount": 10.0
        },
        {
          "material": "Lithium Carbonate",
          "amount": 10.0
        }
      ],
      "additionals": [
        {
          "material": "Red Iron Oxide",
          "amount": 10.0
        }
      ],
      "description": "For Reddish Brown use Red Iron Oxide 10% For Creamy Tan use Rutile 10% From Virginia Scotchie's Clay and Glaze Compendium",
      "createdBy": "Glazy Admin",
      "source": "glazy.org",
      "url": "https://glazy.org/recipes/43358"
    },
    {
      "id": 29835,
      "code": "GLAZY-29835",
      "name": "Bobby Silverman's 503R",
      "cone": "6",
      "surface": "",
      "transparency": "",
      "atmosphere": "Oxidation, Reduction",
      "subtype": "Glaze",
      "ingredients": [
        {
          "material": "Copper Carbonate",
          "amount": 8.0
        }
      ],
      "additionals": [
        {
          "material": "Mahavir Potash Feldspar",
          "amount": 45.0
        },
        {
          "material": "Barium Carbonate",
          "amount": 35.0
        },
        {
          "material": "Silica",
          "amount": 7.0
        },
        {
          "material": "Whiting",
          "amount": 7.0
        },
        {
          "material": "Grolleg Kaolin",
          "amount": 6.0
        }
      ],
      "description": "From Cushing's Handbook - Third Edition Do not use in glazes intended for use with food",
      "createdBy": "Alfred Grinding Room - Glazes",
      "source": "glazy.org",
      "url": "https://glazy.org/recipes/29835"
    },
    {
      "id": 4139,
      "code": "GLAZY-4139",
      "name": "Bog 1",
      "cone": "5",
      "surface": "Matte",
      "transparency": "Opaque",
      "atmosphere": "Oxidation",
      "subtype": "Glaze - Specialty",
      "ingredients": [
        {
          "material": "Cryolite",
          "amount": 64.5
        },
        {
          "material": "Bone Ash",
          "amount": 37.5
        },
        {
          "material": "Titanium Dioxide",
          "amount": 19.5
        },
        {
          "material": "Nepheline Syenite",
          "amount": 13.0
        },
        {
          "material": "Silica",
          "amount": 8.0
        }
      ],
      "description": "From Steve Davis Website: http://kazegamas.com/ Sculpture Glazes / Cone 5 Oxidation: http://kazegamas.com/Sculpture Glazes 5.htm",
      "createdBy": "Steve Davis",
      "source": "glazy.org",
      "url": "https://glazy.org/recipes/4139"
    },
    {
      "id": 4140,
      "code": "GLAZY-4140",
      "name": "Bog 2",
      "cone": "5",
      "surface": "Matte",
      "transparency": "Opaque",
      "atmosphere": "Oxidation",
      "subtype": "Glaze - Specialty",
      "ingredients": [
        {
          "material": "Cryolite",
          "amount": 65.0
        },
        {
          "material": "Bone Ash",
          "amount": 38.0
        },
        {
          "material": "Titanium Dioxide",
          "amount": 20.0
        },
        {
          "material": "Silica",
          "amount": 15.0
        },
        {
          "material": "Nepheline Syenite",
          "amount": 5.0
        },
        {
          "material": "Spodumene",
          "amount": 5.0
        },
        {
          "material": "Bentonite",
          "amount": 2.0
        },
        {
          "material": "Cobalt Carbonate",
          "amount": 0.5
        }
      ],
      "description": "From Steve Davis Website: http://kazegamas.com/ Sculpture Glazes / Cone 5 Oxidation: http://kazegamas.com/Sculpture Glazes 5.htm",
      "createdBy": "Steve Davis",
      "source": "glazy.org",
      "url": "https://glazy.org/recipes/4140"
    },
    {
      "id": 4141,
      "code": "GLAZY-4141",
      "name": "Bog 2 + Iron",
      "cone": "5",
      "surface": "Matte",
      "transparency": "Opaque",
      "atmosphere": "Oxidation",
      "subtype": "Glaze - Specialty",
      "ingredients": [
        {
          "material": "Cryolite",
          "amount": 65.0
        },
        {
          "material": "Bone Ash",
          "amount": 38.0
        },
        {
          "material": "Titanium Dioxide",
          "amount": 20.0
        },
        {
          "material": "Silica",
          "amount": 15.0
        },
        {
          "material": "Nepheline Syenite",
          "amount": 5.0
        },
        {
          "material": "Spodumene",
          "amount": 5.0
        },
        {
          "material": "Bentonite",
          "amount": 2.0
        },
        {
          "material": "Red Iron Oxide",
          "amount": 1.0
        }
      ],
      "description": "From Steve Davis Website: http://kazegamas.com/ Sculpture Glazes / Cone 5 Oxidation: http://kazegamas.com/Sculpture Glazes 5.htm",
      "createdBy": "Steve Davis",
      "source": "glazy.org",
      "url": "https://glazy.org/recipes/4141"
    },
    {
      "id": 44182,
      "code": "GLAZY-44182",
      "name": "Bogman Dry Green",
      "cone": "4",
      "surface": "",
      "transparency": "",
      "atmosphere": "Oxidation",
      "subtype": "Glaze - Specialty",
      "ingredients": [
        {
          "material": "Cryolite",
          "amount": 40.0
        },
        {
          "material": "EP Kaolin",
          "amount": 40.0
        },
        {
          "material": "Ferro Frit 3195",
          "amount": 20.0
        }
      ],
      "description": "From Virginia Scotchie's Clay and Glaze Compendium",
      "createdBy": "Glazy Admin",
      "source": "glazy.org",
      "url": "https://glazy.org/recipes/44182"
    },
    {
      "id": 44180,
      "code": "GLAZY-44180",
      "name": "Bogman Elephant Skin",
      "cone": "4",
      "surface": "",
      "transparency": "",
      "atmosphere": "Oxidation",
      "subtype": "Glaze - Specialty",
      "ingredients": [
        {
          "material": "Cryolite",
          "amount": 40.0
        },
        {
          "material": "Ferro Frit 3124",
          "amount": 40.0
        },
        {
          "material": "EP Kaolin",
          "amount": 20.0
        }
      ],
      "description": "From Virginia Scotchie's Clay and Glaze Compendium",
      "createdBy": "Glazy Admin",
      "source": "glazy.org",
      "url": "https://glazy.org/recipes/44180"
    },
    {
      "id": 5157,
      "code": "GLAZY-5157",
      "name": "Bold Black Glaze",
      "cone": "4 - 6",
      "surface": "",
      "transparency": "",
      "atmosphere": "Oxidation, Reduction",
      "subtype": "Glaze - Black",
      "ingredients": [
        {
          "material": "Barnard Slip",
          "amount": 40.0
        },
        {
          "material": "Hommel Frit 14",
          "amount": 20.5
        },
        {
          "material": "EP Kaolin",
          "amount": 13.5
        },
        {
          "material": "Silica",
          "amount": 13.0
        },
        {
          "material": "Dolomite",
          "amount": 10.0
        },
        {
          "material": "Lithium Carbonate",
          "amount": 2.0
        },
        {
          "material": "Zinc Oxide",
          "amount": 1.0
        }
      ],
      "additionals": [
        {
          "material": "Cobalt Carbonate",
          "amount": 3.0
        },
        {
          "material": "Rutile",
          "amount": 3.0
        },
        {
          "material": "Copper Carbonate",
          "amount": 2.0
        },
        {
          "material": "Red Iron Oxide",
          "amount": 1.0
        }
      ],
      "description": "This recipe was imported from Louis Katz's Hyperglaze database available on his website: http://falcon.tamucc.edu/lkatz/allglazes.txt More information about Louis Katz can be found on his website, http://www.louiskatz.net/ Louis Katz Notes: I am not a safety expert and any information contained in this file about safety should be ignored in favor of advice from experts. All of the materials in all glazes are potentially hazardous. All of these glaze recipes are given without any representation of accuracy or safety. They may work, they may not. They may be safe when fired or they may not. All of the materials used in them have hazards associated with them. You must be have sufficient training in the hazards before you use the the materials. You will have to determine the suitability and safety for your use. Do not assume that a lack of a warning about a material means that it is safe. Cone: 4 5 6 Color: black Firing: Ox. or Red. Recipe: Percent Batch Dolomite 10.00 10.00 Lithium Carbonate 2.00 2.00 Zinc Oxide 1.00 1.00 Hommel Frit 14 20.50 20.50 Barnard Slip Clay 40.00 40.00 EPK 13.50 13.50 Flint 13.00 13.00 Totals: 100.00 % 100.00 gm Also add: Copper Carbonate 2.00 2.00 Cobalt Carbonate 3.00 3.00 RIO 1.00 1.00 light Rutile 3.00 3.00 Comments: CM 11-91 p.53",
      "createdBy": "Glazy Admin",
      "source": "glazy.org",
      "url": "https://glazy.org/recipes/5157"
    },
    {
      "id": 5470,
      "code": "GLAZY-5470",
      "name": "Bold Black Glaze",
      "cone": "4 - 6",
      "surface": "",
      "transparency": "Opaque",
      "atmosphere": "Oxidation, Reduction",
      "subtype": "Glaze - Black",
      "ingredients": [
        {
          "material": "Barnard Slip",
          "amount": 40.0
        },
        {
          "material": "Hommel Frit 14",
          "amount": 20.5
        },
        {
          "material": "EP Kaolin",
          "amount": 13.5
        },
        {
          "material": "Silica",
          "amount": 13.0
        },
        {
          "material": "Dolomite",
          "amount": 10.0
        },
        {
          "material": "Lithium Carbonate",
          "amount": 2.0
        },
        {
          "material": "Zinc Oxide",
          "amount": 1.0
        }
      ],
      "additionals": [
        {
          "material": "Cobalt Carbonate",
          "amount": 3.0
        },
        {
          "material": "Rutile",
          "amount": 3.0
        },
        {
          "material": "Copper Carbonate",
          "amount": 2.0
        },
        {
          "material": "Red Iron Oxide",
          "amount": 1.0
        }
      ],
      "description": "This is the original recipe in Ceramics Monthly, November 1991, p. 53. \"Manganese dioxide was omitted due to the extra manganese in Barnard clay.\" Another version here: http://glazy.org/recipes/5159",
      "createdBy": "Glazy Admin",
      "source": "glazy.org",
      "url": "https://glazy.org/recipes/5470"
    },
    {
      "id": 4850,
      "code": "GLAZY-4850",
      "name": "Bone Ash",
      "cone": "10",
      "surface": "",
      "transparency": "",
      "atmosphere": "Oxidation, Reduction",
      "subtype": "Glaze - Clear",
      "ingredients": [
        {
          "material": "Kona F-4 feldspar",
          "amount": 40.0
        },
        {
          "material": "Dolomite",
          "amount": 30.0
        },
        {
          "material": "EP Kaolin",
          "amount": 25.0
        },
        {
          "material": "Bone Ash",
          "amount": 5.0
        }
      ],
      "additionals": [
        {
          "material": "Bentonite",
          "amount": 2.0
        }
      ],
      "description": "This recipe was imported from Louis Katz's Hyperglaze database available on his website: http://falcon.tamucc.edu/lkatz/allglazes.txt More information about Louis Katz can be found on his website, http://www.louiskatz.net/ Louis Katz Notes: I am not a safety expert and any information contained in this file about safety should be ignored in favor of advice from experts. All of the materials in all glazes are potentially hazardous. All of these glaze recipes are given without any representation of accuracy or safety. They may work, they may not. They may be safe when fired or they may not. All of the materials used in them have hazards associated with them. You must be have sufficient training in the hazards before you use the the materials. You will have to determine the suitability and safety for your use. Do not assume that a lack of a warning about a material means that it is safe. Cone: 10 Surface texture: ? Firing: Ox. or Red. Recipe: Percent Batch F-4 40.00 40.00 Dolomite 30.00 30.00 EPK 25.00 25.00 Bone Ash 5.00 5.00 Totals: 100.00 % 100.00 gm Also add: Bentonite 2.00 2.00",
      "createdBy": "Glazy Admin",
      "source": "glazy.org",
      "url": "https://glazy.org/recipes/4850"
    },
    {
      "id": 29147,
      "code": "GLAZY-29147",
      "name": "Bone Ash",
      "cone": "10",
      "surface": "",
      "transparency": "",
      "atmosphere": "Reduction, Oxidation",
      "subtype": "Glaze",
      "ingredients": [
        {
          "material": "Kona F-4 feldspar",
          "amount": 40.0
        },
        {
          "material": "Dolomite",
          "amount": 30.0
        },
        {
          "material": "EP Kaolin",
          "amount": 25.0
        },
        {
          "material": "Bone Ash",
          "amount": 5.0
        }
      ],
      "additionals": [
        {
          "material": "Bentonite",
          "amount": 2.0
        }
      ],
