Repository: MrSeldon/argilev2

File: data/glazes/glazy.json (part 48 of 315)
{
      "description": "From the Kansas City Art Institute Ceramic Department (KCAI), Glaze Formulas, 15 February 1990. http://www.brackers.com/wp-content/uploads/2015/02/KCAI-Glaze-Recpies.pdf",
      "createdBy": "Glazy Admin",
      "source": "glazy.org",
      "url": "https://glazy.org/recipes/29147"
    },
    {
      "id": 29259,
      "code": "GLAZY-29259",
      "name": "Bone Ash",
      "cone": "10",
      "surface": "",
      "transparency": "",
      "atmosphere": "Reduction, Oxidation",
      "subtype": "Glaze",
      "ingredients": [
        {
          "material": "Kona F-4 feldspar",
          "amount": 40.0
        },
        {
          "material": "Dolomite",
          "amount": 30.0
        },
        {
          "material": "EP Kaolin",
          "amount": 25.0
        },
        {
          "material": "Bone Ash",
          "amount": 5.0
        }
      ],
      "additionals": [
        {
          "material": "Bentonite",
          "amount": 2.0
        }
      ],
      "description": "From the Kansas City Art Institute Ceramic Department (KCAI), Glaze Formulas, 15 February 1990. http://www.brackers.com/wp-content/uploads/2015/02/KCAI-Glaze-Recpies.pdf",
      "createdBy": "Glazy Admin",
      "source": "glazy.org",
      "url": "https://glazy.org/recipes/29259"
    },
    {
      "id": 43425,
      "code": "GLAZY-43425",
      "name": "Bone Ash",
      "cone": "9 - 10",
      "surface": "",
      "transparency": "",
      "atmosphere": "",
      "subtype": "Glaze - White, Off-White",
      "ingredients": [
        {
          "material": "Kona F-4 feldspar",
          "amount": 40.0
        },
        {
          "material": "Dolomite",
          "amount": 30.0
        },
        {
          "material": "EP Kaolin",
          "amount": 25.0
        },
        {
          "material": "Bone Ash",
          "amount": 5.0
        }
      ],
      "additionals": [
        {
          "material": "Bentonite",
          "amount": 2.0
        }
      ],
      "description": "From Virginia Scotchie's Clay and Glaze Compendium",
      "createdBy": "Glazy Admin",
      "source": "glazy.org",
      "url": "https://glazy.org/recipes/43425"
    },
    {
      "id": 11618,
      "code": "GLAZY-11618",
      "name": "Bone Ash Ivory",
      "cone": "9 - 10",
      "surface": "Matte",
      "transparency": "Opaque",
      "atmosphere": "Oxidation, Neutral, Reduction",
      "subtype": "Glaze - Matte - Magnesium Matte",
      "ingredients": [
        {
          "material": "G200 HP Feldspar, G200HP",
          "amount": 40.0
        },
        {
          "material": "Dolomite",
          "amount": 30.0
        },
        {
          "material": "EP Kaolin",
          "amount": 25.0
        },
        {
          "material": "Bone Ash",
          "amount": 5.0
        }
      ],
      "additionals": [
        {
          "material": "Bentonite",
          "amount": 3.0
        }
      ],
      "description": "This is one of my favorite matte white glazes for cone 10. It uses bone ash, giving the glaze a pleasant \"tooth\" (please excuse the pun), and an beautiful crazing pattern. It was a modified glaze recipe from John Britt's Cone 10 glaze book, \"Bone Ash White\". Using G200 instead of NC-4, results in a more earthy white. The goblet pictured in this recipe has had its craze-marks stained with dark red wine, and a layer of red iron oxide was painted underneath the layer of glaze. It is a bit runny. It can be fired on green ware. Others may disagree with me, but I consider this glaze to be food safe since its recipe contains only \"vitamins\" such as phosphorous, potassium, sodium, magnesium, calcium, and if they were to leach, they would not be harmful if ingested. Just don't paint anything toxic underneath the glaze, or use it on a non-dinnerware safe clay, such as black mountain clay, which contains manganese, and don't use this glaze in a casserole dish or storage container.",
      "createdBy": "Sid Henderson",
      "source": "glazy.org",
      "url": "https://glazy.org/recipes/11618"
    },
    {
      "id": 5427,
      "code": "GLAZY-5427",
      "name": "Boomer Green",
      "cone": "9 - 10",
      "surface": "",
      "transparency": "",
      "atmosphere": "Reduction",
      "subtype": "Glaze - Green - Copper",
      "ingredients": [
        {
          "material": "Cornwall Stone",
          "amount": 52.38
        },
        {
          "material": "Strontium Carbonate",
          "amount": 27.62
        },
        {
          "material": "Whiting",
          "amount": 11.43
        },
        {
          "material": "Copper Carbonate",
          "amount": 4.76
        },
        {
          "material": "Gerstley Borate",
          "amount": 3.81
        }
      ],
      "description": "This recipe was imported from Louis Katz's Hyperglaze database available on his website: http://falcon.tamucc.edu/lkatz/allglazes.txt More information about Louis Katz can be found on his website, http://www.louiskatz.net/ Louis Katz Notes: I am not a safety expert and any information contained in this file about safety should be ignored in favor of advice from experts. All of the materials in all glazes are potentially hazardous. All of these glaze recipes are given without any representation of accuracy or safety. They may work, they may not. They may be safe when fired or they may not. All of the materials used in them have hazards associated with them. You must be have sufficient training in the hazards before you use the the materials. You will have to determine the suitability and safety for your use. Do not assume that a lack of a warning about a material means that it is safe. Cone: 9, 10 Color: green Surface texture: mottled Firing: Reduction Recipe: Percent Batch Cornwall Stone 52.38 55.0 Strontium Carbonate 27.62 29.0 Whiting 11.43 12.0 Gertsley Borate 3.81 4.0 Copper Carbonate 4.76 5.0 Totals: 100.00 % 105.0 gm",
      "createdBy": "Glazy Admin",
      "source": "glazy.org",
      "url": "https://glazy.org/recipes/5427"
    },
    {
      "id": 5428,
      "code": "GLAZY-5428",
      "name": "Boomer Green",
      "cone": "9 - 10",
      "surface": "Glossy",
      "transparency": "",
      "atmosphere": "Oxidation, Reduction",
      "subtype": "Glaze - Green - Copper",
      "ingredients": [
        {
          "material": "Minspar 200",
          "amount": 39.15
        },
        {
          "material": "Strontium Carbonate",
          "amount": 27.71
        },
        {
          "material": "Whiting",
          "amount": 12.72
        },
        {
          "material": "Silica",
          "amount": 11.72
        },
        {
          "material": "Copper Carbonate",
          "amount": 4.75
        },
        {
          "material": "Cadycal",
          "amount": 2.4
        },
        {
          "material": "EP Kaolin",
          "amount": 1.54
        }
      ],
      "additionals": [
        {
          "material": "Bentonite",
          "amount": 2.0
        }
      ],
      "description": "This recipe was imported from Louis Katz's Hyperglaze database available on his website: http://falcon.tamucc.edu/lkatz/allglazes.txt More information about Louis Katz can be found on his website, http://www.louiskatz.net/ Louis Katz Notes: I am not a safety expert and any information contained in this file about safety should be ignored in favor of advice from experts. All of the materials in all glazes are potentially hazardous. All of these glaze recipes are given without any representation of accuracy or safety. They may work, they may not. They may be safe when fired or they may not. All of the materials used in them have hazards associated with them. You must be have sufficient training in the hazards before you use the the materials. You will have to determine the suitability and safety for your use. Do not assume that a lack of a warning about a material means that it is safe. Cone: 9, 10 Surface texture: shiny glossy Firing: Ox. or Red. Recipe: Percent Batch CadyCal 2.40 2.40 Minspar 200 39.15 39.15 EPK 1.54 1.54 strontium Carbonate 27.71 27.71 copper carbonate 4.75 4.75 whiting 12.72 12.72 silica 11.72 11.72 Totals: 100.00 % 99.98 gm Also add: Bentonite 2",
      "createdBy": "Glazy Admin",
      "source": "glazy.org",
      "url": "https://glazy.org/recipes/5428"
    },
    {
      "id": 47851,
      "code": "GLAZY-47851",
      "name": "BopshinoD (F4, Peters Valley)",
      "cone": "9 - 13",
      "surface": "Glossy",
      "transparency": "Opaque",
      "atmosphere": "Wood, Reduction",
      "subtype": "Glaze - Shino - White",
      "ingredients": [
        {
          "material": "Kona F-4 feldspar",
          "amount": 37.14
        },
        {
          "material": "Spodumene",
          "amount": 33.13
        },
        {
          "material": "EP Kaolin",
          "amount": 13.21
        },
        {
          "material": "Zircopax",
          "amount": 6.61
        },
        {
          "material": "Soda Ash",
          "amount": 5.31
        },
        {
          "material": "Gerstley Borate",
          "amount": 2.3
        },
        {
          "material": "Nepheline Syenite",
          "amount": 2.3
        }
      ],
      "additionals": [
        {
          "material": "Tin Oxide",
          "amount": 8.5
        }
      ],
      "description": "",
      "createdBy": "Mark Sullivan",
      "source": "glazy.org",
      "url": "https://glazy.org/recipes/47851"
    },
    {
      "id": 2477,
      "code": "GLAZY-2477",
      "name": "Borate Iron Red",
      "cone": "6",
      "surface": "Glossy",
      "transparency": "",
      "atmosphere": "",
      "subtype": "Glaze - Iron - Kaki, Tomato Red",
      "ingredients": [
        {
          "material": "Gerstley Borate",
          "amount": 32.0
        },
        {
          "material": "Silica",
          "amount": 30.0
        },
        {
          "material": "Custer Feldspar",
          "amount": 20.0
        },
        {
          "material": "Red Iron Oxide",
          "amount": 15.0
        },
        {
          "material": "Talc",
          "amount": 14.0
        },
        {
          "material": "Bone Ash",
          "amount": 6.0
        },
        {
          "material": "EP Kaolin",
          "amount": 5.0
        },
        {
          "material": "Bentonite",
          "amount": 2.0
        }
      ],
      "description": "Source/Alternate names: published under many names Firing Notes: cool maximum rate to 950C hold 1 hour Notes: John Sankey: Thickness of application is a major determining factor in colour of this glaze; cooling schedule is also important. Rust red to muddy browns with green, honey, rust, even blue nuances are produced depending on these factors. Bone ash (phosphorus) makes it a more reliable red, but not nearly as reliable as Baldwin Red.",
      "createdBy": "Glazy Admin",
      "source": "glazy.org",
      "url": "https://glazy.org/recipes/2477"
    },
    {
      "id": 10255,
      "code": "GLAZY-10255",
      "name": "Borate Iron Red (variation) 0.25 Al2O3",
      "cone": "4",
      "surface": "",
      "transparency": "",
      "atmosphere": "Oxidation",
      "subtype": "Glaze - Iron",
      "ingredients": [
        {
          "material": "Frit FSB 510 Na2O",
          "amount": 26.8
        },
        {
          "material": "Silica",
          "amount": 20.4
        },
        {
          "material": "Black Ball Clay",
          "amount": 20.1
        },
        {
          "material": "Talc",
          "amount": 13.3
        },
        {
          "material": "Red Iron Oxide",
          "amount": 11.8
        },
        {
          "material": "Tricalcium Phosphate, Synthetic Bone Ash",
          "amount": 4.4
        },
        {
          "material": "Wollastonite",
          "amount": 3.3
        }
      ],
      "description": "Needs further testing.",
      "createdBy": "Pieter Mostert",
      "source": "glazy.org",
      "url": "https://glazy.org/recipes/10255"
    },
    {
      "id": 25289,
      "code": "GLAZY-25289",
      "name": "Borate Iron Red 3, low SiO2 and Al2O3, more MgO",
      "cone": "4",
      "surface": "Semi-glossy",
      "transparency": "Opaque",
      "atmosphere": "",
      "subtype": "Glaze - Iron",
      "ingredients": [
        {
          "material": "Frit FSB 510 Na2O",
          "amount": 26.5
        },
        {
          "material": "Talc - CPS",
          "amount": 19.5
        },
        {
          "material": "Silica - G&W",
          "amount": 18.1
        },
        {
          "material": "Kaolin G1",
          "amount": 16.4
        },
        {
          "material": "Red Iron Oxide",
          "amount": 12.4
        },
        {
          "material": "Wollastonite",
          "amount": 2.1
        },
        {
          "material": "Bentonite - Eccabond 2014",
          "amount": 2.0
        },
        {
          "material": "Tricalcium Phosphate, Synthetic Bone Ash",
          "amount": 1.9
        },
        {
          "material": "Nepheline Syenite, North Cape",
          "amount": 1.1
        }
      ],
      "description": "Part of a line blend with Borate Iron Red 3, low SiO2, higher Al2O3, more MgO, where Al<sub>2</sub>O<sub>3</sub> varies. See this blog post.",
      "createdBy": "Pieter Mostert",
      "source": "glazy.org",
      "url": "https://glazy.org/recipes/25289"
    },
    {
      "id": 25730,
      "code": "GLAZY-25730",
      "name": "Borate Iron Red 3, low SiO2, higher Al2O3, more MgO",
      "cone": "4",
      "surface": "Semi-glossy",
      "transparency": "Opaque",
      "atmosphere": "Oxidation",
      "subtype": "Glaze - Iron",
      "ingredients": [
        {
          "material": "Frit FSB 510 Na2O",
          "amount": 24.8
        },
        {
          "material": "Talc - CPS",
          "amount": 18.1
        },
        {
          "material": "Kaolin G",
          "amount": 17.2
        },
        {
          "material": "Silica - G&W",
          "amount": 12.8
        },
        {
          "material": "Red Iron Oxide",
          "amount": 11.6
        },
        {
          "material": "Calcined Kaolin G1",
          "amount": 9.7
        },
        {
          "material": "Wollastonite",
          "amount": 2.0
        },
        {
          "material": "Bentonite - Eccabond 2014",
          "amount": 2.0
        },
        {
          "material": "Tricalcium Phosphate, Synthetic Bone Ash",
          "amount": 1.8
        }
      ],
      "description": "Part of a line blend with Borate Iron Red 3, low SiO2 and Al2O3, more MgO, where Al<sub>2</sub>O<sub>3</sub> varies. See this blog post. The pictures show the effects of varying silica.",
      "createdBy": "Pieter Mostert",
      "source": "glazy.org",
      "url": "https://glazy.org/recipes/25730"
    },
    {
      "id": 52604,
      "code": "GLAZY-52604",
      "name": "Borate Iron Red 6, less SiO2, less Fe2O3",
      "cone": "4",
      "surface": "",
      "transparency": "Opaque",
      "atmosphere": "Oxidation",
      "subtype": "Glaze - Iron",
      "ingredients": [
        {
          "material": "Frit FSB 510 Na2O",
          "amount": 27.9
        },
        {
          "material": "Calcined B13 Ball Clay - 2019",
          "amount": 25.0
        },
        {
          "material": "Calcined Talc - Microfil 20",
          "amount": 18.9
        },
        {
          "material": "Kaolin G",
          "amount": 12.0
        },
        {
          "material": "Red Iron Oxide",
          "amount": 9.7
        },
        {
          "material": "Silica - G&W",
          "amount": 2.6
        },
        {
          "material": "Wollastonite",
          "amount": 2.0
        },
        {
          "material": "Tricalcium Phosphate, Synthetic Bone Ash",
          "amount": 2.0
        }
      ],
      "description": "Part of a biaxial blend with Borate Iron Red 6, less SiO2, more Fe2O3, Borate Iron Red 6, more SiO2, less Fe2O3, Borate Iron Red 6, more SiO2, more Fe2O3. Some observations about the blend can be found here.",
      "createdBy": "Pieter Mostert",
      "source": "glazy.org",
      "url": "https://glazy.org/recipes/52604"
    },
    {
      "id": 52605,
      "code": "GLAZY-52605",
      "name": "Borate Iron Red 6, less SiO2, more Fe2O3",
      "cone": "4",
      "surface": "",
      "transparency": "Opaque",
      "atmosphere": "Oxidation",
      "subtype": "Glaze - Iron",
      "ingredients": [
        {
          "material": "Frit FSB 510 Na2O",
          "amount": 27.1
        },
        {
          "material": "Calcined B13 Ball Clay - 2019",
          "amount": 23.9
        },
        {
          "material": "Calcined Talc - Microfil 20",
          "amount": 18.4
        },
        {
          "material": "Red Iron Oxide",
          "amount": 12.1
        },
        {
          "material": "Kaolin G",
          "amount": 12.0
        },
        {
          "material": "Silica - G&W",
          "amount": 2.6
        },
        {
          "material": "Tricalcium Phosphate, Synthetic Bone Ash",
          "amount": 2.0
        },
        {
          "material": "Wollastonite",
          "amount": 1.9
        }
      ],
      "description": "Part of a biaxial blend with Borate Iron Red 6, less SiO2, less Fe2O3, Borate Iron Red 6, more SiO2, less Fe2O3, Borate Iron Red 6, more SiO2, more Fe2O3. Some observations about the blend can be found here.",
      "createdBy": "Pieter Mostert",
      "source": "glazy.org",
      "url": "https://glazy.org/recipes/52605"
    },
    {
      "id": 52603,
      "code": "GLAZY-52603",
      "name": "Borate Iron Red 6, more SiO2, less Fe2O3",
      "cone": "4",
      "surface": "",
      "transparency": "Opaque",
      "atmosphere": "Oxidation",
      "subtype": "Glaze - Iron",
      "ingredients": [
        {
          "material": "Frit FSB 510 Na2O",
          "amount": 26.8
        },
        {
          "material": "Calcined B13 Ball Clay - 2019",
          "amount": 23.4
        },
        {
          "material": "Calcined Talc - Microfil 20",
          "amount": 18.2
        },
        {
          "material": "Kaolin G",
          "amount": 12.0
        },
        {
          "material": "Red Iron Oxide",
          "amount": 9.3
        },
        {
          "material": "Silica - G&W",
          "amount": 6.4
        },
        {
          "material": "Tricalcium Phosphate, Synthetic Bone Ash",
          "amount": 2.0
        },
        {
          "material": "Wollastonite",
          "amount": 1.9
        }
      ],
      "description": "Part of a biaxial blend with Borate Iron Red 6, less SiO2, less Fe2O3 Borate Iron Red 6, less SiO2, more Fe2O3 Borate Iron Red 6, more SiO2, more Fe2O3 Some observations about the blend can be found here. More blistered than version with higher iron.",
      "createdBy": "Pieter Mostert",
      "source": "glazy.org",
      "url": "https://glazy.org/recipes/52603"
    },
    {
      "id": 52602,
      "code": "GLAZY-52602",
      "name": "Borate Iron Red 6, more SiO2, more Fe2O3",
      "cone": "4",
      "surface": "",
      "transparency": "Opaque",
      "atmosphere": "Oxidation",
      "subtype": "Glaze - Iron",
      "ingredients": [
        {
          "material": "Frit FSB 510 Na2O",
          "amount": 26.1
        },
        {
          "material": "Calcined B13 Ball Clay - 2019",
          "amount": 22.4
        },
        {
          "material": "Calcined Talc - Microfil 20",
          "amount": 17.8
        },
        {
          "material": "Kaolin G",
          "amount": 12.0
        },
        {
          "material": "Red Iron Oxide",
          "amount": 11.6
        },
        {
          "material": "Silica - G&W",
          "amount": 6.4
        },
        {
          "material": "Wollastonite",
          "amount": 1.9
        },
        {
          "material": "Tricalcium Phosphate, Synthetic Bone Ash",
          "amount": 1.9
        }
      ],
      "description": "Part of a biaxial blend with Borate Iron Red 6, less SiO2, less Fe2O3 Borate Iron Red 6, less SiO2, more Fe2O3 Borate Iron Red 6, more SiO2, less Fe2O3 Some observations about the blend can be found here.",
      "createdBy": "Pieter Mostert",
      "source": "glazy.org",
      "url": "https://glazy.org/recipes/52602"
    },
    {
      "id": 4683,
      "code": "GLAZY-4683",
      "name": "Borax Gloss",
      "cone": "4",
      "surface": "Glossy",
      "transparency": "Transparent",
      "atmosphere": "Oxidation, Reduction",
      "subtype": "Glaze - Clear",
      "ingredients": [
        {
          "material": "Borax",
          "amount": 32.0
        },
        {
          "material": "Silica",
          "amount": 25.0
        },
        {
          "material": "Spodumene",
          "amount": 19.0
        },
        {
          "material": "Zinc Oxide",
          "amount": 10.0
        },
        {
          "material": "Whiting",
          "amount": 9.0
        },
        {
          "material": "Kaolin",
          "amount": 5.0
        }
      ],
      "description": "This recipe was imported from Louis Katz's Hyperglaze database available on his website: http://falcon.tamucc.edu/lkatz/allglazes.txt More information about Louis Katz can be found on his website, http://www.louiskatz.net/ Louis Katz Notes: I am not a safety expert and any information contained in this file about safety should be ignored in favor of advice from experts. All of the materials in all glazes are potentially hazardous. All of these glaze recipes are given without any representation of accuracy or safety. They may work, they may not. They may be safe when fired or they may not. All of the materials used in them have hazards associated with them. You must be have sufficient training in the hazards before you use the the materials. You will have to determine the suitability and safety for your use. Do not assume that a lack of a warning about a material means that it is safe. Cone: 04 Color: Transparent Clear Surface texture: Shiny or Glossy Firing: Ox. or Red. Recipe: Percent Batch Borax 32.00 32.00 Flint 25.00 25.00 Spodumene 19.00 19.00 Zinc Oxide 10.00 10.00 Whiting 9.00 9.00 Kaolin 5.00 5.00 Totals: 100.00 % 100.00 gm",
      "createdBy": "Glazy Admin",
      "source": "glazy.org",
      "url": "https://glazy.org/recipes/4683"
    },
    {
      "id": 4711,
      "code": "GLAZY-4711",
      "name": "Boron-free Clear",
      "cone": "4",
      "surface": "Glossy",
      "transparency": "Transparent",
      "atmosphere": "Oxidation",
      "subtype": "Glaze - Clear",
      "ingredients": [
        {
          "material": "Silica",
          "amount": 42.0
        },
        {
          "material": "EP Kaolin",
          "amount": 22.0
        },
        {
          "material": "Lithium Carbonate",
          "amount": 10.0
        },
        {
          "material": "Whiting",
          "amount": 10.0
        },
        {
          "material": "Zinc Oxide",
          "amount": 10.0
        },
        {
          "material": "Barium Carbonate",
          "amount": 6.0
        }
      ],
      "description": "This recipe was imported from Louis Katz's Hyperglaze database available on his website: http://falcon.tamucc.edu/lkatz/allglazes.txt More information about Louis Katz can be found on his website, http://www.louiskatz.net/ Louis Katz Notes: I am not a safety expert and any information contained in this file about safety should be ignored in favor of advice from experts. All of the materials in all glazes are potentially hazardous. All of these glaze recipes are given without any representation of accuracy or safety. They may work, they may not. They may be safe when fired or they may not. All of the materials used in them have hazards associated with them. You must be have sufficient training in the hazards before you use the the materials. You will have to determine the suitability and safety for your use. Do not assume that a lack of a warning about a material means that it is safe. Cone: 04 Color: clear Surface texture: shiny Firing: Oxidation Recipe: Percent Batch Flint 42.00 3360 EPK 22.00 1760 Lithium Carbonate 10.00 800 Whiting 10.00 800 Zinc Oxide 10.00 800 Barium Carbonate 6.00 480 Totals: 100.00 % 8000 Gm Comments: Use with colors that need a Boron-free glaze.",
      "createdBy": "Glazy Admin",
      "source": "glazy.org",
      "url": "https://glazy.org/recipes/4711"
    },
    {
      "id": 78445,
      "code": "GLAZY-78445",
      "name": "BORY",
      "cone": "7 - 10",
      "surface": "",
      "transparency": "",
      "atmosphere": "Oxidation",
      "subtype": "Glaze - Crystalline - Macro",
      "ingredients": [
        {
          "material": "Ferro Frit 3110",
          "amount": 50.0
        },
        {
          "material": "Zinc Oxide",
          "amount": 27.0
        },
        {
          "material": "Silica",
          "amount": 16.0
        },
        {
          "material": "Titanium Dioxide",
          "amount": 4.0
        },
        {
          "material": "Manganese Dioxide",
          "amount": 3.0
        },
        {
          "material": "Lithium Carbonate",
          "amount": 2.0
        },
        {
          "material": "Gerstley Borate",
          "amount": 1.0
        }
      ],
      "description": "farah Shimbo's idiot proof crystalline base glaze not using spodumene (5 %) or talc (5 %) will also try with 3% cobalt carbonnate",
      "createdBy": "kenneth ibbett",
      "source": "glazy.org",
      "url": "https://glazy.org/recipes/78445"
    },
    {
      "id": 271889,
      "code": "GLAZY-271889",
      "name": "Boschivo D136",
      "cone": "4 - 5 1/2",
      "surface": "Glossy",
      "transparency": "Semi-opaque",
      "atmosphere": "Oxidation",
      "subtype": "Glaze",
      "ingredients": [
        {
          "material": "Soda Feldspar",
          "amount": 46.5
        },
        {
          "material": "Frita 002 de DP Colors",
          "amount": 25.0
        },
        {
          "material": "Wollastonite",
          "amount": 23.5
        },
        {
          "material": "Silica",
          "amount": 5.0
        }
      ],
      "additionals": [
        {
          "material": "Zircopax",
          "amount": 7.0
        },
        {
          "material": "Manganese Carbonate",
          "amount": 4.0
        },
        {
          "material": "Chrome Oxide",
          "amount": 1.0
        }
      ],
      "description": "Se espera un esmalte brillante, semi-opaco con quiebres en marron.",
      "createdBy": "Mart\u00edn Rolando",
      "source": "glazy.org",
      "url": "https://glazy.org/recipes/271889"
    },
    {
      "id": 22702,
      "code": "GLAZY-22702",
      "name": "Bosses Blankare",
      "cone": "8",
      "surface": "Glossy",
      "transparency": "Transparent",
      "atmosphere": "Oxidation",
      "subtype": "Glaze - Clear",
      "ingredients": [
        {
          "material": "Silica",
          "amount": 36.0
        },
        {
          "material": "Potash Feldspar",
          "amount": 30.5
        },
        {
          "material": "Whiting",
          "amount": 15.0
        },
        {
          "material": "Kaolin",
          "amount": 11.5
        },
        {
          "material": "Dolomite",
          "amount": 7.0
        }
      ],
      "description": "ska fungera som kon 8 l\u00e4mplig att f\u00e4rga in s\u00e4ger https://keramik.ifokus.se/articles/4d717117b9cb46221d080912-blanka-stengodsglasyrer-receptsamling sprickig enligt https://keramik.ifokus.se/discussions/5b7995aace12c4191d002aeb-glasyr-bosses-blankare Fungerade d\u00e5ligt f\u00f6r mig. Jag br\u00e4nde till ca kon8 och resultatet blev mj\u00f6lkigt och r\u00e4tt fult halvmatt.",
      "createdBy": "Patrik Sandstr\u00f6m",
      "source": "glazy.org",
      "url": "https://glazy.org/recipes/22702"
    },
    {
      "id": 44036,
      "code": "GLAZY-44036",
      "name": "Boston Brown",
      "cone": "10",
      "surface": "",
      "transparency": "",
      "atmosphere": "",
      "subtype": "Glaze - Iron - Slip-Based",
      "ingredients": [
        {
          "material": "Albany slip",
          "amount": 60.0
        },
        {
          "material": "Cornwall Stone",
          "amount": 25.0
        },
        {
          "material": "Whiting",
          "amount": 10.0
        },
        {
          "material": "Red Iron Oxide",
          "amount": 5.0
        }
      ],
      "description": "From Virginia Scotchie's Clay and Glaze Compendium",
      "createdBy": "Glazy Admin",
      "source": "glazy.org",
      "url": "https://glazy.org/recipes/44036"
    },
    {
      "id": 170362,
      "code": "GLAZY-170362",
      "name": "Bottle Green",
      "cone": "5 - 6",
      "surface": "Glossy",
      "transparency": "Semi-opaque",
      "atmosphere": "Oxidation",
      "subtype": "Glaze - Green",
      "ingredients": [
        {
          "material": "Nepheline Syenite",
          "amount": 30.0
        },
        {
          "material": "Silica",
          "amount": 30.0
        },
        {
          "material": "Gerstley Borate",
          "amount": 20.0
        },
        {
          "material": "EP Kaolin",
          "amount": 10.0
        },
        {
          "material": "Whiting",
          "amount": 10.0
        }
      ],
      "additionals": [
        {
          "material": "Chrome Oxide",
          "amount": 1.0
        }
      ],
      "description": "Breaks nicely showing designs. Very reliable and stays put.",
      "createdBy": "Erin Vig",
      "source": "glazy.org",
      "url": "https://glazy.org/recipes/170362"
    },
    {
      "id": 29239,
      "code": "GLAZY-29239",
      "name": "Boubaric Tesha Saturate Iron",
      "cone": "10",
      "surface": "",
      "transparency": "",
      "atmosphere": "Reduction, Oxidation",
      "subtype": "Glaze - Iron - Tessha, Hare's Fur",
      "ingredients": [
        {
          "material": "Ball Clay",
          "amount": 26.0
        },
        {
          "material": "Silica",
          "amount": 26.0
        },
        {
          "material": "Kona F-4 feldspar",
          "amount": 20.0
        },
        {
          "material": "Whiting",
          "amount": 16.0
        },
        {
          "material": "Red Iron Oxide",
          "amount": 12.0
        }
      ],
      "additionals": [
        {
          "material": "Bentonite",
          "amount": 2.0
        }
      ],
      "description": "From the Kansas City Art Institute Ceramic Department (KCAI), Glaze Formulas, 15 February 1990. http://www.brackers.com/wp-content/uploads/2015/02/KCAI-Glaze-Recpies.pdf",
      "createdBy": "Glazy Admin",
      "source": "glazy.org",
      "url": "https://glazy.org/recipes/29239"
    },
    {
      "id": 44041,
      "code": "GLAZY-44041",
      "name": "Boubaric Tesha Saturate Iron",
      "cone": "9 - 10",
      "surface": "",
      "transparency": "",
      "atmosphere": "",
      "subtype": "Glaze - Iron - Tessha, Hare's Fur",
      "ingredients": [
        {
          "material": "Kentucky OM #4 Ball Clay",
          "amount": 26.0
        },
        {
          "material": "Silica",
          "amount": 26.0
        },
        {
          "material": "Kona F-4 feldspar",
          "amount": 20.0
        },
        {
          "material": "Whiting",
          "amount": 16.0
        },
        {
          "material": "Red Iron Oxide",
          "amount": 12.0
        }
      ],
      "additionals": [
        {
          "material": "Bentonite",
          "amount": 2.0
        }
      ],
      "description": "From Virginia Scotchie's Clay and Glaze Compendium",
      "createdBy": "Glazy Admin",
      "source": "glazy.org",
      "url": "https://glazy.org/recipes/44041"
    },
    {
      "id": 781,
      "code": "GLAZY-781",
      "name": "Boubaric Tessha",
      "cone": "9 - 10",
      "surface": "",
      "transparency": "",
      "atmosphere": "",
      "subtype": "Glaze - Iron - Tessha, Hare's Fur",
      "ingredients": [
        {
          "material": "Ball Clay",
          "amount": 29.2
        },
        {
          "material": "Silica",
          "amount": 29.2
        },
        {
          "material": "Kona F-4 feldspar",
          "amount": 23.6
        },
        {
          "material": "Whiting",
          "amount": 18.0
        }
      ],
      "additionals": [
        {
          "material": "Red Iron Oxide",
          "amount": 13.5
        }
      ],
      "description": "Good Luck From my RISD undergrad days....(still don't understand this name) Cone 9-10 R and Salt Jonathan Kaplan, president Ceramic Design Group Ltd.",
      "createdBy": "Glazy Admin",
      "source": "glazy.org",
      "url": "https://glazy.org/recipes/781"
    },
    {
      "id": 32351,
      "code": "GLAZY-32351",
      "name": "Bouverie Slip Glaze (221 Glaze)",
      "cone": "9 - 11",
      "surface": "",
      "transparency": "",
      "atmosphere": "Reduction",
      "subtype": "Glaze - Ash",
      "ingredients": [
        {
          "material": "Wood ash",
          "amount": 40.0
        },
        {
          "material": "Feldspar",
          "amount": 40.0
        },
        {
          "material": "Ball Clay",
          "amount": 20.0
        }
      ],
      "description": "Originally from \"A Potter\u2019s Book\" by Bernard Leach, re-published by Tony Clennell in \"Green Wood\", Ceramics Monthly, August 2006",
      "createdBy": "Glazy Admin",
      "source": "glazy.org",
      "url": "https://glazy.org/recipes/32351"
    },
    {
      "id": 61678,
      "code": "GLAZY-61678",
      "name": "Bowie",
      "cone": "06 - 04",
      "surface": "",
      "transparency": "",
      "atmosphere": "Raku, Luster",
      "subtype": "Glaze - Raku",
      "ingredients": [
        {
          "material": "Gerstley Borate",
          "amount": 64.0
        },
        {
          "material": "Nepheline Syenite",
          "amount": 25.0
        },
        {
          "material": "Barium Carbonate",
          "amount": 5.0
        },
        {
          "material": "Copper Carbonate",
          "amount": 5.0
        },
        {
          "material": "Red Iron Oxide",
          "amount": 1.5
        }
      ],
      "description": "glossy golden red luster at a hot 05 with almost no effort. propertly flocc'd and applied evenly it would be a gold luster glaze. my recipe used to be zowie - i swapped out the lithium bc I was too lazy to go get it from the house - it worked",
      "createdBy": "Ginger",
      "source": "glazy.org",
      "url": "https://glazy.org/recipes/61678"
    },
    {
      "id": 4171,
      "code": "GLAZY-4171",
      "name": "Boyd Eutectic Transparent",
      "cone": "10",
      "surface": "",
      "transparency": "",
      "atmosphere": "Reduction",
      "subtype": "Glaze - Shino",
      "ingredients": [
        {
          "material": "Nepheline Syenite",
          "amount": 60.0
        },
        {
          "material": "Spodumene",
          "amount": 40.0
        }
      ],
      "description": "From Steve Davis Website: http://kazegamas.com/ Shinos 1: http://kazegamas.com/shinos1.htm There are 72 shinos shown on 4 web pages. They are organized from left to right with 3 tiles of the same glaze shown on 3 different clay bodies. They are Aardvark Clay's Nara Porcelain, Long Beach, and Black Mountain. Every shino was glazed with a doulble dip, waxed with a simple \"S\" pattern, and left to dry for 2 weeks to grow sulfates on the surface. The \"S\" pattern has no sulfate build up. A medium reduction was started at cone 012 through cone 2. From there the kiln was fired in neutral to cone 10.",
      "createdBy": "Steve Davis",
      "source": "glazy.org",
      "url": "https://glazy.org/recipes/4171"
    },
    {
      "id": 349106,
      "code": "GLAZY-349106",
      "name": "BPV 10.10",
      "cone": "8",
      "surface": "Glossy",
      "transparency": "Translucent",
      "atmosphere": "Oxidation",
      "subtype": "Glaze",
      "ingredients": [
        {
          "material": "0912_Albita Minasolo",
          "amount": 30.0
        },
        {
          "material": "0930_Frita 096",
          "amount": 18.5
        },
        {
          "material": "Silica #500",
          "amount": 14.0
        },
        {
          "material": "Kaolin #400",
          "amount": 14.0
        },
        {
          "material": "Wollastonite",
          "amount": 10.5
        },
        {
          "material": "Zinc Oxide",
          "amount": 8.0
        },
        {
          "material": "Dolomite",
          "amount": 5.0
        }
      ],
      "additionals": [
        {
          "material": "CER 12",
          "amount": 3.3
        },
        {
          "material": "Zircopax",
          "amount": 3.0
        },
        {
          "material": "Corante Vermelho 105",
          "amount": 3.0
        },
        {
          "material": "Corante Goiaba 728",
          "amount": 3.0
        }
      ],
      "description": "Baseado em https://glazy.org/recipes/57411. Pre\u00e7o Jun/23: 53,00.",
      "createdBy": "Marize Mello",
      "source": "glazy.org",
      "url": "https://glazy.org/recipes/349106"
    },
    {
      "id": 44385,
      "code": "GLAZY-44385",
      "name": "BR16 570",
      "cone": "7",
      "surface": "",
      "transparency": "",
      "atmosphere": "",
      "subtype": "Glaze",
      "ingredients": [
        {
          "material": "Soda Feldspar",
          "amount": 49.2
        },
        {
          "material": "EP Kaolin",
          "amount": 19.9
        },
        {
          "material": "Whiting",
          "amount": 17.9
        },
        {
          "material": "Zinc Oxide",
          "amount": 8.0
        },
        {
          "material": "Silica",
          "amount": 5.0
        }
      ],
      "additionals": [
        {
          "material": "Titanium Dioxide",
          "amount": 9.8
        },
        {
          "material": "Red Iron Oxide",
          "amount": 3.0
        }
      ],
      "description": "Considera a\u00f1adir 4-7 % rutilo o 2-4 % esta\u00f1o",
      "createdBy": "vadim strika",
      "source": "glazy.org",
      "url": "https://glazy.org/recipes/44385"
    },
    {
      "id": 27803,
      "code": "GLAZY-27803",
      "name": "Brain Coral Crawl / Lichen Crawl",
      "cone": "6",
      "surface": "Matte",
      "transparency": "Opaque",
      "atmosphere": "Oxidation",
      "subtype": "Glaze - Specialty - Crawling",
      "ingredients": [
        {
          "material": "Nepheline Syenite",
          "amount": 47.99
        },
        {
          "material": "Magnesium carbonate",
          "amount": 35.0
        },
        {
          "material": "Gerstley Borate",
          "amount": 9.51
        },
        {
          "material": "Whiting",
          "amount": 7.51
        }
      ],
      "description": "A slight variation of this crawl glaze from Alfred Ceramics: https://glazy.org/recipes/23816 I added some whiting to soften the crusty edges. Application thickness is important to getting the right amount of crawl, so try a few different application thicknesses out when testing. The thickness comparisons (with 5% Deep Orchid Stain) were my first tests of this glaze. I think my first tests must have had less water than the color tests. I did color tests at 1.35 SG but 1.45-1.5 SG maybe better. All the color tests were mixed to a specific gravity of 1.35 and dipped in the glaze once for 10 seconds.",
      "createdBy": "Jake Glaze",
      "source": "glazy.org",
      "url": "https://glazy.org/recipes/27803"
    },
    {
      "id": 10992,
      "code": "GLAZY-10992",
      "name": "Brain Crawl -old (Cedar Hill)",
      "cone": "6",
      "surface": "",
      "transparency": "Opaque",
      "atmosphere": "Oxidation",
      "subtype": "Glaze - Specialty - Crawling",
      "ingredients": [
        {
