Repository: MrSeldon/argilev2

File: data/glazes/glazy.json (part 49 of 315)
{
          "material": "Nepheline Syenite",
          "amount": 70.0
        },
        {
          "material": "Magnesium carbonate",
          "amount": 30.0
        }
      ],
      "description": "Cedar Hill Studio old Brain Crawl recipe",
      "createdBy": "Sue McLeod",
      "source": "glazy.org",
      "url": "https://glazy.org/recipes/10992"
    },
    {
      "id": 16394,
      "code": "GLAZY-16394",
      "name": "Brainy Crawl",
      "cone": "3",
      "surface": "Satin",
      "transparency": "Opaque",
      "atmosphere": "Oxidation",
      "subtype": "Glaze - Specialty - Crawling",
      "ingredients": [
        {
          "material": "Custer Feldspar",
          "amount": 52.0
        },
        {
          "material": "Magnesium carbonate",
          "amount": 23.0
        },
        {
          "material": "Lincoln 60 Fireclay",
          "amount": 17.0
        },
        {
          "material": "Lithium Carbonate",
          "amount": 13.0
        }
      ],
      "additionals": [
        {
          "material": "Zircopax",
          "amount": 10.0
        }
      ],
      "description": "A magnesium crawl glaze for cone 3",
      "createdBy": "Sid Henderson",
      "source": "glazy.org",
      "url": "https://glazy.org/recipes/16394"
    },
    {
      "id": 81727,
      "code": "GLAZY-81727",
      "name": "Branco 01 (1)",
      "cone": "6",
      "surface": "Glossy",
      "transparency": "Semi-opaque",
      "atmosphere": "Oxidation",
      "subtype": "Glaze",
      "ingredients": [
        {
          "material": "0912_Albita Minasolo",
          "amount": 25.0
        },
        {
          "material": "Ferro Frit 3124",
          "amount": 20.0
        },
        {
          "material": "Zircopax",
          "amount": 14.0
        },
        {
          "material": "XXX 0935_Caulim Minasolo",
          "amount": 13.8
        },
        {
          "material": "Silica",
          "amount": 13.0
        },
        {
          "material": "0933_C\u00e1lcio Extra Leve",
          "amount": 12.2
        },
        {
          "material": "Bentonite",
          "amount": 2.0
        }
      ],
      "description": "70% \u00e1gua + 30% CMC pronto.",
      "createdBy": "Marize Mello",
      "source": "glazy.org",
      "url": "https://glazy.org/recipes/81727"
    },
    {
      "id": 83221,
      "code": "GLAZY-83221",
      "name": "Branco 01 (2)",
      "cone": "6",
      "surface": "Semi-glossy",
      "transparency": "Semi-opaque",
      "atmosphere": "Oxidation",
      "subtype": "Glaze",
      "ingredients": [
        {
          "material": "0912_Albita Minasolo",
          "amount": 28.1
        },
        {
          "material": "XXX 0935_Caulim Minasolo",
          "amount": 19.2
        },
        {
          "material": "Wollastonite",
          "amount": 15.7
        },
        {
          "material": "Zircopax",
          "amount": 14.4
        },
        {
          "material": "Ferro Frit 3134",
          "amount": 12.5
        },
        {
          "material": "Silica",
          "amount": 8.1
        },
        {
          "material": "Bentonite",
          "amount": 2.0
        }
      ],
      "description": "Conhecido tamb\u00e9m como mai\u00f3lica de Ron Roy. Achei muito ruim de passar com o pincel. Uma m\u00e3o lava a outra. 70% \u00e1gua + 30% CMC.",
      "createdBy": "Marize Mello",
      "source": "glazy.org",
      "url": "https://glazy.org/recipes/83221"
    },
    {
      "id": 81728,
      "code": "GLAZY-81728",
      "name": "Branco 02 (1)",
      "cone": "6",
      "surface": "Glossy",
      "transparency": "Semi-opaque",
      "atmosphere": "Oxidation",
      "subtype": "Glaze",
      "ingredients": [
        {
          "material": "0912_Albita Minasolo",
          "amount": 23.4
        },
        {
          "material": "0930_Frita 096",
          "amount": 23.4
        },
        {
          "material": "Silica",
          "amount": 20.8
        },
        {
          "material": "Dolomite",
          "amount": 12.6
        },
        {
          "material": "XXX 0935_Caulim Minasolo",
          "amount": 9.0
        },
        {
          "material": "Zircopax",
          "amount": 8.8
        },
        {
          "material": "Bentonite",
          "amount": 2.0
        }
      ],
      "description": "60% \u00e1gua + 30% CMC pronto.",
      "createdBy": "Marize Mello",
      "source": "glazy.org",
      "url": "https://glazy.org/recipes/81728"
    },
    {
      "id": 91983,
      "code": "GLAZY-91983",
      "name": "Branco 1304 semi do caderno sempre usada.",
      "cone": "6 - 9",
      "surface": "Dry Matte",
      "transparency": "Opaque",
      "atmosphere": "Oxidation",
      "subtype": "Glaze - Clear",
      "ingredients": [
        {
          "material": "Feldspato pot\u00e1ssico MCK 325 MINASOLO",
          "amount": 24.0
        },
        {
          "material": "Albita MCS 200 MINASOLO",
          "amount": 20.0
        },
        {
          "material": "dolomita -colombo-PR-BR",
          "amount": 16.0
        },
        {
          "material": "Caulim Branco-PB-BR",
          "amount": 15.0
        },
        {
          "material": "talco magnesiano MXR 325 (Minasolo)",
          "amount": 10.0
        },
        {
          "material": "Soda Ash",
          "amount": 6.0
        },
        {
          "material": "Carbonato de c\u00e1lcio extra leve",
          "amount": 6.0
        },
        {
          "material": "Quartzo",
          "amount": 4.0
        },
        {
          "material": "Zircopax",
          "amount": 1.0
        }
      ],
      "additionals": [
        {
          "material": "Titanium Dioxide",
          "amount": 2.0
        },
        {
          "material": "zirconita MINASOLO",
          "amount": 1.0
        }
      ],
      "description": "",
      "createdBy": "raquel crepaldi klepacz",
      "source": "glazy.org",
      "url": "https://glazy.org/recipes/91983"
    },
    {
      "id": 103266,
      "code": "GLAZY-103266",
      "name": "Branco Robusto (1)",
      "cone": "7",
      "surface": "Glossy",
      "transparency": "Semi-opaque",
      "atmosphere": "Oxidation",
      "subtype": "Glaze",
      "ingredients": [
        {
          "material": "Silica",
          "amount": 23.7
        },
        {
          "material": "Kaolin",
          "amount": 22.3
        },
        {
          "material": "Ferro Frit 3134",
          "amount": 22.1
        },
        {
          "material": "0934_Espodum\u00eanio Minasolo",
          "amount": 18.5
        },
        {
          "material": "0933_C\u00e1lcio Extra Leve",
          "amount": 5.7
        },
        {
          "material": "Colemanite",
          "amount": 2.1
        },
        {
          "material": "Bentonite",
          "amount": 2.0
        },
        {
          "material": "Zinc Oxide",
          "amount": 1.9
        },
        {
          "material": "Strontium Carbonate",
          "amount": 1.7
        }
      ],
      "additionals": [
        {
          "material": "Zircopax",
          "amount": 10.0
        }
      ],
      "description": "Feito com base em Robust E - Gama m\u00e9dia - Britt - P\u00e1gina 77. Foi recalculado com outros ingredientes tendo em vista que a Frita 3195 aqui \u00e9 cara e de dif\u00edcil acesso. Eu adicionei o Zircopax e depois retirei o magn\u00e9sio, dividindo entre s\u00f3dio, l\u00edtio e c\u00e1lcio e eu acertei s\u00edlica e alum\u00ednio para retornar onde estavam anteriormente, com objetivo de aumentar o derretimento e acertar a expans\u00e3o. Gostei e entrou para a minha paleta de cores. 80% \u00e1gua + 20% CMC.",
      "createdBy": "Marize Mello",
      "source": "glazy.org",
      "url": "https://glazy.org/recipes/103266"
    },
    {
      "id": 43282,
      "code": "GLAZY-43282",
      "name": "Branum Amber Ash Celadon",
      "cone": "7",
      "surface": "",
      "transparency": "",
      "atmosphere": "Reduction",
      "subtype": "Glaze - Ash",
      "ingredients": [
        {
          "material": "Custer Feldspar",
          "amount": 46.5
        },
        {
          "material": "Whiting",
          "amount": 19.5
        },
        {
          "material": "Silica",
          "amount": 19.0
        },
        {
          "material": "Red Iron Oxide",
          "amount": 9.5
        },
        {
          "material": "EP Kaolin",
          "amount": 4.0
        },
        {
          "material": "Zinc Oxide",
          "amount": 1.5
        }
      ],
      "additionals": [
        {
          "material": "Wood ash",
          "amount": 25.0
        }
      ],
      "description": "From Virginia Scotchie's Clay and Glaze Compendium",
      "createdBy": "Glazy Admin",
      "source": "glazy.org",
      "url": "https://glazy.org/recipes/43282"
    },
    {
      "id": 43475,
      "code": "GLAZY-43475",
      "name": "Branum Fat Cream",
      "cone": "7",
      "surface": "",
      "transparency": "",
      "atmosphere": "",
      "subtype": "Glaze - White, Off-White",
      "ingredients": [
        {
          "material": "Nepheline Syenite",
          "amount": 45.0
        },
        {
          "material": "Gerstley Borate",
          "amount": 25.0
        },
        {
          "material": "Silica",
          "amount": 20.0
        },
        {
          "material": "Kentucky OM #4 Ball Clay",
          "amount": 10.0
        }
      ],
      "additionals": [
        {
          "material": "Zircopax",
          "amount": 8.0
        },
        {
          "material": "Rutile",
          "amount": 1.0
        }
      ],
      "description": "From Virginia Scotchie's Clay and Glaze Compendium",
      "createdBy": "Glazy Admin",
      "source": "glazy.org",
      "url": "https://glazy.org/recipes/43475"
    },
    {
      "id": 43283,
      "code": "GLAZY-43283",
      "name": "Branum Grey Ash",
      "cone": "7",
      "surface": "",
      "transparency": "",
      "atmosphere": "Reduction",
      "subtype": "Glaze - Ash",
      "ingredients": [
        {
          "material": "Custer Feldspar",
          "amount": 60.0
        },
        {
          "material": "Kentucky OM #4 Ball Clay",
          "amount": 15.0
        },
        {
          "material": "Wood ash",
          "amount": 12.0
        },
        {
          "material": "Dolomite",
          "amount": 8.0
        },
        {
          "material": "Gerstley Borate",
          "amount": 5.0
        }
      ],
      "description": "From Virginia Scotchie's Clay and Glaze Compendium",
      "createdBy": "Glazy Admin",
      "source": "glazy.org",
      "url": "https://glazy.org/recipes/43283"
    },
    {
      "id": 43377,
      "code": "GLAZY-43377",
      "name": "Branum Tenmoku",
      "cone": "7",
      "surface": "",
      "transparency": "",
      "atmosphere": "",
      "subtype": "Glaze - Iron - Tenmoku",
      "ingredients": [
        {
          "material": "Custer Feldspar",
          "amount": 45.0
        },
        {
          "material": "Silica",
          "amount": 20.0
        },
        {
          "material": "Whiting",
          "amount": 15.0
        },
        {
          "material": "Kentucky OM #4 Ball Clay",
          "amount": 10.0
        },
        {
          "material": "Red Iron Oxide",
          "amount": 9.0
        }
      ],
      "description": "From Virginia Scotchie's Clay and Glaze Compendium",
      "createdBy": "Glazy Admin",
      "source": "glazy.org",
      "url": "https://glazy.org/recipes/43377"
    },
    {
      "id": 29311,
      "code": "GLAZY-29311",
      "name": "Bray Black Slip",
      "cone": "10",
      "surface": "",
      "transparency": "",
      "atmosphere": "Reduction, Oxidation",
      "subtype": "Slip & Engobe - Slip",
      "ingredients": [
        {
          "material": "Redart",
          "amount": 50.0
        },
        {
          "material": "Ball Clay",
          "amount": 25.0
        },
        {
          "material": "Manganese Dioxide",
          "amount": 15.0
        },
        {
          "material": "Black Iron Oxide",
          "amount": 5.0
        },
        {
          "material": "Black stain",
          "amount": 5.0
        }
      ],
      "additionals": [
        {
          "material": "Barium Carbonate",
          "amount": 0.1
        }
      ],
      "description": "From the Kansas City Art Institute Ceramic Department (KCAI), Glaze Formulas, 15 February 1990. http://www.brackers.com/wp-content/uploads/2015/02/KCAI-Glaze-Recpies.pdf",
      "createdBy": "Glazy Admin",
      "source": "glazy.org",
      "url": "https://glazy.org/recipes/29311"
    },
    {
      "id": 4607,
      "code": "GLAZY-4607",
      "name": "Bray Shino",
      "cone": "10",
      "surface": "Semi-glossy",
      "transparency": "",
      "atmosphere": "Reduction",
      "subtype": "Glaze - Shino",
      "ingredients": [
        {
          "material": "Nepheline Syenite",
          "amount": 50.0
        },
        {
          "material": "Ball Clay",
          "amount": 16.6
        },
        {
          "material": "Minspar 200",
          "amount": 14.6
        },
        {
          "material": "Spodumene",
          "amount": 12.6
        },
        {
          "material": "Soda Ash",
          "amount": 3.3
        },
        {
          "material": "EP Kaolin",
          "amount": 2.9
        }
      ],
      "description": "This recipe was imported from Louis Katz's Hyperglaze database available on his website: http://falcon.tamucc.edu/lkatz/allglazes.txt More information about Louis Katz can be found on his website, http://www.louiskatz.net/ Louis Katz Notes: I am not a safety expert and any information contained in this file about safety should be ignored in favor of advice from experts. All of the materials in all glazes are potentially hazardous. All of these glaze recipes are given without any representation of accuracy or safety. They may work, they may not. They may be safe when fired or they may not. All of the materials used in them have hazards associated with them. You must be have sufficient training in the hazards before you use the the materials. You will have to determine the suitability and safety for your use. Do not assume that a lack of a warning about a material means that it is safe. Cone: 10 Color: Opaque White, Opaque Orange Testing: Tested Surface texture: Semi-Gloss Firing: Reduction Glaze type: Shino Recipe: Percent Batch Minspar 200 14.60 2920 Spodumene 12.60 2520 EPK 2.90 580 Neph Sy 50.00 10000 Ball Clay 16.60 3320 Soda Ash 3.30 660 Totals: 100.00 % 20000 Gm Comments: Relatively Stable shino. . Shino First. Very thin coats show slips. Oribe, Tenmoku, Iron Oxide , Rutile, and Copper Carbonate are all good over this glaze as decorators. Broad Areas of overglaze decoration may crawl. Good for finger swipes. 16000 gram batch isn normal Minspar 200 is a soda spar. At the Archie Bray foundation they use F-4",
      "createdBy": "Glazy Admin",
      "source": "glazy.org",
      "url": "https://glazy.org/recipes/4607"
    },
    {
      "id": 29308,
      "code": "GLAZY-29308",
      "name": "Bray Shino",
      "cone": "10",
      "surface": "",
      "transparency": "",
      "atmosphere": "Reduction, Oxidation",
      "subtype": "Glaze - Shino",
      "ingredients": [
        {
          "material": "Nepheline Syenite",
          "amount": 450.0
        },
        {
          "material": "Kona F-4 feldspar",
          "amount": 184.0
        },
        {
          "material": "Ball Clay",
          "amount": 164.0
        },
        {
          "material": "Spodumene",
          "amount": 152.0
        },
        {
          "material": "Soda Ash",
          "amount": 40.0
        }
      ],
      "description": "From the Kansas City Art Institute Ceramic Department (KCAI), Glaze Formulas, 15 February 1990. http://www.brackers.com/wp-content/uploads/2015/02/KCAI-Glaze-Recpies.pdf",
      "createdBy": "Glazy Admin",
      "source": "glazy.org",
      "url": "https://glazy.org/recipes/29308"
    },
    {
      "id": 44121,
      "code": "GLAZY-44121",
      "name": "Bray Shino",
      "cone": "10",
      "surface": "",
      "transparency": "",
      "atmosphere": "",
      "subtype": "Glaze - Shino",
      "ingredients": [
        {
          "material": "Nepheline Syenite",
          "amount": 45.0
        },
        {
          "material": "Kona F-4 feldspar",
          "amount": 18.4
        },
        {
          "material": "Kentucky OM #4 Ball Clay",
          "amount": 16.4
        },
        {
          "material": "Spodumene",
          "amount": 15.2
        },
        {
          "material": "Soda Ash",
          "amount": 4.0
        }
      ],
      "description": "From Virginia Scotchie's Clay and Glaze Compendium",
      "createdBy": "Glazy Admin",
      "source": "glazy.org",
      "url": "https://glazy.org/recipes/44121"
    },
    {
      "id": 171443,
      "code": "GLAZY-171443",
      "name": "Bray Shino",
      "cone": "10 - 11",
      "surface": "Satin-matte",
      "transparency": "Semi-opaque",
      "atmosphere": "Reduction",
      "subtype": "Glaze - Shino - Traditional",
      "ingredients": [
        {
          "material": "Nepheline Syenite",
          "amount": 45.5
        },
        {
          "material": "Minspar 200",
          "amount": 18.4
        },
        {
          "material": "Kentucky OM #4 Ball Clay",
          "amount": 16.6
        },
        {
          "material": "Spodumene",
          "amount": 15.4
        },
        {
          "material": "Soda Ash",
          "amount": 4.1
        }
      ],
      "description": "Original: https://ceramicartsnetwork.org/ceramic-recipes/recipe/Bray-Shino-144595# A simple, straightforward shino, quite transparent where thin. May carbon trap slightly if glazed ware is left to sit for several days.",
      "createdBy": "Celia Wiley",
      "source": "glazy.org",
      "url": "https://glazy.org/recipes/171443"
    },
    {
      "id": 41700,
      "code": "GLAZY-41700",
      "name": "Bray Shino (Romero House)",
      "cone": "10",
      "surface": "",
      "transparency": "",
      "atmosphere": "Reduction",
      "subtype": "Glaze - Shino",
      "ingredients": [
        {
          "material": "Nepheline Syenite",
          "amount": 45.5
        },
        {
          "material": "Minspar 200",
          "amount": 18.6
        },
        {
          "material": "Kentucky OM #4 Ball Clay",
          "amount": 16.6
        },
        {
          "material": "Spodumene",
          "amount": 15.4
        },
        {
          "material": "Soda Ash",
          "amount": 4.0
        }
      ],
      "description": "",
      "createdBy": "KBangs",
      "source": "glazy.org",
      "url": "https://glazy.org/recipes/41700"
    },
    {
      "id": 172543,
      "code": "GLAZY-172543",
      "name": "Brenna\u2019s Microcrystalline Glaze",
      "cone": "10",
      "surface": "Glossy",
      "transparency": "",
      "atmosphere": "Oxidation",
      "subtype": "Glaze - Crystalline - Micro",
      "ingredients": [
        {
          "material": "Custer Feldspar",
          "amount": 34.33
        },
        {
          "material": "Whiting",
          "amount": 24.47
        },
        {
          "material": "EP Kaolin",
          "amount": 22.44
        },
        {
          "material": "Silica",
          "amount": 18.76
        }
      ],
      "additionals": [
        {
          "material": "Rutile",
          "amount": 7.68
        }
      ],
      "description": "Apply with a 5 second dip. For blue: Cobalt carb 1-2% For honey: Manganese dioxide 1-2% For purple: Neodymium oxide 5% For pink: Erbium oxide 8% Brenna\u2019s microcrystalline glaze, you can see some of here work on her Instagram here: https://instagram.com/brennadeeceramics?utmmedium=copylink You can find the full article here: https://ceramicartsnetwork.org/pottery-making-illustrated/pottery-making-illustrated-article/Developing-a-Microcrystalline-Glaze-Palette#",
      "createdBy": "Nick",
      "source": "glazy.org",
      "url": "https://glazy.org/recipes/172543"
    },
    {
      "id": 94392,
      "code": "GLAZY-94392",
      "name": "Breum 262",
      "cone": "5 - 7",
      "surface": "Stony Matte",
      "transparency": "Semi-opaque",
      "atmosphere": "Oxidation",
      "subtype": "Glaze - Single-Fire",
      "ingredients": [
        {
          "material": "Ball Clay",
          "amount": 60.0
        },
        {
          "material": "Potash Feldspar",
          "amount": 20.0
        },
        {
          "material": "Whiting",
          "amount": 20.0
        }
      ],
      "description": "Very simple engobeglaze. Normally used in once-firing, but can be uset on fired bisquit Very dry matte.",
      "createdBy": "Erik Breum Petersen",
      "source": "glazy.org",
      "url": "https://glazy.org/recipes/94392"
    },
    {
      "id": 130621,
      "code": "GLAZY-130621",
      "name": "Breum D 124",
      "cone": "5 - 8",
      "surface": "Satin-matte",
      "transparency": "Semi-opaque",
      "atmosphere": "Oxidation",
      "subtype": "Glaze",
      "ingredients": [
        {
          "material": "Potash Feldspar",
          "amount": 40.0
        },
        {
          "material": "Ball Clay",
          "amount": 20.0
        },
        {
          "material": "Dolomite",
          "amount": 10.0
        }
      ],
      "description": "",
      "createdBy": "Erik Breum Petersen",
      "source": "glazy.org",
      "url": "https://glazy.org/recipes/130621"
    },
    {
      "id": 130650,
      "code": "GLAZY-130650",
      "name": "Breum D 226",
      "cone": "5 - 7",
      "surface": "",
      "transparency": "",
      "atmosphere": "Oxidation",
      "subtype": "Glaze",
      "ingredients": [
        {
          "material": "Potash Feldspar",
          "amount": 60.0
        },
        {
          "material": "Ball Clay",
          "amount": 20.0
        },
        {
          "material": "Dolomite",
          "amount": 20.0
        }
      ],
      "description": "High Aluminium glaze. Does not run, easy to use with brush. Made for trying an Cr-Li-yellow",
      "createdBy": "Erik Breum Petersen",
      "source": "glazy.org",
      "url": "https://glazy.org/recipes/130650"
    },
    {
      "id": 130616,
      "code": "GLAZY-130616",
      "name": "Breum K 124",
      "cone": "5 - 7",
      "surface": "",
      "transparency": "",
      "atmosphere": "Oxidation",
      "subtype": "Glaze",
      "ingredients": [
        {
          "material": "Potash Feldspar",
          "amount": 40.0
        },
        {
          "material": "Ball Clay",
          "amount": 20.0
        },
        {
          "material": "Whiting",
          "amount": 10.0
        }
      ],
      "description": "High Aluminium glaze. Does not run, easy to use with brush, Also made with Dolomite instead of Whiting. More dull colors",
      "createdBy": "Erik Breum Petersen",
      "source": "glazy.org",
      "url": "https://glazy.org/recipes/130616"
    },
    {
      "id": 130617,
      "code": "GLAZY-130617",
      "name": "Breum K 226",
      "cone": "5 - 8",
      "surface": "",
      "transparency": "Semi-opaque",
      "atmosphere": "",
      "subtype": "Glaze",
      "ingredients": [
        {
          "material": "Potash Feldspar",
          "amount": 60.0
        },
        {
          "material": "Ball Clay",
          "amount": 20.0
        },
        {
          "material": "Whiting",
          "amount": 20.0
        }
      ],
      "description": "High Aluminium glaze. Does not run, easy to use with brush, Also made with Dolomite instead of Whiting. More dull colors",
      "createdBy": "Erik Breum Petersen",
      "source": "glazy.org",
      "url": "https://glazy.org/recipes/130617"
    },
    {
      "id": 1750,
      "code": "GLAZY-1750",
      "name": "Brick Red Lana's",
      "cone": "05 1/2 - 04",
      "surface": "Matte",
      "transparency": "Opaque",
      "atmosphere": "Oxidation",
      "subtype": "Glaze - Iron - Slip-Based",
      "ingredients": [
        {
          "material": "Redart",
          "amount": 88.0
        },
        {
          "material": "Ferro Frit 3134",
          "amount": 12.0
        }
      ],
      "description": "From Lana Wilson's book \"Ceramics: Shape and Surface\"",
      "createdBy": "Glazy Admin",
      "source": "glazy.org",
      "url": "https://glazy.org/recipes/1750"
    },
    {
      "id": 3251,
      "code": "GLAZY-3251",
      "name": "Bridget Drakeford Porcelain Yellow",
      "cone": "10",
      "surface": "Glossy",
      "transparency": "Semi-opaque",
      "atmosphere": "Oxidation, Reduction",
      "subtype": "Glaze - Yellow - Stain",
      "ingredients": [
        {
          "material": "Feldspar",
          "amount": 64.0
        },
        {
          "material": "Dolomite",
          "amount": 13.0
        },
        {
          "material": "Whiting",
          "amount": 13.0
        },
        {
          "material": "Kaolin",
          "amount": 10.0
        }
      ],
      "additionals": [
        {
          "material": "Yellow stain",
          "amount": 15.0
        }
      ],
      "description": "Used Canary Yellow Stain 15.0",
      "createdBy": "Tara Hagen",
      "source": "glazy.org",
      "url": "https://glazy.org/recipes/3251"
    },
    {
      "id": 21374,
      "code": "GLAZY-21374",
      "name": "Bright Crystalline",
      "cone": "6",
      "surface": "Glossy",
      "transparency": "",
      "atmosphere": "",
      "subtype": "Glaze - Crystalline",
      "ingredients": [
        {
          "material": "Ferro Frit 3110",
          "amount": 43.0
        },
        {
          "material": "Silica",
          "amount": 27.0
        },
        {
          "material": "Zinc Oxide",
          "amount": 24.0
        },
        {
          "material": "Titanium Dioxide",
          "amount": 6.0
        },
        {
          "material": "Bentonite",
          "amount": 2.0
        },
        {
          "material": "Lithium Carbonate",
          "amount": 2.0
        },
        {
          "material": "Calcined Kaolin",
          "amount": 1.0
        }
      ],
      "additionals": [
        {
          "material": "Cobalt Carbonate",
          "amount": 0.5
        }
      ],
      "description": "Based on another glaze from glazy",
      "createdBy": "Zach Moore",
      "source": "glazy.org",
      "url": "https://glazy.org/recipes/21374"
    },
    {
      "id": 5176,
      "code": "GLAZY-5176",
      "name": "Bright Green to Turquoise Matte",
      "cone": "5",
      "surface": "Matte",
      "transparency": "",
      "atmosphere": "Oxidation, Reduction",
      "subtype": "Glaze - Green - Copper",
      "ingredients": [
        {
          "material": "Nepheline Syenite",
          "amount": 56.0
        },
        {
          "material": "Barium Carbonate",
          "amount": 25.0
        },
        {
          "material": "Silica",
          "amount": 7.0
        },
        {
          "material": "Ball Clay",
          "amount": 6.0
        },
        {
          "material": "Copper Carbonate",
          "amount": 3.0
        },
        {
          "material": "Lithium Carbonate",
          "amount": 3.0
        }
      ],
      "description": "This recipe was imported from Louis Katz's Hyperglaze database available on his website: http://falcon.tamucc.edu/lkatz/allglazes.txt More information about Louis Katz can be found on his website, http://www.louiskatz.net/ Louis Katz Notes: I am not a safety expert and any information contained in this file about safety should be ignored in favor of advice from experts. All of the materials in all glazes are potentially hazardous. All of these glaze recipes are given without any representation of accuracy or safety. They may work, they may not. They may be safe when fired or they may not. All of the materials used in them have hazards associated with them. You must be have sufficient training in the hazards before you use the the materials. You will have to determine the suitability and safety for your use. Do not assume that a lack of a warning about a material means that it is safe. Cone: 5 Color: green or turquoise Surface texture: Matte Firing: Ox. or Red. Recipe: Percent Batch Barium Carbonate 25.00 25.00 Copper Carbonate 3.00 3.00 Lithium Carbonate 3.00 3.00 Neph Sy 56.00 56.00 Ball Clay 6.00 6.00 Flint 7.00 7.00 Totals: 100.00 % 100.00 gm",
      "createdBy": "Glazy Admin",
      "source": "glazy.org",
      "url": "https://glazy.org/recipes/5176"
    },
    {
      "id": 4749,
      "code": "GLAZY-4749",
      "name": "Bright Matte",
      "cone": "6",
      "surface": "Matte",
      "transparency": "",
      "atmosphere": "Oxidation, Reduction",
      "subtype": "Glaze - Matte",
      "ingredients": [
        {
          "material": "Colemanite",
          "amount": 49.3
        },
        {
          "material": "Nepheline Syenite",
          "amount": 33.7
        },
        {
          "material": "Silica",
          "amount": 17.0
        }
      ],
      "additionals": [
        {
          "material": "Bentonite",
          "amount": 2.0
        }
      ],
      "description": "This recipe was imported from Louis Katz's Hyperglaze database available on his website: http://falcon.tamucc.edu/lkatz/allglazes.txt More information about Louis Katz can be found on his website, http://www.louiskatz.net/ Louis Katz Notes: I am not a safety expert and any information contained in this file about safety should be ignored in favor of advice from experts. All of the materials in all glazes are potentially hazardous. All of these glaze recipes are given without any representation of accuracy or safety. They may work, they may not. They may be safe when fired or they may not. All of the materials used in them have hazards associated with them. You must be have sufficient training in the hazards before you use the the materials. You will have to determine the suitability and safety for your use. Do not assume that a lack of a warning about a material means that it is safe. Cone: 06 Surface texture: Matte Firing: Ox. or Red. Recipe: Percent Batch Neph Sy 33.70 33.70 Colemanite 49.30 49.30 Flint 17.00 17.00 Totals: 100.00 % 100.00 gm Also add: Bentonite 2.00 2.00 Comments:",
      "createdBy": "Glazy Admin",
      "source": "glazy.org",
      "url": "https://glazy.org/recipes/4749"
    },
    {
      "id": 5177,
      "code": "GLAZY-5177",
      "name": "Bright Matte",
      "cone": "5",
      "surface": "Matte",
      "transparency": "",
      "atmosphere": "Oxidation, Reduction",
      "subtype": "Glaze - Matte",
      "ingredients": [
        {
          "material": "Barium Carbonate",
          "amount": 32.45
        },
        {
          "material": "Silica",
          "amount": 25.71
        },
        {
          "material": "Potash Feldspar",
          "amount": 25.43
        },
        {
          "material": "Kaolin",
          "amount": 9.01
        },
        {
          "material": "Zinc Oxide",
          "amount": 7.4
        }
      ],
      "description": "This recipe was imported from Louis Katz's Hyperglaze database available on his website: http://falcon.tamucc.edu/lkatz/allglazes.txt More information about Louis Katz can be found on his website, http://www.louiskatz.net/ Louis Katz Notes: I am not a safety expert and any information contained in this file about safety should be ignored in favor of advice from experts. All of the materials in all glazes are potentially hazardous. All of these glaze recipes are given without any representation of accuracy or safety. They may work, they may not. They may be safe when fired or they may not. All of the materials used in them have hazards associated with them. You must be have sufficient training in the hazards before you use the the materials. You will have to determine the suitability and safety for your use. Do not assume that a lack of a warning about a material means that it is safe. Cone: 5 Surface texture: Matte Firing: Ox. or Red. Recipe: Percent Batch Barium Carbonate 32.45 34.2 Zinc Oxide 7.40 7.8 Potash Spar 25.43 26.8 Kaolin 9.01 9.5 Flint 25.71 27.1 Totals: 100.00 % 105.4 gm",
      "createdBy": "Glazy Admin",
      "source": "glazy.org",
      "url": "https://glazy.org/recipes/5177"
    },
    {
      "id": 5285,
      "code": "GLAZY-5285",
      "name": "Bright Matte",
      "cone": "5 - 8",
      "surface": "Matte",
      "transparency": "",
      "atmosphere": "Oxidation, Reduction",
      "subtype": "Glaze - Matte",
      "ingredients": [
        {
          "material": "Silica",
          "amount": 53.6
        },
        {
          "material": "Cryolite",
          "amount": 18.8
        },
        {
          "material": "Kaolin",
          "amount": 12.9
        },
        {
          "material": "Whiting",
          "amount": 8.9
        },
        {
          "material": "Zinc Oxide",
          "amount": 5.8
        }
      ],
      "description": "This recipe was imported from Louis Katz's Hyperglaze database available on his website: http://falcon.tamucc.edu/lkatz/allglazes.txt More information about Louis Katz can be found on his website, http://www.louiskatz.net/ Louis Katz Notes: I am not a safety expert and any information contained in this file about safety should be ignored in favor of advice from experts. All of the materials in all glazes are potentially hazardous. All of these glaze recipes are given without any representation of accuracy or safety. They may work, they may not. They may be safe when fired or they may not. All of the materials used in them have hazards associated with them. You must be have sufficient training in the hazards before you use the the materials. You will have to determine the suitability and safety for your use. Do not assume that a lack of a warning about a material means that it is safe. Cone: 8 7 6 5 Surface texture: Matte Firing: Ox. or Red. Recipe: Percent Batch Zinc Oxide 5.80 464 Whiting 8.90 712 Cryolite 18.80 1504 Kaolin 12.90 1032 Flint 53.60 4288 Totals: 100.00 % 8000 gm Cryolite: Possibly Toxic - avoid breathing dust. Properly ventilate kilns - releases Fluorine when fired.",
      "createdBy": "Glazy Admin",
      "source": "glazy.org",
      "url": "https://glazy.org/recipes/5285"
    },
    {
      "id": 5278,
      "code": "GLAZY-5278",
      "name": "Bright Opaque",
      "cone": "7",
      "surface": "Glossy",
      "transparency": "Opaque",
      "atmosphere": "Oxidation, Reduction",
      "subtype": "Glaze - White, Off-White",
      "ingredients": [
        {
          "material": "Silica",
          "amount": 33.2
        },
        {
          "material": "Nepheline Syenite",
          "amount": 29.2
        },
        {
          "material": "Barium Carbonate",
          "amount": 13.0
        },
        {
          "material": "Whiting",
          "amount": 13.0
        },
        {
          "material": "Strontium Carbonate",
          "amount": 4.8
        },
        {
          "material": "Kaolin",
          "amount": 4.2
        },
        {
          "material": "Magnesium carbonate",
          "amount": 1.3
        },
        {
          "material": "Zinc Oxide",
          "amount": 1.3
        }
      ],
      "description": "This recipe was imported from Louis Katz's Hyperglaze database available on his website: http://falcon.tamucc.edu/lkatz/allglazes.txt More information about Louis Katz can be found on his website, http://www.louiskatz.net/ Louis Katz Notes: I am not a safety expert and any information contained in this file about safety should be ignored in favor of advice from experts. All of the materials in all glazes are potentially hazardous. All of these glaze recipes are given without any representation of accuracy or safety. They may work, they may not. They may be safe when fired or they may not. All of the materials used in them have hazards associated with them. You must be have sufficient training in the hazards before you use the the materials. You will have to determine the suitability and safety for your use. Do not assume that a lack of a warning about a material means that it is safe. Cone: 7 Firing: Ox. or Red. Recipe: Percent Batch Barium Carbonate 13.00 13.00 Magnesium Carbonate 1.30 1.30 Strontium Carbonate 4.80 4.80 Whiting 13.00 13.00 Zinc Oxide 1.30 1.30 Kaolin 4.20 4.20 Neph Sy 29.20 29.20 Flint 33.20 33.20 Totals: 100.00 % 100.00 gm",
      "createdBy": "Glazy Admin",
      "source": "glazy.org",
      "url": "https://glazy.org/recipes/5278"
    },
    {
      "id": 10838,
      "code": "GLAZY-10838",
      "name": "Bright Purple",
      "cone": "5 - 7",
      "surface": "Satin-matte",
      "transparency": "Semi-opaque",
      "atmosphere": "Oxidation",
      "subtype": "Glaze - Matte - Magnesium Matte",
      "ingredients": [
        {
          "material": "Soda Feldspar",
          "amount": 35.0
        },
        {
          "material": "Silica",
          "amount": 19.0
        },
        {
          "material": "Whiting",
          "amount": 17.0
        },
        {
          "material": "Ball Clay",
          "amount": 12.0
        },
        {
          "material": "Gillespie Borate",
          "amount": 10.0
        },
        {
          "material": "Talc",
          "amount": 5.0
        },
        {
          "material": "Magnesium carbonate",
          "amount": 2.0
        }
      ],
      "additionals": [
        {
          "material": "Cobalt Carbonate",
          "amount": 4.0
        },
        {
          "material": "Bentonite",
          "amount": 2.0
        }
      ],
      "description": "Recipe taken from John Britt's excellent book 'The Complete Guide to Mid-Range Firing' This is a Magnesium Matte Glaze",
      "createdBy": "Jayne Bunting",
      "source": "glazy.org",
      "url": "https://glazy.org/recipes/10838"
    },
    {
      "id": 148289,
      "code": "GLAZY-148289",
      "name": "Bright Purple",
      "cone": "6",
      "surface": "",
      "transparency": "",
      "atmosphere": "Oxidation",
      "subtype": "Glaze",
      "ingredients": [
        {
          "material": "Kona F-4 feldspar",
          "amount": 35.0
        },
        {
          "material": "Silica",
          "amount": 19.0
        },
        {
          "material": "Whiting",
          "amount": 17.0
        },
        {
          "material": "Ball Clay",
          "amount": 12.0
        },
        {
          "material": "Gerstley Borate",
          "amount": 10.0
        },
        {
          "material": "Talc",
          "amount": 5.0
        },
        {
          "material": "Magnesium carbonate",
          "amount": 2.0
        }
      ],
      "additionals": [
        {
          "material": "Cobalt Carbonate",
          "amount": 4.0
        }
      ],
      "description": "From page 125 of John Britt's The Complete Guide to Mid-Range Glazes.",
      "createdBy": "Julia Hindle",
      "source": "glazy.org",
      "url": "https://glazy.org/recipes/148289"
    },
    {
      "id": 28293,
      "code": "GLAZY-28293",
      "name": "Bright Purple Matte",
      "cone": "5 1/2 - 6",
      "surface": "Matte",
      "transparency": "Opaque",
      "atmosphere": "",
      "subtype": "Glaze - Matte - Magnesium Matte",
      "ingredients": [
        {
          "material": "Potash Feldspar",
          "amount": 32.0
        },
        {
          "material": "Silica",
          "amount": 28.2
        },
        {
          "material": "EP Kaolin",
          "amount": 15.7
        },
        {
          "material": "Dolomite",
          "amount": 14.9
        },
        {
          "material": "Ferro Frit 3134",
          "amount": 14.0
        },
        {
          "material": "Whiting",
          "amount": 11.2
        }
