Repository: MrSeldon/argilev2

File: data/glazes/glazy.json (part 50 of 315)
{
      ],
      "additionals": [
        {
          "material": "Cobalt Oxide",
          "amount": 6.36
        },
        {
          "material": "Bentonite",
          "amount": 2.0
        }
      ],
      "description": "Substitution from John Britt\u00b4s book \"The Complete Guide to Mid-Range Glazes: Glazing & Firing at Cones 4-7\" page 125.",
      "createdBy": "Sergio Barba",
      "source": "glazy.org",
      "url": "https://glazy.org/recipes/28293"
    },
    {
      "id": 5286,
      "code": "GLAZY-5286",
      "name": "Bright Red Salt Slip",
      "cone": "8 - 9",
      "surface": "",
      "transparency": "",
      "atmosphere": "Salt & Soda",
      "subtype": "Slip & Engobe - Slip",
      "ingredients": [
        {
          "material": "Barnard Slip",
          "amount": 88.0
        },
        {
          "material": "Whiting",
          "amount": 8.0
        },
        {
          "material": "Rutile",
          "amount": 4.0
        }
      ],
      "additionals": [
        {
          "material": "Bentonite",
          "amount": 1.0
        }
      ],
      "description": "This recipe was imported from Louis Katz's Hyperglaze database available on his website: http://falcon.tamucc.edu/lkatz/allglazes.txt More information about Louis Katz can be found on his website, http://www.louiskatz.net/ Louis Katz Notes: I am not a safety expert and any information contained in this file about safety should be ignored in favor of advice from experts. All of the materials in all glazes are potentially hazardous. All of these glaze recipes are given without any representation of accuracy or safety. They may work, they may not. They may be safe when fired or they may not. All of the materials used in them have hazards associated with them. You must be have sufficient training in the hazards before you use the the materials. You will have to determine the suitability and safety for your use. Do not assume that a lack of a warning about a material means that it is safe. Cone: 8 9 Surface texture: slip Firing: Ox. or Red. Recipe: Percent Batch Barnard Slip 88.00 88.00 Whiting 8.00 8.00 Rutile 4.00 4.00 Totals: 100.00 % 100.00 gm Also add: Bentonite 1.00 1.00 Barnard Slip:",
      "createdBy": "Glazy Admin",
      "source": "glazy.org",
      "url": "https://glazy.org/recipes/5286"
    },
    {
      "id": 9228,
      "code": "GLAZY-9228",
      "name": "Bright Sky Blue",
      "cone": "6 - 7",
      "surface": "Semi-glossy",
      "transparency": "",
      "atmosphere": "Oxidation",
      "subtype": "Glaze - Blue - Cobalt",
      "ingredients": [
        {
          "material": "EP Kaolin",
          "amount": 20.0
        },
        {
          "material": "Ferro Frit 3134",
          "amount": 20.0
        },
        {
          "material": "Silica",
          "amount": 19.0
        },
        {
          "material": "Custer Feldspar (2000-2012 Ron Roy)",
          "amount": 15.0
        },
        {
          "material": "Amtalc-C98 Talc",
          "amount": 12.0
        },
        {
          "material": "Vansil W-30 Wollastonite",
          "amount": 10.0
        },
        {
          "material": "Nepheline Syenite",
          "amount": 5.0
        }
      ],
      "additionals": [
        {
          "material": "Rutile",
          "amount": 6.0
        },
        {
          "material": "Cobalt Carbonate",
          "amount": 1.0
        },
        {
          "material": "Iron oxide",
          "amount": 1.0
        }
      ],
      "description": "Bright reactive opaque blue. This is a Mastering Cone 6 base color.",
      "createdBy": "Arline Edmonds",
      "source": "glazy.org",
      "url": "https://glazy.org/recipes/9228"
    },
    {
      "id": 19140,
      "code": "GLAZY-19140",
      "name": "Bright Sky Blue",
      "cone": "6",
      "surface": "Glossy",
      "transparency": "Semi-opaque",
      "atmosphere": "Oxidation",
      "subtype": "Glaze - Blue - Rutile",
      "ingredients": [
        {
          "material": "EP Kaolin",
          "amount": 20.0
        },
        {
          "material": "Ferro Frit 3134",
          "amount": 20.0
        },
        {
          "material": "G200 HP Feldspar, G200HP",
          "amount": 20.0
        },
        {
          "material": "Silica",
          "amount": 18.5
        },
        {
          "material": "Talc",
          "amount": 11.5
        },
        {
          "material": "Wollastonite",
          "amount": 10.0
        }
      ],
      "additionals": [
        {
          "material": "Rutile",
          "amount": 6.0
        },
        {
          "material": "Cobalt Carbonate",
          "amount": 1.0
        },
        {
          "material": "Red Iron Oxide",
          "amount": 0.5
        }
      ],
      "description": "Gram for gram Subbed Frit 169 for Frit 3134 Subbed Forshammer for G-200 Feldspar For Powder Blue use 0.75 co. carb., 0.8 nickel ox., 6 rutile, 8 zircopax For Clear Powder Blue, use the above, minus the zircopax For Variegated blue use 1 co. carb., 0.75 cu. carb., 3 RIO, 6 rutile",
      "createdBy": "Alisa Liskin Clausen",
      "source": "glazy.org",
      "url": "https://glazy.org/recipes/19140"
    },
    {
      "id": 48566,
      "code": "GLAZY-48566",
      "name": "Bright Sky Blue",
      "cone": "6",
      "surface": "Semi-glossy",
      "transparency": "Semi-opaque",
      "atmosphere": "Oxidation",
      "subtype": "Glaze - Blue - Rutile",
      "ingredients": [
        {
          "material": "EP Kaolin",
          "amount": 20.0
        },
        {
          "material": "Ferro Frit 3134",
          "amount": 20.0
        },
        {
          "material": "Mahavir Potash Feldspar",
          "amount": 20.0
        },
        {
          "material": "Silica",
          "amount": 18.5
        },
        {
          "material": "Talc",
          "amount": 11.5
        },
        {
          "material": "Wollastonite",
          "amount": 10.0
        }
      ],
      "additionals": [
        {
          "material": "Rutile",
          "amount": 6.0
        },
        {
          "material": "Cobalt Carbonate",
          "amount": 1.0
        },
        {
          "material": "Red Iron Oxide",
          "amount": 0.5
        }
      ],
      "description": "From John Britt Mid-fire book. A beautiful complex blue. Lovely surface. Really reliable glaze, stores well. Works well with SCM over or under. Really interesting with John's Beads over but difficult to apply. SCM:https://glazy.org/recipes/48352?keywords=sim&basetype=460&analysisName=umfAnalysis John's Beads: https://glazy.org/recipes/3449 June Perry Purple: https://glazy.org/recipes/10677",
      "createdBy": "Robin M MacKay",
      "source": "glazy.org",
      "url": "https://glazy.org/recipes/48566"
    },
    {
      "id": 148272,
      "code": "GLAZY-148272",
      "name": "Bright Sky Blue",
      "cone": "6",
      "surface": "",
      "transparency": "",
      "atmosphere": "Oxidation",
      "subtype": "Glaze",
      "ingredients": [
        {
          "material": "EP Kaolin",
          "amount": 20.0
        },
        {
          "material": "Ferro Frit 3134",
          "amount": 20.0
        },
        {
          "material": "G-200 Feldspar",
          "amount": 20.0
        },
        {
          "material": "Silica",
          "amount": 18.5
        },
        {
          "material": "Talc",
          "amount": 11.5
        },
        {
          "material": "Wollastonite",
          "amount": 10.0
        }
      ],
      "additionals": [
        {
          "material": "Rutile",
          "amount": 6.0
        },
        {
          "material": "Cobalt Carbonate",
          "amount": 1.0
        },
        {
          "material": "Iron oxide",
          "amount": 0.5
        }
      ],
      "description": "From page 176 of John Britt's The Complete Guide to Mid-Range Glazes.",
      "createdBy": "Julia Hindle",
      "source": "glazy.org",
      "url": "https://glazy.org/recipes/148272"
    },
    {
      "id": 220790,
      "code": "GLAZY-220790",
      "name": "Bright Sky Blue",
      "cone": "6 - 8",
      "surface": "Glossy",
      "transparency": "Opaque",
      "atmosphere": "Oxidation",
      "subtype": "Glaze - Blue - Rutile",
      "ingredients": [
        {
          "material": "EP Kaolin",
          "amount": 20.0
        },
        {
          "material": "Ferro Frit 3134",
          "amount": 20.0
        },
        {
          "material": "Minspar 200",
          "amount": 20.0
        },
        {
          "material": "Silica",
          "amount": 18.5
        },
        {
          "material": "Talc",
          "amount": 11.5
        },
        {
          "material": "Wollastonite",
          "amount": 10.0
        }
      ],
      "additionals": [
        {
          "material": "Rutile",
          "amount": 6.0
        },
        {
          "material": "Bentonite",
          "amount": 2.0
        },
        {
          "material": "Cobalt Carbonate",
          "amount": 1.0
        },
        {
          "material": "Red Iron Oxide",
          "amount": 0.5
        }
      ],
      "description": "From John Britt - The Complete Guide To Mid-Fire Glazes",
      "createdBy": "Paul Randall",
      "source": "glazy.org",
      "url": "https://glazy.org/recipes/220790"
    },
    {
      "id": 4735,
      "code": "GLAZY-4735",
      "name": "Bright Translucent",
      "cone": "5",
      "surface": "Glossy",
      "transparency": "Translucent",
      "atmosphere": "Oxidation, Reduction",
      "subtype": "Glaze - Clear",
      "ingredients": [
        {
          "material": "Nepheline Syenite",
          "amount": 52.1
        },
        {
          "material": "Silica",
          "amount": 35.0
        },
        {
          "material": "Lithium Carbonate",
          "amount": 12.9
        }
      ],
      "additionals": [
        {
          "material": "Zircopax",
          "amount": 10.0
        },
        {
          "material": "Manganese Carbonate",
          "amount": 3.5
        },
        {
          "material": "Bentonite",
          "amount": 2.0
        }
      ],
      "description": "This recipe was imported from Louis Katz's Hyperglaze database available on his website: http://falcon.tamucc.edu/lkatz/allglazes.txt More information about Louis Katz can be found on his website, http://www.louiskatz.net/ Louis Katz Notes: I am not a safety expert and any information contained in this file about safety should be ignored in favor of advice from experts. All of the materials in all glazes are potentially hazardous. All of these glaze recipes are given without any representation of accuracy or safety. They may work, they may not. They may be safe when fired or they may not. All of the materials used in them have hazards associated with them. You must be have sufficient training in the hazards before you use the the materials. You will have to determine the suitability and safety for your use. Do not assume that a lack of a warning about a material means that it is safe. Cone: 05 Surface texture: Shiny or Glossy Firing: Ox. or Red. Recipe: Percent Batch Lithium Carbonate 12.90 12.90 Neph Sy 52.10 52.10 Flint 35.00 35.00 Totals: 100.00 % 100.00 gm Also add: Bentonite 2.00 2.00 Zircopax 10.00 10.00 Manganese Carbonate 3.50 3.50",
      "createdBy": "Glazy Admin",
      "source": "glazy.org",
      "url": "https://glazy.org/recipes/4735"
    },
    {
      "id": 4684,
      "code": "GLAZY-4684",
      "name": "Bright Translucent 2",
      "cone": "4",
      "surface": "Glossy",
      "transparency": "Translucent",
      "atmosphere": "Oxidation, Reduction",
      "subtype": "Glaze - Clear",
      "ingredients": [
        {
          "material": "Colemanite",
          "amount": 46.4
        },
        {
          "material": "Nepheline Syenite",
          "amount": 44.2
        },
        {
          "material": "Kaolin",
          "amount": 5.1
        },
        {
          "material": "Silica",
          "amount": 4.3
        }
      ],
      "description": "This recipe was imported from Louis Katz's Hyperglaze database available on his website: http://falcon.tamucc.edu/lkatz/allglazes.txt More information about Louis Katz can be found on his website, http://www.louiskatz.net/ Louis Katz Notes: I am not a safety expert and any information contained in this file about safety should be ignored in favor of advice from experts. All of the materials in all glazes are potentially hazardous. All of these glaze recipes are given without any representation of accuracy or safety. They may work, they may not. They may be safe when fired or they may not. All of the materials used in them have hazards associated with them. You must be have sufficient training in the hazards before you use the the materials. You will have to determine the suitability and safety for your use. Do not assume that a lack of a warning about a material means that it is safe. Cone: 04 Surface texture: ? Firing: Ox. or Red. Recipe: Percent Batch Neph Sy 44.20 44.20 Colemanite 46.40 46.40 Kaolin 5.10 5.10 Flint 4.30 4.30 Totals: 100.00 % 100.00 gm",
      "createdBy": "Glazy Admin",
      "source": "glazy.org",
      "url": "https://glazy.org/recipes/4684"
    },
    {
      "id": 5287,
      "code": "GLAZY-5287",
      "name": "Bright Translucent Olive Brown",
      "cone": "5 - 8",
      "surface": "",
      "transparency": "",
      "atmosphere": "Oxidation, Reduction",
      "subtype": "Glaze - Iron - Slip-Based",
      "ingredients": [
        {
          "material": "Albany slip",
          "amount": 90.0
        },
        {
          "material": "Wollastonite",
          "amount": 10.0
        }
      ],
      "description": "This recipe was imported from Louis Katz's Hyperglaze database available on his website: http://falcon.tamucc.edu/lkatz/allglazes.txt More information about Louis Katz can be found on his website, http://www.louiskatz.net/ Louis Katz Notes: I am not a safety expert and any information contained in this file about safety should be ignored in favor of advice from experts. All of the materials in all glazes are potentially hazardous. All of these glaze recipes are given without any representation of accuracy or safety. They may work, they may not. They may be safe when fired or they may not. All of the materials used in them have hazards associated with them. You must be have sufficient training in the hazards before you use the the materials. You will have to determine the suitability and safety for your use. Do not assume that a lack of a warning about a material means that it is safe. Cone: 8 7 6 5 Color: Translucent olive Brown Surface texture: ? Firing: Ox. or Red. Recipe: Percent Batch Wollastonite 10.00 10.00 Albany 90.00 90.00 Totals: 100.00 % 100.00 gm",
      "createdBy": "Glazy Admin",
      "source": "glazy.org",
      "url": "https://glazy.org/recipes/5287"
    },
    {
      "id": 5178,
      "code": "GLAZY-5178",
      "name": "Bright Varigated Olive",
      "cone": "5",
      "surface": "",
      "transparency": "",
      "atmosphere": "Oxidation, Reduction",
      "subtype": "Glaze - Green - Copper",
      "ingredients": [
        {
          "material": "Colemanite",
          "amount": 51.1
        },
        {
          "material": "Silica",
          "amount": 38.8
        },
        {
          "material": "Kaolin",
          "amount": 10.1
        }
      ],
      "additionals": [
        {
          "material": "Rutile",
          "amount": 10.0
        },
        {
          "material": "Copper Carbonate",
          "amount": 2.5
        }
      ],
      "description": "This recipe was imported from Louis Katz's Hyperglaze database available on his website: http://falcon.tamucc.edu/lkatz/allglazes.txt More information about Louis Katz can be found on his website, http://www.louiskatz.net/ Louis Katz Notes: I am not a safety expert and any information contained in this file about safety should be ignored in favor of advice from experts. All of the materials in all glazes are potentially hazardous. All of these glaze recipes are given without any representation of accuracy or safety. They may work, they may not. They may be safe when fired or they may not. All of the materials used in them have hazards associated with them. You must be have sufficient training in the hazards before you use the the materials. You will have to determine the suitability and safety for your use. Do not assume that a lack of a warning about a material means that it is safe. Cone: 5 Color: olive Firing: Ox. or Red. Recipe: Percent Batch Colemanite 51.10 51.10 Kaolin 10.10 10.10 Flint 38.80 38.80 Totals: 100.00 % 100.00 gm Also add: Rutile 10.00 10.00 Copper Carbonate 2.50 2.50",
      "createdBy": "Glazy Admin",
      "source": "glazy.org",
      "url": "https://glazy.org/recipes/5178"
    },
    {
      "id": 157253,
      "code": "GLAZY-157253",
      "name": "Brilliant Blue",
      "cone": "5 - 7",
      "surface": "Glossy",
      "transparency": "Semi-opaque",
      "atmosphere": "Oxidation",
      "subtype": "Glaze - Blue - Cobalt",
      "ingredients": [
        {
          "material": "Silica",
          "amount": 37.0
        },
        {
          "material": "Nepheline Syenite",
          "amount": 23.0
        },
        {
          "material": "EP Kaolin",
          "amount": 17.0
        },
        {
          "material": "Gerstley Borate",
          "amount": 12.0
        },
        {
          "material": "Whiting",
          "amount": 11.0
        }
      ],
      "additionals": [
        {
          "material": "Cobalt Carbonate",
          "amount": 3.0
        }
      ],
      "description": "A simple, easy cobalt blue. Darker where it goes on thicker, but still a brilliant color. Has a slight glittering in bright lighting.",
      "createdBy": "Nigel",
      "source": "glazy.org",
      "url": "https://glazy.org/recipes/157253"
    },
    {
      "id": 1066,
      "code": "GLAZY-1066",
      "name": "Brilliant Matte Purple",
      "cone": "6 - 7",
      "surface": "Matte",
      "transparency": "",
      "atmosphere": "Oxidation, Reduction",
      "subtype": "Glaze - Purple",
      "ingredients": [
        {
          "material": "Barium Carbonate",
          "amount": 43.01
        },
        {
          "material": "Kaolin",
          "amount": 20.43
        },
        {
          "material": "Nepheline Syenite",
          "amount": 20.43
        },
        {
          "material": "Silica",
          "amount": 10.75
        },
        {
          "material": "Lithium Carbonate",
          "amount": 5.38
        }
      ],
      "additionals": [
        {
          "material": "Copper Carbonate",
          "amount": 7.53
        }
      ],
      "description": "Semimatt dark blue breaking to turquoise. ok From Brian Kemp, via Rose Downs on ClayArt listserv. CLAY COLOR/TYPE: Buff Stoneware Fired at 100 degrees per hour to 600 degrees, then free for all to cone 6-7. Kiln Size, Cromarty 25 cu ft. Manufactured in the UK. CONTRIBUTOR: Brian Kemp, Nanyang Technological University, Block B, Room 216, 469 Bukut Timah Rd., Singapore, 1025 TEST SITE: Nanyang Technological University, Singapore Whoever was looking for a Turquoise Glaze. I have 2 recipes for glazes a pottery teacher gave me. We call them Brilliant Matt Purple and Brilliant Matt Turquoise. They are volatile so be very careful with your kiln shelves. There is Barium Carbonate in the recipes, so they are poisonous whilst in the raw state. Please wear masks and gloves and if possible work at an extractor fan. I just put a normal fan pointing out the window and work behind it. I hear from production potters that Barium can leach thru your skin. Be careful and practise Good Safety Habits. As you can see they both use the same ingredients, but in different proportions. I have a friend / customer (they usually become friends) who is a production potter (with a 200 cubic foot parafin fired kiln), who uses the BMT and is delighted with it. He fires to cone 6 (1200/1220 C)You have to watch your application thickness to get the result you want. We have fired the BMP from 950 C to almost 1300 C with different results but always pleasantly surprised. Do not expect consistancy with these glazes. submitted by: Ralph Loewenthal e-mail:",
      "createdBy": "Glazy Admin",
      "source": "glazy.org",
      "url": "https://glazy.org/recipes/1066"
    },
    {
      "id": 1067,
      "code": "GLAZY-1067",
      "name": "Brilliant Matte Turquoise",
      "cone": "6",
      "surface": "Matte",
      "transparency": "",
      "atmosphere": "",
      "subtype": "Glaze - Matte",
      "ingredients": [
        {
          "material": "Nepheline Syenite",
          "amount": 57.29
        },
        {
          "material": "Barium Carbonate",
          "amount": 27.08
        },
        {
          "material": "Silica",
          "amount": 7.29
        },
        {
          "material": "Kaolin",
          "amount": 6.25
        },
        {
          "material": "Lithium Carbonate",
          "amount": 2.08
        }
      ],
      "additionals": [
        {
          "material": "Copper Carbonate",
          "amount": 4.17
        }
      ],
      "description": "Firing: firing type: oxidation, reduction Whoever was looking for a Turquoise Glaze. I have 2 recipes for glazes a pottery teacher gave me. We call them Brilliant Matt Purple and Brilliant Matt Turquoise. They are volatile so be very careful with your kiln shelves. There is Barium Carbonate in the recipes, so they are poisonous whilst in the raw state. Please wear masks and gloves and if possible work at an extractor fan. I just put a normal fan pointing out the window and work behind it. I hear from production potters that Barium can leach thru your skin. Be careful and practise Good Safety Habits. As you can see they both use the same ingredients, but in different proportions. I have a friend / customer (they usually become friends) who is a production potter (with a 200 cubic foot parafin fired kiln), who uses the BMT and is delighted with it. He fires to cone 6 (1200/1220 C)You have to watch your application thickness to get the result you want. We have fired the BMP from 950 C to almost 1300 C with different results but always pleasantly surprised. Do not expect consistancy with these glazes. submitted by: Ralph Loewenthal e-mail:",
      "createdBy": "Glazy Admin",
      "source": "glazy.org",
      "url": "https://glazy.org/recipes/1067"
    },
    {
      "id": 3387,
      "code": "GLAZY-3387",
      "name": "Brilliant Shiny Cobalt Blue Cone 6 GA24",
      "cone": "6",
      "surface": "Satin",
      "transparency": "Translucent",
      "atmosphere": "Oxidation",
      "subtype": "Glaze - Blue",
      "ingredients": [
        {
          "material": "Minspar 200",
          "amount": 48.0
        },
        {
          "material": "Silica",
          "amount": 21.0
        },
        {
          "material": "EP Kaolin",
          "amount": 9.0
        },
        {
          "material": "Gillespie Borate",
          "amount": 8.0
        },
        {
          "material": "Whiting",
          "amount": 7.0
        },
        {
          "material": "Zinc Oxide",
          "amount": 5.0
        },
        {
          "material": "Talc",
          "amount": 2.0
        }
      ],
      "additionals": [
        {
          "material": "Bentonite",
          "amount": 2.0
        },
        {
          "material": "Cobalt Oxide",
          "amount": 2.0
        }
      ],
      "description": "Western Pennsylvania Potters Community http://wpapotters.blogspot.com/2012/04/links-to-cone-6-oxidation-glaze-tests.html http://www.wpapotters.blogspot.com/2010/11/cone-6-oxidation-results-group-4.html With natural cooling in an electric kiln",
      "createdBy": "Terry Rorison",
      "source": "glazy.org",
      "url": "https://glazy.org/recipes/3387"
    },
    {
      "id": 5827,
      "code": "GLAZY-5827",
      "name": "Bringle Slip",
      "cone": "10",
      "surface": "",
      "transparency": "",
      "atmosphere": "Reduction",
      "subtype": "Slip & Engobe",
      "ingredients": [
        {
          "material": "Silica",
          "amount": 31.58
        },
        {
          "material": "Nepheline Syenite",
          "amount": 26.32
        },
        {
          "material": "Ball Clay",
          "amount": 21.05
        },
        {
          "material": "Kaolin",
          "amount": 21.05
        }
      ],
      "additionals": [
        {
          "material": "Borax",
          "amount": 5.26
        }
      ],
      "description": "NOTE: This recipe was imported from Triangle Potter's Guild Glaze Recipes published November, 1988 Source: NCSU Craft Center, Dawn Hoyle 20 kaolin 20 ball clay 25 nephelyne syenite 30 flint (silica) + 5 borax Brown: Red Iron Oxide 40 Rutile 10 Blue: Chrome 4 Cobalt Oxide 3 White: Tin Oxide 7 Borax 5 Golden: Rutile 10 Gerstley Borate 10 Black: Cobalt Oxide 5 Red Iron Oxide 22 Manganese Dioxide 16 Green: Chrome 40 Cobalt Carbonate 30 Yellow: Rutile 40 Use on leather hard or bisque. Make thinner for bisque. Dawn uses the green and yellow, thinned down like watercolors, on top of glazes.",
      "createdBy": "Glazy Admin",
      "source": "glazy.org",
      "url": "https://glazy.org/recipes/5827"
    },
    {
      "id": 5824,
      "code": "GLAZY-5824",
      "name": "Bringle Yellow",
      "cone": "9 - 10",
      "surface": "",
      "transparency": "",
      "atmosphere": "Oxidation, Reduction",
      "subtype": "Glaze - Yellow",
      "ingredients": [
        {
          "material": "Custer Feldspar",
          "amount": 43.96
        },
        {
          "material": "EP Kaolin",
          "amount": 27.47
        },
        {
          "material": "Dolomite",
          "amount": 24.18
        },
        {
          "material": "Whiting",
          "amount": 4.4
        }
      ],
      "additionals": [
        {
          "material": "Rutile",
          "amount": 5.49
        }
      ],
      "description": "NOTE: This recipe was imported from Triangle Potter's Guild Glaze Recipes published November, 1988 Source: Sertoma Arts Ctr., Dawn Hoyle 40 custer feldspar 25 epk 4 whiting 22 dolomite + 5 rutile",
      "createdBy": "Glazy Admin",
      "source": "glazy.org",
      "url": "https://glazy.org/recipes/5824"
    },
    {
      "id": 69994,
      "code": "GLAZY-69994",
      "name": "Bristol glaze base",
      "cone": "6",
      "surface": "Glossy",
      "transparency": "Transparent",
      "atmosphere": "Oxidation",
      "subtype": "Glaze - Bristol",
      "ingredients": [
        {
          "material": "Custer Feldspar",
          "amount": 57.58
        },
        {
          "material": "Whiting",
          "amount": 17.63
        },
        {
          "material": "Zinc Oxide",
          "amount": 14.69
        },
        {
          "material": "Silica",
          "amount": 10.1
        }
      ],
      "additionals": [
        {
          "material": "Bentonite",
          "amount": 2.0
        }
      ],
      "description": "Created this after taking the Ceramics Materials Workshop online cone 6 class. I highly recommend the class. This glaze melts like a champ at cone 6. You can see the start of crystals at the base. I use a long slow cool (21 hours). The glaze still came out transparent. I will try with some colorants and upload those photos.",
      "createdBy": "Eric P.",
      "source": "glazy.org",
      "url": "https://glazy.org/recipes/69994"
    },
    {
      "id": 40205,
      "code": "GLAZY-40205",
      "name": "Bristol Glaze VIII cone 6, opaque mottled",
      "cone": "6",
      "surface": "",
      "transparency": "Opaque",
      "atmosphere": "Oxidation",
      "subtype": "Glaze - Bristol",
      "ingredients": [
        {
          "material": "Nepheline Syenite",
          "amount": 40.5
        },
        {
          "material": "Silica",
          "amount": 35.2
        },
        {
          "material": "Zinc Oxide",
          "amount": 12.0
        },
        {
          "material": "Kaolin",
          "amount": 7.8
        },
        {
          "material": "Lithium Carbonate",
          "amount": 4.5
        }
      ],
      "description": "From Clayart: http://www.potters.org/subject01217.htm F. Melville on thu 11 sep 97 Kaye, In 19th century Bristol, England, less toxic zinc oxide was used to replace raw lead as a flux in the cone 4-6 range, hence the name \"Bristol Glaze\". These glazes were more resistant to abrasion, weathering and chemical attack and gave good hues of blue and green. Here are a couple of recipes taken from the CM handbook 'Glaze Projects by Richard Behrens'. I have not tried either of them myself.",
      "createdBy": "Glazy Admin",
      "source": "glazy.org",
      "url": "https://glazy.org/recipes/40205"
    },
    {
      "id": 40207,
      "code": "GLAZY-40207",
      "name": "Bristol Glaze X cone 6, fairly clear and bright",
      "cone": "6",
      "surface": "",
      "transparency": "Opaque",
      "atmosphere": "Oxidation",
      "subtype": "Glaze - Bristol",
      "ingredients": [
        {
          "material": "Silica",
          "amount": 45.7
        },
        {
          "material": "Pemco Frit P-25",
          "amount": 27.3
        },
        {
          "material": "Kaolin",
          "amount": 9.3
        },
        {
          "material": "Calcined Kaolin",
          "amount": 7.6
        },
        {
          "material": "Zinc Oxide",
          "amount": 6.9
        },
        {
          "material": "Lithium Carbonate",
          "amount": 3.2
        }
      ],
      "description": "From Clayart: http://www.potters.org/subject01217.htm F. Melville on thu 11 sep 97 Kaye, In 19th century Bristol, England, less toxic zinc oxide was used to replace raw lead as a flux in the cone 4-6 range, hence the name \"Bristol Glaze\". These glazes were more resistant to abrasion, weathering and chemical attack and gave good hues of blue and green. Here are a couple of recipes taken from the CM handbook 'Glaze Projects by Richard Behrens'. I have not tried either of them myself.",
      "createdBy": "Glazy Admin",
      "source": "glazy.org",
      "url": "https://glazy.org/recipes/40207"
    },
    {
      "id": 234308,
      "code": "GLAZY-234308",
      "name": "Bristol Rutile Matte - 05.2022",
      "cone": "6 - 7",
      "surface": "Smooth Matte",
      "transparency": "Opaque",
      "atmosphere": "Oxidation, Reduction",
      "subtype": "Glaze - Bristol",
      "ingredients": [
        {
          "material": "Nepheline Syenite",
          "amount": 49.0
        },
        {
          "material": "EP Kaolin",
          "amount": 17.0
        },
        {
          "material": "Whiting",
          "amount": 17.0
        },
        {
          "material": "Silica",
          "amount": 12.0
        },
        {
          "material": "Zinc Oxide",
          "amount": 5.0
        }
      ],
      "additionals": [
        {
          "material": "Rutile",
          "amount": 7.0
        },
        {
          "material": "Bentonite",
          "amount": 2.0
        }
      ],
      "description": "New and improved Rutile Matte, increased silica alumina closer to 5:1 ratio for a smooth satin finish",
      "createdBy": "Suzanne Wang",
      "source": "glazy.org",
      "url": "https://glazy.org/recipes/234308"
    },
    {
      "id": 92879,
      "code": "GLAZY-92879",
      "name": "Bristol SiC Celadon",
      "cone": "6",
      "surface": "",
      "transparency": "",
      "atmosphere": "Oxidation",
      "subtype": "Glaze - Iron - Celadon - Blue",
      "ingredients": [
        {
          "material": "Minspar 200",
          "amount": 72.19
        },
        {
          "material": "Wollastonite",
          "amount": 18.88
        },
        {
          "material": "Zinc Oxide",
          "amount": 8.93
        }
      ],
      "additionals": [
        {
          "material": "Veegum T",
          "amount": 0.5
        },
        {
          "material": "Red Iron Oxide",
          "amount": 0.4
        },
        {
          "material": "Silicon carbide",
          "amount": 0.17
        }
      ],
      "description": "For an upcoming Red Lodge Clay Center group exhibition, I wanted to try to make my \"Painted\" series of high-fire reduction celadon work in mid-fire oxidation. This locally-reduced Silicon Carbide (SiC) Bristol Celadon glaze isn't perfect. Some have slight areas of carbon trapping on the interiors, and I didn't have time to resolve the bubbles. But I'm happy to have gotten some work out in time for the show. Again, special thanks to David Tsabar, Ben Ho and William Chau for the groundwork in SiC reduction. One of the best results from a biaxial testing the effect of Silicon Carbide and Zinc Oxide on oxidation celadons. This is not a \"fake\" celadon, the color comes from the reduction of iron. Nice color and glossy finish but still too many bubbles. I was in a rush to make some work for a show. This could be further refined. Having no clay, this recipe definitely needs suspension with bentonite or maybe even Veegum-T. The 0.5% Veegum I added to this recipe doesn't actually help that much, you should probably try bentonite instead. I've had good luck controlling suspension by flocculating. By adding a solution of epsom salts or vinegar, you can prevent the glaze from settling as quickly. This glaze looks a lot different on darker or \"dirtier\" porcelain bodies. I am using my cone 6 porcelain body here: https://glazy.org/recipes/54919",
      "createdBy": "Derek Au",
      "source": "glazy.org",
      "url": "https://glazy.org/recipes/92879"
    },
    {
      "id": 255534,
      "code": "GLAZY-255534",
      "name": "Bristol Zinn Aug 22",
      "cone": "6 - 8",
      "surface": "Matte",
      "transparency": "Opaque",
      "atmosphere": "Oxidation, Neutral",
      "subtype": "Glaze - White, Off-White",
      "ingredients": [
        {
          "material": "Kalziniertes Kaolin 233 Carl J\u00e4ger",
          "amount": 20.03
        },
        {
          "material": "Kreide 190/ Carl J\u00e4ger CaO = 56,3% / CaCO3 = 98,2%",
          "amount": 17.55
        },
        {
          "material": "Spodumen 128/ Carl J\u00e4ger",
          "amount": 14.48
        },
        {
          "material": "Nephelin-Syenit 334 Carl J\u00e4ger",
          "amount": 14.47
        },
        {
          "material": "Quarzmehl W 10 Carl J\u00e4ger",
          "amount": 10.05
        },
        {
          "material": "Kaolin 233 Carl J\u00e4ger",
          "amount": 9.87
        },
        {
          "material": "Zinc Oxide",
          "amount": 7.88
        },
        {
          "material": "Magnesit 349",
          "amount": 1.2
        }
      ],
      "additionals": [
        {
          "material": "Tin Oxide",
          "amount": 5.7
        },
        {
          "material": "Zirkonsilikat",
          "amount": 4.0
        }
      ],
      "description": "Sch\u00f6ne glatte Oberfl\u00e4che. Nicht f\u00fcr Teller oder Sch\u00fcsseln, da cutlery marks. Nicht zu d\u00fcnn auftragen, sonst rau. Auf Porzellanebgobe reines, sch\u00f6nes Wei\u00df. Direkt auf Steinzeugton gesprenkelt, wenn Auftrag d\u00fcnner, nicht sparen.",
      "createdBy": "Feli Hager",
      "source": "glazy.org",
      "url": "https://glazy.org/recipes/255534"
    },
    {
      "id": 2821,
      "code": "GLAZY-2821",
      "name": "Britt Blue Celadon",
      "cone": "10",
      "surface": "",
      "transparency": "",
      "atmosphere": "Reduction",
      "subtype": "Glaze - Iron - Celadon - Blue",
      "ingredients": [
        {
          "material": "Silica",
          "amount": 35.0
        },
        {
          "material": "Custer Feldspar",
          "amount": 25.0
        },
        {
          "material": "Grolleg Kaolin",
          "amount": 20.0
        },
        {
          "material": "Whiting",
          "amount": 20.0
        }
      ],
      "additionals": [
        {
          "material": "Barium Carbonate",
          "amount": 2.0
        },
        {
          "material": "Tin Oxide",
          "amount": 1.0
        }
      ],
      "description": "Source/Alternate names: John Britt Source/Alternate names: similar oxides to Blatant Blue, Clarke Simple Blue and Behrens Stony Matte Firing Notes: I begin reduction at cone 012-010 and keep it until cone 10. Notes: John Britt: use it regularly. I have had it tested several times at both Alfred Labs and Brandywine Labs with very low leach level. I have tried the same glaze without barium and the colour was not as good or was sporadic.",
      "createdBy": "Glazy Admin",
      "source": "glazy.org",
      "url": "https://glazy.org/recipes/2821"
    },
    {
      "id": 67470,
      "code": "GLAZY-67470",
      "name": "Britt's Pretty Matte Mustard",
      "cone": "6",
      "surface": "",
      "transparency": "",
      "atmosphere": "Oxidation",
      "subtype": "Glaze - Yellow",
      "ingredients": [
        {
          "material": "Custer Feldspar",
          "amount": 48.1
        },
        {
          "material": "Dolomite",
          "amount": 24.0
        },
        {
          "material": "Ferro Frit 3134",
          "amount": 12.7
        },
        {
          "material": "EP Kaolin",
          "amount": 10.4
        },
        {
          "material": "Whiting",
          "amount": 4.8
        }
      ],
      "additionals": [
        {
          "material": "Titanium Dioxide",
          "amount": 10.0
        },
        {
          "material": "Black Nickel Oxide",
          "amount": 2.2
        },
        {
          "material": "Bentonite",
          "amount": 2.0
        }
      ],
      "description": "From \"Amazing Glaze: Techniques, Recipes, Finishing, and Firing\" by Gabriel Kline",
      "createdBy": "Glazy Admin",
      "source": "glazy.org",
      "url": "https://glazy.org/recipes/67470"
    },
    {
      "id": 5322,
      "code": "GLAZY-5322",
      "name": "Brodie's White Slip",
      "cone": "9 - 10",
      "surface": "",
      "transparency": "",
      "atmosphere": "Oxidation, Reduction",
      "subtype": "Slip & Engobe - Slip",
      "ingredients": [
        {
          "material": "EP Kaolin",
          "amount": 32.79
        },
        {
          "material": "G-200 Feldspar",
          "amount": 24.59
        },
        {
          "material": "Silica",
          "amount": 20.49
        },
        {
          "material": "Ball Clay",
          "amount": 8.2
        },
        {
          "material": "Bentonite",
          "amount": 6.56
        },
        {
          "material": "Opax",
          "amount": 4.1
        },
        {
          "material": "Macaloid",
          "amount": 1.64
        },
        {
          "material": "Wollastonite",
          "amount": 1.64
        }
      ],
