Repository: MrSeldon/argilev2

File: data/glazes/glazy.json (part 51 of 315)
{
      "description": "This recipe was imported from Louis Katz's Hyperglaze database available on his website: http://falcon.tamucc.edu/lkatz/allglazes.txt More information about Louis Katz can be found on his website, http://www.louiskatz.net/ Louis Katz Notes: I am not a safety expert and any information contained in this file about safety should be ignored in favor of advice from experts. All of the materials in all glazes are potentially hazardous. All of these glaze recipes are given without any representation of accuracy or safety. They may work, they may not. They may be safe when fired or they may not. All of the materials used in them have hazards associated with them. You must be have sufficient training in the hazards before you use the the materials. You will have to determine the suitability and safety for your use. Do not assume that a lack of a warning about a material means that it is safe. Cone: 9 10 Color: white Surface texture: Slip or Engobe Firing: Ox. or Red. Recipe: Percent Batch Opax 4.10 5.0 Wollastonite 1.64 2.0 G-200 Feldspar 24.59 30.0 Ball Clay 8.20 10.0 Bentonite 6.56 8.0 EPK 32.79 40.0 Flint 20.49 25.0 Macaloid 1.64 2.0 Totals: 100.00 % 122.0 gm Comments: CM 05-94 p.32",
      "createdBy": "Glazy Admin",
      "source": "glazy.org",
      "url": "https://glazy.org/recipes/5322"
    },
    {
      "id": 2690,
      "code": "GLAZY-2690",
      "name": "Broken Blue",
      "cone": "6",
      "surface": "Glossy",
      "transparency": "",
      "atmosphere": "",
      "subtype": "Glaze - Blue",
      "ingredients": [
        {
          "material": "Gerstley Borate",
          "amount": 50.0
        },
        {
          "material": "Silica",
          "amount": 35.0
        },
        {
          "material": "EP Kaolin",
          "amount": 15.0
        }
      ],
      "additionals": [
        {
          "material": "Copper Carbonate",
          "amount": 3.0
        },
        {
          "material": "Cobalt Carbonate",
          "amount": 1.5
        },
        {
          "material": "Rutile",
          "amount": 1.0
        }
      ],
      "description": "Source/Alternate names: www.frogpondpottery.com Source/Alternate names: similar oxides to Mayan Blue Notes: Alisa Clausen: a well covering medium to dark blue gloss glaze. Has a very nice fuzzy or hazy texture under the surface of the gloss. Where thicker, it fuzzes up more under the surface to give entire areas of breaking lighter blues. A lot of changing nuances over the entire surface. Stayed where glazed.",
      "createdBy": "Glazy Admin",
      "source": "glazy.org",
      "url": "https://glazy.org/recipes/2690"
    },
    {
      "id": 351604,
      "code": "GLAZY-351604",
      "name": "Broken Blue (ZC)",
      "cone": "6",
      "surface": "Glossy",
      "transparency": "",
      "atmosphere": "",
      "subtype": "Glaze - Blue",
      "ingredients": [
        {
          "material": "Gillespie Borate",
          "amount": 40.0
        },
        {
          "material": "Silica",
          "amount": 35.0
        },
        {
          "material": "China Clay, bathpotters",
          "amount": 14.0
        },
        {
          "material": "Copper Carbonate",
          "amount": 3.0
        },
        {
          "material": "Standard borax frit",
          "amount": 3.0
        },
        {
          "material": "Cobalt Carbonate",
          "amount": 1.5
        },
        {
          "material": "Rutile",
          "amount": 1.0
        },
        {
          "material": "Red Iron Oxide",
          "amount": 0.2
        }
      ],
      "description": "Source/Alternate names: www.frogpondpottery.com Source/Alternate names: similar oxides to Mayan Blue Notes: Alisa Clausen: a well covering medium to dark blue gloss glaze. Has a very nice fuzzy or hazy texture under the surface of the gloss. Where thicker, it fuzzes up more under the surface to give entire areas of breaking lighter blues. A lot of changing nuances over the entire surface. Stayed where glazed.",
      "createdBy": "Zombiecazz",
      "source": "glazy.org",
      "url": "https://glazy.org/recipes/351604"
    },
    {
      "id": 244137,
      "code": "GLAZY-244137",
      "name": "Broken Brown",
      "cone": "10",
      "surface": "Semi-glossy",
      "transparency": "Semi-opaque",
      "atmosphere": "Oxidation, Neutral, Reduction",
      "subtype": "Glaze - Iron",
      "ingredients": [
        {
          "material": "Potash Feldspar",
          "amount": 200.0
        },
        {
          "material": "Silica",
          "amount": 150.0
        },
        {
          "material": "Whiting",
          "amount": 100.0
        },
        {
          "material": "Red Iron Oxide",
          "amount": 38.0
        },
        {
          "material": "Ball Clay",
          "amount": 35.0
        },
        {
          "material": "Rutile",
          "amount": 25.0
        }
      ],
      "description": "A beautiful mercurial glaze that works best over texture. Loves gas firing, very sensitive to thickness.",
      "createdBy": "Tania Townsend",
      "source": "glazy.org",
      "url": "https://glazy.org/recipes/244137"
    },
    {
      "id": 1068,
      "code": "GLAZY-1068",
      "name": "Broken gloss/matte broken dark browns",
      "cone": "5",
      "surface": "Semi-matte",
      "transparency": "",
      "atmosphere": "",
      "subtype": "Glaze - Matte",
      "ingredients": [
        {
          "material": "Barnard Slip",
          "amount": 60.0
        },
        {
          "material": "Gerstley Borate",
          "amount": 20.0
        },
        {
          "material": "Whiting",
          "amount": 20.0
        }
      ],
      "description": "Rob Wadey (robert wadey 9734B - 100 Ave Grande Prairie, Alberta t8V 0T6 Phone: (403) 538-3731 Fax: (403) 538.3732",
      "createdBy": "Glazy Admin",
      "source": "glazy.org",
      "url": "https://glazy.org/recipes/1068"
    },
    {
      "id": 2391,
      "code": "GLAZY-2391",
      "name": "Broken Pearl Green",
      "cone": "6",
      "surface": "Glossy",
      "transparency": "",
      "atmosphere": "",
      "subtype": "Glaze - Green",
      "ingredients": [
        {
          "material": "Potash Feldspar",
          "amount": 28.0
        },
        {
          "material": "Silica",
          "amount": 20.0
        },
        {
          "material": "Dolomite",
          "amount": 14.0
        },
        {
          "material": "Whiting",
          "amount": 14.0
        },
        {
          "material": "Zinc Oxide",
          "amount": 10.0
        },
        {
          "material": "Rutile",
          "amount": 7.0
        },
        {
          "material": "Bentonite",
          "amount": 4.0
        },
        {
          "material": "Lithium Carbonate",
          "amount": 3.0
        }
      ],
      "description": "Source/Alternate names: Clay Times, Nov/Dec. 2004 Firing Notes: cool maximum rate to 800C hold 1 hour Notes: Alisa Clausen: gloss glaze, a mottled tan ground with white and slightly opalescent streaking overall.",
      "createdBy": "Glazy Admin",
      "source": "glazy.org",
      "url": "https://glazy.org/recipes/2391"
    },
    {
      "id": 44109,
      "code": "GLAZY-44109",
      "name": "Bronze",
      "cone": "10",
      "surface": "",
      "transparency": "",
      "atmosphere": "",
      "subtype": "Glaze - Specialty - Metallic",
      "ingredients": [
        {
          "material": "Manganese Dioxide",
          "amount": 45.0
        },
        {
          "material": "Copper Carbonate",
          "amount": 35.0
        },
        {
          "material": "Ball Clay",
          "amount": 20.0
        }
      ],
      "description": "From Virginia Scotchie's Clay and Glaze Compendium",
      "createdBy": "Glazy Admin",
      "source": "glazy.org",
      "url": "https://glazy.org/recipes/44109"
    },
    {
      "id": 92781,
      "code": "GLAZY-92781",
      "name": "Bronze",
      "cone": "9 - 10",
      "surface": "",
      "transparency": "Opaque",
      "atmosphere": "Oxidation",
      "subtype": "Glaze - Specialty - Metallic",
      "ingredients": [
        {
          "material": "Manganese Dioxide",
          "amount": 61.0
        },
        {
          "material": "Kaolin pulv\u00e9ris\u00e9 (Solargil 2018)",
          "amount": 23.0
        },
        {
          "material": "Cobalt Oxide",
          "amount": 8.0
        },
        {
          "material": "Oxyde de Cuivre (C\u00e9radel 2019)",
          "amount": 8.0
        }
      ],
      "description": "Attention, non alimentaire. Aspect m\u00e9tallique.",
      "createdBy": "Pascal GALICIER",
      "source": "glazy.org",
      "url": "https://glazy.org/recipes/92781"
    },
    {
      "id": 1069,
      "code": "GLAZY-1069",
      "name": "Bronze Aqua Lana Wilson",
      "cone": "6",
      "surface": "",
      "transparency": "",
      "atmosphere": "Oxidation",
      "subtype": "Glaze - Turquoise",
      "ingredients": [
        {
          "material": "Nepheline Syenite",
          "amount": 50.0
        },
        {
          "material": "Strontium Carbonate",
          "amount": 50.0
        },
        {
          "material": "Gerstley Borate",
          "amount": 2.5
        }
      ],
      "additionals": [
        {
          "material": "Copper Carbonate",
          "amount": 4.0
        },
        {
          "material": "Bentonite",
          "amount": 3.0
        }
      ],
      "description": "Thin application = aqua, thick = bronze. Runs if thick, so make thin toward bottom. For a better bronze, apply over a thin application of Lichen Bell's glaze.",
      "createdBy": "Glazy Admin",
      "source": "glazy.org",
      "url": "https://glazy.org/recipes/1069"
    },
    {
      "id": 201,
      "code": "GLAZY-201",
      "name": "Bronze Chinese",
      "cone": "10",
      "surface": "",
      "transparency": "",
      "atmosphere": "Oxidation, Reduction",
      "subtype": "Glaze - Matte",
      "ingredients": [
        {
          "material": "Nepheline Syenite",
          "amount": 42.7
        },
        {
          "material": "Barium Carbonate",
          "amount": 38.8
        },
        {
          "material": "Ball Clay",
          "amount": 10.7
        },
        {
          "material": "Silica",
          "amount": 7.8
        }
      ],
      "additionals": [
        {
          "material": "Titanium Dioxide",
          "amount": 4.0
        },
        {
          "material": "Red Iron Oxide",
          "amount": 3.0
        },
        {
          "material": "Copper Carbonate",
          "amount": 1.0
        }
      ],
      "description": "Bright matt, green copper patina. From Ayumi Horie.",
      "createdBy": "Glazy Admin",
      "source": "glazy.org",
      "url": "https://glazy.org/recipes/201"
    },
    {
      "id": 105598,
      "code": "GLAZY-105598",
      "name": "Bronze Chinese au strontium",
      "cone": "10",
      "surface": "Satin",
      "transparency": "Opaque",
      "atmosphere": "Oxidation",
      "subtype": "Glaze - Green",
      "ingredients": [
        {
          "material": "Nepheline Syenite",
          "amount": 47.34
        },
        {
          "material": "Strontium Carbonate",
          "amount": 32.15
        },
        {
          "material": "Ball Clay",
          "amount": 11.86
        },
        {
          "material": "Silica",
          "amount": 8.65
        }
      ],
      "additionals": [
        {
          "material": "Titanium Dioxide",
          "amount": 4.0
        },
        {
          "material": "Red Iron Oxide",
          "amount": 3.0
        },
        {
          "material": "Copper Carbonate",
          "amount": 1.0
        }
      ],
      "description": "Remplacement du baryum par du strontium. Beaucoup plus clair que l'original au baryum, tendance \u00e0 cristalliser.",
      "createdBy": "Jean-Pierre Prieto",
      "source": "glazy.org",
      "url": "https://glazy.org/recipes/105598"
    },
    {
      "id": 202,
      "code": "GLAZY-202",
      "name": "Bronze Gold",
      "cone": "8 - 10",
      "surface": "",
      "transparency": "Opaque",
      "atmosphere": "Oxidation, Reduction",
      "subtype": "Glaze - Specialty - Metallic",
      "ingredients": [
        {
          "material": "Redart",
          "amount": 60.0
        },
        {
          "material": "Ball Clay",
          "amount": 5.0
        },
        {
          "material": "Silica",
          "amount": 5.0
        }
      ],
      "additionals": [
        {
          "material": "Manganese Dioxide",
          "amount": 45.0
        },
        {
          "material": "Cobalt Oxide",
          "amount": 5.0
        },
        {
          "material": "Black Copper Oxide",
          "amount": 5.0
        }
      ],
      "description": "Glaze Type: Metallic NOT for food.",
      "createdBy": "Glazy Admin",
      "source": "glazy.org",
      "url": "https://glazy.org/recipes/202"
    },
    {
      "id": 19824,
      "code": "GLAZY-19824",
      "name": "Bronze Green",
      "cone": "10",
      "surface": "Semi-matte",
      "transparency": "Opaque",
      "atmosphere": "Reduction",
      "subtype": "Glaze - Green - Copper",
      "ingredients": [
        {
          "material": "Nepheline Syenite",
          "amount": 57.14
        },
        {
          "material": "Strontium Carbonate",
          "amount": 19.05
        },
        {
          "material": "Kentucky OM #4 Ball Clay",
          "amount": 9.52
        },
        {
          "material": "Silica",
          "amount": 8.57
        },
        {
          "material": "Titanium Dioxide",
          "amount": 4.76
        },
        {
          "material": "Bentonite",
          "amount": 2.0
        },
        {
          "material": "Epsom salts",
          "amount": 2.0
        },
        {
          "material": "Lithium Carbonate",
          "amount": 0.95
        }
      ],
      "additionals": [
        {
          "material": "Copper Carbonate",
          "amount": 4.76
        }
      ],
      "description": "",
      "createdBy": "Cecilia Secaira",
      "source": "glazy.org",
      "url": "https://glazy.org/recipes/19824"
    },
    {
      "id": 97119,
      "code": "GLAZY-97119",
      "name": "Bronze Green",
      "cone": "6",
      "surface": "",
      "transparency": "",
      "atmosphere": "Oxidation",
      "subtype": "Glaze",
      "ingredients": [
        {
          "material": "Custer Feldspar",
          "amount": 54.97
        },
        {
          "material": "Whiting",
          "amount": 24.18
        },
        {
          "material": "EP Kaolin",
          "amount": 14.29
        },
        {
          "material": "Silica",
          "amount": 6.59
        }
      ],
      "additionals": [
        {
          "material": "Zinc Oxide",
          "amount": 10.0
        },
        {
          "material": "Rutile",
          "amount": 6.0
        },
        {
          "material": "Copper Carbonate",
          "amount": 3.0
        },
        {
          "material": "Bentonite",
          "amount": 2.0
        },
        {
          "material": "Cobalt Oxide",
          "amount": 0.5
        }
      ],
      "description": "",
      "createdBy": "Eric Shawn Bayrd",
      "source": "glazy.org",
      "url": "https://glazy.org/recipes/97119"
    },
    {
      "id": 1071,
      "code": "GLAZY-1071",
      "name": "Bronze Green Matt",
      "cone": "6",
      "surface": "Satin-matte",
      "transparency": "Opaque",
      "atmosphere": "Oxidation, Reduction",
      "subtype": "Glaze - Green",
      "ingredients": [
        {
          "material": "Custer Feldspar",
          "amount": 49.9
        },
        {
          "material": "Whiting",
          "amount": 22.2
        },
        {
          "material": "EP Kaolin",
          "amount": 13.0
        },
        {
          "material": "Zinc Oxide",
          "amount": 9.0
        },
        {
          "material": "Silica",
          "amount": 6.0
        }
      ],
      "additionals": [
        {
          "material": "Rutile",
          "amount": 5.4
        },
        {
          "material": "Copper Carbonate",
          "amount": 2.7
        },
        {
          "material": "Cobalt Oxide",
          "amount": 0.4
        }
      ],
      "description": "from Rick Malmgren in CM",
      "createdBy": "Glazy Admin",
      "source": "glazy.org",
      "url": "https://glazy.org/recipes/1071"
    },
    {
      "id": 7330,
      "code": "GLAZY-7330",
      "name": "Bronze Green/Pinnel Strontium Matte",
      "cone": "5 - 6",
      "surface": "Smooth Matte",
      "transparency": "Opaque",
      "atmosphere": "Oxidation",
      "subtype": "Glaze - Green - Copper",
      "ingredients": [
        {
          "material": "Nepheline Syenite",
          "amount": 60.0
        },
        {
          "material": "Strontium Carbonate",
          "amount": 20.0
        },
        {
          "material": "Ball Clay",
          "amount": 10.0
        },
        {
          "material": "Silica",
          "amount": 9.0
        },
        {
          "material": "Lithium Carbonate",
          "amount": 1.0
        }
      ],
      "additionals": [
        {
          "material": "Copper Carbonate",
          "amount": 5.0
        },
        {
          "material": "Titanium Dioxide",
          "amount": 5.0
        },
        {
          "material": "Bentonite",
          "amount": 2.0
        }
      ],
      "description": "",
      "createdBy": "Clara Giorello",
      "source": "glazy.org",
      "url": "https://glazy.org/recipes/7330"
    },
    {
      "id": 24790,
      "code": "GLAZY-24790",
      "name": "Bronze Lizard",
      "cone": "6",
      "surface": "",
      "transparency": "Opaque",
      "atmosphere": "Oxidation",
      "subtype": "Glaze - Specialty",
      "ingredients": [
        {
          "material": "Manganese Dioxide",
          "amount": 75.0
        },
        {
          "material": "Copper Carbonate",
          "amount": 3.88
        },
        {
          "material": "EP Kaolin",
          "amount": 3.88
        },
        {
          "material": "Magnesium carbonate",
          "amount": 3.88
        }
      ],
      "description": "From WORKSHOP ELECTRIC KILN GLAZES, Lana Wilson, 2004 https://img-cache.oppcdn.com/fixed/14340/resume.pdf From California College of Arts and Crafts (they dropped Crafts from the name), it is bronze with black lichen where really thick, I paint it on.",
      "createdBy": "Glazy Admin",
      "source": "glazy.org",
      "url": "https://glazy.org/recipes/24790"
    },
    {
      "id": 205,
      "code": "GLAZY-205",
      "name": "Bronze Manganese Saturated",
      "cone": "10",
      "surface": "",
      "transparency": "Opaque",
      "atmosphere": "Reduction",
      "subtype": "Glaze - Specialty - Metallic",
      "ingredients": [
        {
          "material": "Potash Feldspar",
          "amount": 67.5
        },
        {
          "material": "Kaolin",
          "amount": 4.25
        },
        {
          "material": "Silica",
          "amount": 3.5
        },
        {
          "material": "Whiting",
          "amount": 2.75
        },
        {
          "material": "Talc",
          "amount": 1.25
        }
      ],
      "additionals": [
        {
          "material": "Red Iron Oxide",
          "amount": 0.75
        }
      ],
      "description": "Glaze Type: Metallic Shiny: + MnO2 20 Dull: +MnO2 10 + CuCO3 10",
      "createdBy": "Glazy Admin",
      "source": "glazy.org",
      "url": "https://glazy.org/recipes/205"
    },
    {
      "id": 4283,
      "code": "GLAZY-4283",
      "name": "Bronze Metalic Variation 1",
      "cone": "10",
      "surface": "",
      "transparency": "",
      "atmosphere": "Reduction",
      "subtype": "Glaze - Specialty - Metallic",
      "ingredients": [
        {
          "material": "Redart",
          "amount": 75.0
        },
        {
          "material": "Ferro Frit 3124",
          "amount": 25.0
        }
      ],
      "additionals": [
        {
          "material": "Manganese Dioxide",
          "amount": 65.0
        },
        {
          "material": "Cobalt Oxide",
          "amount": 5.0
        },
        {
          "material": "Black Copper Oxide",
          "amount": 5.0
        }
      ],
      "description": "From Steve Davis Website & Blog: http://kazegama.com/ Website: http://kazegamas.com/ Golds / Cone 10 reduction: http://kazegamas.com/Golds-C10.htm",
      "createdBy": "Steve Davis",
      "source": "glazy.org",
      "url": "https://glazy.org/recipes/4283"
    },
    {
      "id": 4284,
      "code": "GLAZY-4284",
      "name": "Bronze Metalic Variation 2",
      "cone": "10",
      "surface": "",
      "transparency": "",
      "atmosphere": "Reduction",
      "subtype": "Glaze - Specialty - Metallic",
      "ingredients": [
        {
          "material": "Redart",
          "amount": 65.0
        },
        {
          "material": "Ferro Frit 3124",
          "amount": 35.0
        }
      ],
      "additionals": [
        {
          "material": "Manganese Dioxide",
          "amount": 65.0
        },
        {
          "material": "Cobalt Oxide",
          "amount": 5.0
        },
        {
          "material": "Black Copper Oxide",
          "amount": 5.0
        }
      ],
      "description": "From Steve Davis Website & Blog: http://kazegama.com/ Website: http://kazegamas.com/ Golds / Cone 10 reduction: http://kazegamas.com/Golds-C10.htm",
      "createdBy": "Steve Davis",
      "source": "glazy.org",
      "url": "https://glazy.org/recipes/4284"
    },
    {
      "id": 4285,
      "code": "GLAZY-4285",
      "name": "Bronze Metalic Variation 3",
      "cone": "10",
      "surface": "",
      "transparency": "",
      "atmosphere": "Reduction",
      "subtype": "Glaze - Specialty - Metallic",
      "ingredients": [
        {
          "material": "Redart",
          "amount": 60.0
        },
        {
          "material": "Ferro Frit 3124",
          "amount": 40.0
        }
      ],
      "additionals": [
        {
          "material": "Manganese Dioxide",
          "amount": 65.0
        },
        {
          "material": "Cobalt Oxide",
          "amount": 5.0
        },
        {
          "material": "Black Copper Oxide",
          "amount": 5.0
        }
      ],
      "description": "From Steve Davis Website & Blog: http://kazegama.com/ Website: http://kazegamas.com/ Golds / Cone 10 reduction: http://kazegamas.com/Golds-C10.htm",
      "createdBy": "Steve Davis",
      "source": "glazy.org",
      "url": "https://glazy.org/recipes/4285"
    },
    {
      "id": 1751,
      "code": "GLAZY-1751",
      "name": "Bronze Metallic",
      "cone": "04 - 03",
      "surface": "Matte",
      "transparency": "Opaque",
      "atmosphere": "Oxidation",
      "subtype": "Glaze - Specialty - Metallic",
      "ingredients": [
        {
          "material": "Red clay",
          "amount": 55.0
        },
        {
          "material": "Manganese Dioxide",
          "amount": 45.0
        },
        {
          "material": "Ball Clay",
          "amount": 5.0
        },
        {
          "material": "Cobalt Carbonate",
          "amount": 5.0
        },
        {
          "material": "Copper Carbonate",
          "amount": 5.0
        },
        {
          "material": "Silica",
          "amount": 5.0
        }
      ],
      "description": "Glaze Type: Metallic NOT for food.",
      "createdBy": "Glazy Admin",
      "source": "glazy.org",
      "url": "https://glazy.org/recipes/1751"
    },
    {
      "id": 4159,
      "code": "GLAZY-4159",
      "name": "Bronze Metallic",
      "cone": "5 - 9",
      "surface": "",
      "transparency": "",
      "atmosphere": "Oxidation",
      "subtype": "Glaze - Specialty - Metallic",
      "ingredients": [
        {
          "material": "Redart",
          "amount": 77.0
        },
        {
          "material": "Gerstley Borate",
          "amount": 15.0
        },
        {
          "material": "Silica",
          "amount": 6.0
        },
        {
          "material": "Ball Clay",
          "amount": 2.0
        }
      ],
      "additionals": [
        {
          "material": "Manganese Dioxide",
          "amount": 65.0
        },
        {
          "material": "Cobalt Oxide",
          "amount": 5.0
        },
        {
          "material": "Black Copper Oxide",
          "amount": 5.0
        }
      ],
      "description": "From Steve Davis Website: http://kazegamas.com/ Golds / Cone 5-9 Oxidation: http://kazegamas.com/Golds-C5.htm",
      "createdBy": "Steve Davis",
      "source": "glazy.org",
      "url": "https://glazy.org/recipes/4159"
    },
    {
      "id": 44114,
      "code": "GLAZY-44114",
      "name": "Bronze Metallic",
      "cone": "6",
      "surface": "",
      "transparency": "",
      "atmosphere": "Oxidation",
      "subtype": "Glaze - Specialty - Metallic",
      "ingredients": [
        {
          "material": "Redart",
          "amount": 60.0
        },
        {
          "material": "Manganese Dioxide",
          "amount": 45.0
        },
        {
          "material": "Gerstley Borate",
          "amount": 10.0
        },
        {
          "material": "Cobalt Carbonate",
          "amount": 5.0
        },
        {
          "material": "Copper Carbonate",
          "amount": 5.0
        },
        {
          "material": "Kentucky OM #4 Ball Clay",
          "amount": 5.0
        },
        {
          "material": "Silica",
          "amount": 5.0
        }
      ],
      "description": "From Virginia Scotchie's Clay and Glaze Compendium",
      "createdBy": "Glazy Admin",
      "source": "glazy.org",
      "url": "https://glazy.org/recipes/44114"
    },
    {
      "id": 1072,
      "code": "GLAZY-1072",
      "name": "Bronze Metallic Gold Luster",
      "cone": "6",
      "surface": "Satin-matte",
      "transparency": "Opaque",
      "atmosphere": "Oxidation",
      "subtype": "Glaze - Specialty - Metallic",
      "ingredients": [
        {
          "material": "Kaolin",
          "amount": 10.0
        }
      ],
      "additionals": [
        {
          "material": "Manganese Dioxide",
          "amount": 26.6
        },
        {
          "material": "Cobalt Oxide",
          "amount": 3.3
        },
        {
          "material": "Black Copper Oxide",
          "amount": 3.3
        }
      ],
      "description": "Glaze Type: Metallic Soft black-gold color. From Glazes Cone 6 by Michael Bailey. NOT food safe.",
      "createdBy": "Glazy Admin",
      "source": "glazy.org",
      "url": "https://glazy.org/recipes/1072"
    },
    {
      "id": 206,
      "code": "GLAZY-206",
      "name": "Bronze metallic Larry's",
      "cone": "9",
      "surface": "",
      "transparency": "Opaque",
      "atmosphere": "Oxidation",
      "subtype": "Glaze - Specialty - Metallic",
      "ingredients": [
        {
          "material": "Redart",
          "amount": 86.0
        },
        {
          "material": "Ball Clay",
          "amount": 7.0
        },
        {
          "material": "Silica",
          "amount": 7.0
        }
      ],
      "additionals": [
        {
          "material": "Manganese Dioxide",
          "amount": 64.0
        },
        {
          "material": "Cobalt Carbonate",
          "amount": 14.0
        },
        {
          "material": "Copper Carbonate",
          "amount": 14.0
        }
      ],
      "description": "Glaze Type: Metallic Metallic bronze. Use thick. Will brighten up if re-fired to cone 04. From Margaret Bohls.",
      "createdBy": "Glazy Admin",
      "source": "glazy.org",
      "url": "https://glazy.org/recipes/206"
    },
    {
      "id": 1752,
      "code": "GLAZY-1752",
      "name": "Bronze Metallic Matte",
      "cone": "4",
      "surface": "Matte",
      "transparency": "Opaque",
      "atmosphere": "Oxidation",
      "subtype": "Glaze - Matte",
      "ingredients": [
        {
          "material": "Manganese Carbonate",
          "amount": 60.0
        },
        {
          "material": "Redart",
          "amount": 20.0
        },
        {
          "material": "Black Copper Oxide",
          "amount": 10.0
        },
        {
          "material": "EP Kaolin",
          "amount": 10.0
        }
      ],
      "description": "Glaze Type: Metallic dry black-to-bronze. Fine texture. Mildly metallic. Tested by Rob Kolhouse.Toxic fumes in firing. Sculpture surface.",
      "createdBy": "Glazy Admin",
      "source": "glazy.org",
      "url": "https://glazy.org/recipes/1752"
    },
    {
      "id": 4160,
      "code": "GLAZY-4160",
      "name": "Bronze Metallic Variation 1",
      "cone": "5 - 9",
      "surface": "",
      "transparency": "",
      "atmosphere": "Oxidation",
      "subtype": "Glaze - Specialty - Metallic",
      "ingredients": [
        {
          "material": "Redart",
          "amount": 75.0
        },
        {
          "material": "Ferro Frit 3124",
          "amount": 25.0
        }
      ],
      "additionals": [
        {
          "material": "Manganese Dioxide",
          "amount": 65.0
        },
        {
          "material": "Cobalt Oxide",
          "amount": 5.0
        },
        {
          "material": "Black Copper Oxide",
          "amount": 5.0
        }
      ],
      "description": "From Steve Davis Website: http://kazegamas.com/ Golds / Cone 5-9 Oxidation: http://kazegamas.com/Golds-C5.htm",
      "createdBy": "Steve Davis",
      "source": "glazy.org",
      "url": "https://glazy.org/recipes/4160"
    },
    {
      "id": 4161,
      "code": "GLAZY-4161",
      "name": "Bronze Metallic Variation 2",
      "cone": "5 - 9",
      "surface": "",
      "transparency": "",
      "atmosphere": "Oxidation",
      "subtype": "Glaze - Specialty - Metallic",
      "ingredients": [
        {
          "material": "Redart",
          "amount": 65.0
        },
        {
          "material": "Ferro Frit 3124",
          "amount": 35.0
        }
      ],
      "additionals": [
        {
          "material": "Manganese Dioxide",
          "amount": 65.0
        },
        {
          "material": "Cobalt Oxide",
          "amount": 5.0
        },
        {
          "material": "Black Copper Oxide",
          "amount": 5.0
        }
      ],
      "description": "From Steve Davis Website: http://kazegamas.com/ Golds / Cone 5-9 Oxidation: http://kazegamas.com/Golds-C5.htm",
      "createdBy": "Steve Davis",
      "source": "glazy.org",
      "url": "https://glazy.org/recipes/4161"
    },
    {
      "id": 4162,
      "code": "GLAZY-4162",
      "name": "Bronze Metallic Variation 3",
      "cone": "5 - 9",
      "surface": "",
      "transparency": "",
      "atmosphere": "Oxidation",
      "subtype": "Glaze - Specialty - Metallic",
      "ingredients": [
        {
          "material": "Redart",
          "amount": 60.0
        },
        {
          "material": "Ferro Frit 3124",
          "amount": 40.0
        }
      ],
      "additionals": [
        {
          "material": "Manganese Dioxide",
          "amount": 65.0
        },
        {
          "material": "Cobalt Oxide",
          "amount": 5.0
        },
        {
          "material": "Black Copper Oxide",
          "amount": 5.0
        }
      ],
      "description": "From Steve Davis Website: http://kazegamas.com/ Golds / Cone 5-9 Oxidation: http://kazegamas.com/Golds-C5.htm",
      "createdBy": "Steve Davis",
      "source": "glazy.org",
      "url": "https://glazy.org/recipes/4162"
    },
    {
      "id": 4163,
      "code": "GLAZY-4163",
      "name": "Bronze Metallic Variation 4",
      "cone": "5 - 9",
      "surface": "",
      "transparency": "",
      "atmosphere": "Oxidation",
      "subtype": "Glaze - Specialty - Metallic",
      "ingredients": [
        {
          "material": "Redart",
          "amount": 80.0
        },
        {
          "material": "Ferro Frit 3124",
          "amount": 20.0
        }
      ],
      "additionals": [
        {
          "material": "Manganese Dioxide",
          "amount": 65.0
        },
        {
          "material": "Cobalt Oxide",
          "amount": 5.0
        },
        {
          "material": "Black Copper Oxide",
          "amount": 5.0
        }
      ],
      "description": "From Steve Davis Website: http://kazegamas.com/ Golds / Cone 5-9 Oxidation: http://kazegamas.com/Golds-C5.htm",
      "createdBy": "Steve Davis",
      "source": "glazy.org",
      "url": "https://glazy.org/recipes/4163"
    },
    {
      "id": 1073,
      "code": "GLAZY-1073",
      "name": "Bronze Ogden",
      "cone": "6",
      "surface": "Matte",
      "transparency": "Opaque",
      "atmosphere": "Oxidation",
      "subtype": "Glaze - Specialty - Metallic",
      "ingredients": [
        {
          "material": "Red clay",
          "amount": 66.67
        },
        {
          "material": "Kaolin",
          "amount": 33.33
        }
      ],
      "additionals": [
        {
          "material": "Manganese Dioxide",
          "amount": 200.0
        },
        {
          "material": "Black Copper Oxide",
          "amount": 33.33
        }
      ],
      "description": "Glaze Type: Metallic (fire to cone 7 in sitter) I use Redart and EPK. Note: A thick coat yields best results. rafael molina-rodriguez re: blistering of this type of glazes - I've had the same problem when firing this type of glaze on the bottom of an ancient Paragon High-fire kiln ( square, top-loading ). This kiln has approximately one cone differential from top to bottom. I solved the problem of already fired pieces by refiring them in a hotter zone of the kiln. The blisters disappearred. Now I place all bronze glazed pieces at or near the top.",
      "createdBy": "Glazy Admin",
      "source": "glazy.org",
      "url": "https://glazy.org/recipes/1073"
    },
    {
      "id": 1074,
      "code": "GLAZY-1074",
      "name": "Bronze Sandy",
      "cone": "7",
      "surface": "",
      "transparency": "Opaque",
      "atmosphere": "Oxidation",
      "subtype": "Glaze - Specialty - Metallic",
      "ingredients": [
        {
          "material": "Ball Clay",
          "amount": 10.0
        }
      ],
      "additionals": [
        {
          "material": "Manganese Dioxide",
          "amount": 40.0
        },
        {
          "material": "Copper Carbonate",
          "amount": 10.0
        }
      ],
      "description": "Glaze Type: Metallic (fire to cone 7 in sitter) Note: Thin application for best color. rafael molina-rodriguez re: blistering of this type of glazes - I've had the same problem when firing this type of glaze on the bottom of an ancient Paragon High-fire kiln ( square, top-loading ). This kiln has approximately one cone differential from top to bottom. I solved the problem of already fired pieces by refiring them in a hotter zone of the kiln. The blisters disappearred. Now I place all bronze glazed pieces at or near the top. NOTE: Mn fumes, starting at lowfire temps and the fumes are VERY TOXIC. This is a dangerous glaze to fire - do NOT breathe fumes.",
      "createdBy": "Glazy Admin",
      "source": "glazy.org",
      "url": "https://glazy.org/recipes/1074"
    },
    {
      "id": 32816,
      "code": "GLAZY-32816",
      "name": "Bronze Sandy",
      "cone": "6 - 10",
      "surface": "",
      "transparency": "Opaque",
      "atmosphere": "Oxidation",
      "subtype": "Glaze - Specialty - Metallic",
      "ingredients": [
        {
          "material": "Manganese Dioxide",
          "amount": 60.0
        },
        {
          "material": "Ball Clay",
          "amount": 20.0
        },
        {
          "material": "Copper Carbonate",
          "amount": 20.0
        }
      ],
      "description": "copied from the admin so i could set the base to 100 ;) Glaze Type: Metallic (fire to cone 7 in sitter) Note: Thin application for best color. rafael molina-rodriguez re: blistering of this type of glazes - I've had the same problem when firing this type of glaze on the bottom of an ancient Paragon High-fire kiln ( square, top-loading ). This kiln has approximately one cone differential from top to bottom. I solved the problem of already fired pieces by refiring them in a hotter zone of the kiln. The blisters disappearred. Now I place all bronze glazed pieces at or near the top. NOTE: Mn fumes, starting at lowfire temps and the fumes are VERY TOXIC. This is a dangerous glaze to fire - do NOT breathe fumes.",
      "createdBy": "Ginger",
      "source": "glazy.org",
      "url": "https://glazy.org/recipes/32816"
    },
    {
      "id": 1754,
      "code": "GLAZY-1754",
      "name": "Bronze/Black Bartel",
      "cone": "2",
      "surface": "",
      "transparency": "Opaque",
      "atmosphere": "Oxidation",
      "subtype": "Glaze - Black",
      "ingredients": [
        {
          "material": "Manganese Dioxide",
          "amount": 73.0
        },
        {
          "material": "Copper Carbonate",
          "amount": 18.0
        },
        {
          "material": "Ferro Frit 3110",
          "amount": 9.0
        }
      ],
      "description": "Glaze Type: Metallic From Tom Bartel. Best brushed on very thin and fired in a gas kiln.",
      "createdBy": "Glazy Admin",
      "source": "glazy.org",
      "url": "https://glazy.org/recipes/1754"
    },
    {
      "id": 5323,
      "code": "GLAZY-5323",
      "name": "Brooke Base II (crystalline)",
      "cone": "9",
      "surface": "",
      "transparency": "",
      "atmosphere": "Oxidation, Reduction",
      "subtype": "Glaze - Crystalline",
      "ingredients": [
        {
          "material": "Ferro Frit 3110",
          "amount": 73.53
        },
        {
          "material": "Silica",
          "amount": 26.47
        }
      ],
      "additionals": [
        {
          "material": "Zinc Oxide",
          "amount": 36.76
        },
        {
          "material": "Titanium Dioxide",
          "amount": 11.76
        },
        {
          "material": "Copper Carbonate",
          "amount": 2.94
        }
      ],
      "description": "This recipe was imported from Louis Katz's Hyperglaze database available on his website: http://falcon.tamucc.edu/lkatz/allglazes.txt More information about Louis Katz can be found on his website, http://www.louiskatz.net/ Louis Katz Notes: I am not a safety expert and any information contained in this file about safety should be ignored in favor of advice from experts. All of the materials in all glazes are potentially hazardous. All of these glaze recipes are given without any representation of accuracy or safety. They may work, they may not. They may be safe when fired or they may not. All of the materials used in them have hazards associated with them. You must be have sufficient training in the hazards before you use the the materials. You will have to determine the suitability and safety for your use. Do not assume that a lack of a warning about a material means that it is safe. Cone: 9 Surface texture: Crystalline Firing: Ox. or Red. Recipe: Percent Batch Ferro Frit 3110 73.53 73.53 FLint 26.47 26.47 Totals: 100.00 % 100.00 gm Also add: Titanium Dioxide 11.76 11.76 Zinc Oxide 36.76 36.76 Copper Carbonate 2.94 2.94",
      "createdBy": "Glazy Admin",
      "source": "glazy.org",
      "url": "https://glazy.org/recipes/5323"
    },
    {
      "id": 354925,
      "code": "GLAZY-354925",
      "name": "Brown Blue",
      "cone": "6",
      "surface": "Glossy",
      "transparency": "Semi-opaque",
      "atmosphere": "Oxidation",
      "subtype": "Glaze",
      "ingredients": [
        {
          "material": "Nepheline Syenite",
          "amount": 30.0
        },
        {
          "material": "Silica",
          "amount": 25.0
        },
        {
          "material": "Gerstley Borate",
