Repository: MrSeldon/argilev2

File: data/glazes/glazy.json (part 52 of 315)
{
          "amount": 20.0
        },
        {
          "material": "Whiting",
          "amount": 15.0
        },
        {
          "material": "Tile #6 Kaolin",
          "amount": 10.0
        }
      ],
      "additionals": [
        {
          "material": "Zircopax",
          "amount": 10.0
        },
        {
          "material": "Manganese Carbonate",
          "amount": 6.0
        },
        {
          "material": "Cobalt Oxide",
          "amount": 1.0
        }
      ],
      "description": "",
      "createdBy": "Martin Jan Bergman",
      "source": "glazy.org",
      "url": "https://glazy.org/recipes/354925"
    },
    {
      "id": 1075,
      "code": "GLAZY-1075",
      "name": "BROWN BUTTER",
      "cone": "6",
      "surface": "Satin",
      "transparency": "",
      "atmosphere": "",
      "subtype": "Glaze",
      "ingredients": [
        {
          "material": "Volcanic Ash",
          "amount": 44.79
        },
        {
          "material": "Spodumene",
          "amount": 19.47
        },
        {
          "material": "Ball Clay",
          "amount": 9.74
        },
        {
          "material": "Dolomite",
          "amount": 9.74
        },
        {
          "material": "Talc",
          "amount": 9.74
        },
        {
          "material": "Borax",
          "amount": 3.89
        }
      ],
      "additionals": [
        {
          "material": "Ilmenite",
          "amount": 2.63
        },
        {
          "material": "Iron chromate",
          "amount": 2.63
        },
        {
          "material": "Rutile",
          "amount": 2.63
        }
      ],
      "description": "(a waxy surfaced, very regular and predictable glaze. Pleasant dark brown with black flecks. Takes overdipping with more reactive glazes very nicely - e.g. the oatmeal. The Borax means it shouldn't be left to hang around too long before being used) Veronica Shelford",
      "createdBy": "Glazy Admin",
      "source": "glazy.org",
      "url": "https://glazy.org/recipes/1075"
    },
    {
      "id": 5324,
      "code": "GLAZY-5324",
      "name": "Brown Celadon",
      "cone": "9 - 10",
      "surface": "Glossy",
      "transparency": "",
      "atmosphere": "Oxidation, Reduction",
      "subtype": "Glaze - Iron - Celadon",
      "ingredients": [
        {
          "material": "Kaolin",
          "amount": 27.13
        },
        {
          "material": "Potash Feldspar",
          "amount": 26.85
        },
        {
          "material": "Whiting",
          "amount": 25.13
        },
        {
          "material": "Silica",
          "amount": 15.79
        },
        {
          "material": "Red Iron Oxide",
          "amount": 2.61
        },
        {
          "material": "Zinc Oxide",
          "amount": 2.49
        }
      ],
      "description": "This recipe was imported from Louis Katz's Hyperglaze database available on his website: http://falcon.tamucc.edu/lkatz/allglazes.txt More information about Louis Katz can be found on his website, http://www.louiskatz.net/ Louis Katz Notes: I am not a safety expert and any information contained in this file about safety should be ignored in favor of advice from experts. All of the materials in all glazes are potentially hazardous. All of these glaze recipes are given without any representation of accuracy or safety. They may work, they may not. They may be safe when fired or they may not. All of the materials used in them have hazards associated with them. You must be have sufficient training in the hazards before you use the the materials. You will have to determine the suitability and safety for your use. Do not assume that a lack of a warning about a material means that it is safe. Cone: 9 10 Color: brown Surface texture: Shiny or Glossy Firing: Ox. or Red. Recipe: Percent Batch potash feldspar 26.85 27.2 whiting 25.13 25.5 kaolin 27.13 27.5 silica 15.79 16.0 zinc oxide 2.49 2.5 RIO 2.61 2.6 Totals: 100.00 % 101.5 gm Comments: the SP 6/2 p.11",
      "createdBy": "Glazy Admin",
      "source": "glazy.org",
      "url": "https://glazy.org/recipes/5324"
    },
    {
      "id": 4685,
      "code": "GLAZY-4685",
      "name": "Brown Cement",
      "cone": "4",
      "surface": "",
      "transparency": "",
      "atmosphere": "Oxidation, Reduction",
      "subtype": "Glaze",
      "ingredients": [
        {
          "material": "Lead Monosilicate Frit",
          "amount": 58.4
        },
        {
          "material": "Silica",
          "amount": 22.6
        },
        {
          "material": "Portland cement",
          "amount": 19.0
        }
      ],
      "description": "This recipe was imported from Louis Katz's Hyperglaze database available on his website: http://falcon.tamucc.edu/lkatz/allglazes.txt More information about Louis Katz can be found on his website, http://www.louiskatz.net/ Louis Katz Notes: I am not a safety expert and any information contained in this file about safety should be ignored in favor of advice from experts. All of the materials in all glazes are potentially hazardous. All of these glaze recipes are given without any representation of accuracy or safety. They may work, they may not. They may be safe when fired or they may not. All of the materials used in them have hazards associated with them. You must be have sufficient training in the hazards before you use the the materials. You will have to determine the suitability and safety for your use. Do not assume that a lack of a warning about a material means that it is safe. Cone: 04 Color: brown Firing: Ox. or Red. Recipe: Percent Batch Portland Cement 19.00 19.00 Lead Monosilicate 58.40 58.40 Flint 22.60 22.60 Totals: 100.00 % 100.00 gm Comments:",
      "createdBy": "Glazy Admin",
      "source": "glazy.org",
      "url": "https://glazy.org/recipes/4685"
    },
    {
      "id": 217883,
      "code": "GLAZY-217883",
      "name": "Brown Magnesia Matt Glaze",
      "cone": "6",
      "surface": "Smooth Matte",
      "transparency": "",
      "atmosphere": "Oxidation",
      "subtype": "Glaze - Matte - Magnesium Matte",
      "ingredients": [
        {
          "material": "Silica",
          "amount": 21.3
        },
        {
          "material": "Nepheline Syenite",
          "amount": 20.5
        },
        {
          "material": "Wood ash",
          "amount": 18.8
        },
        {
          "material": "Calcined Kaolin",
          "amount": 14.7
        },
        {
          "material": "EP Kaolin",
          "amount": 7.5
        },
        {
          "material": "Magnesium carbonate",
          "amount": 7.3
        },
        {
          "material": "Whiting",
          "amount": 7.2
        },
        {
          "material": "Barium Carbonate",
          "amount": 2.7
        }
      ],
      "additionals": [
        {
          "material": "Zinc Oxide",
          "amount": 4.7
        },
        {
          "material": "Tin Oxide",
          "amount": 4.1
        },
        {
          "material": "Rutile",
          "amount": 0.8
        }
      ],
      "description": "University of Maryland Glazes by Harold J. McWhinnie, Ceramics Monthly, February 1980 \"The following glaze recipes are intended for use at the Cone 6 range in an oxidizing atmosphere on stoneware clay bodies.\" This is a pale tan, waxy matt glaze with darker brown speckles",
      "createdBy": "Glazy Admin",
      "source": "glazy.org",
      "url": "https://glazy.org/recipes/217883"
    },
    {
      "id": 1076,
      "code": "GLAZY-1076",
      "name": "Brown Matte",
      "cone": "6",
      "surface": "Matte",
      "transparency": "Opaque",
      "atmosphere": "Oxidation",
      "subtype": "Glaze - Matte",
      "ingredients": [
        {
          "material": "Custer Feldspar",
          "amount": 51.38
        },
        {
          "material": "Whiting",
          "amount": 18.35
        },
        {
          "material": "EP Kaolin",
          "amount": 16.51
        },
        {
          "material": "Zinc Oxide",
          "amount": 8.26
        },
        {
          "material": "Silica",
          "amount": 5.5
        }
      ],
      "additionals": [
        {
          "material": "Rutile",
          "amount": 6.42
        },
        {
          "material": "Black Nickel Oxide",
          "amount": 3.19
        },
        {
          "material": "Red Iron Oxide",
          "amount": 2.13
        }
      ],
      "description": "I have recently been using a nice matt brown in cone 6 oxidation that looks nice on its own and over many other glazes. It is: Enjoy! Lori Cole Kitchener, Ontario",
      "createdBy": "Glazy Admin",
      "source": "glazy.org",
      "url": "https://glazy.org/recipes/1076"
    },
    {
      "id": 44061,
      "code": "GLAZY-44061",
      "name": "Brown Matte",
      "cone": "6",
      "surface": "Matte",
      "transparency": "",
      "atmosphere": "Oxidation",
      "subtype": "Glaze",
      "ingredients": [
        {
          "material": "Custer Feldspar",
          "amount": 56.0
        },
        {
          "material": "Whiting",
          "amount": 20.0
        },
        {
          "material": "EP Kaolin",
          "amount": 18.0
        },
        {
          "material": "Silica",
          "amount": 6.0
        }
      ],
      "additionals": [
        {
          "material": "Zinc Oxide",
          "amount": 9.0
        },
        {
          "material": "Rutile",
          "amount": 7.0
        },
        {
          "material": "Nickel Carbonate",
          "amount": 3.0
        },
        {
          "material": "Red Iron Oxide",
          "amount": 2.0
        }
      ],
      "description": "From Virginia Scotchie's Clay and Glaze Compendium",
      "createdBy": "Glazy Admin",
      "source": "glazy.org",
      "url": "https://glazy.org/recipes/44061"
    },
    {
      "id": 2385,
      "code": "GLAZY-2385",
      "name": "Brown Opal",
      "cone": "6",
      "surface": "",
      "transparency": "",
      "atmosphere": "",
      "subtype": "Glaze",
      "ingredients": [
        {
          "material": "Spodumene",
          "amount": 30.0
        },
        {
          "material": "Silica",
          "amount": 20.0
        },
        {
          "material": "Gerstley Borate",
          "amount": 14.0
        },
        {
          "material": "Talc",
          "amount": 13.0
        },
        {
          "material": "Dolomite",
          "amount": 7.0
        },
        {
          "material": "Kaolin",
          "amount": 5.0
        }
      ],
      "additionals": [
        {
          "material": "Rutile",
          "amount": 6.0
        },
        {
          "material": "Copper Carbonate",
          "amount": 4.0
        },
        {
          "material": "Cobalt Oxide",
          "amount": 1.0
        }
      ],
      "description": "Source/Alternate names: similar oxides to Honey Clear and Yellow Brown Opal Firing Notes: cool maximum rate to 800C hold 1 hour Notes: Alisa Clausen: a darker version of Yellow Brown Opal, with no visible difference in the borate or Frit J tests.",
      "createdBy": "Glazy Admin",
      "source": "glazy.org",
      "url": "https://glazy.org/recipes/2385"
    },
    {
      "id": 1077,
      "code": "GLAZY-1077",
      "name": "Brown Persimmon",
      "cone": "6",
      "surface": "Semi-glossy",
      "transparency": "Opaque",
      "atmosphere": "Reduction",
      "subtype": "Glaze - Iron - Kaki, Tomato Red",
      "ingredients": [
        {
          "material": "Silica",
          "amount": 37.63
        },
        {
          "material": "Nepheline Syenite",
          "amount": 21.51
        },
        {
          "material": "Whiting",
          "amount": 16.13
        },
        {
          "material": "EP Kaolin",
          "amount": 13.98
        },
        {
          "material": "Gerstley Borate",
          "amount": 10.75
        }
      ],
      "additionals": [
        {
          "material": "Red Iron Oxide",
          "amount": 16.13
        }
      ],
      "description": "Glaze Type: Iron Saturate kiln type: gas very nice, deep brown with occasional lighter speckling submitted by: John Anthony e-mail:",
      "createdBy": "Glazy Admin",
      "source": "glazy.org",
      "url": "https://glazy.org/recipes/1077"
    },
    {
      "id": 1078,
      "code": "GLAZY-1078",
      "name": "Brown Pleasant",
      "cone": "6",
      "surface": "Glossy",
      "transparency": "Transparent",
      "atmosphere": "Oxidation",
      "subtype": "Glaze - Iron",
      "ingredients": [
        {
          "material": "Alberta Slip",
          "amount": 62.5
        },
        {
          "material": "Gerstley Borate",
          "amount": 20.83
        },
        {
          "material": "EP Kaolin",
          "amount": 8.33
        },
        {
          "material": "Potash Feldspar",
          "amount": 8.33
        }
      ],
      "additionals": [
        {
          "material": "Tin Oxide",
          "amount": 3.33
        }
      ],
      "description": "This is quite a pleasant sort of mid brown glaze for ^6 oxidation How nice to be able to share something from my books, I have been so pleased with some of the recipes that I have tested from other clayart subscribers. I only wish that I could give proper credit to the originators of these but I am afraid I was amiss in recording such info. Sue on a rainy day in British Columbia - how unusual sue hutchen",
      "createdBy": "Glazy Admin",
      "source": "glazy.org",
      "url": "https://glazy.org/recipes/1078"
    },
    {
      "id": 207,
      "code": "GLAZY-207",
      "name": "Brown soft SG-21 Aysha Peltz",
      "cone": "9 - 10",
      "surface": "Satin-matte",
      "transparency": "Semi-opaque",
      "atmosphere": "Oxidation",
      "subtype": "Glaze - Matte - Magnesium Matte",
      "ingredients": [
        {
          "material": "Kona F-4 feldspar",
          "amount": 44.0
        },
        {
          "material": "Dolomite",
          "amount": 17.0
        },
        {
          "material": "EP Kaolin",
          "amount": 17.0
        },
        {
          "material": "Silica",
          "amount": 11.0
        },
        {
          "material": "Whiting",
          "amount": 11.0
        }
      ],
      "additionals": [
        {
          "material": "Manganese Carbonate",
          "amount": 11.0
        }
      ],
      "description": "Glaze Type: Magnesium matt Runs, pools. Crazes in pooled areas. Matt thin, glossy thick.",
      "createdBy": "Glazy Admin",
      "source": "glazy.org",
      "url": "https://glazy.org/recipes/207"
    },
    {
      "id": 210,
      "code": "GLAZY-210",
      "name": "Brown Steel - Chung",
      "cone": "10",
      "surface": "",
      "transparency": "",
      "atmosphere": "Neutral, Salt & Soda",
      "subtype": "Glaze - Salt & Soda",
      "ingredients": [
        {
          "material": "Nepheline Syenite",
          "amount": 70.0
        },
        {
          "material": "Petalite",
          "amount": 15.0
        },
        {
          "material": "Kentucky OM #4 Ball Clay",
          "amount": 8.0
        },
        {
          "material": "Whiting",
          "amount": 5.0
        },
        {
          "material": "Gerstley Borate",
          "amount": 2.0
        }
      ],
      "additionals": [
        {
          "material": "Yellow Ochre",
          "amount": 6.0
        },
        {
          "material": "Bentonite",
          "amount": 2.0
        }
      ],
      "description": "Big Sky - + 1.5% copper carb plus 5% bone ash from Sam Chung. Fire in neutral soda atmosphere for best results.",
      "createdBy": "Glazy Admin",
      "source": "glazy.org",
      "url": "https://glazy.org/recipes/210"
    },
    {
      "id": 44050,
      "code": "GLAZY-44050",
      "name": "Brown-Yellow Hamada",
      "cone": "9",
      "surface": "",
      "transparency": "",
      "atmosphere": "",
      "subtype": "Glaze - Yellow",
      "ingredients": [
        {
          "material": "Custer Feldspar",
          "amount": 48.1
        },
        {
          "material": "Barium Carbonate",
          "amount": 20.0
        },
        {
          "material": "Kentucky OM #4 Ball Clay",
          "amount": 8.9
        },
        {
          "material": "Whiting",
          "amount": 8.4
        },
        {
          "material": "Zinc Oxide",
          "amount": 7.6
        },
        {
          "material": "Iron oxide",
          "amount": 2.4
        },
        {
          "material": "Rutile",
          "amount": 1.8
        },
        {
          "material": "Copper Carbonate",
          "amount": 0.2
        }
      ],
      "description": "From Virginia Scotchie's Clay and Glaze Compendium",
      "createdBy": "Glazy Admin",
      "source": "glazy.org",
      "url": "https://glazy.org/recipes/44050"
    },
    {
      "id": 83980,
      "code": "GLAZY-83980",
      "name": "Brownie Temmoku",
      "cone": "4",
      "surface": "Glossy",
      "transparency": "Opaque",
      "atmosphere": "Oxidation",
      "subtype": "Glaze - Iron - Tenmoku",
      "ingredients": [
        {
          "material": "\u041a\u0432\u0430\u0440\u0446\u0435\u0432\u0430\u044f \u043c\u0443\u043a\u0430 Silverbond 15",
          "amount": 35.0
        },
        {
          "material": "\u041d\u0435\u0444\u0435\u043b\u0438\u043d \u0421\u0438\u0435\u043d\u0438\u0442 (Altaflux-45)",
          "amount": 30.0
        },
        {
          "material": "\u0423\u043b\u0435\u043a\u0441\u0438\u0442 (\u0425\u0438\u043c\u043f\u044d\u043a)",
          "amount": 17.0
        },
        {
          "material": "\u0412\u043e\u043b\u043b\u0430\u0441\u0442\u043e\u043d\u0438\u0442 (\u041c\u0418\u0412\u041e\u041b\u041b)",
          "amount": 13.0
        },
        {
          "material": "\u041a\u0430\u043e\u043b\u0438\u043d \u041a\u0424\u041d-2",
          "amount": 5.0
        }
      ],
      "additionals": [
        {
          "material": "Red Iron Oxide",
          "amount": 7.0
        },
        {
          "material": "Bentonite",
          "amount": 2.0
        }
      ],
      "description": "Recipe in English: Silica 35 Neph Sye 30 Ulexite 17 Wollastonite 13 Kaolin 5 Fe2O3 7 (dusty green; 10 - pine green) Bentonite (optional) CTE63.52 One of my favourites. Dark dusty colour varies from greenish-grey to golden-brown Pretty and layers well with my other glazes Very glossy I use gum solution 15% gum + 75% water, then add dry ingredients to it and after mixing add water to get specific gravity right (usually 1.40-1.45 for my glazes). That is how I mix all my glazes to avoid crawling. It just sometimes makes glazes too thick to pour (but I just use a deflocculant then).",
      "createdBy": "Julia Mikheeva",
      "source": "glazy.org",
      "url": "https://glazy.org/recipes/83980"
    },
    {
      "id": 1080,
      "code": "GLAZY-1080",
      "name": "browns Gloss broken cool",
      "cone": "6 - 8",
      "surface": "Glossy",
      "transparency": "Opaque",
      "atmosphere": "",
      "subtype": "Glaze - Iron - Slip-Based",
      "ingredients": [
        {
          "material": "Albany slip",
          "amount": 50.0
        },
        {
          "material": "Spodumene",
          "amount": 50.0
        }
      ],
      "description": "Rob Wadey",
      "createdBy": "Glazy Admin",
      "source": "glazy.org",
      "url": "https://glazy.org/recipes/1080"
    },
    {
      "id": 6367,
      "code": "GLAZY-6367",
      "name": "BRP3",
      "cone": "7 - 9",
      "surface": "Semi-matte",
      "transparency": "Semi-opaque",
      "atmosphere": "Oxidation",
      "subtype": "Glaze - White, Off-White",
      "ingredients": [
        {
          "material": "Feldspato pot\u00e1ssico MCK 325 MINASOLO",
          "amount": 28.59
        },
        {
          "material": "ALBITA MCS-200",
          "amount": 26.98
        },
        {
          "material": "Caulim Branco-PB-BR",
          "amount": 11.66
        },
        {
          "material": "dolomita -colombo-PR-BR",
          "amount": 8.56
        },
        {
          "material": "Calcita-Cachoeiro-ES-BR",
          "amount": 8.45
        },
        {
          "material": "Ferro Frit 3124",
          "amount": 7.37
        },
        {
          "material": "S\u00edlica Quartzo MinaSolo",
          "amount": 4.76
        },
        {
          "material": "Talco magnesiano MINASOLO",
          "amount": 3.63
        }
      ],
      "description": "Base to adiction collor",
      "createdBy": "raquel crepaldi klepacz",
      "source": "glazy.org",
      "url": "https://glazy.org/recipes/6367"
    },
    {
      "id": 26517,
      "code": "GLAZY-26517",
      "name": "Bruce's Crackle Shino",
      "cone": "10 - 13",
      "surface": "Dry Matte",
      "transparency": "Opaque",
      "atmosphere": "Reduction",
      "subtype": "Glaze - White, Off-White",
      "ingredients": [
        {
          "material": "Nepheline Syenite",
          "amount": 37.6
        },
        {
          "material": "Ball Clay",
          "amount": 25.0
        },
        {
          "material": "EP Kaolin",
          "amount": 12.5
        },
        {
          "material": "Spodumene",
          "amount": 12.5
        },
        {
          "material": "Minspar 200",
          "amount": 9.1
        },
        {
          "material": "Soda Ash",
          "amount": 3.3
        }
      ],
      "description": "Excellent crackle shino.",
      "createdBy": "John Britt",
      "source": "glazy.org",
      "url": "https://glazy.org/recipes/26517"
    },
    {
      "id": 25296,
      "code": "GLAZY-25296",
      "name": "Bruce's Faux Celadon",
      "cone": "9 - 10",
      "surface": "Satin",
      "transparency": "Semi-opaque",
      "atmosphere": "Salt & Soda, Reduction",
      "subtype": "Glaze - Green - Copper",
      "ingredients": [
        {
          "material": "Nepheline Syenite",
          "amount": 58.3
        },
        {
          "material": "Dolomite",
          "amount": 19.0
        },
        {
          "material": "Superpax",
          "amount": 15.0
        },
        {
          "material": "Kentucky OM #4 Ball Clay",
          "amount": 4.0
        },
        {
          "material": "Bentonite",
          "amount": 3.7
        }
      ],
      "additionals": [
        {
          "material": "Copper Carbonate",
          "amount": 1.2
        }
      ],
      "description": "This supposed to be a salt glaze. It creates a light apple green color from salt firing. It is also a good glaze for Cone 9-10 reduction, but the color is less subtle. Since the green color is not generated from the iron oxide during reduction firing, it is not a real celadon glaze. It works best on porcelain but also looks good on light stoneware. The recipe was given by Bruce Dehnert, the Chair of Ceramics at Peter's Valley School of Craft.",
      "createdBy": "Yuming Tung",
      "source": "glazy.org",
      "url": "https://glazy.org/recipes/25296"
    },
    {
      "id": 4773,
      "code": "GLAZY-4773",
      "name": "Bruce's Luster Glaze",
      "cone": "08",
      "surface": "",
      "transparency": "",
      "atmosphere": "Reduction",
      "subtype": "Glaze - Specialty",
      "ingredients": [
        {
          "material": "Ferro Frit 3110",
          "amount": 90.0
        },
        {
          "material": "Ball Clay",
          "amount": 10.0
        }
      ],
      "additionals": [
        {
          "material": "Bismuth subnitrate",
          "amount": 2.0
        },
        {
          "material": "Silver nitrate",
          "amount": 1.0
        }
      ],
      "description": "This recipe was imported from Louis Katz's Hyperglaze database available on his website: http://falcon.tamucc.edu/lkatz/allglazes.txt More information about Louis Katz can be found on his website, http://www.louiskatz.net/ Louis Katz Notes: I am not a safety expert and any information contained in this file about safety should be ignored in favor of advice from experts. All of the materials in all glazes are potentially hazardous. All of these glaze recipes are given without any representation of accuracy or safety. They may work, they may not. They may be safe when fired or they may not. All of the materials used in them have hazards associated with them. You must be have sufficient training in the hazards before you use the the materials. You will have to determine the suitability and safety for your use. Do not assume that a lack of a warning about a material means that it is safe. Cone: 08 Firing: Reduction Recipe: Percent Batch Ferro Frit 3110 90.00 90.00 Ball Clay 10.00 10.00 Totals: 100.00 % 100.00 gm Also add: Bismuth Subnitrate 2.00 2.00 Silver Nitrate 1.00 1.00 Comments: CM 3-91 p.42",
      "createdBy": "Glazy Admin",
      "source": "glazy.org",
      "url": "https://glazy.org/recipes/4773"
    },
    {
      "id": 32376,
      "code": "GLAZY-32376",
      "name": "Bruce's Shino Crackle Glaze",
      "cone": "10",
      "surface": "",
      "transparency": "",
      "atmosphere": "Reduction",
      "subtype": "Glaze - Shino",
      "ingredients": [
        {
          "material": "Nepheline Syenite",
          "amount": 37.6
        },
        {
          "material": "EP Kaolin",
          "amount": 25.0
        },
        {
          "material": "Kentucky OM #4 Ball Clay",
          "amount": 12.5
        },
        {
          "material": "Spodumene",
          "amount": 12.5
        },
        {
          "material": "Kona F-4 feldspar",
          "amount": 9.1
        },
        {
          "material": "Soda Ash",
          "amount": 3.3
        }
      ],
      "description": "From \"A Shino Analysis\" by Tom Buck, Ceramics Monthly, December 2000.",
      "createdBy": "Glazy Admin",
      "source": "glazy.org",
      "url": "https://glazy.org/recipes/32376"
    },
    {
      "id": 3076,
      "code": "GLAZY-3076",
      "name": "Bruce's Yellow Ash",
      "cone": "9 - 11",
      "surface": "Satin",
      "transparency": "Semi-opaque",
      "atmosphere": "Reduction",
      "subtype": "Glaze - Ash - Slip-Based",
      "ingredients": [
        {
          "material": "Alberta Slip",
          "amount": 50.0
        },
        {
          "material": "Whiting",
          "amount": 34.0
        },
        {
          "material": "Kaolin",
          "amount": 16.0
        }
      ],
      "additionals": [
        {
          "material": "Yellow Ochre",
          "amount": 2.0
        }
      ],
      "description": "From John Britt's The Complete Guide to High-Fire Glazes",
      "createdBy": "Glazy Admin",
      "source": "glazy.org",
      "url": "https://glazy.org/recipes/3076"
    },
    {
      "id": 48717,
      "code": "GLAZY-48717",
      "name": "Bruce\u2019s Crackle Shino w Custer Feldspar",
      "cone": "10 - 13",
      "surface": "",
      "transparency": "",
      "atmosphere": "",
      "subtype": "Glaze - Shino",
      "ingredients": [
        {
          "material": "Nepheline Syenite",
          "amount": 37.6
        },
        {
          "material": "Kentucky OM #4 Ball Clay",
          "amount": 25.0
        },
        {
          "material": "EP Kaolin",
          "amount": 12.5
        },
        {
          "material": "Spodumene",
          "amount": 12.5
        },
        {
          "material": "Custer Feldspar",
          "amount": 9.1
        },
        {
          "material": "Soda Ash",
          "amount": 3.3
        }
      ],
      "description": "John Britt\u2019s version in Glazy has 25% ball clay/ 12.5% EPK. version from August 2019 Peters Valley workshop has %\u2019s reversed. Based on my tests John\u2019s version is better and likely correct.",
      "createdBy": "Mark Sullivan",
      "source": "glazy.org",
      "url": "https://glazy.org/recipes/48717"
    },
    {
      "id": 45677,
      "code": "GLAZY-45677",
      "name": "Brushwork white - Studio One",
      "cone": "9 - 11",
      "surface": "Semi-matte",
      "transparency": "Opaque",
      "atmosphere": "Oxidation, Neutral, Reduction",
      "subtype": "Glaze - White, Off-White",
      "ingredients": [
        {
          "material": "Minspar 200",
          "amount": 32.23
        },
        {
          "material": "Custer Feldspar",
          "amount": 15.48
        },
        {
          "material": "Talc",
          "amount": 10.75
        },
        {
          "material": "Alumina Hydrate",
          "amount": 10.66
        },
        {
          "material": "Kentucky OM #4 Ball Clay",
          "amount": 9.47
        },
        {
          "material": "Zircopax",
          "amount": 9.11
        },
        {
          "material": "Whiting",
          "amount": 9.02
        },
        {
          "material": "Silica",
          "amount": 3.28
        },
        {
          "material": "Bentonite",
          "amount": 2.0
        }
      ],
      "description": "This is a very popular glaze at studio one art center that has been used for many years. Due to the raw alumina hydrate in the formula I have been trying to replace it. People love it though",
      "createdBy": "Ben Belknap",
      "source": "glazy.org",
      "url": "https://glazy.org/recipes/45677"
    },
    {
      "id": 17264,
      "code": "GLAZY-17264",
      "name": "Bubble Base (Rare Earth Pink)",
      "cone": "6",
      "surface": "Glossy",
      "transparency": "Translucent",
      "atmosphere": "Oxidation",
      "subtype": "Glaze - Clear",
      "ingredients": [
        {
          "material": "Nepheline Syenite",
          "amount": 26.2
        },
        {
          "material": "Silica",
          "amount": 23.3
        },
        {
          "material": "EP Kaolin",
          "amount": 17.4
        },
        {
          "material": "Gerstley Borate",
          "amount": 15.7
        },
        {
          "material": "Whiting",
          "amount": 11.3
        },
        {
          "material": "Talc",
          "amount": 6.1
        }
      ],
      "description": "https://ceramicartsnetwork.org/ceramics-monthly/ceramic-supplies/ceramic-glazes-and-underglazes/techno-file-rare-earths-cone-6/# Add 8% Erbium Oxide",
      "createdBy": "Ginger",
      "source": "glazy.org",
      "url": "https://glazy.org/recipes/17264"
    },
    {
      "id": 1755,
      "code": "GLAZY-1755",
      "name": "Bubbles Michelle",
      "cone": "4",
      "surface": "",
      "transparency": "Opaque",
      "atmosphere": "Oxidation",
      "subtype": "Glaze - Specialty",
      "ingredients": [
        {
          "material": "Cryolite",
          "amount": 40.0
        },
        {
          "material": "EP Kaolin",
          "amount": 30.0
        },
        {
          "material": "Ferro Frit 3124",
          "amount": 30.0
        }
      ],
      "additionals": [
        {
          "material": "Cobalt Carbonate",
          "amount": 2.0
        }
      ],
      "description": "Crusty, bubbly blue texture glaze.",
      "createdBy": "Glazy Admin",
      "source": "glazy.org",
      "url": "https://glazy.org/recipes/1755"
    },
    {
      "id": 75018,
      "code": "GLAZY-75018",
      "name": "Buck",
      "cone": "7 - 9",
      "surface": "Stony Matte",
      "transparency": "Translucent",
      "atmosphere": "Oxidation",
      "subtype": "Glaze - Matte",
      "ingredients": [
        {
          "material": "Redart",
          "amount": 27.09
        },
        {
          "material": "Minspar 200",
          "amount": 24.83
        },
        {
          "material": "Dolomite",
          "amount": 14.67
        },
        {
          "material": "Vansil W-30 Wollastonite",
          "amount": 13.54
        },
        {
          "material": "Ball Clay",
          "amount": 10.84
        },
        {
          "material": "Strontium Carbonate",
          "amount": 4.51
        },
        {
          "material": "Whiting",
          "amount": 4.51
        }
      ],
      "description": "",
      "createdBy": "Ken Chin-Purcell",
      "source": "glazy.org",
      "url": "https://glazy.org/recipes/75018"
    },
    {
      "id": 2505,
      "code": "GLAZY-2505",
      "name": "Buck Cream Breaking Red",
      "cone": "6 - 7",
      "surface": "Glossy",
      "transparency": "",
      "atmosphere": "",
      "subtype": "Glaze - Iron",
      "ingredients": [
        {
          "material": "G-200 Feldspar",
          "amount": 41.0
        },
        {
          "material": "Silica",
          "amount": 25.0
        },
        {
          "material": "Gerstley Borate",
          "amount": 22.0
        },
        {
          "material": "Whiting",
          "amount": 9.0
        },
        {
          "material": "Strontium Carbonate",
          "amount": 3.0
        }
      ],
      "additionals": [
        {
          "material": "Tin Oxide",
          "amount": 13.0
        },
        {
          "material": "Red Iron Oxide",
          "amount": 6.0
        }
      ],
      "description": "Source/Alternate names: Tom Buck Notes: Collen Raynor: a predominately rust glaze with a cream coloured speckle. Notes: John Post: rust coloured where thin or where it breaks over an edge, cream where applied more thickly. A nice looking cream and rust gloss glaze. Notes: John Anthony: I like this glaze a lot, its very rich.",
      "createdBy": "Glazy Admin",
      "source": "glazy.org",
      "url": "https://glazy.org/recipes/2505"
    },
    {
      "id": 2838,
      "code": "GLAZY-2838",
      "name": "Buck Sea Green 2",
      "cone": "6",
      "surface": "Glossy",
      "transparency": "",
      "atmosphere": "",
      "subtype": "Glaze - Green",
      "ingredients": [
        {
          "material": "G-200 Feldspar",
          "amount": 35.0
        },
        {
          "material": "Wollastonite",
          "amount": 22.0
        },
        {
          "material": "Silica",
          "amount": 19.0
        },
        {
          "material": "Kaolin",
          "amount": 12.0
        },
        {
          "material": "Zinc Oxide",
          "amount": 12.0
        }
      ],
      "additionals": [
        {
          "material": "Bentonite",
          "amount": 2.0
        },
        {
          "material": "Copper Carbonate",
          "amount": 2.0
        },
        {
          "material": "Rutile",
          "amount": 1.0
        }
      ],
      "description": "Source/Alternate names: Tom Buck Source/Alternate names: similar oxides to Chinese Blue Green Notes: Alisa Clausen: gloss, light green to turquoise glaze. Many tiny white crystals under the glossy shell overall. Notes: Dolita Dohrman: I use this often in my studio. Tom gave me this glaze the year of NCECA in Indianapolis. I slow cool it and will often get shadows in the glaze which looks great. Can form blue crystals where it pools but is an overall soft green.",
      "createdBy": "Glazy Admin",
      "source": "glazy.org",
      "url": "https://glazy.org/recipes/2838"
    },
    {
      "id": 4775,
      "code": "GLAZY-4775",
      "name": "Buck's Matt Red Raku Glaze 2",
      "cone": "08",
      "surface": "Matte",
      "transparency": "",
      "atmosphere": "Raku",
      "subtype": "Glaze - Red",
      "ingredients": [
        {
          "material": "Borax",
          "amount": 63.16
        },
        {
          "material": "Gerstley Borate",
          "amount": 16.96
        },
        {
          "material": "Spodumene",
          "amount": 15.2
        },
        {
          "material": "Lithium Carbonate",
          "amount": 4.68
        }
      ],
      "additionals": [
        {
          "material": "Tin Oxide",
          "amount": 5.85
        },
        {
          "material": "Zircopax",
          "amount": 5.85
        },
        {
          "material": "Titanium Dioxide",
          "amount": 3.51
        },
        {
          "material": "Copper Carbonate",
          "amount": 1.75
        }
      ],
      "description": "This recipe was imported from Louis Katz's Hyperglaze database available on his website: http://falcon.tamucc.edu/lkatz/allglazes.txt More information about Louis Katz can be found on his website, http://www.louiskatz.net/ Louis Katz Notes: I am not a safety expert and any information contained in this file about safety should be ignored in favor of advice from experts. All of the materials in all glazes are potentially hazardous. All of these glaze recipes are given without any representation of accuracy or safety. They may work, they may not. They may be safe when fired or they may not. All of the materials used in them have hazards associated with them. You must be have sufficient training in the hazards before you use the the materials. You will have to determine the suitability and safety for your use. Do not assume that a lack of a warning about a material means that it is safe. Cone: 08 Color: red Surface texture: matte Firing: Ox. or Red. Recipe: Percent Batch Borax 63.16 63.16 Gerstley Borate 16.96 16.96 Lithium Carbonate 4.68 4.68 Spodumene 15.20 15.20 Totals: 100.00 % 100.00 gm Also add: Tin Oxide 5.85 5.85 Titanium Oxide 3.51 3.51 Zirconium Spinel 5.85 5.85 Copper Carbonate 1.75 1.75 Comments: CM 04-92 p.81",
      "createdBy": "Glazy Admin",
      "source": "glazy.org",
      "url": "https://glazy.org/recipes/4775"
    },
    {
      "id": 4776,
      "code": "GLAZY-4776",
      "name": "Buck's Red Matt Raku Glaze",
      "cone": "08",
      "surface": "Matte",
      "transparency": "",
      "atmosphere": "Raku",
      "subtype": "Glaze - Red",
      "ingredients": [
        {
          "material": "Boric Acid",
          "amount": 48.1
        },
        {
          "material": "Pearl Ash",
          "amount": 28.15
        },
        {
          "material": "Spodumene",
          "amount": 14.72
        },
        {
          "material": "Colemanite",
          "amount": 7.01
        },
        {
          "material": "Lithium Carbonate",
          "amount": 2.02
        }
      ],
      "additionals": [
        {
          "material": "Tin Oxide",
          "amount": 7.13
        },
        {
          "material": "Zircopax",
          "amount": 5.94
        },
        {
          "material": "Copper Carbonate",
          "amount": 2.97
        },
        {
          "material": "Titanium Dioxide",
          "amount": 2.73
        }
      ],
