Repository: MrSeldon/argilev2

File: data/glazes/glazy.json (part 53 of 315)
{
      "description": "This recipe was imported from Louis Katz's Hyperglaze database available on his website: http://falcon.tamucc.edu/lkatz/allglazes.txt More information about Louis Katz can be found on his website, http://www.louiskatz.net/ Louis Katz Notes: I am not a safety expert and any information contained in this file about safety should be ignored in favor of advice from experts. All of the materials in all glazes are potentially hazardous. All of these glaze recipes are given without any representation of accuracy or safety. They may work, they may not. They may be safe when fired or they may not. All of the materials used in them have hazards associated with them. You must be have sufficient training in the hazards before you use the the materials. You will have to determine the suitability and safety for your use. Do not assume that a lack of a warning about a material means that it is safe. Cone: 08 Color: red Surface texture: matte Firing: Ox. or Red. Recipe: Percent Batch Boric Acid 48.10 48.10 Colemanite 7.01 7.01 Lithium Carbonate 2.02 2.02 Pearl Ash 28.15 28.15 Spodumene 14.72 14.72 Totals: 100.00 % 100.00 gm Also add: Tin Oxide 7.13 7.13 Titanium Dioxide 2.73 2.73 Zirconium Spinel 5.94 5.94 Copper Carbonate 2.97 2.97 Comments: CM 04-92 p.81 Boric Acid: May react with bases and release gases. Do not mix Boric Acid Glazes in small necked bottles or those with tight fitting lids.toxic-avoid ingestion or contact with open cuts or wounds. Pearl Ash: CAUSTIC and soluble - avoid skin contact and inhalation of mists.",
      "createdBy": "Glazy Admin",
      "source": "glazy.org",
      "url": "https://glazy.org/recipes/4776"
    },
    {
      "id": 4173,
      "code": "GLAZY-4173",
      "name": "Buckner Orange Carbon Trap",
      "cone": "10",
      "surface": "",
      "transparency": "",
      "atmosphere": "Reduction",
      "subtype": "Glaze - Shino",
      "ingredients": [
        {
          "material": "Nepheline Syenite",
          "amount": 40.0
        },
        {
          "material": "Kentucky OM #4 Ball Clay",
          "amount": 15.0
        },
        {
          "material": "Kona F-4 feldspar",
          "amount": 13.0
        },
        {
          "material": "Soda Ash",
          "amount": 12.0
        },
        {
          "material": "Spodumene",
          "amount": 9.0
        },
        {
          "material": "EP Kaolin",
          "amount": 8.0
        },
        {
          "material": "Redart",
          "amount": 3.0
        }
      ],
      "description": "From Steve Davis Website: http://kazegamas.com/ Shinos 1: http://kazegamas.com/shinos1.htm NC-4 substituted for F-4 There are 72 shinos shown on 4 web pages. They are organized from left to right with 3 tiles of the same glaze shown on 3 different clay bodies. They are Aardvark Clay's Nara Porcelain, Long Beach, and Black Mountain. Every shino was glazed with a doulble dip, waxed with a simple \"S\" pattern, and left to dry for 2 weeks to grow sulfates on the surface. The \"S\" pattern has no sulfate build up. A medium reduction was started at cone 012 through cone 2. From there the kiln was fired in neutral to cone 10.",
      "createdBy": "Steve Davis",
      "source": "glazy.org",
      "url": "https://glazy.org/recipes/4173"
    },
    {
      "id": 4172,
      "code": "GLAZY-4172",
      "name": "Buckner Shino BBSH",
      "cone": "10",
      "surface": "",
      "transparency": "",
      "atmosphere": "Reduction",
      "subtype": "Glaze - Shino",
      "ingredients": [
        {
          "material": "Nepheline Syenite",
          "amount": 30.0
        },
        {
          "material": "Soda Feldspar",
          "amount": 26.0
        },
        {
          "material": "Spodumene",
          "amount": 22.0
        },
        {
          "material": "Ball Clay",
          "amount": 11.0
        },
        {
          "material": "Soda Ash",
          "amount": 6.0
        },
        {
          "material": "Kaolin",
          "amount": 5.0
        }
      ],
      "description": "From Steve Davis Website: http://kazegamas.com/ Shinos 1: http://kazegamas.com/shinos1.htm There are 72 shinos shown on 4 web pages. They are organized from left to right with 3 tiles of the same glaze shown on 3 different clay bodies. They are Aardvark Clay's Nara Porcelain, Long Beach, and Black Mountain. Every shino was glazed with a doulble dip, waxed with a simple \"S\" pattern, and left to dry for 2 weeks to grow sulfates on the surface. The \"S\" pattern has no sulfate build up. A medium reduction was started at cone 012 through cone 2. From there the kiln was fired in neutral to cone 10.",
      "createdBy": "Steve Davis",
      "source": "glazy.org",
      "url": "https://glazy.org/recipes/4172"
    },
    {
      "id": 96568,
      "code": "GLAZY-96568",
      "name": "Buckskin",
      "cone": "6",
      "surface": "",
      "transparency": "",
      "atmosphere": "Oxidation",
      "subtype": "Glaze - White, Off-White",
      "ingredients": [
        {
          "material": "Custer Feldspar",
          "amount": 38.0
        },
        {
          "material": "Gerstley Borate",
          "amount": 18.0
        },
        {
          "material": "Silica",
          "amount": 18.0
        },
        {
          "material": "Talc",
          "amount": 15.0
        },
        {
          "material": "Dolomite",
          "amount": 7.0
        },
        {
          "material": "EP Kaolin",
          "amount": 4.0
        }
      ],
      "additionals": [
        {
          "material": "Zircopax",
          "amount": 6.0
        },
        {
          "material": "Rutile",
          "amount": 4.0
        },
        {
          "material": "Bentonite",
          "amount": 1.0
        }
      ],
      "description": "No similar base recipes found. No similar analyses found",
      "createdBy": "Eric Shawn Bayrd",
      "source": "glazy.org",
      "url": "https://glazy.org/recipes/96568"
    },
    {
      "id": 2813,
      "code": "GLAZY-2813",
      "name": "Buckskin Tan",
      "cone": "6",
      "surface": "Matte",
      "transparency": "",
      "atmosphere": "",
      "subtype": "Glaze - Iron - Slip-Based",
      "ingredients": [
        {
          "material": "Albany slip",
          "amount": 50.0
        },
        {
          "material": "Barium Carbonate",
          "amount": 20.0
        },
        {
          "material": "Colemanite",
          "amount": 10.0
        },
        {
          "material": "Nepheline Syenite",
          "amount": 10.0
        },
        {
          "material": "Rutile",
          "amount": 10.0
        }
      ],
      "description": "Source/Alternate names: Reg Wearley Significant Flaw: potentially toxic Notes: Reg Wearley: tan breaking to brown with a very unique surface, we use this on a red clay that fires buff.",
      "createdBy": "Glazy Admin",
      "source": "glazy.org",
      "url": "https://glazy.org/recipes/2813"
    },
    {
      "id": 211,
      "code": "GLAZY-211",
      "name": "Buckwheat",
      "cone": "7",
      "surface": "Satin-matte",
      "transparency": "Opaque",
      "atmosphere": "",
      "subtype": "Glaze - Matte - Magnesium Matte",
      "ingredients": [
        {
          "material": "Feldspar",
          "amount": 47.62
        },
        {
          "material": "Whiting",
          "amount": 17.14
        },
        {
          "material": "Silica",
          "amount": 14.28
        },
        {
          "material": "Talc",
          "amount": 10.48
        },
        {
          "material": "Kaolin",
          "amount": 7.62
        },
        {
          "material": "Barium Carbonate",
          "amount": 2.86
        }
      ],
      "additionals": [
        {
          "material": "Red Iron Oxide",
          "amount": 7.62
        },
        {
          "material": "Black Nickel Oxide",
          "amount": 0.95
        }
      ],
      "description": "Glaze Type: Magnesium matt from Tony W.T. Yeh (3/95 CM) Kathleen Gordon Palo Alto,Ca voice:415-328-9164",
      "createdBy": "Glazy Admin",
      "source": "glazy.org",
      "url": "https://glazy.org/recipes/211"
    },
    {
      "id": 49969,
      "code": "GLAZY-49969",
      "name": "Bud Powell Base (Bloomer 2014)",
      "cone": "8 - 13",
      "surface": "Glossy",
      "transparency": "Transparent",
      "atmosphere": "Salt & Soda, Wood, Reduction, Neutral, Oxidation",
      "subtype": "Glaze - Clear",
      "ingredients": [
        {
          "material": "Custer Feldspar",
          "amount": 38.8
        },
        {
          "material": "Silica",
          "amount": 32.3
        },
        {
          "material": "Whiting",
          "amount": 15.1
        },
        {
          "material": "EP Kaolin",
          "amount": 13.0
        },
        {
          "material": "Bentonite",
          "amount": 3.0
        },
        {
          "material": "Magnesium carbonate",
          "amount": 0.4
        },
        {
          "material": "Zinc Oxide",
          "amount": 0.4
        }
      ],
      "description": "Great clear calcium base glaze on its own. Very strong and no-low crazing. Shows all glaze applications. Get it (gray celadon with green tones) Red Iron 3% Some Soul (shiny black with nice warm brown breaks) Red Iron 9% Mediocre (UCLA blue) Cobalt Carb. 0.25% Fantasy in Blue (deep medium blue) Cobalt Carb. 0.75% Midway (yellow green with some blushing) Copper Carb 4% Frenetic Fancies (dark avocado with black spots) Copper Carb 8% Monopoly (grass green) Chrome 0.25% Audrey (creamy champagne yellow) Rutile 2% The Fruit (peachy tangerine) Cerdec Orange 3% Oblivion (orange with coral tones) Cerdec Orange 7% Coscrane (Cool Medium Gray) Iron Oxide 3% Cobalt Carb 0.1% Dry Soul (Light Charcoal Gray) Rutile 2% Cobalt Carb 0.1% Hallucinations (Charcoal Gray Blue) Rutile 2% Cobalt Carb 0.2% Parisian Thoroughfare (Gray Egyptian Blue) Rutile 2% Cobalt Carb 0.3% Topsy Turvy (Rich Orange with sandy Tones) Rutile 2% Cerdec Orange 7% Buttercup (vivid yellow in oxidation) Cerdec Yellow 7%",
      "createdBy": "HP Bloomer IV",
      "source": "glazy.org",
      "url": "https://glazy.org/recipes/49969"
    },
    {
      "id": 24789,
      "code": "GLAZY-24789",
      "name": "Buddah\u2019s juice",
      "cone": "4",
      "surface": "",
      "transparency": "",
      "atmosphere": "Oxidation",
      "subtype": "Glaze - White, Off-White",
      "ingredients": [
        {
          "material": "Strontium Carbonate",
          "amount": 36.0
        },
        {
          "material": "EP Kaolin",
          "amount": 20.0
        },
        {
          "material": "Nepheline Syenite",
          "amount": 20.0
        },
        {
          "material": "Silica",
          "amount": 12.0
        },
        {
          "material": "Ferro Frit 3134",
          "amount": 8.0
        },
        {
          "material": "Lithium Carbonate",
          "amount": 6.0
        }
      ],
      "description": "From WORKSHOP ELECTRIC KILN GLAZES, Lana Wilson, 2004 https://img-cache.oppcdn.com/fixed/14340/resume.pdf White thin mottled veil effect. Use very thin and watery but let it puddle some on top of a piece it John Conrad\u2019s Black Engobe which was fired to cone 6. Brush with Buddah\u2019s Juice on and re-fire piece to cone 04. If use green mason stain use a little thicker but never as thick as a regular glaze. Strontium carbonate 36 to 41% For green add Mason stain 6236 20%",
      "createdBy": "Glazy Admin",
      "source": "glazy.org",
      "url": "https://glazy.org/recipes/24789"
    },
    {
      "id": 220748,
      "code": "GLAZY-220748",
      "name": "Budget FAGW",
      "cone": "5 - 8",
      "surface": "Glossy",
      "transparency": "Opaque",
      "atmosphere": "Oxidation",
      "subtype": "Glaze - White, Off-White",
      "ingredients": [
        {
          "material": "Dolomite",
          "amount": 18.0
        },
        {
          "material": "Silica",
          "amount": 18.0
        },
        {
          "material": "FFF Feldspar",
          "amount": 18.0
        },
        {
          "material": "Super Standard Porcelain Kaolin",
          "amount": 18.0
        },
        {
          "material": "Gerstley Borate BSZ Keramikbedarf",
          "amount": 18.0
        },
        {
          "material": "Spodumene",
          "amount": 10.0
        }
      ],
      "additionals": [
        {
          "material": "Tin Oxide",
          "amount": 6.0
        },
        {
          "material": "Zircopax",
          "amount": 6.0
        },
        {
          "material": "Red Iron Oxide",
          "amount": 1.0
        }
      ],
      "description": "Less tin for a budget variation, with materials local to me (Belgium/Germany). The iron/tin reaction is still very vigorous. Fires nicely from about cone 5 to cone 8, or maybe 9. I use this on my everyday mugs (dishwasher etc) and it's a champ.",
      "createdBy": "Mer Almagro",
      "source": "glazy.org",
      "url": "https://glazy.org/recipes/220748"
    },
    {
      "id": 23709,
      "code": "GLAZY-23709",
      "name": "Buff Liner Glaze",
      "cone": "6",
      "surface": "Glossy",
      "transparency": "Opaque",
      "atmosphere": "Oxidation",
      "subtype": "Glaze - White, Off-White",
      "ingredients": [
        {
          "material": "Gerstley Borate",
          "amount": 21.3
        },
        {
          "material": "Silica",
          "amount": 21.3
        },
        {
          "material": "Kaolin",
          "amount": 17.0
        },
        {
          "material": "Ferro Frit 3134",
          "amount": 14.9
        },
        {
          "material": "Custer Feldspar",
          "amount": 14.5
        },
        {
          "material": "Spodumene",
          "amount": 11.0
        }
      ],
      "additionals": [
        {
          "material": "Zircopax",
          "amount": 14.0
        },
        {
          "material": "Red Iron Oxide",
          "amount": 3.0
        }
      ],
      "description": "From Magda Gluszek. Original recipe was 7 tin in place of zircopax. This is a very glossy white liner glaze with the addition of RIO it makes a nice warm buff color. Depending on the size of particles there may be flecks of RIO in the glaze.",
      "createdBy": "Stacey McDonald",
      "source": "glazy.org",
      "url": "https://glazy.org/recipes/23709"
    },
    {
      "id": 4736,
      "code": "GLAZY-4736",
      "name": "Buff Slip",
      "cone": "5",
      "surface": "",
      "transparency": "",
      "atmosphere": "Oxidation, Reduction",
      "subtype": "Slip & Engobe - Slip",
      "ingredients": [
        {
          "material": "Goldart",
          "amount": 85.0
        },
        {
          "material": "Jordan Fireclay",
          "amount": 15.0
        }
      ],
      "description": "This recipe was imported from Louis Katz's Hyperglaze database available on his website: http://falcon.tamucc.edu/lkatz/allglazes.txt More information about Louis Katz can be found on his website, http://www.louiskatz.net/ Louis Katz Notes: I am not a safety expert and any information contained in this file about safety should be ignored in favor of advice from experts. All of the materials in all glazes are potentially hazardous. All of these glaze recipes are given without any representation of accuracy or safety. They may work, they may not. They may be safe when fired or they may not. All of the materials used in them have hazards associated with them. You must be have sufficient training in the hazards before you use the the materials. You will have to determine the suitability and safety for your use. Do not assume that a lack of a warning about a material means that it is safe. Cone: 05 Surface texture: ? Firing: Ox. or Red. Glaze type: SLIP Recipe: Percent Batch Goldart 85.00 85.00 Jordan 15.00 15.00 Totals: 100.00 % 100.00 gm",
      "createdBy": "Glazy Admin",
      "source": "glazy.org",
      "url": "https://glazy.org/recipes/4736"
    },
    {
      "id": 9339,
      "code": "GLAZY-9339",
      "name": "Bunty's British Variation of Kitten's Clear",
      "cone": "5 - 6",
      "surface": "Glossy",
      "transparency": "",
      "atmosphere": "Oxidation",
      "subtype": "Glaze - Clear",
      "ingredients": [
        {
          "material": "Silica",
          "amount": 32.8
        },
        {
          "material": "Nepheline Syenite",
          "amount": 24.0
        },
        {
          "material": "Gillespie Borate",
          "amount": 16.8
        },
        {
          "material": "Strontium Carbonate",
          "amount": 12.0
        },
        {
          "material": "EP Kaolin",
          "amount": 8.0
        },
        {
          "material": "Wollastonite",
          "amount": 6.4
        }
      ],
      "description": "A clear ^6 glossy transparent base using ingredients easily available in the UK In test fired ^6 (1222oC) dipped upto 3 X on Earthstone Smooth Clay Result was milky in parts with a small amount of crazing.",
      "createdBy": "Jayne Bunting",
      "source": "glazy.org",
      "url": "https://glazy.org/recipes/9339"
    },
    {
      "id": 9346,
      "code": "GLAZY-9346",
      "name": "Bunty's British Variation of Kitten's Clear Bermuda",
      "cone": "5 - 6",
      "surface": "Glossy",
      "transparency": "Translucent",
      "atmosphere": "Oxidation",
      "subtype": "Glaze - Clear",
      "ingredients": [
        {
          "material": "Silica",
          "amount": 32.8
        },
        {
          "material": "Nepheline Syenite",
          "amount": 24.0
        },
        {
          "material": "Gillespie Borate",
          "amount": 16.8
        },
        {
          "material": "Strontium Carbonate",
          "amount": 12.0
        },
        {
          "material": "EP Kaolin",
          "amount": 8.0
        },
        {
          "material": "Wollastonite",
          "amount": 6.4
        }
      ],
      "additionals": [
        {
          "material": "Stain",
          "amount": 3.0
        }
      ],
      "description": "A clear ^6 glossy transparent base using ingredients easily available in the UK In test fired ^6 (1222oC) dipped upto 3 X on Earthstone Smooth Clay + Mason Stain 6242 Bermuda",
      "createdBy": "Jayne Bunting",
      "source": "glazy.org",
      "url": "https://glazy.org/recipes/9346"
    },
    {
      "id": 9448,
      "code": "GLAZY-9448",
      "name": "Bunty's British Variation of Kitten's Clear Copper Green (variation)",
      "cone": "5 - 6",
      "surface": "Glossy",
      "transparency": "Translucent",
      "atmosphere": "Oxidation",
      "subtype": "Glaze - Clear",
      "ingredients": [
        {
          "material": "Silica",
          "amount": 32.8
        },
        {
          "material": "Nepheline Syenite",
          "amount": 24.0
        },
        {
          "material": "Gillespie Borate",
          "amount": 16.8
        },
        {
          "material": "Strontium Carbonate",
          "amount": 12.0
        },
        {
          "material": "EP Kaolin",
          "amount": 8.0
        },
        {
          "material": "Wollastonite",
          "amount": 6.4
        }
      ],
      "additionals": [
        {
          "material": "Copper Carbonate",
          "amount": 3.5
        }
      ],
      "description": "A clear ^6 glossy transparent base using ingredients easily available in the UK Some cracking/crazing in glaze (see lidded pot) - will run another test with an addition of 3% Rutile In test fired ^6 (1222oC) dipped upto 3 X on Earthstone Smooth Clay",
      "createdBy": "Jayne Bunting",
      "source": "glazy.org",
      "url": "https://glazy.org/recipes/9448"
    },
    {
      "id": 9345,
      "code": "GLAZY-9345",
      "name": "Bunty's British Variation of Kitten's Clear Green",
      "cone": "5 - 6",
      "surface": "Glossy",
      "transparency": "Translucent",
      "atmosphere": "Oxidation",
      "subtype": "Glaze - Clear",
      "ingredients": [
        {
          "material": "Silica",
          "amount": 32.8
        },
        {
          "material": "Nepheline Syenite",
          "amount": 24.0
        },
        {
          "material": "Gillespie Borate",
          "amount": 16.8
        },
        {
          "material": "Strontium Carbonate",
          "amount": 12.0
        },
        {
          "material": "EP Kaolin",
          "amount": 8.0
        },
        {
          "material": "Wollastonite",
          "amount": 6.4
        }
      ],
      "additionals": [
        {
          "material": "Lithium Carbonate",
          "amount": 5.0
        },
        {
          "material": "Zinc Oxide",
          "amount": 5.0
        },
        {
          "material": "Titanium Dioxide",
          "amount": 3.0
        },
        {
          "material": "Bentonite",
          "amount": 2.0
        },
        {
          "material": "Copper Carbonate",
          "amount": 2.0
        }
      ],
      "description": "A light green ^6 glossy transparent base using ingredients easily available in the UK. Some pin holing, will try slow ramp & cool firing. In test fired ^6 (1222oC) dipped upto 3 X on Earthstone Smooth Clay Kiln Schedule S1. 100oC. 600oC S2. 220oC. 1222oC. 15 minute hold",
      "createdBy": "Jayne Bunting",
      "source": "glazy.org",
      "url": "https://glazy.org/recipes/9345"
    },
    {
      "id": 9344,
      "code": "GLAZY-9344",
      "name": "Bunty's Variation of Kitten's Clear Blue Rutile",
      "cone": "5 - 6",
      "surface": "Glossy",
      "transparency": "Translucent",
      "atmosphere": "Oxidation",
      "subtype": "Glaze - Clear",
      "ingredients": [
        {
          "material": "Silica",
          "amount": 32.8
        },
        {
          "material": "Nepheline Syenite",
          "amount": 24.0
        },
        {
          "material": "Gillespie Borate",
          "amount": 16.8
        },
        {
          "material": "Strontium Carbonate",
          "amount": 12.0
        },
        {
          "material": "EP Kaolin",
          "amount": 8.0
        },
        {
          "material": "Wollastonite",
          "amount": 6.4
        }
      ],
      "additionals": [
        {
          "material": "Rutile",
          "amount": 4.0
        },
        {
          "material": "Cobalt Oxide",
          "amount": 0.5
        }
      ],
      "description": "A clear ^6 glossy transparent base using ingredients easily available in the UK In test fired ^6 (1222oC) dipped upto 3 X on Earthstone Smooth Clay",
      "createdBy": "Jayne Bunting",
      "source": "glazy.org",
      "url": "https://glazy.org/recipes/9344"
    },
    {
      "id": 9343,
      "code": "GLAZY-9343",
      "name": "Bunty's Variation of Kitten's Clear Tan/brown",
      "cone": "5 - 6",
      "surface": "Glossy",
      "transparency": "Translucent",
      "atmosphere": "Oxidation",
      "subtype": "Glaze - Clear",
      "ingredients": [
        {
          "material": "Silica",
          "amount": 32.8
        },
        {
          "material": "Nepheline Syenite",
          "amount": 24.0
        },
        {
          "material": "Gillespie Borate",
          "amount": 16.8
        },
        {
          "material": "Strontium Carbonate",
          "amount": 12.0
        },
        {
          "material": "EP Kaolin",
          "amount": 8.0
        },
        {
          "material": "Wollastonite",
          "amount": 6.4
        }
      ],
      "additionals": [
        {
          "material": "Titanium Dioxide",
          "amount": 4.0
        },
        {
          "material": "Red Iron Oxide",
          "amount": 3.0
        }
      ],
      "description": "A clear ^6 glossy transparent base using ingredients easily available in the UK In test fired ^6 (1222oC) dipped upto 3 X on Earthstone Smooth Clay Result was milky in parts with a small amount of crazing.",
      "createdBy": "Jayne Bunting",
      "source": "glazy.org",
      "url": "https://glazy.org/recipes/9343"
    },
    {
      "id": 41990,
      "code": "GLAZY-41990",
      "name": "Buoyancy Blue",
      "cone": "5 - 6",
      "surface": "",
      "transparency": "",
      "atmosphere": "Oxidation",
      "subtype": "Glaze",
      "ingredients": [
        {
          "material": "Ravenscrag Slip",
          "amount": 80.0
        },
        {
          "material": "Ferro Frit 3134",
          "amount": 20.0
        },
        {
          "material": "Ferro Frit 3124",
          "amount": 10.0
        }
      ],
      "additionals": [
        {
          "material": "Rutile",
          "amount": 4.0
        },
        {
          "material": "Copper Carbonate",
          "amount": 3.0
        },
        {
          "material": "Cobalt Oxide",
          "amount": 1.0
        }
      ],
      "description": "",
      "createdBy": "Shannon",
      "source": "glazy.org",
      "url": "https://glazy.org/recipes/41990"
    },
    {
      "id": 26760,
      "code": "GLAZY-26760",
      "name": "Burgundy",
      "cone": "9",
      "surface": "Glossy",
      "transparency": "Opaque",
      "atmosphere": "Oxidation",
      "subtype": "Glaze - Red - Pink",
      "ingredients": [
        {
          "material": "Quantum AP200F Potassium Feldspar",
          "amount": 45.0
        },
        {
          "material": "Silica",
          "amount": 20.0
        },
        {
          "material": "Whiting",
          "amount": 20.0
        },
        {
          "material": "Kaolin",
          "amount": 10.0
        }
      ],
      "additionals": [
        {
          "material": "Tin Oxide",
          "amount": 5.0
        },
        {
          "material": "Chrome Oxide",
          "amount": 0.5
        }
      ],
      "description": "The original recipe counted the tin as part of the base, that's why it doesn't add up to 100.",
      "createdBy": "Kim Ulrick",
      "source": "glazy.org",
      "url": "https://glazy.org/recipes/26760"
    },
    {
      "id": 44102,
      "code": "GLAZY-44102",
      "name": "Burgundy",
      "cone": "6",
      "surface": "",
      "transparency": "",
      "atmosphere": "",
      "subtype": "Glaze - Purple",
      "ingredients": [
        {
          "material": "Kona F-4 feldspar",
          "amount": 53.0
        },
        {
          "material": "Silica",
          "amount": 20.0
        },
        {
          "material": "Whiting",
          "amount": 15.0
        },
        {
          "material": "Barium Carbonate",
          "amount": 6.0
        },
        {
          "material": "EP Kaolin",
          "amount": 6.0
        }
      ],
      "additionals": [
        {
          "material": "Mason Stain #6005 Deep Crimson",
          "amount": 10.0
        }
      ],
      "description": "From Virginia Scotchie's Clay and Glaze Compendium",
      "createdBy": "Glazy Admin",
      "source": "glazy.org",
      "url": "https://glazy.org/recipes/44102"
    },
    {
      "id": 148301,
      "code": "GLAZY-148301",
      "name": "Burgundy",
      "cone": "6",
      "surface": "",
      "transparency": "",
      "atmosphere": "Oxidation",
      "subtype": "Glaze",
      "ingredients": [
        {
          "material": "Custer Feldspar",
          "amount": 31.0
        },
        {
          "material": "Whiting",
          "amount": 21.0
        },
        {
          "material": "Silica",
          "amount": 18.0
        },
        {
          "material": "EP Kaolin",
          "amount": 9.0
        },
        {
          "material": "Ferro Frit 3134",
          "amount": 9.0
        },
        {
          "material": "Gerstley Borate",
          "amount": 8.0
        },
        {
          "material": "Talc",
          "amount": 4.0
        }
      ],
      "additionals": [
        {
          "material": "Tin Oxide",
          "amount": 5.0
        },
        {
          "material": "Chrome Oxide",
          "amount": 0.2
        }
      ],
      "description": "From page 99 of John Britt's The Complete Guide to Mid-Range Glazes.",
      "createdBy": "Julia Hindle",
      "source": "glazy.org",
      "url": "https://glazy.org/recipes/148301"
    },
    {
      "id": 7405,
      "code": "GLAZY-7405",
      "name": "Burgundy 3134",
      "cone": "6",
      "surface": "Glossy",
      "transparency": "Translucent",
      "atmosphere": "Oxidation",
      "subtype": "Glaze - Red",
      "ingredients": [
        {
          "material": "Potash Feldspar",
          "amount": 31.0
        },
        {
          "material": "Whiting",
          "amount": 21.0
        },
        {
          "material": "Silica",
          "amount": 18.0
        },
        {
          "material": "Ferro Frit 3134",
          "amount": 17.0
        },
        {
          "material": "Kaolin",
          "amount": 9.0
        },
        {
          "material": "Talc",
          "amount": 4.0
        }
      ],
      "additionals": [
        {
          "material": "Tin Oxide",
          "amount": 5.0
        },
        {
          "material": "Bentonite",
          "amount": 2.0
        },
        {
          "material": "Chrome Oxide",
          "amount": 0.2
        }
      ],
      "description": "",
      "createdBy": "Clara Giorello",
      "source": "glazy.org",
      "url": "https://glazy.org/recipes/7405"
    },
    {
      "id": 114461,
      "code": "GLAZY-114461",
      "name": "Burgundy Red",
      "cone": "5 - 6",
      "surface": "",
      "transparency": "",
      "atmosphere": "Oxidation",
      "subtype": "Glaze",
      "ingredients": [
        {
          "material": "Custer Feldspar",
          "amount": 31.0
        },
        {
          "material": "Whiting",
          "amount": 21.0
        },
        {
          "material": "Silica",
          "amount": 18.0
        },
        {
          "material": "EP Kaolin",
          "amount": 9.0
        },
        {
          "material": "Ferro Frit 3134",
          "amount": 9.0
        },
        {
          "material": "Gerstley Borate",
          "amount": 8.0
        },
        {
          "material": "Talc",
          "amount": 4.0
        }
      ],
      "additionals": [
        {
          "material": "Tin Oxide",
          "amount": 5.0
        },
        {
          "material": "Chrome Oxide",
          "amount": 0.2
        }
      ],
      "description": "",
      "createdBy": "Erin Allice",
      "source": "glazy.org",
      "url": "https://glazy.org/recipes/114461"
    },
    {
      "id": 2272,
      "code": "GLAZY-2272",
      "name": "burgundy red Very dry matte",
      "cone": "08 - 05 1/2",
      "surface": "Dry Matte",
      "transparency": "Opaque",
      "atmosphere": "Raku",
      "subtype": "Glaze - Raku",
      "ingredients": [
        {
          "material": "Gerstley Borate",
          "amount": 50.0
        },
        {
          "material": "Talc",
          "amount": 30.0
        },
        {
          "material": "Nepheline Syenite",
          "amount": 20.0
        }
      ],
      "additionals": [
        {
          "material": "Copper Carbonate",
          "amount": 3.0
        }
      ],
      "description": "Glaze Type: Raku I saw a woman firing raku, five years ago or so, using this glaze and it came out a lovely burgundy matt. I just recently got my raku kiln up and running and my first try with this recipe yielded a glossy green:-? It was suggested to me to fire it to a lower temp and to reduce it in a smaller chamber. At any rate, this is the recipe and any other suggestions to make it work would be welcome. I fire this on dark stoneware (Death Valley) from",
      "createdBy": "Glazy Admin",
      "source": "glazy.org",
      "url": "https://glazy.org/recipes/2272"
    },
    {
      "id": 46300,
      "code": "GLAZY-46300",
      "name": "Burgundy with orange specks",
      "cone": "10",
      "surface": "Satin",
      "transparency": "Opaque",
      "atmosphere": "Oxidation",
      "subtype": "Glaze - Iron",
      "ingredients": [
        {
          "material": "Ferro Frit 3110",
          "amount": 42.94
        },
        {
          "material": "Silica",
          "amount": 23.16
        },
        {
          "material": "Red Iron Oxide",
          "amount": 16.95
        },
        {
          "material": "Zinc Oxide",
          "amount": 11.3
        },
        {
          "material": "EP Kaolin",
          "amount": 5.65
        }
      ],
      "description": "",
      "createdBy": "Jeff Szarzi",
      "source": "glazy.org",
      "url": "https://glazy.org/recipes/46300"
    },
    {
      "id": 9435,
      "code": "GLAZY-9435",
      "name": "Burke's Strong Celadon",
      "cone": "6",
      "surface": "Glossy",
      "transparency": "Transparent",
      "atmosphere": "Oxidation",
      "subtype": "Glaze",
      "ingredients": [
        {
          "material": "Custer Feldspar",
          "amount": 58.0
        },
        {
          "material": "Whiting",
          "amount": 17.0
        },
        {
          "material": "Silica",
          "amount": 14.0
        },
        {
          "material": "Kentucky OM #4 Ball Clay",
          "amount": 6.0
        },
        {
          "material": "Zinc Oxide",
          "amount": 5.0
        }
      ],
      "additionals": [
        {
          "material": "Copper Carbonate",
          "amount": 1.0
        }
      ],
      "description": "I've seen this glaze recipe posted various places and attributed to Rebecca Grant. Great for texture, and it works great over underglazes. Sensitive to uneven glazing. Looks patchy if not evenly applied. A classic celadon look. Color gets a bit greener on stoneware and bit more minty on porcelain or whiter clay bodies.",
      "createdBy": "Amber York",
      "source": "glazy.org",
      "url": "https://glazy.org/recipes/9435"
    },
    {
      "id": 8023,
      "code": "GLAZY-8023",
      "name": "Burkes Celedon,^6 ox. 0.25 Copper Carb.",
      "cone": "6",
      "surface": "Glossy",
      "transparency": "",
      "atmosphere": "Oxidation",
      "subtype": "Glaze",
      "ingredients": [
        {
          "material": "Custer Feldspar",
          "amount": 58.0
        },
        {
          "material": "Whiting",
          "amount": 17.0
        },
        {
          "material": "Silica",
          "amount": 14.0
        },
        {
          "material": "Kentucky OM #4 Ball Clay",
          "amount": 6.0
        },
        {
          "material": "Zinc Oxide",
          "amount": 5.0
        }
      ],
      "additionals": [
        {
          "material": "Copper Carbonate",
          "amount": 0.25
        }
      ],
      "description": "",
      "createdBy": "Alisa Liskin Clausen",
      "source": "glazy.org",
      "url": "https://glazy.org/recipes/8023"
    },
    {
      "id": 4851,
      "code": "GLAZY-4851",
      "name": "Burkett's Black",
      "cone": "10",
      "surface": "Semi-matte",
      "transparency": "",
      "atmosphere": "Reduction",
      "subtype": "Glaze - Black - Slip-Based",
      "ingredients": [
        {
          "material": "Redart",
          "amount": 57.26
        },
        {
          "material": "Talc",
          "amount": 11.82
        },
        {
          "material": "Silica",
          "amount": 11.16
        },
        {
          "material": "Whiting",
          "amount": 9.92
        },
        {
          "material": "Nepheline Syenite",
          "amount": 4.65
        },
        {
          "material": "Barium Carbonate",
          "amount": 3.28
        },
        {
          "material": "EP Kaolin",
          "amount": 1.91
        }
      ],
      "additionals": [
        {
          "material": "Cobalt Carbonate",
          "amount": 1.5
        },
        {
          "material": "Chrome Oxide",
          "amount": 0.64
        },
        {
          "material": "Manganese Dioxide",
          "amount": 0.42
        },
        {
          "material": "Rutile",
          "amount": 0.2
        }
      ],
      "description": "This recipe was imported from Louis Katz's Hyperglaze database available on his website: http://falcon.tamucc.edu/lkatz/allglazes.txt More information about Louis Katz can be found on his website, http://www.louiskatz.net/ Louis Katz Notes: I am not a safety expert and any information contained in this file about safety should be ignored in favor of advice from experts. All of the materials in all glazes are potentially hazardous. All of these glaze recipes are given without any representation of accuracy or safety. They may work, they may not. They may be safe when fired or they may not. All of the materials used in them have hazards associated with them. You must be have sufficient training in the hazards before you use the the materials. You will have to determine the suitability and safety for your use. Do not assume that a lack of a warning about a material means that it is safe. Cone: 10 Color: Black Surface texture: semi - matte Firing: Reduction Glaze type: Mg SlipGlaze Recipe: Percent Batch RedArt Clay 57.26 4581 Nepheline Syenite 4.65 372 Barium Carbonate 3.28 262 Talc 11.82 946 EPK 1.91 153 Silica 11.16 893 Whiting 9.92 794 Totals: 100.00 % 8000 Gm Also add: Rutile 0.20 16 Manganese Dioxide 0.42 34 Chromium Oxide 0.64 51 Cobalt Carbonate 1.50 120 Comments: Best on porcelain. Modified from Cushing Black - a near perfect match to the Albany Slip version. If applied too thickly this glaze will get a slightly wrinkled(Pig skinned) surface.",
      "createdBy": "Glazy Admin",
      "source": "glazy.org",
      "url": "https://glazy.org/recipes/4851"
    },
    {
      "id": 2408,
      "code": "GLAZY-2408",
      "name": "Burkett/Borcherding Clear",
      "cone": "6",
      "surface": "Glossy",
      "transparency": "",
      "atmosphere": "",
      "subtype": "Glaze - Clear",
      "ingredients": [
        {
          "material": "Ferro Frit 3195",
          "amount": 70.0
        },
        {
          "material": "Silica",
          "amount": 12.0
        },
        {
          "material": "Wollastonite",
          "amount": 10.0
        },
        {
          "material": "EP Kaolin",
          "amount": 8.0
        },
        {
          "material": "Bentonite",
          "amount": 2.0
        },
        {
          "material": "Epsom salts",
          "amount": 0.25
        }
      ],
      "description": "Source/Alternate names: Clay Times, March/April, 2005 Kate Borcherding and Richard Burkett Firing Notes: cool maximum rate to 1100C hold 1 hour Notes: Alisa Clausen: Transparent, gloss glaze.",
      "createdBy": "Glazy Admin",
      "source": "glazy.org",
      "url": "https://glazy.org/recipes/2408"
    },
    {
      "id": 2409,
      "code": "GLAZY-2409",
      "name": "Burkett/Borcherding Green",
      "cone": "6",
      "surface": "Glossy",
      "transparency": "",
      "atmosphere": "",
      "subtype": "Glaze - Green",
      "ingredients": [
        {
          "material": "Ferro Frit 3195",
          "amount": 70.0
        },
        {
          "material": "Silica",
          "amount": 12.0
        },
        {
          "material": "Wollastonite",
          "amount": 10.0
        },
        {
          "material": "EP Kaolin",
          "amount": 8.0
        },
        {
          "material": "Bentonite",
          "amount": 2.0
        },
        {
          "material": "Copper Carbonate",
          "amount": 0.25
        },
        {
          "material": "Epsom salts",
          "amount": 0.25
        }
      ],
      "description": "Firing Notes: cool maximum rate to 1100C hold 1 hour Notes: Alisa Clausen: Transparent, green gloss.",
      "createdBy": "Glazy Admin",
      "source": "glazy.org",
      "url": "https://glazy.org/recipes/2409"
    },
    {
      "id": 2652,
      "code": "GLAZY-2652",
      "name": "Burlington Base Glaze",
      "cone": "6",
