Repository: MrSeldon/argilev2

File: data/glazes/glazy.json (part 54 of 315)
{
      "surface": "Matte",
      "transparency": "",
      "atmosphere": "Oxidation",
      "subtype": "Glaze - White, Off-White",
      "ingredients": [
        {
          "material": "Ball Clay",
          "amount": 25.43
        },
        {
          "material": "Albany slip",
          "amount": 22.38
        },
        {
          "material": "Soda Feldspar",
          "amount": 20.35
        },
        {
          "material": "Whiting",
          "amount": 12.21
        },
        {
          "material": "Zircopax",
          "amount": 12.21
        },
        {
          "material": "Strontium Carbonate",
          "amount": 5.39
        },
        {
          "material": "Lithium Carbonate",
          "amount": 2.03
        }
      ],
      "description": "Source/Alternate names: Ceramics Monthly April 2001 Firing Notes: soak at 900C for one hour Notes: Alisa Clausen: A dry, mat, light grey glaze.",
      "createdBy": "Glazy Admin",
      "source": "glazy.org",
      "url": "https://glazy.org/recipes/2652"
    },
    {
      "id": 6592,
      "code": "GLAZY-6592",
      "name": "Burned Orange",
      "cone": "6",
      "surface": "Matte",
      "transparency": "Opaque",
      "atmosphere": "Oxidation",
      "subtype": "Glaze - Matte",
      "ingredients": [
        {
          "material": "Nepheline Syenite",
          "amount": 55.0
        },
        {
          "material": "EP Kaolin",
          "amount": 16.0
        },
        {
          "material": "Whiting",
          "amount": 16.0
        },
        {
          "material": "Talc",
          "amount": 13.0
        },
        {
          "material": "Iron oxide",
          "amount": 3.0
        }
      ],
      "description": "A matt glaze, found in developing glazes book by Grey Daly. This worked well on the beak of bird mask, came out very differently on a plate, where Tim applied it in a very 'dabby' way with a brush. Fired on my midfire stoneware glaze setting 1250 c. On the plate, where the glaze was overloaded, it has gone glossy, and crackled, blue grey patches where the glaze was thinner.",
      "createdBy": "Linda Cash",
      "source": "glazy.org",
      "url": "https://glazy.org/recipes/6592"
    },
    {
      "id": 11193,
      "code": "GLAZY-11193",
      "name": "Burnt Marshmallow",
      "cone": "10",
      "surface": "Stony Matte",
      "transparency": "Opaque",
      "atmosphere": "Oxidation",
      "subtype": "Glaze - Specialty",
      "ingredients": [
        {
          "material": "Nepheline Syenite",
          "amount": 50.8
        },
        {
          "material": "Zinc Oxide",
          "amount": 25.2
        },
        {
          "material": "EP Kaolin",
          "amount": 20.57
        },
        {
          "material": "Silica",
          "amount": 3.43
        }
      ],
      "additionals": [
        {
          "material": "Silicon carbide",
          "amount": 18.0
        },
        {
          "material": "Chrome Oxide",
          "amount": 1.0
        }
      ],
      "description": "A severely puffy glaze. Discovered in a Workshop with Matt Katz Take Understanding Glazes Online with Ceramic Materials Workshop. www.ceramicmaterialsworkshop.com",
      "createdBy": "Matt Katz",
      "source": "glazy.org",
      "url": "https://glazy.org/recipes/11193"
    },
    {
      "id": 53228,
      "code": "GLAZY-53228",
      "name": "Burnt Matte",
      "cone": "6 - 7",
      "surface": "Matte",
      "transparency": "Opaque",
      "atmosphere": "Oxidation",
      "subtype": "Glaze - Iron",
      "ingredients": [
        {
          "material": "Feldspar",
          "amount": 42.55
        },
        {
          "material": "Barium Carbonate",
          "amount": 20.21
        },
        {
          "material": "Calcined Kaolin",
          "amount": 12.34
        },
        {
          "material": "Silica",
          "amount": 11.49
        },
        {
          "material": "Gerstley Borate",
          "amount": 10.21
        },
        {
          "material": "Ilmenite",
          "amount": 3.19
        }
      ],
      "additionals": [
        {
          "material": "Rutile",
          "amount": 5.0
        },
        {
          "material": "Iron oxide",
          "amount": 4.8
        },
        {
          "material": "Cobalt Oxide",
          "amount": 0.1
        }
      ],
      "description": "",
      "createdBy": "TSUMAGI NITTOOOH",
      "source": "glazy.org",
      "url": "https://glazy.org/recipes/53228"
    },
    {
      "id": 13178,
      "code": "GLAZY-13178",
      "name": "Burnt Nutmeg 64",
      "cone": "6 - 8",
      "surface": "Matte",
      "transparency": "Opaque",
      "atmosphere": "Oxidation",
      "subtype": "Glaze - Iron",
      "ingredients": [
        {
          "material": "BPS Soda feldspar",
          "amount": 30.0
        },
        {
          "material": "Spodumene",
          "amount": 27.0
        },
        {
          "material": "Gillespie Borate",
          "amount": 14.0
        },
        {
          "material": "Dolomite",
          "amount": 12.0
        },
        {
          "material": "Devon China Clay",
          "amount": 11.0
        },
        {
          "material": "Silica",
          "amount": 3.0
        },
        {
          "material": "Talc",
          "amount": 3.0
        }
      ],
      "additionals": [
        {
          "material": "Tin Oxide",
          "amount": 4.3
        },
        {
          "material": "Red Iron Oxide",
          "amount": 1.8
        }
      ],
      "description": "(60/40 variation rounded, with less iron) Much closer to what I was after. Not quite the right colouration, but feel is the same. This had a slow cool and hold. Original had just hold. That could be the difference,.",
      "createdBy": "Tom Demeranville",
      "source": "glazy.org",
      "url": "https://glazy.org/recipes/13178"
    },
    {
      "id": 4852,
      "code": "GLAZY-4852",
      "name": "Busbee Bone Ash",
      "cone": "10",
      "surface": "",
      "transparency": "",
      "atmosphere": "Oxidation, Reduction",
      "subtype": "Glaze - White, Off-White",
      "ingredients": [
        {
          "material": "Kona F-4 feldspar",
          "amount": 40.0
        },
        {
          "material": "Dolomite",
          "amount": 30.0
        },
        {
          "material": "EP Kaolin",
          "amount": 25.0
        },
        {
          "material": "Bone Ash",
          "amount": 5.0
        }
      ],
      "description": "This recipe was imported from Louis Katz's Hyperglaze database available on his website: http://falcon.tamucc.edu/lkatz/allglazes.txt More information about Louis Katz can be found on his website, http://www.louiskatz.net/ Louis Katz Notes: I am not a safety expert and any information contained in this file about safety should be ignored in favor of advice from experts. All of the materials in all glazes are potentially hazardous. All of these glaze recipes are given without any representation of accuracy or safety. They may work, they may not. They may be safe when fired or they may not. All of the materials used in them have hazards associated with them. You must be have sufficient training in the hazards before you use the the materials. You will have to determine the suitability and safety for your use. Do not assume that a lack of a warning about a material means that it is safe. Cone: 10 Firing: Ox. or Red. Glaze type: ash Recipe: Percent Batch F-4 40.00 3200 Dolomite 30.00 2400 EPK 25.00 2000 Bone Ash 5.00 400 Totals: 100.00 % 8000 Gm",
      "createdBy": "Glazy Admin",
      "source": "glazy.org",
      "url": "https://glazy.org/recipes/4852"
    },
    {
      "id": 1082,
      "code": "GLAZY-1082",
      "name": "Bush Fake Ash",
      "cone": "6",
      "surface": "",
      "transparency": "",
      "atmosphere": "",
      "subtype": "Glaze - Ash",
      "ingredients": [
        {
          "material": "Wollastonite",
          "amount": 30.0
        },
        {
          "material": "Ball Clay",
          "amount": 26.0
        },
        {
          "material": "Gerstley Borate",
          "amount": 24.0
        },
        {
          "material": "Barnard Slip",
          "amount": 20.0
        }
      ],
      "additionals": [
        {
          "material": "Rutile",
          "amount": 1.0
        }
      ],
      "description": "A wood-fired surface is another story. I'm not sure it's possible to simulate the wood ash texture in oxidation. The best results I've achieved are from the following: These are nice sufaces, but if you want Richard Aerni-like wood ash texture again I'm not sure it's possible. Good luck! Two years ago I took a part-time job teaching ceramics at Navarro College in Corsicana, Texas. The college has only one kiln. It' an ancient Paragon High Fire. The design is square and toploading with very small cu. ft. It's been a real challenge to develop an attractive palette of clays and glazes for oxidation firing. I do majolica, colored clays, and cone 6 oxidation ( cone 7 in the sitter). Rafael Molina",
      "createdBy": "Glazy Admin",
      "source": "glazy.org",
      "url": "https://glazy.org/recipes/1082"
    },
    {
      "id": 19942,
      "code": "GLAZY-19942",
      "name": "Butter",
      "cone": "9 - 10",
      "surface": "Semi-glossy",
      "transparency": "Opaque",
      "atmosphere": "Reduction, Salt & Soda",
      "subtype": "Glaze - Yellow",
      "ingredients": [
        {
          "material": "Custer Feldspar",
          "amount": 31.3
        },
        {
          "material": "Silica",
          "amount": 23.48
        },
        {
          "material": "Zircopax",
          "amount": 13.04
        },
        {
          "material": "Gerstley Borate",
          "amount": 11.3
        },
        {
          "material": "Whiting",
          "amount": 6.96
        },
        {
          "material": "Talc",
          "amount": 5.22
        },
        {
          "material": "EP Kaolin",
          "amount": 4.35
        },
        {
          "material": "Zinc Oxide",
          "amount": 4.35
        }
      ],
      "additionals": [
        {
          "material": "Bentonite",
          "amount": 1.74
        },
        {
          "material": "Rutile",
          "amount": 1.74
        }
      ],
      "description": "",
      "createdBy": "Cecilia Secaira",
      "source": "glazy.org",
      "url": "https://glazy.org/recipes/19942"
    },
    {
      "id": 7638,
      "code": "GLAZY-7638",
      "name": "Butter (variation)",
      "cone": "6",
      "surface": "Semi-matte",
      "transparency": "Semi-opaque",
      "atmosphere": "Oxidation, Neutral",
      "subtype": "Glaze - Yellow",
      "ingredients": [
        {
          "material": "Custer Feldspar",
          "amount": 37.4
        },
        {
          "material": "Silica",
          "amount": 22.7
        },
        {
          "material": "Talc",
          "amount": 13.6
        },
        {
          "material": "Gerstley Borate",
          "amount": 12.7
        },
        {
          "material": "Dolomite",
          "amount": 6.4
        },
        {
          "material": "Kaolin",
          "amount": 4.5
        },
        {
          "material": "Zinc Oxide",
          "amount": 2.7
        }
      ],
      "additionals": [
        {
          "material": "Rutile",
          "amount": 6.0
        },
        {
          "material": "Tin Oxide",
          "amount": 5.0
        },
        {
          "material": "Bentonite",
          "amount": 2.0
        }
      ],
      "description": "Source/Alternate names: John Britt's Mid Range Firing Book- Pike's Purple without the cobalt and added rutile and tin oxide. Notes: Bonnie Dodson: smooth, semimatte semi- opaque where thin and opaque thick, glaze, butter yellow on the little loafers clay body and breaks to show clay body on speckled brownstone .",
      "createdBy": "Bonnie Dodson",
      "source": "glazy.org",
      "url": "https://glazy.org/recipes/7638"
    },
    {
      "id": 2357,
      "code": "GLAZY-2357",
      "name": "Butter Base",
      "cone": "6",
      "surface": "Glossy",
      "transparency": "",
      "atmosphere": "Oxidation",
      "subtype": "Glaze - White, Off-White",
      "ingredients": [
        {
          "material": "Custer Feldspar",
          "amount": 36.0
        },
        {
          "material": "EP Kaolin",
          "amount": 20.0
        },
        {
          "material": "Ferro Frit 3124",
          "amount": 20.0
        },
        {
          "material": "Talc",
          "amount": 16.0
        },
        {
          "material": "Wollastonite",
          "amount": 8.0
        }
      ],
      "description": "Source/Alternate names: similar oxides to Clear Satin Matte and Moore White Matte Notes: Alisa Clausen: used Frit 623 for Frit 3124. With 5 rutile plus 3 tin dioxide, smooth, rutile yellow/beige gloss. On test with clay that has iron flecks, flecks were very visible under glaze. Where the glaze is thinner, it is overall slightly more beige than yellow. Where thickets, it becomes a lighter, brighter yellow. Where thick and thin meet, there are smooth streaks of yellow. Very well melted. With 10 titanium dioxide plus 5 rutile, same as with tin, but slightly less streaking, slightly less white in outer edges of streaks. With 20 titanium dioxide plus 10 rutile, glaze is stiffer. No streaking.",
      "createdBy": "Glazy Admin",
      "source": "glazy.org",
      "url": "https://glazy.org/recipes/2357"
    },
    {
      "id": 1083,
      "code": "GLAZY-1083",
      "name": "Butter New - Tig Duprey",
      "cone": "6",
      "surface": "Satin-matte",
      "transparency": "Opaque",
      "atmosphere": "Oxidation",
      "subtype": "Glaze - Yellow",
      "ingredients": [
        {
          "material": "Silica",
          "amount": 23.5
        },
        {
          "material": "Dolomite",
          "amount": 13.0
        },
        {
          "material": "Gillespie Borate",
          "amount": 13.0
        },
        {
          "material": "Kona F-4 feldspar",
          "amount": 13.0
        },
        {
          "material": "Nepheline Syenite",
          "amount": 13.0
        },
        {
          "material": "Rotten stone",
          "amount": 13.0
        },
        {
          "material": "Spodumene",
          "amount": 11.3
        }
      ],
      "description": "A beautiful buttery, satin light yellow. Need to check for stability, surface durability, and over all utility on vertical surfaces. Does very well over light texture. Check over carvings and slip trailing. From Dupre, Marcy M IV LTC RET From ClayArt: Dear Mudbuds, A while back, a dear friend gave me a copy of Mimi Obstler's \"Out of the Earth, Into the Fire.\" One of the materials Mimi and her crew experimented with is rotten stone. I did some test tiles of the experiments in the book, and wanted to work on making a more yellow glaze. After many tests, I came up with a glaze I call \"New Butter,\" recipe included below. You can find rotten stone at your hardware store. Comes in pint containers, and is used for furniture finishing. It's a gray powder, very fine, fairly inexpensive. Rotten stone, sometimes spelled as rottenstone, also known as tripoli, is fine powdered porous rock used as a polishing abrasive in woodworking. It is usually weathered limestone mixed with diatomaceous, amorphous, or crystalline silica. Your results may vary with your water supply and location on the planet, but I find the glaze to be a beautiful \"touch-me\" satin butter-yellow. I wouldn't use it on plates, though, because of utensil marks. As always, test, test, TEST! Tig DuprePort Orchard, WA --------------------------------------- Cone Six - 456 New Butter-------------------------- Range: 5-7Firing type: OxidationGlaze type: FeldspathicColor: Pastel yellowSurface: Satin mattTransparency: Opaque Recipe: Nepheline syenite 15.00 300.0 Kona F-4 feldspar 15.00 300.0 Dolomite 15.00 300.0 Gillespie borate 15.00 300.0 Spodumene 13.00 260.0 Silica 27.00 540.0 -------- ----- 100.00 2000.0 Rotten stone 15.00 300.0 Notes: Got the basic idea from Mimi Obstler's \"Out of the Earth, Into the Fire.\" Tried the neph sy 85/rottenstone 15 recipe in the book, formulated a different recipe to make it a more stable glaze. AUG 2003: A beautiful buttery, satin light yellow. Need to check for stability, surface durability, and over all utility on vertical surfaces. Does well over light texture, obscures details. Check over deep carvings and slip trailing. Source: DupreDate: 08/07/2003",
      "createdBy": "Glazy Admin",
      "source": "glazy.org",
      "url": "https://glazy.org/recipes/1083"
    },
    {
      "id": 1084,
      "code": "GLAZY-1084",
      "name": "Butter New - Tig Duprey no Rottenstone",
      "cone": "6",
      "surface": "Satin-matte",
      "transparency": "Opaque",
      "atmosphere": "Oxidation",
      "subtype": "Glaze - Yellow",
      "ingredients": [
        {
          "material": "Custer Feldspar",
          "amount": 35.0
        },
        {
          "material": "Ferro Frit 3134",
          "amount": 14.7
        },
        {
          "material": "Talc",
          "amount": 12.5
        },
        {
          "material": "Spodumene",
          "amount": 12.1
        },
        {
          "material": "Silica",
          "amount": 9.8
        },
        {
          "material": "Whiting",
          "amount": 8.2
        },
        {
          "material": "Kaolin",
          "amount": 7.7
        }
      ],
      "description": "A beautiful buttery, satin light yellow. Need to check for stability, surface durability, and over all utility on vertical surfaces. Does very well over light texture. Check over carvings and slip trailing. From Dupre, Marcy M IV LTC RET",
      "createdBy": "Glazy Admin",
      "source": "glazy.org",
      "url": "https://glazy.org/recipes/1084"
    },
    {
      "id": 1085,
      "code": "GLAZY-1085",
      "name": "Butter New - Tig Duprey- w/GB",
      "cone": "6",
      "surface": "Satin-matte",
      "transparency": "Opaque",
      "atmosphere": "Oxidation",
      "subtype": "Glaze - Yellow",
      "ingredients": [
        {
          "material": "Custer Feldspar",
          "amount": 44.3
        },
        {
          "material": "Talc",
          "amount": 12.5
        },
        {
          "material": "Spodumene",
          "amount": 10.9
        },
        {
          "material": "Silica",
          "amount": 9.9
        },
        {
          "material": "Whiting",
          "amount": 8.8
        },
        {
          "material": "Gerstley Borate",
          "amount": 8.7
        },
        {
          "material": "Kaolin",
          "amount": 4.8
        }
      ],
      "description": "A beautiful buttery, satin light yellow. Need to check for stability, surface durability, and over all utility on vertical surfaces. Does very well over light texture. Check over carvings and slip trailing. From Dupre, Marcy M IV LTC RET",
      "createdBy": "Glazy Admin",
      "source": "glazy.org",
      "url": "https://glazy.org/recipes/1085"
    },
    {
      "id": 7989,
      "code": "GLAZY-7989",
      "name": "Butter Yellow",
      "cone": "6",
      "surface": "Satin",
      "transparency": "Semi-opaque",
      "atmosphere": "Oxidation",
      "subtype": "Glaze - Yellow",
      "ingredients": [
        {
          "material": "Nepheline Syenite",
          "amount": 44.4
        },
        {
          "material": "Silica",
          "amount": 15.6
        },
        {
          "material": "EP Kaolin",
          "amount": 11.1
        },
        {
          "material": "Gerstley Borate",
          "amount": 11.1
        },
        {
          "material": "Lithium Carbonate",
          "amount": 8.9
        },
        {
          "material": "Whiting",
          "amount": 8.9
        }
      ],
      "additionals": [
        {
          "material": "Titanium Dioxide",
          "amount": 10.0
        },
        {
          "material": "Rutile",
          "amount": 4.0
        },
        {
          "material": "Bentonite",
          "amount": 2.0
        }
      ],
      "description": "https://mightymudmixer.com/shop/butter-yellow/ This is a pale yellow satin/matte glaze. Works great as a base glaze reacts well with glazes on top (good movement and crystals) Reveals speckle in clay well",
      "createdBy": "Mighty Mud Mixer",
      "source": "glazy.org",
      "url": "https://glazy.org/recipes/7989"
    },
    {
      "id": 9808,
      "code": "GLAZY-9808",
      "name": "Butter Yellow",
      "cone": "6 - 7",
      "surface": "Smooth Matte",
      "transparency": "Opaque",
      "atmosphere": "Oxidation",
      "subtype": "Glaze - Yellow - Iron",
      "ingredients": [
        {
          "material": "Custer Feldspar",
          "amount": 37.4
        },
        {
          "material": "Silica",
          "amount": 22.7
        },
        {
          "material": "Talc",
          "amount": 13.6
        },
        {
          "material": "Gerstley Borate",
          "amount": 12.7
        },
        {
          "material": "Dolomite",
          "amount": 6.4
        },
        {
          "material": "EP Kaolin",
          "amount": 4.5
        },
        {
          "material": "Zinc Oxide",
          "amount": 2.7
        }
      ],
      "additionals": [
        {
          "material": "Rutile",
          "amount": 6.0
        },
        {
          "material": "Tin Oxide",
          "amount": 5.0
        },
        {
          "material": "Bentonite",
          "amount": 2.0
        }
      ],
      "description": "A nice matte yellow, similar to the Pike's Purple base. I don't know who developed this recipe. If I find out, I'll add the name.",
      "createdBy": "Arline Edmonds",
      "source": "glazy.org",
      "url": "https://glazy.org/recipes/9808"
    },
    {
      "id": 18186,
      "code": "GLAZY-18186",
      "name": "Butter Yellow",
      "cone": "6",
      "surface": "Matte",
      "transparency": "Semi-opaque",
      "atmosphere": "Oxidation",
      "subtype": "Glaze",
      "ingredients": [
        {
          "material": "Minspar 200",
          "amount": 32.8
        },
        {
          "material": "EP Kaolin",
          "amount": 20.0
        },
        {
          "material": "Silica",
          "amount": 14.5
        },
        {
          "material": "Whiting",
          "amount": 14.5
        },
        {
          "material": "Zinc Oxide",
          "amount": 14.5
        },
        {
          "material": "Lithium Carbonate",
          "amount": 3.7
        }
      ],
      "additionals": [
        {
          "material": "Rutile",
          "amount": 5.0
        },
        {
          "material": "Tin Oxide",
          "amount": 5.0
        },
        {
          "material": "Bentonite",
          "amount": 2.0
        }
      ],
      "description": "",
      "createdBy": "glazy_squirrels",
      "source": "glazy.org",
      "url": "https://glazy.org/recipes/18186"
    },
    {
      "id": 314452,
      "code": "GLAZY-314452",
      "name": "Butter Yellow",
      "cone": "6",
      "surface": "Semi-glossy",
      "transparency": "Semi-opaque",
      "atmosphere": "Oxidation",
      "subtype": "Glaze - Yellow - Stain",
      "ingredients": [
        {
          "material": "Cornwall Stone",
          "amount": 46.0
        },
        {
          "material": "Gerstley Borate",
          "amount": 14.0
        },
        {
          "material": "Dolomite",
          "amount": 12.0
        },
        {
          "material": "EP Kaolin",
          "amount": 10.0
        },
        {
          "material": "Wollastonite",
          "amount": 10.0
        },
        {
          "material": "Ferro Frit 3124",
          "amount": 8.0
        }
      ],
      "additionals": [
        {
          "material": "Zircopax",
          "amount": 14.0
        },
        {
          "material": "Stain",
          "amount": 4.0
        },
        {
          "material": "Bentonite",
          "amount": 2.0
        }
      ],
      "description": "Based on VC Soft Satin Glossy #1. Currently testing different stains",
      "createdBy": "Alyse Glaser",
      "source": "glazy.org",
      "url": "https://glazy.org/recipes/314452"
    },
    {
      "id": 5766,
      "code": "GLAZY-5766",
      "name": "Buttercream",
      "cone": "10",
      "surface": "",
      "transparency": "",
      "atmosphere": "Reduction",
      "subtype": "Glaze - White, Off-White",
      "ingredients": [
        {
          "material": "G-200 Feldspar",
          "amount": 44.32
        },
        {
          "material": "Silica",
          "amount": 21.62
        },
        {
          "material": "Gerstley Borate",
          "amount": 12.97
        },
        {
          "material": "Talc",
          "amount": 8.11
        },
        {
          "material": "Dolomite",
          "amount": 7.57
        },
        {
          "material": "Kaolin",
          "amount": 5.41
        }
      ],
      "additionals": [
        {
          "material": "Manganese Dioxide",
          "amount": 3.78
        }
      ],
      "description": "NOTE: This recipe was imported from Triangle Potter's Guild Glaze Recipes published November, 1988 Source: John Givvines 164 feldspar g200 48 gerstley borate 28 dolomite 30 talc 20 kaolin 80 flint + 14 manganese dioxide",
      "createdBy": "Glazy Admin",
      "source": "glazy.org",
      "url": "https://glazy.org/recipes/5766"
    },
    {
      "id": 96567,
      "code": "GLAZY-96567",
      "name": "Buttercup",
      "cone": "6",
      "surface": "",
      "transparency": "",
      "atmosphere": "Oxidation",
      "subtype": "Glaze - White, Off-White",
      "ingredients": [
        {
          "material": "Nepheline Syenite",
          "amount": 32.41
        },
        {
          "material": "Ferro Frit 3134",
          "amount": 24.07
        },
        {
          "material": "Silica",
          "amount": 23.15
        },
        {
          "material": "Ball Clay",
          "amount": 11.11
        },
        {
          "material": "Gerstley Borate",
          "amount": 4.63
        },
        {
          "material": "Whiting",
          "amount": 4.63
        }
      ],
      "additionals": [
        {
          "material": "Rutile",
          "amount": 5.56
        },
        {
          "material": "Bentonite",
          "amount": 1.85
        }
      ],
      "description": "No similar base recipes found. No similar analyses found",
      "createdBy": "Eric Shawn Bayrd",
      "source": "glazy.org",
      "url": "https://glazy.org/recipes/96567"
    },
    {
      "id": 24859,
      "code": "GLAZY-24859",
      "name": "Buttercup Yellow",
      "cone": "6",
      "surface": "Semi-glossy",
      "transparency": "Opaque",
      "atmosphere": "Oxidation",
      "subtype": "Glaze - Yellow",
      "ingredients": [
        {
          "material": "Spodumene",
          "amount": 24.0
        },
        {
          "material": "Kentucky OM #4 Ball Clay",
          "amount": 21.0
        },
        {
          "material": "Ferro Frit 3134",
          "amount": 20.0
        },
        {
          "material": "Silica",
          "amount": 20.0
        },
        {
          "material": "Dolomite",
          "amount": 15.0
        }
      ],
      "additionals": [
        {
          "material": "Titanium Dioxide",
          "amount": 8.0
        },
        {
          "material": "Rutile",
          "amount": 6.0
        }
      ],
      "description": "This is a recipe based on Butterscotch 2 by John Glumpler, also found in John Britt - Complete guide to mid-range glazes (pg 143) and called Gumpler [sic] Yellow. The original recipe crazed for me on Plainsman M370 body and I found it too orange. The changes fixed the crazing and produced a glossy buttercup yellow.",
      "createdBy": "Sophie B",
      "source": "glazy.org",
      "url": "https://glazy.org/recipes/24859"
    },
    {
      "id": 174471,
      "code": "GLAZY-174471",
      "name": "Buttercup Yellow",
      "cone": "6",
      "surface": "Semi-glossy",
      "transparency": "Opaque",
      "atmosphere": "Oxidation",
      "subtype": "Glaze - Yellow",
      "ingredients": [
        {
          "material": "Silica",
          "amount": 23.81
        },
        {
          "material": "Spodumene",
          "amount": 22.86
        },
        {
          "material": "Kentucky OM #4 Ball Clay",
          "amount": 20.0
        },
        {
          "material": "Gerstley Borate",
          "amount": 19.05
        },
        {
          "material": "Dolomite",
          "amount": 14.29
        }
      ],
      "additionals": [
        {
          "material": "Titanium Dioxide",
          "amount": 8.0
        },
        {
          "material": "Rutile",
          "amount": 6.0
        }
      ],
      "description": "Excellent yellow. Very stable. SG 1.40 This is a recipe based on Butterscotch 2 by John Glumpler, also found in John Britt - Complete guide to mid-range glazes (pg 143) and called Gumpler [sic] Yellow. The original recipe crazed for me on Plainsman M370 body and I found it too orange. The changes fixed the crazing and produced a glossy buttercup yellow.",
      "createdBy": "Uliana Bewilder",
      "source": "glazy.org",
      "url": "https://glazy.org/recipes/174471"
    },
    {
      "id": 212,
      "code": "GLAZY-212",
      "name": "Buttermilk",
      "cone": "10 - 11",
      "surface": "",
      "transparency": "",
      "atmosphere": "",
      "subtype": "Glaze - White, Off-White",
      "ingredients": [
        {
          "material": "Potash Feldspar",
          "amount": 29.3
        },
        {
          "material": "Silica",
          "amount": 24.1
        },
        {
          "material": "Talc",
          "amount": 13.5
        },
        {
          "material": "Gerstley Borate",
          "amount": 10.5
        },
        {
          "material": "Whiting",
          "amount": 9.0
        },
        {
          "material": "Dolomite",
          "amount": 6.8
        },
        {
          "material": "Kaolin",
          "amount": 6.8
        }
      ],
      "additionals": [
        {
          "material": "Zircopax",
          "amount": 8.0
        }
      ],
      "description": "I have a problem with the following glaze that I hope some of the glaze chemistry Guru's out there might be able to help me with. I have used this glaze for years now with good success but it requires cone 10 flat and 11 tipping to mature. I would like to lower the temp. to a 9 flat and cone 10 tipping but don't really know where to begin. I fire a 35 cubic ft. Minnesota Flat Top with natural gas. If anyone can get me started, I would be grateful. Also, I have been trying to paint with stains over this glaze. I use them mixed with water and gerstly borate but can't get a smooth flow going. I was wondering how mixing the stains right in with some of the Buttermilk would work. Does anyone have suggestions??? Many thanks for your time. I love this group and have learned so much from reading your shares. Gloria Davidson My Turn Pottery",
      "createdBy": "Glazy Admin",
      "source": "glazy.org",
      "url": "https://glazy.org/recipes/212"
    },
    {
      "id": 5767,
      "code": "GLAZY-5767",
      "name": "Buttermilk",
      "cone": "10",
      "surface": "",
      "transparency": "",
      "atmosphere": "Reduction",
      "subtype": "Glaze - White, Off-White",
      "ingredients": [
        {
          "material": "Feldspar",
          "amount": 29.3
        },
        {
          "material": "Silica",
          "amount": 24.1
        },
        {
          "material": "Talc",
          "amount": 13.5
        },
        {
          "material": "Gerstley Borate",
          "amount": 10.5
        },
        {
          "material": "Whiting",
          "amount": 9.0
        },
        {
          "material": "Dolomite",
          "amount": 6.8
        },
        {
          "material": "Kaolin",
          "amount": 6.8
        }
      ],
      "description": "NOTE: This recipe was imported from Triangle Potter's Guild Glaze Recipes published November, 1988 Source: John Givvines 210 gerstley borate 136 dolomite 180 whiting 586 feldspar 136 kaolin 270 talc 482 flint",
      "createdBy": "Glazy Admin",
      "source": "glazy.org",
      "url": "https://glazy.org/recipes/5767"
    },
    {
      "id": 10931,
      "code": "GLAZY-10931",
      "name": "buttermilk",
      "cone": "10 - 12",
      "surface": "",
      "transparency": "",
      "atmosphere": "Reduction",
      "subtype": "Glaze - White, Off-White",
      "ingredients": [
        {
          "material": "Custer Feldspar",
          "amount": 29.3
        },
        {
          "material": "Silica",
          "amount": 24.1
        },
        {
          "material": "Talc",
          "amount": 13.5
        },
        {
          "material": "Gillespie Borate",
          "amount": 10.5
        },
        {
          "material": "Whiting",
          "amount": 9.0
        },
        {
          "material": "Dolomite",
          "amount": 6.8
        },
        {
          "material": "EP Kaolin",
          "amount": 6.8
        }
      ],
      "additionals": [
        {
          "material": "Zircopax",
          "amount": 8.0
        }
      ],
      "description": "",
      "createdBy": "chance taylor",
      "source": "glazy.org",
      "url": "https://glazy.org/recipes/10931"
    },
    {
      "id": 22230,
      "code": "GLAZY-22230",
      "name": "Buttermilk",
      "cone": "9",
      "surface": "Glossy",
      "transparency": "Opaque",
      "atmosphere": "Oxidation",
      "subtype": "Glaze - White, Off-White",
      "ingredients": [
        {
          "material": "Potash Feldspar",
          "amount": 29.3
        },
        {
          "material": "Silica",
          "amount": 24.1
        },
        {
          "material": "Talc",
          "amount": 13.5
        },
        {
          "material": "Gerstley Borate",
          "amount": 10.3
        },
        {
          "material": "Whiting",
          "amount": 9.0
        },
        {
          "material": "Tin Oxide",
          "amount": 8.0
        },
        {
          "material": "Dolomite",
          "amount": 6.8
        },
        {
          "material": "Kaolin",
          "amount": 6.8
        }
      ],
      "description": "A semi-gloss to glossy white. No idea why it doesn't add up to 100.",
      "createdBy": "Kim Ulrick",
      "source": "glazy.org",
      "url": "https://glazy.org/recipes/22230"
    },
    {
      "id": 167723,
      "code": "GLAZY-167723",
      "name": "Buttermilk ( Green River Pottery )",
      "cone": "10 - 11",
      "surface": "Satin-matte",
      "transparency": "Semi-opaque",
      "atmosphere": "Reduction",
      "subtype": "Glaze - White, Off-White",
      "ingredients": [],
      "additionals": [
        {
          "material": "Custer Feldspar",
          "amount": 25.0
        },
        {
          "material": "Silica",
          "amount": 24.0
        },
        {
          "material": "Talc",
          "amount": 14.0
        },
        {
          "material": "EP Kaolin",
          "amount": 11.0
        },
        {
          "material": "Gerstley Borate",
          "amount": 10.0
        },
        {
          "material": "Zircopax",
          "amount": 8.0
        },
        {
          "material": "Dolomite",
          "amount": 7.0
        },
        {
          "material": "Whiting",
          "amount": 1.0
        }
      ],
      "description": "",
      "createdBy": "Dave",
      "source": "glazy.org",
      "url": "https://glazy.org/recipes/167723"
    },
    {
      "id": 213,
      "code": "GLAZY-213",
      "name": "Buttermilk revised",
      "cone": "9 - 10",
      "surface": "",
      "transparency": "",
      "atmosphere": "",
      "subtype": "Glaze - White, Off-White",
      "ingredients": [
        {
          "material": "G-200 Feldspar",
          "amount": 29.0
        },
        {
          "material": "Silica",
          "amount": 21.0
        },
        {
          "material": "Talc",
          "amount": 16.0
        },
        {
          "material": "Gerstley Borate",
          "amount": 13.0
        },
        {
          "material": "Whiting",
          "amount": 9.0
        },
        {
          "material": "Dolomite",
          "amount": 6.0
        },
        {
          "material": "EP Kaolin",
          "amount": 6.0
        }
      ],
      "additionals": [
        {
          "material": "Opax",
          "amount": 8.0
        }
      ],
      "description": "can also use Custer feldspar instead of G-200 spar. I may have lowered the temperature too much - so - mix this one (500 grams) and test it in a cool part of your kiln (with large cones beside it. Then mix equal parts (by volume) with your original. This will give you the recipe between the two. If it is better than either the new one I am sending add each ingrediant together (fome my new one and your old one) to get the recipe for the middle one. Gerstley borate 10.5 + 13.0 = 23.5 divided by 2 =11.75 for instance. By the way both glazes are seriously short of Alumina and Silica and oversupplied with Magnesium so don't consider this a durable glaze. There is not a toxicity problem because there are no problematic oxides in the glaze - just be careful what you mix with and put under or over this glaze in areas that will come in contact with food. Ron Roy Toronto, Canada",
      "createdBy": "Glazy Admin",
      "source": "glazy.org",
      "url": "https://glazy.org/recipes/213"
    },
    {
      "id": 100687,
      "code": "GLAZY-100687",
      "name": "Buttermilk Reworked 2",
      "cone": "6 - 10",
      "surface": "Glossy",
      "transparency": "Opaque",
      "atmosphere": "Oxidation",
      "subtype": "Glaze - White, Off-White",
      "ingredients": [
        {
          "material": "Potash Feldspar",
          "amount": 44.0
        },
        {
          "material": "Silica",
          "amount": 16.0
        },
        {
          "material": "Talc",
          "amount": 11.0
        },
        {
          "material": "Whiting",
          "amount": 10.5
        },
        {
          "material": "Gerstley Borate",
          "amount": 10.0
        },
        {
          "material": "EP Kaolin",
          "amount": 4.5
        },
        {
          "material": "Dolomite",
          "amount": 4.0
        }
      ],
      "additionals": [
        {
          "material": "Tin Oxide",
          "amount": 6.0
        }
      ],
      "description": "A semi-gloss to glossy white Iron from speckled clay shows through",
      "createdBy": "Beynon owen",
      "source": "glazy.org",
      "url": "https://glazy.org/recipes/100687"
    },
    {
      "id": 1086,
      "code": "GLAZY-1086",
      "name": "Butterscotch",
      "cone": "2",
      "surface": "Satin-matte",
      "transparency": "",
      "atmosphere": "Oxidation, Reduction",
      "subtype": "Glaze - Yellow",
      "ingredients": [
        {
          "material": "Nepheline Syenite",
          "amount": 80.0
        },
        {
          "material": "Silica",
          "amount": 36.0
        },
        {
          "material": "Whiting",
          "amount": 15.0
        },
        {
          "material": "Barium Carbonate",
          "amount": 12.0
        },
        {
          "material": "Zinc Oxide",
          "amount": 12.0
        },
        {
          "material": "Kaolin",
          "amount": 10.0
        },
        {
          "material": "Ball Clay",
          "amount": 8.0
        }
      ],
      "additionals": [
        {
          "material": "Rutile",
          "amount": 10.4
        },
