Repository: MrSeldon/argilev2

File: data/glazes/glazy.json (part 55 of 315)
{
        {
          "material": "Yellow Ochre",
          "amount": 5.2
        }
      ],
      "description": "From a University of Georgia class handout on glaze & clay from Andy Nasisse.",
      "createdBy": "Glazy Admin",
      "source": "glazy.org",
      "url": "https://glazy.org/recipes/1086"
    },
    {
      "id": 2601,
      "code": "GLAZY-2601",
      "name": "Butterscotch",
      "cone": "6",
      "surface": "Glossy",
      "transparency": "",
      "atmosphere": "Oxidation",
      "subtype": "Glaze - White, Off-White",
      "ingredients": [
        {
          "material": "Ball Clay",
          "amount": 26.0
        },
        {
          "material": "Ferro Frit 3134",
          "amount": 25.0
        },
        {
          "material": "Silica",
          "amount": 25.0
        },
        {
          "material": "Dolomite",
          "amount": 12.0
        },
        {
          "material": "G-200 Feldspar",
          "amount": 10.0
        },
        {
          "material": "Lithium Carbonate",
          "amount": 2.0
        }
      ],
      "additionals": [
        {
          "material": "Titanium Dioxide",
          "amount": 9.0
        },
        {
          "material": "Rutile",
          "amount": 4.0
        }
      ],
      "description": "Source/Alternate names: Ababy Sharon revised by Ron Roy, food safe Notes: Alisa Clausen: A stable yellow tan gloss glaze, with white frosting throughout. In the heaviest applied areas, frosting has a bluish hue. Many nuances in glaze colour for a glaze with so little movement.",
      "createdBy": "Glazy Admin",
      "source": "glazy.org",
      "url": "https://glazy.org/recipes/2601"
    },
    {
      "id": 3972,
      "code": "GLAZY-3972",
      "name": "Butterscotch",
      "cone": "6",
      "surface": "",
      "transparency": "Opaque",
      "atmosphere": "",
      "subtype": "Glaze - Yellow",
      "ingredients": [
        {
          "material": "Dolomite",
          "amount": 20.0
        },
        {
          "material": "Ferro Frit 3110",
          "amount": 20.0
        },
        {
          "material": "Kentucky OM #4 Ball Clay",
          "amount": 20.0
        },
        {
          "material": "Silica",
          "amount": 20.0
        },
        {
          "material": "Spodumene",
          "amount": 20.0
        },
        {
          "material": "Titanium Dioxide",
          "amount": 10.0
        },
        {
          "material": "Rutile",
          "amount": 6.0
        }
      ],
      "description": "A lovey yellow with crystal matte characteristic. Leave out the Rutile and it is a much softer yellow.",
      "createdBy": "Ceramic Recipes",
      "source": "glazy.org",
      "url": "https://glazy.org/recipes/3972"
    },
    {
      "id": 126958,
      "code": "GLAZY-126958",
      "name": "Butterscotch +4 TiO2 +4 Rutile",
      "cone": "6",
      "surface": "Glossy",
      "transparency": "Opaque",
      "atmosphere": "Oxidation",
      "subtype": "Glaze - White, Off-White",
      "ingredients": [
        {
          "material": "Dolomite",
          "amount": 20.0
        },
        {
          "material": "Ferro Frit 3134",
          "amount": 20.0
        },
        {
          "material": "Kentucky OM #4 Ball Clay",
          "amount": 20.0
        },
        {
          "material": "Silica",
          "amount": 20.0
        },
        {
          "material": "Spodumene",
          "amount": 20.0
        }
      ],
      "additionals": [
        {
          "material": "Rutile",
          "amount": 4.0
        },
        {
          "material": "Titanium Dioxide",
          "amount": 4.0
        }
      ],
      "description": "One nice test from a biaxial based on the original Butterscotch glaze.",
      "createdBy": "Derek Au",
      "source": "glazy.org",
      "url": "https://glazy.org/recipes/126958"
    },
    {
      "id": 126042,
      "code": "GLAZY-126042",
      "name": "Butterscotch 2",
      "cone": "5 - 6",
      "surface": "Semi-glossy",
      "transparency": "Opaque",
      "atmosphere": "",
      "subtype": "Glaze - Yellow",
      "ingredients": [
        {
          "material": "Dolomite",
          "amount": 20.0
        },
        {
          "material": "Ferro Frit 3134",
          "amount": 20.0
        },
        {
          "material": "Kentucky OM #4 Ball Clay",
          "amount": 20.0
        },
        {
          "material": "Silica",
          "amount": 20.0
        },
        {
          "material": "Spodumene",
          "amount": 20.0
        }
      ],
      "additionals": [
        {
          "material": "Titanium Dioxide",
          "amount": 10.0
        },
        {
          "material": "Rutile",
          "amount": 6.0
        }
      ],
      "description": "Creamy, yellow opaque glaze formulated by John Glumpler: https://glazestuff.wordpress.com/2011/08/04/butterscotch-2-cone-6-oxidation-john-glumpler/",
      "createdBy": "Osa Atoe",
      "source": "glazy.org",
      "url": "https://glazy.org/recipes/126042"
    },
    {
      "id": 8322,
      "code": "GLAZY-8322",
      "name": "Butterscotch ^6 ox.",
      "cone": "6",
      "surface": "Glossy",
      "transparency": "",
      "atmosphere": "Oxidation",
      "subtype": "Glaze",
      "ingredients": [
        {
          "material": "Dolomite",
          "amount": 20.0
        },
        {
          "material": "Ferro Frit 3134",
          "amount": 20.0
        },
        {
          "material": "Kentucky OM #4 Ball Clay",
          "amount": 20.0
        },
        {
          "material": "Silica",
          "amount": 20.0
        },
        {
          "material": "Spodumene",
          "amount": 20.0
        }
      ],
      "additionals": [
        {
          "material": "Titanium Dioxide",
          "amount": 10.0
        },
        {
          "material": "Rutile",
          "amount": 6.0
        }
      ],
      "description": "Frit 3134 was subbed gram for gram with Frit JM 169",
      "createdBy": "Alisa Liskin Clausen",
      "source": "glazy.org",
      "url": "https://glazy.org/recipes/8322"
    },
    {
      "id": 1087,
      "code": "GLAZY-1087",
      "name": "BUTTERSCOTCH GLOSSY",
      "cone": "6",
      "surface": "Glossy",
      "transparency": "",
      "atmosphere": "Oxidation",
      "subtype": "Glaze - Yellow",
      "ingredients": [
        {
          "material": "Custer Feldspar",
          "amount": 29.47
        },
        {
          "material": "Nepheline Syenite",
          "amount": 20.0
        },
        {
          "material": "Silica",
          "amount": 20.0
        },
        {
          "material": "Gerstley Borate",
          "amount": 17.89
        },
        {
          "material": "Zinc Oxide",
          "amount": 5.26
        },
        {
          "material": "Whiting",
          "amount": 4.21
        },
        {
          "material": "Lithium Carbonate",
          "amount": 3.16
        }
      ],
      "additionals": [
        {
          "material": "Zircopax",
          "amount": 4.21
        },
        {
          "material": "Manganese Dioxide",
          "amount": 3.16
        },
        {
          "material": "Red Iron Oxide",
          "amount": 2.11
        }
      ],
      "description": "(An orangey tinted clear glaze - I like it for stone ginger bottles and other old-timey things) Here are a couple of standards from the Richmond Potters Club, and a few of my own formulation that have worked well in ^6 oxidation. They aren't revolutionary (my exciting ones have things like barium in them, or are less predictable for a classroom situation) but they have been reliable, and allow for some play. They all calculate out to well within the INSIGHT limit formulas for maturity at ^6. If anyone tests these and comes up with problems, new ideas, good variations etc. could they let me know? I'll look forward to a larger list being posted to clayart. Veronica Shelford",
      "createdBy": "Glazy Admin",
      "source": "glazy.org",
      "url": "https://glazy.org/recipes/1087"
    },
    {
      "id": 16817,
      "code": "GLAZY-16817",
      "name": "Buttery Grandey",
      "cone": "6",
      "surface": "Satin",
      "transparency": "Transparent",
      "atmosphere": "Oxidation",
      "subtype": "Glaze - Clear",
      "ingredients": [
        {
          "material": "Kona F-4 feldspar",
          "amount": 50.0
        },
        {
          "material": "Dolomite",
          "amount": 15.5
        },
        {
          "material": "EP Kaolin",
          "amount": 15.0
        },
        {
          "material": "Silica",
          "amount": 9.3
        },
        {
          "material": "Magnesium carbonate",
          "amount": 6.8
        },
        {
          "material": "Ferro Frit 3124",
          "amount": 3.5
        }
      ],
      "additionals": [
        {
          "material": "Tin Oxide",
          "amount": 3.5
        }
      ],
      "description": "with 5 yellow BH stain and 5 orange BH stain, respectively it takes the commercial pigment/colorant (but not the oxides) very well, and is total butter Glaze Type: Mid-fire From Katherine Grandey @ Univ of FL",
      "createdBy": "Ginger",
      "source": "glazy.org",
      "url": "https://glazy.org/recipes/16817"
    },
    {
      "id": 20824,
      "code": "GLAZY-20824",
      "name": "Buttery Grandey Lithium Whisper",
      "cone": "6 - 10",
      "surface": "Smooth Matte",
      "transparency": "Transparent",
      "atmosphere": "Oxidation",
      "subtype": "Glaze - White, Off-White",
      "ingredients": [
        {
          "material": "Kona F-4 feldspar",
          "amount": 50.0
        },
        {
          "material": "Dolomite",
          "amount": 16.0
        },
        {
          "material": "EP Kaolin",
          "amount": 16.0
        },
        {
          "material": "Silica",
          "amount": 8.3
        },
        {
          "material": "Strontium Carbonate",
          "amount": 6.8
        }
      ],
      "additionals": [
        {
          "material": "Lithium Carbonate",
          "amount": 3.5
        }
      ],
      "description": "with 5 yellow BH stain and 5 orange BH stain, respectively it takes the commercial pigment/colorant (but not the oxides) very well, and is total butter, but i wanted to see if i could get more surface variation, so took out the magnesium for lithium. Glaze Type: Mid-fire From Katherine Grandey @ Univ of FL",
      "createdBy": "Ginger",
      "source": "glazy.org",
      "url": "https://glazy.org/recipes/20824"
    },
    {
      "id": 1088,
      "code": "GLAZY-1088",
      "name": "Buttery P103 from K Grandy",
      "cone": "6",
      "surface": "Satin",
      "transparency": "Opaque",
      "atmosphere": "Oxidation",
      "subtype": "Glaze - White, Off-White",
      "ingredients": [
        {
          "material": "Kona F-4 feldspar",
          "amount": 50.0
        },
        {
          "material": "Dolomite",
          "amount": 15.5
        },
        {
          "material": "EP Kaolin",
          "amount": 15.0
        },
        {
          "material": "Silica",
          "amount": 9.3
        },
        {
          "material": "Magnesium carbonate",
          "amount": 6.8
        },
        {
          "material": "Ferro Frit 3124",
          "amount": 3.5
        }
      ],
      "additionals": [
        {
          "material": "Tin Oxide",
          "amount": 4.0
        }
      ],
      "description": "",
      "createdBy": "Glazy Admin",
      "source": "glazy.org",
      "url": "https://glazy.org/recipes/1088"
    },
    {
      "id": 40351,
      "code": "GLAZY-40351",
      "name": "BYRD MATTE",
      "cone": "10",
      "surface": "Matte",
      "transparency": "",
      "atmosphere": "",
      "subtype": "Glaze",
      "ingredients": [
        {
          "material": "Nepheline Syenite",
          "amount": 65.0
        },
        {
          "material": "Dolomite",
          "amount": 21.0
        },
        {
          "material": "Zircopax",
          "amount": 9.0
        },
        {
          "material": "Kentucky OM #4 Ball Clay",
          "amount": 5.0
        },
        {
          "material": "Bentonite",
          "amount": 3.0
        }
      ],
      "additionals": [
        {
          "material": "Manganese Dioxide",
          "amount": 2.0
        },
        {
          "material": "Cobalt Carbonate",
          "amount": 0.5
        }
      ],
      "description": "Color: Matte brown to tan, glossy & blue gray on whiteware Source: Greenwich House Pottery 2017 HANDBOOK",
      "createdBy": "Kyle C",
      "source": "glazy.org",
      "url": "https://glazy.org/recipes/40351"
    },
    {
      "id": 40476,
      "code": "GLAZY-40476",
      "name": "B\u00e1sico/Basic 1",
      "cone": "5 - 7",
      "surface": "Glossy",
      "transparency": "Transparent",
      "atmosphere": "Reduction",
      "subtype": "Glaze - Iron - Celadon",
      "ingredients": [
        {
          "material": "Tinkar Z",
          "amount": 40.0
        },
        {
          "material": "Potash Feldspar",
          "amount": 30.0
        },
        {
          "material": "Whiting",
          "amount": 30.0
        }
      ],
      "additionals": [
        {
          "material": "Red Iron Oxide",
          "amount": 3.0
        }
      ],
      "description": "Esmalte #1 de la grilla de Currie sobre Basic Celadon https://glazy.org/recipes/6214 Glaze #1 in Currie's Grid on Basic Celadon https://glazy.org/recipes/6214",
      "createdBy": "Clara Giorello",
      "source": "glazy.org",
      "url": "https://glazy.org/recipes/40476"
    },
    {
      "id": 40539,
      "code": "GLAZY-40539",
      "name": "B\u00e1sico/Basic 10",
      "cone": "5 - 7",
      "surface": "Stony Matte",
      "transparency": "Opaque",
      "atmosphere": "Reduction",
      "subtype": "Glaze - Iron - Celadon",
      "ingredients": [
        {
          "material": "Silica",
          "amount": 41.67
        },
        {
          "material": "Tinkar Z",
          "amount": 20.83
        },
        {
          "material": "Potash Feldspar",
          "amount": 18.75
        },
        {
          "material": "Whiting",
          "amount": 18.75
        }
      ],
      "additionals": [
        {
          "material": "Red Iron Oxide",
          "amount": 3.0
        }
      ],
      "description": "Esmalte #10 de la grilla de Currie sobre Basic Celadon https://glazy.org/recipes/6214 Glaze #10 in Currie's Grid on Basic Celadon https://glazy.org/recipes/6214 Tinkar Z: local Ball Clay",
      "createdBy": "Clara Giorello",
      "source": "glazy.org",
      "url": "https://glazy.org/recipes/40539"
    },
    {
      "id": 40540,
      "code": "GLAZY-40540",
      "name": "B\u00e1sico/Basic 11",
      "cone": "5 - 7",
      "surface": "Glossy",
      "transparency": "Transparent",
      "atmosphere": "Reduction",
      "subtype": "Glaze - Iron - Celadon",
      "ingredients": [
        {
          "material": "Potash Feldspar",
          "amount": 36.67
        },
        {
          "material": "Whiting",
          "amount": 36.67
        },
        {
          "material": "Tinkar Z",
          "amount": 26.67
        }
      ],
      "additionals": [
        {
          "material": "Red Iron Oxide",
          "amount": 3.0
        }
      ],
      "description": "Esmalte #11 de la grilla de Currie sobre Basic Celadon https://glazy.org/recipes/6214 Glaze #11 in Currie's Grid on Basic Celadon https://glazy.org/recipes/6214 Tinkar Z: local Ball Clay",
      "createdBy": "Clara Giorello",
      "source": "glazy.org",
      "url": "https://glazy.org/recipes/40540"
    },
    {
      "id": 40545,
      "code": "GLAZY-40545",
      "name": "B\u00e1sico/Basic 12",
      "cone": "5 - 7",
      "surface": "Semi-glossy",
      "transparency": "Transparent",
      "atmosphere": "Reduction",
      "subtype": "Glaze - Iron - Celadon",
      "ingredients": [
        {
          "material": "Potash Feldspar",
          "amount": 32.5
        },
        {
          "material": "Whiting",
          "amount": 32.5
        },
        {
          "material": "Tinkar Z",
          "amount": 24.17
        },
        {
          "material": "Silica",
          "amount": 10.83
        }
      ],
      "additionals": [
        {
          "material": "Red Iron Oxide",
          "amount": 3.0
        }
      ],
      "description": "Esmalte #12 de la grilla de Currie sobre Basic Celadon https://glazy.org/recipes/6214 Glaze #12 in Currie's Grid on Basic Celadon https://glazy.org/recipes/6214 Tinkar Z: local Ball Clay",
      "createdBy": "Clara Giorello",
      "source": "glazy.org",
      "url": "https://glazy.org/recipes/40545"
    },
    {
      "id": 40548,
      "code": "GLAZY-40548",
      "name": "B\u00e1sico/Basic 13",
      "cone": "5 - 7",
      "surface": "Glossy",
      "transparency": "Translucent",
      "atmosphere": "Reduction",
      "subtype": "Glaze - Iron - Celadon",
      "ingredients": [
        {
          "material": "Potash Feldspar",
          "amount": 28.33
        },
        {
          "material": "Whiting",
          "amount": 28.33
        },
        {
          "material": "Silica",
          "amount": 21.67
        },
        {
          "material": "Tinkar Z",
          "amount": 21.67
        }
      ],
      "additionals": [
        {
          "material": "Red Iron Oxide",
          "amount": 3.0
        }
      ],
      "description": "Esmalte #13 de la grilla de Currie sobre Basic Celadon https://glazy.org/recipes/6214 Glaze #13 in Currie's Grid on Basic Celadon https://glazy.org/recipes/6214 Tinkar Z: local Ball Clay",
      "createdBy": "Clara Giorello",
      "source": "glazy.org",
      "url": "https://glazy.org/recipes/40548"
    },
    {
      "id": 40547,
      "code": "GLAZY-40547",
      "name": "B\u00e1sico/Basic 14",
      "cone": "5 - 7",
      "surface": "Satin-matte",
      "transparency": "Semi-opaque",
      "atmosphere": "Reduction",
      "subtype": "Glaze - Iron - Celadon",
      "ingredients": [
        {
          "material": "Silica",
          "amount": 32.5
        },
        {
          "material": "Potash Feldspar",
          "amount": 24.17
        },
        {
          "material": "Whiting",
          "amount": 24.17
        },
        {
          "material": "Tinkar Z",
          "amount": 19.17
        }
      ],
      "additionals": [
        {
          "material": "Red Iron Oxide",
          "amount": 3.0
        }
      ],
      "description": "Esmalte #14 de la grilla de Currie sobre Basic Celadon https://glazy.org/recipes/6214 Glaze #14 in Currie's Grid on Basic Celadon https://glazy.org/recipes/6214 Tinkar Z: local Ball Clay",
      "createdBy": "Clara Giorello",
      "source": "glazy.org",
      "url": "https://glazy.org/recipes/40547"
    },
    {
      "id": 40549,
      "code": "GLAZY-40549",
      "name": "B\u00e1sico/Basic 15",
      "cone": "5 - 7",
      "surface": "Stony Matte",
      "transparency": "Opaque",
      "atmosphere": "Reduction",
      "subtype": "Glaze - Iron - Celadon",
      "ingredients": [
        {
          "material": "Silica",
          "amount": 43.33
        },
        {
          "material": "Potash Feldspar",
          "amount": 20.0
        },
        {
          "material": "Whiting",
          "amount": 20.0
        },
        {
          "material": "Tinkar Z",
          "amount": 16.67
        }
      ],
      "additionals": [
        {
          "material": "Red Iron Oxide",
          "amount": 3.0
        }
      ],
      "description": "Esmalte #15 de la grilla de Currie sobre Basic Celadon https://glazy.org/recipes/6214 Glaze #15 in Currie's Grid on Basic Celadon https://glazy.org/recipes/6214 Tinkar Z: local Ball Clay",
      "createdBy": "Clara Giorello",
      "source": "glazy.org",
      "url": "https://glazy.org/recipes/40549"
    },
    {
      "id": 40550,
      "code": "GLAZY-40550",
      "name": "B\u00e1sico/Basic 16",
      "cone": "5 - 7",
      "surface": "Satin-matte",
      "transparency": "Semi-opaque",
      "atmosphere": "Reduction",
      "subtype": "Glaze - Iron - Celadon",
      "ingredients": [
        {
          "material": "Potash Feldspar",
          "amount": 40.0
        },
        {
          "material": "Whiting",
          "amount": 40.0
        },
        {
          "material": "Tinkar Z",
          "amount": 20.0
        }
      ],
      "additionals": [
        {
          "material": "Red Iron Oxide",
          "amount": 3.0
        }
      ],
      "description": "Esmalte #16 de la grilla de Currie sobre Basic Celadon https://glazy.org/recipes/6214 Glaze #16 in Currie's Grid on Basic Celadon https://glazy.org/recipes/6214 Tinkar Z: local Ball clay",
      "createdBy": "Clara Giorello",
      "source": "glazy.org",
      "url": "https://glazy.org/recipes/40550"
    },
    {
      "id": 40551,
      "code": "GLAZY-40551",
      "name": "B\u00e1sico/Basic 17",
      "cone": "5 - 7",
      "surface": "Satin",
      "transparency": "Translucent",
      "atmosphere": "Reduction",
      "subtype": "Glaze - Iron - Celadon",
      "ingredients": [
        {
          "material": "Potash Feldspar",
          "amount": 35.31
        },
        {
          "material": "Whiting",
          "amount": 35.31
        },
        {
          "material": "Tinkar Z",
          "amount": 18.13
        },
        {
          "material": "Silica",
          "amount": 11.25
        }
      ],
      "additionals": [
        {
          "material": "Red Iron Oxide",
          "amount": 3.0
        }
      ],
      "description": "Esmalte #17 de la grilla de Currie sobre Basic Celadon https://glazy.org/recipes/6214 Glaze #17 in Currie's Grid on Basic Celadon https://glazy.org/recipes/6214 Tinkar Z: local Ball clay",
      "createdBy": "Clara Giorello",
      "source": "glazy.org",
      "url": "https://glazy.org/recipes/40551"
    },
    {
      "id": 40552,
      "code": "GLAZY-40552",
      "name": "B\u00e1sico/Basic 18",
      "cone": "5 - 7",
      "surface": "Satin-matte",
      "transparency": "Semi-opaque",
      "atmosphere": "Reduction",
      "subtype": "Glaze - Iron - Celadon",
      "ingredients": [
        {
          "material": "Potash Feldspar",
          "amount": 30.62
        },
        {
          "material": "Whiting",
          "amount": 30.62
        },
        {
          "material": "Silica",
          "amount": 22.5
        },
        {
          "material": "Tinkar Z",
          "amount": 16.25
        }
      ],
      "additionals": [
        {
          "material": "Red Iron Oxide",
          "amount": 3.0
        }
      ],
      "description": "Esmalte #18 de la grilla de Currie sobre Basic Celadon https://glazy.org/recipes/6214 Glaze #18 in Currie's Grid on Basic Celadon https://glazy.org/recipes/6214 Tinkar Z: local Ball clay",
      "createdBy": "Clara Giorello",
      "source": "glazy.org",
      "url": "https://glazy.org/recipes/40552"
    },
    {
      "id": 40553,
      "code": "GLAZY-40553",
      "name": "B\u00e1sico/Basic 19",
      "cone": "5 - 7",
      "surface": "Smooth Matte",
      "transparency": "Opaque",
      "atmosphere": "Reduction",
      "subtype": "Glaze - Iron - Celadon",
      "ingredients": [
        {
          "material": "Silica",
          "amount": 33.75
        },
        {
          "material": "Potash Feldspar",
          "amount": 25.94
        },
        {
          "material": "Whiting",
          "amount": 25.94
        },
        {
          "material": "Tinkar Z",
          "amount": 14.38
        }
      ],
      "additionals": [
        {
          "material": "Red Iron Oxide",
          "amount": 3.0
        }
      ],
      "description": "Esmalte #19 de la grilla de Currie sobre Basic Celadon https://glazy.org/recipes/6214 Glaze #19 in Currie's Grid on Basic Celadon https://glazy.org/recipes/6214 Tinkar Z: local Ball clay",
      "createdBy": "Clara Giorello",
      "source": "glazy.org",
      "url": "https://glazy.org/recipes/40553"
    },
    {
      "id": 40480,
      "code": "GLAZY-40480",
      "name": "B\u00e1sico/Basic 2",
      "cone": "5 - 7",
      "surface": "Semi-glossy",
      "transparency": "Transparent",
      "atmosphere": "Reduction",
      "subtype": "Glaze - Iron - Celadon",
      "ingredients": [
        {
          "material": "Tinkar Z",
          "amount": 36.25
        },
        {
          "material": "Potash Feldspar",
          "amount": 26.88
        },
        {
          "material": "Whiting",
          "amount": 26.88
        },
        {
          "material": "Silica",
          "amount": 10.0
        }
      ],
      "additionals": [
        {
          "material": "Red Iron Oxide",
          "amount": 3.0
        }
      ],
      "description": "Esmalte #2 de la grilla de Currie sobre Basic Celadon https://glazy.org/recipes/6214 Glaze #2 in Currie's Grid on Basic Celadon https://glazy.org/recipes/6214 Tinkar Z: local Ball Clay",
      "createdBy": "Clara Giorello",
      "source": "glazy.org",
      "url": "https://glazy.org/recipes/40480"
    },
    {
      "id": 40554,
      "code": "GLAZY-40554",
      "name": "B\u00e1sico/Basic 20",
      "cone": "5 - 7",
      "surface": "Stony Matte",
      "transparency": "Opaque",
      "atmosphere": "Reduction",
      "subtype": "Glaze - Iron - Celadon",
      "ingredients": [
        {
          "material": "Silica",
          "amount": 45.0
        },
        {
          "material": "Potash Feldspar",
          "amount": 21.25
        },
        {
          "material": "Whiting",
          "amount": 21.25
        },
        {
          "material": "Tinkar Z",
          "amount": 12.5
        }
      ],
      "additionals": [
        {
          "material": "Red Iron Oxide",
          "amount": 3.0
        }
      ],
      "description": "Esmalte #20 de la grilla de Currie sobre Basic Celadon https://glazy.org/recipes/6214 Glaze #20 in Currie's Grid on Basic Celadon https://glazy.org/recipes/6214 Tinkar Z: local Ball clay",
      "createdBy": "Clara Giorello",
      "source": "glazy.org",
      "url": "https://glazy.org/recipes/40554"
    },
    {
      "id": 40555,
      "code": "GLAZY-40555",
      "name": "B\u00e1sico/Basic 21",
      "cone": "5 - 7",
      "surface": "Semi-glossy",
      "transparency": "Semi-opaque",
      "atmosphere": "Reduction",
      "subtype": "Glaze - Iron - Celadon",
      "ingredients": [
        {
          "material": "Potash Feldspar",
          "amount": 43.33
        },
        {
          "material": "Whiting",
          "amount": 43.33
        },
        {
          "material": "Tinkar Z",
          "amount": 13.33
        }
      ],
      "additionals": [
        {
          "material": "Red Iron Oxide",
          "amount": 3.0
        }
      ],
      "description": "Esmalte #21 de la grilla de Currie sobre Basic Celadon https://glazy.org/recipes/6214 Glaze #21 in Currie's Grid on Basic Celadon https://glazy.org/recipes/6214 Tinkar Z: local Ball clay",
      "createdBy": "Clara Giorello",
      "source": "glazy.org",
      "url": "https://glazy.org/recipes/40555"
    },
    {
      "id": 40699,
      "code": "GLAZY-40699",
      "name": "B\u00e1sico/Basic 22",
      "cone": "5 - 7",
      "surface": "Semi-glossy",
      "transparency": "Translucent",
      "atmosphere": "Reduction",
      "subtype": "Glaze - Iron - Celadon",
      "ingredients": [
        {
          "material": "Potash Feldspar",
          "amount": 38.12
        },
        {
          "material": "Whiting",
          "amount": 38.12
        },
        {
          "material": "Tinkar Z",
          "amount": 12.08
        },
        {
          "material": "Silica",
          "amount": 11.67
        }
      ],
      "additionals": [
        {
          "material": "Red Iron Oxide",
          "amount": 3.0
        }
      ],
      "description": "Esmalte #22 de la grilla de Currie sobre Basic Celadon https://glazy.org/recipes/6214 Glaze #22 in Currie's Grid on Basic Celadon https://glazy.org/recipes/6214 Tinkar Z: local Ball clay",
      "createdBy": "Clara Giorello",
      "source": "glazy.org",
      "url": "https://glazy.org/recipes/40699"
    },
    {
      "id": 40700,
      "code": "GLAZY-40700",
      "name": "B\u00e1sico/Basic 23",
      "cone": "5 - 7",
      "surface": "Satin",
      "transparency": "Translucent",
      "atmosphere": "Reduction",
      "subtype": "Glaze - Iron - Celadon",
      "ingredients": [
        {
          "material": "Potash Feldspar",
          "amount": 32.92
        },
        {
          "material": "Whiting",
          "amount": 32.92
        },
        {
          "material": "Silica",
          "amount": 23.33
        },
        {
          "material": "Tinkar Z",
          "amount": 10.83
        }
      ],
      "additionals": [
        {
          "material": "Red Iron Oxide",
          "amount": 3.0
        }
      ],
      "description": "Esmalte #23 de la grilla de Currie sobre Basic Celadon https://glazy.org/recipes/6214 Glaze #23 in Currie's Grid on Basic Celadon https://glazy.org/recipes/6214 Tinkar Z: local Ball clay",
      "createdBy": "Clara Giorello",
      "source": "glazy.org",
      "url": "https://glazy.org/recipes/40700"
    },
    {
      "id": 40701,
      "code": "GLAZY-40701",
      "name": "B\u00e1sico/Basic 24",
      "cone": "5 - 7",
      "surface": "Semi-glossy",
      "transparency": "Transparent",
      "atmosphere": "Reduction",
      "subtype": "Glaze - Iron - Celadon",
      "ingredients": [
        {
          "material": "Silica",
          "amount": 35.0
        },
        {
          "material": "Potash Feldspar",
          "amount": 27.71
        },
        {
          "material": "Whiting",
          "amount": 27.71
        },
        {
          "material": "Tinkar Z",
          "amount": 9.58
        }
      ],
      "additionals": [
        {
          "material": "Red Iron Oxide",
          "amount": 3.0
        }
      ],
      "description": "Esmalte #24 de la grilla de Currie sobre Basic Celadon https://glazy.org/recipes/6214 Glaze #24 in Currie's Grid on Basic Celadon https://glazy.org/recipes/6214 Tinkar Z: local Ball clay",
      "createdBy": "Clara Giorello",
      "source": "glazy.org",
      "url": "https://glazy.org/recipes/40701"
    },
    {
      "id": 40702,
      "code": "GLAZY-40702",
      "name": "B\u00e1sico/Basic 25",
      "cone": "5 - 7",
      "surface": "Stony Matte",
      "transparency": "Opaque",
      "atmosphere": "Reduction",
      "subtype": "Glaze - Iron - Celadon",
      "ingredients": [
        {
          "material": "Silica",
          "amount": 46.67
        },
        {
          "material": "Potash Feldspar",
          "amount": 22.5
        },
        {
          "material": "Whiting",
          "amount": 22.5
        },
        {
          "material": "Tinkar Z",
          "amount": 8.33
        }
      ],
      "additionals": [
        {
          "material": "Red Iron Oxide",
          "amount": 3.0
        }
      ],
      "description": "Esmalte #25 de la grilla de Currie sobre Basic Celadon https://glazy.org/recipes/6214 Glaze #25 in Currie's Grid on Basic Celadon https://glazy.org/recipes/6214 Tinkar Z: local Ball clay",
      "createdBy": "Clara Giorello",
      "source": "glazy.org",
      "url": "https://glazy.org/recipes/40702"
    },
    {
      "id": 40703,
      "code": "GLAZY-40703",
      "name": "B\u00e1sico/Basic 26",
      "cone": "5 - 7",
      "surface": "Satin-matte",
      "transparency": "Translucent",
      "atmosphere": "Reduction",
      "subtype": "Glaze - Iron - Celadon",
      "ingredients": [
        {
          "material": "Potash Feldspar",
          "amount": 46.67
        },
        {
          "material": "Whiting",
          "amount": 46.67
        },
        {
          "material": "Tinkar Z",
          "amount": 6.67
        }
      ],
      "additionals": [
        {
          "material": "Red Iron Oxide",
          "amount": 3.0
        }
      ],
      "description": "Esmalte #26 de la grilla de Currie sobre Basic Celadon https://glazy.org/recipes/6214 Glaze #26 in Currie's Grid on Basic Celadon https://glazy.org/recipes/6214 Tinkar Z: local Ball clay",
      "createdBy": "Clara Giorello",
      "source": "glazy.org",
      "url": "https://glazy.org/recipes/40703"
    },
    {
      "id": 40769,
      "code": "GLAZY-40769",
      "name": "B\u00e1sico/Basic 27",
      "cone": "5 - 7",
      "surface": "Smooth Matte",
      "transparency": "Opaque",
      "atmosphere": "Reduction",
      "subtype": "Glaze - Iron - Celadon",
      "ingredients": [
        {
          "material": "Potash Feldspar",
          "amount": 40.94
        },
        {
          "material": "Whiting",
          "amount": 40.94
        },
        {
          "material": "Silica",
          "amount": 12.08
        },
        {
          "material": "Tinkar Z",
          "amount": 6.04
        }
      ],
      "additionals": [
        {
          "material": "Red Iron Oxide",
          "amount": 3.0
        }
      ],
      "description": "Esmalte #27 de la grilla de Currie sobre Basic Celadon https://glazy.org/recipes/6214 Glaze #27 in Currie's Grid on Basic Celadon https://glazy.org/recipes/6214 Tinkar Z: local Ball clay",
      "createdBy": "Clara Giorello",
      "source": "glazy.org",
      "url": "https://glazy.org/recipes/40769"
    },
    {
      "id": 40786,
      "code": "GLAZY-40786",
      "name": "B\u00e1sico/Basic 28",
      "cone": "5 - 7",
      "surface": "Satin",
      "transparency": "Opaque",
      "atmosphere": "Reduction",
      "subtype": "Glaze - Iron - Celadon",
      "ingredients": [
        {
          "material": "Potash Feldspar",
          "amount": 35.21
        },
        {
          "material": "Whiting",
          "amount": 35.21
        },
        {
          "material": "Silica",
          "amount": 24.17
        },
        {
          "material": "Tinkar Z",
          "amount": 5.42
        }
      ],
      "additionals": [
        {
          "material": "Red Iron Oxide",
          "amount": 3.0
        }
      ],
      "description": "Esmalte #28 de la grilla de Currie sobre Basic Celadon https://glazy.org/recipes/6214 Glaze #28 in Currie's Grid on Basic Celadon https://glazy.org/recipes/6214 Tinkar Z: local Ball clay",
      "createdBy": "Clara Giorello",
      "source": "glazy.org",
      "url": "https://glazy.org/recipes/40786"
    },
    {
      "id": 40787,
      "code": "GLAZY-40787",
      "name": "B\u00e1sico/Basic 29",
      "cone": "5 - 7",
      "surface": "Matte",
      "transparency": "Opaque",
      "atmosphere": "Reduction",
      "subtype": "Glaze - Iron - Celadon",
      "ingredients": [
        {
          "material": "Silica",
          "amount": 36.25
        },
        {
          "material": "Potash Feldspar",
          "amount": 29.48
        },
        {
          "material": "Whiting",
          "amount": 29.48
        },
        {
          "material": "Tinkar Z",
          "amount": 4.79
        }
      ],
      "additionals": [
        {
          "material": "Red Iron Oxide",
          "amount": 3.0
        }
      ],
      "description": "Esmalte #29 de la grilla de Currie sobre Basic Celadon https://glazy.org/recipes/6214 Glaze #29 in Currie's Grid on Basic Celadon https://glazy.org/recipes/6214 Tinkar Z: local Ball clay",
      "createdBy": "Clara Giorello",
      "source": "glazy.org",
      "url": "https://glazy.org/recipes/40787"
    },
    {
      "id": 40482,
      "code": "GLAZY-40482",
      "name": "B\u00e1sico/Basic 3",
      "cone": "5 - 7",
      "surface": "Glossy",
      "transparency": "Translucent",
      "atmosphere": "Reduction",
      "subtype": "Glaze - Iron - Celadon",
      "ingredients": [
        {
          "material": "Tinkar Z",
          "amount": 32.5
        },
        {
          "material": "Potash Feldspar",
          "amount": 23.75
        },
        {
          "material": "Whiting",
          "amount": 23.75
        },
        {
          "material": "Silica",
          "amount": 20.0
        }
      ],
      "additionals": [
        {
          "material": "Red Iron Oxide",
          "amount": 3.0
        }
      ],
      "description": "Esmalte #3 de la grilla de Currie sobre Basic Celadon https://glazy.org/recipes/6214 Glaze #3 in Currie's Grid on Basic Celadon https://glazy.org/recipes/6214 Tinkar Z: local Ball Clay",
      "createdBy": "Clara Giorello",
      "source": "glazy.org",
      "url": "https://glazy.org/recipes/40482"
    },
    {
      "id": 40788,
      "code": "GLAZY-40788",
      "name": "B\u00e1sico/Basic 30",
      "cone": "5 - 7",
      "surface": "Stony Matte",
      "transparency": "Opaque",
      "atmosphere": "Reduction",
      "subtype": "Glaze - Iron - Celadon",
      "ingredients": [
        {
          "material": "Silica",
          "amount": 48.33
        },
        {
          "material": "Potash Feldspar",
          "amount": 23.75
        },
        {
          "material": "Whiting",
          "amount": 23.75
        },
        {
          "material": "Tinkar Z",
          "amount": 4.17
        }
      ],
      "additionals": [
        {
          "material": "Red Iron Oxide",
          "amount": 3.0
        }
      ],
      "description": "Esmalte #30 de la grilla de Currie sobre Basic Celadon https://glazy.org/recipes/6214 Glaze #30 in Currie's Grid on Basic Celadon https://glazy.org/recipes/6214 Tinkar Z: local Ball clay",
      "createdBy": "Clara Giorello",
      "source": "glazy.org",
      "url": "https://glazy.org/recipes/40788"
    },
    {
      "id": 40789,
      "code": "GLAZY-40789",
      "name": "B\u00e1sico/Basic 31",
      "cone": "5 - 7",
      "surface": "Smooth Matte",
      "transparency": "Semi-opaque",
      "atmosphere": "Reduction",
      "subtype": "Glaze - Iron - Celadon",
      "ingredients": [
        {
          "material": "Potash Feldspar",
          "amount": 50.0
        },
        {
          "material": "Whiting",
          "amount": 50.0
        }
      ],
      "additionals": [
        {
          "material": "Red Iron Oxide",
          "amount": 3.0
        }
      ],
      "description": "Esmalte #31 de la grilla de Currie sobre Basic Celadon https://glazy.org/recipes/6214 Glaze #31 in Currie's Grid on Basic Celadon https://glazy.org/recipes/6214 Tinkar Z: local Ball clay",
      "createdBy": "Clara Giorello",
      "source": "glazy.org",
      "url": "https://glazy.org/recipes/40789"
    },
    {
      "id": 40790,
      "code": "GLAZY-40790",
      "name": "B\u00e1sico/Basic 32",
      "cone": "5 - 7",
      "surface": "Satin",
      "transparency": "Semi-opaque",
      "atmosphere": "Reduction",
      "subtype": "Glaze - Iron - Celadon",
      "ingredients": [
        {
          "material": "Potash Feldspar",
          "amount": 43.75
        },
        {
          "material": "Whiting",
          "amount": 43.75
        },
        {
          "material": "Silica",
          "amount": 12.5
        }
      ],
      "additionals": [
        {
          "material": "Red Iron Oxide",
          "amount": 3.0
        }
      ],
      "description": "Esmalte #32 de la grilla de Currie sobre Basic Celadon https://glazy.org/recipes/6214 Glaze #17 in Currie's Grid on Basic Celadon https://glazy.org/recipes/6214 Tinkar Z: local Ball clay",
      "createdBy": "Clara Giorello",
      "source": "glazy.org",
      "url": "https://glazy.org/recipes/40790"
    },
    {
      "id": 40791,
      "code": "GLAZY-40791",
      "name": "B\u00e1sico/Basic 33",
      "cone": "5 - 7",
      "surface": "Smooth Matte",
      "transparency": "Opaque",
      "atmosphere": "Reduction",
      "subtype": "Glaze - Iron - Celadon",
      "ingredients": [
        {
          "material": "Potash Feldspar",
