Repository: MrSeldon/argilev2

File: data/glazes/glazy.json (part 56 of 315)
{
          "amount": 37.5
        },
        {
          "material": "Whiting",
          "amount": 37.5
        },
        {
          "material": "Silica",
          "amount": 25.0
        }
      ],
      "additionals": [
        {
          "material": "Red Iron Oxide",
          "amount": 3.0
        }
      ],
      "description": "Esmalte #33 de la grilla de Currie sobre Basic Celadon https://glazy.org/recipes/6214 Glaze #33 in Currie's Grid on Basic Celadon https://glazy.org/recipes/6214 Tinkar Z: local Ball clay",
      "createdBy": "Clara Giorello",
      "source": "glazy.org",
      "url": "https://glazy.org/recipes/40791"
    },
    {
      "id": 40792,
      "code": "GLAZY-40792",
      "name": "B\u00e1sico/Basic 34",
      "cone": "5 - 7",
      "surface": "Semi-matte",
      "transparency": "Opaque",
      "atmosphere": "Reduction",
      "subtype": "Glaze - Iron - Celadon",
      "ingredients": [
        {
          "material": "Silica",
          "amount": 37.5
        },
        {
          "material": "Potash Feldspar",
          "amount": 31.25
        },
        {
          "material": "Whiting",
          "amount": 31.25
        }
      ],
      "additionals": [
        {
          "material": "Red Iron Oxide",
          "amount": 3.0
        }
      ],
      "description": "Esmalte #34 de la grilla de Currie sobre Basic Celadon https://glazy.org/recipes/6214 Glaze #34 in Currie's Grid on Basic Celadon https://glazy.org/recipes/6214 Tinkar Z: local Ball clay",
      "createdBy": "Clara Giorello",
      "source": "glazy.org",
      "url": "https://glazy.org/recipes/40792"
    },
    {
      "id": 40793,
      "code": "GLAZY-40793",
      "name": "B\u00e1sico/Basic 35",
      "cone": "5 - 7",
      "surface": "Stony Matte",
      "transparency": "Opaque",
      "atmosphere": "Reduction",
      "subtype": "Glaze - Iron - Celadon",
      "ingredients": [
        {
          "material": "Silica",
          "amount": 50.0
        },
        {
          "material": "Potash Feldspar",
          "amount": 25.0
        },
        {
          "material": "Whiting",
          "amount": 25.0
        }
      ],
      "additionals": [
        {
          "material": "Red Iron Oxide",
          "amount": 3.0
        }
      ],
      "description": "Esmalte #35 de la grilla de Currie sobre Basic Celadon https://glazy.org/recipes/6214 Glaze #35 in Currie's Grid on Basic Celadon https://glazy.org/recipes/6214 Tinkar Z: local Ball clay",
      "createdBy": "Clara Giorello",
      "source": "glazy.org",
      "url": "https://glazy.org/recipes/40793"
    },
    {
      "id": 40489,
      "code": "GLAZY-40489",
      "name": "B\u00e1sico/Basic 4",
      "cone": "5 - 7",
      "surface": "Smooth Matte",
      "transparency": "Opaque",
      "atmosphere": "Reduction",
      "subtype": "Glaze - Iron - Celadon",
      "ingredients": [
        {
          "material": "Silica",
          "amount": 30.0
        },
        {
          "material": "Tinkar Z",
          "amount": 28.75
        },
        {
          "material": "Potash Feldspar",
          "amount": 20.62
        },
        {
          "material": "Whiting",
          "amount": 20.62
        }
      ],
      "additionals": [
        {
          "material": "Red Iron Oxide",
          "amount": 3.0
        }
      ],
      "description": "Esmalte #4 de la grilla de Currie sobre Basic Celadon https://glazy.org/recipes/6214 Glaze #4 in Currie's Grid on Basic Celadon https://glazy.org/recipes/6214 Tinkar Z: local Ball Clay",
      "createdBy": "Clara Giorello",
      "source": "glazy.org",
      "url": "https://glazy.org/recipes/40489"
    },
    {
      "id": 40518,
      "code": "GLAZY-40518",
      "name": "B\u00e1sico/Basic 5",
      "cone": "5 - 7",
      "surface": "Stony Matte",
      "transparency": "Opaque",
      "atmosphere": "Reduction",
      "subtype": "Glaze - Iron - Celadon",
      "ingredients": [
        {
          "material": "Silica",
          "amount": 40.0
        },
        {
          "material": "Tinkar Z",
          "amount": 25.0
        },
        {
          "material": "Potash Feldspar",
          "amount": 17.5
        },
        {
          "material": "Whiting",
          "amount": 17.5
        }
      ],
      "additionals": [
        {
          "material": "Red Iron Oxide",
          "amount": 3.0
        }
      ],
      "description": "Esmalte #5 de la grilla de Currie sobre Basic Celadon https://glazy.org/recipes/6214 Glaze #5 in Currie's Grid on Basic Celadon https://glazy.org/recipes/6214 Tinkar Z: local Ball Clay",
      "createdBy": "Clara Giorello",
      "source": "glazy.org",
      "url": "https://glazy.org/recipes/40518"
    },
    {
      "id": 40520,
      "code": "GLAZY-40520",
      "name": "B\u00e1sico/Basic 6",
      "cone": "5 - 7",
      "surface": "Semi-glossy",
      "transparency": "Transparent",
      "atmosphere": "Reduction",
      "subtype": "Glaze - Iron - Celadon",
      "ingredients": [
        {
          "material": "Potash Feldspar",
          "amount": 33.33
        },
        {
          "material": "Whiting",
          "amount": 33.33
        },
        {
          "material": "Tinkar Super",
          "amount": 33.33
        }
      ],
      "additionals": [
        {
          "material": "Red Iron Oxide",
          "amount": 3.0
        }
      ],
      "description": "Esmalte #6 de la grilla de Currie sobre Basic Celadon https://glazy.org/recipes/6214 Glaze #6 in Currie's Grid on Basic Celadon https://glazy.org/recipes/6214 Tinkar Z: local Ball Clay",
      "createdBy": "Clara Giorello",
      "source": "glazy.org",
      "url": "https://glazy.org/recipes/40520"
    },
    {
      "id": 40535,
      "code": "GLAZY-40535",
      "name": "B\u00e1sico/Basic 7",
      "cone": "5 - 7",
      "surface": "Glossy",
      "transparency": "Transparent",
      "atmosphere": "Reduction",
      "subtype": "Glaze - Iron - Celadon",
      "ingredients": [
        {
          "material": "Tinkar Z",
          "amount": 30.21
        },
        {
          "material": "Potash Feldspar",
          "amount": 29.69
        },
        {
          "material": "Whiting",
          "amount": 29.69
        },
        {
          "material": "Silica",
          "amount": 10.42
        },
        {
          "material": "Red Iron Oxide",
          "amount": 3.0
        }
      ],
      "description": "Esmalte #7 de la grilla de Currie sobre Basic Celadon https://glazy.org/recipes/6214 Glaze #7 in Currie's Grid on Basic Celadon https://glazy.org/recipes/6214 Tinkar Z: local Ball Clay",
      "createdBy": "Clara Giorello",
      "source": "glazy.org",
      "url": "https://glazy.org/recipes/40535"
    },
    {
      "id": 40536,
      "code": "GLAZY-40536",
      "name": "B\u00e1sico/Basic 8",
      "cone": "5 - 7",
      "surface": "Semi-glossy",
      "transparency": "Translucent",
      "atmosphere": "Reduction",
      "subtype": "Glaze - Iron - Celadon",
      "ingredients": [
        {
          "material": "Tinkar Z",
          "amount": 27.08
        },
        {
          "material": "Potash Feldspar",
          "amount": 26.04
        },
        {
          "material": "Whiting",
          "amount": 26.04
        },
        {
          "material": "Silica",
          "amount": 20.83
        }
      ],
      "additionals": [
        {
          "material": "Red Iron Oxide",
          "amount": 3.0
        }
      ],
      "description": "Esmalte #8 de la grilla de Currie sobre Basic Celadon https://glazy.org/recipes/6214 Glaze #8 in Currie's Grid on Basic Celadon https://glazy.org/recipes/6214 Tinkar Z: local Ball Clay",
      "createdBy": "Clara Giorello",
      "source": "glazy.org",
      "url": "https://glazy.org/recipes/40536"
    },
    {
      "id": 40538,
      "code": "GLAZY-40538",
      "name": "B\u00e1sico/Basic 9",
      "cone": "5 - 7",
      "surface": "Satin",
      "transparency": "Opaque",
      "atmosphere": "Reduction",
      "subtype": "Glaze - Iron - Celadon",
      "ingredients": [
        {
          "material": "Silica",
          "amount": 31.25
        },
        {
          "material": "Tinkar Z",
          "amount": 23.96
        },
        {
          "material": "Potash Feldspar",
          "amount": 22.4
        },
        {
          "material": "Whiting",
          "amount": 22.4
        }
      ],
      "additionals": [
        {
          "material": "Red Iron Oxide",
          "amount": 3.0
        }
      ],
      "description": "Esmalte #9 de la grilla de Currie sobre Basic Celadon https://glazy.org/recipes/6214 Glaze #9 in Currie's Grid on Basic Celadon https://glazy.org/recipes/6214 Tinkar Z: local Ball Clay",
      "createdBy": "Clara Giorello",
      "source": "glazy.org",
      "url": "https://glazy.org/recipes/40538"
    },
    {
      "id": 291830,
      "code": "GLAZY-291830",
      "name": "C'mon Mang",
      "cone": "4 - 6",
      "surface": "Glossy",
      "transparency": "Semi-opaque",
      "atmosphere": "Oxidation",
      "subtype": "Glaze - Purple - Manganese",
      "ingredients": [
        {
          "material": "Gerstley Borate",
          "amount": 29.0
        },
        {
          "material": "Silica",
          "amount": 25.0
        },
        {
          "material": "Minspar 200",
          "amount": 24.0
        },
        {
          "material": "Wollastonite",
          "amount": 10.0
        },
        {
          "material": "EP Kaolin",
          "amount": 6.0
        },
        {
          "material": "Ultrox",
          "amount": 6.0
        }
      ],
      "additionals": [
        {
          "material": "Manganese Dioxide",
          "amount": 3.0
        },
        {
          "material": "Titanium Dioxide",
          "amount": 3.0
        }
      ],
      "description": "",
      "createdBy": "David Gaskin",
      "source": "glazy.org",
      "url": "https://glazy.org/recipes/291830"
    },
    {
      "id": 5325,
      "code": "GLAZY-5325",
      "name": "C-1 Copper Red",
      "cone": "9",
      "surface": "",
      "transparency": "",
      "atmosphere": "Reduction",
      "subtype": "Glaze - Red - Copper",
      "ingredients": [
        {
          "material": "Custer Feldspar (1989)",
          "amount": 51.95
        },
        {
          "material": "Silica",
          "amount": 18.31
        },
        {
          "material": "Whiting",
          "amount": 11.69
        },
        {
          "material": "Pemco Frit P-54",
          "amount": 7.79
        },
        {
          "material": "Pemco Frit P-25",
          "amount": 3.47
        },
        {
          "material": "Zinc Oxide",
          "amount": 3.02
        },
        {
          "material": "Bentonite",
          "amount": 1.95
        },
        {
          "material": "Tin Oxide",
          "amount": 0.97
        },
        {
          "material": "Copper Carbonate",
          "amount": 0.55
        },
        {
          "material": "Silicon carbide",
          "amount": 0.29
        }
      ],
      "description": "This recipe was imported from Louis Katz's Hyperglaze database available on his website: http://falcon.tamucc.edu/lkatz/allglazes.txt More information about Louis Katz can be found on his website, http://www.louiskatz.net/ Louis Katz Notes: I am not a safety expert and any information contained in this file about safety should be ignored in favor of advice from experts. All of the materials in all glazes are potentially hazardous. All of these glaze recipes are given without any representation of accuracy or safety. They may work, they may not. They may be safe when fired or they may not. All of the materials used in them have hazards associated with them. You must be have sufficient training in the hazards before you use the the materials. You will have to determine the suitability and safety for your use. Do not assume that a lack of a warning about a material means that it is safe. Cone: 9 Color: copper red Firing: Ox. or Red. Recipe: Percent Batch Pemco Frit 25 3.47 3.6 Custer Feldspar 51.95 53.3 Pemco Frit 54 7.79 8.0 Whiting 11.69 12.0 Zinc Oxide 3.02 3.1 Bentonite 1.95 2.0 Flint 18.31 18.8 Copper Carbonate 0.55 0.6 Silicon Carbide 0.29 0.3 Tin Oxide 0.97 1.0 Totals: 100.00 % 102.6 gm",
      "createdBy": "Glazy Admin",
      "source": "glazy.org",
      "url": "https://glazy.org/recipes/5325"
    },
    {
      "id": 5326,
      "code": "GLAZY-5326",
      "name": "C-2 Copper Red",
      "cone": "9",
      "surface": "",
      "transparency": "",
      "atmosphere": "Reduction",
      "subtype": "Glaze - Red - Copper",
      "ingredients": [
        {
          "material": "Custer Feldspar (1989)",
          "amount": 51.95
        },
        {
          "material": "Silica",
          "amount": 18.31
        },
        {
          "material": "Whiting",
          "amount": 11.69
        },
        {
          "material": "Pemco Frit P-54",
          "amount": 7.79
        },
        {
          "material": "Pemco Frit P-25",
          "amount": 3.47
        },
        {
          "material": "Zinc Oxide",
          "amount": 3.02
        },
        {
          "material": "Bentonite",
          "amount": 1.95
        },
        {
          "material": "Tin Oxide",
          "amount": 0.97
        },
        {
          "material": "Copper Carbonate",
          "amount": 0.55
        },
        {
          "material": "Silicon carbide",
          "amount": 0.29
        }
      ],
      "additionals": [
        {
          "material": "Red Iron Oxide",
          "amount": 0.49
        }
      ],
      "description": "This recipe was imported from Louis Katz's Hyperglaze database available on his website: http://falcon.tamucc.edu/lkatz/allglazes.txt More information about Louis Katz can be found on his website, http://www.louiskatz.net/ Louis Katz Notes: I am not a safety expert and any information contained in this file about safety should be ignored in favor of advice from experts. All of the materials in all glazes are potentially hazardous. All of these glaze recipes are given without any representation of accuracy or safety. They may work, they may not. They may be safe when fired or they may not. All of the materials used in them have hazards associated with them. You must be have sufficient training in the hazards before you use the the materials. You will have to determine the suitability and safety for your use. Do not assume that a lack of a warning about a material means that it is safe. Cone: 9 Color: copper red Firing: Ox. or Red. Recipe: Percent Batch Pemco Frit 25 3.47 3.6 Custer Feldspar 51.95 53.3 Pemco Frit 54 7.79 8.0 Whiting 11.69 12.0 Zinc Oxide 3.02 3.1 Bentonite 1.95 2.0 Flint 18.31 18.8 Copper Carbonate 0.55 0.6 Silicon Carbide 0.29 0.3 Tin Oxide 0.97 1.0 Totals: 100.00 % 102.6 gm Also add: RIO 0.49 0.5 Comments: RIO should be part of the rest of the list.",
      "createdBy": "Glazy Admin",
      "source": "glazy.org",
      "url": "https://glazy.org/recipes/5326"
    },
    {
      "id": 5650,
      "code": "GLAZY-5650",
      "name": "c-2 matte",
      "cone": "8 - 10",
      "surface": "Matte",
      "transparency": "",
      "atmosphere": "Oxidation",
      "subtype": "Glaze - Matte - Magnesium Matte",
      "ingredients": [
        {
          "material": "Dolomite",
          "amount": 25.83
        },
        {
          "material": "Kaolin",
          "amount": 25.83
        },
        {
          "material": "Custer Feldspar",
          "amount": 21.67
        },
        {
          "material": "Whiting",
          "amount": 12.5
        },
        {
          "material": "Pemco Frit P-25",
          "amount": 8.33
        },
        {
          "material": "Silica",
          "amount": 5.83
        }
      ],
      "description": "Comments: Use thin, good over iron slips Sondahl Pottery Glazes: These have all been developed out of over 1000 tests for the Cone 8-10 oxidation range. They have not been tested for food suitability, but all are lead-, barium-, and cadmium free. Drop me a line if you find one you can use... http://sondahl.com/songlaze.html",
      "createdBy": "Brad Sondahl",
      "source": "glazy.org",
      "url": "https://glazy.org/recipes/5650"
    },
    {
      "id": 5327,
      "code": "GLAZY-5327",
      "name": "C-4 Copper Red",
      "cone": "9",
      "surface": "",
      "transparency": "",
      "atmosphere": "Reduction",
      "subtype": "Glaze - Red - Copper",
      "ingredients": [
        {
          "material": "Custer Feldspar (1989)",
          "amount": 51.95
        },
        {
          "material": "Silica",
          "amount": 18.31
        },
        {
          "material": "Whiting",
          "amount": 11.69
        },
        {
          "material": "Pemco Frit P-54",
          "amount": 7.79
        },
        {
          "material": "Pemco Frit P-25",
          "amount": 3.47
        },
        {
          "material": "Zinc Oxide",
          "amount": 3.02
        },
        {
          "material": "Bentonite",
          "amount": 1.95
        },
        {
          "material": "Tin Oxide",
          "amount": 0.97
        },
        {
          "material": "Copper Carbonate",
          "amount": 0.55
        },
        {
          "material": "Silicon carbide",
          "amount": 0.29
        }
      ],
      "additionals": [
        {
          "material": "Red Iron Oxide",
          "amount": 1.22
        }
      ],
      "description": "This recipe was imported from Louis Katz's Hyperglaze database available on his website: http://falcon.tamucc.edu/lkatz/allglazes.txt More information about Louis Katz can be found on his website, http://www.louiskatz.net/ Louis Katz Notes: I am not a safety expert and any information contained in this file about safety should be ignored in favor of advice from experts. All of the materials in all glazes are potentially hazardous. All of these glaze recipes are given without any representation of accuracy or safety. They may work, they may not. They may be safe when fired or they may not. All of the materials used in them have hazards associated with them. You must be have sufficient training in the hazards before you use the the materials. You will have to determine the suitability and safety for your use. Do not assume that a lack of a warning about a material means that it is safe. Cone: 9 Color: copper red Firing: Ox. or Red. Recipe: Percent Batch Pemco Frit 25 3.47 3.6 Custer Feldspar 51.95 53.3 Pemco Frit 54 7.79 8.0 Whiting 11.69 12.0 Zinc Oxide 3.02 3.1 Bentonite 1.95 2.0 Flint 18.31 18.8 Copper Carbonate 0.55 0.6 Silicon Carbide 0.29 0.3 Tin Oxide 0.97 1.0 Totals: 100.00 % 102.6 gm Also add: RIO 1.22 1.3 Comments: RIO is actually part of the rest of the list",
      "createdBy": "Glazy Admin",
      "source": "glazy.org",
      "url": "https://glazy.org/recipes/5327"
    },
    {
      "id": 5651,
      "code": "GLAZY-5651",
      "name": "c-4 matte semiopaque",
      "cone": "8 - 10",
      "surface": "Matte",
      "transparency": "Semi-opaque",
      "atmosphere": "Oxidation",
      "subtype": "Glaze - Matte - Magnesium Matte",
      "ingredients": [
        {
          "material": "Custer Feldspar",
          "amount": 23.42
        },
        {
          "material": "Dolomite",
          "amount": 23.42
        },
        {
          "material": "Kaolin",
          "amount": 23.42
        },
        {
          "material": "Pemco Frit P-25",
          "amount": 13.51
        },
        {
          "material": "Whiting",
          "amount": 13.51
        },
        {
          "material": "Bentonite",
          "amount": 2.7
        }
      ],
      "description": "Comments: Use thin, good over iron slips Sondahl Pottery Glazes: These have all been developed out of over 1000 tests for the Cone 8-10 oxidation range. They have not been tested for food suitability, but all are lead-, barium-, and cadmium free. Drop me a line if you find one you can use... http://sondahl.com/songlaze.html",
      "createdBy": "Brad Sondahl",
      "source": "glazy.org",
      "url": "https://glazy.org/recipes/5651"
    },
    {
      "id": 5328,
      "code": "GLAZY-5328",
      "name": "C-5 Copper Red",
      "cone": "9",
      "surface": "",
      "transparency": "",
      "atmosphere": "Reduction",
      "subtype": "Glaze - Red - Copper",
      "ingredients": [
        {
          "material": "Custer Feldspar (1989)",
          "amount": 52.11
        },
        {
          "material": "Silica",
          "amount": 18.37
        },
        {
          "material": "Whiting",
          "amount": 11.72
        },
        {
          "material": "Pemco Frit P-54",
          "amount": 7.82
        },
        {
          "material": "Pemco Frit P-25",
          "amount": 3.48
        },
        {
          "material": "Zinc Oxide",
          "amount": 3.03
        },
        {
          "material": "Bentonite",
          "amount": 1.95
        },
        {
          "material": "Tin Oxide",
          "amount": 0.98
        },
        {
          "material": "Copper Carbonate",
          "amount": 0.55
        }
      ],
      "description": "This recipe was imported from Louis Katz's Hyperglaze database available on his website: http://falcon.tamucc.edu/lkatz/allglazes.txt More information about Louis Katz can be found on his website, http://www.louiskatz.net/ Louis Katz Notes: I am not a safety expert and any information contained in this file about safety should be ignored in favor of advice from experts. All of the materials in all glazes are potentially hazardous. All of these glaze recipes are given without any representation of accuracy or safety. They may work, they may not. They may be safe when fired or they may not. All of the materials used in them have hazards associated with them. You must be have sufficient training in the hazards before you use the the materials. You will have to determine the suitability and safety for your use. Do not assume that a lack of a warning about a material means that it is safe. Cone: 9 Color: copper red Firing: Ox. or Red. Recipe: Percent Batch Pemco Frit 25 3.48 3.6 Custer Feldspar 52.11 53.3 Pemco Frit 54 7.82 8.0 Whiting 11.72 12.0 Zinc Oxide 3.03 3.1 Bentonite 1.95 2.0 Flint 18.37 18.8 Copper Carbonate 0.55 0.6 Tin Oxide 0.98 1.0 Totals: 100.00 % 102.4 gm",
      "createdBy": "Glazy Admin",
      "source": "glazy.org",
      "url": "https://glazy.org/recipes/5328"
    },
    {
      "id": 4686,
      "code": "GLAZY-4686",
      "name": "C. B. Blue",
      "cone": "4",
      "surface": "",
      "transparency": "",
      "atmosphere": "Oxidation, Reduction",
      "subtype": "Glaze - Blue",
      "ingredients": [
        {
          "material": "Lead Carbonate",
          "amount": 59.0
        },
        {
          "material": "Silica",
          "amount": 25.0
        },
        {
          "material": "Ball Clay",
          "amount": 11.0
        },
        {
          "material": "Kingman Feldspar",
          "amount": 3.0
        },
        {
          "material": "Borax",
          "amount": 2.0
        }
      ],
      "additionals": [
        {
          "material": "Tin Oxide",
          "amount": 8.0
        },
        {
          "material": "Red Iron Oxide",
          "amount": 4.0
        }
      ],
      "description": "This recipe was imported from Louis Katz's Hyperglaze database available on his website: http://falcon.tamucc.edu/lkatz/allglazes.txt More information about Louis Katz can be found on his website, http://www.louiskatz.net/ Louis Katz Notes: I am not a safety expert and any information contained in this file about safety should be ignored in favor of advice from experts. All of the materials in all glazes are potentially hazardous. All of these glaze recipes are given without any representation of accuracy or safety. They may work, they may not. They may be safe when fired or they may not. All of the materials used in them have hazards associated with them. You must be have sufficient training in the hazards before you use the the materials. You will have to determine the suitability and safety for your use. Do not assume that a lack of a warning about a material means that it is safe. Cone: 04 Color: Blue Surface texture: ? Firing: Ox. or Red. Recipe: Percent Batch White Lead 59.00 59.00 Flint 25.00 25.00 Ball Clay 11.00 11.00 Kingman 3.00 3.00 Borax 2.00 2.00 Totals: 100.00 % 100.00 gm Also add: RIO 4.00 4.00 Tin Oxide 8.00 8.00 Comments: White Lead: HIGHLY TOXIC-avoid ingestion. NOT FOR USE WITH WARE INTENDED FOR FOOD.",
      "createdBy": "Glazy Admin",
      "source": "glazy.org",
      "url": "https://glazy.org/recipes/4686"
    },
    {
      "id": 29260,
      "code": "GLAZY-29260",
      "name": "C. Johnson Tomato Red",
      "cone": "10",
      "surface": "",
      "transparency": "",
      "atmosphere": "Reduction, Oxidation",
      "subtype": "Glaze - Iron - Kaki, Tomato Red",
      "ingredients": [
        {
          "material": "Potash Feldspar",
          "amount": 42.53
        },
        {
          "material": "Silica",
          "amount": 19.54
        },
        {
          "material": "Dolomite",
          "amount": 11.49
        },
        {
          "material": "Bone Ash",
          "amount": 8.05
        },
        {
          "material": "Red Iron Oxide",
          "amount": 8.05
        },
        {
          "material": "Kaolin",
          "amount": 6.9
        },
        {
          "material": "Whiting",
          "amount": 2.3
        },
        {
          "material": "Bentonite",
          "amount": 1.15
        }
      ],
      "description": "From the Kansas City Art Institute Ceramic Department (KCAI), Glaze Formulas, 15 February 1990. http://www.brackers.com/wp-content/uploads/2015/02/KCAI-Glaze-Recpies.pdf",
      "createdBy": "Glazy Admin",
      "source": "glazy.org",
      "url": "https://glazy.org/recipes/29260"
    },
    {
      "id": 17356,
      "code": "GLAZY-17356",
      "name": "C.H. Black Velvet",
      "cone": "6",
      "surface": "Semi-matte",
      "transparency": "Opaque",
      "atmosphere": "Oxidation",
      "subtype": "Glaze",
      "ingredients": [
        {
          "material": "Custer Feldspar",
          "amount": 30.0
        },
        {
          "material": "Ferro Frit 3124",
          "amount": 28.0
        },
        {
          "material": "EP Kaolin",
          "amount": 14.0
        },
        {
          "material": "Whiting",
          "amount": 10.0
        },
        {
          "material": "Nepheline Syenite",
          "amount": 8.0
        },
        {
          "material": "Calcined Kaolin",
          "amount": 6.0
        },
        {
          "material": "Zinc Oxide",
          "amount": 4.0
        }
      ],
      "additionals": [
        {
          "material": "Red Iron Oxide",
          "amount": 9.0
        },
        {
          "material": "Cobalt Oxide",
          "amount": 2.0
        }
      ],
      "description": "",
      "createdBy": "glazy_squirrels",
      "source": "glazy.org",
      "url": "https://glazy.org/recipes/17356"
    },
    {
      "id": 17366,
      "code": "GLAZY-17366",
      "name": "C.H. Blue Green Pink",
      "cone": "6",
      "surface": "Glossy",
      "transparency": "Semi-opaque",
      "atmosphere": "Oxidation",
      "subtype": "Glaze",
      "ingredients": [
        {
          "material": "Minspar 200",
          "amount": 34.0
        },
        {
          "material": "Silica",
          "amount": 21.0
        },
        {
          "material": "Ferro Frit 3134",
          "amount": 16.0
        },
        {
          "material": "EP Kaolin",
          "amount": 13.0
        },
        {
          "material": "Whiting",
          "amount": 10.0
        },
        {
          "material": "Talc",
          "amount": 3.0
        },
        {
          "material": "Zinc Oxide",
          "amount": 3.0
        }
      ],
      "additionals": [
        {
          "material": "Tin Oxide",
          "amount": 2.0
        },
        {
          "material": "Black Copper Oxide",
          "amount": 1.0
        }
      ],
      "description": "",
      "createdBy": "glazy_squirrels",
      "source": "glazy.org",
      "url": "https://glazy.org/recipes/17366"
    },
    {
      "id": 17363,
      "code": "GLAZY-17363",
      "name": "C.H. Randy's Red",
      "cone": "6",
      "surface": "Semi-glossy",
      "transparency": "Opaque",
      "atmosphere": "Oxidation",
      "subtype": "Glaze",
      "ingredients": [
        {
          "material": "Gerstley Borate",
          "amount": 30.6
        },
        {
          "material": "Silica",
          "amount": 29.61
        },
        {
          "material": "Minspar 200",
          "amount": 19.68
        },
        {
          "material": "Talc",
          "amount": 13.81
        },
        {
          "material": "EP Kaolin",
          "amount": 5.05
        },
        {
          "material": "Bone Ash",
          "amount": 1.26
        }
      ],
      "additionals": [
        {
          "material": "Red Iron Oxide",
          "amount": 15.14
        }
      ],
      "description": "",
      "createdBy": "glazy_squirrels",
      "source": "glazy.org",
      "url": "https://glazy.org/recipes/17363"
    },
    {
      "id": 7023,
      "code": "GLAZY-7023",
      "name": "C/Azul - NG",
      "cone": "5 - 9",
      "surface": "Satin-matte",
      "transparency": "Opaque",
      "atmosphere": "Oxidation, Wood",
      "subtype": "Glaze - Ash",
      "ingredients": [
        {
          "material": "Mixed wood ash",
          "amount": 31.09
        },
        {
          "material": "Red clay",
          "amount": 24.04
        },
        {
          "material": "Whiting",
          "amount": 18.94
        },
        {
          "material": "Silica",
          "amount": 6.52
        },
        {
          "material": "Ball Clay",
          "amount": 6.51
        },
        {
          "material": "Potash Feldspar",
          "amount": 6.51
        },
        {
          "material": "Strontium Carbonate",
          "amount": 4.33
        },
        {
          "material": "Ferro Frit 3195",
          "amount": 2.06
        }
      ],
      "additionals": [
        {
          "material": "Copper Carbonate",
          "amount": 1.14
        },
        {
          "material": "Red Iron Oxide",
          "amount": 0.57
        },
        {
          "material": "Cobalt Oxide",
          "amount": 0.55
        }
      ],
      "description": "Greenish blue, yellowish/brown when thick, at cones 5/6. Blue at cones 7/8/9",
      "createdBy": "Clara Giorello",
      "source": "glazy.org",
      "url": "https://glazy.org/recipes/7023"
    },
    {
      "id": 7027,
      "code": "GLAZY-7027",
      "name": "C/Azul 2 - NG",
      "cone": "5 - 7",
      "surface": "Satin",
      "transparency": "Opaque",
      "atmosphere": "Oxidation, Wood",
      "subtype": "Glaze - Ash",
      "ingredients": [
        {
          "material": "Mixed wood ash",
          "amount": 45.27
        },
        {
          "material": "Whiting",
          "amount": 13.93
        },
        {
          "material": "Ball Clay",
          "amount": 9.26
        },
        {
          "material": "Silica",
          "amount": 9.26
        },
        {
          "material": "Nepheline Syenite",
          "amount": 8.66
        },
        {
          "material": "Potash Feldspar",
          "amount": 7.6
        },
        {
          "material": "Ferro Frit 3195",
          "amount": 4.35
        },
        {
          "material": "Strontium Carbonate",
          "amount": 1.67
        }
      ],
      "additionals": [
        {
          "material": "Cobalt Carbonate",
          "amount": 1.33
        },
        {
          "material": "Copper Carbonate",
          "amount": 1.33
        },
        {
          "material": "Red Iron Oxide",
          "amount": 1.33
        },
        {
          "material": "Rutile",
          "amount": 0.33
        }
      ],
      "description": "",
      "createdBy": "Clara Giorello",
      "source": "glazy.org",
      "url": "https://glazy.org/recipes/7027"
    },
    {
      "id": 6504,
      "code": "GLAZY-6504",
      "name": "C149, frosty white, \u03946",
      "cone": "6 - 8",
      "surface": "Satin-matte",
      "transparency": "Opaque",
      "atmosphere": "Oxidation",
      "subtype": "Glaze - White, Off-White",
      "ingredients": [
        {
          "material": "Nepheline Syenite",
          "amount": 35.0
        },
        {
          "material": "Silica",
          "amount": 35.0
        },
        {
          "material": "Dolomite",
          "amount": 15.0
        },
        {
          "material": "Ball Clay",
          "amount": 8.0
        },
        {
          "material": "Whiting",
          "amount": 4.0
        },
        {
          "material": "Zinc Oxide",
          "amount": 3.0
        }
      ],
      "additionals": [
        {
          "material": "Tin Oxide",
          "amount": 6.0
        }
      ],
      "description": "Frosty white On white and grey lava spotted stoneware clay. Emmanuel Cooper nr 149",
      "createdBy": "Pia Schmaltz",
      "source": "glazy.org",
      "url": "https://glazy.org/recipes/6504"
    },
    {
      "id": 6505,
      "code": "GLAZY-6505",
      "name": "C152, green with black crystals, \u03946",
      "cone": "6 - 8",
      "surface": "Satin",
      "transparency": "Semi-opaque",
      "atmosphere": "Oxidation",
      "subtype": "Glaze - Green - Copper",
      "ingredients": [
        {
          "material": "Nepheline Syenite",
          "amount": 55.0
        },
        {
          "material": "Dolomite",
          "amount": 18.0
        },
        {
          "material": "Wood ash",
          "amount": 10.0
        },
        {
          "material": "Tin Oxide",
          "amount": 10.0
        },
        {
          "material": "Ball Clay",
          "amount": 5.0
        },
        {
          "material": "Bentonite",
          "amount": 2.0
        }
      ],
      "additionals": [
        {
          "material": "Black Copper Oxide",
          "amount": 2.5
        }
      ],
      "description": "Smoth matte Orange and white > graphite grey > satin green with black spots, 3 sec > 6 sec > 9 sec On two different white stoneware clays. Emmanuel Cooper nr 152, variation B",
      "createdBy": "Pia Schmaltz",
      "source": "glazy.org",
      "url": "https://glazy.org/recipes/6505"
    },
    {
      "id": 6506,
      "code": "GLAZY-6506",
      "name": "C175, white marbled + variations, \u03946",
      "cone": "6 - 10",
      "surface": "Matte",
      "transparency": "Opaque",
      "atmosphere": "Oxidation",
      "subtype": "Glaze - White, Off-White",
      "ingredients": [
        {
          "material": "Potash Feldspar",
          "amount": 38.0
        },
        {
          "material": "Cornwall Stone",
          "amount": 18.0
        },
        {
          "material": "Kaolin",
          "amount": 18.0
        },
        {
          "material": "Whiting",
          "amount": 18.0
        },
        {
          "material": "Zinc Oxide",
          "amount": 8.0
        }
      ],
      "additionals": [
        {
          "material": "Tin Oxide",
          "amount": 10.0
        }
      ],
      "description": "White marbled. Variations: Blue!: max 1% Cobalt oxide Turquoise with brown dots: 1% Copper oxide, black Green with brown dots: 1,5% Copper oxide, black Orange: 4% red FeO Orange spots on lava clay. Glaze thin, otherwise it will crawl. Emmanuel Cooper nr 175",
      "createdBy": "Pia Schmaltz",
      "source": "glazy.org",
      "url": "https://glazy.org/recipes/6506"
    },
    {
      "id": 77690,
      "code": "GLAZY-77690",
      "name": "C2 Best Blue Green Crystal",
      "cone": "10 - 11",
      "surface": "Glossy",
      "transparency": "Opaque",
      "atmosphere": "Oxidation",
      "subtype": "Glaze - Crystalline",
      "ingredients": [
        {
          "material": "Ferro Frit 3110",
          "amount": 39.86
        },
        {
          "material": "EP Kaolin",
          "amount": 20.53
        },
        {
          "material": "Zinc Oxide",
          "amount": 18.72
        },
        {
          "material": "Silica",
          "amount": 14.86
        },
        {
          "material": "Copper Carbonate",
          "amount": 3.62
        },
        {
          "material": "Cobalt Carbonate",
          "amount": 1.81
        },
        {
          "material": "Titanium Dioxide",
          "amount": 0.6
        }
      ],
      "description": "Great fast cooled or slow cooled. Minimal running.",
      "createdBy": "Jeff Szarzi",
      "source": "glazy.org",
      "url": "https://glazy.org/recipes/77690"
    },
    {
      "id": 109820,
      "code": "GLAZY-109820",
      "name": "C2 Copper 4%",
      "cone": "10",
      "surface": "Semi-glossy",
      "transparency": "Translucent",
      "atmosphere": "Oxidation",
      "subtype": "Glaze - Crystalline - Micro",
      "ingredients": [
        {
          "material": "Ferro Frit 3110",
          "amount": 39.87
        },
        {
          "material": "EP Kaolin",
          "amount": 21.53
        },
        {
          "material": "Zinc Oxide",
          "amount": 17.96
        },
        {
          "material": "Silica",
          "amount": 16.68
        },
        {
          "material": "Copper Carbonate",
          "amount": 3.96
        }
      ],
      "description": "Fired at Cone 10 fast firing.",
      "createdBy": "Jeff Szarzi",
      "source": "glazy.org",
      "url": "https://glazy.org/recipes/109820"
    },
    {
      "id": 40184,
      "code": "GLAZY-40184",
      "name": "C2 Original",
      "cone": "10",
      "surface": "Semi-glossy",
      "transparency": "Translucent",
      "atmosphere": "Oxidation",
      "subtype": "Glaze - Crystalline - Micro",
      "ingredients": [
        {
          "material": "Ferro Frit 3110",
          "amount": 40.27
        },
        {
          "material": "EP Kaolin",
          "amount": 21.75
        },
        {
          "material": "Zinc Oxide",
          "amount": 21.14
        },
        {
          "material": "Silica",
          "amount": 16.85
        }
      ],
      "description": "Fired at Cone 10 fast firing.",
      "createdBy": "Jeff Szarzi",
      "source": "glazy.org",
      "url": "https://glazy.org/recipes/40184"
    },
    {
      "id": 54031,
      "code": "GLAZY-54031",
      "name": "C2 Yellow Green Crystal",
      "cone": "10",
      "surface": "Glossy",
      "transparency": "Opaque",
      "atmosphere": "Oxidation",
      "subtype": "Glaze - Crystalline - Micro",
      "ingredients": [
        {
          "material": "Ferro Frit 3110",
          "amount": 40.26
        },
        {
          "material": "Silica",
          "amount": 25.0
        },
        {
          "material": "Zinc Oxide",
          "amount": 21.75
        },
        {
          "material": "EP Kaolin",
          "amount": 8.0
        },
        {
          "material": "Rutile",
          "amount": 4.0
        },
        {
          "material": "Copper Carbonate",
          "amount": 1.0
        }
      ],
      "description": "",
      "createdBy": "Jeff Szarzi",
      "source": "glazy.org",
      "url": "https://glazy.org/recipes/54031"
    },
    {
      "id": 6509,
      "code": "GLAZY-6509",
      "name": "C259, variable blue-green Variations, \u03946",
      "cone": "5 - 7",
      "surface": "Matte",
      "transparency": "Opaque",
      "atmosphere": "Oxidation",
      "subtype": "Glaze - Blue - Cobalt",
      "ingredients": [
        {
          "material": "Nepheline Syenite",
          "amount": 50.0
        },
        {
          "material": "Kaolin",
          "amount": 20.0
