Repository: MrSeldon/argilev2

File: data/glazes/glazy.json (part 57 of 315)
{
        },
        {
          "material": "Whiting",
          "amount": 15.0
        },
        {
          "material": "Cornwall Stone",
          "amount": 12.0
        },
        {
          "material": "Zinc Oxide",
          "amount": 3.0
        }
      ],
      "additionals": [
        {
          "material": "Rutile",
          "amount": 4.0
        },
        {
          "material": "Cobalt Oxide",
          "amount": 1.0
        }
      ],
      "description": "Matte variable green-blue, blue-green Variations: Yellow green: 1% Cobalt Oxide, 4% Rutile Forest green: 1,75% Cobalt Oxide, 2% Rutile Blue green: 1% Cobalt Oxide, 0,5% Rutile On white stoneware clay. The original recipe with Ball Clay makes it darker. Emmanuel Cooper nr 259",
      "createdBy": "Pia Schmaltz",
      "source": "glazy.org",
      "url": "https://glazy.org/recipes/6509"
    },
    {
      "id": 3790,
      "code": "GLAZY-3790",
      "name": "C420 Blue and yellow crystals",
      "cone": "8",
      "surface": "",
      "transparency": "Opaque",
      "atmosphere": "Oxidation",
      "subtype": "Glaze - Crystalline",
      "ingredients": [
        {
          "material": "Zinc Barium Frit 90420",
          "amount": 26.4
        },
        {
          "material": "Silica",
          "amount": 23.1
        },
        {
          "material": "Zinc Oxide",
          "amount": 22.1
        },
        {
          "material": "MOK1 Borax Frit",
          "amount": 17.5
        },
        {
          "material": "Kaolin",
          "amount": 4.3
        },
        {
          "material": "Bentonite",
          "amount": 3.3
        },
        {
          "material": "Rutile",
          "amount": 3.3
        },
        {
          "material": "Manganese Carbonate",
          "amount": 2.0
        },
        {
          "material": "Cobalt Carbonate",
          "amount": 1.3
        }
      ],
      "description": "A semi glossy crystal glaze based on frits and zinc. It tends to run not too much, but spray it thinner near the bottom of the pot. 1260oC with \u00be hour at top temperature. Usually it behaves very good. The crystals can be very complex and large. Use it alone or together with one of my 6713-glazes. If you reburn it the crystals will be smaller. http://www.stoneware.net/stoneware/glasyrer/recept/crystal/c420.htm",
      "createdBy": "Lasse \u00d6stman",
      "source": "glazy.org",
      "url": "https://glazy.org/recipes/3790"
    },
    {
      "id": 3791,
      "code": "GLAZY-3791",
      "name": "C426 Dark and light yellow crystals",
      "cone": "8",
      "surface": "",
      "transparency": "Opaque",
      "atmosphere": "Oxidation",
      "subtype": "Glaze - Crystalline",
      "ingredients": [
        {
          "material": "Zinc Barium Frit 90420",
          "amount": 26.4
        },
        {
          "material": "Silica",
          "amount": 22.2
        },
        {
          "material": "Zinc Oxide",
          "amount": 22.0
        },
        {
          "material": "MOK1 Borax Frit",
          "amount": 17.6
        },
        {
          "material": "Kaolin",
          "amount": 4.5
        },
        {
          "material": "Rutile",
          "amount": 4.0
        },
        {
          "material": "Bentonite",
          "amount": 3.3
        },
        {
          "material": "Red Iron Oxide",
          "amount": 0.8
        }
      ],
      "description": "A semi glossy crystal glaze based on frits and zinc. It tends to run not too much, if not sprayed too thick. 1260oC with \u00be hour at top temperature. Usually it behaves very good. The crystals can be large. http://www.stoneware.net/stoneware/glasyrer/recept/crystal/c426.htm",
      "createdBy": "Lasse \u00d6stman",
      "source": "glazy.org",
      "url": "https://glazy.org/recipes/3791"
    },
    {
      "id": 185904,
      "code": "GLAZY-185904",
      "name": "C57",
      "cone": "9",
      "surface": "Semi-glossy",
      "transparency": "Translucent",
      "atmosphere": "Reduction, Oxidation",
      "subtype": "Glaze - Clear",
      "ingredients": [
        {
          "material": "Silica",
          "amount": 37.0
        },
        {
          "material": "Dolomie (Solargil 2018)",
          "amount": 22.0
        },
        {
          "material": "Kaolin pulv\u00e9ris\u00e9 (Solargil 2018)",
          "amount": 22.0
        },
        {
          "material": "Potash Feldspar",
          "amount": 19.0
        }
      ],
      "description": "",
      "createdBy": "sophie onillon",
      "source": "glazy.org",
      "url": "https://glazy.org/recipes/185904"
    },
    {
      "id": 65462,
      "code": "GLAZY-65462",
      "name": "C6 4321 1.3B",
      "cone": "6",
      "surface": "",
      "transparency": "",
      "atmosphere": "Oxidation",
      "subtype": "Glaze",
      "ingredients": [
        {
          "material": "kwarts EU",
          "amount": 38.27
        },
        {
          "material": "Kaolien RM 255 ( EU )",
          "amount": 34.46
        },
        {
          "material": "krijt EU",
          "amount": 14.48
        },
        {
          "material": "fritte 3221 EU",
          "amount": 6.86
        },
        {
          "material": "Lithium Carbonaat EU",
          "amount": 5.93
        }
      ],
      "description": "1.5% kopercarbonaat + 5% zirkoonsilicaat",
      "createdBy": "sonja voortmans",
      "source": "glazy.org",
      "url": "https://glazy.org/recipes/65462"
    },
    {
      "id": 86306,
      "code": "GLAZY-86306",
      "name": "C6 4321 1.3B, in Southeast US",
      "cone": "6",
      "surface": "",
      "transparency": "Semi-opaque",
      "atmosphere": "Oxidation",
      "subtype": "Glaze",
      "ingredients": [
        {
          "material": "EP Kaolin",
          "amount": 35.5
        },
        {
          "material": "Silica",
          "amount": 29.5
        },
        {
          "material": "Ferro Frit 3134",
          "amount": 17.0
        },
        {
          "material": "Whiting",
          "amount": 14.5
        },
        {
          "material": "Lithium Carbonate",
          "amount": 3.5
        }
      ],
      "additionals": [
        {
          "material": "Zircopax",
          "amount": 5.0
        },
        {
          "material": "Copper Carbonate",
          "amount": 1.5
        }
      ],
      "description": "Tried to adapt Sonja Voortman's C6 4321 1.3B to use locally available materials (Southeast USA) and re-adjusted to get back close to 3:7 flux ratio Surface was dimpled on the test tile and crawled when applied to a large porcelain piece, which dunted in firing. I'm abandoning this for now but publishing in case anyone else wants to play with it.",
      "createdBy": "Sydney Baker",
      "source": "glazy.org",
      "url": "https://glazy.org/recipes/86306"
    },
    {
      "id": 3701,
      "code": "GLAZY-3701",
      "name": "C6 GA 17",
      "cone": "6",
      "surface": "Glossy",
      "transparency": "Opaque",
      "atmosphere": "Oxidation",
      "subtype": "Glaze - Blue - Cobalt",
      "ingredients": [
        {
          "material": "Potash Feldspar",
          "amount": 40.0
        },
        {
          "material": "Silica",
          "amount": 20.0
        },
        {
          "material": "Ball Clay",
          "amount": 15.0
        },
        {
          "material": "Whiting",
          "amount": 15.0
        },
        {
          "material": "Zinc Oxide",
          "amount": 10.0
        }
      ],
      "additionals": [
        {
          "material": "Titanium Dioxide",
          "amount": 10.0
        },
        {
          "material": "Black Copper Oxide",
          "amount": 1.0
        },
        {
          "material": "Cobalt Oxide",
          "amount": 0.8
        }
      ],
      "description": "Glossy Snakeskin Blue-green Mottled. Source: Glazes Cone 6, M. Bailey Here an example where it turned wrong. No evident reasons so far - to be investigated",
      "createdBy": "Daniel Spruyt",
      "source": "glazy.org",
      "url": "https://glazy.org/recipes/3701"
    },
    {
      "id": 3703,
      "code": "GLAZY-3703",
      "name": "C6 HA1 - 10",
      "cone": "6",
      "surface": "Glossy",
      "transparency": "Opaque",
      "atmosphere": "Oxidation",
      "subtype": "Glaze - Green - Copper",
      "ingredients": [
        {
          "material": "Ferro Frit 3110",
          "amount": 47.0
        },
        {
          "material": "Silica",
          "amount": 18.0
        },
        {
          "material": "Soda Feldspar",
          "amount": 15.0
        },
        {
          "material": "Whiting",
          "amount": 6.0
        },
        {
          "material": "Kaolin",
          "amount": 5.0
        },
        {
          "material": "Zinc Oxide",
          "amount": 5.0
        },
        {
          "material": "Bentonite",
          "amount": 2.0
        },
        {
          "material": "Lithium Carbonate",
          "amount": 2.0
        }
      ],
      "additionals": [
        {
          "material": "Black Copper Oxide",
          "amount": 2.0
        }
      ],
      "description": "High alkaline glossy copper green; Source: Glazes Cone 6, M. Bailey A nice smooth glossy glaze. Other oxides to try.",
      "createdBy": "Daniel Spruyt",
      "source": "glazy.org",
      "url": "https://glazy.org/recipes/3703"
    },
    {
      "id": 3702,
      "code": "GLAZY-3702",
      "name": "C6 JB 2",
      "cone": "6",
      "surface": "Glossy",
      "transparency": "Semi-opaque",
      "atmosphere": "Oxidation",
      "subtype": "Glaze - Shino",
      "ingredients": [
        {
          "material": "Soda Feldspar",
          "amount": 76.2
        },
        {
          "material": "Silica",
          "amount": 8.7
        },
        {
          "material": "Dolomite",
          "amount": 4.8
        },
        {
          "material": "Titanium Dioxide",
          "amount": 4.6
        },
        {
          "material": "Zinc Oxide",
          "amount": 3.0
        },
        {
          "material": "Lithium Carbonate",
          "amount": 2.7
        }
      ],
      "description": "Jun base (Opalescent) Glazes Cone 6, M. Bailey Probably, this glaze has to be applied more thickly; It has potential",
      "createdBy": "Daniel Spruyt",
      "source": "glazy.org",
      "url": "https://glazy.org/recipes/3702"
    },
    {
      "id": 10911,
      "code": "GLAZY-10911",
      "name": "C6 OR1",
      "cone": "5 1/2 - 6",
      "surface": "Semi-glossy",
      "transparency": "Opaque",
      "atmosphere": "Neutral",
      "subtype": "Glaze - Crystalline - Aventurine",
      "ingredients": [
        {
          "material": "Potash Feldspar",
          "amount": 46.7
        },
        {
          "material": "Talc",
          "amount": 16.9
        },
        {
          "material": "Bone Ash",
          "amount": 15.0
        },
        {
          "material": "Silica",
          "amount": 11.4
        },
        {
          "material": "Kaolin",
          "amount": 4.0
        },
        {
          "material": "Lithium Carbonate",
          "amount": 4.0
        }
      ],
      "additionals": [
        {
          "material": "Iron oxide",
          "amount": 11.5
        },
        {
          "material": "Bentonite",
          "amount": 2.0
        }
      ],
      "description": "A recipe from M. Bailey. Gave good results in my gas kiln but even better in my electric kiln ( different cooling) An orange-red iron saturated. Slightly running",
      "createdBy": "Daniel Spruyt",
      "source": "glazy.org",
      "url": "https://glazy.org/recipes/10911"
    },
    {
      "id": 3667,
      "code": "GLAZY-3667",
      "name": "C6 OR1 M1",
      "cone": "6 - 7",
      "surface": "Semi-glossy",
      "transparency": "Opaque",
      "atmosphere": "Oxidation",
      "subtype": "Glaze - Iron - Tessha, Hare's Fur",
      "ingredients": [
        {
          "material": "Potash Feldspar",
          "amount": 46.7
        },
        {
          "material": "Talc",
          "amount": 20.9
        },
        {
          "material": "Bone Ash",
          "amount": 15.0
        },
        {
          "material": "Silica",
          "amount": 11.4
        },
        {
          "material": "Lithium Carbonate",
          "amount": 4.0
        },
        {
          "material": "Bentonite",
          "amount": 2.0
        }
      ],
      "additionals": [
        {
          "material": "Red Iron Oxide",
          "amount": 11.5
        }
      ],
      "description": "Orange-red mottled I played with a recipe from M. Bailey (Cone 6 Glazes) in order to improve the orange -red mottling. One of the tests gave this interesting glaze. Do not ovefire: it may become runny",
      "createdBy": "Daniel Spruyt",
      "source": "glazy.org",
      "url": "https://glazy.org/recipes/3667"
    },
    {
      "id": 6503,
      "code": "GLAZY-6503",
      "name": "C99, sugar maples, \u03946",
      "cone": "4 - 6",
      "surface": "Satin-matte",
      "transparency": "Semi-opaque",
      "atmosphere": "Oxidation",
      "subtype": "Glaze - Green - Copper",
      "ingredients": [
        {
          "material": "Whiting",
          "amount": 50.0
        },
        {
          "material": "Barium Carbonate",
          "amount": 35.0
        },
        {
          "material": "Lithium Carbonate",
          "amount": 10.0
        },
        {
          "material": "Bentonite",
          "amount": 5.0
        }
      ],
      "additionals": [
        {
          "material": "Black Copper Oxide",
          "amount": 1.0
        }
      ],
      "description": "Sugar maples, green with rusty spots I have used Petalit instead of the original Litium Carbonate. On white, white lava spotted and brown stoneware clay. Emmanuel Cooper nr 99",
      "createdBy": "Pia Schmaltz",
      "source": "glazy.org",
      "url": "https://glazy.org/recipes/6503"
    },
    {
      "id": 6043,
      "code": "GLAZY-6043",
      "name": "CAC Celadon",
      "cone": "6",
      "surface": "",
      "transparency": "",
      "atmosphere": "Reduction",
      "subtype": "Glaze - Iron - Celadon",
      "ingredients": [
        {
          "material": "Custer Feldspar",
          "amount": 44.2
        },
        {
          "material": "Silica",
          "amount": 22.3
        },
        {
          "material": "Strontium Carbonate",
          "amount": 12.0
        },
        {
          "material": "Whiting",
          "amount": 5.4
        },
        {
          "material": "Grolleg Kaolin",
          "amount": 3.5
        }
      ],
      "additionals": [
        {
          "material": "Bentonite",
          "amount": 2.0
        },
        {
          "material": "Black Iron Oxide",
          "amount": 1.0
        }
      ],
      "description": "From Lynn Berman of the Google ^6 reduction glaze group who got it during a John Britt workshop at Long Beach Island Foundation of the Arts and Sciences. From William \u201cBill\u201d Schran, Teacher & Consultant Creative Creek Artisans: http://www.creativecreekartisans.com/ Cone 6 Reduction Glazes: http://www.creativecreekartisans.com/creativecreekcone6re.htm",
      "createdBy": "William Schran",
      "source": "glazy.org",
      "url": "https://glazy.org/recipes/6043"
    },
    {
      "id": 153568,
      "code": "GLAZY-153568",
      "name": "Caju\u00edna",
      "cone": "6",
      "surface": "Satin",
      "transparency": "Semi-opaque",
      "atmosphere": "Oxidation",
      "subtype": "Glaze",
      "ingredients": [
        {
          "material": "XXX 0935_Caulim Minasolo",
          "amount": 16.2
        },
        {
          "material": "Dolomite",
          "amount": 15.0
        },
        {
          "material": "Gerstley Borate",
          "amount": 15.0
        },
        {
          "material": "Silica",
          "amount": 14.3
        },
        {
          "material": "0931_Feldspato K Minasolo",
          "amount": 12.4
        },
        {
          "material": "0934_Espodum\u00eanio Minasolo",
          "amount": 11.5
        },
        {
          "material": "Titanium Dioxide",
          "amount": 11.0
        },
        {
          "material": "Bentonite",
          "amount": 2.0
        },
        {
          "material": "Red Iron Oxide",
          "amount": 1.8
        },
        {
          "material": "0932_Calcita Minasolo",
          "amount": 0.8
        }
      ],
      "description": "Feito a partir da base Arte Folcl\u00f3rica https://glazy.org/recipes/85092 Utilizei massas cer\u00e2mica Terra Nova e uma argila primitiva local. O esmalte n\u00e3o craquelou em nenhuma das argilas, mas apresentou alguns furinhos. queima oxidante em forno da Regulus. 80% \u00e1gua e 20% CMC",
      "createdBy": "Mery silva",
      "source": "glazy.org",
      "url": "https://glazy.org/recipes/153568"
    },
    {
      "id": 292984,
      "code": "GLAZY-292984",
      "name": "Cal-Rubino P146",
      "cone": "4 - 5 1/2",
      "surface": "Semi-glossy",
      "transparency": "Opaque",
      "atmosphere": "Oxidation",
      "subtype": "Glaze - Iron - Celadon - Blue",
      "ingredients": [
        {
          "material": "Potash Feldspar",
          "amount": 31.0
        },
        {
          "material": "Whiting",
          "amount": 26.0
        },
        {
          "material": "Frita 002 de DP Colors",
          "amount": 25.0
        },
        {
          "material": "Tinkar Z",
          "amount": 10.0
        },
        {
          "material": "Silica",
          "amount": 8.0
        }
      ],
      "additionals": [
        {
          "material": "Tin Oxide",
          "amount": 7.5
        },
        {
          "material": "Titanium Dioxide",
          "amount": 0.5
        },
        {
          "material": "Chrome Oxide",
          "amount": 0.4
        }
      ],
      "description": "Familia de los rosas de cromo. Enfocado a eliminar el magnesio.",
      "createdBy": "Mart\u00edn Rolando",
      "source": "glazy.org",
      "url": "https://glazy.org/recipes/292984"
    },
    {
      "id": 157526,
      "code": "GLAZY-157526",
      "name": "Calcium Alumina Matte with Chrome",
      "cone": "9 - 10",
      "surface": "Matte",
      "transparency": "Semi-opaque",
      "atmosphere": "Oxidation",
      "subtype": "Glaze",
      "ingredients": [
        {
          "material": "Kaolin",
          "amount": 30.0
        },
        {
          "material": "Potash Feldspar",
          "amount": 27.0
        },
        {
          "material": "Whiting",
          "amount": 16.0
        },
        {
          "material": "Silica",
          "amount": 15.0
        },
        {
          "material": "Talc",
          "amount": 12.0
        }
      ],
      "description": "from Rhodes - test tiles showing effect on colour of varying alkaline earth fluxes.",
      "createdBy": "Julie Peel",
      "source": "glazy.org",
      "url": "https://glazy.org/recipes/157526"
    },
    {
      "id": 1089,
      "code": "GLAZY-1089",
      "name": "Calcium Alumina Transparent Matte",
      "cone": "5 - 6",
      "surface": "Semi-matte",
      "transparency": "",
      "atmosphere": "Oxidation, Reduction",
      "subtype": "Glaze - Matte",
      "ingredients": [
        {
          "material": "Wollastonite",
          "amount": 30.0
        },
        {
          "material": "Kaolin",
          "amount": 25.5
        },
        {
          "material": "Ferro Frit 3134",
          "amount": 21.5
        },
        {
          "material": "Calcined Kaolin",
          "amount": 19.0
        },
        {
          "material": "Silica",
          "amount": 4.0
        }
      ],
      "description": "part of a series I did to produce a saturated calcia matte glaze using wollastonite instead of whiting. Note you need to split the kaolin with calcined kaolin. If you don't the glaze will shrink too much and crack during drying, then crawl during firing. You can make your own calcined kaolin by bisque firing a planter full of raw kaolin. Remember to use 12% less calcined because of the LOI. I also tried high alumina low silica and sure enough, that gives a matte too, just like the textbooks say. However the best results came with both high CaO and high Al2O3 as follows: (this is still under development) submitted by: Tony Hansen email:",
      "createdBy": "Glazy Admin",
      "source": "glazy.org",
      "url": "https://glazy.org/recipes/1089"
    },
    {
      "id": 33293,
      "code": "GLAZY-33293",
      "name": "Calcium Gloss",
      "cone": "6",
      "surface": "Semi-glossy",
      "transparency": "Transparent",
      "atmosphere": "Oxidation",
      "subtype": "Glaze",
      "ingredients": [
        {
          "material": "Silica",
          "amount": 33.0
        },
        {
          "material": "Nepheline Syenite",
          "amount": 22.0
        },
        {
          "material": "Whiting",
          "amount": 18.0
        },
        {
          "material": "EP Kaolin",
          "amount": 15.0
        },
        {
          "material": "Ferro Frit 3195",
          "amount": 12.0
        }
      ],
      "additionals": [
        {
          "material": "Bentonite",
          "amount": 2.0
        }
      ],
      "description": "80 g water for 100 g dry materials.",
      "createdBy": "Katie Gates",
      "source": "glazy.org",
      "url": "https://glazy.org/recipes/33293"
    },
    {
      "id": 80481,
      "code": "GLAZY-80481",
      "name": "Calcium Matt",
      "cone": "6",
      "surface": "Semi-matte",
      "transparency": "Semi-opaque",
      "atmosphere": "Reduction",
      "subtype": "Glaze - White, Off-White",
      "ingredients": [
        {
          "material": "Grolleg Kaolin",
          "amount": 33.0
        },
        {
          "material": "Nepheline Syenite",
          "amount": 22.0
        },
        {
          "material": "Whiting",
          "amount": 19.0
        },
        {
          "material": "Silica",
          "amount": 12.0
        },
        {
          "material": "Standard borax frit",
          "amount": 12.0
        },
        {
          "material": "Tin Oxide",
          "amount": 2.0
        }
      ],
      "description": "",
      "createdBy": "Jonathan Keep",
      "source": "glazy.org",
      "url": "https://glazy.org/recipes/80481"
    },
    {
      "id": 4853,
      "code": "GLAZY-4853",
      "name": "California White Slip",
      "cone": "10",
      "surface": "",
      "transparency": "",
      "atmosphere": "Oxidation, Reduction",
      "subtype": "Slip & Engobe - Slip",
      "ingredients": [
        {
          "material": "Silica",
          "amount": 26.7
        },
        {
          "material": "Nepheline Syenite",
          "amount": 23.4
        },
        {
          "material": "Ball Clay",
          "amount": 19.4
        },
        {
          "material": "Kaolin",
          "amount": 17.7
        },
        {
          "material": "Zircopax",
          "amount": 8.5
        },
        {
          "material": "Borax",
          "amount": 4.3
        }
      ],
      "description": "This recipe was imported from Louis Katz's Hyperglaze database available on his website: http://falcon.tamucc.edu/lkatz/allglazes.txt More information about Louis Katz can be found on his website, http://www.louiskatz.net/ Louis Katz Notes: I am not a safety expert and any information contained in this file about safety should be ignored in favor of advice from experts. All of the materials in all glazes are potentially hazardous. All of these glaze recipes are given without any representation of accuracy or safety. They may work, they may not. They may be safe when fired or they may not. All of the materials used in them have hazards associated with them. You must be have sufficient training in the hazards before you use the the materials. You will have to determine the suitability and safety for your use. Do not assume that a lack of a warning about a material means that it is safe. Cone: 10 Color: white Surface texture: slip Firing: Ox. or Red. Recipe: Percent Batch Ball Clay 19.40 19.40 Kaolin 17.70 17.70 Neph Sy 23.40 23.40 Flint 26.70 26.70 Borax 4.30 4.30 Zircopax 8.50 8.50 Totals: 100.00 % 100.00 gm",
      "createdBy": "Glazy Admin",
      "source": "glazy.org",
      "url": "https://glazy.org/recipes/4853"
    },
    {
      "id": 18762,
      "code": "GLAZY-18762",
      "name": "Camberwell white dolomite matt",
      "cone": "8 - 9",
      "surface": "Smooth Matte",
      "transparency": "Opaque",
      "atmosphere": "Oxidation",
      "subtype": "Glaze - White, Off-White",
      "ingredients": [
        {
          "material": "Potash Feldspar",
          "amount": 52.0
        },
        {
          "material": "Dolomite",
          "amount": 23.5
        },
        {
          "material": "Kaolin",
          "amount": 21.0
        },
        {
          "material": "Whiting",
          "amount": 3.5
        }
      ],
      "description": "",
      "createdBy": "Linda Bloomfield",
      "source": "glazy.org",
      "url": "https://glazy.org/recipes/18762"
    },
    {
      "id": 149996,
      "code": "GLAZY-149996",
      "name": "Cammi's Infinitely Reflective",
      "cone": "6",
      "surface": "Glossy",
      "transparency": "Opaque",
      "atmosphere": "Oxidation, Neutral",
      "subtype": "Glaze - Specialty - Metallic",
      "ingredients": [
        {
          "material": "Nepheline Syenite",
          "amount": 47.0
        },
        {
          "material": "Ferro Frit 3195",
          "amount": 25.0
        },
        {
          "material": "Manganese Dioxide",
          "amount": 20.0
        },
        {
          "material": "EP Kaolin",
          "amount": 6.0
        },
        {
          "material": "Whiting",
          "amount": 3.0
        }
      ],
      "description": "Really nice mid range mirror made for the great Cammi Climaco of the ceramics podcast! \ud83d\ude01",
      "createdBy": "Harris Rosenblum",
      "source": "glazy.org",
      "url": "https://glazy.org/recipes/149996"
    },
    {
      "id": 11007,
      "code": "GLAZY-11007",
      "name": "Campana Clear",
      "cone": "6",
      "surface": "",
      "transparency": "Transparent",
      "atmosphere": "",
      "subtype": "Glaze - Clear",
      "ingredients": [
        {
          "material": "Ferro Frit 3134",
          "amount": 21.0
        },
        {
          "material": "EP Kaolin",
          "amount": 20.0
        },
        {
          "material": "Silica",
          "amount": 20.0
        },
        {
          "material": "Wollastonite",
          "amount": 20.0
        },
        {
          "material": "Spodumene",
          "amount": 11.0
        },
        {
          "material": "Zinc Oxide",
          "amount": 8.0
        }
      ],
      "description": "See https://insight-live.com/insight/share.php?z=kM4EdoTzp1",
      "createdBy": "Ceramic Recipes",
      "source": "glazy.org",
      "url": "https://glazy.org/recipes/11007"
    },
    {
      "id": 12811,
      "code": "GLAZY-12811",
      "name": "Campana Clear",
      "cone": "5 - 6",
      "surface": "Glossy",
      "transparency": "Transparent",
      "atmosphere": "Oxidation",
      "subtype": "Glaze - Clear",
      "ingredients": [
        {
          "material": "Ferro Frit 3134",
          "amount": 21.0
        },
        {
          "material": "EP Kaolin",
          "amount": 20.0
        },
        {
          "material": "Silica",
          "amount": 20.0
        },
        {
          "material": "Wollastonite",
          "amount": 20.0
        },
        {
          "material": "Spodumene",
          "amount": 11.0
        },
        {
          "material": "Zinc Oxide",
          "amount": 8.0
        }
      ],
      "description": "From John Britt\u2019s book. A bit runny at cone 6 due to all the boron, could work well at cone 5, otherwise apply thin. Crazes on all the Tacoma Clay Art clay bodies we tried (Mac 6, Oregon White and Red) Do not use with chromium or over green or pink underglazes (they will turn brown due to the zinc)",
      "createdBy": "Emily Facci",
      "source": "glazy.org",
      "url": "https://glazy.org/recipes/12811"
    },
    {
      "id": 55021,
      "code": "GLAZY-55021",
      "name": "Campana Clear Glaze",
      "cone": "6",
      "surface": "",
      "transparency": "",
      "atmosphere": "",
      "subtype": "Glaze - Clear",
      "ingredients": [
        {
          "material": "Ferro Frit 3134",
          "amount": 21.0
        },
        {
          "material": "EP Kaolin",
          "amount": 20.0
        },
        {
          "material": "Silica",
          "amount": 20.0
        },
        {
          "material": "Wollastonite",
          "amount": 20.0
        },
        {
          "material": "Spodumene",
          "amount": 11.0
        },
        {
          "material": "Zinc Oxide",
          "amount": 8.0
        }
      ],
      "description": "",
      "createdBy": "Soojin Choi",
      "source": "glazy.org",
      "url": "https://glazy.org/recipes/55021"
    },
    {
      "id": 11008,
      "code": "GLAZY-11008",
      "name": "Campana Clear Lower Expansion #2",
      "cone": "6",
      "surface": "",
      "transparency": "Transparent",
      "atmosphere": "",
      "subtype": "Glaze",
      "ingredients": [
        {
          "material": "Silica",
          "amount": 30.0
        },
        {
          "material": "Ferro Frit 3134",
          "amount": 21.0
        },
        {
          "material": "EP Kaolin",
          "amount": 20.0
        },
        {
          "material": "Wollastonite",
          "amount": 20.0
        },
        {
          "material": "Spodumene",
          "amount": 11.0
        },
        {
          "material": "Zinc Oxide",
          "amount": 8.0
        }
      ],
      "description": "See https://insight-live.com/insight/share.php?z=kM4EdoTzp1",
      "createdBy": "Ceramic Recipes",
      "source": "glazy.org",
      "url": "https://glazy.org/recipes/11008"
    },
    {
      "id": 105869,
      "code": "GLAZY-105869",
      "name": "Campana Gray",
      "cone": "7",
      "surface": "Glossy",
      "transparency": "",
      "atmosphere": "Oxidation",
      "subtype": "Glaze - Grey/Gray/Charcoal",
      "ingredients": [
        {
          "material": "Ferro Frit 3134",
          "amount": 21.0
        },
        {
          "material": "Ball Clay",
          "amount": 20.0
        },
        {
          "material": "Silica",
          "amount": 20.0
        },
        {
          "material": "Wollastonite",
          "amount": 20.0
        },
        {
          "material": "Spodumene",
          "amount": 11.0
        },
        {
          "material": "Zinc Oxide",
          "amount": 8.0
        },
        {
          "material": "Bentonite",
          "amount": 2.0
        },
        {
          "material": "Manganese Dioxide",
          "amount": 0.8
        },
        {
          "material": "Copper Carbonate",
          "amount": 0.6
        },
        {
          "material": "Cobalt Carbonate",
          "amount": 0.3
        }
      ],
      "description": "Campana gray, glaze recipe found in John Brit's guide to midrange glazes. Here it is used on a porcelain slip cast body with cobalt underglaze.",
      "createdBy": "Ariana Bronson",
      "source": "glazy.org",
      "url": "https://glazy.org/recipes/105869"
    },
    {
      "id": 253188,
      "code": "GLAZY-253188",
      "name": "Campana Stain D128",
      "cone": "4 - 5 1/2",
      "surface": "Semi-glossy",
      "transparency": "Translucent",
      "atmosphere": "Oxidation",
      "subtype": "Glaze - Clear",
      "ingredients": [
        {
          "material": "Ferro Frit 3134-2 (174)",
          "amount": 25.0
        },
        {
          "material": "Caol\u00edn Patag\u00f3nico",
          "amount": 22.0
        },
        {
          "material": "Wollastonite",
          "amount": 20.5
        },
        {
          "material": "Silica",
          "amount": 14.5
        },
        {
          "material": "Zinc Oxide",
          "amount": 10.0
        },
        {
          "material": "Spodumene",
          "amount": 8.0
        },
        {
          "material": "Stain",
          "amount": 6.0
        }
      ],
      "description": "Pigmento rojo.",
      "createdBy": "Mart\u00edn Rolando",
      "source": "glazy.org",
      "url": "https://glazy.org/recipes/253188"
    },
    {
      "id": 11661,
      "code": "GLAZY-11661",
      "name": "Candace Black",
      "cone": "6",
      "surface": "",
      "transparency": "",
      "atmosphere": "Oxidation",
      "subtype": "Glaze - Iron - Oil Spot",
      "ingredients": [
        {
          "material": "Custer Feldspar",
          "amount": 61.6
        },
        {
          "material": "Silica",
          "amount": 19.1
        },
        {
          "material": "Ferro Frit 3134",
          "amount": 4.9
        },
        {
          "material": "Dolomite",
          "amount": 4.8
        },
        {
          "material": "EP Kaolin",
          "amount": 4.8
        },
        {
          "material": "Whiting",
          "amount": 4.8
        }
      ],
      "additionals": [
        {
          "material": "Red Iron Oxide",
          "amount": 8.0
        },
        {
          "material": "Bentonite",
          "amount": 2.0
        },
        {
          "material": "Cobalt Carbonate",
          "amount": 2.0
        }
      ],
      "description": "From John Britt's mid range book. I stopped using this glaze on functional ware. The bowl pictured started fading after being put in the dishwasher. I suspect the lack of boron to be the reason the glaze isn't durable. I fire with the E4 schedule in Britt's mid-range book. A quick hold at peak temp, 10 or 15 minutes, a crash cool of 100 degrees F, then a very long slow cool to 1400 F. Worth noting; when I have tried this glaze with a crystal firing schedule I get no oil spots at all.",
      "createdBy": "Eric P.",
      "source": "glazy.org",
      "url": "https://glazy.org/recipes/11661"
    },
    {
      "id": 2719,
      "code": "GLAZY-2719",
      "name": "Candace Black Oil Spot",
      "cone": "9 - 10",
      "surface": "Satin-matte",
      "transparency": "Opaque",
      "atmosphere": "Oxidation",
      "subtype": "Glaze - Iron - Oil Spot",
      "ingredients": [
        {
          "material": "Kona F-4 feldspar",
          "amount": 65.0
        },
        {
          "material": "Silica",
          "amount": 20.0
        },
        {
          "material": "Dolomite",
          "amount": 5.0
        },
        {
          "material": "Kaolin",
          "amount": 5.0
        },
        {
          "material": "Whiting",
          "amount": 5.0
        }
      ],
      "additionals": [
        {
          "material": "Red Iron Oxide",
          "amount": 8.0
        },
        {
          "material": "Cobalt Carbonate",
          "amount": 5.0
        }
      ],
      "description": "From John Britt's The Complete Guide to High Fire Glazes.",
      "createdBy": "Glazy Admin",
      "source": "glazy.org",
      "url": "https://glazy.org/recipes/2719"
    },
    {
      "id": 3157,
      "code": "GLAZY-3157",
      "name": "Candace Black Oil Spot",
      "cone": "6",
      "surface": "Satin-matte",
      "transparency": "Opaque",
      "atmosphere": "Oxidation",
      "subtype": "Glaze - Iron - Oil Spot",
      "ingredients": [
        {
          "material": "NC-4 Feldspar",
          "amount": 65.0
        },
        {
          "material": "Silica",
          "amount": 20.0
        },
        {
          "material": "Dolomite",
          "amount": 5.0
        },
        {
          "material": "EP Kaolin",
          "amount": 5.0
        },
        {
          "material": "Ferro Frit 3110",
          "amount": 5.0
        },
        {
          "material": "Whiting",
          "amount": 5.0
        }
      ],
      "additionals": [
        {
          "material": "Red Iron Oxide",
          "amount": 8.0
        },
        {
          "material": "Cobalt Carbonate",
          "amount": 2.0
        }
      ],
      "description": "Source/Alternate names: John Britt Notes: Alisa Clausen: black, semimatte glaze with both spots and craters where very, very thick. Application is important and must be thick, but too thick gives shallow craters. Has an overall Metallic appearance.",
      "createdBy": "Glazy Admin",
      "source": "glazy.org",
      "url": "https://glazy.org/recipes/3157"
    },
    {
      "id": 81494,
      "code": "GLAZY-81494",
      "name": "Candace Black oil spot",
      "cone": "6",
      "surface": "",
      "transparency": "",
      "atmosphere": "",
      "subtype": "Glaze - Iron - Oil Spot",
      "ingredients": [
        {
          "material": "Feldspar Forshammar",
          "amount": 60.0
        },
        {
          "material": "Silica",
          "amount": 20.0
        },
        {
          "material": "Dolomite",
          "amount": 5.0
        },
        {
          "material": "EP Kaolin",
          "amount": 5.0
        },
        {
          "material": "Whiting",
          "amount": 5.0
        },
        {
          "material": "Johnson Matthey Frit 169",
          "amount": 5.0
        }
      ],
      "additionals": [
        {
          "material": "Red Iron Oxide",
          "amount": 8.0
        },
        {
          "material": "Cobalt Oxide",
          "amount": 2.0
        }
      ],
      "description": "Original recipe was for cone 10 and called for F4 feldspar and frit 3110. Adapted for cone 6.",
      "createdBy": "Alisa Liskin Clausen",
      "source": "glazy.org",
      "url": "https://glazy.org/recipes/81494"
    },
    {
      "id": 22229,
      "code": "GLAZY-22229",
      "name": "Candied Violets",
      "cone": "9",
      "surface": "Semi-matte",
      "transparency": "Opaque",
      "atmosphere": "Oxidation",
      "subtype": "Glaze - Purple",
      "ingredients": [
        {
          "material": "Potash Feldspar",
          "amount": 45.0
        },
        {
          "material": "Dolomite",
          "amount": 22.0
        },
        {
          "material": "Silica",
          "amount": 16.0
        },
        {
          "material": "Zircopax",
          "amount": 11.0
        },
        {
          "material": "Kaolin",
          "amount": 6.0
        }
      ],
      "additionals": [
        {
          "material": "Cobalt Carbonate",
          "amount": 0.5
        }
      ],
      "description": "Semi-matt, opaque light purple. Sensitive to thickness. Will go more blue when applied thinly.",
      "createdBy": "Kim Ulrick",
      "source": "glazy.org",
      "url": "https://glazy.org/recipes/22229"
    },
    {
      "id": 4854,
      "code": "GLAZY-4854",
      "name": "Candy Red",
      "cone": "10 - 11",
      "surface": "",
      "transparency": "",
      "atmosphere": "Reduction",
      "subtype": "Glaze - Red - Copper",
      "ingredients": [
        {
          "material": "Silica",
          "amount": 31.55
        },
        {
          "material": "Potash Feldspar",
          "amount": 21.49
        },
        {
          "material": "Colemanite",
          "amount": 15.15
        },
        {
          "material": "Nepheline Syenite",
          "amount": 11.97
        },
        {
          "material": "Zinc Oxide",
          "amount": 8.89
        },
        {
          "material": "Barium Carbonate",
          "amount": 7.2
        },
        {
          "material": "Copper Carbonate",
          "amount": 2.15
        },
        {
          "material": "Tin Oxide",
          "amount": 1.61
        }
      ],
