Repository: MrSeldon/argilev2

File: data/glazes/glazy.json (part 58 of 315)
{
      "description": "This recipe was imported from Louis Katz's Hyperglaze database available on his website: http://falcon.tamucc.edu/lkatz/allglazes.txt More information about Louis Katz can be found on his website, http://www.louiskatz.net/ Louis Katz Notes: I am not a safety expert and any information contained in this file about safety should be ignored in favor of advice from experts. All of the materials in all glazes are potentially hazardous. All of these glaze recipes are given without any representation of accuracy or safety. They may work, they may not. They may be safe when fired or they may not. All of the materials used in them have hazards associated with them. You must be have sufficient training in the hazards before you use the the materials. You will have to determine the suitability and safety for your use. Do not assume that a lack of a warning about a material means that it is safe. Cone: 10 11 Firing: Reduction Recipe: Percent Batch neph sy 11.97 11.15 potash feldspar 21.49 20.01 silica 31.55 29.38 colemanite 15.15 14.11 zinc oxide 8.89 8.28 barium carbonate 7.20 6.70 copper carbonate 2.15 2.00 tin oxide 1.61 1.50 Totals: 100.00 % 93.12 gm Comments: the SP 6/2 p. 11",
      "createdBy": "Glazy Admin",
      "source": "glazy.org",
      "url": "https://glazy.org/recipes/4854"
    },
    {
      "id": 108808,
      "code": "GLAZY-108808",
      "name": "CaO x Bor 2",
      "cone": "6 - 9",
      "surface": "Semi-glossy",
      "transparency": "Transparent",
      "atmosphere": "Neutral, Oxidation",
      "subtype": "Glaze - Clear",
      "ingredients": [
        {
          "material": "Kali-Feldspat K 2/75 Carl J\u00e4ger",
          "amount": 38.78
        },
        {
          "material": "Kreide 190/ Carl J\u00e4ger CaO = 56,3% / CaCO3 = 98,2%",
          "amount": 20.41
        },
        {
          "material": "China-Clay Grolleg 1319 Carl J\u00e4ger",
          "amount": 14.29
        },
        {
          "material": "Portabor A Carl J\u00e4ger",
          "amount": 11.22
        },
        {
          "material": "Quarzmehl W 10 Carl J\u00e4ger",
          "amount": 8.16
        },
        {
          "material": "Calcined Grolleg Kaolin",
          "amount": 7.14
        }
      ],
      "description": "gut auf Wittgert 116, nicht zu d\u00fcnn auftragen, Auftrag mit Paintec Glasurspritze D\u00fcse 0,6",
      "createdBy": "Feli Hager",
      "source": "glazy.org",
      "url": "https://glazy.org/recipes/108808"
    },
    {
      "id": 9723,
      "code": "GLAZY-9723",
      "name": "Caramel",
      "cone": "4 - 6",
      "surface": "Satin-matte",
      "transparency": "Opaque",
      "atmosphere": "Oxidation",
      "subtype": "Glaze - Iron",
      "ingredients": [
        {
          "material": "Wollastonite",
          "amount": 47.0
        },
        {
          "material": "Minspar 200",
          "amount": 20.0
        },
        {
          "material": "Grolleg Kaolin",
          "amount": 13.5
        },
        {
          "material": "Ferro Frit 3134",
          "amount": 13.0
        },
        {
          "material": "Silica",
          "amount": 6.5
        }
      ],
      "additionals": [
        {
          "material": "Rutile",
          "amount": 4.0
        },
        {
          "material": "Red Iron Oxide",
          "amount": 3.0
        },
        {
          "material": "Bentonite",
          "amount": 2.0
        }
      ],
      "description": "In this modification of Clara Giorello's \"FM Matte Ferreira 1\" glaze, I used Grolleg kaolin, minspar 200, Spanish Iron Oxide, and Volclay bentonite. Sieved 100 mesh. Fired to cone 4-1/2 electric. Fast cool.",
      "createdBy": "Rodney Johnson",
      "source": "glazy.org",
      "url": "https://glazy.org/recipes/9723"
    },
    {
      "id": 44046,
      "code": "GLAZY-44046",
      "name": "Caramel",
      "cone": "9 - 10",
      "surface": "",
      "transparency": "",
      "atmosphere": "",
      "subtype": "Glaze - Yellow",
      "ingredients": [
        {
          "material": "G200 HP Feldspar, G200HP",
          "amount": 41.0
        },
        {
          "material": "Silica",
          "amount": 20.0
        },
        {
          "material": "Talc",
          "amount": 15.0
        },
        {
          "material": "Gerstley Borate",
          "amount": 12.0
        },
        {
          "material": "Dolomite",
          "amount": 7.0
        },
        {
          "material": "Kaolin",
          "amount": 5.0
        }
      ],
      "additionals": [
        {
          "material": "Manganese Dioxide",
          "amount": 2.0
        },
        {
          "material": "Ilmenite",
          "amount": 1.5
        }
      ],
      "description": "From Virginia Scotchie's Clay and Glaze Compendium",
      "createdBy": "Glazy Admin",
      "source": "glazy.org",
      "url": "https://glazy.org/recipes/44046"
    },
    {
      "id": 78172,
      "code": "GLAZY-78172",
      "name": "Caramel",
      "cone": "5 - 6",
      "surface": "",
      "transparency": "",
      "atmosphere": "Oxidation",
      "subtype": "Glaze",
      "ingredients": [
        {
          "material": "Kona F-4 feldspar",
          "amount": 50.0
        },
        {
          "material": "Wollastonite",
          "amount": 20.0
        },
        {
          "material": "EP Kaolin",
          "amount": 10.0
        },
        {
          "material": "Gerstley Borate",
          "amount": 10.0
        },
        {
          "material": "Silica",
          "amount": 10.0
        }
      ],
      "additionals": [
        {
          "material": "Red Iron Oxide",
          "amount": 4.0
        }
      ],
      "description": "A studio glaze at the Red Lodge Clay Center The original recipe with Kona F-4 is listed here, but we currently use a Minspar 1:1 substitution.",
      "createdBy": "Red Lodge Clay Center",
      "source": "glazy.org",
      "url": "https://glazy.org/recipes/78172"
    },
    {
      "id": 173439,
      "code": "GLAZY-173439",
      "name": "Caramel",
      "cone": "6",
      "surface": "Matte",
      "transparency": "Opaque",
      "atmosphere": "Oxidation",
      "subtype": "Glaze - Iron",
      "ingredients": [
        {
          "material": "Ball Clay",
          "amount": 40.0
        },
        {
          "material": "Potash Feldspar",
          "amount": 30.0
        },
        {
          "material": "Dolomite",
          "amount": 20.0
        },
        {
          "material": "Ferro Frit 3134",
          "amount": 10.0
        }
      ],
      "additionals": [
        {
          "material": "Tin Oxide",
          "amount": 5.0
        },
        {
          "material": "Bentonite",
          "amount": 2.0
        },
        {
          "material": "Red Iron Oxide",
          "amount": 2.0
        }
      ],
      "description": "",
      "createdBy": "Kenneth Lau",
      "source": "glazy.org",
      "url": "https://glazy.org/recipes/173439"
    },
    {
      "id": 6131,
      "code": "GLAZY-6131",
      "name": "Caramel Candy",
      "cone": "5 - 7",
      "surface": "Glossy",
      "transparency": "Translucent",
      "atmosphere": "Neutral",
      "subtype": "Glaze - Iron - Amber",
      "ingredients": [
        {
          "material": "Cornwall Stone",
          "amount": 47.6
        },
        {
          "material": "Silica",
          "amount": 20.9
        },
        {
          "material": "Colemanite",
          "amount": 14.0
        },
        {
          "material": "Ferro Frit 3124",
          "amount": 11.6
        },
        {
          "material": "Lithium Carbonate",
          "amount": 3.6
        },
        {
          "material": "Ferro Frit 3134",
          "amount": 2.6
        }
      ],
      "additionals": [
        {
          "material": "Red Iron Oxide",
          "amount": 4.0
        },
        {
          "material": "Zircopax",
          "amount": 2.8
        },
        {
          "material": "Titanium Dioxide",
          "amount": 2.0
        }
      ],
      "description": "Attractive glossy warm caramel coloured glaze, with a bluish milky opalescent hue where thicker. Recipe by Simon Leach.",
      "createdBy": "Tamas Ferencz",
      "source": "glazy.org",
      "url": "https://glazy.org/recipes/6131"
    },
    {
      "id": 27909,
      "code": "GLAZY-27909",
      "name": "Caramel Crystal 626",
      "cone": "6",
      "surface": "",
      "transparency": "",
      "atmosphere": "Oxidation",
      "subtype": "Glaze",
      "ingredients": [
        {
          "material": "Ferro Frit 3110",
          "amount": 23.9
        },
        {
          "material": "Silica",
          "amount": 22.5
        },
        {
          "material": "Wollastonite",
          "amount": 16.43
        },
        {
          "material": "Kaolin",
          "amount": 16.25
        },
        {
          "material": "Talc",
          "amount": 11.2
        },
        {
          "material": "Zinc Oxide",
          "amount": 3.73
        },
        {
          "material": "Strontium Carbonate",
          "amount": 3.0
        },
        {
          "material": "Ferro Frit 3134",
          "amount": 2.99
        }
      ],
      "additionals": [
        {
          "material": "Black Copper Oxide",
          "amount": 4.0
        }
      ],
      "description": "This is the recipe OCC Caramel Crystal 626 of John Post\u2019s Currie grid. Number 18. One recipe is with 15% Rio and the other with 4% copper oxide.",
      "createdBy": "Trees Wijnands",
      "source": "glazy.org",
      "url": "https://glazy.org/recipes/27909"
    },
    {
      "id": 5329,
      "code": "GLAZY-5329",
      "name": "Caramel Glaze",
      "cone": "9 - 10",
      "surface": "",
      "transparency": "",
      "atmosphere": "Reduction",
      "subtype": "Glaze",
      "ingredients": [
        {
          "material": "G-200 Feldspar",
          "amount": 41.0
        },
        {
          "material": "Silica",
          "amount": 20.0
        },
        {
          "material": "Talc",
          "amount": 15.0
        },
        {
          "material": "Gerstley Borate",
          "amount": 12.0
        },
        {
          "material": "Dolomite",
          "amount": 7.0
        },
        {
          "material": "Kaolin",
          "amount": 5.0
        }
      ],
      "additionals": [
        {
          "material": "Manganese Dioxide",
          "amount": 2.0
        },
        {
          "material": "Ilmenite",
          "amount": 1.5
        }
      ],
      "description": "This recipe was imported from Louis Katz's Hyperglaze database available on his website: http://falcon.tamucc.edu/lkatz/allglazes.txt More information about Louis Katz can be found on his website, http://www.louiskatz.net/ Louis Katz Notes: I am not a safety expert and any information contained in this file about safety should be ignored in favor of advice from experts. All of the materials in all glazes are potentially hazardous. All of these glaze recipes are given without any representation of accuracy or safety. They may work, they may not. They may be safe when fired or they may not. All of the materials used in them have hazards associated with them. You must be have sufficient training in the hazards before you use the the materials. You will have to determine the suitability and safety for your use. Do not assume that a lack of a warning about a material means that it is safe. Cone: 9 10 Color: carmel Firing: Reduction Recipe: Percent Batch Dolomite 7.00 7.00 Gertsley Borate 12.00 12.00 Talc 15.00 15.00 G-200 Feldspar 41.00 41.00 Kaolin 5.00 5.00 Flint 20.00 20.00 Totals: 100.00 % 100.00 gm Also add: Ilmenite 1.50 1.50 Manganese 2.00 2.00 Comments: CM JJA 91 p.36 Granular",
      "createdBy": "Glazy Admin",
      "source": "glazy.org",
      "url": "https://glazy.org/recipes/5329"
    },
    {
      "id": 6363,
      "code": "GLAZY-6363",
      "name": "Caramel Yellow",
      "cone": "10",
      "surface": "Semi-glossy",
      "transparency": "Opaque",
      "atmosphere": "Reduction",
      "subtype": "Glaze - Yellow",
      "ingredients": [
        {
          "material": "Nepheline Syenite",
          "amount": 19.0
        },
        {
          "material": "Silica",
          "amount": 17.9
        },
        {
          "material": "Spodumene",
          "amount": 17.8
        },
        {
          "material": "Dolomite",
          "amount": 16.9
        },
        {
          "material": "Custer Feldspar",
          "amount": 14.3
        },
        {
          "material": "EP Kaolin",
          "amount": 14.3
        }
      ],
      "additionals": [
        {
          "material": "Titanium Dioxide",
          "amount": 8.0
        }
      ],
      "description": "Tennessee Technological University - Appalachian Center for Crafts - Clay Studio \ufffc Vince Pitelka, 2015 https://sites.tntech.edu/wpitelka/handoutsinformation/ Notes: Opaque, Semi-gloss, Good Color-Breaking, gives variable range of colors from yellow to mottled medium blue.",
      "createdBy": "Glazy Admin",
      "source": "glazy.org",
      "url": "https://glazy.org/recipes/6363"
    },
    {
      "id": 4855,
      "code": "GLAZY-4855",
      "name": "Carbon Trap",
      "cone": "10",
      "surface": "",
      "transparency": "",
      "atmosphere": "Oxidation, Reduction",
      "subtype": "Glaze - Shino - Carbon Trap",
      "ingredients": [
        {
          "material": "Ball Clay",
          "amount": 29.76
        },
        {
          "material": "Kona F-4 feldspar",
          "amount": 26.04
        },
        {
          "material": "Spodumene",
          "amount": 22.33
        },
        {
          "material": "Nepheline Syenite",
          "amount": 8.93
        },
        {
          "material": "Soda Ash",
          "amount": 5.95
        },
        {
          "material": "EP Kaolin",
          "amount": 5.2
        },
        {
          "material": "Bentonite",
          "amount": 1.79
        }
      ],
      "description": "This recipe was imported from Louis Katz's Hyperglaze database available on his website: http://falcon.tamucc.edu/lkatz/allglazes.txt More information about Louis Katz can be found on his website, http://www.louiskatz.net/ Louis Katz Notes: I am not a safety expert and any information contained in this file about safety should be ignored in favor of advice from experts. All of the materials in all glazes are potentially hazardous. All of these glaze recipes are given without any representation of accuracy or safety. They may work, they may not. They may be safe when fired or they may not. All of the materials used in them have hazards associated with them. You must be have sufficient training in the hazards before you use the the materials. You will have to determine the suitability and safety for your use. Do not assume that a lack of a warning about a material means that it is safe. Cone: 10 Firing: Ox. or Red. Glaze type: Carbon Trap Recipe: Percent Batch F-4 26.04 26.04 Spodumene 22.33 22.33 EPK 5.20 5.20 Soda Ash 5.95 5.95 Neph Sy 8.93 8.93 Ball Clay 29.76 29.76 Bentonite 1.79 1.79 Totals: 100.00 % 100.00 gm",
      "createdBy": "Glazy Admin",
      "source": "glazy.org",
      "url": "https://glazy.org/recipes/4855"
    },
    {
      "id": 19936,
      "code": "GLAZY-19936",
      "name": "Carbon Trap",
      "cone": "9 - 10",
      "surface": "Semi-matte",
      "transparency": "Opaque",
      "atmosphere": "Reduction, Salt & Soda",
      "subtype": "Glaze - Shino - Carbon Trap",
      "ingredients": [
        {
          "material": "Minspar 200",
          "amount": 33.98
        },
        {
          "material": "Spodumene",
          "amount": 29.13
        },
        {
          "material": "Nepheline Syenite",
          "amount": 14.56
        },
        {
          "material": "EP Kaolin",
          "amount": 9.71
        },
        {
          "material": "Soda Ash",
          "amount": 7.77
        },
        {
          "material": "Ball Clay",
          "amount": 4.85
        }
      ],
      "additionals": [
        {
          "material": "Epsom salts",
          "amount": 2.0
        },
        {
          "material": "Bentonite",
          "amount": 1.94
        }
      ],
      "description": "",
      "createdBy": "Cecilia Secaira",
      "source": "glazy.org",
      "url": "https://glazy.org/recipes/19936"
    },
    {
      "id": 43382,
      "code": "GLAZY-43382",
      "name": "Carbon Trap",
      "cone": "9 - 10",
      "surface": "",
      "transparency": "",
      "atmosphere": "",
      "subtype": "Glaze - Shino - Carbon Trap",
      "ingredients": [
        {
          "material": "Nepheline Syenite",
          "amount": 45.0
        },
        {
          "material": "Spodumene",
          "amount": 15.2
        },
        {
          "material": "Kentucky OM #4 Ball Clay",
          "amount": 15.0
        },
        {
          "material": "Kona F-4 feldspar",
          "amount": 10.8
        },
        {
          "material": "EP Kaolin",
          "amount": 10.0
        },
        {
          "material": "Soda Ash",
          "amount": 4.0
        }
      ],
      "description": "Dissolve soda ash in boiling water before adding to the glaze From Virginia Scotchie's Clay and Glaze Compendium",
      "createdBy": "Glazy Admin",
      "source": "glazy.org",
      "url": "https://glazy.org/recipes/43382"
    },
    {
      "id": 82368,
      "code": "GLAZY-82368",
      "name": "Carbon Trap Celadon",
      "cone": "10 - 11",
      "surface": "Semi-glossy",
      "transparency": "Semi-opaque",
      "atmosphere": "Reduction",
      "subtype": "Glaze - Iron - Celadon - Blue",
      "ingredients": [
        {
          "material": "Custer Feldspar",
          "amount": 33.3
        },
        {
          "material": "G200 HP Feldspar, G200HP",
          "amount": 33.3
        },
        {
          "material": "Silica",
          "amount": 14.3
        },
        {
          "material": "Whiting",
          "amount": 14.3
        },
        {
          "material": "Soda Ash",
          "amount": 6.8
        },
        {
          "material": "Red Iron Oxide",
          "amount": 0.25
        }
      ],
      "description": "A pale blue carbon trapping celadon based on the Ice Trap celadon recipe in John Britt's Complete Guide to High Fire Glazes; I added soda ash and subtracted some RIO. All examples fired to cone 10 in reduction in a Geil gas kiln. Glaze becomes more opaque, more matte and lighter in color with heavier application. Almost always some crazing. Amount and intensity of carbon trapping depends on thickness of glaze application, length of reduction period and placement in the kiln. Does not trap carbon on all clays.",
      "createdBy": "Celia Wiley",
      "source": "glazy.org",
      "url": "https://glazy.org/recipes/82368"
    },
    {
      "id": 44139,
      "code": "GLAZY-44139",
      "name": "Carbon Trap Orange Shino",
      "cone": "10",
      "surface": "",
      "transparency": "",
      "atmosphere": "",
      "subtype": "Glaze - Shino - Carbon Trap",
      "ingredients": [
        {
          "material": "Nepheline Syenite",
          "amount": 40.0
        },
        {
          "material": "Kentucky OM #4 Ball Clay",
          "amount": 15.0
        },
        {
          "material": "Kona F-4 feldspar",
          "amount": 13.0
        },
        {
          "material": "Soda Ash",
          "amount": 12.0
        },
        {
          "material": "Spodumene",
          "amount": 9.0
        },
        {
          "material": "EP Kaolin",
          "amount": 8.0
        },
        {
          "material": "Redart",
          "amount": 3.0
        }
      ],
      "description": "From Virginia Scotchie's Clay and Glaze Compendium",
      "createdBy": "Glazy Admin",
      "source": "glazy.org",
      "url": "https://glazy.org/recipes/44139"
    },
    {
      "id": 147726,
      "code": "GLAZY-147726",
      "name": "Carbon Trap Shino",
      "cone": "9 - 14",
      "surface": "Semi-glossy",
      "transparency": "Opaque",
      "atmosphere": "Reduction, Salt & Soda",
      "subtype": "Glaze - Shino - Carbon Trap",
      "ingredients": [],
      "additionals": [
        {
          "material": "Minspar 200",
          "amount": 35.0
        },
        {
          "material": "Spodumene",
          "amount": 30.0
        },
        {
          "material": "Nepheline Syenite",
          "amount": 15.0
        },
        {
          "material": "EP Kaolin",
          "amount": 10.0
        },
        {
          "material": "Soda Ash",
          "amount": 8.0
        },
        {
          "material": "Kentucky OM #4 Ball Clay",
          "amount": 5.0
        },
        {
          "material": "Bentonite",
          "amount": 2.0
        },
        {
          "material": "Epsom salts",
          "amount": 2.0
        }
      ],
      "description": "",
      "createdBy": "Anita Ries",
      "source": "glazy.org",
      "url": "https://glazy.org/recipes/147726"
    },
    {
      "id": 147735,
      "code": "GLAZY-147735",
      "name": "Carbon Trap Shino 1 - modified by Anita Ries",
      "cone": "9 - 13",
      "surface": "Glossy",
      "transparency": "Semi-opaque",
      "atmosphere": "Reduction, Salt & Soda",
      "subtype": "Glaze - Shino - Carbon Trap",
      "ingredients": [],
      "additionals": [
        {
          "material": "Nepheline Syenite",
          "amount": 43.0
        },
        {
          "material": "Soda Ash",
          "amount": 18.0
        },
        {
          "material": "Kentucky OM #4 Ball Clay",
          "amount": 14.0
        },
        {
          "material": "Minspar 200",
          "amount": 10.0
        },
        {
          "material": "EP Kaolin",
          "amount": 9.0
        },
        {
          "material": "Redart",
          "amount": 6.0
        }
      ],
      "description": "",
      "createdBy": "Anita Ries",
      "source": "glazy.org",
      "url": "https://glazy.org/recipes/147735"
    },
    {
      "id": 4608,
      "code": "GLAZY-4608",
      "name": "Cardew Shino #1 These recipes are from Before Wirt\u2019s",
      "cone": "10",
      "surface": "Semi-glossy",
      "transparency": "",
      "atmosphere": "Oxidation, Reduction",
      "subtype": "Glaze - Shino",
      "ingredients": [
        {
          "material": "Nepheline Syenite",
          "amount": 44.0
        },
        {
          "material": "Custer Feldspar (1989)",
          "amount": 44.0
        },
        {
          "material": "Ball Clay",
          "amount": 12.0
        }
      ],
      "additionals": [
        {
          "material": "Bentonite",
          "amount": 4.0
        }
      ],
      "description": "This recipe was imported from Louis Katz's Hyperglaze database available on his website: http://falcon.tamucc.edu/lkatz/allglazes.txt More information about Louis Katz can be found on his website, http://www.louiskatz.net/ Louis Katz Notes: I am not a safety expert and any information contained in this file about safety should be ignored in favor of advice from experts. All of the materials in all glazes are potentially hazardous. All of these glaze recipes are given without any representation of accuracy or safety. They may work, they may not. They may be safe when fired or they may not. All of the materials used in them have hazards associated with them. You must be have sufficient training in the hazards before you use the the materials. You will have to determine the suitability and safety for your use. Do not assume that a lack of a warning about a material means that it is safe. Cone: 10 Color: SemiOpaque Whiten SemiOpaque Tan Testing: Tested Surface texture: Semi-Gloss Firing: Ox. or Red. Glaze type: shino Recipe: Percent Batch Neph Sy 44.00 3520 Custer feldspar 44.00 3520 Ball Clay 12.00 960 Totals: 100.00 % 8000 Gm Also add: Bentonite 4.00 320",
      "createdBy": "Glazy Admin",
      "source": "glazy.org",
      "url": "https://glazy.org/recipes/4608"
    },
    {
      "id": 4609,
      "code": "GLAZY-4609",
      "name": "Cardew Shino #2",
      "cone": "10",
      "surface": "Semi-matte",
      "transparency": "",
      "atmosphere": "Oxidation, Reduction",
      "subtype": "Glaze - Shino",
      "ingredients": [
        {
          "material": "Nepheline Syenite",
          "amount": 48.89
        },
        {
          "material": "Custer Feldspar (1989)",
          "amount": 48.89
        },
        {
          "material": "Ball Clay",
          "amount": 2.22
        }
      ],
      "additionals": [
        {
          "material": "Soda Ash",
          "amount": 5.0
        },
        {
          "material": "Bentonite",
          "amount": 4.0
        }
      ],
      "description": "This recipe was imported from Louis Katz's Hyperglaze database available on his website: http://falcon.tamucc.edu/lkatz/allglazes.txt More information about Louis Katz can be found on his website, http://www.louiskatz.net/ Louis Katz Notes: I am not a safety expert and any information contained in this file about safety should be ignored in favor of advice from experts. All of the materials in all glazes are potentially hazardous. All of these glaze recipes are given without any representation of accuracy or safety. They may work, they may not. They may be safe when fired or they may not. All of the materials used in them have hazards associated with them. You must be have sufficient training in the hazards before you use the the materials. You will have to determine the suitability and safety for your use. Do not assume that a lack of a warning about a material means that it is safe. Cone: 10 Color: SemiOpaque Tan SemiOpaque White Testing: Tested Surface texture: Semi-Matte or Satin Firing: Ox. or Red. Glaze type: shino Recipe: Percent Batch Neph Sy 48.89 3520 Custer feldspar 48.89 3520 Ball Clay 2.22 160 Totals: 100.00 % 7200 Gm Also add: Soda Ash 5.00 360 Bentonite 4.00 288",
      "createdBy": "Glazy Admin",
      "source": "glazy.org",
      "url": "https://glazy.org/recipes/4609"
    },
    {
      "id": 4856,
      "code": "GLAZY-4856",
      "name": "Cardew Volleyball White",
      "cone": "10",
      "surface": "",
      "transparency": "",
      "atmosphere": "Oxidation, Reduction",
      "subtype": "Glaze - White, Off-White",
      "ingredients": [
        {
          "material": "Custer Feldspar (1989)",
          "amount": 43.75
        },
        {
          "material": "Silica",
          "amount": 17.5
        },
        {
          "material": "Whiting",
          "amount": 16.25
        },
        {
          "material": "Ball Clay",
          "amount": 11.25
        },
        {
          "material": "Kaolin",
          "amount": 11.25
        }
      ],
      "additionals": [
        {
          "material": "Zircopax",
          "amount": 10.0
        }
      ],
      "description": "This recipe was imported from Louis Katz's Hyperglaze database available on his website: http://falcon.tamucc.edu/lkatz/allglazes.txt More information about Louis Katz can be found on his website, http://www.louiskatz.net/ Louis Katz Notes: I am not a safety expert and any information contained in this file about safety should be ignored in favor of advice from experts. All of the materials in all glazes are potentially hazardous. All of these glaze recipes are given without any representation of accuracy or safety. They may work, they may not. They may be safe when fired or they may not. All of the materials used in them have hazards associated with them. You must be have sufficient training in the hazards before you use the the materials. You will have to determine the suitability and safety for your use. Do not assume that a lack of a warning about a material means that it is safe. Cone: 10 Color: white Firing: Ox. or Red. Recipe: Percent Batch Custer Feldspar 43.75 3500 Whiting 16.25 1300 Flint 17.50 1400 Ball Clay 11.25 900 Kaolin 11.25 900 Totals: 100.00 % 8000 Gm Also add: Zircopax 10.00 800",
      "createdBy": "Glazy Admin",
      "source": "glazy.org",
      "url": "https://glazy.org/recipes/4856"
    },
    {
      "id": 348314,
      "code": "GLAZY-348314",
      "name": "Caribbean Blue - Transparent",
      "cone": "5 - 6",
      "surface": "Glossy",
      "transparency": "Transparent",
      "atmosphere": "Oxidation",
      "subtype": "Glaze - Turquoise",
      "ingredients": [
        {
          "material": "Silica",
          "amount": 28.0
        },
        {
          "material": "Custer Feldspar",
          "amount": 18.0
        },
        {
          "material": "Grolleg Kaolin",
          "amount": 16.0
        },
        {
          "material": "Ferro Frit 3134",
          "amount": 13.0
        },
        {
          "material": "Strontium Carbonate",
          "amount": 12.0
        },
        {
          "material": "Whiting",
          "amount": 10.0
        },
        {
          "material": "Ferro Frit 3110",
          "amount": 9.0
        }
      ],
      "additionals": [
        {
          "material": "Black Copper Oxide",
          "amount": 2.0
        }
      ],
      "description": "revision of this recipe to reduce crazing and improve copper-blue color https://glazy.org/materials/129423",
      "createdBy": "Rist",
      "source": "glazy.org",
      "url": "https://glazy.org/recipes/348314"
    },
    {
      "id": 289609,
      "code": "GLAZY-289609",
      "name": "Carisa Green Army Chrome Oxide",
      "cone": "5",
      "surface": "",
      "transparency": "",
      "atmosphere": "Neutral",
      "subtype": "Glaze",
      "ingredients": [
        {
          "material": "Ferro Frit 3134",
          "amount": 40.0
        },
        {
          "material": "Kentucky OM #4 Ball Clay",
          "amount": 28.0
        },
        {
          "material": "Soda Feldspar",
          "amount": 27.0
        },
        {
          "material": "Barium Carbonate",
          "amount": 5.0
        }
      ],
      "additionals": [
        {
          "material": "Chrome Oxide",
          "amount": 5.0
        }
      ],
      "description": "",
      "createdBy": "Jordan Rangel",
      "source": "glazy.org",
      "url": "https://glazy.org/recipes/289609"
    },
    {
      "id": 289608,
      "code": "GLAZY-289608",
      "name": "Carisa Red Iron Oxide",
      "cone": "5",
      "surface": "Semi-glossy",
      "transparency": "Translucent",
      "atmosphere": "Oxidation, Neutral",
      "subtype": "Glaze",
      "ingredients": [
        {
          "material": "Ferro Frit 3134",
          "amount": 40.0
        },
        {
          "material": "Kentucky OM #4 Ball Clay",
          "amount": 28.0
        },
        {
          "material": "Soda Feldspar",
          "amount": 27.0
        },
        {
          "material": "Barium Carbonate",
          "amount": 5.0
        }
      ],
      "additionals": [
        {
          "material": "Red Iron Oxide",
          "amount": 10.0
        }
      ],
      "description": "",
      "createdBy": "Jordan Rangel",
      "source": "glazy.org",
      "url": "https://glazy.org/recipes/289608"
    },
    {
      "id": 5330,
      "code": "GLAZY-5330",
      "name": "Carleton Cream Glaze",
      "cone": "9",
      "surface": "",
      "transparency": "",
      "atmosphere": "Oxidation, Reduction",
      "subtype": "Glaze - White, Off-White",
      "ingredients": [
        {
          "material": "Ball Clay",
          "amount": 33.34
        },
        {
          "material": "Dolomite",
          "amount": 33.33
        },
        {
          "material": "Custer Feldspar (1989)",
          "amount": 33.33
        }
      ],
      "description": "This recipe was imported from Louis Katz's Hyperglaze database available on his website: http://falcon.tamucc.edu/lkatz/allglazes.txt More information about Louis Katz can be found on his website, http://www.louiskatz.net/ Louis Katz Notes: I am not a safety expert and any information contained in this file about safety should be ignored in favor of advice from experts. All of the materials in all glazes are potentially hazardous. All of these glaze recipes are given without any representation of accuracy or safety. They may work, they may not. They may be safe when fired or they may not. All of the materials used in them have hazards associated with them. You must be have sufficient training in the hazards before you use the the materials. You will have to determine the suitability and safety for your use. Do not assume that a lack of a warning about a material means that it is safe. Cone: 9 Firing: Ox. or Red. Recipe: Percent Batch Dolomite 33.33 33.33 Custer Feldspar 33.33 33.33 Ball Clay 33.34 33.34 Totals: 100.00 % 100.00 gm Comments: doesn't combine well with oxides CM 12-91 p.20",
      "createdBy": "Glazy Admin",
      "source": "glazy.org",
      "url": "https://glazy.org/recipes/5330"
    },
    {
      "id": 1756,
      "code": "GLAZY-1756",
      "name": "Carlton Ball Base",
      "cone": "05 1/2 - 04",
      "surface": "",
      "transparency": "",
      "atmosphere": "Oxidation",
      "subtype": "Glaze - Clear",
      "ingredients": [
        {
          "material": "Ferro Frit 3134",
          "amount": 70.0
        },
        {
          "material": "EP Kaolin",
          "amount": 15.0
        },
        {
          "material": "Silica",
          "amount": 15.0
        }
      ],
      "description": "I fire this glaze to cone 5 but for some reason fired it to 06 once. It is a Carlton Ball recipe. It did look nice. submitted by: Linda Blossom e-mail:",
      "createdBy": "Glazy Admin",
      "source": "glazy.org",
      "url": "https://glazy.org/recipes/1756"
    },
    {
      "id": 2790,
      "code": "GLAZY-2790",
      "name": "Carlton Mottled Blue",
      "cone": "9 - 10",
      "surface": "Glossy",
      "transparency": "",
      "atmosphere": "Reduction",
      "subtype": "Glaze - Blue",
      "ingredients": [
        {
          "material": "G-200 Feldspar",
          "amount": 42.1
        },
        {
          "material": "Silica",
          "amount": 27.2
        },
        {
          "material": "Dolomite",
          "amount": 8.8
        },
        {
          "material": "Gerstley Borate",
          "amount": 8.8
        },
        {
          "material": "Strontium Carbonate",
          "amount": 3.3
        },
        {
          "material": "Tin Oxide",
          "amount": 2.6
        },
        {
          "material": "Whiting",
          "amount": 2.6
        },
        {
          "material": "EP Kaolin",
          "amount": 1.8
        }
      ],
      "additionals": [
        {
          "material": "Rutile",
          "amount": 4.0
        },
        {
          "material": "Bentonite",
          "amount": 3.0
        },
        {
          "material": "Zinc Oxide",
          "amount": 1.7
        },
        {
          "material": "Copper Carbonate",
          "amount": 0.5
        }
      ],
      "description": "Notes: Tracy Wilson: heavy textured lavender to blue over white slip. Nice rutile blue where thick breaking to brown. Adding 1 cobalt carbonate makes it darker blue.",
      "createdBy": "Glazy Admin",
      "source": "glazy.org",
      "url": "https://glazy.org/recipes/2790"
    },
    {
      "id": 3407,
      "code": "GLAZY-3407",
      "name": "Carmen's Turquoise",
      "cone": "6",
      "surface": "Satin",
      "transparency": "Opaque",
      "atmosphere": "Oxidation",
      "subtype": "Glaze - Turquoise",
      "ingredients": [
        {
          "material": "Nepheline Syenite",
          "amount": 52.8
        },
        {
          "material": "Strontium Carbonate",
          "amount": 30.2
        },
        {
          "material": "EP Kaolin",
          "amount": 8.5
        },
        {
          "material": "Silica",
          "amount": 6.6
        },
        {
          "material": "Whiting",
          "amount": 1.9
        }
      ],
      "additionals": [
        {
          "material": "Copper Carbonate",
          "amount": 4.3
        },
        {
          "material": "Bentonite",
          "amount": 3.0
        }
      ],
      "description": "\"I have introduced a cooling cycle to the firing. The cycle is as follows and the firing is accompanied by a Cone 6 witness cone. After 12 consecutive firings, the witness cones are identical from firing to firing.\" The firing cycle: Rate Temp Hold Time rA1= 360 F1 = 900 0 rA2= 300 F2 = 1800 0 rA3 =200 F3 = 2016 0 rA4 = 108 F4 = 2197 0.3 rA5 = Full F5 =1800 0 rA6 =150 F6 = 1300 0 rA7 = 0000 To summarize, I fire at a rate of 360/hr to 900 degrees F, then at 300 degrees/ hr to 1800 degrees F, 200 degrees/hr until 2016 degrees F is reached, then 108 degrees/hour to 2197 at which time I hold it at that temperature for 30 minutes. The kiln is shut off until a temperature of 1800 degrees F is reached and then turned on to slow the rate of cooling to 150 degrees/hr until 1300 degrees F is reached. At this point the kiln is turned off and cools naturally. Western Pennsylvania Potters Community http://wpapotters.blogspot.com/2012/04/links-to-cone-6-oxidation-glaze-tests.html http://www.wpapotters.blogspot.com/2011/10/cone-6-oxidation-results-group-8.html",
      "createdBy": "Terry Rorison",
      "source": "glazy.org",
      "url": "https://glazy.org/recipes/3407"
    },
    {
      "id": 58663,
      "code": "GLAZY-58663",
      "name": "Carmen's Turquoise",
      "cone": "6",
      "surface": "Matte",
      "transparency": "Semi-opaque",
      "atmosphere": "Oxidation",
      "subtype": "Glaze - Turquoise",
      "ingredients": [
        {
          "material": "Nepheline Syenite",
          "amount": 52.8
        },
        {
          "material": "Strontium Carbonate",
          "amount": 30.2
        },
        {
          "material": "EP Kaolin",
          "amount": 8.5
        },
        {
          "material": "Silica",
          "amount": 6.6
        },
        {
          "material": "Whiting",
          "amount": 1.9
        }
      ],
      "additionals": [
        {
          "material": "Copper Carbonate",
          "amount": 4.3
        },
        {
          "material": "Bentonite",
          "amount": 2.0
        }
      ],
      "description": "This glaze looks best on light stoneware and porcelain. The lighter the clay, the brighter it looks. It has a \"robins egg\" look with dark speckles even on porcelain.",
      "createdBy": "Lisa Common",
      "source": "glazy.org",
      "url": "https://glazy.org/recipes/58663"
    },
    {
      "id": 11954,
      "code": "GLAZY-11954",
      "name": "Carmen's Turquoise (tom's add more clay variation)",
      "cone": "6 - 7",
      "surface": "Satin",
      "transparency": "",
      "atmosphere": "Oxidation",
      "subtype": "Glaze - Blue - Strontium",
      "ingredients": [
        {
          "material": "Nepheline Syenite",
          "amount": 53.0
        },
        {
          "material": "Strontium Carbonate",
          "amount": 30.0
        },
        {
          "material": "Hyplas 71 Ball clay",
          "amount": 15.0
        },
        {
          "material": "Whiting",
          "amount": 2.0
        }
      ],
      "additionals": [
        {
          "material": "Copper Carbonate",
          "amount": 4.3
        },
        {
          "material": "Bentonite",
          "amount": 2.0
        }
      ],
      "description": "Carmen's Turquoise Matte Base, recalced to get more clay in it so I can raw fire without it flaking off everywhere Looks exactly the same.",
      "createdBy": "Tom Demeranville",
      "source": "glazy.org",
      "url": "https://glazy.org/recipes/11954"
    },
    {
      "id": 4857,
      "code": "GLAZY-4857",
      "name": "Carmen's Turquoise Blue",
      "cone": "10",
