Repository: MrSeldon/argilev2

File: data/glazes/glazy.json (part 59 of 315)
{
      "surface": "",
      "transparency": "",
      "atmosphere": "Oxidation, Reduction",
      "subtype": "Glaze - Turquoise",
      "ingredients": [
        {
          "material": "Nepheline Syenite",
          "amount": 55.56
        },
        {
          "material": "Barium Carbonate",
          "amount": 25.64
        },
        {
          "material": "Silica",
          "amount": 6.84
        },
        {
          "material": "Kaolin",
          "amount": 5.98
        },
        {
          "material": "Copper Carbonate",
          "amount": 4.27
        },
        {
          "material": "Lithium Carbonate",
          "amount": 1.71
        }
      ],
      "additionals": [
        {
          "material": "Bentonite",
          "amount": 0.13
        }
      ],
      "description": "This recipe was imported from Louis Katz's Hyperglaze database available on his website: http://falcon.tamucc.edu/lkatz/allglazes.txt More information about Louis Katz can be found on his website, http://www.louiskatz.net/ Louis Katz Notes: I am not a safety expert and any information contained in this file about safety should be ignored in favor of advice from experts. All of the materials in all glazes are potentially hazardous. All of these glaze recipes are given without any representation of accuracy or safety. They may work, they may not. They may be safe when fired or they may not. All of the materials used in them have hazards associated with them. You must be have sufficient training in the hazards before you use the the materials. You will have to determine the suitability and safety for your use. Do not assume that a lack of a warning about a material means that it is safe. Cone: 10 Firing: Ox. or Red. Recipe: Percent Batch Neph Sy 55.56 1300 Barium Carbonate 25.64 600 Kaolin 5.98 140 Silica 6.84 160 Lithium Carbonate 1.71 40 Copper Carbonate 4.27 100 Totals: 100.00 % 2340 gm Also add: Bentonite 0.13 3",
      "createdBy": "Glazy Admin",
      "source": "glazy.org",
      "url": "https://glazy.org/recipes/4857"
    },
    {
      "id": 126899,
      "code": "GLAZY-126899",
      "name": "Carmen's Turquoise Revised",
      "cone": "6",
      "surface": "Matte",
      "transparency": "Opaque",
      "atmosphere": "Oxidation",
      "subtype": "Glaze",
      "ingredients": [
        {
          "material": "Minspar 200",
          "amount": 52.8
        },
        {
          "material": "Strontium Carbonate",
          "amount": 30.2
        },
        {
          "material": "EP Kaolin",
          "amount": 8.5
        },
        {
          "material": "Silica",
          "amount": 6.6
        },
        {
          "material": "Bentonite",
          "amount": 2.0
        },
        {
          "material": "Lithium Carbonate",
          "amount": 2.0
        },
        {
          "material": "Whiting",
          "amount": 1.9
        }
      ],
      "description": "I used Minspar instead of Neph Sy because I have a love hate relationship with Neph Sy. Lithium added to make it a little less dry. I had used this glaze a stain as a 'stopper' glaze for some fluid glazes I use. I have a bunch of Mason stains and wanted to see what else I could come up with. Not very exciting on their own but there are a couple I will use. They do have a nice feel. Most of these have 5% stains and are sort pastel, this glaze eats stain....much more vibrant with more stain...I've used up to 10%. Top row L to R. 5% Intensive Red 5% 6450 Yellow 2.5% Robin's Egg Blue +2.5%Deep Orchid 2.5% Hazelnut + 2.5% 6450 Yellow 5% Deep Orchid 5% Bright Orange 2nd Row L to R 5% Alpine Rose 5% Violet 4254 5% Robin's Egg Blue 2.5% Bright Orange, 2.5% Intensive Red 2.5% Violet 4254 5% Bermuda 3rd Row 5% Sage 2.5% Sage, 2.5% Bermuda 5% Hazelnut",
      "createdBy": "Robin M MacKay",
      "source": "glazy.org",
      "url": "https://glazy.org/recipes/126899"
    },
    {
      "id": 29187,
      "code": "GLAZY-29187",
      "name": "Carmens Turquoise Blue",
      "cone": "10",
      "surface": "",
      "transparency": "",
      "atmosphere": "Reduction, Oxidation",
      "subtype": "Glaze - Turquoise",
      "ingredients": [
        {
          "material": "Nepheline Syenite",
          "amount": 55.56
        },
        {
          "material": "Barium Carbonate",
          "amount": 25.64
        },
        {
          "material": "Silica",
          "amount": 6.84
        },
        {
          "material": "Kaolin",
          "amount": 5.98
        },
        {
          "material": "Copper Carbonate",
          "amount": 4.27
        },
        {
          "material": "Lithium Carbonate",
          "amount": 1.71
        }
      ],
      "additionals": [
        {
          "material": "Bentonite",
          "amount": 3.0
        }
      ],
      "description": "From the Kansas City Art Institute Ceramic Department (KCAI), Glaze Formulas, 15 February 1990. http://www.brackers.com/wp-content/uploads/2015/02/KCAI-Glaze-Recpies.pdf",
      "createdBy": "Glazy Admin",
      "source": "glazy.org",
      "url": "https://glazy.org/recipes/29187"
    },
    {
      "id": 4129,
      "code": "GLAZY-4129",
      "name": "Carol Selfredge",
      "cone": "4",
      "surface": "",
      "transparency": "",
      "atmosphere": "Oxidation",
      "subtype": "Glaze - Majolica",
      "ingredients": [
        {
          "material": "Ferro Frit 3124",
          "amount": 62.0
        },
        {
          "material": "Tile #6 Kaolin",
          "amount": 19.0
        },
        {
          "material": "Superpax",
          "amount": 15.0
        },
        {
          "material": "Silica",
          "amount": 5.0
        },
        {
          "material": "Barium Carbonate",
          "amount": 3.0
        },
        {
          "material": "Ferro Frit 3134",
          "amount": 1.0
        }
      ],
      "description": "From Steve Davis Website: http://kazegamas.com/ Majolica: http://kazegamas.com/majolicas.htm",
      "createdBy": "Steve Davis",
      "source": "glazy.org",
      "url": "https://glazy.org/recipes/4129"
    },
    {
      "id": 26283,
      "code": "GLAZY-26283",
      "name": "Carol's Orange Shino",
      "cone": "10",
      "surface": "",
      "transparency": "",
      "atmosphere": "Oxidation",
      "subtype": "Glaze",
      "ingredients": [
        {
          "material": "Neph Sye A270",
          "amount": 233.0
        },
        {
          "material": "Kentucky OM #4 Ball Clay",
          "amount": 40.0
        },
        {
          "material": "Alberta Slip",
          "amount": 25.0
        },
        {
          "material": "Red Iron Oxide",
          "amount": 2.0
        }
      ],
      "description": "From Carol Marians. A nice orange in oxidation. Haven't tried reduction. (Recipe adds up to 300).",
      "createdBy": "david tsabar",
      "source": "glazy.org",
      "url": "https://glazy.org/recipes/26283"
    },
    {
      "id": 2273,
      "code": "GLAZY-2273",
      "name": "Carole's Perfect White",
      "cone": "08 - 05 1/2",
      "surface": "",
      "transparency": "",
      "atmosphere": "Raku",
      "subtype": "Glaze - White, Off-White",
      "ingredients": [
        {
          "material": "Colemanite",
          "amount": 52.63
        },
        {
          "material": "Nepheline Syenite",
          "amount": 31.58
        },
        {
          "material": "Lithium Carbonate",
          "amount": 10.53
        },
        {
          "material": "EP Kaolin",
          "amount": 5.26
        }
      ],
      "additionals": [
        {
          "material": "Tin Oxide",
          "amount": 5.26
        }
      ],
      "description": "NOTE: originally specified 'tin oxide or zircopax' but if using zircopax a larger quantity (8-10%?) may be required. submitted by: Claudia O Driscoll e-mail:",
      "createdBy": "Glazy Admin",
      "source": "glazy.org",
      "url": "https://glazy.org/recipes/2273"
    },
    {
      "id": 2274,
      "code": "GLAZY-2274",
      "name": "Carole's Perfect White",
      "cone": "08 - 05 1/2",
      "surface": "",
      "transparency": "",
      "atmosphere": "Raku",
      "subtype": "Glaze - Raku",
      "ingredients": [
        {
          "material": "Colemanite",
          "amount": 26.31
        },
        {
          "material": "Nepheline Syenite",
          "amount": 15.79
        },
        {
          "material": "Lithium Carbonate",
          "amount": 5.27
        },
        {
          "material": "EP Kaolin",
          "amount": 2.63
        }
      ],
      "additionals": [
        {
          "material": "Tin Oxide",
          "amount": 2.63
        }
      ],
      "description": "Glaze Type: Raku > ClayArt Listserv recipe &lt; If you find this glaze useful, please consider submitting it to the GlazeBase project with full documentation. Use one of the GlazeBase submission formats available on the CeramicsWeb web page. NOTE: originally specified \"tin oxide or zircopax\" but if using zircopax a larger quantity (8-10%?) may be required. glaze type: Raku comments: submitted by: Claudia O Driscoll e-mail:",
      "createdBy": "Glazy Admin",
      "source": "glazy.org",
      "url": "https://glazy.org/recipes/2274"
    },
    {
      "id": 2453,
      "code": "GLAZY-2453",
      "name": "Cartwright Black",
      "cone": "6",
      "surface": "Glossy",
      "transparency": "",
      "atmosphere": "Oxidation",
      "subtype": "Glaze - Black",
      "ingredients": [
        {
          "material": "Custer Feldspar",
          "amount": 73.5
        },
        {
          "material": "Gerstley Borate",
          "amount": 10.0
        },
        {
          "material": "Whiting",
          "amount": 5.1
        },
        {
          "material": "Kaolin",
          "amount": 4.1
        }
      ],
      "additionals": [
        {
          "material": "Red Iron Oxide",
          "amount": 10.2
        },
        {
          "material": "Copper Carbonate",
          "amount": 4.1
        },
        {
          "material": "Cobalt Carbonate",
          "amount": 2.0
        }
      ],
      "description": "Firing Notes: cool maximum rate to 900C hold 1 hour Notes: Alisa Clausen: Gloss, metallic, opaque black glaze. Slightly brownish in strong sun light. A similar recipe was published in a Ceramics Monthly September 2005 on Jayne Shatz.",
      "createdBy": "Glazy Admin",
      "source": "glazy.org",
      "url": "https://glazy.org/recipes/2453"
    },
    {
      "id": 17711,
      "code": "GLAZY-17711",
      "name": "Cary's Crystal Yellow Green Glaze",
      "cone": "2",
      "surface": "Semi-glossy",
      "transparency": "Opaque",
      "atmosphere": "Oxidation",
      "subtype": "Glaze - Crystalline",
      "ingredients": [
        {
          "material": "Silica",
          "amount": 45.0
        },
        {
          "material": "Lithium Carbonate",
          "amount": 44.0
        },
        {
          "material": "EP Kaolin",
          "amount": 11.0
        }
      ],
      "additionals": [
        {
          "material": "Bentonite",
          "amount": 2.0
        },
        {
          "material": "Chrome Oxide",
          "amount": 1.0
        }
      ],
      "description": "",
      "createdBy": "Maciej Bednarczyk",
      "source": "glazy.org",
      "url": "https://glazy.org/recipes/17711"
    },
    {
      "id": 43547,
      "code": "GLAZY-43547",
      "name": "Casebeer Black",
      "cone": "9 - 11",
      "surface": "",
      "transparency": "",
      "atmosphere": "",
      "subtype": "Glaze - Black",
      "ingredients": [
        {
          "material": "Albany slip",
          "amount": 70.0
        },
        {
          "material": "Nepheline Syenite",
          "amount": 30.0
        }
      ],
      "additionals": [
        {
          "material": "Black stain",
          "amount": 15.0
        },
        {
          "material": "Black Iron Oxide",
          "amount": 1.0
        },
        {
          "material": "Cobalt Oxide",
          "amount": 0.5
        }
      ],
      "description": "From Virginia Scotchie's Clay and Glaze Compendium",
      "createdBy": "Glazy Admin",
      "source": "glazy.org",
      "url": "https://glazy.org/recipes/43547"
    },
    {
      "id": 32346,
      "code": "GLAZY-32346",
      "name": "Casebeer Flashing Slip",
      "cone": "9 - 10",
      "surface": "",
      "transparency": "",
      "atmosphere": "Reduction",
      "subtype": "Slip & Engobe - Slip",
      "ingredients": [
        {
          "material": "Avery kaolin",
          "amount": 35.0
        },
        {
          "material": "Grolleg Kaolin",
          "amount": 35.0
        },
        {
          "material": "Kona F-4 feldspar",
          "amount": 15.0
        },
        {
          "material": "Silica",
          "amount": 15.0
        }
      ],
      "description": "From \"Anderson Ranch Recipes\", Ceramics Monthly, April 1987 Developed for firing with wood. If Avery is unavailable, directly substitute Grol\u00adleg.",
      "createdBy": "Glazy Admin",
      "source": "glazy.org",
      "url": "https://glazy.org/recipes/32346"
    },
    {
      "id": 43254,
      "code": "GLAZY-43254",
      "name": "Casebeer Green Ash",
      "cone": "9 - 11",
      "surface": "",
      "transparency": "",
      "atmosphere": "",
      "subtype": "Glaze - Ash",
      "ingredients": [
        {
          "material": "Albany slip",
          "amount": 33.3
        },
        {
          "material": "Wood ash",
          "amount": 33.3
        },
        {
          "material": "Custer Feldspar",
          "amount": 33.3
        }
      ],
      "description": "From Virginia Scotchie's Clay and Glaze Compendium",
      "createdBy": "Glazy Admin",
      "source": "glazy.org",
      "url": "https://glazy.org/recipes/43254"
    },
    {
      "id": 43255,
      "code": "GLAZY-43255",
      "name": "Casebeer White/Grey Ash",
      "cone": "9 - 11",
      "surface": "",
      "transparency": "",
      "atmosphere": "",
      "subtype": "Glaze - Ash",
      "ingredients": [
        {
          "material": "Wood ash",
          "amount": 33.3
        },
        {
          "material": "Custer Feldspar",
          "amount": 33.3
        },
        {
          "material": "EP Kaolin",
          "amount": 33.3
        }
      ],
      "description": "From Virginia Scotchie's Clay and Glaze Compendium",
      "createdBy": "Glazy Admin",
      "source": "glazy.org",
      "url": "https://glazy.org/recipes/43255"
    },
    {
      "id": 43257,
      "code": "GLAZY-43257",
      "name": "Casebeer Yellow Ash",
      "cone": "9 - 11",
      "surface": "",
      "transparency": "",
      "atmosphere": "",
      "subtype": "Glaze - Ash",
      "ingredients": [
        {
          "material": "Albany slip",
          "amount": 50.0
        },
        {
          "material": "Whiting",
          "amount": 34.0
        },
        {
          "material": "EP Kaolin",
          "amount": 16.0
        }
      ],
      "additionals": [
        {
          "material": "Wood ash",
          "amount": 7.5
        },
        {
          "material": "Rutile",
          "amount": 0.2
        }
      ],
      "description": "From Virginia Scotchie's Clay and Glaze Compendium",
      "createdBy": "Glazy Admin",
      "source": "glazy.org",
      "url": "https://glazy.org/recipes/43257"
    },
    {
      "id": 43551,
      "code": "GLAZY-43551",
      "name": "Casebeer/Silverman Perfect Black",
      "cone": "9 - 11",
      "surface": "",
      "transparency": "",
      "atmosphere": "",
      "subtype": "Glaze - Black",
      "ingredients": [
        {
          "material": "Custer Feldspar",
          "amount": 42.0
        },
        {
          "material": "Silica",
          "amount": 22.0
        },
        {
          "material": "Whiting",
          "amount": 13.0
        },
        {
          "material": "Zinc Oxide",
          "amount": 12.0
        },
        {
          "material": "EP Kaolin",
          "amount": 8.0
        },
        {
          "material": "Soda Ash",
          "amount": 3.0
        }
      ],
      "additionals": [
        {
          "material": "Cobalt Carbonate",
          "amount": 4.0
        },
        {
          "material": "Red Iron Oxide",
          "amount": 3.0
        },
        {
          "material": "Chrome Oxide",
          "amount": 1.0
        }
      ],
      "description": "From Virginia Scotchie's Clay and Glaze Compendium",
      "createdBy": "Glazy Admin",
      "source": "glazy.org",
      "url": "https://glazy.org/recipes/43551"
    },
    {
      "id": 7609,
      "code": "GLAZY-7609",
      "name": "Cassie's Marsala ^6 ox. (Lili Krakowski)",
      "cone": "6",
      "surface": "Glossy",
      "transparency": "",
      "atmosphere": "Oxidation",
      "subtype": "Glaze",
      "ingredients": [
        {
          "material": "Redart",
          "amount": 56.6
        },
        {
          "material": "Johnson Matthey Frit 169",
          "amount": 20.0
        },
        {
          "material": "Nepheline Syenite",
          "amount": 9.4
        },
        {
          "material": "Talc",
          "amount": 9.4
        },
        {
          "material": "Bone Ash",
          "amount": 5.7
        }
      ],
      "description": "Noah's Port, Cassie's Marsala, Little Alex's Porter Names of Lili Krakowski's glazes said to be named after her nephews and nieces. Have Courage, her famous sign off. She left Berlin for New York about the same time my mother left Paris. Lili said she lived around where my mother did may have known her.",
      "createdBy": "Alisa Liskin Clausen",
      "source": "glazy.org",
      "url": "https://glazy.org/recipes/7609"
    },
    {
      "id": 2658,
      "code": "GLAZY-2658",
      "name": "Cast Iron",
      "cone": "6",
      "surface": "",
      "transparency": "",
      "atmosphere": "Oxidation",
      "subtype": "Glaze - Specialty - Metallic",
      "ingredients": [
        {
          "material": "Ferro Frit 3134",
          "amount": 50.0
        },
        {
          "material": "EP Kaolin",
          "amount": 25.0
        },
        {
          "material": "Silica",
          "amount": 25.0
        }
      ],
      "additionals": [
        {
          "material": "Red Iron Oxide",
          "amount": 25.0
        },
        {
          "material": "Rutile",
          "amount": 5.0
        }
      ],
      "description": "Significant Flaw: bubbling Notes: Alisa Clausen: used frit 623 for 3134. A dark brown iron glaze with some bubbling and iron crystallization seen typically with iron oversaturation.",
      "createdBy": "Glazy Admin",
      "source": "glazy.org",
      "url": "https://glazy.org/recipes/2658"
    },
    {
      "id": 4174,
      "code": "GLAZY-4174",
      "name": "Castle Shino-Basic",
      "cone": "10",
      "surface": "",
      "transparency": "",
      "atmosphere": "Reduction",
      "subtype": "Glaze - Shino",
      "ingredients": [
        {
          "material": "Nepheline Syenite",
          "amount": 68.0
        },
        {
          "material": "EP Kaolin",
          "amount": 29.0
        },
        {
          "material": "Salt",
          "amount": 3.0
        }
      ],
      "description": "From Steve Davis Website: http://kazegamas.com/ Shinos 1: http://kazegamas.com/shinos1.htm There are 72 shinos shown on 4 web pages. They are organized from left to right with 3 tiles of the same glaze shown on 3 different clay bodies. They are Aardvark Clay's Nara Porcelain, Long Beach, and Black Mountain. Every shino was glazed with a doulble dip, waxed with a simple \"S\" pattern, and left to dry for 2 weeks to grow sulfates on the surface. The \"S\" pattern has no sulfate build up. A medium reduction was started at cone 012 through cone 2. From there the kiln was fired in neutral to cone 10.",
      "createdBy": "Steve Davis",
      "source": "glazy.org",
      "url": "https://glazy.org/recipes/4174"
    },
    {
      "id": 21250,
      "code": "GLAZY-21250",
      "name": "Cat's Clear Lith Base",
      "cone": "6 - 7",
      "surface": "Glossy",
      "transparency": "Translucent",
      "atmosphere": "Oxidation",
      "subtype": "Glaze - Clear",
      "ingredients": [
        {
          "material": "Ferro Frit 3249",
          "amount": 33.34
        },
        {
          "material": "Silica",
          "amount": 24.51
        },
        {
          "material": "Dolomite",
          "amount": 8.82
        },
        {
          "material": "Nepheline Syenite",
          "amount": 8.82
        },
        {
          "material": "Ferro Frit 3269",
          "amount": 7.84
        },
        {
          "material": "EP Kaolin",
          "amount": 5.88
        },
        {
          "material": "Lithium Carbonate",
          "amount": 4.9
        },
        {
          "material": "Kentucky OM #4 Ball Clay",
          "amount": 3.92
        },
        {
          "material": "Bentonite",
          "amount": 1.96
        }
      ],
      "additionals": [
        {
          "material": "Titanium Dioxide",
          "amount": 7.5
        },
        {
          "material": "Tin Oxide",
          "amount": 5.0
        },
        {
          "material": "Copper Carbonate",
          "amount": 4.5
        }
      ],
      "description": "Lovely clear that accepts colorants and stains well. Will have to play with the chemistry to eliminate the number of ingredients. The additives and opacifiers listed in the recipe below (Cat's Creamy Sea Green) produce a lovely semi opaque green on a speckled clay. Glaze has a really nice break on buff stoneware and a nice translucent color on porcelain. Photo to the left has other colorants listed on the image. The clay body used was Frost ^6 and Laguna #15 Porcelains. Some of the tiles crazed, some additives created a satin glaze, while others are a transparent gloss. All depends on the oxides and stains you use. The greens, pinks, and tans this recipe makes are lovely.",
      "createdBy": "Catherine Kendrick",
      "source": "glazy.org",
      "url": "https://glazy.org/recipes/21250"
    },
    {
      "id": 22887,
      "code": "GLAZY-22887",
      "name": "Cat's Transparent Sea Green",
      "cone": "6 - 7",
      "surface": "Glossy",
      "transparency": "Translucent",
      "atmosphere": "Oxidation",
      "subtype": "Glaze - Green - Copper",
      "ingredients": [
        {
          "material": "Ferro Frit 3249",
          "amount": 42.0
        },
        {
          "material": "Silica",
          "amount": 28.0
        },
        {
          "material": "Kentucky OM #4 Ball Clay",
          "amount": 10.0
        },
        {
          "material": "Dolomite",
          "amount": 8.82
        },
        {
          "material": "Nepheline Syenite",
          "amount": 8.82
        },
        {
          "material": "Ferro Frit 3269",
          "amount": 7.84
        },
        {
          "material": "EP Kaolin",
          "amount": 5.88
        },
        {
          "material": "Lithium Carbonate",
          "amount": 4.9
        },
        {
          "material": "Bentonite",
          "amount": 1.96
        }
      ],
      "additionals": [
        {
          "material": "Copper Carbonate",
          "amount": 3.5
        }
      ],
      "description": "This Glaze produces a good clear base for stains and other colorants. (Search Cat's Clear Lith Base to see other photos additive amounts listed.) The 3.5% Copper Carb produces a nice breaking green on porcelain. (see photo)",
      "createdBy": "Catherine Kendrick",
      "source": "glazy.org",
      "url": "https://glazy.org/recipes/22887"
    },
    {
      "id": 153502,
      "code": "GLAZY-153502",
      "name": "Caterpillar Jam",
      "cone": "6",
      "surface": "Smooth Matte",
      "transparency": "Opaque",
      "atmosphere": "Oxidation, Neutral",
      "subtype": "Glaze - Specialty - Crawling",
      "ingredients": [
        {
          "material": "Mahavir Feldspar",
          "amount": 30.73
        },
        {
          "material": "Calcined Kaolin",
          "amount": 28.6
        },
        {
          "material": "Zinc Oxide",
          "amount": 15.71
        },
        {
          "material": "Gerstley Borate",
          "amount": 12.43
        },
        {
          "material": "Silica",
          "amount": 6.91
        },
        {
          "material": "Titanium Dioxide",
          "amount": 3.65
        },
        {
          "material": "Black Nickel Oxide",
          "amount": 1.97
        }
      ],
      "description": "A smooth crawl glaze colored with Ti and Ni. I mix this one 1:1 water to dry ingredients. Standard blurb about Zn based crawl glazes; they're well behaved in the studio and tend to not have the issues that Mg based crawl glazes have. Shout out for Ceramic Materials Workshop: https://www.ceramicmaterialsworkshop.com/",
      "createdBy": "Eric P.",
      "source": "glazy.org",
      "url": "https://glazy.org/recipes/153502"
    },
    {
      "id": 6729,
      "code": "GLAZY-6729",
      "name": "Catherine's Clear",
      "cone": "5 - 7",
      "surface": "Glossy",
      "transparency": "Transparent",
      "atmosphere": "Oxidation",
      "subtype": "Glaze - Clear",
      "ingredients": [
        {
          "material": "EP Kaolin",
          "amount": 37.0
        },
        {
          "material": "Ferro Frit 3134",
          "amount": 25.0
        },
        {
          "material": "Silica",
          "amount": 24.0
        },
        {
          "material": "Dolomite",
          "amount": 12.0
        },
        {
          "material": "Ferro Frit 3269",
          "amount": 12.0
        },
        {
          "material": "Kentucky OM #4 Ball Clay",
          "amount": 4.0
        },
        {
          "material": "Ferro Frit 3249",
          "amount": 2.0
        }
      ],
      "description": "A very Transparent clear glaze. Takes stains and colorants well. Did not craze with P5 Porcelain, 300 deg then ice water bath. No cutlery marks. Some micro bubbles on P5 clay. No bubbles with color oxides or stains included in the recipe. Lovely liner for porcelain.. Frost and Laguna 15 So far no crazing after 1.5 years. Dark clay- With clear Micro bubbles where thick or drip occurs. Just fine with colorants.",
      "createdBy": "Catherine Kendrick",
      "source": "glazy.org",
      "url": "https://glazy.org/recipes/6729"
    },
    {
      "id": 6736,
      "code": "GLAZY-6736",
      "name": "Catherine's Honey Sienna",
      "cone": "5 - 6",
      "surface": "Glossy",
      "transparency": "Transparent",
      "atmosphere": "Oxidation",
      "subtype": "Glaze - Yellow - Manganese",
      "ingredients": [
        {
          "material": "EP Kaolin",
          "amount": 37.0
        },
        {
          "material": "Ferro Frit 3134",
          "amount": 25.0
        },
        {
          "material": "Silica",
          "amount": 24.0
        },
        {
          "material": "Dolomite",
          "amount": 12.0
        },
        {
          "material": "Ferro Frit 3269",
          "amount": 12.0
        },
        {
          "material": "Kentucky OM #4 Ball Clay",
          "amount": 4.0
        },
        {
          "material": "Ferro Frit 3249",
          "amount": 2.0
        }
      ],
      "additionals": [
        {
          "material": "Rutile",
          "amount": 6.0
        },
        {
          "material": "Manganese Dioxide",
          "amount": 4.0
        }
      ],
      "description": "Nice warm brown, shows texture well. The base is a very transparent hard clear glaze which takes stains and colorants well. The base can have micro bubbles but when stains or colorants are added the bubbles are non-existent. Did not craze with P5 Porcelain, 300 deg then ice water bath. No cutlery marks.",
      "createdBy": "Catherine Kendrick",
      "source": "glazy.org",
      "url": "https://glazy.org/recipes/6736"
    },
    {
      "id": 6738,
      "code": "GLAZY-6738",
      "name": "Catherine's Lobster Red",
      "cone": "5 - 6",
      "surface": "Glossy",
      "transparency": "Transparent",
      "atmosphere": "Oxidation",
      "subtype": "Glaze - Red - Stain",
      "ingredients": [
        {
          "material": "EP Kaolin",
          "amount": 37.0
        },
        {
          "material": "Ferro Frit 3134",
          "amount": 25.0
        },
        {
          "material": "Silica",
          "amount": 24.0
        },
        {
          "material": "Dolomite",
          "amount": 12.0
        },
        {
          "material": "Ferro Frit 3269",
          "amount": 12.0
        },
        {
          "material": "Kentucky OM #4 Ball Clay",
          "amount": 4.0
        },
        {
          "material": "Ferro Frit 3249",
          "amount": 2.0
        }
      ],
      "additionals": [
        {
          "material": "Stain",
          "amount": 9.0
        }
      ],
      "description": "Transparent Red, shows texture well. Will break white over high edges and pool a bit. The more stain the less breaking, less stain the more the color will tend to pool. The base is a very transparent hard clear glaze which takes stains and colorants well. The base can have micro bubbles but when stains or colorants are added the bubbles are non-existent. Did not craze with P5 Porcelain, 300 deg then ice water bath. No cutlery marks.",
      "createdBy": "Catherine Kendrick",
      "source": "glazy.org",
      "url": "https://glazy.org/recipes/6738"
    },
    {
      "id": 44122,
      "code": "GLAZY-44122",
      "name": "Cathy Mahan Dry Shino",
      "cone": "10",
      "surface": "",
      "transparency": "",
      "atmosphere": "",
      "subtype": "Glaze - Shino",
      "ingredients": [
        {
          "material": "Nepheline Syenite",
          "amount": 40.0
        },
        {
          "material": "EP Kaolin",
          "amount": 30.0
        },
        {
          "material": "Spodumene",
          "amount": 30.0
        },
        {
          "material": "Soda Ash",
          "amount": 3.0
        }
      ],
      "description": "From Virginia Scotchie's Clay and Glaze Compendium",
      "createdBy": "Glazy Admin",
      "source": "glazy.org",
      "url": "https://glazy.org/recipes/44122"
    },
    {
      "id": 3389,
      "code": "GLAZY-3389",
      "name": "CC Blue Semi-Gloss Cone 6",
      "cone": "6",
      "surface": "Glossy",
      "transparency": "Opaque",
      "atmosphere": "Oxidation",
      "subtype": "Glaze - Blue",
      "ingredients": [
        {
          "material": "Custer Feldspar",
          "amount": 45.2
        },
        {
          "material": "Silica",
          "amount": 18.0
        },
        {
          "material": "Dolomite",
          "amount": 14.2
        },
        {
          "material": "Gillespie Borate",
          "amount": 11.4
        },
        {
          "material": "EP Kaolin",
          "amount": 5.2
        },
        {
          "material": "Zinc Oxide",
          "amount": 5.0
        },
        {
          "material": "Bentonite",
          "amount": 2.0
        }
      ],
      "additionals": [
        {
          "material": "Cobalt Oxide",
          "amount": 2.5
        },
        {
          "material": "Black Copper Oxide",
          "amount": 2.5
        }
      ],
      "description": "Western Pennsylvania Potters Community http://wpapotters.blogspot.com/2012/04/links-to-cone-6-oxidation-glaze-tests.html http://www.wpapotters.blogspot.com/2010/11/cone-6-oxidation-results-group-4.html With natural cooling in an electric kiln",
      "createdBy": "Terry Rorison",
      "source": "glazy.org",
      "url": "https://glazy.org/recipes/3389"
    },
    {
      "id": 5179,
      "code": "GLAZY-5179",
      "name": "CCWB 3322",
      "cone": "5 - 6",
      "surface": "",
      "transparency": "",
      "atmosphere": "Oxidation, Reduction",
      "subtype": "Glaze - Iron - Slip-Based",
      "ingredients": [
        {
          "material": "Colemanite",
          "amount": 30.0
        },
        {
          "material": "Wollastonite",
          "amount": 30.0
        },
        {
          "material": "Ball Clay",
          "amount": 20.0
        },
        {
          "material": "Barnard Slip",
          "amount": 20.0
        }
      ],
      "additionals": [
        {
          "material": "Rutile",
          "amount": 1.0
        }
      ],
      "description": "This recipe was imported from Louis Katz's Hyperglaze database available on his website: http://falcon.tamucc.edu/lkatz/allglazes.txt More information about Louis Katz can be found on his website, http://www.louiskatz.net/ Louis Katz Notes: I am not a safety expert and any information contained in this file about safety should be ignored in favor of advice from experts. All of the materials in all glazes are potentially hazardous. All of these glaze recipes are given without any representation of accuracy or safety. They may work, they may not. They may be safe when fired or they may not. All of the materials used in them have hazards associated with them. You must be have sufficient training in the hazards before you use the the materials. You will have to determine the suitability and safety for your use. Do not assume that a lack of a warning about a material means that it is safe. Cone: 5 6 Firing: Ox. or Red. Recipe: Percent Batch Colemanite 30.00 30.00 Wollastonite 30.00 30.00 Ball Clay 20.00 20.00 Barnard 20.00 20.00 Totals: 100.00 % 100.00 gm Also add: Rutile 1.00 1.00 Barnard Clay:",
      "createdBy": "Glazy Admin",
      "source": "glazy.org",
      "url": "https://glazy.org/recipes/5179"
    },
    {
      "id": 1090,
      "code": "GLAZY-1090",
      "name": "CDG Base 1 Peach",
      "cone": "4",
      "surface": "",
      "transparency": "Opaque",
      "atmosphere": "Oxidation",
      "subtype": "Glaze - Red - Copper",
      "ingredients": [
        {
          "material": "Custer Feldspar",
          "amount": 73.08
        },
        {
          "material": "Zinc Oxide",
          "amount": 10.41
        },
        {
          "material": "Whiting",
          "amount": 9.6
        },
        {
          "material": "Strontium Carbonate",
          "amount": 5.182
        }
      ],
      "additionals": [
        {
          "material": "Rutile",
          "amount": 6.02
        },
        {
          "material": "Copper Carbonate",
          "amount": 0.99
        }
      ],
      "description": "Ceramic Mo May 2000 p.101. Untested w/SrCO3. Orig is 6.91 BaCO3 Original recipe: CDG Base 1 Peach Glaze (Cone 4) Barium Carbonate........................... 6.91 % Whiting............................................ 9.60 Zinc Oxide....................................... 10.41 Custer Feldspar............................... 73.08 100.00% Add: Copper Carbonate................... 0.99 % Rutile.................................... 6.02%",
      "createdBy": "Glazy Admin",
      "source": "glazy.org",
      "url": "https://glazy.org/recipes/1090"
    },
    {
      "id": 19956,
      "code": "GLAZY-19956",
      "name": "Cecilia's (Hayden) Red",
      "cone": "10",
      "surface": "Smooth Matte",
      "transparency": "Opaque",
      "atmosphere": "Reduction",
      "subtype": "Glaze - Iron",
      "ingredients": [
        {
          "material": "Custer Feldspar",
          "amount": 45.89
        },
        {
          "material": "EP Kaolin",
          "amount": 22.94
        },
        {
          "material": "Dolomite",
          "amount": 14.67
        },
        {
          "material": "Whiting",
          "amount": 9.16
        },
        {
          "material": "Bone Ash",
          "amount": 7.35
        }
      ],
      "additionals": [
        {
          "material": "Red Iron Oxide",
          "amount": 4.59
        },
        {
          "material": "Tin Oxide",
          "amount": 4.59
        },
        {
          "material": "Bentonite",
          "amount": 0.92
        }
      ],
      "description": "",
      "createdBy": "Cecilia Secaira",
      "source": "glazy.org",
      "url": "https://glazy.org/recipes/19956"
    },
    {
      "id": 28238,
      "code": "GLAZY-28238",
      "name": "Cedar Hill old Blue",
      "cone": "5 1/2 - 6",
      "surface": "Satin",
      "transparency": "Opaque",
      "atmosphere": "Oxidation",
      "subtype": "Glaze - Blue",
      "ingredients": [
        {
          "material": "Potash Feldspar",
          "amount": 20.77
        },
        {
          "material": "EP Kaolin",
          "amount": 19.12
        },
        {
          "material": "Silica",
          "amount": 17.92
        },
        {
          "material": "Dolomite",
          "amount": 13.79
        },
        {
          "material": "Ferro Frit 3134",
          "amount": 13.79
        },
        {
          "material": "Whiting",
          "amount": 10.85
        },
        {
          "material": "Magnesium carbonate",
          "amount": 3.77
        }
      ],
      "additionals": [
        {
          "material": "Rutile",
          "amount": 5.0
        },
        {
          "material": "Black Copper Oxide",
          "amount": 2.0
        }
      ],
      "description": "Substitution of Green -old (Cedar Hill) Cedar Hill Studio old Green recipe. https://glazy.org/recipes/10974",
      "createdBy": "Sergio Barba",
      "source": "glazy.org",
      "url": "https://glazy.org/recipes/28238"
    },
    {
      "id": 269472,
      "code": "GLAZY-269472",
      "name": "CEL58",
      "cone": "9",
      "surface": "Semi-glossy",
      "transparency": "Translucent",
      "atmosphere": "Reduction",
      "subtype": "Glaze - Iron - Celadon",
      "ingredients": [
        {
          "material": "Silice 400 (Solargil 2018)",
          "amount": 37.0
        },
        {
          "material": "Dolomie (Solargil 2018)",
          "amount": 22.0
        },
        {
          "material": "Kaolin pulv\u00e9ris\u00e9 (Solargil 2018)",
          "amount": 22.0
        },
        {
          "material": "Feldspath potassique ICE10 (Ceradel 2015)",
          "amount": 19.0
        }
      ],
      "additionals": [
        {
          "material": "Red Iron Oxide",
          "amount": 0.6
        }
      ],
      "description": "",
      "createdBy": "sophie onillon",
      "source": "glazy.org",
      "url": "https://glazy.org/recipes/269472"
    },
    {
      "id": 214,
      "code": "GLAZY-214",
      "name": "Celadon",
      "cone": "10",
      "surface": "Satin",
      "transparency": "",
      "atmosphere": "",
      "subtype": "Glaze - Iron - Celadon",
      "ingredients": [
        {
          "material": "Potash Feldspar",
          "amount": 41.5
        },
        {
          "material": "Silica",
          "amount": 27.0
        },
        {
          "material": "Whiting",
          "amount": 15.0
        },
        {
          "material": "Zinc Oxide",
          "amount": 12.0
        },
        {
          "material": "Kaolin",
          "amount": 4.5
        }
      ],
      "additionals": [
        {
          "material": "Red Iron Oxide",
          "amount": 1.0
        }
      ],
      "description": "A satin finished celadon that where thick, ran a little, and and it glossed. Could probably be made into a gloss for ^6. submitted by: Carol Durnford source for original recipe: Ceramics Monthly",
      "createdBy": "Glazy Admin",
      "source": "glazy.org",
      "url": "https://glazy.org/recipes/214"
    },
    {
      "id": 1091,
      "code": "GLAZY-1091",
      "name": "Celadon",
      "cone": "6",
      "surface": "Glossy",
      "transparency": "Transparent",
      "atmosphere": "Oxidation",
      "subtype": "Glaze - Iron - Celadon",
      "ingredients": [
        {
          "material": "Kona F-4 feldspar",
          "amount": 38.0
