Repository: MrSeldon/argilev2

File: data/glazes/glazy.json (part 60 of 315)
{
        },
        {
          "material": "Silica",
          "amount": 30.0
        },
        {
          "material": "Whiting",
          "amount": 14.0
        },
        {
          "material": "Zinc Oxide",
          "amount": 12.0
        },
        {
          "material": "Kentucky OM #4 Ball Clay",
          "amount": 6.0
        }
      ],
      "additionals": [
        {
          "material": "Bentonite",
          "amount": 2.0
        },
        {
          "material": "Copper Carbonate",
          "amount": 0.5
        }
      ],
      "description": "Blue:Copper carb 1.0 Light celadon Copper carb 0.25 Note: Leah Leitson glaze. You can use as a clear glaze minus the copper carb or add approx. 10% any mason stain for high colors. Watch the zinc ox because it will change some of the Mason stain colors. Read the info on Mason stain chart. Mckenzie Smith",
      "createdBy": "Glazy Admin",
      "source": "glazy.org",
      "url": "https://glazy.org/recipes/1091"
    },
    {
      "id": 1092,
      "code": "GLAZY-1092",
      "name": "Celadon",
      "cone": "6",
      "surface": "Glossy",
      "transparency": "",
      "atmosphere": "Reduction",
      "subtype": "Glaze - Iron - Celadon",
      "ingredients": [
        {
          "material": "Colemanite",
          "amount": 61.2
        },
        {
          "material": "Silica",
          "amount": 28.6
        },
        {
          "material": "EP Kaolin",
          "amount": 8.2
        },
        {
          "material": "Whiting",
          "amount": 2.0
        }
      ],
      "additionals": [
        {
          "material": "Bentonite",
          "amount": 2.0
        },
        {
          "material": "Red Iron Oxide",
          "amount": 2.0
        }
      ],
      "description": "Here is a CEladon, works well a bit runny though. from omer artun",
      "createdBy": "Glazy Admin",
      "source": "glazy.org",
      "url": "https://glazy.org/recipes/1092"
    },
    {
      "id": 4858,
      "code": "GLAZY-4858",
      "name": "Celadon",
      "cone": "10",
      "surface": "",
      "transparency": "",
      "atmosphere": "Oxidation, Reduction",
      "subtype": "Glaze - Iron - Celadon",
      "ingredients": [
        {
          "material": "Custer Feldspar (1989)",
          "amount": 42.86
        },
        {
          "material": "Silica",
          "amount": 28.57
        },
        {
          "material": "Whiting",
          "amount": 14.29
        },
        {
          "material": "Yellow Ochre",
          "amount": 14.29
        }
      ],
      "description": "This recipe was imported from Louis Katz's Hyperglaze database available on his website: http://falcon.tamucc.edu/lkatz/allglazes.txt More information about Louis Katz can be found on his website, http://www.louiskatz.net/ Louis Katz Notes: I am not a safety expert and any information contained in this file about safety should be ignored in favor of advice from experts. All of the materials in all glazes are potentially hazardous. All of these glaze recipes are given without any representation of accuracy or safety. They may work, they may not. They may be safe when fired or they may not. All of the materials used in them have hazards associated with them. You must be have sufficient training in the hazards before you use the the materials. You will have to determine the suitability and safety for your use. Do not assume that a lack of a warning about a material means that it is safe. Cone: 10 Firing: Ox. or Red. Recipe: Percent Batch Custer Feldspar 42.86 3.00 Silica 28.57 2.00 Whiting 14.29 1.00 Ochre 14.29 1.00 Totals: 100.00 % 7.00 gm",
      "createdBy": "Glazy Admin",
      "source": "glazy.org",
      "url": "https://glazy.org/recipes/4858"
    },
    {
      "id": 5750,
      "code": "GLAZY-5750",
      "name": "Celadon",
      "cone": "10",
      "surface": "",
      "transparency": "",
      "atmosphere": "Reduction",
      "subtype": "Glaze - Iron - Celadon",
      "ingredients": [
        {
          "material": "Silica",
          "amount": 33.69
        },
        {
          "material": "Custer Feldspar",
          "amount": 27.07
        },
        {
          "material": "EP Kaolin",
          "amount": 19.77
        },
        {
          "material": "Whiting",
          "amount": 19.47
        }
      ],
      "additionals": [
        {
          "material": "Red Iron Oxide",
          "amount": 0.49
        }
      ],
      "description": "NOTE: This recipe was imported from Triangle Potter's Guild Glaze Recipes published November, 1988 Source: NCSU Craft Center 278 custer feldspar 203 epk 346 flint 200 whiting + 5 red iron oxide Light green celadon.",
      "createdBy": "Glazy Admin",
      "source": "glazy.org",
      "url": "https://glazy.org/recipes/5750"
    },
    {
      "id": 25522,
      "code": "GLAZY-25522",
      "name": "Celadon",
      "cone": "9 - 11",
      "surface": "Glossy",
      "transparency": "Translucent",
      "atmosphere": "Reduction",
      "subtype": "Glaze - Iron - Celadon - Green",
      "ingredients": [
        {
          "material": "Custer Feldspar",
          "amount": 40.0
        },
        {
          "material": "Silica",
          "amount": 25.71
        },
        {
          "material": "Whiting",
          "amount": 17.14
        },
        {
          "material": "EP Kaolin",
          "amount": 12.38
        },
        {
          "material": "Dolomite",
          "amount": 4.76
        }
      ],
      "additionals": [
        {
          "material": "Bentonite",
          "amount": 3.5
        },
        {
          "material": "Red Iron Oxide",
          "amount": 1.5
        }
      ],
      "description": "",
      "createdBy": "WIU CERAMICS",
      "source": "glazy.org",
      "url": "https://glazy.org/recipes/25522"
    },
    {
      "id": 30924,
      "code": "GLAZY-30924",
      "name": "Celadon",
      "cone": "6 - 7",
      "surface": "Satin",
      "transparency": "Semi-opaque",
      "atmosphere": "Reduction",
      "subtype": "Glaze - Iron - Celadon - Blue",
      "ingredients": [
        {
          "material": "Feldspar FFF",
          "amount": 37.0
        },
        {
          "material": "Ferro Frit 3195",
          "amount": 19.0
        },
        {
          "material": "Silica",
          "amount": 19.0
        },
        {
          "material": "Whiting",
          "amount": 19.0
        },
        {
          "material": "Kaolin",
          "amount": 6.0
        }
      ],
      "additionals": [
        {
          "material": "Bentonite",
          "amount": 2.0
        },
        {
          "material": "Red Iron Oxide",
          "amount": 0.5
        }
      ],
      "description": "Grey-blue over porcelain slipped white stoneware.",
      "createdBy": "Les Reed",
      "source": "glazy.org",
      "url": "https://glazy.org/recipes/30924"
    },
    {
      "id": 31212,
      "code": "GLAZY-31212",
      "name": "Celadon",
      "cone": "5 - 7",
      "surface": "Glossy",
      "transparency": "Transparent",
      "atmosphere": "Oxidation",
      "subtype": "Glaze",
      "ingredients": [
        {
          "material": "Custer Feldspar",
          "amount": 24.0
        },
        {
          "material": "EP Kaolin",
          "amount": 20.0
        },
        {
          "material": "Ferro Frit 3134",
          "amount": 20.0
        },
        {
          "material": "Wollastonite",
          "amount": 15.5
        },
        {
          "material": "Silica",
          "amount": 14.5
        },
        {
          "material": "Amtalc-C98 Talc",
          "amount": 6.0
        }
      ],
      "additionals": [
        {
          "material": "Stain",
          "amount": 4.0
        }
      ],
      "description": "MC6G glossy clear liner glaze with 4% Robin's Egg Blue mason stain.",
      "createdBy": "Sue Dirani",
      "source": "glazy.org",
      "url": "https://glazy.org/recipes/31212"
    },
    {
      "id": 32329,
      "code": "GLAZY-32329",
      "name": "Celadon",
      "cone": "12",
      "surface": "",
      "transparency": "",
      "atmosphere": "Reduction",
      "subtype": "Glaze - Iron - Celadon",
      "ingredients": [
        {
          "material": "Silica",
          "amount": 32.0
        },
        {
          "material": "Whiting",
          "amount": 28.0
        },
        {
          "material": "EP Kaolin",
          "amount": 20.0
        },
        {
          "material": "Potash Feldspar",
          "amount": 20.0
        }
      ],
      "additionals": [
        {
          "material": "Bentonite",
          "amount": 1.5
        },
        {
          "material": "Red Iron Oxide",
          "amount": 1.0
        }
      ],
      "description": "From \"Pine Mills Pottery\" (Gary and Daphne Hatcher), Ceramics Monthly, April 1987",
      "createdBy": "Glazy Admin",
      "source": "glazy.org",
      "url": "https://glazy.org/recipes/32329"
    },
    {
      "id": 43330,
      "code": "GLAZY-43330",
      "name": "Celadon",
      "cone": "9 - 10",
      "surface": "",
      "transparency": "",
      "atmosphere": "Reduction",
      "subtype": "Glaze - Iron - Celadon",
      "ingredients": [
        {
          "material": "Silica",
          "amount": 32.62
        },
        {
          "material": "Custer Feldspar",
          "amount": 26.99
        },
        {
          "material": "EP Kaolin",
          "amount": 19.75
        },
        {
          "material": "Whiting",
          "amount": 19.4
        },
        {
          "material": "Iron oxide",
          "amount": 1.24
        }
      ],
      "description": "From Virginia Scotchie's Clay and Glaze Compendium",
      "createdBy": "Glazy Admin",
      "source": "glazy.org",
      "url": "https://glazy.org/recipes/43330"
    },
    {
      "id": 43350,
      "code": "GLAZY-43350",
      "name": "Celadon",
      "cone": "7",
      "surface": "",
      "transparency": "",
      "atmosphere": "Reduction",
      "subtype": "Glaze - Iron - Celadon",
      "ingredients": [
        {
          "material": "Albany slip",
          "amount": 40.0
        },
        {
          "material": "Kentucky OM #4 Ball Clay",
          "amount": 25.0
        },
        {
          "material": "Wollastonite",
          "amount": 20.0
        },
        {
          "material": "Nepheline Syenite",
          "amount": 15.0
        }
      ],
      "description": "From Virginia Scotchie's Clay and Glaze Compendium",
      "createdBy": "Glazy Admin",
      "source": "glazy.org",
      "url": "https://glazy.org/recipes/43350"
    },
    {
      "id": 19937,
      "code": "GLAZY-19937",
      "name": "Celadon (Mr. A's)",
      "cone": "9 - 10",
      "surface": "Glossy",
      "transparency": "Transparent",
      "atmosphere": "Reduction, Salt & Soda",
      "subtype": "Glaze - Iron - Celadon",
      "ingredients": [
        {
          "material": "Custer Feldspar",
          "amount": 41.48
        },
        {
          "material": "Silica",
          "amount": 32.28
        },
        {
          "material": "Strontium Carbonate",
          "amount": 9.84
        },
        {
          "material": "Whiting",
          "amount": 8.57
        },
        {
          "material": "EP Kaolin",
          "amount": 7.83
        }
      ],
      "additionals": [
        {
          "material": "Bentonite",
          "amount": 2.0
        },
        {
          "material": "Epsom salts",
          "amount": 2.0
        },
        {
          "material": "Red Iron Oxide",
          "amount": 2.0
        }
      ],
      "description": "",
      "createdBy": "Cecilia Secaira",
      "source": "glazy.org",
      "url": "https://glazy.org/recipes/19937"
    },
    {
      "id": 31544,
      "code": "GLAZY-31544",
      "name": "Celadon - NCMC",
      "cone": "6",
      "surface": "",
      "transparency": "",
      "atmosphere": "Oxidation, Reduction",
      "subtype": "Glaze",
      "ingredients": [
        {
          "material": "Custer Feldspar",
          "amount": 40.0
        },
        {
          "material": "Silica",
          "amount": 16.0
        },
        {
          "material": "Whiting",
          "amount": 16.0
        },
        {
          "material": "Grolleg Kaolin",
          "amount": 10.0
        },
        {
          "material": "Ferro Frit 3124",
          "amount": 9.0
        },
        {
          "material": "Talc",
          "amount": 9.0
        },
        {
          "material": "Red Iron Oxide",
          "amount": 0.5
        }
      ],
      "description": "",
      "createdBy": "Stephen Stuchell",
      "source": "glazy.org",
      "url": "https://glazy.org/recipes/31544"
    },
    {
      "id": 4859,
      "code": "GLAZY-4859",
      "name": "Celadon 1234",
      "cone": "10",
      "surface": "",
      "transparency": "",
      "atmosphere": "Oxidation, Reduction",
      "subtype": "Glaze - Iron - Celadon",
      "ingredients": [
        {
          "material": "Custer Feldspar (1989)",
          "amount": 39.22
        },
        {
          "material": "Silica",
          "amount": 29.41
        },
        {
          "material": "Whiting",
          "amount": 19.61
        },
        {
          "material": "Kaolin",
          "amount": 9.8
        },
        {
          "material": "Yellow Ochre",
          "amount": 1.96
        }
      ],
      "description": "This recipe was imported from Louis Katz's Hyperglaze database available on his website: http://falcon.tamucc.edu/lkatz/allglazes.txt More information about Louis Katz can be found on his website, http://www.louiskatz.net/ Louis Katz Notes: I am not a safety expert and any information contained in this file about safety should be ignored in favor of advice from experts. All of the materials in all glazes are potentially hazardous. All of these glaze recipes are given without any representation of accuracy or safety. They may work, they may not. They may be safe when fired or they may not. All of the materials used in them have hazards associated with them. You must be have sufficient training in the hazards before you use the the materials. You will have to determine the suitability and safety for your use. Do not assume that a lack of a warning about a material means that it is safe. Cone: 10 Firing: Ox. or Red. Recipe: Percent Batch Kaolin 9.80 10.0 Whiting 19.61 20.0 Custer Feldspar 39.22 40.0 Silica 29.41 30.0 Yellow Ochre 1.96 2.0 Totals: 100.00 % 102.0 gm",
      "createdBy": "Glazy Admin",
      "source": "glazy.org",
      "url": "https://glazy.org/recipes/4859"
    },
    {
      "id": 218,
      "code": "GLAZY-218",
      "name": "Celadon 202.2 Blue-Grey",
      "cone": "8",
      "surface": "Glossy",
      "transparency": "Transparent",
      "atmosphere": "Oxidation, Reduction",
      "subtype": "Glaze - Iron - Celadon - Blue",
      "ingredients": [
        {
          "material": "Silica",
          "amount": 36.0
        },
        {
          "material": "Nepheline Syenite",
          "amount": 28.0
        },
        {
          "material": "Dolomite",
          "amount": 12.0
        },
        {
          "material": "EP Kaolin",
          "amount": 10.0
        },
        {
          "material": "Whiting",
          "amount": 7.0
        },
        {
          "material": "Barium Carbonate",
          "amount": 6.0
        },
        {
          "material": "Lithium Carbonate",
          "amount": 1.0
        }
      ],
      "additionals": [
        {
          "material": "Bentonite",
          "amount": 3.0
        },
        {
          "material": "Copper Carbonate",
          "amount": 2.0
        },
        {
          "material": "Cobalt Carbonate",
          "amount": 0.25
        }
      ],
      "description": "Glaze Type: Celadon This turned out pale blue-grey on porcelain, looked a little like a celadon. Worked very nicely over carved and impressed pieces. source for original recipe: This is a variation on one of Emmanuel Cooper's glazes, #202. submitted by: Kat Neely-Jones e-mail:",
      "createdBy": "Glazy Admin",
      "source": "glazy.org",
      "url": "https://glazy.org/recipes/218"
    },
    {
      "id": 217,
      "code": "GLAZY-217",
      "name": "Celadon 4321",
      "cone": "10",
      "surface": "Glossy",
      "transparency": "Transparent",
      "atmosphere": "Reduction",
      "subtype": "Glaze - Iron - Celadon",
      "ingredients": [
        {
          "material": "Feldspar",
          "amount": 40.0
        },
        {
          "material": "Silica",
          "amount": 30.0
        },
        {
          "material": "Whiting",
          "amount": 20.0
        },
        {
          "material": "Kaolin",
          "amount": 10.0
        }
      ],
      "additionals": [
        {
          "material": "Red Iron Oxide",
          "amount": 2.0
        }
      ],
      "description": "Glaze Type: Celadon This Celadon recipe is from Ceramics Monthly, March 1982, Cone 9/10 and sourced to Sandy Simon: Dennis Davis in Stafford, VA",
      "createdBy": "Glazy Admin",
      "source": "glazy.org",
      "url": "https://glazy.org/recipes/217"
    },
    {
      "id": 20482,
      "code": "GLAZY-20482",
      "name": "Celadon Base",
      "cone": "10",
      "surface": "Glossy",
      "transparency": "Transparent",
      "atmosphere": "Oxidation",
      "subtype": "Glaze - Clear",
      "ingredients": [
        {
          "material": "Silica",
          "amount": 35.0
        },
        {
          "material": "Custer Feldspar",
          "amount": 20.0
        },
        {
          "material": "Grolleg Kaolin",
          "amount": 20.0
        },
        {
          "material": "Whiting",
          "amount": 20.0
        },
        {
          "material": "Spodumene",
          "amount": 5.0
        }
      ],
      "description": "Copied from \"No More Tears Celadon\" and adapted for c10 oxidation. Used on Laguna Frost 5 fired to Cone 10. Used \"Grolleg Kaolin (Eng.)\" from Clay People, Richmond CA. Firing schedule: 1000-1100F @ 100F/hr 1100-1900F @ 250F/hr 1900-2345F @ 108F/hr Free standing large Orton C10: Touchdown of tip of cone to same plane as base. Cone on same plane as base of fired sample shown in picture. Notes - 80g water 100g of glaze - 4 coats sprayed - Water is 2% solution of Epsom Salts - Passed 1x through 80 mesh screen Good - Soft gloss - Does not run - Vertical surfaces are beautiful Bad - Causes tiles glazed on one side to bow upwards towards glazed side. Sigh. - Outgassing caused glaze loss on rim in. Not bad, but noticeable. - Some pin holes on flat surface.",
      "createdBy": "Brian Jones",
      "source": "glazy.org",
      "url": "https://glazy.org/recipes/20482"
    },
    {
      "id": 220,
      "code": "GLAZY-220",
      "name": "Celadon Blue Green V&O",
      "cone": "9 - 10",
      "surface": "Glossy",
      "transparency": "Transparent",
      "atmosphere": "Reduction",
      "subtype": "Glaze - Iron - Celadon - Blue",
      "ingredients": [
        {
          "material": "Silica",
          "amount": 32.9
        },
        {
          "material": "G-200 Feldspar",
          "amount": 27.5
        },
        {
          "material": "EP Kaolin",
          "amount": 20.0
        },
        {
          "material": "Whiting",
          "amount": 19.6
        }
      ],
      "additionals": [
        {
          "material": "Yellow Ochre",
          "amount": 2.0
        }
      ],
      "description": "Glaze Type: Celadon also from Alfred Looks like a pretty typical celedon to me.. glossy with no crazing Well I finally got around to typing this thing up...^9-10 Blues Thank you one and all for all the donated recipes. I only tested 31 out of almost 100 I received. I'll continue testing and reporting as the winter DRAGS on. All the glazes were tested on #900 Miller clay which is a toasty ^10 stoneware. One side of the test tile was brushed with a thick coating of Cynthia Bringle's wet/dry white slip. Each glaze was dipped in three thicknesses on a heavily textured tile. All tiles were fired to a (hard)^9 (10 tipping)reduction firing. 1 hr. Body reduction at ^08 and 1 hr. glaze reduction at ^9 then a quick reox. before shutdown. Any time potash or Custer spar is called for, I used G-200. All ball clay is OM-4 . Many glazes I substituted 75% of the amount of Barium with Strontium. All kaolin is EPK. Remember... glazes don't travel well. Your results will probably be TOTALLY different. Please test before use. tracy wilson Tracy Wilson Saltbox Pottery 4 Shaw Rd. Woolwich, ME 04579 phone: 207-443-5586 fax: 207-442-8922 email: web: http://www.ime.net/dwilson/",
      "createdBy": "Glazy Admin",
      "source": "glazy.org",
      "url": "https://glazy.org/recipes/220"
    },
    {
      "id": 1095,
      "code": "GLAZY-1095",
      "name": "Celadon Blue no volcanic ash",
      "cone": "6",
      "surface": "Glossy",
      "transparency": "Transparent",
      "atmosphere": "Reduction",
      "subtype": "Glaze - Iron - Celadon",
      "ingredients": [
        {
          "material": "Custer Feldspar",
          "amount": 32.6
        },
        {
          "material": "Ferro Frit 3124",
          "amount": 25.0
        },
        {
          "material": "Silica",
          "amount": 22.1
        },
        {
          "material": "Wollastonite",
          "amount": 11.1
        },
        {
          "material": "Kaolin",
          "amount": 6.8
        },
        {
          "material": "Dolomite",
          "amount": 2.4
        }
      ],
      "additionals": [
        {
          "material": "Cobalt Carbonate",
          "amount": 0.2
        }
      ],
      "description": "Glaze Type: Mid-fire kiln type: gas goes a little gray over stoneware, nicely translucent on procelain. submitted by: John Anthony e-mail:",
      "createdBy": "Glazy Admin",
      "source": "glazy.org",
      "url": "https://glazy.org/recipes/1095"
    },
    {
      "id": 221,
      "code": "GLAZY-221",
      "name": "Celadon Blue-Sam Chung",
      "cone": "10",
      "surface": "Glossy",
      "transparency": "Translucent",
      "atmosphere": "Reduction",
      "subtype": "Glaze - Iron - Celadon - Blue",
      "ingredients": [
        {
          "material": "Kona F-4 feldspar",
          "amount": 40.0
        },
        {
          "material": "Silica",
          "amount": 29.0
        },
        {
          "material": "Gerstley Borate",
          "amount": 13.0
        },
        {
          "material": "Grolleg Kaolin",
          "amount": 10.0
        },
        {
          "material": "Whiting",
          "amount": 8.5
        },
        {
          "material": "Barium Carbonate",
          "amount": 5.0
        },
        {
          "material": "Ferro Frit 3110",
          "amount": 3.0
        }
      ],
      "additionals": [
        {
          "material": "Barnard Slip",
          "amount": 3.0
        },
        {
          "material": "Tin Oxide",
          "amount": 1.0
        }
      ],
      "description": "Glaze Type: Celadon From Sam Chung. Hensley Clear + 3% Barnard.",
      "createdBy": "Glazy Admin",
      "source": "glazy.org",
      "url": "https://glazy.org/recipes/221"
    },
    {
      "id": 222,
      "code": "GLAZY-222",
      "name": "Celadon Blue-Sam Chung no GB",
      "cone": "10",
      "surface": "Glossy",
      "transparency": "Translucent",
      "atmosphere": "Reduction",
      "subtype": "Glaze - Iron - Celadon - Blue",
      "ingredients": [
        {
          "material": "Silica",
          "amount": 31.3
        },
        {
          "material": "Nepheline Syenite",
          "amount": 29.5
        },
        {
          "material": "Ferro Frit 3195",
          "amount": 22.8
        },
        {
          "material": "Whiting",
          "amount": 9.9
        },
        {
          "material": "Barium Carbonate",
          "amount": 4.6
        },
        {
          "material": "Dolomite",
          "amount": 1.9
        }
      ],
      "additionals": [
        {
          "material": "Barnard Slip",
          "amount": 0.8
        },
        {
          "material": "Bentonite",
          "amount": 0.5
        },
        {
          "material": "Tin Oxide",
          "amount": 0.3
        }
      ],
      "description": "Glaze Type: Celadon From Sam Chung. Hensley Clear + 3% Barnard.",
      "createdBy": "Glazy Admin",
      "source": "glazy.org",
      "url": "https://glazy.org/recipes/222"
    },
    {
      "id": 223,
      "code": "GLAZY-223",
      "name": "Celadon C10R H House Revised",
      "cone": "10",
      "surface": "Glossy",
      "transparency": "",
      "atmosphere": "Reduction",
      "subtype": "Glaze - Iron - Celadon",
      "ingredients": [
        {
          "material": "Silica",
          "amount": 36.0
        },
        {
          "material": "G-200 Feldspar",
          "amount": 23.0
        },
        {
          "material": "EP Kaolin",
          "amount": 18.0
        },
        {
          "material": "Whiting",
          "amount": 14.0
        },
        {
          "material": "Talc",
          "amount": 9.0
        }
      ],
      "additionals": [
        {
          "material": "Red Iron Oxide",
          "amount": 1.0
        }
      ],
      "description": "NOTE: recipe originally specified 'Talc, New York' Locally we use a variant of Harlan House's celadon both as a clear base and as fine green glaze for porcelain. (The green looks peculiar on our buff-colored stoneware). submitted by: Tom Buck e-mail: hamilton.on.ca",
      "createdBy": "Glazy Admin",
      "source": "glazy.org",
      "url": "https://glazy.org/recipes/223"
    },
    {
      "id": 225,
      "code": "GLAZY-225",
      "name": "Celadon C9R Beherens Revised",
      "cone": "9",
      "surface": "Glossy",
      "transparency": "",
      "atmosphere": "Reduction",
      "subtype": "Glaze - Iron - Celadon",
      "ingredients": [
        {
          "material": "Silica",
          "amount": 56.12
        },
        {
          "material": "EP Kaolin",
          "amount": 20.41
        },
        {
          "material": "Whiting",
          "amount": 15.31
        },
        {
          "material": "Lithium Carbonate",
          "amount": 8.16
        }
      ],
      "additionals": [
        {
          "material": "Red Iron Oxide",
          "amount": 2.04
        }
      ],
      "description": "Many years ago Richard Beherens proposed this one. The virtue of this recipe is its COE of 5.3 suitable for procelains (or talc bodies) of low expansion.",
      "createdBy": "Glazy Admin",
      "source": "glazy.org",
      "url": "https://glazy.org/recipes/225"
    },
    {
      "id": 226,
      "code": "GLAZY-226",
      "name": "Celadon Choy Blue",
      "cone": "10",
      "surface": "Glossy",
      "transparency": "Translucent",
      "atmosphere": "Reduction",
      "subtype": "Glaze - Iron - Celadon - Blue",
      "ingredients": [
        {
          "material": "Kona F-4 feldspar",
          "amount": 51.72
        },
        {
          "material": "Silica",
          "amount": 20.93
        },
        {
          "material": "Barium Carbonate",
          "amount": 16.88
        },
        {
          "material": "Whiting",
          "amount": 6.33
        },
        {
          "material": "EP Kaolin",
          "amount": 4.14
        }
      ],
      "additionals": [
        {
          "material": "Tin Oxide",
          "amount": 2.7
        },
        {
          "material": "Red Iron Oxide",
          "amount": 2.1
        }
      ],
      "description": "Glaze Type: Celadon It is a lovely blue green. Apply thickly. We begin reduction at cone 08 and maintain it until the end, cone 9 down, 10 halfway. There is a great deal of depth to the glaze, with lots of trapped air bubbles. submitted by: Candice Roeder e-mail:",
      "createdBy": "Glazy Admin",
      "source": "glazy.org",
      "url": "https://glazy.org/recipes/226"
    },
    {
      "id": 227,
      "code": "GLAZY-227",
      "name": "Celadon Choy Blue UF",
      "cone": "10",
      "surface": "Glossy",
      "transparency": "Transparent",
      "atmosphere": "Reduction",
      "subtype": "Glaze - Iron - Celadon - Blue",
      "ingredients": [
        {
          "material": "Custer Feldspar",
          "amount": 54.0
        },
        {
          "material": "Silica",
          "amount": 21.8
        },
        {
          "material": "Strontium Carbonate",
          "amount": 13.3
        },
        {
          "material": "Whiting",
          "amount": 6.6
        },
        {
          "material": "Georgia Kaolin",
          "amount": 4.3
        }
      ],
      "additionals": [
        {
          "material": "Red Iron Oxide",
          "amount": 2.1
        },
        {
          "material": "Bentonite",
          "amount": 2.0
        }
      ],
      "description": "Glaze Type: Celadon It is a lovely blue green.",
      "createdBy": "Glazy Admin",
      "source": "glazy.org",
      "url": "https://glazy.org/recipes/227"
    },
    {
      "id": 20754,
      "code": "GLAZY-20754",
      "name": "Celadon Clear",
      "cone": "6",
      "surface": "Glossy",
      "transparency": "Transparent",
      "atmosphere": "Oxidation",
      "subtype": "Glaze - Clear",
      "ingredients": [
        {
          "material": "Silica",
          "amount": 21.5
        },
        {
          "material": "EP Kaolin",
          "amount": 19.8
        },
        {
          "material": "Minspar 200",
          "amount": 19.6
        },
        {
          "material": "Wollastonite",
          "amount": 17.6
        },
        {
          "material": "Ferro Frit 3124",
          "amount": 10.0
        },
        {
          "material": "Ferro Frit 3134",
          "amount": 10.0
        },
        {
          "material": "Whiting",
          "amount": 1.5
        }
      ],
      "description": "This glaze is the result of testing done in the Summer of 2018. I identified two types of Orton Cone 6 clears- a \"celadon-like\" clear with a fine matrix of small bubbles, and a \"super-clear\" with almost no bubbles and a water-like appearance. This glaze is the best result I found for a \"celadon-like\" clear at cone 6. It is derived from an Si:Al biaxial test with R2O fixed at 0.2 and B2O3 fixed at 0.18: http://www.derekau.net/2018/07/15/orton-cone-6-r2o-0-2-b2o3-0-18-regions/ This test was inspired by Sue's Clear: https://glazy.org/recipes/10997 This glaze has fairly low expansion and seems to have a good fit for the clay bodies I tested. It takes colorants quite well. A very small addition of stain, cobalt, and/or copper can yield results very similar to a high-fire reduction celadon glaze.",
      "createdBy": "Derek Au",
      "source": "glazy.org",
      "url": "https://glazy.org/recipes/20754"
    },
    {
      "id": 231,
      "code": "GLAZY-231",
      "name": "Celadon Fake Blue",
      "cone": "9 - 11",
      "surface": "Glossy",
      "transparency": "Opaque",
      "atmosphere": "Wood",
      "subtype": "Glaze - Iron - Celadon",
      "ingredients": [
        {
          "material": "Nepheline Syenite",
          "amount": 71.6
        },
        {
          "material": "Dolomite",
          "amount": 23.6
        },
        {
          "material": "Kentucky OM #4 Ball Clay",
          "amount": 4.8
        }
      ],
      "additionals": [
        {
          "material": "Superpax",
          "amount": 17.9
        },
        {
          "material": "Bentonite",
          "amount": 4.5
        },
        {
          "material": "Copper Carbonate",
          "amount": 1.5
        }
      ],
      "description": "Glaze Type: Celadon",
      "createdBy": "Glazy Admin",
      "source": "glazy.org",
      "url": "https://glazy.org/recipes/231"
    },
    {
      "id": 1096,
      "code": "GLAZY-1096",
      "name": "Celadon Faux",
      "cone": "6",
      "surface": "Glossy",
      "transparency": "Transparent",
      "atmosphere": "Oxidation",
      "subtype": "Glaze - Iron - Celadon",
      "ingredients": [
        {
          "material": "Soda Feldspar",
          "amount": 50.0
        },
        {
          "material": "Wollastonite",
          "amount": 20.0
        },
        {
          "material": "Gerstley Borate",
          "amount": 10.0
        },
        {
          "material": "Kaolin",
          "amount": 10.0
        },
        {
          "material": "Silica",
          "amount": 10.0
        }
      ],
      "additionals": [
        {
          "material": "Copper Carbonate",
          "amount": 0.5
        }
      ],
      "description": "Glaze Type: Mid-fire I've been using a Cone 6-9 oxidation Faux Celadon glaze on porcelain (Standard Ceramics). It looks quite a bit like a real celadon except a bit darker. It was fine until about a year ago when I started getting pinholes AND there would be a slight crawling in some places on the pot. The pot needed to be refired each time, then the crawling healed. I tried applying the glaze more thinly, but that didn't matter, I still got the strange bald spots. Thinking it might be oil or dirt on the surface, I went over each surface with a dry Scrubbie, then wiped them down with a damp sponge. I still had bald spots. Pinholes appeared on the bottom of the pots. (My pots have carved feet which raise the bottoms of the pots and the bottoms get glazed.) For a while I thought it was just me, but a colleague of mine used the same batch of glaze and had the same problem. submitted by: Sandy e-mail: Recipe calls for an addition of Black Stain 0.2",
      "createdBy": "Glazy Admin",
      "source": "glazy.org",
      "url": "https://glazy.org/recipes/1096"
    },
    {
      "id": 3189,
      "code": "GLAZY-3189",
      "name": "Celadon from Tichane-inspired triaxial",
      "cone": "10 - 11",
      "surface": "Glossy",
      "transparency": "Translucent",
      "atmosphere": "Reduction",
      "subtype": "Glaze - Iron - Celadon - Blue",
      "ingredients": [
        {
          "material": "Potash Feldspar (Zheng Yi SK7)",
          "amount": 41.0
        },
        {
          "material": "Wollastonite",
          "amount": 24.0
        },
        {
          "material": "Silica",
          "amount": 22.0
        },
        {
          "material": "Kaolin",
          "amount": 10.0
        },
        {
          "material": "Dolomite",
          "amount": 3.0
        }
      ],
      "additionals": [
        {
          "material": "Yellow Iron Oxide",
          "amount": 0.65
        }
      ],
      "description": "Lots of tiny bubbles, looks great over carving or molded work. Tested in reduction at Orton 10 1/2 with slight pooling, perhaps better at cone 10. Use Grolleg or other low-titania kaolin. You can add more iron and/or barium carbonate for richer/bluer color.",
      "createdBy": "Derek Au",
      "source": "glazy.org",
      "url": "https://glazy.org/recipes/3189"
    },
    {
      "id": 276866,
      "code": "GLAZY-276866",
      "name": "Celadon from Tichane-inspired triaxial (from Derek Au)",
      "cone": "9 - 11",
      "surface": "Glossy",
      "transparency": "Translucent",
      "atmosphere": "Reduction",
      "subtype": "Glaze - Iron - Celadon - Blue",
      "ingredients": [
        {
          "material": "Feldspar K 2/75",
          "amount": 41.0
        },
        {
          "material": "Wollastonit MM 81",
          "amount": 24.0
        },
        {
          "material": "Silica",
          "amount": 22.0
        },
        {
          "material": "China Clay Grolleg (J\u00e4ger)",
          "amount": 10.0
        },
        {
          "material": "Dolomit 5/T",
          "amount": 3.0
        }
      ],
      "additionals": [
        {
          "material": "Tin Oxide",
          "amount": 1.0
        },
        {
          "material": "Yellow Iron Oxide",
          "amount": 0.7
        }
      ],
      "description": "added 1 tin oxid, fast cooled",
      "createdBy": "Reinhard Lieckefett",
      "source": "glazy.org",
      "url": "https://glazy.org/recipes/276866"
    },
    {
      "id": 3305,
      "code": "GLAZY-3305",
      "name": "Celadon from Tichane-inspired triaxial (variation)",
      "cone": "10 - 11",
      "surface": "Glossy",
      "transparency": "Translucent",
      "atmosphere": "Reduction",
      "subtype": "Glaze - Iron - Celadon - Blue",
      "ingredients": [
        {
          "material": "Potash Feldspar (Zheng Yi SK7)",
          "amount": 41.0
        },
        {
          "material": "Wollastonite",
          "amount": 24.0
        },
        {
          "material": "Silica",
          "amount": 22.0
        },
        {
          "material": "Kaolin",
          "amount": 10.0
        },
        {
          "material": "Dolomite",
          "amount": 3.0
        }
      ],
      "additionals": [
        {
          "material": "Tin Oxide",
          "amount": 1.0
        },
        {
          "material": "Yellow Iron Oxide",
          "amount": 0.7
        }
      ],
      "description": "Lots of tiny bubbles, looks great over carving or molded work. Added Tin as per Pinnell Blue Celadon. Tested in reduction at Orton 10, slight pooling at 10 1/2. Use Grolleg or other low-titania kaolin.",
      "createdBy": "Derek Au",
      "source": "glazy.org",
      "url": "https://glazy.org/recipes/3305"
    },
    {
      "id": 98449,
      "code": "GLAZY-98449",
      "name": "Celadon G2926B",
      "cone": "6",
      "surface": "",
      "transparency": "",
      "atmosphere": "Oxidation, Neutral",
      "subtype": "Glaze",
      "ingredients": [
        {
          "material": "Silica",
          "amount": 34.2
        },
        {
          "material": "Ferro Frit 3134",
          "amount": 23.1
        },
        {
          "material": "EP Kaolin",
          "amount": 17.8
        },
        {
          "material": "Nepheline Syenite",
          "amount": 16.6
        },
        {
          "material": "Wollastonite",
          "amount": 6.3
        },
        {
          "material": "Talc",
          "amount": 2.1
        }
      ],
      "additionals": [
        {
          "material": "Bentonite",
          "amount": 2.0
        },
        {
          "material": "Copper Carbonate",
          "amount": 0.5
        }
      ],
      "description": "Recipe from Tony Hansen, variant of the Hansen 20x5. A base transparent glaze. Fires high gloss but is quite stiff 0.5% Cu Carb https://digitalfire.com/4sight/recipes/cone6whitewareporcelaintransparentbaseglaze118.html?fbclid=IwAR1jv0AQjM8Sj3j2bioeUrRUhq60V7Ynz8IxziwafC4UbSBJ9mjCK83NGY",
      "createdBy": "Ronald Boersen",
      "source": "glazy.org",
      "url": "https://glazy.org/recipes/98449"
    },
    {
      "id": 232,
      "code": "GLAZY-232",
      "name": "celadon gray",
      "cone": "11",
      "surface": "Semi-glossy",
      "transparency": "Transparent",
      "atmosphere": "Reduction",
      "subtype": "Glaze - Iron - Celadon",
      "ingredients": [
        {
          "material": "G-200 Feldspar",
          "amount": 45.0
        },
        {
          "material": "Silica",
          "amount": 22.0
        },
        {
          "material": "Whiting",
          "amount": 11.0
        },
        {
          "material": "Gerstley Borate",
          "amount": 9.0
        },
        {
          "material": "EP Kaolin",
          "amount": 8.0
        },
        {
          "material": "Dolomite",
          "amount": 5.0
        }
      ],
      "description": "Glaze Type: Celadon",
      "createdBy": "Glazy Admin",
      "source": "glazy.org",
      "url": "https://glazy.org/recipes/232"
    },
    {
      "id": 234,
      "code": "GLAZY-234",
      "name": "celadon gray no gb",
      "cone": "11",
      "surface": "Semi-glossy",
      "transparency": "Transparent",
