Repository: MrSeldon/argilev2

File: data/glazes/glazy.json (part 61 of 315)
{
      "atmosphere": "Reduction",
      "subtype": "Glaze - Iron - Celadon",
      "ingredients": [
        {
          "material": "Custer Feldspar",
          "amount": 34.7
        },
        {
          "material": "Silica",
          "amount": 17.8
        },
        {
          "material": "Ferro Frit 3134",
          "amount": 17.7
        },
        {
          "material": "EP Kaolin",
          "amount": 14.7
        },
        {
          "material": "Whiting",
          "amount": 8.8
        },
        {
          "material": "Dolomite",
          "amount": 6.3
        }
      ],
      "description": "Glaze Type: Celadon",
      "createdBy": "Glazy Admin",
      "source": "glazy.org",
      "url": "https://glazy.org/recipes/234"
    },
    {
      "id": 4610,
      "code": "GLAZY-4610",
      "name": "Celadon Green",
      "cone": "10",
      "surface": "Semi-matte",
      "transparency": "",
      "atmosphere": "Reduction",
      "subtype": "Glaze - Iron - Celadon - Green",
      "ingredients": [
        {
          "material": "Custer Feldspar (1989)",
          "amount": 50.0
        },
        {
          "material": "Silica",
          "amount": 20.0
        },
        {
          "material": "Kentucky OM #4 Ball Clay",
          "amount": 12.0
        },
        {
          "material": "Whiting",
          "amount": 10.0
        },
        {
          "material": "Dolomite",
          "amount": 6.0
        },
        {
          "material": "Zinc Oxide",
          "amount": 2.0
        }
      ],
      "additionals": [
        {
          "material": "Bentonite",
          "amount": 1.0
        }
      ],
      "description": "This recipe was imported from Louis Katz's Hyperglaze database available on his website: http://falcon.tamucc.edu/lkatz/allglazes.txt More information about Louis Katz can be found on his website, http://www.louiskatz.net/ Louis Katz Notes: I am not a safety expert and any information contained in this file about safety should be ignored in favor of advice from experts. All of the materials in all glazes are potentially hazardous. All of these glaze recipes are given without any representation of accuracy or safety. They may work, they may not. They may be safe when fired or they may not. All of the materials used in them have hazards associated with them. You must be have sufficient training in the hazards before you use the the materials. You will have to determine the suitability and safety for your use. Do not assume that a lack of a warning about a material means that it is safe. Cone: 10 Color: Translucent Green Testing: Tested Surface texture: Semi-Matte or Satin Firing: Reduction Glaze type: Ca Zn Celadon Recipe: Percent Batch Custer Feldspar 50.00 3000 Dolomite 6.00 360 OM-4 Ball Clay 12.00 720 Whiting 10.00 600 Flint 20.00 1200 Zinc Oxide 2.00 120 Totals: 100.00 % 6000 gm Also add: Bentonite 1.00 60 Comments: Thick Celadon, Stiff Very lightly pigemnted CM 1977 #25",
      "createdBy": "Glazy Admin",
      "source": "glazy.org",
      "url": "https://glazy.org/recipes/4610"
    },
    {
      "id": 235,
      "code": "GLAZY-235",
      "name": "Celadon Green T.M.",
      "cone": "10",
      "surface": "Glossy",
      "transparency": "Transparent",
      "atmosphere": "Reduction",
      "subtype": "Glaze - Iron - Celadon",
      "ingredients": [
        {
          "material": "Cornwall Stone",
          "amount": 40.0
        },
        {
          "material": "Silica",
          "amount": 20.0
        },
        {
          "material": "Grolleg Kaolin",
          "amount": 15.0
        },
        {
          "material": "Whiting",
          "amount": 15.0
        },
        {
          "material": "Strontium Carbonate",
          "amount": 10.0
        }
      ],
      "description": "Glaze Type: Celadon add deep crimson Mason stain 6003 for green 10-12% From Matt Long, used on his martini glasses. Fabulous Green.",
      "createdBy": "Glazy Admin",
      "source": "glazy.org",
      "url": "https://glazy.org/recipes/235"
    },
    {
      "id": 238,
      "code": "GLAZY-238",
      "name": "Celadon Grey-Green from Pete Pinnell",
      "cone": "9",
      "surface": "Glossy",
      "transparency": "Transparent",
      "atmosphere": "Reduction",
      "subtype": "Glaze - Iron - Celadon",
      "ingredients": [
        {
          "material": "Nepheline Syenite",
          "amount": 33.0
        },
        {
          "material": "Silica",
          "amount": 30.0
        },
        {
          "material": "Whiting",
          "amount": 20.0
        },
        {
          "material": "Ball Clay",
          "amount": 17.0
        }
      ],
      "additionals": [
        {
          "material": "Yellow Iron Oxide",
          "amount": 2.0
        }
      ],
      "description": "Glaze Type: Celadon",
      "createdBy": "Glazy Admin",
      "source": "glazy.org",
      "url": "https://glazy.org/recipes/238"
    },
    {
      "id": 1098,
      "code": "GLAZY-1098",
      "name": "Celadon Kawaii Revised",
      "cone": "5 - 6",
      "surface": "Satin",
      "transparency": "Transparent",
      "atmosphere": "Reduction",
      "subtype": "Glaze - Iron - Celadon - Blue",
      "ingredients": [
        {
          "material": "Nepheline Syenite",
          "amount": 54.5
        },
        {
          "material": "Silica",
          "amount": 22.8
        },
        {
          "material": "Whiting",
          "amount": 9.9
        },
        {
          "material": "Talc",
          "amount": 6.9
        },
        {
          "material": "EP Kaolin",
          "amount": 5.9
        }
      ],
      "description": "Glaze Type: Celadon Lovely. Crazes. Very high alkaline glaze. This is the original Kawaii Celadon formula and revising to Cone 6. There is no Talc in the original glaze. Glaze Type: Ca Na Mg Celadon. Opacity: . Firing type: Reduction .",
      "createdBy": "Glazy Admin",
      "source": "glazy.org",
      "url": "https://glazy.org/recipes/1098"
    },
    {
      "id": 239,
      "code": "GLAZY-239",
      "name": "Celadon Korean",
      "cone": "10",
      "surface": "Glossy",
      "transparency": "Transparent",
      "atmosphere": "Reduction",
      "subtype": "Glaze - Iron - Celadon - Blue",
      "ingredients": [
        {
          "material": "Custer Feldspar",
          "amount": 25.4
        },
        {
          "material": "Whiting",
          "amount": 25.4
        },
        {
          "material": "Ball Clay",
          "amount": 20.3
        },
        {
          "material": "Silica",
          "amount": 20.3
        },
        {
          "material": "EP Kaolin",
          "amount": 6.6
        },
        {
          "material": "Bone Ash",
          "amount": 2.0
        }
      ],
      "additionals": [
        {
          "material": "Yellow Ochre",
          "amount": 2.0
        },
        {
          "material": "Red Iron Oxide",
          "amount": 1.5
        }
      ],
      "description": "Glaze Type: Celadon From Karen Newgard",
      "createdBy": "Glazy Admin",
      "source": "glazy.org",
      "url": "https://glazy.org/recipes/239"
    },
    {
      "id": 240,
      "code": "GLAZY-240",
      "name": "Celadon Leach 4321",
      "cone": "10",
      "surface": "Glossy",
      "transparency": "",
      "atmosphere": "Reduction",
      "subtype": "Glaze - Iron - Celadon - Green",
      "ingredients": [
        {
          "material": "Feldspar",
          "amount": 40.0
        },
        {
          "material": "Silica",
          "amount": 30.0
        },
        {
          "material": "Whiting",
          "amount": 20.0
        },
        {
          "material": "Kaolin",
          "amount": 10.0
        }
      ],
      "additionals": [
        {
          "material": "Red Iron Oxide",
          "amount": 4.0
        }
      ],
      "description": "Glaze Type: Celadon The glaze that is as old as dirt. it is published in the leech book as old. Use 4% iron + or - depending on color / green to blue if you decorate...put iron design between layers of glaze. very nice. the first glaze i ever made...fired in the first soft brick kiln i ever made. and that was before i had ever seen a soft brick kiln. remember the name Jim McKinnel. one of the first to build soft brick kilns in america. from iowa...one of the real pioneers. mel jacobson",
      "createdBy": "Glazy Admin",
      "source": "glazy.org",
      "url": "https://glazy.org/recipes/240"
    },
    {
      "id": 241,
      "code": "GLAZY-241",
      "name": "Celadon Mather",
      "cone": "10",
      "surface": "Glossy",
      "transparency": "",
      "atmosphere": "Reduction",
      "subtype": "Glaze - Iron - Celadon",
      "ingredients": [
        {
          "material": "Custer Feldspar",
          "amount": 46.2
        },
        {
          "material": "Silica",
          "amount": 20.2
        },
        {
          "material": "Whiting",
          "amount": 17.4
        },
        {
          "material": "Kaolin",
          "amount": 13.9
        },
        {
          "material": "Zinc Oxide",
          "amount": 2.3
        }
      ],
      "additionals": [
        {
          "material": "Cobalt Carbonate",
          "amount": 0.3
        }
      ],
      "description": "Here's a recipe for a blue celadon. Thought it might be useful to someone else as well. I used it a few years back and haven't tried it recently, but as I recall it turns out a nice transparent blue. It came to me directly from the pages of CM - Nov. 1981 issue. Kaolin (can't remember if I used Pioneer or EPK) submitted by: Barb Howe e-mail:",
      "createdBy": "Glazy Admin",
      "source": "glazy.org",
      "url": "https://glazy.org/recipes/241"
    },
    {
      "id": 242,
      "code": "GLAZY-242",
      "name": "Celadon Northern",
      "cone": "9 - 10",
      "surface": "Glossy",
      "transparency": "Transparent",
      "atmosphere": "Reduction",
      "subtype": "Glaze - Iron - Celadon",
      "ingredients": [
        {
          "material": "G-200 Feldspar",
          "amount": 27.8
        },
        {
          "material": "Whiting",
          "amount": 27.3
        },
        {
          "material": "Kaolin",
          "amount": 21.3
        },
        {
          "material": "Silica",
          "amount": 20.2
        },
        {
          "material": "Magnesium carbonate",
          "amount": 3.4
        }
      ],
      "additionals": [
        {
          "material": "Black Iron Oxide",
          "amount": 0.5
        }
      ],
      "description": "Glaze Type: Celadon Omit black iron and you get icey blue celadon. From Kathryn Finnerty during her NSCAD days. Original recipe was 277 weight + 1.5 black iron. I assumed it wasn't 1/5%, but if the color is too pale, test w/more Fe.",
      "createdBy": "Glazy Admin",
      "source": "glazy.org",
      "url": "https://glazy.org/recipes/242"
    },
    {
      "id": 243,
      "code": "GLAZY-243",
      "name": "Celadon oxidation Horie",
      "cone": "10",
      "surface": "Glossy",
      "transparency": "Transparent",
      "atmosphere": "Salt & Soda",
      "subtype": "Glaze - Iron - Celadon",
      "ingredients": [
        {
          "material": "Custer Feldspar",
          "amount": 21.2
        },
        {
          "material": "Petalite",
          "amount": 21.2
        },
        {
          "material": "Silica",
          "amount": 18.2
        },
        {
          "material": "EP Kaolin",
          "amount": 15.2
        },
        {
          "material": "Whiting",
          "amount": 13.1
        },
        {
          "material": "Barium Carbonate",
          "amount": 6.1
        },
        {
          "material": "Dolomite",
          "amount": 3.0
        },
        {
          "material": "Lithium Carbonate",
          "amount": 2.0
        }
      ],
      "description": "Glaze Type: Celadon 1/16% cobalt = light blue/white in oxid., light blue/violet in reduc. 2% RIO green/brown/yellow 4% Mn purple/lavender/brown 3% Cu deep green/turq 3% rutile nice tan/white From Ayumi Horie. Grade A soda glaze. Normally a boring transparent glaze, but when hit w/soda turns matte, feather, and multicolored. Great in oxication & reduction.",
      "createdBy": "Glazy Admin",
      "source": "glazy.org",
      "url": "https://glazy.org/recipes/243"
    },
    {
      "id": 245,
      "code": "GLAZY-245",
      "name": "Celadon Sanders",
      "cone": "10",
      "surface": "Glossy",
      "transparency": "Transparent",
      "atmosphere": "Reduction",
      "subtype": "Glaze - Iron - Celadon",
      "ingredients": [
        {
          "material": "Kona F-4 feldspar",
          "amount": 41.9
        },
        {
          "material": "Silica",
          "amount": 26.67
        },
        {
          "material": "Whiting",
          "amount": 17.14
        },
        {
          "material": "Kaolin",
          "amount": 9.52
        },
        {
          "material": "Barnard Slip",
          "amount": 4.76
        }
      ],
      "additionals": [
        {
          "material": "Bentonite",
          "amount": 1.9
        }
      ],
      "description": "Glaze Type: Celadon Here's the celadon recipe used successfully at the 92nd St Y in the gas kiln, fired to ^10. submitted by: Jaine Jacobs e-mail:",
      "createdBy": "Glazy Admin",
      "source": "glazy.org",
      "url": "https://glazy.org/recipes/245"
    },
    {
      "id": 249,
      "code": "GLAZY-249",
      "name": "Celadon Warren MacKenzie's Blue Black",
      "cone": "9 - 10",
      "surface": "Glossy",
      "transparency": "",
      "atmosphere": "",
      "subtype": "Glaze - Black",
      "ingredients": [
        {
          "material": "EP Kaolin",
          "amount": 25.0
        },
        {
          "material": "Potash Feldspar",
          "amount": 25.0
        },
        {
          "material": "Silica",
          "amount": 25.0
        },
        {
          "material": "Whiting",
          "amount": 25.0
        }
      ],
      "additionals": [
        {
          "material": "Red Iron Oxide",
          "amount": 4.0
        },
        {
          "material": "Bentonite",
          "amount": 2.0
        },
        {
          "material": "Cobalt Carbonate",
          "amount": 2.0
        }
      ],
      "description": "Glaze Type: Celadon I make no claims regarding these glazes' reliability or safety. I don't know of their origin. These are in use at Hui No'Eau in Makawao, Maui. sam tomich",
      "createdBy": "Glazy Admin",
      "source": "glazy.org",
      "url": "https://glazy.org/recipes/249"
    },
    {
      "id": 250,
      "code": "GLAZY-250",
      "name": "celadon Wax blue-green",
      "cone": "10",
      "surface": "Glossy",
      "transparency": "Transparent",
      "atmosphere": "Reduction",
      "subtype": "Glaze - Iron - Celadon",
      "ingredients": [
        {
          "material": "Nepheline Syenite",
          "amount": 42.81
        },
        {
          "material": "Silica",
          "amount": 27.52
        },
        {
          "material": "Whiting",
          "amount": 19.37
        },
        {
          "material": "EP Kaolin",
          "amount": 10.3
        }
      ],
      "additionals": [
        {
          "material": "Red Iron Oxide",
          "amount": 1.94
        }
      ],
      "description": "Glaze Type: Celadon Add:CMC 1 tsp. Fire to cone 10 in moderate reduction. A light blue-green transparent gloss Many Clayarters have e-mailed me for this formula (blue-green celadon that crackles over some clays, but not on others),so here it is This formula was found in The Potter's Complete Book of Clay and Glazes by James Chappell. Watson-Guptill Publications. New York Jan jan wax",
      "createdBy": "Glazy Admin",
      "source": "glazy.org",
      "url": "https://glazy.org/recipes/250"
    },
    {
      "id": 251,
      "code": "GLAZY-251",
      "name": "Celadon Yellow",
      "cone": "10",
      "surface": "Glossy",
      "transparency": "Transparent",
      "atmosphere": "Reduction",
      "subtype": "Glaze - Iron - Celadon - Yellow",
      "ingredients": [
        {
          "material": "Custer Feldspar",
          "amount": 13.0
        },
        {
          "material": "Whiting",
          "amount": 13.0
        },
        {
          "material": "Silica",
          "amount": 10.5
        },
        {
          "material": "Kentucky OM #4 Ball Clay",
          "amount": 10.0
        },
        {
          "material": "EP Kaolin",
          "amount": 3.5
        }
      ],
      "additionals": [
        {
          "material": "Bentonite",
          "amount": 5.0
        },
        {
          "material": "Yellow Ochre",
          "amount": 5.0
        }
      ],
      "description": "Glaze Type: Celadon From Karen Newgard",
      "createdBy": "Glazy Admin",
      "source": "glazy.org",
      "url": "https://glazy.org/recipes/251"
    },
    {
      "id": 4,
      "code": "GLAZY-4",
      "name": "Celadon-type glaze David Pier",
      "cone": "9 - 11",
      "surface": "Glossy",
      "transparency": "Transparent",
      "atmosphere": "",
      "subtype": "Glaze - Iron - Celadon",
      "ingredients": [
        {
          "material": "Custer Feldspar",
          "amount": 27.5
        },
        {
          "material": "Wollastonite",
          "amount": 26.0
        },
        {
          "material": "Silica",
          "amount": 24.0
        },
        {
          "material": "Grolleg Kaolin",
          "amount": 20.0
        }
      ],
      "additionals": [
        {
          "material": "Veegum T",
          "amount": 1.5
        },
        {
          "material": "CMC Gum",
          "amount": 0.4
        },
        {
          "material": "Zircopax",
          "amount": 0.4
        },
        {
          "material": "Copper Carbonate",
          "amount": 0.02
        }
      ],
      "description": "Glaze Type: Celadon Ureal Green Celadon + Preaseodymium 0.65% Unreal Blue: + neodymium oxice 1.1% Apparently Lavender Celadon: Neodymium oxide 4.5% (color varies w/light source) Reliable base glaze. CMC not manditory, but helps w/application. Erbium and higher praseodymium are nto good in this base - dull colors from lower solubility of base. Apply fairly thick, 2-4 coats. David Pier.",
      "createdBy": "Glazy Admin",
      "source": "glazy.org",
      "url": "https://glazy.org/recipes/4"
    },
    {
      "id": 252,
      "code": "GLAZY-252",
      "name": "Celedon Martell Clear",
      "cone": "10",
      "surface": "",
      "transparency": "",
      "atmosphere": "Reduction",
      "subtype": "Glaze - Iron - Celadon",
      "ingredients": [
        {
          "material": "Silica",
          "amount": 30.3
        },
        {
          "material": "G-200 Feldspar",
          "amount": 30.2
        },
        {
          "material": "EP Kaolin",
          "amount": 18.9
        },
        {
          "material": "Whiting",
          "amount": 15.9
        },
        {
          "material": "Dolomite",
          "amount": 4.7
        }
      ],
      "description": "Glaze Type: Celadon Cost/kg 0.24 Si:Al 7.71 SiB:Al 7.71 Expan 6.72 My celedon formula is posted at the end of this message. It's a lime green celedon the way I color it. I use 5% of a native Oregon clay that is very high in Iron. You could maybe get the same color with 5% or so of Alberta slip, or Albany. 1 to 2% additions of red or black iron will give celedons. It is often said that black iron oxide gives bluer celedons, so you might want to try that. It is important to keep a glaze's content of titanium at a near zero level to develop blue celedons as well. Titanium will encourage green. I ran your Neph Sy celedon through Insight and you could reduce the crazing and maybe eliminate it by the direct substitution of potash feldspar for the Neph Sy. You might want to try both Custer and G-200. Custer is higher in silica and would be the most effective one to lower the glazes expansion. G-200 will give a bit better melt I think..........Craig craig martell",
      "createdBy": "Glazy Admin",
      "source": "glazy.org",
      "url": "https://glazy.org/recipes/252"
    },
    {
      "id": 153138,
      "code": "GLAZY-153138",
      "name": "Celeste A050",
      "cone": "4 - 5 1/2",
      "surface": "Semi-glossy",
      "transparency": "Opaque",
      "atmosphere": "Oxidation",
      "subtype": "Glaze",
      "ingredients": [
        {
          "material": "Silica",
          "amount": 37.12
        },
        {
          "material": "Ferro Frit 3134-2 (174)",
          "amount": 21.64
        },
        {
          "material": "Nepheline Syenite",
          "amount": 21.54
        },
        {
          "material": "Barium Carbonate",
          "amount": 8.22
        },
        {
          "material": "Caol\u00edn Patag\u00f3nico",
          "amount": 8.04
        },
        {
          "material": "Wollastonite",
          "amount": 2.74
        },
        {
          "material": "Dolomite",
          "amount": 0.7
        }
      ],
      "additionals": [
        {
          "material": "Titanium Dioxide",
          "amount": 4.0
        },
        {
          "material": "Cobalt Oxide",
          "amount": 0.17
        }
      ],
      "description": "Celeste vibrante con pecas claras. Por relacion R2O:RO apto para exterior de piezas utilitarias.",
      "createdBy": "Mart\u00edn Rolando",
      "source": "glazy.org",
      "url": "https://glazy.org/recipes/153138"
    },
    {
      "id": 162056,
      "code": "GLAZY-162056",
      "name": "Celeste beb\u00e9 A050",
      "cone": "4 - 5 1/2",
      "surface": "Semi-glossy",
      "transparency": "Opaque",
      "atmosphere": "Oxidation",
      "subtype": "Glaze",
      "ingredients": [
        {
          "material": "Silica",
          "amount": 37.13
        },
        {
          "material": "Ferro Frit 3134-2 (174)",
          "amount": 21.64
        },
        {
          "material": "Nepheline Syenite",
          "amount": 21.54
        },
        {
          "material": "Barium Carbonate",
          "amount": 8.22
        },
        {
          "material": "Caol\u00edn Patag\u00f3nico",
          "amount": 8.04
        },
        {
          "material": "Wollastonite",
          "amount": 2.74
        },
        {
          "material": "Dolomite",
          "amount": 0.68
        }
      ],
      "additionals": [
        {
          "material": "Titanium Dioxide",
          "amount": 4.0
        },
        {
          "material": "Cobalt Oxide",
          "amount": 0.17
        }
      ],
      "description": "En capa gruesa tiende a nodulizar",
      "createdBy": "Mart\u00edn Rolando",
      "source": "glazy.org",
      "url": "https://glazy.org/recipes/162056"
    },
    {
      "id": 5158,
      "code": "GLAZY-5158",
      "name": "Cement Glaze Clear",
      "cone": "4",
      "surface": "",
      "transparency": "",
      "atmosphere": "Oxidation, Reduction",
      "subtype": "Glaze - Clear",
      "ingredients": [
        {
          "material": "Pemco Frit P-25",
          "amount": 57.6
        },
        {
          "material": "Portland cement",
          "amount": 29.3
        },
        {
          "material": "Silica",
          "amount": 13.1
        }
      ],
      "description": "This recipe was imported from Louis Katz's Hyperglaze database available on his website: http://falcon.tamucc.edu/lkatz/allglazes.txt More information about Louis Katz can be found on his website, http://www.louiskatz.net/ Louis Katz Notes: I am not a safety expert and any information contained in this file about safety should be ignored in favor of advice from experts. All of the materials in all glazes are potentially hazardous. All of these glaze recipes are given without any representation of accuracy or safety. They may work, they may not. They may be safe when fired or they may not. All of the materials used in them have hazards associated with them. You must be have sufficient training in the hazards before you use the the materials. You will have to determine the suitability and safety for your use. Do not assume that a lack of a warning about a material means that it is safe. Cone: 4 Color: clear Firing: Ox. or Red. Recipe: Percent Batch Portland Cement 29.30 29.30 Pemco Frit 25 57.60 57.60 Flint 13.10 13.10 Totals: 100.00 % 100.00 gm",
      "createdBy": "Glazy Admin",
      "source": "glazy.org",
      "url": "https://glazy.org/recipes/5158"
    },
    {
      "id": 6292,
      "code": "GLAZY-6292",
      "name": "Ceniza Pancioli",
      "cone": "5",
      "surface": "Glossy",
      "transparency": "Translucent",
      "atmosphere": "Oxidation",
      "subtype": "Glaze - Ash - Synthetic/Fake",
      "ingredients": [
        {
          "material": "Dolomite",
          "amount": 25.0
        },
        {
          "material": "Ball Clay",
          "amount": 24.0
        },
        {
          "material": "Redart",
          "amount": 23.0
        },
        {
          "material": "Ferro Frit 3134",
          "amount": 10.0
        },
        {
          "material": "Strontium Carbonate",
          "amount": 9.0
        },
        {
          "material": "Bone Ash",
          "amount": 5.0
        },
        {
          "material": "Lithium Carbonate",
          "amount": 2.0
        },
        {
          "material": "Silica",
          "amount": 2.0
        }
      ],
      "description": "Un esmalte de cenizas sin cenizas. Cuidado, usar en capa delgada, escurre. Receta encontrada en una publicaci\u00f3n de Ceramics Art Daily , bajo el t\u00edtulo de \"Fake Ash\". Su \"autora responsable\" era Diana Pancioli. Entre los comentarios, ejemplos de su uso e informaci\u00f3n a respecto de su estabilidad.",
      "createdBy": "Clara Giorello",
      "source": "glazy.org",
      "url": "https://glazy.org/recipes/6292"
    },
    {
      "id": 6296,
      "code": "GLAZY-6296",
      "name": "Ceniza Pancioli + Cobalt Carb 0.25",
      "cone": "5",
      "surface": "Glossy",
      "transparency": "Translucent",
      "atmosphere": "Oxidation",
      "subtype": "Glaze - Ash - Synthetic/Fake",
      "ingredients": [
        {
          "material": "Dolomite",
          "amount": 25.0
        },
        {
          "material": "Ball Clay",
          "amount": 24.0
        },
        {
          "material": "Redart",
          "amount": 23.0
        },
        {
          "material": "Ferro Frit 3134",
          "amount": 10.0
        },
        {
          "material": "Strontium Carbonate",
          "amount": 9.0
        },
        {
          "material": "Bone Ash",
          "amount": 5.0
        },
        {
          "material": "Lithium Carbonate",
          "amount": 2.0
        },
        {
          "material": "Silica",
          "amount": 2.0
        }
      ],
      "additionals": [
        {
          "material": "Cobalt Carbonate",
          "amount": 0.25
        }
      ],
      "description": "Un esmalte de cenizas sin cenizas. Cuidado, usar en capa delgada, escurre. Receta encontrada en una publicaci\u00f3n de Ceramics Art Daily , bajo el t\u00edtulo de \"Fake Ash\". Su \"autora responsable\" era Diana Pancioli. Entre los comentarios, ejemplos de su uso e informaci\u00f3n a respecto de su estabilidad.",
      "createdBy": "Clara Giorello",
      "source": "glazy.org",
      "url": "https://glazy.org/recipes/6296"
    },
    {
      "id": 6295,
      "code": "GLAZY-6295",
      "name": "Ceniza Pancioli + Copper Carb 3",
      "cone": "5",
      "surface": "Glossy",
      "transparency": "Translucent",
      "atmosphere": "Oxidation",
      "subtype": "Glaze - Ash - Synthetic/Fake",
      "ingredients": [
        {
          "material": "Dolomite",
          "amount": 25.0
        },
        {
          "material": "Ball Clay",
          "amount": 24.0
        },
        {
          "material": "Redart",
          "amount": 23.0
        },
        {
          "material": "Ferro Frit 3134",
          "amount": 10.0
        },
        {
          "material": "Strontium Carbonate",
          "amount": 9.0
        },
        {
          "material": "Bone Ash",
          "amount": 5.0
        },
        {
          "material": "Lithium Carbonate",
          "amount": 2.0
        },
        {
          "material": "Silica",
          "amount": 2.0
        }
      ],
      "additionals": [
        {
          "material": "Copper Carbonate",
          "amount": 3.0
        }
      ],
      "description": "Un esmalte de cenizas sin cenizas. Cuidado, usar en capa delgada, escurre. Receta encontrada en una publicaci\u00f3n de Ceramics Art Daily , bajo el t\u00edtulo de \"Fake Ash\". Su \"autora responsable\" era Diana Pancioli. Entre los comentarios, ejemplos de su uso e informaci\u00f3n a respecto de su estabilidad.",
      "createdBy": "Clara Giorello",
      "source": "glazy.org",
      "url": "https://glazy.org/recipes/6295"
    },
    {
      "id": 6294,
      "code": "GLAZY-6294",
      "name": "Ceniza Pancioli + Nickel Carb 2",
      "cone": "5",
      "surface": "Glossy",
      "transparency": "Translucent",
      "atmosphere": "Oxidation",
      "subtype": "Glaze - Ash - Synthetic/Fake",
      "ingredients": [
        {
          "material": "Dolomite",
          "amount": 25.0
        },
        {
          "material": "Ball Clay",
          "amount": 24.0
        },
        {
          "material": "Redart",
          "amount": 23.0
        },
        {
          "material": "Ferro Frit 3134",
          "amount": 10.0
        },
        {
          "material": "Strontium Carbonate",
          "amount": 9.0
        },
        {
          "material": "Bone Ash",
          "amount": 5.0
        },
        {
          "material": "Lithium Carbonate",
          "amount": 2.0
        },
        {
          "material": "Silica",
          "amount": 2.0
        }
      ],
      "additionals": [
        {
          "material": "Nickel Carbonate",
          "amount": 2.0
        }
      ],
      "description": "Un esmalte de cenizas sin cenizas. Cuidado, usar en capa delgada, escurre. Receta encontrada en una publicaci\u00f3n de Ceramics Art Daily , bajo el t\u00edtulo de \"Fake Ash\". Su \"autora responsable\" era Diana Pancioli. Entre los comentarios, ejemplos de su uso e informaci\u00f3n a respecto de su estabilidad.",
      "createdBy": "Clara Giorello",
      "source": "glazy.org",
      "url": "https://glazy.org/recipes/6294"
    },
    {
      "id": 6293,
      "code": "GLAZY-6293",
      "name": "Ceniza Pancioli + Zircopax 6",
      "cone": "5",
      "surface": "Glossy",
      "transparency": "Translucent",
      "atmosphere": "Oxidation",
      "subtype": "Glaze - Ash - Synthetic/Fake",
      "ingredients": [
        {
          "material": "Dolomite",
          "amount": 25.0
        },
        {
          "material": "Ball Clay",
          "amount": 24.0
        },
        {
          "material": "Redart",
          "amount": 23.0
        },
        {
          "material": "Ferro Frit 3134",
          "amount": 10.0
        },
        {
          "material": "Strontium Carbonate",
          "amount": 9.0
        },
        {
          "material": "Bone Ash",
          "amount": 5.0
        },
        {
          "material": "Lithium Carbonate",
          "amount": 2.0
        },
        {
          "material": "Silica",
          "amount": 2.0
        }
      ],
      "additionals": [
        {
          "material": "Zircopax",
          "amount": 6.0
        }
      ],
      "description": "Un esmalte de cenizas sin cenizas. Cuidado, usar en capa delgada, escurre. Receta encontrada en una publicaci\u00f3n de Ceramics Art Daily , bajo el t\u00edtulo de \"Fake Ash\". Su \"autora responsable\" era Diana Pancioli. Entre los comentarios, ejemplos de su uso e informaci\u00f3n a respecto de su estabilidad.",
      "createdBy": "Clara Giorello",
      "source": "glazy.org",
      "url": "https://glazy.org/recipes/6293"
    },
    {
      "id": 5472,
      "code": "GLAZY-5472",
      "name": "Ceramics Bible Blue-Green Celadon",
      "cone": "10",
      "surface": "Glossy",
      "transparency": "Translucent",
      "atmosphere": "Oxidation, Reduction",
      "subtype": "Glaze - Iron - Celadon",
      "ingredients": [
        {
          "material": "Custer Feldspar",
          "amount": 40.0
        },
        {
          "material": "Silica",
          "amount": 25.0
        },
        {
          "material": "Whiting",
          "amount": 20.0
        },
        {
          "material": "EP Kaolin",
          "amount": 10.0
        },
        {
          "material": "Amtalc-C98 Talc",
          "amount": 5.0
        }
      ],
      "additionals": [
        {
          "material": "Red Iron Oxide",
          "amount": 1.0
        }
      ],
      "description": "I got this out of a book called \"The Ceramics Bible\" Our kilns are very good at reducing. The color is very deep, the surface glossy with small indents on the surface. There is a fair amount of large bubbles in the glaze melt but no crazing on Coleman Porcelain (crazed on stoneware oxidation firing) with great response to texture/lots of depth. I will get a stoneware test in redux asap. The oxidation test lacks the indents on the surface but has very fine foggy bubbles. It is a pale yellow in oxidation.",
      "createdBy": "Alexander Kuttel",
      "source": "glazy.org",
      "url": "https://glazy.org/recipes/5472"
    },
    {
      "id": 45317,
      "code": "GLAZY-45317",
      "name": "Cerberus Oil Spot",
      "cone": "5 - 6",
      "surface": "Semi-glossy",
      "transparency": "Opaque",
      "atmosphere": "Oxidation",
      "subtype": "Glaze - Iron - Oil Spot",
      "ingredients": [
        {
          "material": "Nepheline Syenite Norwegian",
          "amount": 40.0
        },
        {
          "material": "Silica",
          "amount": 20.0
        },
        {
          "material": "Ferro Frit 3195",
          "amount": 18.0
        },
        {
          "material": "EP Kaolin",
          "amount": 8.0
        },
        {
          "material": "Talc",
          "amount": 8.0
        },
        {
          "material": "Whiting",
          "amount": 6.0
        }
      ],
      "additionals": [
        {
          "material": "Red Iron Oxide",
          "amount": 8.0
        },
        {
          "material": "Cobalt Carbonate",
          "amount": 4.0
        },
        {
          "material": "Bentonite",
          "amount": 2.0
        }
      ],
      "description": "A black oil spot glaze with metallic highlights. Based on Jake's cone 6 versions of TC's oil spot tests, but made more fluid at cone 5.5. A possible origin of the name Cerberus (the multi-headed dog of the Greek god Hades) is the Proto-Indo-European word k\u0311\u00e9rberos, meaning \"spotted\". Hades' dog might have literally been named \"Spot\". Yes, I got the idea for the name from The Punisher. I thought the Netflix series was great.",
      "createdBy": "Joe Thompson",
      "source": "glazy.org",
      "url": "https://glazy.org/recipes/45317"
    },
    {
      "id": 58946,
      "code": "GLAZY-58946",
      "name": "Cerberus Oil Spot",
      "cone": "6",
      "surface": "",
      "transparency": "",
      "atmosphere": "Oxidation",
      "subtype": "Glaze",
      "ingredients": [
        {
          "material": "Nephelin Syenite (Sepctrum N, Minerco)",
          "amount": 35.0
        },
        {
          "material": "Silica",
          "amount": 19.0
        },
        {
          "material": "Ferro Frit 3134",
          "amount": 18.0
        },
        {
          "material": "Kaolin (WBH,Minerco)",
          "amount": 17.0
        },
        {
          "material": "Talc",
          "amount": 7.0
        },
        {
          "material": "Whiting",
          "amount": 4.0
        }
      ],
      "additionals": [
        {
          "material": "Red Iron Oxide",
          "amount": 8.0
        },
        {
          "material": "Cobalt Carbonate",
          "amount": 4.0
        }
      ],
      "description": "5A",
      "createdBy": "Ariel Jannai",
      "source": "glazy.org",
      "url": "https://glazy.org/recipes/58946"
    },
    {
      "id": 30410,
      "code": "GLAZY-30410",
      "name": "Cerulean Blue Heaven",
      "cone": "10",
      "surface": "",
      "transparency": "",
      "atmosphere": "Oxidation, Neutral, Reduction, Salt & Soda, Wood",
      "subtype": "Glaze",
      "ingredients": [
        {
          "material": "Nepheline Syenite",
          "amount": 35.0
        },
        {
          "material": "Silica",
          "amount": 27.0
        },
        {
          "material": "Ferro Frit 3110",
          "amount": 17.0
        },
        {
          "material": "Whiting",
          "amount": 15.0
        },
        {
          "material": "Talc",
          "amount": 3.0
        },
        {
          "material": "Zinc Oxide",
          "amount": 2.0
        },
        {
          "material": "Bone Ash",
          "amount": 1.0
        }
      ],
      "additionals": [
        {
          "material": "Titanium Dioxide",
          "amount": 3.0
        },
        {
          "material": "Copper Carbonate",
          "amount": 1.5
        },
        {
          "material": "Tin Oxide",
          "amount": 1.5
        },
        {
          "material": "Bentonite",
          "amount": 1.0
        }
      ],
      "description": "I personally have never seen this flash red. I've gotten bloody purple, which was heavy heavy reduction the entire firing. I don't bother with mixing it thick, either. I mix to normal SG and add epsom instead of bentonite to gel it and it sticks fine, fires gorgeous blue. This glaze should be everywhere. It's not even expensive. The tin, maybe. Doesn't run when applied right Doesn't settle out for us at all, but i throw a tsp - tbsp of epsom right into the dry mix without thinking about it. From Richard Gralnik via the facebook group. Blue celadon in Ox, gorgeous bloody blue/reds in R \"settles badly if not properly deflocculated. 148 sg is too thin.\" https://glazestuff.wordpress.com/2012/05/23/cerulean-heaven-aka-dalys-2-red-but-it-comes-out-blue-cone-10-reduction-d-j-brewer/?fbclid=IwAR1gDWe2kwTuc05uNvufBd1S45anO5-rSUNaPDbTTZHXqJ2ok4vCVf2oAuE",
      "createdBy": "Ginger",
      "source": "glazy.org",
      "url": "https://glazy.org/recipes/30410"
    },
    {
      "id": 57037,
      "code": "GLAZY-57037",
      "name": "Cetim Simples 4 (1)",
      "cone": "6",
      "surface": "Glossy",
      "transparency": "Translucent",
      "atmosphere": "Oxidation",
      "subtype": "Glaze",
      "ingredients": [
        {
          "material": "Ferro Frit 3134",
          "amount": 33.0
        },
        {
          "material": "Nepheline Syenite",
          "amount": 25.0
        },
        {
          "material": "EP Kaolin",
          "amount": 24.0
        },
        {
          "material": "Talc",
          "amount": 13.0
        },
        {
          "material": "Cobalt Oxide",
          "amount": 5.0
        },
        {
          "material": "XXX 0929_Carbonato de C\u00e1lcio Extra Leve",
          "amount": 5.0
        }
      ],
      "description": "Feito com base em: https://glazy.org/recipes/48772 . Embora tenha colocado aqui a Frita 3134 ele foi feito com a Frita 3124 e n\u00e3o posso acertar porque j\u00e1 bloqueei. O do usu\u00e1rio era com corante. O meu tentei com \u00d3xido de Cobalto e n\u00e3o atentei para o fato de que mudaria completamente meus n\u00fameros, descaracterizando totalmente a receita. A receita que foi feita nesta foto est\u00e1 em https://glazy.org/recipes/60255.",
      "createdBy": "Marize Mello",
      "source": "glazy.org",
      "url": "https://glazy.org/recipes/57037"
    },
    {
      "id": 60255,
