Repository: MrSeldon/argilev2

File: data/glazes/glazy.json (part 62 of 315)
{
      "code": "GLAZY-60255",
      "name": "Cetim Simples 4 (2)",
      "cone": "6",
      "surface": "Glossy",
      "transparency": "Translucent",
      "atmosphere": "Oxidation",
      "subtype": "Glaze",
      "ingredients": [
        {
          "material": "Ferro Frit 3124",
          "amount": 33.0
        },
        {
          "material": "Nepheline Syenite",
          "amount": 25.0
        },
        {
          "material": "EP Kaolin",
          "amount": 24.0
        },
        {
          "material": "Talc",
          "amount": 13.0
        },
        {
          "material": "Cobalt Oxide",
          "amount": 5.0
        },
        {
          "material": "XXX 0929_Carbonato de C\u00e1lcio Extra Leve",
          "amount": 5.0
        }
      ],
      "description": "Feito com base na receita do cetim Simples 4, do usu\u00e1rio Matt Little. Foi usado \u00d3xido de Cobalto ao inv\u00e9s de corante, o que mudou completamente os n\u00fameros, descaracterizando o esmalte.",
      "createdBy": "Marize Mello",
      "source": "glazy.org",
      "url": "https://glazy.org/recipes/60255"
    },
    {
      "id": 60280,
      "code": "GLAZY-60280",
      "name": "Cetim Simples 4 (3)",
      "cone": "6",
      "surface": "Glossy",
      "transparency": "Translucent",
      "atmosphere": "Oxidation",
      "subtype": "Glaze",
      "ingredients": [
        {
          "material": "Ferro Frit 3124",
          "amount": 32.7
        },
        {
          "material": "Nepheline Syenite",
          "amount": 24.4
        },
        {
          "material": "EP Kaolin",
          "amount": 22.8
        },
        {
          "material": "Talc",
          "amount": 11.7
        },
        {
          "material": "0933_C\u00e1lcio Extra Leve",
          "amount": 5.9
        },
        {
          "material": "Bentonite",
          "amount": 2.0
        },
        {
          "material": "Red Iron Oxide",
          "amount": 0.5
        }
      ],
      "description": "Feito com base em: https://glazy.org/recipes/48772.",
      "createdBy": "Marize Mello",
      "source": "glazy.org",
      "url": "https://glazy.org/recipes/60280"
    },
    {
      "id": 11734,
      "code": "GLAZY-11734",
      "name": "CFB27V - Dark blue-grey",
      "cone": "9 - 10",
      "surface": "Dry Matte",
      "transparency": "Opaque",
      "atmosphere": "Oxidation",
      "subtype": "Glaze - Green",
      "ingredients": [
        {
          "material": "Feldspath potassique ICE10 (Solargil 2018)",
          "amount": 51.0
        },
        {
          "material": "Carbonate de Calcium (Solargil 2018)",
          "amount": 21.0
        },
        {
          "material": "Molochite (kaolin calcin\u00e9) (Solargil 2018)",
          "amount": 20.0
        },
        {
          "material": "Kaolin pulv\u00e9ris\u00e9 (Solargil 2018)",
          "amount": 8.0
        }
      ],
      "additionals": [
        {
          "material": "Iron oxide",
          "amount": 1.22
        },
        {
          "material": "Chrome Oxide",
          "amount": 0.61
        },
        {
          "material": "Cobalt Oxide",
          "amount": 0.3
        }
      ],
      "description": "Not food safe. Satin to mat, grainy, heavy coating. Different hues are obtained by varying chrome/cobalt/iron amounts. Recipe from Charles Fergus Binns \"The Potter Craft\" (1910). Spgr 157 CoE : 6,79 (Appen), 7,83 (Sankey)",
      "createdBy": "Jean-Pierre Prieto",
      "source": "glazy.org",
      "url": "https://glazy.org/recipes/11734"
    },
    {
      "id": 109575,
      "code": "GLAZY-109575",
      "name": "CG11 - Soft blue chun crackle",
      "cone": "8 - 10",
      "surface": "Glossy",
      "transparency": "Opaque",
      "atmosphere": "Reduction",
      "subtype": "Glaze - Iron - Celadon",
      "ingredients": [
        {
          "material": "Potash Feldspar",
          "amount": 82.0
        },
        {
          "material": "Whiting",
          "amount": 8.0
        },
        {
          "material": "Silica",
          "amount": 7.5
        },
        {
          "material": "Bone Ash",
          "amount": 1.5
        },
        {
          "material": "Strontium Carbonate",
          "amount": 1.0
        }
      ],
      "additionals": [
        {
          "material": "Red Iron Oxide",
          "amount": 1.5
        }
      ],
      "description": "from The potter's complete book of clay and glazes James Chappell (1977)",
      "createdBy": "Atelier Aimee",
      "source": "glazy.org",
      "url": "https://glazy.org/recipes/109575"
    },
    {
      "id": 7133,
      "code": "GLAZY-7133",
      "name": "Ch base",
      "cone": "5 - 6",
      "surface": "Glossy",
      "transparency": "Translucent",
      "atmosphere": "Oxidation",
      "subtype": "Glaze - Clear",
      "ingredients": [
        {
          "material": "Cornwall Stone",
          "amount": 31.0
        },
        {
          "material": "Ferro Frit 3134",
          "amount": 26.0
        },
        {
          "material": "EP Kaolin",
          "amount": 16.0
        },
        {
          "material": "Silica",
          "amount": 16.0
        },
        {
          "material": "Whiting",
          "amount": 6.0
        },
        {
          "material": "Talc",
          "amount": 5.0
        }
      ],
      "description": "Base from Vinod (Chettur) Tenmoku . I used Cornwall Stone Substitute (volume): Potash Feldspar 8 + quartz 2 + Kaolin 1",
      "createdBy": "Clara Giorello",
      "source": "glazy.org",
      "url": "https://glazy.org/recipes/7133"
    },
    {
      "id": 7127,
      "code": "GLAZY-7127",
      "name": "Ch Dark Honey",
      "cone": "5 - 6",
      "surface": "Glossy",
      "transparency": "Translucent",
      "atmosphere": "Oxidation",
      "subtype": "Glaze - Iron",
      "ingredients": [
        {
          "material": "Cornwall Stone",
          "amount": 31.0
        },
        {
          "material": "Ferro Frit 3134",
          "amount": 26.0
        },
        {
          "material": "EP Kaolin",
          "amount": 16.0
        },
        {
          "material": "Silica",
          "amount": 16.0
        },
        {
          "material": "Whiting",
          "amount": 6.0
        },
        {
          "material": "Talc",
          "amount": 5.0
        }
      ],
      "additionals": [
        {
          "material": "Red Iron Oxide",
          "amount": 7.5
        }
      ],
      "description": "Base from Vinod Tenmoku + 7.5% RIO. I used Cornwall Stone Substitute (volume): Potash Feldspar 8 + quartz 2 + Kaolin 1",
      "createdBy": "Clara Giorello",
      "source": "glazy.org",
      "url": "https://glazy.org/recipes/7127"
    },
    {
      "id": 7128,
      "code": "GLAZY-7128",
      "name": "Ch Honey",
      "cone": "5 - 6",
      "surface": "Glossy",
      "transparency": "Translucent",
      "atmosphere": "Oxidation",
      "subtype": "Glaze - Iron",
      "ingredients": [
        {
          "material": "Cornwall Stone",
          "amount": 31.0
        },
        {
          "material": "Ferro Frit 3134",
          "amount": 26.0
        },
        {
          "material": "EP Kaolin",
          "amount": 16.0
        },
        {
          "material": "Silica",
          "amount": 16.0
        },
        {
          "material": "Whiting",
          "amount": 6.0
        },
        {
          "material": "Talc",
          "amount": 5.0
        }
      ],
      "additionals": [
        {
          "material": "Red Iron Oxide",
          "amount": 5.0
        }
      ],
      "description": "Base from Vinod Tenmoku + 5% RIO. I used Cornwall Stone Substitute (volume): Potash Feldspar 8 + quartz 2 + Kaolin 1",
      "createdBy": "Clara Giorello",
      "source": "glazy.org",
      "url": "https://glazy.org/recipes/7128"
    },
    {
      "id": 7129,
      "code": "GLAZY-7129",
      "name": "Ch \u00c1mbar",
      "cone": "5 - 6",
      "surface": "Glossy",
      "transparency": "Translucent",
      "atmosphere": "Neutral",
      "subtype": "Glaze - Iron",
      "ingredients": [
        {
          "material": "Cornwall Stone",
          "amount": 31.0
        },
        {
          "material": "Ferro Frit 3134",
          "amount": 26.0
        },
        {
          "material": "EP Kaolin",
          "amount": 16.0
        },
        {
          "material": "Silica",
          "amount": 16.0
        },
        {
          "material": "Whiting",
          "amount": 6.0
        },
        {
          "material": "Talc",
          "amount": 5.0
        }
      ],
      "additionals": [
        {
          "material": "Red Iron Oxide",
          "amount": 2.5
        }
      ],
      "description": "Base from Vinod Tenmoku + 2.5% RIO. I used Cornwall Stone Substitute (volume): Potash Feldspar 8 + quartz 2 + Kaolin 1",
      "createdBy": "Clara Giorello",
      "source": "glazy.org",
      "url": "https://glazy.org/recipes/7129"
    },
    {
      "id": 7535,
      "code": "GLAZY-7535",
      "name": "Chafee Woo adapt.transparent ^6, 3 Manganese",
      "cone": "6",
      "surface": "Glossy",
      "transparency": "Transparent",
      "atmosphere": "Oxidation",
      "subtype": "Glaze - Clear",
      "ingredients": [
        {
          "material": "Silica",
          "amount": 47.6
        },
        {
          "material": "Nepheline Syenite",
          "amount": 41.5
        },
        {
          "material": "EP Kaolin",
          "amount": 11.0
        },
        {
          "material": "Manganese Dioxide",
          "amount": 3.0
        }
      ],
      "description": "",
      "createdBy": "Alisa Liskin Clausen",
      "source": "glazy.org",
      "url": "https://glazy.org/recipes/7535"
    },
    {
      "id": 2843,
      "code": "GLAZY-2843",
      "name": "Chafee Woo Transparent",
      "cone": "6",
      "surface": "Matte",
      "transparency": "",
      "atmosphere": "",
      "subtype": "Glaze - Clear",
      "ingredients": [
        {
          "material": "Silica",
          "amount": 47.6
        },
        {
          "material": "Nepheline Syenite",
          "amount": 41.5
        },
        {
          "material": "EP Kaolin",
          "amount": 11.0
        }
      ],
      "description": "Source/Alternate names: same oxides as Krakowski Chafee Woo Clear Notes: Alisa Clausen: mat, white covering glaze. Looks and feels underfired. Has a slight sheen on surface.",
      "createdBy": "Glazy Admin",
      "source": "glazy.org",
      "url": "https://glazy.org/recipes/2843"
    },
    {
      "id": 2761,
      "code": "GLAZY-2761",
      "name": "Chalke Black Matte",
      "cone": "6",
      "surface": "Matte",
      "transparency": "",
      "atmosphere": "",
      "subtype": "Glaze - Black",
      "ingredients": [
        {
          "material": "Potash Feldspar",
          "amount": 49.2
        },
        {
          "material": "Kaolin",
          "amount": 19.9
        },
        {
          "material": "Whiting",
          "amount": 17.9
        },
        {
          "material": "Zinc Oxide",
          "amount": 8.0
        },
        {
          "material": "Red Iron Oxide",
          "amount": 6.7
        },
        {
          "material": "Silica",
          "amount": 5.0
        },
        {
          "material": "Cobalt Oxide",
          "amount": 1.3
        }
      ],
      "description": "Source/Alternate names: John Chalke Firing Notes: hold 1 hour at 800C Notes: Alisa Clausen: Black matte glaze that is covering and has a smooth surface.",
      "createdBy": "Glazy Admin",
      "source": "glazy.org",
      "url": "https://glazy.org/recipes/2761"
    },
    {
      "id": 3438,
      "code": "GLAZY-3438",
      "name": "Chalke Cryolite",
      "cone": "6 - 8",
      "surface": "Matte",
      "transparency": "Opaque",
      "atmosphere": "Oxidation",
      "subtype": "Glaze",
      "ingredients": [
        {
          "material": "Cryolite",
          "amount": 75.0
        },
        {
          "material": "Calcined Talc, Magnesium Silicate",
          "amount": 15.0
        },
        {
          "material": "Zircopax",
          "amount": 12.0
        },
        {
          "material": "Laguna Borate",
          "amount": 6.0
        },
        {
          "material": "Barium Carbonate",
          "amount": 4.0
        },
        {
          "material": "Bentonite",
          "amount": 2.5
        }
      ],
      "description": "1260 degrees centigrade textured glaze. Works well brushed. Cryolite damages kiln elements so won't use this glaze again.",
      "createdBy": "Tessa Eastman",
      "source": "glazy.org",
      "url": "https://glazy.org/recipes/3438"
    },
    {
      "id": 18180,
      "code": "GLAZY-18180",
      "name": "Chameleon 2",
      "cone": "6",
      "surface": "Glossy",
      "transparency": "Transparent",
      "atmosphere": "Oxidation",
      "subtype": "Glaze",
      "ingredients": [
        {
          "material": "Nepheline Syenite",
          "amount": 40.2
        },
        {
          "material": "Gerstley Borate",
          "amount": 21.1
        },
        {
          "material": "Silica",
          "amount": 20.6
        },
        {
          "material": "Kentucky OM #4 Ball Clay",
          "amount": 5.7
        },
        {
          "material": "EP Kaolin",
          "amount": 5.2
        },
        {
          "material": "Talc",
          "amount": 3.9
        },
        {
          "material": "Whiting",
          "amount": 3.3
        }
      ],
      "additionals": [
        {
          "material": "Titanium Dioxide",
          "amount": 3.5
        },
        {
          "material": "Copper Carbonate",
          "amount": 2.3
        },
        {
          "material": "Bentonite",
          "amount": 2.0
        }
      ],
      "description": "",
      "createdBy": "glazy_squirrels",
      "source": "glazy.org",
      "url": "https://glazy.org/recipes/18180"
    },
    {
      "id": 67474,
      "code": "GLAZY-67474",
      "name": "Chameleon Gray-Green",
      "cone": "6",
      "surface": "",
      "transparency": "",
      "atmosphere": "Oxidation",
      "subtype": "Glaze - Green - Copper",
      "ingredients": [
        {
          "material": "Minspar 200",
          "amount": 50.0
        },
        {
          "material": "EP Kaolin",
          "amount": 20.0
        },
        {
          "material": "Talc",
          "amount": 15.0
        },
        {
          "material": "Whiting",
          "amount": 10.0
        },
        {
          "material": "Zinc Oxide",
          "amount": 10.0
        },
        {
          "material": "Lithium Carbonate",
          "amount": 2.0
        }
      ],
      "additionals": [
        {
          "material": "Copper Carbonate",
          "amount": 3.0
        }
      ],
      "description": "From \"Amazing Glaze: Techniques, Recipes, Finishing, and Firing\" by Gabriel Kline also discussed here: https://ceramicartsnetwork.org/daily/ceramic-glaze-recipes/mid-range-glaze-recipes/two-great-cone-6-ceramic-glazes-that-look-great-layered-and-on-their-own/",
      "createdBy": "Glazy Admin",
      "source": "glazy.org",
      "url": "https://glazy.org/recipes/67474"
    },
    {
      "id": 67250,
      "code": "GLAZY-67250",
      "name": "Chameleon Grey-Green",
      "cone": "6",
      "surface": "",
      "transparency": "",
      "atmosphere": "Oxidation",
      "subtype": "Glaze - Green - Copper",
      "ingredients": [
        {
          "material": "Kona F-4 feldspar",
          "amount": 50.0
        },
        {
          "material": "EP Kaolin",
          "amount": 20.0
        },
        {
          "material": "Talc",
          "amount": 15.0
        },
        {
          "material": "Whiting",
          "amount": 10.0
        },
        {
          "material": "Zinc Oxide",
          "amount": 10.0
        }
      ],
      "additionals": [
        {
          "material": "Copper Carbonate",
          "amount": 3.0
        },
        {
          "material": "Lithium Carbonate",
          "amount": 2.0
        }
      ],
      "description": "From The Ceramic Glaze Handbook: Materials, Techniques, Formulas, by Mark Burleson, 2001. Glaze Formulas, Formulas for Oxidation Cone 5-6.",
      "createdBy": "Glazy Admin",
      "source": "glazy.org",
      "url": "https://glazy.org/recipes/67250"
    },
    {
      "id": 10962,
      "code": "GLAZY-10962",
      "name": "Chance's Lichen Green",
      "cone": "10 - 12",
      "surface": "Semi-matte",
      "transparency": "Opaque",
      "atmosphere": "Reduction",
      "subtype": "Glaze",
      "ingredients": [
        {
          "material": "Custer Feldspar",
          "amount": 49.0
        },
        {
          "material": "Kentucky OM #4 Ball Clay",
          "amount": 25.0
        },
        {
          "material": "Dolomite",
          "amount": 22.5
        },
        {
          "material": "Whiting",
          "amount": 3.5
        }
      ],
      "additionals": [
        {
          "material": "Rutile",
          "amount": 4.0
        },
        {
          "material": "Tin Oxide",
          "amount": 3.0
        },
        {
          "material": "Cobalt Carbonate",
          "amount": 0.5
        }
      ],
      "description": "",
      "createdBy": "chance taylor",
      "source": "glazy.org",
      "url": "https://glazy.org/recipes/10962"
    },
    {
      "id": 10148,
      "code": "GLAZY-10148",
      "name": "Chance's Opal",
      "cone": "10",
      "surface": "Glossy",
      "transparency": "Translucent",
      "atmosphere": "Oxidation, Reduction",
      "subtype": "Glaze",
      "ingredients": [
        {
          "material": "Custer Feldspar",
          "amount": 30.0
        },
        {
          "material": "Silica",
          "amount": 26.0
        },
        {
          "material": "EP Kaolin",
          "amount": 17.0
        },
        {
          "material": "Dolomite",
          "amount": 16.0
        },
        {
          "material": "Whiting",
          "amount": 11.0
        }
      ],
      "additionals": [
        {
          "material": "Rutile",
          "amount": 7.0
        },
        {
          "material": "Copper Carbonate",
          "amount": 4.5
        }
      ],
      "description": "glaze works well in both oxidation and reduction. In oxidation the glaze creates an opalescent green and purple surface. In reduction the glaze turns a pleasant sage green with a lot of crystal growth.",
      "createdBy": "chance taylor",
      "source": "glazy.org",
      "url": "https://glazy.org/recipes/10148"
    },
    {
      "id": 176946,
      "code": "GLAZY-176946",
      "name": "Chances Amber Celadon",
      "cone": "8 - 12",
      "surface": "Glossy",
      "transparency": "Translucent",
      "atmosphere": "Salt & Soda, Wood, Oxidation, Neutral, Reduction",
      "subtype": "Glaze - Iron - Celadon - Yellow",
      "ingredients": [
        {
          "material": "Alberta Slip",
          "amount": 30.0
        },
        {
          "material": "Custer Feldspar",
          "amount": 18.0
        },
        {
          "material": "Silica",
          "amount": 13.0
        },
        {
          "material": "Wollastonite",
          "amount": 13.0
        },
        {
          "material": "Yellow river clay",
          "amount": 10.0
        },
        {
          "material": "Whiting",
          "amount": 7.0
        },
        {
          "material": "Yellow Ochre",
          "amount": 6.0
        },
        {
          "material": "Gerstley Borate",
          "amount": 3.0
        }
      ],
      "additionals": [
        {
          "material": "Veegum T",
          "amount": 0.5
        }
      ],
      "description": "A reliable amber glaze, works well in oxidation and reduction, salt, soda and wood. Very flexible. Seems to melt out around cone 7 or 8.",
      "createdBy": "chance taylor",
      "source": "glazy.org",
      "url": "https://glazy.org/recipes/176946"
    },
    {
      "id": 1757,
      "code": "GLAZY-1757",
      "name": "Chapin Opaque",
      "cone": "4",
      "surface": "",
      "transparency": "",
      "atmosphere": "Oxidation",
      "subtype": "Glaze - White, Off-White",
      "ingredients": [
        {
          "material": "Ferro Frit 3124",
          "amount": 94.1
        },
        {
          "material": "EP Kaolin",
          "amount": 5.9
        }
      ],
      "additionals": [
        {
          "material": "Zircopax",
          "amount": 17.7
        }
      ],
      "description": "Glaze Type: Ca Na B Val, do you want any more from this page? Glaze Type: Ca Na B. Opacity: Opaque. Firing type: Oxidation .",
      "createdBy": "Glazy Admin",
      "source": "glazy.org",
      "url": "https://glazy.org/recipes/1757"
    },
    {
      "id": 1101,
      "code": "GLAZY-1101",
      "name": "Chappel Boron Lithium",
      "cone": "6",
      "surface": "Glossy",
      "transparency": "",
      "atmosphere": "Oxidation",
      "subtype": "Glaze - Green - Copper",
      "ingredients": [
        {
          "material": "Spodumene",
          "amount": 51.0
        },
        {
          "material": "Gerstley Borate",
          "amount": 26.0
        },
        {
          "material": "Silica",
          "amount": 23.0
        }
      ],
      "additionals": [
        {
          "material": "Copper Carbonate",
          "amount": 5.0
        },
        {
          "material": "Bentonite",
          "amount": 1.0
        },
        {
          "material": "Red Iron Oxide",
          "amount": 0.5
        }
      ],
      "description": "I was looking for something like Warren MacKenzie's Glassy Green that would fire at ^6 instead of ^4. The Boron Lithium in Chappel's glaze book looked close so I added the same oxides as MacKenzie uses in his ^4. MacKenzie doesn't use his ^4 anymore, but found a ^1 glassy green he uses instead. This is also a nice transparent ^6 without colorants. submitted by: Lee Love e-mail:",
      "createdBy": "Glazy Admin",
      "source": "glazy.org",
      "url": "https://glazy.org/recipes/1101"
    },
    {
      "id": 2471,
      "code": "GLAZY-2471",
      "name": "Chappel Floating Black",
      "cone": "6",
      "surface": "Glossy",
      "transparency": "",
      "atmosphere": "",
      "subtype": "Glaze - Black",
      "ingredients": [
        {
          "material": "Nepheline Syenite",
          "amount": 47.3
        },
        {
          "material": "Gerstley Borate",
          "amount": 27.0
        },
        {
          "material": "Silica",
          "amount": 20.3
        },
        {
          "material": "EP Kaolin",
          "amount": 5.4
        }
      ],
      "additionals": [
        {
          "material": "Red Iron Oxide",
          "amount": 4.0
        },
        {
          "material": "Manganese Dioxide",
          "amount": 3.0
        },
        {
          "material": "Rutile",
          "amount": 2.0
        },
        {
          "material": "Cobalt Carbonate",
          "amount": 1.5
        }
      ],
      "description": "Source/Alternate names: 2007 Ceramic Arts Buyers Guide Firing Notes: cool maximum rate to 900C hold 1 hour Notes: Alisa Clausen: Semi gloss, covering glaze, dark brown with slight olive green cast.",
      "createdBy": "Glazy Admin",
      "source": "glazy.org",
      "url": "https://glazy.org/recipes/2471"
    },
    {
      "id": 2710,
      "code": "GLAZY-2710",
      "name": "Chappel Smooth Alkaline Base",
      "cone": "6",
      "surface": "Glossy",
      "transparency": "",
      "atmosphere": "Oxidation",
      "subtype": "Glaze - Clear",
      "ingredients": [
        {
          "material": "Fusion Frit 75",
          "amount": 47.6
        },
        {
          "material": "EP Kaolin",
          "amount": 30.0
        },
        {
          "material": "Silica",
          "amount": 13.6
        },
        {
          "material": "Wollastonite",
          "amount": 7.7
        },
        {
          "material": "Bentonite",
          "amount": 2.0
        }
      ],
      "description": "Source/Alternate names: James Chappel Firing Notes: cool to 1020C then 80C per hour to 800C Significant Flaw: crazing Notes: Alisa Clausen: used frit 623 for Fusion 75. Clear gloss glaze that crazed where thickest at base of tile.",
      "createdBy": "Glazy Admin",
      "source": "glazy.org",
      "url": "https://glazy.org/recipes/2710"
    },
    {
      "id": 2711,
      "code": "GLAZY-2711",
      "name": "Chappel Smooth Alkaline Base Blue",
      "cone": "6",
      "surface": "Glossy",
      "transparency": "",
      "atmosphere": "",
      "subtype": "Glaze - Blue",
      "ingredients": [
        {
          "material": "Fusion Frit 75",
          "amount": 47.6
        },
        {
          "material": "EP Kaolin",
          "amount": 30.0
        },
        {
          "material": "Silica",
          "amount": 13.6
        },
        {
          "material": "Wollastonite",
          "amount": 7.7
        },
        {
          "material": "Bentonite",
          "amount": 2.0
        },
        {
          "material": "Copper Carbonate",
          "amount": 0.85
        },
        {
          "material": "Cobalt Oxide",
          "amount": 0.5
        },
        {
          "material": "Red Iron Oxide",
          "amount": 0.5
        }
      ],
      "description": "Firing Notes: cool to 1020C then 80C per hour to 800C Significant Flaw: pinholing Notes: Alisa Clausen: a dark cobalt gloss glaze that pinholed considerably.",
      "createdBy": "Glazy Admin",
      "source": "glazy.org",
      "url": "https://glazy.org/recipes/2711"
    },
    {
      "id": 79924,
      "code": "GLAZY-79924",
      "name": "Chappell AG-19",
      "cone": "7 - 9",
      "surface": "Semi-matte",
      "transparency": "Opaque",
      "atmosphere": "Oxidation, Neutral",
      "subtype": "Glaze - Ash - Slip-Based",
      "ingredients": [
        {
          "material": "Hardwood ash",
          "amount": 50.0
        },
        {
          "material": "Redart",
          "amount": 50.0
        }
      ],
      "description": "",
      "createdBy": "ERIC HANSEN",
      "source": "glazy.org",
      "url": "https://glazy.org/recipes/79924"
    },
    {
      "id": 2689,
      "code": "GLAZY-2689",
      "name": "Chappell Clear Semigloss",
      "cone": "6",
      "surface": "Semi-glossy",
      "transparency": "",
      "atmosphere": "",
      "subtype": "Glaze - Clear",
      "ingredients": [
        {
          "material": "Kona F-4 feldspar",
          "amount": 45.7
        },
        {
          "material": "Silica",
          "amount": 15.2
        },
        {
          "material": "Gerstley Borate",
          "amount": 12.9
        },
        {
          "material": "Talc",
          "amount": 12.7
        },
        {
          "material": "Dolomite",
          "amount": 9.0
        },
        {
          "material": "EP Kaolin",
          "amount": 4.5
        },
        {
          "material": "Bentonite",
          "amount": 1.0
        }
      ],
      "description": "Source/Alternate names: similar oxides to Alfred White Source/Alternate names: www.frogpondpottery.com Notes: Alisa Clausen: Clear semi gloss. Lines of burgundy stain, RIO and cobalt oxide all came well through the glaze, with stable edges. Has a satiny feel. Notes: Alisa Clausen: Clear semimatte glaze with a satin feel, looks like vellum. Turned slightly yellow on my clay body. All oxides, cobalt, RIO, black stain, chrome and ochre, showed straight edges as painted. However, glaze covered the oxides enough to let the painting show through, but the colours were virtually indistinguishable from each other. Otherwise a well covering, good feel, semimatte glaze.",
      "createdBy": "Glazy Admin",
      "source": "glazy.org",
      "url": "https://glazy.org/recipes/2689"
    },
    {
      "id": 2492,
      "code": "GLAZY-2492",
      "name": "Chappell Floating Blue, Blue Hare",
      "cone": "6",
      "surface": "Glossy",
      "transparency": "",
      "atmosphere": "Oxidation",
      "subtype": "Glaze - Blue",
      "ingredients": [
        {
          "material": "Nepheline Syenite",
          "amount": 47.3
        },
        {
          "material": "Gerstley Borate",
          "amount": 27.0
        },
        {
          "material": "Silica",
          "amount": 20.3
        },
        {
          "material": "EP Kaolin",
          "amount": 5.4
        }
      ],
      "additionals": [
        {
          "material": "Rutile",
          "amount": 4.0
        },
        {
          "material": "Bentonite",
          "amount": 2.0
        },
        {
          "material": "Red Iron Oxide",
          "amount": 2.0
        },
        {
          "material": "Cobalt Oxide",
          "amount": 1.0
        }
      ],
      "description": "Source/Alternate names: James Chappell The Potters Complete Book of Clay and Glazes Source/Alternate names: same oxides as Slate Blue With Green Specks, similar to Blue Jean Blue and Cobbled Floating Blue Notes: Candice Roeder: a deep blue-brown background of great depth with lighter mottled blues that seem to float on the surface of the background glaze. with more of the lighter mottled blues where the application is thickest. Watch thickness near the bottom of the pot. It fires best on the light side of cone 6 (standard cone just bending), seems to get greener and more fluid the higher you go. Cone 5 works well, too. The book says to weigh the ingredients very carefully, use distilled water or water that is known to have a low mineral content. Mix then add the CMC solution. The book warns that the glaze is fickle, and recommends against firing this glaze in the same kiln with glazes that contain copper, chrome, nickel or manganese. Mineral content of the water is an important factor. I have noticed an adverse effect as the author noted, and now fire an entire kiln load of this glaze. Notes: Martha Muzychka: not what I expected, mostly green with a few spots of blue. On black stoneware clay, it gives an unusual cloudy effect. Notes: Ivy Glasgow: a popular and beautiful (when done right) glaze. The original Floating Blue pigments have been tested and found to be food safe. When floating blue works, it is lovely. Key seems to be firing to no more than Cone 5-1/2 and cooling quickly. Notes: James Chappell: the colours seem to float on a surface of a darker background of great depth, reminiscent of a deep pool of water. Its colour and opacity vary greatly with thickness so it highlights irregularities in the surface. Phase separation in the translucent matrix makes the colour swirl as small rivulets of more fluid glass flow around more viscous phases. Titanium crystals in the matrix make it sparkle. Calcium-borate boron-blue crystals grow on the surface. Bubbles of escaping gases create pools of lighter coloured glass surrounded by darker rings. Small black speckles are produced by unground particles of iron. Use distilled or low mineral water, force all material through an 80 mesh screen, stir thoroughly before and during use to prevent settling out of the iron content, apply the thickness of a dime, fire to cone 6 oxidation exactly, and cool normally. Do not substitute any other chemicals for those given, it is a fickle glaze. It depends on the Gerstley borate to suspend it. Notes: I substitute Cobalt Carb 2.0. What caught my eye, was the description of it as slate blue, which doesn't fit my results. So, I picked up the original recipe, and it differs from the one Sharon posted. You might try this version in your tests. It is called Floating Blue...from James Chappell's book, Clay and Glazes. This glaze produces a deep blue-brown background of great depth with lighter mottled blues that seem to float on the surface of the background glaze. The glaze has more of the lighter mottled blues where the application is thickest. Watch thickness near the bottom of the pot. The C.M.C. measurement refers to a premixed CMC and water solution. For the Silica, I use 325 mesh Flint. The rutile, is just powdered rutile from the ceramics supply. It fires best on the light side of cone 6 (standard cone just bending), seems to get greener and more fluid the higher you go. Cone 5 works well, too. I do not find a need for bentonite. The book says to weigh the ingredients very carefully, use distilled water or water that is known to have a low mineral content. Mix then add the CMC solution. Sieve two or three times through a 60 to 80 mesh sieve to thoroughly disperse the cobalt, iron, and rutile. The book warns that the glaze is fickle, and recommends against firing this glaze in the same kiln with glazes that contain copper, chrome, nickel or manganese. Mineral content of the water is an important factor. I have noticed an adverse effect as the author noted, and now fire an entire kiln load of this glaze. The glaze should be stirred occasionally during application because the iron has a tendency to settle. Chappell's Suggested variations: Stipple on additional glaze with brush or apply with sponge for an even more mottled effect. Or: lightly sponge a thin wash of 3 grams of chrome oxide to 100 grams of water plus a tablespoon of CMC over the top to produce a floating blue glaze with subtle green tints. Or: Over the glaze, sponge lightly with a rutile wash consisting of 2 grams rutile per 100g of water for a floating blue glaze with slightly tan crystalline tints on the surface. submitted by: Candice Roeder source for original recipe: James Chappell",
      "createdBy": "Glazy Admin",
      "source": "glazy.org",
      "url": "https://glazy.org/recipes/2492"
    },
    {
      "id": 11062,
      "code": "GLAZY-11062",
      "name": "Chappell Floating Blue, Blue Hare (variation)",
      "cone": "5 - 6",
      "surface": "Glossy",
      "transparency": "",
      "atmosphere": "Oxidation",
      "subtype": "Glaze - Blue",
      "ingredients": [
        {
          "material": "Nepheline Syenite",
          "amount": 47.3
        },
        {
          "material": "Gerstley Borate",
          "amount": 27.0
        },
        {
          "material": "Silica",
          "amount": 20.3
        },
        {
          "material": "EP Kaolin",
          "amount": 5.4
        }
      ],
      "additionals": [
        {
          "material": "Rutile",
          "amount": 4.0
        },
        {
          "material": "Bentonite",
          "amount": 2.0
        },
        {
          "material": "Red Iron Oxide",
          "amount": 2.0
        },
        {
          "material": "Cobalt Oxide",
          "amount": 1.0
        }
      ],
      "description": "I am firing this at C5 on a variety of clays. Original information below: Source/Alternate names: James Chappell The Potters Complete Book of Clay and Glazes Source/Alternate names: same oxides as Slate Blue With Green Specks, similar to Blue Jean Blue and Cobbled Floating Blue Notes: Candice Roeder: a deep blue-brown background of great depth with lighter mottled blues that seem to float on the surface of the background glaze. with more of the lighter mottled blues where the application is thickest. Watch thickness near the bottom of the pot. It fires best on the light side of cone 6 (standard cone just bending), seems to get greener and more fluid the higher you go. Cone 5 works well, too. The book says to weigh the ingredients very carefully, use distilled water or water that is known to have a low mineral content. Mix then add the CMC solution. The book warns that the glaze is fickle, and recommends against firing this glaze in the same kiln with glazes that contain copper, chrome, nickel or manganese. Mineral content of the water is an important factor. I have noticed an adverse effect as the author noted, and now fire an entire kiln load of this glaze. Notes: Martha Muzychka: not what I expected, mostly green with a few spots of blue. On black stoneware clay, it gives an unusual cloudy effect. Notes: Ivy Glasgow: a popular and beautiful (when done right) glaze. The original Floating Blue pigments have been tested and found to be food safe. When floating blue works, it is lovely. Key seems to be firing to no more than Cone 5-1/2 and cooling quickly. Notes: James Chappell: the colours seem to float on a surface of a darker background of great depth, reminiscent of a deep pool of water. Its colour and opacity vary greatly with thickness so it highlights irregularities in the surface. Phase separation in the translucent matrix makes the colour swirl as small rivulets of more fluid glass flow around more viscous phases. Titanium crystals in the matrix make it sparkle. Calcium-borate boron-blue crystals grow on the surface. Bubbles of escaping gases create pools of lighter coloured glass surrounded by darker rings. Small black speckles are produced by unground particles of iron. Use distilled or low mineral water, force all material through an 80 mesh screen, stir thoroughly before and during use to prevent settling out of the iron content, apply the thickness of a dime, fire to cone 6 oxidation exactly, and cool normally. Do not substitute any other chemicals for those given, it is a fickle glaze. It depends on the Gerstley borate to suspend it. Notes: I substitute Cobalt Carb 2.0. What caught my eye, was the description of it as slate blue, which doesn't fit my results. So, I picked up the original recipe, and it differs from the one Sharon posted. You might try this version in your tests. It is called Floating Blue...from James Chappell's book, Clay and Glazes. This glaze produces a deep blue-brown background of great depth with lighter mottled blues that seem to float on the surface of the background glaze. The glaze has more of the lighter mottled blues where the application is thickest. Watch thickness near the bottom of the pot. The C.M.C. measurement refers to a premixed CMC and water solution. For the Silica, I use 325 mesh Flint. The rutile, is just powdered rutile from the ceramics supply. It fires best on the light side of cone 6 (standard cone just bending), seems to get greener and more fluid the higher you go. Cone 5 works well, too. I do not find a need for bentonite. The book says to weigh the ingredients very carefully, use distilled water or water that is known to have a low mineral content. Mix then add the CMC solution. Sieve two or three times through a 60 to 80 mesh sieve to thoroughly disperse the cobalt, iron, and rutile. The book warns that the glaze is fickle, and recommends against firing this glaze in the same kiln with glazes that contain copper, chrome, nickel or manganese. Mineral content of the water is an important factor. I have noticed an adverse effect as the author noted, and now fire an entire kiln load of this glaze. The glaze should be stirred occasionally during application because the iron has a tendency to settle. Chappell's Suggested variations: Stipple on additional glaze with brush or apply with sponge for an even more mottled effect. Or: lightly sponge a thin wash of 3 grams of chrome oxide to 100 grams of water plus a tablespoon of CMC over the top to produce a floating blue glaze with subtle green tints. Or: Over the glaze, sponge lightly with a rutile wash consisting of 2 grams rutile per 100g of water for a floating blue glaze with slightly tan crystalline tints on the surface. submitted by: Candice Roeder source for original recipe: James Chappell",
      "createdBy": "mitch henke",
      "source": "glazy.org",
      "url": "https://glazy.org/recipes/11062"
    },
    {
      "id": 2493,
      "code": "GLAZY-2493",
      "name": "Chappell Floating Green",
      "cone": "6",
      "surface": "Glossy",
      "transparency": "",
      "atmosphere": "",
      "subtype": "Glaze - Green",
      "ingredients": [
        {
