Repository: MrSeldon/argilev2

File: data/glazes/glazy.json (part 63 of 315)
{
          "material": "Nepheline Syenite",
          "amount": 47.3
        },
        {
          "material": "Gerstley Borate",
          "amount": 27.0
        },
        {
          "material": "Silica",
          "amount": 20.3
        },
        {
          "material": "Rutile",
          "amount": 6.0
        },
        {
          "material": "EP Kaolin",
          "amount": 5.4
        },
        {
          "material": "Tin Oxide",
          "amount": 5.0
        },
        {
          "material": "Copper Carbonate",
          "amount": 4.0
        }
      ],
      "description": "Source/Alternate names: Ivy Glasgow Significant Flaw: leaches Notes: Ivy Glasgow: a much more forgiving colour than floating blue. High temps, long soaks, or fast cooling are just fine with it. Its colour changes when soaked overnight in vinegar, so is not a stable glaze.",
      "createdBy": "Glazy Admin",
      "source": "glazy.org",
      "url": "https://glazy.org/recipes/2493"
    },
    {
      "id": 1102,
      "code": "GLAZY-1102",
      "name": "Charcoal",
      "cone": "5 - 6",
      "surface": "Matte",
      "transparency": "Opaque",
      "atmosphere": "Oxidation",
      "subtype": "Glaze - Black",
      "ingredients": [
        {
          "material": "Nepheline Syenite",
          "amount": 60.0
        },
        {
          "material": "Strontium Carbonate",
          "amount": 20.0
        },
        {
          "material": "Kentucky OM #4 Ball Clay",
          "amount": 10.0
        },
        {
          "material": "Silica",
          "amount": 9.0
        },
        {
          "material": "Lithium Carbonate",
          "amount": 1.0
        }
      ],
      "additionals": [
        {
          "material": "Copper Carbonate",
          "amount": 5.0
        },
        {
          "material": "Manganese Dioxide",
          "amount": 2.0
        }
      ],
      "description": "For my black I added these colorants, rather than those above: Chrome.......1.14 Cobalt Carb 4.55 Red Iron Ox..3.41 I am having a problem with a glaze. It is a cone 6 oxidation glaze, charcoal variation of Pinnell Strontium Matt Glaze. I am trying to achieve a (cobalt)bla variation, rather than the greenish black that the Charcoal version produces. I took colorants from a favorite black glaze recipe and used those percentages i Strontium Matt base. The results were black, but very dry and underfired lookin fire this glaze to cone 7, BTW) Could the colorants I added have a refractory effect, and if so, how do I correc problem? Any ideas? I'd appreciate help on this one. Thanks. Candice Roeder living in the sticks in Michigan",
      "createdBy": "Glazy Admin",
      "source": "glazy.org",
      "url": "https://glazy.org/recipes/1102"
    },
    {
      "id": 30943,
      "code": "GLAZY-30943",
      "name": "Charcoal",
      "cone": "10",
      "surface": "",
      "transparency": "",
      "atmosphere": "Oxidation, Reduction",
      "subtype": "Glaze - Grey/Gray/Charcoal",
      "ingredients": [
        {
          "material": "Custer Feldspar",
          "amount": 49.0
        },
        {
          "material": "Silica",
          "amount": 20.0
        },
        {
          "material": "Dolomite",
          "amount": 9.5
        },
        {
          "material": "Whiting",
          "amount": 9.5
        },
        {
          "material": "EP Kaolin",
          "amount": 7.0
        },
        {
          "material": "Gerstley Borate",
          "amount": 5.0
        }
      ],
      "additionals": [
        {
          "material": "Zircopax",
          "amount": 5.0
        },
        {
          "material": "Cobalt Oxide",
          "amount": 4.0
        },
        {
          "material": "Red Iron Oxide",
          "amount": 3.0
        }
      ],
      "description": "Very nice glaze for tableware, good in oxidation or reduction. Photo here shows the glaze fired in an R3 (John Britt program) and 02",
      "createdBy": "Mary Fox",
      "source": "glazy.org",
      "url": "https://glazy.org/recipes/30943"
    },
    {
      "id": 57189,
      "code": "GLAZY-57189",
      "name": "Charcoal",
      "cone": "6",
      "surface": "",
      "transparency": "",
      "atmosphere": "Oxidation",
      "subtype": "Glaze - Grey/Gray/Charcoal",
      "ingredients": [
        {
          "material": "EP Kaolin",
          "amount": 29.23
        },
        {
          "material": "Ferro Frit 3124",
          "amount": 22.56
        },
        {
          "material": "Nepheline Syenite",
          "amount": 20.37
        },
        {
          "material": "Whiting",
          "amount": 17.1
        },
        {
          "material": "Silica",
          "amount": 10.74
        }
      ],
      "additionals": [
        {
          "material": "Black Nickel Oxide",
          "amount": 2.0
        },
        {
          "material": "Stain",
          "amount": 1.2
        },
        {
          "material": "Titanium Dioxide",
          "amount": 1.0
        },
        {
          "material": "Cobalt Carbonate",
          "amount": 0.5
        }
      ],
      "description": "we use mason stain 6666",
      "createdBy": "Gasworks NYC",
      "source": "glazy.org",
      "url": "https://glazy.org/recipes/57189"
    },
    {
      "id": 173442,
      "code": "GLAZY-173442",
      "name": "Charcoal",
      "cone": "6",
      "surface": "Matte",
      "transparency": "Opaque",
      "atmosphere": "Oxidation",
      "subtype": "Glaze - Black",
      "ingredients": [
        {
          "material": "Ball Clay",
          "amount": 40.0
        },
        {
          "material": "Potash Feldspar",
          "amount": 30.0
        },
        {
          "material": "Dolomite",
          "amount": 20.0
        },
        {
          "material": "Ferro Frit 3134",
          "amount": 10.0
        }
      ],
      "additionals": [
        {
          "material": "Bentonite",
          "amount": 2.0
        },
        {
          "material": "Red Iron Oxide",
          "amount": 2.0
        },
        {
          "material": "Cobalt Oxide",
          "amount": 1.0
        },
        {
          "material": "Black Copper Oxide",
          "amount": 1.0
        }
      ],
      "description": "Silky Magnesium Matte Black with grey variegation Slightly glossy with heavy application",
      "createdBy": "Kenneth Lau",
      "source": "glazy.org",
      "url": "https://glazy.org/recipes/173442"
    },
    {
      "id": 31550,
      "code": "GLAZY-31550",
      "name": "Charcoal - NCMC",
      "cone": "6",
      "surface": "",
      "transparency": "",
      "atmosphere": "Oxidation, Reduction",
      "subtype": "Glaze - Grey/Gray/Charcoal",
      "ingredients": [
        {
          "material": "EP Kaolin",
          "amount": 31.7
        },
        {
          "material": "Ferro Frit 3124",
          "amount": 31.0
        },
        {
          "material": "Wollastonite",
          "amount": 23.2
        },
        {
          "material": "Silica",
          "amount": 14.1
        },
        {
          "material": "Mason 6600 black stain",
          "amount": 10.0
        },
        {
          "material": "Rutile",
          "amount": 6.0
        }
      ],
      "description": "",
      "createdBy": "Stephen Stuchell",
      "source": "glazy.org",
      "url": "https://glazy.org/recipes/31550"
    },
    {
      "id": 17482,
      "code": "GLAZY-17482",
      "name": "Charcoal Black",
      "cone": "6 - 8",
      "surface": "Matte",
      "transparency": "Opaque",
      "atmosphere": "Oxidation",
      "subtype": "Glaze - Iron",
      "ingredients": [
        {
          "material": "Potash Feldspar",
          "amount": 30.0
        },
        {
          "material": "Ferro Frit 3110",
          "amount": 28.0
        },
        {
          "material": "Kaolin",
          "amount": 14.0
        },
        {
          "material": "Whiting",
          "amount": 10.0
        },
        {
          "material": "Nepheline Syenite",
          "amount": 8.0
        },
        {
          "material": "Ball Clay",
          "amount": 6.0
        },
        {
          "material": "Zinc Oxide",
          "amount": 4.0
        }
      ],
      "additionals": [
        {
          "material": "Iron oxide",
          "amount": 10.0
        }
      ],
      "description": "Very dark black matte - could use less black iron oxide so that the interesting movement of the glaze itself can be seen through it. I also used a test with 10% black stain instead of iron oxide and the result was a very flat, tar like finish. I think that the iron makes for a much more interesting surface. Based off this glaze from Glazy, with my ingredients https://glazy.org/recipes/10995",
      "createdBy": "Lilly",
      "source": "glazy.org",
      "url": "https://glazy.org/recipes/17482"
    },
    {
      "id": 142641,
      "code": "GLAZY-142641",
      "name": "Charcoal Matte Black (ZC)",
      "cone": "5 - 6",
      "surface": "Matte",
      "transparency": "Opaque",
      "atmosphere": "Oxidation",
      "subtype": "Glaze - Black",
      "ingredients": [
        {
          "material": "Soda Feldspar (Bath Potters)",
          "amount": 49.2
        },
        {
          "material": "China Clay, bathpotters",
          "amount": 19.9
        },
        {
          "material": "Whiting",
          "amount": 17.9
        },
        {
          "material": "Zinc Oxide",
          "amount": 8.0
        },
        {
          "material": "Silica",
          "amount": 5.0
        }
      ],
      "additionals": [
        {
          "material": "Red Iron Oxide",
          "amount": 6.7
        },
        {
          "material": "Bentonite",
          "amount": 2.0
        },
        {
          "material": "Cobalt Oxide",
          "amount": 1.3
        }
      ],
      "description": "",
      "createdBy": "Zombiecazz",
      "source": "glazy.org",
      "url": "https://glazy.org/recipes/142641"
    },
    {
      "id": 53805,
      "code": "GLAZY-53805",
      "name": "Charcoal Satin",
      "cone": "6",
      "surface": "Semi-matte",
      "transparency": "Opaque",
      "atmosphere": "Oxidation",
      "subtype": "Glaze - Black - Satin",
      "ingredients": [
        {
          "material": "Stain",
          "amount": 10.0
        }
      ],
      "additionals": [
        {
          "material": "EP Kaolin",
          "amount": 31.7
        },
        {
          "material": "Ferro Frit 3124",
          "amount": 31.0
        },
        {
          "material": "Wollastonite",
          "amount": 23.2
        },
        {
          "material": "Silica",
          "amount": 14.1
        }
      ],
      "description": "From Amazing Glaze by Gabriel Kline. I have been using this base without colorants and it is a nice clear matte base. Using Mason Stain 6650",
      "createdBy": "Stacie Barton",
      "source": "glazy.org",
      "url": "https://glazy.org/recipes/53805"
    },
    {
      "id": 67464,
      "code": "GLAZY-67464",
      "name": "Charcoal Satin",
      "cone": "6",
      "surface": "",
      "transparency": "",
      "atmosphere": "Oxidation",
      "subtype": "Glaze - Black",
      "ingredients": [
        {
          "material": "EP Kaolin",
          "amount": 31.7
        },
        {
          "material": "Ferro Frit 3124",
          "amount": 31.0
        },
        {
          "material": "Wollastonite",
          "amount": 23.2
        },
        {
          "material": "Silica",
          "amount": 14.1
        }
      ],
      "additionals": [
        {
          "material": "Black stain",
          "amount": 10.0
        },
        {
          "material": "Rutile",
          "amount": 6.0
        }
      ],
      "description": "From \"Amazing Glaze: Techniques, Recipes, Finishing, and Firing\" by Gabriel Kline calls for mason stain 6650",
      "createdBy": "Glazy Admin",
      "source": "glazy.org",
      "url": "https://glazy.org/recipes/67464"
    },
    {
      "id": 2570,
      "code": "GLAZY-2570",
      "name": "Charcoal Satin Matte",
      "cone": "6",
      "surface": "Matte",
      "transparency": "",
      "atmosphere": "",
      "subtype": "Glaze - Grey/Gray/Charcoal",
      "ingredients": [
        {
          "material": "EP Kaolin",
          "amount": 31.7
        },
        {
          "material": "Ferro Frit 3124",
          "amount": 31.0
        },
        {
          "material": "Wollastonite",
          "amount": 23.2
        },
        {
          "material": "Silica",
          "amount": 14.1
        }
      ],
      "additionals": [
        {
          "material": "Stain",
          "amount": 10.0
        },
        {
          "material": "Rutile",
          "amount": 6.0
        }
      ],
      "description": "Source/Alternate names: Ceramics Monthly September 2000 John Hesselberth and Ron Roy derived from Hansen Matte Base. Source/Alternate names: same oxides as Frogpond Green, similar to Frogpond Green 1 Notes: Alisa Clausen: used local medium grey stain powder. Stable, matt grey with a bluish hue. Very attractive glaze with a good feel.",
      "createdBy": "Glazy Admin",
      "source": "glazy.org",
      "url": "https://glazy.org/recipes/2570"
    },
    {
      "id": 64093,
      "code": "GLAZY-64093",
      "name": "Charcoal Satin Matte",
      "cone": "6",
      "surface": "Stony Matte",
      "transparency": "Opaque",
      "atmosphere": "Oxidation",
      "subtype": "Glaze",
      "ingredients": [
        {
          "material": "Feldspar Forshammar",
          "amount": 49.2
        },
        {
          "material": "EP Kaolin",
          "amount": 19.9
        },
        {
          "material": "Whiting",
          "amount": 17.9
        },
        {
          "material": "Zinc Oxide",
          "amount": 8.0
        },
        {
          "material": "Silica",
          "amount": 5.0
        }
      ],
      "additionals": [
        {
          "material": "Red Iron Oxide",
          "amount": 6.7
        },
        {
          "material": "Cobalt Carbonate",
          "amount": 1.3
        }
      ],
      "description": "file includes color tests with base. The original recipe's soda feldspar was substituted with Forshammer feldspar.",
      "createdBy": "Alisa Liskin Clausen",
      "source": "glazy.org",
      "url": "https://glazy.org/recipes/64093"
    },
    {
      "id": 4687,
      "code": "GLAZY-4687",
      "name": "Charcoal Semi-Matte",
      "cone": "4",
      "surface": "Matte",
      "transparency": "",
      "atmosphere": "Oxidation, Reduction",
      "subtype": "Glaze",
      "ingredients": [
        {
          "material": "Albany slip",
          "amount": 40.0
        },
        {
          "material": "Lead Carbonate",
          "amount": 40.0
        },
        {
          "material": "Barnard Slip",
          "amount": 20.0
        }
      ],
      "description": "This recipe was imported from Louis Katz's Hyperglaze database available on his website: http://falcon.tamucc.edu/lkatz/allglazes.txt More information about Louis Katz can be found on his website, http://www.louiskatz.net/ Louis Katz Notes: I am not a safety expert and any information contained in this file about safety should be ignored in favor of advice from experts. All of the materials in all glazes are potentially hazardous. All of these glaze recipes are given without any representation of accuracy or safety. They may work, they may not. They may be safe when fired or they may not. All of the materials used in them have hazards associated with them. You must be have sufficient training in the hazards before you use the the materials. You will have to determine the suitability and safety for your use. Do not assume that a lack of a warning about a material means that it is safe. Cone: 04 Color: Translucent Gray Surface texture: matte Firing: Ox. or Red. Recipe: Percent Batch Albany 40.00 40.00 Barnard slip 20.00 20.00 White Lead 40.00 40.00 Totals: 100.00 % 100.00 gm Barnard Slip: White Lead: HIGHLY TOXIC-avoid ingestion. NOT FOR USE WITH WARE INTENDED FOR FOOD.",
      "createdBy": "Glazy Admin",
      "source": "glazy.org",
      "url": "https://glazy.org/recipes/4687"
    },
    {
      "id": 27788,
      "code": "GLAZY-27788",
      "name": "Charcoal Shaneresque",
      "cone": "7 - 9",
      "surface": "Satin-matte",
      "transparency": "Opaque",
      "atmosphere": "Oxidation",
      "subtype": "Glaze - Grey/Gray/Charcoal",
      "ingredients": [
        {
          "material": "Kaolin",
          "amount": 28.5
        },
        {
          "material": "Silica",
          "amount": 28.5
        },
        {
          "material": "Nepheline Syenite",
          "amount": 19.2
        },
        {
          "material": "Whiting",
          "amount": 19.2
        },
        {
          "material": "Lithium Carbonate",
          "amount": 4.6
        }
      ],
      "additionals": [
        {
          "material": "Red Iron Oxide",
          "amount": 10.0
        },
        {
          "material": "Cobalt Oxide",
          "amount": 1.0
        }
      ],
      "description": "Beautiful satin-matte charcoal glaze, can go little greenish when thick. Fired to 1260C",
      "createdBy": "Triin Lehismets",
      "source": "glazy.org",
      "url": "https://glazy.org/recipes/27788"
    },
    {
      "id": 69194,
      "code": "GLAZY-69194",
      "name": "Charcoal Shaneresque 126",
      "cone": "7 - 8",
      "surface": "Semi-glossy",
      "transparency": "Opaque",
      "atmosphere": "Oxidation",
      "subtype": "Glaze",
      "ingredients": [
        {
          "material": "Kaolin",
          "amount": 28.5
        },
        {
          "material": "Silica",
          "amount": 28.5
        },
        {
          "material": "Nepheline Syenite",
          "amount": 19.2
        },
        {
          "material": "Whiting",
          "amount": 19.2
        },
        {
          "material": "Lithium Carbonate",
          "amount": 4.6
        }
      ],
      "additionals": [
        {
          "material": "Red Iron Oxide",
          "amount": 10.0
        },
        {
          "material": "Cobalt Oxide",
          "amount": 1.0
        }
      ],
      "description": "Satin-matte charcoal glaze when thin , semi glossy when thick",
      "createdBy": "Linda de Guchteneire",
      "source": "glazy.org",
      "url": "https://glazy.org/recipes/69194"
    },
    {
      "id": 49968,
      "code": "GLAZY-49968",
      "name": "Charles Mingus Base (Bloomer 2012)",
      "cone": "7 - 13",
      "surface": "Smooth Matte",
      "transparency": "Semi-opaque",
      "atmosphere": "Salt & Soda, Wood, Oxidation, Neutral",
      "subtype": "Glaze - White, Off-White",
      "ingredients": [
        {
          "material": "Cornwall Stone",
          "amount": 26.3
        },
        {
          "material": "EP Kaolin",
          "amount": 24.0
        },
        {
          "material": "Custer Feldspar",
          "amount": 17.6
        },
        {
          "material": "Dolomite",
          "amount": 17.3
        },
        {
          "material": "Soda Ash",
          "amount": 4.5
        },
        {
          "material": "Zinc Oxide",
          "amount": 3.8
        },
        {
          "material": "Silica",
          "amount": 3.4
        },
        {
          "material": "Whiting",
          "amount": 3.1
        }
      ],
      "description": "Satin Base Moanin\u2019 (Chocolate Brown) Red Iron 4% Mingus Slop (Dark Red Chocolate) Red Iron 8% Opus 4 (Amber with black Spots) Manganese 5% Tonight @ Noon (Orangey Pink) Manganese 7% Purple Heart (lavender when hit with soda, mottled speckled medium blue otherwise) Cobalt Carb 0.5% Cumbia (Pink in oxidation) Chrome 0.25% Tin Oxide 3% O.P. (silvery to tan or blue where soda hits) Rutile 8% Celia (Black semi gloss) Manganese 7% Iron 8% Mingus\u2019s Slippers Red Iron 8% Rutile 5% Nouroog (Black) Red Iron 8% Rutile 3% Love Chant (Satin white) Zircopax 8%",
      "createdBy": "HP Bloomer IV",
      "source": "glazy.org",
      "url": "https://glazy.org/recipes/49968"
    },
    {
      "id": 212087,
      "code": "GLAZY-212087",
      "name": "Charles Mingus Base Revised (Bloomer 2012)",
      "cone": "9 - 13",
      "surface": "Smooth Matte",
      "transparency": "Semi-opaque",
      "atmosphere": "Salt & Soda, Wood, Oxidation, Neutral",
      "subtype": "Glaze - White, Off-White",
      "ingredients": [
        {
          "material": "Custer Feldspar",
          "amount": 51.17
        },
        {
          "material": "Dolomite",
          "amount": 16.1
        },
        {
          "material": "Neph Sye A270",
          "amount": 12.07
        },
        {
          "material": "EP Kaolin",
          "amount": 10.05
        },
        {
          "material": "Calcined Kaolin",
          "amount": 4.32
        },
        {
          "material": "Whiting",
          "amount": 3.24
        },
        {
          "material": "Zinc Oxide",
          "amount": 3.02
        },
        {
          "material": "Silica",
          "amount": 0.03
        }
      ],
      "description": "Satin Base Moanin\u2019 (Chocolate Brown) Red Iron 4% Mingus Slop (Dark Red Chocolate) Red Iron 8% Opus 4 (Amber with black Spots) Manganese 5% Tonight @ Noon (Orangey Pink) Manganese 7% Purple Heart (lavender when hit with soda, mottled speckled medium blue otherwise) Cobalt Carb 0.5% Cumbia (Pink in oxidation) Chrome 0.25% Tin Oxide 3% O.P. (silvery to tan or blue where soda hits) Rutile 8% Celia (Black semi gloss) Manganese 7% Iron 8% Mingus\u2019s Slippers Red Iron 8% Rutile 5% Nouroog (Black) Red Iron 8% Rutile 3% Love Chant (Satin white) Zircopax 8%",
      "createdBy": "HP Bloomer IV",
      "source": "glazy.org",
      "url": "https://glazy.org/recipes/212087"
    },
    {
      "id": 6627,
      "code": "GLAZY-6627",
      "name": "Charlie Brown",
      "cone": "5 - 6",
      "surface": "Glossy",
      "transparency": "Translucent",
      "atmosphere": "Oxidation",
      "subtype": "Glaze - Iron - Tenmoku",
      "ingredients": [
        {
          "material": "Nepheline Syenite",
          "amount": 56.3
        },
        {
          "material": "Silica",
          "amount": 20.8
        },
        {
          "material": "Gerstley Borate",
          "amount": 12.5
        },
        {
          "material": "Whiting",
          "amount": 10.4
        }
      ],
      "additionals": [
        {
          "material": "Red Iron Oxide",
          "amount": 11.0
        },
        {
          "material": "Bentonite",
          "amount": 2.0
        }
      ],
      "description": "Transparent caramelized sugar. Deep brown.",
      "createdBy": "Jason Burke",
      "source": "glazy.org",
      "url": "https://glazy.org/recipes/6627"
    },
    {
      "id": 4860,
      "code": "GLAZY-4860",
      "name": "Charlie D. Black",
      "cone": "10",
      "surface": "",
      "transparency": "",
      "atmosphere": "Oxidation, Reduction",
      "subtype": "Glaze - Black",
      "ingredients": [
        {
          "material": "Kona F-4 feldspar",
          "amount": 20.0
        },
        {
          "material": "Nepheline Syenite",
          "amount": 20.0
        },
        {
          "material": "Silica",
          "amount": 20.0
        },
        {
          "material": "Dolomite",
          "amount": 15.0
        },
        {
          "material": "Talc",
          "amount": 13.0
        },
        {
          "material": "Ball Clay",
          "amount": 10.0
        },
        {
          "material": "Whiting",
          "amount": 2.0
        }
      ],
      "additionals": [
        {
          "material": "Cobalt Carbonate",
          "amount": 5.0
        },
        {
          "material": "Manganese Dioxide",
          "amount": 3.0
        },
        {
          "material": "Mason 6600 black stain",
          "amount": 3.0
        }
      ],
      "description": "This recipe was imported from Louis Katz's Hyperglaze database available on his website: http://falcon.tamucc.edu/lkatz/allglazes.txt More information about Louis Katz can be found on his website, http://www.louiskatz.net/ Louis Katz Notes: I am not a safety expert and any information contained in this file about safety should be ignored in favor of advice from experts. All of the materials in all glazes are potentially hazardous. All of these glaze recipes are given without any representation of accuracy or safety. They may work, they may not. They may be safe when fired or they may not. All of the materials used in them have hazards associated with them. You must be have sufficient training in the hazards before you use the the materials. You will have to determine the suitability and safety for your use. Do not assume that a lack of a warning about a material means that it is safe. Cone: 10 Color: black? Firing: Ox. or Red. Recipe: Percent Batch Neph Sy 20.00 20.00 Whiting 2.00 2.00 F-4 20.00 20.00 Dolomite 15.00 15.00 Talc 13.00 13.00 Ball Clay 10.00 10.00 Silica 20.00 20.00 Totals: 100.00 % 100.00 gm Also add: Cobalt Carbonate 5.00 5.00 Mason Black Stain 3.00 3.00 Man. Di. Oxide 3.00 3.00",
      "createdBy": "Glazy Admin",
      "source": "glazy.org",
      "url": "https://glazy.org/recipes/4860"
    },
    {
      "id": 29316,
      "code": "GLAZY-29316",
      "name": "Charlie D. Black",
      "cone": "10",
      "surface": "",
      "transparency": "",
      "atmosphere": "Reduction",
      "subtype": "Glaze - Black",
      "ingredients": [
        {
          "material": "Kona F-4 feldspar",
          "amount": 20.0
        },
        {
          "material": "Nepheline Syenite",
          "amount": 20.0
        },
        {
          "material": "Silica",
          "amount": 20.0
        },
        {
          "material": "Dolomite",
          "amount": 15.0
        },
        {
          "material": "Talc",
          "amount": 13.0
        },
        {
          "material": "Ball Clay",
          "amount": 10.0
        },
        {
          "material": "Whiting",
          "amount": 2.0
        }
      ],
      "additionals": [
        {
          "material": "Cobalt Oxide",
          "amount": 5.0
        },
        {
          "material": "Manganese Dioxide",
          "amount": 3.0
        },
        {
          "material": "Black stain",
          "amount": 3.0
        }
      ],
      "description": "From the Kansas City Art Institute Ceramic Department (KCAI), Glaze Formulas, 15 February 1990. http://www.brackers.com/wp-content/uploads/2015/02/KCAI-Glaze-Recpies.pdf",
      "createdBy": "Glazy Admin",
      "source": "glazy.org",
      "url": "https://glazy.org/recipes/29316"
    },
    {
      "id": 9209,
      "code": "GLAZY-9209",
      "name": "Charlyn's Variant of Missouri Straw Yellow",
      "cone": "10",
      "surface": "Satin",
      "transparency": "Semi-opaque",
      "atmosphere": "Reduction",
      "subtype": "Glaze",
      "ingredients": [
        {
          "material": "Cornwall Stone",
          "amount": 52.0
        },
        {
          "material": "EP Kaolin",
          "amount": 20.5
        },
        {
          "material": "Dolomite",
          "amount": 11.7
        },
        {
          "material": "Magnesium carbonate",
          "amount": 6.3
        },
        {
          "material": "Bone Ash",
          "amount": 3.2
        }
      ],
      "additionals": [
        {
          "material": "Stain",
          "amount": 5.0
        }
      ],
      "description": "This a variant of Missouri Straw Yellow. All of the colorants have been removed from the original recipe and Turquoise 6374 has been added in its place.",
      "createdBy": "IU Southeast Ceramics",
      "source": "glazy.org",
      "url": "https://glazy.org/recipes/9209"
    },
    {
      "id": 38583,
      "code": "GLAZY-38583",
      "name": "Chartreuse (stain 6236)",
      "cone": "6",
      "surface": "Semi-glossy",
      "transparency": "Transparent",
      "atmosphere": "Oxidation",
      "subtype": "Glaze",
      "ingredients": [
        {
          "material": "Nepheline Syenite",
          "amount": 30.0
        },
        {
          "material": "Silica",
          "amount": 30.0
        },
        {
          "material": "Gerstley Borate",
          "amount": 20.0
        },
        {
          "material": "EP Kaolin",
          "amount": 10.0
        },
        {
          "material": "Whiting",
          "amount": 10.0
        },
        {
          "material": "Stain",
          "amount": 7.5
        }
      ],
      "description": "",
      "createdBy": "Gasworks NYC",
      "source": "glazy.org",
      "url": "https://glazy.org/recipes/38583"
    },
    {
      "id": 254,
      "code": "GLAZY-254",
      "name": "Chartreuse Andy Martin 2",
      "cone": "10",
      "surface": "",
      "transparency": "",
      "atmosphere": "",
      "subtype": "Glaze - Green - Chrome",
      "ingredients": [
        {
          "material": "Ferro Frit 3110",
          "amount": 44.9
        },
        {
          "material": "Silica",
          "amount": 30.5
        },
        {
          "material": "Tile #6 Kaolin",
          "amount": 13.4
        },
        {
          "material": "Barium Carbonate",
          "amount": 6.7
        },
        {
          "material": "Lithium Carbonate",
          "amount": 4.5
        }
      ],
      "additionals": [
        {
          "material": "Bentonite",
          "amount": 3.1
        },
        {
          "material": "Chrome Oxide",
          "amount": 0.5
        }
      ],
      "description": "",
      "createdBy": "Glazy Admin",
      "source": "glazy.org",
      "url": "https://glazy.org/recipes/254"
    },
    {
      "id": 255,
      "code": "GLAZY-255",
      "name": "Chartreuse Andy Martin's Showsaver",
      "cone": "10",
      "surface": "Glossy",
      "transparency": "Transparent",
      "atmosphere": "Oxidation, Reduction",
      "subtype": "Glaze - Green - Chrome",
      "ingredients": [
        {
          "material": "Strontium Carbonate",
          "amount": 30.1
        },
        {
          "material": "Nepheline Syenite",
          "amount": 26.9
        },
        {
          "material": "Silica",
          "amount": 20.5
        },
        {
          "material": "Ball Clay",
          "amount": 9.5
        },
        {
          "material": "Gerstley Borate",
          "amount": 3.8
        },
        {
          "material": "Wollastonite",
          "amount": 3.4
        }
      ],
      "additionals": [
        {
          "material": "Chrome Oxide",
          "amount": 0.5
        }
      ],
      "description": "Glaze Type: High-fire",
      "createdBy": "Glazy Admin",
      "source": "glazy.org",
      "url": "https://glazy.org/recipes/255"
    },
    {
      "id": 1758,
      "code": "GLAZY-1758",
      "name": "Chartreuse Moonelis",
      "cone": "05 1/2 - 04",
      "surface": "",
      "transparency": "Opaque",
      "atmosphere": "Oxidation",
      "subtype": "Glaze - Specialty",
      "ingredients": [
        {
          "material": "Nepheline Syenite",
          "amount": 55.0
        },
        {
          "material": "Borax",
          "amount": 15.0
        },
        {
          "material": "Dolomite",
          "amount": 15.0
        },
        {
          "material": "Talc",
          "amount": 10.0
        },
        {
          "material": "Kona F-4 feldspar",
          "amount": 5.0
        }
      ],
      "additionals": [
        {
          "material": "Bentonite",
          "amount": 1.0
        },
        {
          "material": "Chrome Oxide",
          "amount": 1.0
        }
      ],
      "description": "Glaze Type: Texture Very dry bumpy surface. Judy Moonelis glaze.",
      "createdBy": "Glazy Admin",
      "source": "glazy.org",
      "url": "https://glazy.org/recipes/1758"
    },
    {
      "id": 1759,
      "code": "GLAZY-1759",
      "name": "Chartreuse Moss",
      "cone": "06 - 05",
      "surface": "",
      "transparency": "",
      "atmosphere": "Oxidation",
      "subtype": "Glaze - Green - Chrome",
      "ingredients": [
        {
          "material": "Lithium Carbonate",
          "amount": 80.0
        },
        {
          "material": "Silica",
          "amount": 15.0
        },
        {
          "material": "Gerstley Borate",
          "amount": 5.0
        }
      ],
      "additionals": [
        {
          "material": "Tin Oxide",
          "amount": 7.0
        },
        {
          "material": "Chrome Oxide",
          "amount": 3.0
        },
        {
          "material": "Bentonite",
          "amount": 2.0
        }
      ],
      "description": "Lana Wilson. Runs at 03 From The Ceramic Glaze Handbook: Materials, Techniques, Formulas by Mark Burleson",
      "createdBy": "Glazy Admin",
      "source": "glazy.org",
      "url": "https://glazy.org/recipes/1759"
    },
    {
      "id": 88668,
      "code": "GLAZY-88668",
      "name": "Chazo's non-crazing clear",
      "cone": "6 - 8",
      "surface": "Glossy",
      "transparency": "Transparent",
      "atmosphere": "Oxidation, Neutral, Reduction",
      "subtype": "Glaze - Clear",
      "ingredients": [
        {
          "material": "Spodumene PES200",
          "amount": 52.0
        },
        {
          "material": "Wollastonite",
          "amount": 22.6
        },
        {
          "material": "FSA 5015 (Colorobbia)",
          "amount": 18.4
        },
        {
          "material": "Kaolin Imerys Polwhite",
          "amount": 4.6
        },
        {
          "material": "Bentonite",
          "amount": 2.4
        }
      ],
      "description": "The best C6 clear glaze I've ever used. Beautiful colors with different colorants (stains included), non-crazing on any clay body I've tested. Glaze is #625 in my \"UMF Glazure\" glazes database.",
      "createdBy": "\u010cazim Mehmeti",
      "source": "glazy.org",
      "url": "https://glazy.org/recipes/88668"
    },
    {
      "id": 333437,
      "code": "GLAZY-333437",
      "name": "CHC4321",
      "cone": "6 - 10",
      "surface": "Glossy",
      "transparency": "Transparent",
      "atmosphere": "Oxidation",
      "subtype": "Glaze - Clear",
      "ingredients": [
        {
          "material": "Ferro Frit 3134",
          "amount": 38.0
        },
        {
          "material": "Flint",
          "amount": 32.0
        },
        {
          "material": "Kaolin",
          "amount": 26.0
        },
        {
          "material": "Wollastonite",
          "amount": 4.0
        }
      ],
      "description": "A clear glossy base",
      "createdBy": "Chris Harrop",
      "source": "glazy.org",
      "url": "https://glazy.org/recipes/333437"
    },
    {
      "id": 58790,
      "code": "GLAZY-58790",
      "name": "Cheesehead",
      "cone": "6 - 10",
      "surface": "",
      "transparency": "",
      "atmosphere": "Reduction, Oxidation",
      "subtype": "Glaze - Specialty",
      "ingredients": [
        {
          "material": "Wisconsin Red Granite",
          "amount": 45.0
        },
        {
          "material": "Ferro Frit 3134",
          "amount": 17.0
        },
        {
          "material": "Silica",
          "amount": 14.0
        },
        {
          "material": "Gerstley Borate",
          "amount": 8.0
        },
        {
          "material": "EP Kaolin",
          "amount": 7.0
        },
        {
          "material": "Cuda-clay, Yellow Brick Clay",
          "amount": 5.0
        },
        {
          "material": "Whitewater Limestone",
          "amount": 5.0
        }
      ],
      "description": "gathered up all my local investigations in one place. Cuda-clay/Cream City Brick clay comes from the lake michigan cliffs south of milwaukee (in my hometown), red granite is the state rock of wisconsin - a badass iron-y feldspar on its own without messing with it, and whitewater has a limestone quarry on the way in as I drive to my studio. https://en.wikipedia.org/wiki/WisconsinDeathTrip updated to make it \"fatter\" with boron a la what happens when u eat too much butter/cheese/beer/frozen custard (it's a real thing)",
      "createdBy": "Ginger",
      "source": "glazy.org",
      "url": "https://glazy.org/recipes/58790"
    },
    {
      "id": 6991,
      "code": "GLAZY-6991",
      "name": "Cherry Blossom Gold-Shino",
      "cone": "5",
      "surface": "Semi-glossy",
      "transparency": "Opaque",
      "atmosphere": "Reduction",
      "subtype": "Glaze - Shino",
      "ingredients": [
        {
          "material": "Nepheline Syenite",
          "amount": 60.0
        },
        {
          "material": "Spodumene",
          "amount": 20.0
        },
        {
          "material": "Ball Clay",
          "amount": 12.0
        },
        {
          "material": "Soda Ash",
          "amount": 8.0
        }
      ],
      "additionals": [
        {
          "material": "Tin Oxide",
          "amount": 4.0
        },
        {
          "material": "Red Iron Oxide",
          "amount": 2.0
        }
      ],
      "description": "",
      "createdBy": "Clara Giorello",
      "source": "glazy.org",
      "url": "https://glazy.org/recipes/6991"
    },
    {
      "id": 6988,
      "code": "GLAZY-6988",
      "name": "Cherry Blossom Shino",
      "cone": "5 - 10",
      "surface": "Satin",
      "transparency": "Opaque",
      "atmosphere": "Wood",
      "subtype": "Glaze - Shino",
      "ingredients": [
        {
          "material": "Nepheline Syenite",
          "amount": 60.0
        },
        {
          "material": "Spodumene",
          "amount": 20.0
        },
        {
          "material": "Ball Clay",
          "amount": 12.0
        },
        {
          "material": "Soda Ash",
          "amount": 8.0
        }
      ],
      "additionals": [
        {
          "material": "Tin Oxide",
          "amount": 4.0
        }
      ],
      "description": "",
      "createdBy": "Clara Giorello",
      "source": "glazy.org",
      "url": "https://glazy.org/recipes/6988"
    },
    {
      "id": 34525,
      "code": "GLAZY-34525",
      "name": "Cherry Blossom Shino (Copy)",
      "cone": "5 - 10",
      "surface": "Satin",
      "transparency": "Opaque",
      "atmosphere": "Wood",
      "subtype": "Glaze - Shino",
      "ingredients": [
        {
          "material": "Nepheline Syenite",
          "amount": 60.0
        },
        {
          "material": "Spodumene",
          "amount": 20.0
        },
        {
          "material": "Ball Clay",
          "amount": 12.0
        },
        {
          "material": "Soda Ash",
          "amount": 8.0
        }
      ],
      "additionals": [
        {
          "material": "Tin Oxide",
          "amount": 4.0
        }
      ],
      "description": "",
      "createdBy": "Kristof",
      "source": "glazy.org",
      "url": "https://glazy.org/recipes/34525"
    },
    {
      "id": 31526,
      "code": "GLAZY-31526",
      "name": "Cherry Blossom Shino_ NCMC",
      "cone": "6",
      "surface": "Glossy",
      "transparency": "",
      "atmosphere": "",
      "subtype": "Glaze - Shino",
      "ingredients": [
        {
          "material": "Spodumene",
          "amount": 40.0
        },
        {
          "material": "Neph Sye A270",
          "amount": 40.0
        },
        {
          "material": "EP Kaolin",
          "amount": 10.0
        },
        {
          "material": "Soda Ash",
          "amount": 10.0
        }
      ],
      "description": "",
      "createdBy": "Stephen Stuchell",
      "source": "glazy.org",
      "url": "https://glazy.org/recipes/31526"
    },
    {
      "id": 38591,
      "code": "GLAZY-38591",
      "name": "Cherry Garcia (stain 6021)",
      "cone": "6",
      "surface": "",
      "transparency": "Translucent",
