Repository: MrSeldon/argilev2

File: data/glazes/glazy.json (part 64 of 315)
{
      "atmosphere": "Oxidation",
      "subtype": "Glaze",
      "ingredients": [
        {
          "material": "Nepheline Syenite",
          "amount": 30.15
        },
        {
          "material": "Ferro Frit 3124",
          "amount": 19.92
        },
        {
          "material": "Silica",
          "amount": 19.36
        },
        {
          "material": "EP Kaolin",
          "amount": 13.31
        },
        {
          "material": "Whiting",
          "amount": 10.65
        },
        {
          "material": "Gerstley Borate",
          "amount": 4.91
        },
        {
          "material": "Darvan",
          "amount": 1.0
        }
      ],
      "additionals": [
        {
          "material": "Stain",
          "amount": 10.0
        }
      ],
      "description": "",
      "createdBy": "Gasworks NYC",
      "source": "glazy.org",
      "url": "https://glazy.org/recipes/38591"
    },
    {
      "id": 53216,
      "code": "GLAZY-53216",
      "name": "Chicago 1-33 (Blue w/ Violet Crystals)",
      "cone": "8 - 11",
      "surface": "Glossy",
      "transparency": "Translucent",
      "atmosphere": "Oxidation, Neutral, Reduction, Salt & Soda, Wood",
      "subtype": "Glaze - Blue - Cobalt",
      "ingredients": [
        {
          "material": "Neph Sye A270",
          "amount": 37.5
        },
        {
          "material": "Silica",
          "amount": 25.0
        },
        {
          "material": "Dolomite",
          "amount": 22.5
        },
        {
          "material": "Ferro Frit 3134",
          "amount": 7.5
        },
        {
          "material": "Spodumene",
          "amount": 7.5
        }
      ],
      "additionals": [
        {
          "material": "Cobalt Carbonate",
          "amount": 5.0
        },
        {
          "material": "Bentonite",
          "amount": 4.0
        }
      ],
      "description": "Deep cobalt blue transparent glaze with violet macrocrystals when fired to cone 10. When fired to cone 9 or lower glaze is matte with blue to purple surface. The 1-33 glazes were developed during an Ian Currie workshop at our school.",
      "createdBy": "Matthew Hardwick",
      "source": "glazy.org",
      "url": "https://glazy.org/recipes/53216"
    },
    {
      "id": 53220,
      "code": "GLAZY-53220",
      "name": "Chicago 1-33 (Green w/ Yellow Crystals)",
      "cone": "8 - 11",
      "surface": "Glossy",
      "transparency": "Translucent",
      "atmosphere": "Oxidation, Neutral, Reduction, Salt & Soda, Wood",
      "subtype": "Glaze - Iron - Celadon - Green",
      "ingredients": [
        {
          "material": "Neph Sye A270",
          "amount": 37.5
        },
        {
          "material": "Silica",
          "amount": 25.0
        },
        {
          "material": "Dolomite",
          "amount": 22.5
        },
        {
          "material": "Ferro Frit 3134",
          "amount": 7.5
        },
        {
          "material": "Spodumene",
          "amount": 7.5
        }
      ],
      "additionals": [
        {
          "material": "Bentonite",
          "amount": 4.0
        },
        {
          "material": "Red Iron Oxide",
          "amount": 3.0
        }
      ],
      "description": "Deep green with yellow macrocrystals when fired to cone 10. When fired to cone 9 or lower glaze is matte. The 1-33 glazes were developed during an Ian Currie workshop at our school. Salt and soda will bleach glaze, but still allow yellow crystals to develop.",
      "createdBy": "Matthew Hardwick",
      "source": "glazy.org",
      "url": "https://glazy.org/recipes/53220"
    },
    {
      "id": 2380,
      "code": "GLAZY-2380",
      "name": "Chinese Blue Green",
      "cone": "6",
      "surface": "Glossy",
      "transparency": "",
      "atmosphere": "",
      "subtype": "Glaze - Green",
      "ingredients": [
        {
          "material": "Custer Feldspar",
          "amount": 39.71
        },
        {
          "material": "Silica",
          "amount": 25.87
        },
        {
          "material": "Whiting",
          "amount": 14.33
        },
        {
          "material": "Zinc Oxide",
          "amount": 11.54
        },
        {
          "material": "EP Kaolin",
          "amount": 4.71
        },
        {
          "material": "Bentonite",
          "amount": 1.92
        },
        {
          "material": "Copper Carbonate",
          "amount": 1.92
        }
      ],
      "description": "Source/Alternate names: Clay Times March/April 2003 Source/Alternate names: similar oxides to Buck Sea Green Firing Notes: cool maximum rate to 800C hold 1 hour Notes: Alisa Clausen: glossy, aqua green, transparent glaze. The glaze has a slightly textured feel, with tiny crystals where thickest.",
      "createdBy": "Glazy Admin",
      "source": "glazy.org",
      "url": "https://glazy.org/recipes/2380"
    },
    {
      "id": 2928,
      "code": "GLAZY-2928",
      "name": "Chinese blue stoneware glaze",
      "cone": "8 - 11",
      "surface": "Satin",
      "transparency": "Translucent",
      "atmosphere": "Oxidation, Neutral, Reduction",
      "subtype": "Glaze - Blue - Cobalt",
      "ingredients": [
        {
          "material": "Potash Feldspar (Zheng Yi SK7)",
          "amount": 30.5
        },
        {
          "material": "Silica",
          "amount": 20.0
        },
        {
          "material": "Kaolin",
          "amount": 15.5
        },
        {
          "material": "Wollastonite",
          "amount": 15.0
        },
        {
          "material": "Ball Clay",
          "amount": 12.5
        },
        {
          "material": "Manganese Dioxide",
          "amount": 1.5
        },
        {
          "material": "Red Iron Oxide",
          "amount": 0.5
        },
        {
          "material": "Cobalt Oxide",
          "amount": 0.4
        }
      ],
      "description": "As listed on page 265 of Nigel Wood's Chinese Glazes. He writes: \"1250-1310 degrees celsius, best fired in reduction, but can also be used in oxidation. Also suitable as an overglaze.\" As Nigel Wood notes, the use of iron oxide and manganese emulates the \"dirty\" cobalt used by ancient Chinese potters, resulting in a less garish blue.",
      "createdBy": "Derek Au",
      "source": "glazy.org",
      "url": "https://glazy.org/recipes/2928"
    },
    {
      "id": 11388,
      "code": "GLAZY-11388",
      "name": "Chinese Clear",
      "cone": "10 - 11",
      "surface": "Satin",
      "transparency": "Translucent",
      "atmosphere": "Reduction",
      "subtype": "Glaze - Clear",
      "ingredients": [
        {
          "material": "Silica",
          "amount": 30.9
        },
        {
          "material": "Custer Feldspar",
          "amount": 26.2
        },
        {
          "material": "Whiting",
          "amount": 23.8
        },
        {
          "material": "EP Kaolin",
          "amount": 16.7
        },
        {
          "material": "Magnesium carbonate",
          "amount": 2.4
        }
      ],
      "additionals": [
        {
          "material": "Bentonite",
          "amount": 2.0
        }
      ],
      "description": "A clear glaze that fires a slightly blue-green color.",
      "createdBy": "Arline Edmonds",
      "source": "glazy.org",
      "url": "https://glazy.org/recipes/11388"
    },
    {
      "id": 2974,
      "code": "GLAZY-2974",
      "name": "Chinese Crackle",
      "cone": "9 - 11",
      "surface": "Satin",
      "transparency": "Semi-opaque",
      "atmosphere": "Reduction",
      "subtype": "Glaze - White, Off-White",
      "ingredients": [
        {
          "material": "Custer Feldspar",
          "amount": 83.0
        },
        {
          "material": "Whiting",
          "amount": 9.0
        },
        {
          "material": "Silica",
          "amount": 8.0
        }
      ],
      "additionals": [
        {
          "material": "Zircopax",
          "amount": 10.0
        }
      ],
      "description": "From John Britt's High Fire Glazes",
      "createdBy": "John Britt",
      "source": "glazy.org",
      "url": "https://glazy.org/recipes/2974"
    },
    {
      "id": 4340,
      "code": "GLAZY-4340",
      "name": "Chinese Glazes Mirror-black glaze",
      "cone": "8 - 10",
      "surface": "Semi-glossy",
      "transparency": "Opaque",
      "atmosphere": "Oxidation, Reduction",
      "subtype": "Glaze - Black",
      "ingredients": [
        {
          "material": "Silica",
          "amount": 20.5
        },
        {
          "material": "Potash Feldspar (Zheng Yi SK7)",
          "amount": 19.0
        },
        {
          "material": "Wollastonite",
          "amount": 18.5
        },
        {
          "material": "Ball Clay",
          "amount": 14.7
        },
        {
          "material": "Kaolin",
          "amount": 14.7
        },
        {
          "material": "Iron oxide",
          "amount": 9.0
        },
        {
          "material": "Manganese Dioxide",
          "amount": 3.2
        },
        {
          "material": "Cobalt Carbonate",
          "amount": 0.5
        }
      ],
      "description": "Nigel Woods' excellent Chinese Glazes, p. 265",
      "createdBy": "Derek Au",
      "source": "glazy.org",
      "url": "https://glazy.org/recipes/4340"
    },
    {
      "id": 23134,
      "code": "GLAZY-23134",
      "name": "Chinese Glazes Russet #1",
      "cone": "10 - 12",
      "surface": "Glossy",
      "transparency": "Opaque",
      "atmosphere": "",
      "subtype": "Glaze - Iron - Kaki, Tomato Red",
      "ingredients": [
        {
          "material": "Kaolin",
          "amount": 34.5
        },
        {
          "material": "Potash Feldspar (Zheng Yi SK7)",
          "amount": 26.0
        },
        {
          "material": "Silica",
          "amount": 25.5
        },
        {
          "material": "Dolomite",
          "amount": 10.0
        },
        {
          "material": "Red Iron Oxide",
          "amount": 10.0
        },
        {
          "material": "Titanium Dioxide",
          "amount": 1.0
        }
      ],
      "description": "From Nigel Wood's Chinese Glazes, \"Glazes calculated from the Tables\", Table 65 - Russet Ding glazes, 1st recipe.",
      "createdBy": "Derek Au",
      "source": "glazy.org",
      "url": "https://glazy.org/recipes/23134"
    },
    {
      "id": 23135,
      "code": "GLAZY-23135",
      "name": "Chinese Glazes Russet #2",
      "cone": "10 - 12",
      "surface": "Glossy",
      "transparency": "Opaque",
      "atmosphere": "",
      "subtype": "Glaze - Iron - Kaki, Tomato Red",
      "ingredients": [
        {
          "material": "Potash Feldspar (Zheng Yi SK7)",
          "amount": 30.5
        },
        {
          "material": "Silica",
          "amount": 30.0
        },
        {
          "material": "Kaolin",
          "amount": 28.5
        },
        {
          "material": "Dolomite",
          "amount": 7.0
        },
        {
          "material": "Red Iron Oxide",
          "amount": 5.5
        },
        {
          "material": "Titanium Dioxide",
          "amount": 1.0
        }
      ],
      "description": "From Nigel Wood's Chinese Glazes, \"Glazes calculated from the Tables\", Table 65 - Russet Ding glazes, 2nd recipe.",
      "createdBy": "Derek Au",
      "source": "glazy.org",
      "url": "https://glazy.org/recipes/23135"
    },
    {
      "id": 42374,
      "code": "GLAZY-42374",
      "name": "Chinese Glazes Ying Qing 4",
      "cone": "10 - 11",
      "surface": "",
      "transparency": "",
      "atmosphere": "Reduction",
      "subtype": "Glaze - Iron - Celadon - Blue",
      "ingredients": [
        {
          "material": "Potash Feldspar (Zheng Yi SK7)",
          "amount": 35.0
        },
        {
          "material": "Silica",
          "amount": 28.5
        },
        {
          "material": "Whiting",
          "amount": 17.0
        },
        {
          "material": "New Zealand Halloysite",
          "amount": 17.0
        },
        {
          "material": "Dolomite",
          "amount": 2.5
        },
        {
          "material": "Yellow Iron Oxide",
          "amount": 0.4
        }
      ],
      "description": "Loosely based on analyses from Nigel Wood's Chinese Glazes, for example Yingqing Glaze",
      "createdBy": "Derek Au",
      "source": "glazy.org",
      "url": "https://glazy.org/recipes/42374"
    },
    {
      "id": 6083,
      "code": "GLAZY-6083",
      "name": "Chocolate",
      "cone": "6",
      "surface": "Semi-glossy",
      "transparency": "Semi-opaque",
      "atmosphere": "Reduction",
      "subtype": "Glaze - Iron - Slip-Based",
      "ingredients": [
        {
          "material": "Redart",
          "amount": 68.0
        },
        {
          "material": "Zinc Oxide",
          "amount": 18.0
        },
        {
          "material": "Whiting",
          "amount": 10.0
        },
        {
          "material": "Ferro Frit 3110",
          "amount": 4.0
        }
      ],
      "additionals": [
        {
          "material": "Bentonite",
          "amount": 2.0
        }
      ],
      "description": "From Diana Pancioli's excellent publication, Glaze Forward: http://www.dianapancioli.com/ http://www.dianapancioli.com/downloads/GlazeForward.pdf \ufffcDerived from E. Cooper\u2019s \u201cBrown Matte\u201d Although zinc is supposed to disappear in reduction, this glaze doesn\u2019t work without it. Chocolate looks like a slip glaze similar to old Albany slip glazes. I woul try using it under trailing, brush work, etc. The color varies subtly depending on where the flame touches it. Thin the medium application.",
      "createdBy": "Glazy Admin",
      "source": "glazy.org",
      "url": "https://glazy.org/recipes/6083"
    },
    {
      "id": 2908,
      "code": "GLAZY-2908",
      "name": "Chocolate Crystalline",
      "cone": "10 - 11",
      "surface": "Glossy",
      "transparency": "Opaque",
      "atmosphere": "Oxidation",
      "subtype": "Glaze - Crystalline",
      "ingredients": [
        {
          "material": "Ferro Frit 3110",
          "amount": 42.0
        },
        {
          "material": "Silica",
          "amount": 27.0
        },
        {
          "material": "Zinc Oxide",
          "amount": 24.0
        },
        {
          "material": "Bentonite",
          "amount": 0.6
        },
        {
          "material": "Calcined Kaolin",
          "amount": 0.4
        }
      ],
      "additionals": [
        {
          "material": "Titanium Dioxide",
          "amount": 6.0
        },
        {
          "material": "Manganese Dioxide",
          "amount": 4.0
        },
        {
          "material": "Cobalt Carbonate",
          "amount": 0.5
        }
      ],
      "description": "High fire crystalline based on the late Peter Ilsley's 'Dusty Rose'. This crystalline glaze is best applied in three different thickness, starting with the bottom 3rd at 0.5mm thick, middle 3rd at 1mm thick and the top 3rd at 1.5mm thick. Like most crystallines it requires the piece be placed on a catcher with a layer of kiln wash (70% Alumina Hydrate 15% Kaolin 15% Calcined Kaolin) applied to the foot of the piece and the raised section of the catcher that the piece is to sit on then join the piece and catcher with water. Fire to maturity, then crash cool to 1080\u00baC (\u202a1976\u00ba\u202cF\u202c) to aid nucleation and raise to 1100\u00bac (\u202a2012\u00ba\u202cF) with in 10 minutes and hold at 1100\u00bac (\u202a2012\u00ba\u202cF) for 1 hour. Further holds include, 1080\u00baC (\u202a1976\u00ba\u202cF\u202c) 1 hour, 1100\u00bac (\u202a2012\u00ba\u202cF) for 1/2 hour, 1080\u00baC (\u202a1976\u00ba\u202cF\u202c) for 10 minutes, and 1050\u00baC (\u202a1922\u00ba\u202cF\u202c)for 1/2 hour. Then clamp up kiln and end firing! You may choose to do a Post Reduction from 815\u00baC (\u202a1499\u00ba\u202cF\u202c) to 700\u00baC (\u202a1292\u202c\u00ba\u202cF).",
      "createdBy": "Mike Mangion",
      "source": "glazy.org",
      "url": "https://glazy.org/recipes/2908"
    },
    {
      "id": 25384,
      "code": "GLAZY-25384",
      "name": "Chocolate Fudge",
      "cone": "8 - 10",
      "surface": "Glossy",
      "transparency": "Semi-opaque",
      "atmosphere": "Oxidation",
      "subtype": "Glaze - Iron",
      "ingredients": [
        {
          "material": "Kaolin",
          "amount": 25.0
        },
        {
          "material": "Potash Feldspar",
          "amount": 25.0
        },
        {
          "material": "Silica",
          "amount": 25.0
        },
        {
          "material": "Whiting",
          "amount": 25.0
        }
      ],
      "additionals": [
        {
          "material": "Rutile",
          "amount": 10.0
        },
        {
          "material": "Red Iron Oxide",
          "amount": 6.0
        }
      ],
      "description": "A glossy, golden brown glaze",
      "createdBy": "Gabriel",
      "source": "glazy.org",
      "url": "https://glazy.org/recipes/25384"
    },
    {
      "id": 113450,
      "code": "GLAZY-113450",
      "name": "Chocolate Minty Turquoise",
      "cone": "5 - 7",
      "surface": "Glossy",
      "transparency": "Opaque",
      "atmosphere": "Oxidation, Neutral",
      "subtype": "Glaze - Turquoise",
      "ingredients": [
        {
          "material": "Potash Feldspar",
          "amount": 41.0
        },
        {
          "material": "Silica",
          "amount": 28.0
        },
        {
          "material": "Whiting",
          "amount": 12.0
        },
        {
          "material": "Gerstley Borate",
          "amount": 10.0
        },
        {
          "material": "Strontium Carbonate",
          "amount": 7.0
        },
        {
          "material": "Magnesium carbonate",
          "amount": 2.0
        }
      ],
      "additionals": [
        {
          "material": "Rutile",
          "amount": 4.0
        },
        {
          "material": "Bentonite",
          "amount": 2.0
        },
        {
          "material": "Copper Carbonate",
          "amount": 2.0
        },
        {
          "material": "Titanium Dioxide",
          "amount": 2.0
        }
      ],
      "description": "Ile de Clay's Variation of Yoder\u2019s Blue",
      "createdBy": "Yvonne - Ile de Clay",
      "source": "glazy.org",
      "url": "https://glazy.org/recipes/113450"
    },
    {
      "id": 12581,
      "code": "GLAZY-12581",
      "name": "Chocolate oil spot",
      "cone": "9 - 11",
      "surface": "Glossy",
      "transparency": "Opaque",
      "atmosphere": "Oxidation",
      "subtype": "Glaze",
      "ingredients": [
        {
          "material": "Alberta Slip",
          "amount": 75.0
        },
        {
          "material": "Petalite",
          "amount": 25.0
        },
        {
          "material": "Red Iron Oxide",
          "amount": 2.0
        }
      ],
      "description": "Deep chocolaty brown, big metallic spots, heals well even when it gets less heat.",
      "createdBy": "david tsabar",
      "source": "glazy.org",
      "url": "https://glazy.org/recipes/12581"
    },
    {
      "id": 11144,
      "code": "GLAZY-11144",
      "name": "chocolate orange Street (Toms UK variation)",
      "cone": "6 - 8",
      "surface": "Semi-glossy",
      "transparency": "Opaque",
      "atmosphere": "Oxidation",
      "subtype": "Glaze - Iron - Kaki, Tomato Red",
      "ingredients": [
        {
          "material": "BPS potash feldspar",
          "amount": 34.0
        },
        {
          "material": "Silica",
          "amount": 17.0
        },
        {
          "material": "Gillespie Borate",
          "amount": 14.5
        },
        {
          "material": "Talc",
          "amount": 11.0
        },
        {
          "material": "Bone Ash",
          "amount": 9.5
        },
        {
          "material": "Dolomite",
          "amount": 7.0
        },
        {
          "material": "Devon China Clay",
          "amount": 7.0
        }
      ],
      "additionals": [
        {
          "material": "Red Iron Oxide",
          "amount": 15.0
        }
      ],
      "description": "Reformulated Adds quite a bit of clay and silica, removes some flux. Just as nice to look at, but less runny at cone 7. approx a 50/50 blend of orange street and chocolate street Used normal iron, not synthetic. I think. This is now my 'standard' iron red. Very red, doesn't much, looks good with other glazes/",
      "createdBy": "Tom Demeranville",
      "source": "glazy.org",
      "url": "https://glazy.org/recipes/11144"
    },
    {
      "id": 11459,
      "code": "GLAZY-11459",
      "name": "chocolate Street (Toms UK variation)",
      "cone": "5 - 8",
      "surface": "Semi-glossy",
      "transparency": "Opaque",
      "atmosphere": "Oxidation",
      "subtype": "Glaze - Iron - Kaki, Tomato Red",
      "ingredients": [
        {
          "material": "BPS potash feldspar",
          "amount": 32.0
        },
        {
          "material": "Silica",
          "amount": 18.0
        },
        {
          "material": "Gillespie Borate",
          "amount": 14.0
        },
        {
          "material": "Talc",
          "amount": 11.0
        },
        {
          "material": "Devon China Clay",
          "amount": 10.0
        },
        {
          "material": "Bone Ash",
          "amount": 9.0
        },
        {
          "material": "Dolomite",
          "amount": 6.0
        }
      ],
      "additionals": [
        {
          "material": "Red Iron Oxide",
          "amount": 15.0
        }
      ],
      "description": "Reformulated orange street adds quite a bit of clay and silica, removes some flux. Just as nice to look at, but less runny at cone 7. Used normal iron, not synthetic. I think.",
      "createdBy": "Tom Demeranville",
      "source": "glazy.org",
      "url": "https://glazy.org/recipes/11459"
    },
    {
      "id": 1105,
      "code": "GLAZY-1105",
      "name": "Chocolate Super-Hiway",
      "cone": "6 - 8",
      "surface": "",
      "transparency": "",
      "atmosphere": "Oxidation",
      "subtype": "Glaze - Specialty",
      "ingredients": [
        {
          "material": "Custer Feldspar",
          "amount": 50.72
        },
        {
          "material": "Gerstley Borate",
          "amount": 24.64
        },
        {
          "material": "Barium Carbonate",
          "amount": 17.39
        },
        {
          "material": "Zinc Oxide",
          "amount": 7.25
        }
      ],
      "description": "plus as much local dark red clay as I can get into it. Then I layer over it with the same glaze without the clay. This gets a highly pitted chocolate cake look with a cratered & pinholed glossy surface. I don't like any of the above glazes inside a bowl. I kinda like more of a feldspathic glaze for eating/drinking surface. I'm not taking responsibility for anyone using these glazes, etc. Something is probably toxic. They are examples of my research and they work out in formulation. Which is what they are examples of. So go formulate your own non-toxic glazes, if that is possible. It's probably bad for the environment too. Email me with questions as to household performance, as that may be indicative of other problems. The badly crazed surfaces are not considered to be a continous-non porous sanitary surfaces. Eric Hansen, Lawrence, Kansas",
      "createdBy": "Glazy Admin",
      "source": "glazy.org",
      "url": "https://glazy.org/recipes/1105"
    },
    {
      "id": 2893,
      "code": "GLAZY-2893",
      "name": "Choy Blue",
      "cone": "9 - 11",
      "surface": "Glossy",
      "transparency": "Translucent",
      "atmosphere": "",
      "subtype": "Glaze - Iron - Celadon - Blue",
      "ingredients": [
        {
          "material": "Custer Feldspar",
          "amount": 50.0
        },
        {
          "material": "Silica",
          "amount": 28.0
        },
        {
          "material": "Barium Carbonate",
          "amount": 12.0
        },
        {
          "material": "Whiting",
          "amount": 6.0
        },
        {
          "material": "Kaolin",
          "amount": 4.0
        }
      ],
      "additionals": [
        {
          "material": "Red Iron Oxide",
          "amount": 2.0
        }
      ],
      "description": "From John Britt's The Complete Guide to High-Fire Glazes",
      "createdBy": "Glazy Admin",
      "source": "glazy.org",
      "url": "https://glazy.org/recipes/2893"
    },
    {
      "id": 43839,
      "code": "GLAZY-43839",
      "name": "Choy Blue",
      "cone": "9 - 10",
      "surface": "",
      "transparency": "",
      "atmosphere": "Reduction",
      "subtype": "Glaze - Iron - Celadon - Blue",
      "ingredients": [
        {
          "material": "Custer Feldspar",
          "amount": 51.0
        },
        {
          "material": "Silica",
          "amount": 20.0
        },
        {
          "material": "Barium Carbonate",
          "amount": 17.0
        },
        {
          "material": "Whiting",
          "amount": 6.0
        },
        {
          "material": "EP Kaolin",
          "amount": 4.0
        },
        {
          "material": "Red Iron Oxide",
          "amount": 2.0
        }
      ],
      "description": "From Virginia Scotchie's Clay and Glaze Compendium",
      "createdBy": "Glazy Admin",
      "source": "glazy.org",
      "url": "https://glazy.org/recipes/43839"
    },
    {
      "id": 43838,
      "code": "GLAZY-43838",
      "name": "Choy Blue 2",
      "cone": "9 - 10",
      "surface": "",
      "transparency": "",
      "atmosphere": "Reduction",
      "subtype": "Glaze - Iron - Celadon - Blue",
      "ingredients": [
        {
          "material": "Custer Feldspar",
          "amount": 50.0
        },
        {
          "material": "Silica",
          "amount": 24.0
        },
        {
          "material": "Barium Carbonate",
          "amount": 16.0
        },
        {
          "material": "Whiting",
          "amount": 6.0
        },
        {
          "material": "Grolleg Kaolin",
          "amount": 4.0
        }
      ],
      "additionals": [
        {
          "material": "Red Iron Oxide",
          "amount": 2.0
        }
      ],
      "description": "From Virginia Scotchie's Clay and Glaze Compendium",
      "createdBy": "Glazy Admin",
      "source": "glazy.org",
      "url": "https://glazy.org/recipes/43838"
    },
    {
      "id": 4861,
      "code": "GLAZY-4861",
      "name": "CHOY BLUE CELADON",
      "cone": "10",
      "surface": "Glossy",
      "transparency": "",
      "atmosphere": "Reduction",
      "subtype": "Glaze - Iron - Celadon - Blue",
      "ingredients": [
        {
          "material": "Custer Feldspar (1989)",
          "amount": 50.0
        },
        {
          "material": "Silica",
          "amount": 22.8
        },
        {
          "material": "Barium Carbonate",
          "amount": 15.0
        },
        {
          "material": "Whiting",
          "amount": 6.2
        },
        {
          "material": "EP Kaolin",
          "amount": 6.0
        }
      ],
      "additionals": [
        {
          "material": "Barnard Slip",
          "amount": 1.0
        },
        {
          "material": "Red Iron Oxide",
          "amount": 1.0
        }
      ],
      "description": "This recipe was imported from Louis Katz's Hyperglaze database available on his website: http://falcon.tamucc.edu/lkatz/allglazes.txt More information about Louis Katz can be found on his website, http://www.louiskatz.net/ Louis Katz Notes: I am not a safety expert and any information contained in this file about safety should be ignored in favor of advice from experts. All of the materials in all glazes are potentially hazardous. All of these glaze recipes are given without any representation of accuracy or safety. They may work, they may not. They may be safe when fired or they may not. All of the materials used in them have hazards associated with them. You must be have sufficient training in the hazards before you use the the materials. You will have to determine the suitability and safety for your use. Do not assume that a lack of a warning about a material means that it is safe. Cone: 10 Color: light blue green transparent celadon Surface texture: shiny Firing: Reduction Glaze type: Ba Ca Recipe: Percent Batch Custer Feldspar 50.00 4000 Whiting 6.20 496 EPK 6.00 480 Flint 22.80 1824 Barium Carbonate 15.00 1200 Totals: 100.00 % 8000 Gm Also add: Red Iron Oxide 1.00 80 Barnard Clay 1.00 80 Comments: Barnard Clay:",
      "createdBy": "Glazy Admin",
      "source": "glazy.org",
      "url": "https://glazy.org/recipes/4861"
    },
    {
      "id": 5751,
      "code": "GLAZY-5751",
      "name": "Choy Blue Celadon",
      "cone": "10",
      "surface": "",
      "transparency": "",
      "atmosphere": "Reduction",
      "subtype": "Glaze - Iron - Celadon - Blue",
      "ingredients": [
        {
          "material": "Potash Feldspar",
          "amount": 51.69
        },
        {
          "material": "Silica",
          "amount": 20.95
        },
        {
          "material": "Barium Carbonate",
          "amount": 16.89
        },
        {
          "material": "Whiting",
          "amount": 6.33
        },
        {
          "material": "Kaolin",
          "amount": 4.14
        }
      ],
      "additionals": [
        {
          "material": "Red Iron Oxide",
          "amount": 2.11
        }
      ],
      "description": "NOTE: This recipe was imported from Triangle Potter's Guild Glaze Recipes published November, 1988 Source: Mary Roehm, Ed Duffield 61.2 potash feldspar 7.5 whiting 4.9 kaolin 24.8 flint 20.0 barium carbonate + 2.5 red iron oxide Greyblue waxy.",
      "createdBy": "Glazy Admin",
      "source": "glazy.org",
      "url": "https://glazy.org/recipes/5751"
    },
    {
      "id": 30866,
      "code": "GLAZY-30866",
      "name": "Choy Blue Celadon",
      "cone": "9 - 10",
      "surface": "Glossy",
      "transparency": "",
      "atmosphere": "Oxidation, Reduction",
      "subtype": "Glaze - Iron - Celadon - Blue",
      "ingredients": [
        {
          "material": "Custer Feldspar",
          "amount": 50.0
        },
        {
          "material": "Silica",
          "amount": 24.0
        },
        {
          "material": "Barium Carbonate",
          "amount": 16.0
        },
        {
          "material": "Whiting",
          "amount": 6.0
        },
        {
          "material": "EP Kaolin",
          "amount": 4.0
        }
      ],
      "additionals": [
        {
          "material": "Red Iron Oxide",
          "amount": 2.0
        }
      ],
      "description": "",
      "createdBy": "Alfred Grinding Room - Glazes",
      "source": "glazy.org",
      "url": "https://glazy.org/recipes/30866"
    },
    {
      "id": 30865,
      "code": "GLAZY-30865",
      "name": "Choy Clear",
      "cone": "9 - 10",
      "surface": "Glossy",
      "transparency": "",
      "atmosphere": "Oxidation, Reduction",
      "subtype": "Glaze - Clear",
      "ingredients": [
        {
          "material": "Custer Feldspar",
          "amount": 50.0
        },
        {
          "material": "Silica",
          "amount": 28.0
        },
        {
          "material": "Barium Carbonate",
          "amount": 12.0
        },
        {
          "material": "Whiting",
          "amount": 6.0
        },
        {
          "material": "EP Kaolin",
          "amount": 4.0
        }
      ],
      "description": "",
      "createdBy": "Alfred Grinding Room - Glazes",
      "source": "glazy.org",
      "url": "https://glazy.org/recipes/30865"
    },
    {
      "id": 43380,
      "code": "GLAZY-43380",
      "name": "Chris Gustin Carbon Trap",
      "cone": "10",
      "surface": "",
      "transparency": "",
      "atmosphere": "",
      "subtype": "Glaze - Shino - Carbon Trap",
      "ingredients": [
        {
          "material": "Nepheline Syenite",
          "amount": 45.0
        },
        {
          "material": "Kona F-4 feldspar",
          "amount": 18.4
        },
        {
          "material": "Spodumene",
          "amount": 15.2
        },
        {
          "material": "Kentucky OM #4 Ball Clay",
          "amount": 15.0
        },
        {
          "material": "Soda Ash",
          "amount": 4.0
        },
        {
          "material": "EP Kaolin",
          "amount": 2.4
        }
      ],
      "description": "From Virginia Scotchie's Clay and Glaze Compendium",
      "createdBy": "Glazy Admin",
      "source": "glazy.org",
      "url": "https://glazy.org/recipes/43380"
    },
    {
      "id": 43820,
      "code": "GLAZY-43820",
      "name": "Chris's Teal",
      "cone": "10",
      "surface": "",
      "transparency": "",
      "atmosphere": "",
      "subtype": "Glaze - Turquoise",
      "ingredients": [
        {
          "material": "Norfloat Feldspar",
          "amount": 52.0
        },
        {
          "material": "Barium Carbonate",
          "amount": 21.0
        },
        {
          "material": "Kentucky OM #4 Ball Clay",
          "amount": 10.0
        },
        {
          "material": "Whiting",
          "amount": 9.0
        },
        {
          "material": "Zinc Oxide",
          "amount": 8.0
        }
      ],
      "additionals": [
        {
          "material": "Copper Carbonate",
          "amount": 3.0
        },
        {
          "material": "Bentonite",
          "amount": 2.0
        }
      ],
      "description": "From Virginia Scotchie's Clay and Glaze Compendium",
      "createdBy": "Glazy Admin",
      "source": "glazy.org",
      "url": "https://glazy.org/recipes/43820"
    },
    {
      "id": 75391,
      "code": "GLAZY-75391",
      "name": "CHRIS15 : Bleu satin\u00e9 avec points violets",
      "cone": "9 - 10",
      "surface": "Semi-glossy",
      "transparency": "Opaque",
      "atmosphere": "",
      "subtype": "Glaze",
      "ingredients": [
        {
          "material": "Feldspath Potassique Norflot (Solargil 2020-2021)",
          "amount": 42.75
        },
        {
          "material": "Dolomie (Solargil 2018)",
          "amount": 20.86
        },
        {
          "material": "Silice 400 (Solargil 2018)",
          "amount": 17.72
        },
        {
          "material": "Zirconium dioxide",
          "amount": 10.43
        },
        {
          "material": "Kaolin pulv\u00e9ris\u00e9 (Solargil 2018)",
          "amount": 4.16
        },
        {
          "material": "Alumine Calcin\u00e9e (C\u00e9radel 2019)",
          "amount": 4.08
        }
      ],
      "additionals": [
        {
          "material": "Oxyde de Cuivre (C\u00e9radel 2019)",
          "amount": 2.5
        },
        {
          "material": "Cobalt Oxide",
          "amount": 1.0
        }
      ],
      "description": "Recette cr\u00e9\u00e9e par une de mes \u00e9l\u00e8ves : \"Christelle\". Ne coule pas.",
      "createdBy": "Pascal GALICIER",
      "source": "glazy.org",
      "url": "https://glazy.org/recipes/75391"
    },
    {
      "id": 20923,
      "code": "GLAZY-20923",
      "name": "Christina Rhodes (NCECA) 1",
      "cone": "6",
      "surface": "",
      "transparency": "",
      "atmosphere": "Oxidation",
      "subtype": "Glaze - Crystalline",
      "ingredients": [
        {
          "material": "Ferro Frit 3110",
          "amount": 35.49
        },
        {
          "material": "Zinc Oxide",
          "amount": 18.83
        },
        {
          "material": "Calcined Kaolin",
          "amount": 18.6
        },
        {
          "material": "Silica",
          "amount": 17.79
        },
        {
          "material": "Kaolin",
          "amount": 9.3
        }
      ],
      "description": "1) 5% stannic and 5% titanium 2) 1% cobalt carbonate 3) 5% Rio and 3% manganese dioxide",
      "createdBy": "Trees Wijnands",
      "source": "glazy.org",
      "url": "https://glazy.org/recipes/20923"
    },
    {
      "id": 20924,
      "code": "GLAZY-20924",
      "name": "Christina Rhodes (NCECA) 2",
      "cone": "6",
      "surface": "",
      "transparency": "",
      "atmosphere": "Oxidation",
      "subtype": "Glaze - Crystalline",
      "ingredients": [
        {
          "material": "Ferro Frit 3110",
          "amount": 33.09
        },
        {
          "material": "Silica",
          "amount": 22.45
        },
        {
          "material": "Zinc Oxide",
          "amount": 17.54
        },
        {
          "material": "Calcined Kaolin",
          "amount": 16.95
        },
        {
          "material": "Kaolin",
          "amount": 9.97
        }
      ],
      "description": "1) 5% stannic and 5% titanium 2) 1% cobalt carbonate 3) 5% Rio and 3% manganese dioxide",
      "createdBy": "Trees Wijnands",
      "source": "glazy.org",
      "url": "https://glazy.org/recipes/20924"
    },
    {
      "id": 89872,
      "code": "GLAZY-89872",
      "name": "Christmas dreams",
      "cone": "6",
      "surface": "Glossy",
      "transparency": "Semi-opaque",
      "atmosphere": "Oxidation",
      "subtype": "Glaze - Specialty",
      "ingredients": [
        {
          "material": "\u041d\u0435\u0444\u0435\u043b\u0438\u043d \u0421\u0438\u0435\u043d\u0438\u0442 (Altaflux-45)",
          "amount": 39.0
        },
        {
          "material": "\u041a\u0432\u0430\u0440\u0446\u0435\u0432\u0430\u044f \u043c\u0443\u043a\u0430 Silverbond 15",
          "amount": 27.0
        },
        {
          "material": "Whiting",
          "amount": 17.0
        },
        {
          "material": "\u0423\u043b\u0435\u043a\u0441\u0438\u0442 (\u0425\u0438\u043c\u043f\u044d\u043a)",
          "amount": 13.0
        },
        {
          "material": "Titanium Dioxide",
          "amount": 4.0
        }
      ],
      "description": "",
      "createdBy": "EvgeniyaDikaya",
      "source": "glazy.org",
      "url": "https://glazy.org/recipes/89872"
    },
    {
      "id": 2849,
      "code": "GLAZY-2849",
      "name": "Chrome Brown",
      "cone": "9 - 10",
      "surface": "Semi-glossy",
      "transparency": "",
      "atmosphere": "Reduction",
      "subtype": "Glaze",
      "ingredients": [
        {
          "material": "Cornwall Stone",
          "amount": 50.0
        },
        {
          "material": "Dolomite",
          "amount": 25.0
        },
        {
          "material": "Kaolin",
          "amount": 15.0
        },
        {
          "material": "Silica",
          "amount": 10.0
        }
      ],
      "additionals": [
        {
          "material": "Rutile",
          "amount": 4.0
        },
        {
          "material": "Chrome Oxide",
          "amount": 2.75
        },
        {
          "material": "Bentonite",
          "amount": 1.0
        }
      ],
      "description": "Source/Alternate names: Edouard Bastarache Notes: Edouard Bastarache: opaque, waxy, yellow brown becoming orange brown where thick.",
      "createdBy": "Glazy Admin",
      "source": "glazy.org",
      "url": "https://glazy.org/recipes/2849"
    },
    {
      "id": 5159,
      "code": "GLAZY-5159",
      "name": "Chrome free Black Glaze",
      "cone": "4 - 6",
      "surface": "",
      "transparency": "Opaque",
      "atmosphere": "Oxidation, Reduction",
      "subtype": "Glaze - Black",
      "ingredients": [
        {
          "material": "Barnard Slip",
          "amount": 43.0
        },
        {
          "material": "Hommel Frit 14",
          "amount": 22.0
        },
        {
          "material": "EP Kaolin",
          "amount": 14.0
        },
        {
          "material": "Silica",
          "amount": 11.0
        },
        {
          "material": "Dolomite",
          "amount": 7.0
        },
        {
          "material": "Lithium Carbonate",
          "amount": 2.0
        },
        {
