Repository: MrSeldon/argilev2

File: data/glazes/glazy.json (part 65 of 315)
{
          "material": "Zinc Oxide",
          "amount": 1.0
        }
      ],
      "additionals": [
        {
          "material": "Red Iron Oxide",
          "amount": 8.0
        },
        {
          "material": "Cobalt Oxide",
          "amount": 2.0
        },
        {
          "material": "Copper Carbonate",
          "amount": 2.0
        },
        {
          "material": "Manganese Dioxide",
          "amount": 1.5
        }
      ],
      "description": "Original Ceramics Monthly recipe seems to be: http://glazy.org/recipes/5470 This recipe was imported from Louis Katz's Hyperglaze database available on his website: http://falcon.tamucc.edu/lkatz/allglazes.txt More information about Louis Katz can be found on his website, http://www.louiskatz.net/ Louis Katz Notes: I am not a safety expert and any information contained in this file about safety should be ignored in favor of advice from experts. All of the materials in all glazes are potentially hazardous. All of these glaze recipes are given without any representation of accuracy or safety. They may work, they may not. They may be safe when fired or they may not. All of the materials used in them have hazards associated with them. You must be have sufficient training in the hazards before you use the the materials. You will have to determine the suitability and safety for your use. Do not assume that a lack of a warning about a material means that it is safe. Cone: 4 5 6 Color: black Firing: Ox. or Red. Recipe: Percent Batch Dolomite 7.00 7.7 Lithium Carbonate 2.00 2.2 Zinc Oxide 1.00 1.1 Hommel Frit 14 22.00 24.0 Barnard/Albany Slip Clay 43.00 47.0 EPK 14.00 15.3 Flint 11.00 12.0 Totals: 100.00 % 112.6 gm Also add: Copper Carbonate 2.00 2.2 Cobalt Oxide 2.00 2.2 Manganese Dioxide 1.50 1.6 RIO 8.00 8.7 Comments: CM 11-91 p.53",
      "createdBy": "Glazy Admin",
      "source": "glazy.org",
      "url": "https://glazy.org/recipes/5159"
    },
    {
      "id": 7967,
      "code": "GLAZY-7967",
      "name": "Chrome Green",
      "cone": "6",
      "surface": "Glossy",
      "transparency": "Semi-opaque",
      "atmosphere": "Oxidation",
      "subtype": "Glaze - Green - Chrome",
      "ingredients": [
        {
          "material": "Nepheline Syenite",
          "amount": 30.0
        },
        {
          "material": "Silica",
          "amount": 30.0
        },
        {
          "material": "Gerstley Borate",
          "amount": 20.0
        },
        {
          "material": "EP Kaolin",
          "amount": 10.0
        },
        {
          "material": "Whiting",
          "amount": 10.0
        }
      ],
      "additionals": [
        {
          "material": "Bentonite",
          "amount": 2.0
        },
        {
          "material": "Chrome Oxide",
          "amount": 2.0
        }
      ],
      "description": "https://mightymudmixer.com/shop/chrome-green/ This is a Kelly Green Glaze reveals some speckles but overall a coating glossy green.",
      "createdBy": "Mighty Mud Mixer",
      "source": "glazy.org",
      "url": "https://glazy.org/recipes/7967"
    },
    {
      "id": 30787,
      "code": "GLAZY-30787",
      "name": "chrome green",
      "cone": "6",
      "surface": "Semi-matte",
      "transparency": "Opaque",
      "atmosphere": "Oxidation",
      "subtype": "Glaze",
      "ingredients": [
        {
          "material": "Silica",
          "amount": 22.0
        },
        {
          "material": "Nepheline Syenite",
          "amount": 21.0
        },
        {
          "material": "Ball Clay",
          "amount": 20.0
        },
        {
          "material": "Dolomite",
          "amount": 20.0
        },
        {
          "material": "Ferro Frit 3134",
          "amount": 17.0
        },
        {
          "material": "Chrome Oxide",
          "amount": 2.0
        },
        {
          "material": "Cobalt Oxide",
          "amount": 2.0
        },
        {
          "material": "Manganese Dioxide",
          "amount": 2.0
        }
      ],
      "description": "The clay body is Laguna Bmix 10, more glazing tips can be found in my book, My Life as a Potter",
      "createdBy": "Mary Fox",
      "source": "glazy.org",
      "url": "https://glazy.org/recipes/30787"
    },
    {
      "id": 82549,
      "code": "GLAZY-82549",
      "name": "Chrome LB2",
      "cone": "6",
      "surface": "",
      "transparency": "Opaque",
      "atmosphere": "Oxidation",
      "subtype": "Glaze",
      "ingredients": [
        {
          "material": "Soda Feldspar",
          "amount": 45.0
        },
        {
          "material": "Silica",
          "amount": 17.0
        },
        {
          "material": "Ferro Frit 3134",
          "amount": 15.0
        },
        {
          "material": "Whiting",
          "amount": 14.0
        },
        {
          "material": "EP Kaolin",
          "amount": 5.0
        },
        {
          "material": "Bentonite",
          "amount": 4.0
        }
      ],
      "additionals": [
        {
          "material": "Chrome Oxide",
          "amount": 2.0
        }
      ],
      "description": "Using Chrome instead of Copper Carb in a Linda Bloomfield glaze.",
      "createdBy": "Kendall Manz",
      "source": "glazy.org",
      "url": "https://glazy.org/recipes/82549"
    },
    {
      "id": 4655,
      "code": "GLAZY-4655",
      "name": "Chrome Red Gloss",
      "cone": "8",
      "surface": "Glossy",
      "transparency": "",
      "atmosphere": "Oxidation, Reduction",
      "subtype": "Glaze",
      "ingredients": [
        {
          "material": "Red Lead",
          "amount": 80.39
        },
        {
          "material": "Potash Feldspar",
          "amount": 10.78
        },
        {
          "material": "Silica",
          "amount": 4.91
        },
        {
          "material": "Barium Carbonate",
          "amount": 3.92
        }
      ],
      "additionals": [
        {
          "material": "Chrome Oxide",
          "amount": 5.8
        }
      ],
      "description": "This recipe was imported from Louis Katz's Hyperglaze database available on his website: http://falcon.tamucc.edu/lkatz/allglazes.txt More information about Louis Katz can be found on his website, http://www.louiskatz.net/ Louis Katz Notes: I am not a safety expert and any information contained in this file about safety should be ignored in favor of advice from experts. All of the materials in all glazes are potentially hazardous. All of these glaze recipes are given without any representation of accuracy or safety. They may work, they may not. They may be safe when fired or they may not. All of the materials used in them have hazards associated with them. You must be have sufficient training in the hazards before you use the the materials. You will have to determine the suitability and safety for your use. Do not assume that a lack of a warning about a material means that it is safe. Cone: 010 Color: red Surface texture: Shiny or Glossy Firing: Ox. or Red. Recipe: Percent Batch Red Lead 80.39 80.39 Potash Spar 10.78 10.78 Barium Carbonate 3.92 3.92 Flint 4.91 4.91 Totals: 100.00 % 100.00 gm Also add: Chromium Oxide 5.80 5.80 Comments: Red Lead: HIGHLY TOXIC-avoid ingestion. NOT FOR USE WITH WARE INTENDED FOR FOOD.",
      "createdBy": "Glazy Admin",
      "source": "glazy.org",
      "url": "https://glazy.org/recipes/4655"
    },
    {
      "id": 4662,
      "code": "GLAZY-4662",
      "name": "Chrome Red Matte",
      "cone": "10",
      "surface": "Matte",
      "transparency": "",
      "atmosphere": "Oxidation, Reduction",
      "subtype": "Glaze",
      "ingredients": [
        {
          "material": "Lead Carbonate",
          "amount": 74.38
        },
        {
          "material": "Kaolin",
          "amount": 13.78
        },
        {
          "material": "Feldspar",
          "amount": 7.71
        },
        {
          "material": "Whiting",
          "amount": 2.75
        },
        {
          "material": "Silica",
          "amount": 1.38
        }
      ],
      "additionals": [
        {
          "material": "Chrome Oxide",
          "amount": 4.1
        }
      ],
      "description": "This recipe was imported from Louis Katz's Hyperglaze database available on his website: http://falcon.tamucc.edu/lkatz/allglazes.txt More information about Louis Katz can be found on his website, http://www.louiskatz.net/ Louis Katz Notes: I am not a safety expert and any information contained in this file about safety should be ignored in favor of advice from experts. All of the materials in all glazes are potentially hazardous. All of these glaze recipes are given without any representation of accuracy or safety. They may work, they may not. They may be safe when fired or they may not. All of the materials used in them have hazards associated with them. You must be have sufficient training in the hazards before you use the the materials. You will have to determine the suitability and safety for your use. Do not assume that a lack of a warning about a material means that it is safe. Cone: 012 Color: red Surface texture: Matte Firing: Ox. or Red. Recipe: Percent Batch White Lead 74.38 74.38 Whiting 2.75 2.75 Feldspar 7.71 7.71 Kaolin 13.78 13.78 Flint 1.38 1.38 Totals: 100.00 % 100.00 gm Also add: Chromium Oxide 4.10 4.10 Comments: White Lead: HIGHLY TOXIC-avoid ingestion. NOT FOR USE WITH WARE INTENDED FOR FOOD.",
      "createdBy": "Glazy Admin",
      "source": "glazy.org",
      "url": "https://glazy.org/recipes/4662"
    },
    {
      "id": 2595,
      "code": "GLAZY-2595",
      "name": "Chrome Tin Base",
      "cone": "6",
      "surface": "Glossy",
      "transparency": "",
      "atmosphere": "Oxidation",
      "subtype": "Glaze - White, Off-White",
      "ingredients": [
        {
          "material": "Silica",
          "amount": 30.0
        },
        {
          "material": "Whiting",
          "amount": 20.0
        },
        {
          "material": "Kaolin",
          "amount": 18.0
        },
        {
          "material": "Nepheline Syenite",
          "amount": 18.0
        },
        {
          "material": "Ferro Frit 3134",
          "amount": 14.0
        }
      ],
      "description": "Source/Alternate names: Clay Times Jan/Feb. 2005 Source/Alternate names: similar oxides to Jeannie Purple and Hansen 20x5 Base",
      "createdBy": "Glazy Admin",
      "source": "glazy.org",
      "url": "https://glazy.org/recipes/2595"
    },
    {
      "id": 2596,
      "code": "GLAZY-2596",
      "name": "Chrome Tin Base Raspberry",
      "cone": "6",
      "surface": "Glossy",
      "transparency": "",
      "atmosphere": "Oxidation",
      "subtype": "Glaze - Red",
      "ingredients": [
        {
          "material": "Silica",
          "amount": 30.0
        },
        {
          "material": "Whiting",
          "amount": 20.0
        },
        {
          "material": "Kaolin",
          "amount": 18.0
        },
        {
          "material": "Nepheline Syenite",
          "amount": 18.0
        },
        {
          "material": "Ferro Frit 3134",
          "amount": 14.0
        }
      ],
      "additionals": [
        {
          "material": "Tin Oxide",
          "amount": 7.5
        },
        {
          "material": "Cobalt Carbonate",
          "amount": 0.6
        },
        {
          "material": "Chrome Oxide",
          "amount": 0.2
        }
      ],
      "description": "Source/Alternate names: Clay Times Jan/Feb. 2005 Source/Alternate names: similar oxides to Goodrich Cranberry, Jeannie Purple, Rosenrot Red 4 and Rosenrot Red 1",
      "createdBy": "Glazy Admin",
      "source": "glazy.org",
      "url": "https://glazy.org/recipes/2596"
    },
    {
      "id": 2597,
      "code": "GLAZY-2597",
      "name": "Chrome Tin Base Raspberry Blue",
      "cone": "6",
      "surface": "Glossy",
      "transparency": "",
      "atmosphere": "",
      "subtype": "Glaze - Blue",
      "ingredients": [
        {
          "material": "Silica",
          "amount": 30.0
        },
        {
          "material": "Whiting",
          "amount": 20.0
        },
        {
          "material": "Kaolin",
          "amount": 18.0
        },
        {
          "material": "Nepheline Syenite",
          "amount": 18.0
        },
        {
          "material": "Ferro Frit 3134",
          "amount": 14.0
        },
        {
          "material": "Cobalt Carbonate",
          "amount": 1.0
        },
        {
          "material": "Red Iron Oxide",
          "amount": 0.5
        }
      ],
      "description": "Source/Alternate names: similar oxides to Jeannie Purple Notes: Alisa Clausen: gloss blue with many variations on a smooth lush covering with streaking and movement. Thickened at bottom edge but did not run.",
      "createdBy": "Glazy Admin",
      "source": "glazy.org",
      "url": "https://glazy.org/recipes/2597"
    },
    {
      "id": 23611,
      "code": "GLAZY-23611",
      "name": "Chrome Tin Dark Pink",
      "cone": "5 - 6",
      "surface": "Glossy",
      "transparency": "Opaque",
      "atmosphere": "Oxidation",
      "subtype": "Glaze - Red - Pink",
      "ingredients": [
        {
          "material": "Wollastonite",
          "amount": 31.0
        },
        {
          "material": "Ferro Frit 3134",
          "amount": 26.0
        },
        {
          "material": "EP Kaolin",
          "amount": 23.0
        },
        {
          "material": "Silica",
          "amount": 17.0
        },
        {
          "material": "Minspar 200",
          "amount": 3.0
        }
      ],
      "additionals": [
        {
          "material": "Tin Oxide",
          "amount": 5.0
        },
        {
          "material": "Chrome Oxide",
          "amount": 0.15
        }
      ],
      "description": "Wollastonite used was Vansil W-20 Wollastonite. Silica is 325 mesh. Needs to be at least 3 brush on coats on at least 2 dips to get a nice dark pink. Best fired at Cone 5.",
      "createdBy": "Patrick Chaopricha",
      "source": "glazy.org",
      "url": "https://glazy.org/recipes/23611"
    },
    {
      "id": 32817,
      "code": "GLAZY-32817",
      "name": "Chrome tin Pink",
      "cone": "6 - 8",
      "surface": "Glossy",
      "transparency": "Transparent",
      "atmosphere": "Oxidation",
      "subtype": "Glaze - Red - Pink",
      "ingredients": [
        {
          "material": "Silica",
          "amount": 42.8
        },
        {
          "material": "EP Kaolin",
          "amount": 21.2
        },
        {
          "material": "Whiting",
          "amount": 17.7
        },
        {
          "material": "Potash Feldspar",
          "amount": 13.5
        },
        {
          "material": "Dolomite",
          "amount": 4.8
        }
      ],
      "additionals": [
        {
          "material": "Tin Oxide",
          "amount": 6.0
        },
        {
          "material": "Chrome Oxide",
          "amount": 0.2
        }
      ],
      "description": "I started from on of my base glazes 'Patricias mooie' (https://glazy.org/recipes/19531) I made with my students some nice grids. We tried to find pink with chrome and tin. On the 'X-axis' we added each time 1,5% Tin starting from the base glaze. On the 'Y-axis' we added each time 0,2 % Chrome. So in the lower left corner you find the base glaze and in the upper right corner you find the base glaze with 9% Tin and 0,8% Chrome.. So for example you find a nice pink at 6% tin and 0,2% Chrome.",
      "createdBy": "Caro-K",
      "source": "glazy.org",
      "url": "https://glazy.org/recipes/32817"
    },
    {
      "id": 34474,
      "code": "GLAZY-34474",
      "name": "Chrome tin Pink (Copy)",
      "cone": "6 - 8",
      "surface": "Glossy",
      "transparency": "Transparent",
      "atmosphere": "Oxidation",
      "subtype": "Glaze - Red - Pink",
      "ingredients": [
        {
          "material": "Silica",
          "amount": 42.8
        },
        {
          "material": "EP Kaolin",
          "amount": 21.2
        },
        {
          "material": "Whiting",
          "amount": 17.7
        },
        {
          "material": "Potash Feldspar",
          "amount": 13.5
        },
        {
          "material": "Dolomite",
          "amount": 4.8
        }
      ],
      "additionals": [
        {
          "material": "Tin Oxide",
          "amount": 6.0
        },
        {
          "material": "Chrome Oxide",
          "amount": 0.2
        }
      ],
      "description": "I started from on of my base glazes 'Patricias mooie' (https://glazy.org/recipes/19531) I made with my students some nice grids. We tried to find pink with chrome and tin. On the 'X-axis' we added each time 1,5% Tin starting from the base glaze. On the 'Y-axis' we added each time 0,2 % Chrome. So in the lower left corner you find the base glaze and in the upper right corner you find the base glaze with 9% Tin and 0,8% Chrome.. So for example you find a nice pink at 6% tin and 0,2% Chrome.",
      "createdBy": "Kristof",
      "source": "glazy.org",
      "url": "https://glazy.org/recipes/34474"
    },
    {
      "id": 79137,
      "code": "GLAZY-79137",
      "name": "Chrome Tin Pink-Red Si:Al 9.5 Al2O3 0.25",
      "cone": "6",
      "surface": "Glossy",
      "transparency": "Translucent",
      "atmosphere": "Oxidation",
      "subtype": "Glaze - Red",
      "ingredients": [
        {
          "material": "Wollastonite",
          "amount": 29.9
        },
        {
          "material": "Ferro Frit 3134",
          "amount": 21.8
        },
        {
          "material": "Grolleg Kaolin",
          "amount": 20.2
        },
        {
          "material": "Minspar 200",
          "amount": 16.0
        },
        {
          "material": "Silica",
          "amount": 12.1
        }
      ],
      "additionals": [
        {
          "material": "Tin Oxide",
          "amount": 5.0
        },
        {
          "material": "Chrome Oxide",
          "amount": 0.08
        }
      ],
      "description": "This set includes three recipes which are very similar except for Al2O3. The Al2O3 levels range from 0.25, 0.30, to 0.35. Moving up in Al2O3, the glazes become more opaque and change color from red to pink. This test was just meant as a starting point for developing Chrome Tine Pink-Red glazes. One could further explore varying Boron & Tin levels or test the effect of additives like Iron & Titania. Note: Lately I've seen multiple people adding too much Chrome to recipes. Many Chrome pink/reds have very small amounts of Chrome, for example this recipe has 0.08% That's NOT 8%, it's not even 0.8%! Please use the batch calculator and make sure you are adding the correct amount. Al2O3 0.25 (This recipe.) Al2O3 0.30 Al2O3 0.35",
      "createdBy": "Derek Au",
      "source": "glazy.org",
      "url": "https://glazy.org/recipes/79137"
    },
    {
      "id": 86818,
      "code": "GLAZY-86818",
      "name": "Chrome Tin Pink-Red Si:Al 9.5 Al2O3 0.30",
      "cone": "6",
      "surface": "Glossy",
      "transparency": "Semi-opaque",
      "atmosphere": "Oxidation",
      "subtype": "Glaze - Red",
      "ingredients": [
        {
          "material": "Wollastonite",
          "amount": 26.6
        },
        {
          "material": "Grolleg Kaolin",
          "amount": 22.65
        },
        {
          "material": "Ferro Frit 3134",
          "amount": 19.35
        },
        {
          "material": "Silica",
          "amount": 17.95
        },
        {
          "material": "Minspar 200",
          "amount": 13.45
        }
      ],
      "additionals": [
        {
          "material": "Tin Oxide",
          "amount": 5.0
        },
        {
          "material": "Chrome Oxide",
          "amount": 0.08
        }
      ],
      "description": "Note: I accidentally listed Tin Oxide at +10%, it should be 5%. Recipe is now updated correctly. This set includes three recipes which are very similar except for Al2O3. The Al2O3 levels range from 0.25, 0.30, to 0.35. Moving up in Al2O3, the glazes become more opaque and change color from red to pink. This test was just meant as a starting point for developing Chrome Tine Pink-Red glazes. One could further explore varying Boron & Tin levels or test the effect of additives like Iron & Titania. Al2O3 0.25 Al2O3 0.30 (This recipe.) Al2O3 0.35",
      "createdBy": "Derek Au",
      "source": "glazy.org",
      "url": "https://glazy.org/recipes/86818"
    },
    {
      "id": 79136,
      "code": "GLAZY-79136",
      "name": "Chrome Tin Pink-Red Si:Al 9.5 Al2O3 0.35",
      "cone": "6",
      "surface": "Glossy",
      "transparency": "Semi-opaque",
      "atmosphere": "Oxidation",
      "subtype": "Glaze - Red",
      "ingredients": [
        {
          "material": "Grolleg Kaolin",
          "amount": 25.1
        },
        {
          "material": "Silica",
          "amount": 23.8
        },
        {
          "material": "Wollastonite",
          "amount": 23.3
        },
        {
          "material": "Ferro Frit 3134",
          "amount": 16.9
        },
        {
          "material": "Minspar 200",
          "amount": 10.9
        }
      ],
      "additionals": [
        {
          "material": "Tin Oxide",
          "amount": 5.0
        },
        {
          "material": "Chrome Oxide",
          "amount": 0.08
        }
      ],
      "description": "This set includes three recipes which are very similar except for Al2O3. The Al2O3 levels range from 0.25, 0.30, to 0.35. Moving up in Al2O3, the glazes become more opaque and change color from red to pink. This test was just meant as a starting point for developing Chrome Tine Pink-Red glazes. One could further explore varying Boron & Tin levels or test the effect of additives like Iron & Titania. Note that the version without Chrome looks like it might be a very nice glossy Tin White glaze. Al2O3 0.25 Al2O3 0.30 Al2O3 0.35 (This recipe.)",
      "createdBy": "Derek Au",
      "source": "glazy.org",
      "url": "https://glazy.org/recipes/79136"
    },
    {
      "id": 5331,
      "code": "GLAZY-5331",
      "name": "Chrome Tin Red",
      "cone": "9",
      "surface": "Glossy",
      "transparency": "",
      "atmosphere": "Oxidation, Reduction",
      "subtype": "Glaze - Red",
      "ingredients": [
        {
          "material": "Silica",
          "amount": 34.37
        },
        {
          "material": "Whiting",
          "amount": 21.48
        },
        {
          "material": "Nepheline Syenite",
          "amount": 17.19
        },
        {
          "material": "EP Kaolin",
          "amount": 11.81
        },
        {
          "material": "Cadycal",
          "amount": 9.6
        },
        {
          "material": "Tin Oxide",
          "amount": 5.38
        },
        {
          "material": "Chrome Oxide",
          "amount": 0.15
        }
      ],
      "description": "This recipe was imported from Louis Katz's Hyperglaze database available on his website: http://falcon.tamucc.edu/lkatz/allglazes.txt More information about Louis Katz can be found on his website, http://www.louiskatz.net/ Louis Katz Notes: I am not a safety expert and any information contained in this file about safety should be ignored in favor of advice from experts. All of the materials in all glazes are potentially hazardous. All of these glaze recipes are given without any representation of accuracy or safety. They may work, they may not. They may be safe when fired or they may not. All of the materials used in them have hazards associated with them. You must be have sufficient training in the hazards before you use the the materials. You will have to determine the suitability and safety for your use. Do not assume that a lack of a warning about a material means that it is safe. Cone: 9 Color: red Surface texture: shiny glossy Firing: Ox. or Red. Recipe: Percent Batch Cadycal 9.60 10.1 Neph Sy 17.19 18.1 EPK 11.81 12.4 Whiting 21.48 22.6 Silica 34.37 36.2 Tin Oxide 5.38 5.7 Chrome Oxide 0.15 0.2 Totals: 100.00 % 105.2 gm",
      "createdBy": "Glazy Admin",
      "source": "glazy.org",
      "url": "https://glazy.org/recipes/5331"
    },
    {
      "id": 23604,
      "code": "GLAZY-23604",
      "name": "Chrome Tin Red",
      "cone": "5 - 6",
      "surface": "Glossy",
      "transparency": "Opaque",
      "atmosphere": "Oxidation",
      "subtype": "Glaze - Red",
      "ingredients": [
        {
          "material": "Silica",
          "amount": 32.0
        },
        {
          "material": "Gerstley Borate",
          "amount": 21.0
        },
        {
          "material": "Whiting",
          "amount": 20.0
        },
        {
          "material": "Nepheline Syenite",
          "amount": 16.0
        },
        {
          "material": "EP Kaolin",
          "amount": 11.0
        }
      ],
      "additionals": [
        {
          "material": "Tin Oxide",
          "amount": 5.0
        },
        {
          "material": "Chrome Oxide",
          "amount": 0.15
        }
      ],
      "description": "Used Laguna Gerstley Borate, Marble White Whiting (>96% pure calcium carbonate), 325 mesh Silica. Apply thick to get a consistent red. If brush on, use at least 3 coats. If dipping then dip twice. Specific Gravity = 1.35 Breaks white on edges. If coat is too thin then you'll get a blotchy red. If the temperature is above cone 6, it won't be red because chrome is gone.",
      "createdBy": "Patrick Chaopricha",
      "source": "glazy.org",
      "url": "https://glazy.org/recipes/23604"
    },
    {
      "id": 5217,
      "code": "GLAZY-5217",
      "name": "Chrome Tin Red RR",
      "cone": "6",
      "surface": "Glossy",
      "transparency": "",
      "atmosphere": "Oxidation, Reduction",
      "subtype": "Glaze - Red",
      "ingredients": [
        {
          "material": "Silica",
          "amount": 30.43
        },
        {
          "material": "Gerstley Borate",
          "amount": 19.97
        },
        {
          "material": "Whiting",
          "amount": 19.02
        },
        {
          "material": "Nepheline Syenite",
          "amount": 15.22
        },
        {
          "material": "EP Kaolin",
          "amount": 10.46
        },
        {
          "material": "Tin Oxide",
          "amount": 4.76
        },
        {
          "material": "Chrome Oxide",
          "amount": 0.14
        }
      ],
      "description": "This recipe was imported from Louis Katz's Hyperglaze database available on his website: http://falcon.tamucc.edu/lkatz/allglazes.txt More information about Louis Katz can be found on his website, http://www.louiskatz.net/ Louis Katz Notes: I am not a safety expert and any information contained in this file about safety should be ignored in favor of advice from experts. All of the materials in all glazes are potentially hazardous. All of these glaze recipes are given without any representation of accuracy or safety. They may work, they may not. They may be safe when fired or they may not. All of the materials used in them have hazards associated with them. You must be have sufficient training in the hazards before you use the the materials. You will have to determine the suitability and safety for your use. Do not assume that a lack of a warning about a material means that it is safe. Cone: 6 Color: red Surface texture: shiny glossy Firing: Ox. or Red. Recipe: Percent Batch Gertsley Borate 19.97 21.0 Neph Sy 15.22 16.0 EPK 10.46 11.0 Whiting 19.02 20.0 Silica 30.43 32.0 Tin Oxide 4.76 5.0 Chrome Oxide 0.14 0.1 Totals: 100.00 % 105.2 gm",
      "createdBy": "Glazy Admin",
      "source": "glazy.org",
      "url": "https://glazy.org/recipes/5217"
    },
    {
      "id": 5218,
      "code": "GLAZY-5218",
      "name": "Chrome Tin Red RR revised",
      "cone": "6",
      "surface": "",
      "transparency": "",
      "atmosphere": "Oxidation, Reduction",
      "subtype": "Glaze - Red",
      "ingredients": [
        {
          "material": "Silica",
          "amount": 26.68
        },
        {
          "material": "Ferro Frit 3134",
          "amount": 26.19
        },
        {
          "material": "EP Kaolin",
          "amount": 19.05
        },
        {
          "material": "Whiting",
          "amount": 18.71
        },
        {
          "material": "Tin Oxide",
          "amount": 5.06
        },
        {
          "material": "Custer Feldspar (1989)",
          "amount": 4.16
        },
        {
          "material": "Chrome Oxide",
          "amount": 0.15
        }
      ],
      "description": "This recipe was imported from Louis Katz's Hyperglaze database available on his website: http://falcon.tamucc.edu/lkatz/allglazes.txt More information about Louis Katz can be found on his website, http://www.louiskatz.net/ Louis Katz Notes: I am not a safety expert and any information contained in this file about safety should be ignored in favor of advice from experts. All of the materials in all glazes are potentially hazardous. All of these glaze recipes are given without any representation of accuracy or safety. They may work, they may not. They may be safe when fired or they may not. All of the materials used in them have hazards associated with them. You must be have sufficient training in the hazards before you use the the materials. You will have to determine the suitability and safety for your use. Do not assume that a lack of a warning about a material means that it is safe. Cone: 6 Firing: Ox. or Red. Recipe: Percent Batch Ferro Frit 3134 26.19 26.19 Custer Feldspar 4.16 4.16 EPK 19.05 19.05 whiting 18.71 18.71 silica 26.68 26.68 Chrome Oxide 0.15 0.15 tin oxide 5.06 5.06 Totals: 100.00 % 100.00 gm Comments: Gertsley replaced lkatz 010904",
      "createdBy": "Glazy Admin",
      "source": "glazy.org",
      "url": "https://glazy.org/recipes/5218"
    },
    {
      "id": 4864,
      "code": "GLAZY-4864",
      "name": "Chrome Tin Red Testcadycal",
      "cone": "10",
      "surface": "Glossy",
      "transparency": "",
      "atmosphere": "Oxidation, Reduction",
      "subtype": "Glaze",
      "ingredients": [
        {
          "material": "Silica",
          "amount": 44.44
        },
        {
          "material": "EP Kaolin",
          "amount": 17.71
        },
        {
          "material": "Whiting",
          "amount": 16.53
        },
        {
          "material": "Nepheline Syenite",
          "amount": 12.63
        },
        {
          "material": "Cadycal",
          "amount": 5.02
        },
        {
          "material": "Tin Oxide",
          "amount": 3.5
        },
        {
          "material": "Chrome Oxide",
          "amount": 0.17
        }
      ],
      "description": "This recipe was imported from Louis Katz's Hyperglaze database available on his website: http://falcon.tamucc.edu/lkatz/allglazes.txt More information about Louis Katz can be found on his website, http://www.louiskatz.net/ Louis Katz Notes: I am not a safety expert and any information contained in this file about safety should be ignored in favor of advice from experts. All of the materials in all glazes are potentially hazardous. All of these glaze recipes are given without any representation of accuracy or safety. They may work, they may not. They may be safe when fired or they may not. All of the materials used in them have hazards associated with them. You must be have sufficient training in the hazards before you use the the materials. You will have to determine the suitability and safety for your use. Do not assume that a lack of a warning about a material means that it is safe. Cone: 10 Surface texture: shiny glossy Firing: Ox. or Red. Recipe: Percent Batch Cadycal 5.02 5.02 Neph Sy 12.63 12.63 EPK 17.71 17.71 whiting 16.53 16.53 silica 44.44 44.44 tin oxide 3.50 3.50 chrome oxide 0.17 0.17 Totals: 100.00 % 100.00 gm Comments:",
      "createdBy": "Glazy Admin",
      "source": "glazy.org",
      "url": "https://glazy.org/recipes/4864"
    },
    {
      "id": 26787,
      "code": "GLAZY-26787",
      "name": "Chrome tin red to pink",
      "cone": "5 - 7",
      "surface": "Glossy",
      "transparency": "Translucent",
      "atmosphere": "Oxidation",
      "subtype": "Glaze",
      "ingredients": [
        {
          "material": "Whiting",
          "amount": 24.5
        },
        {
          "material": "Silica",
          "amount": 24.0
        },
        {
          "material": "Neph Sye A270",
          "amount": 22.5
        },
        {
          "material": "Ferro Frit 3134",
          "amount": 17.0
        },
        {
          "material": "EP Kaolin",
          "amount": 12.0
        }
      ],
      "additionals": [
        {
          "material": "Tin Oxide",
          "amount": 5.0
        },
        {
          "material": "Chrome Oxide",
          "amount": 0.2
        }
      ],
      "description": "A line blend from all whiting to all dolomite. The middle is pink. Next, expand the middle three tiles to a line blend of its own. As usual, if pink is what you want, less chrome is more - I'm guessing 0.1 or even 0.05 chrome will give cleaner shades of pink.",
      "createdBy": "david tsabar",
      "source": "glazy.org",
      "url": "https://glazy.org/recipes/26787"
    },
    {
      "id": 2747,
      "code": "GLAZY-2747",
      "name": "Chrome Tin Red-Green",
      "cone": "6",
      "surface": "Glossy",
      "transparency": "",
      "atmosphere": "",
      "subtype": "Glaze - Green",
      "ingredients": [
        {
          "material": "Silica",
          "amount": 32.32
        },
        {
          "material": "Gerstley Borate",
          "amount": 21.21
        },
        {
          "material": "Whiting",
          "amount": 20.02
        },
        {
          "material": "Nepheline Syenite",
          "amount": 17.17
        },
        {
          "material": "EP Kaolin",
          "amount": 8.08
        },
        {
          "material": "Tin Oxide",
          "amount": 5.05
        },
        {
          "material": "Talc",
          "amount": 1.0
        },
        {
          "material": "Chrome Oxide",
          "amount": 0.15
        }
      ],
      "description": "Source/Alternate names: similar oxides to Edwards Red, Rodgers Wine Purple and Wine Red Notes: Alisa Clausen: used Frit 623 for G.B. Gloss green glaze with dark red undertones. Lighter, covering green where thickest. I suspect my Chrome was too high, due to my new and bad scale. However, the glaze is smooth and a green I would hope to achieve again.",
      "createdBy": "Glazy Admin",
      "source": "glazy.org",
      "url": "https://glazy.org/recipes/2747"
    },
    {
      "id": 5667,
      "code": "GLAZY-5667",
      "name": "Chromed Nutmeg",
      "cone": "5 - 6",
      "surface": "Satin",
      "transparency": "Semi-opaque",
      "atmosphere": "Neutral",
      "subtype": "Glaze - Red",
      "ingredients": [
        {
          "material": "Dolomite",
          "amount": 23.3
        },
        {
          "material": "Kentucky OM #4 Ball Clay",
          "amount": 23.3
        },
        {
          "material": "Silica",
          "amount": 23.3
        },
        {
          "material": "Spodumene",
          "amount": 23.3
        },
        {
          "material": "Ferro Frit 3134",
          "amount": 6.8
        }
      ],
      "additionals": [
        {
          "material": "Tin Oxide",
          "amount": 4.85
        },
        {
          "material": "Yellow Ochre",
          "amount": 3.24
        },
        {
          "material": "Bentonite",
          "amount": 2.0
        },
        {
          "material": "Red Iron Oxide",
          "amount": 1.07
        },
        {
          "material": "Chrome Oxide",
          "amount": 0.15
        }
      ],
      "description": "A variation on the well-known Nutmeg glaze recipe, with a small amount of chrome oxide added. A warm, silky, even, russet-brown glaze that stayed put where glazed.",
      "createdBy": "Tamas Ferencz",
      "source": "glazy.org",
      "url": "https://glazy.org/recipes/5667"
    },
    {
      "id": 5781,
      "code": "GLAZY-5781",
      "name": "Chuck Hindes Shino",
      "cone": "10",
      "surface": "",
      "transparency": "",
      "atmosphere": "Reduction",
      "subtype": "Glaze - Shino",
      "ingredients": [
        {
          "material": "Nepheline Syenite",
          "amount": 49.5
        },
        {
          "material": "Ball Clay",
          "amount": 16.83
        },
        {
          "material": "Soda Feldspar",
          "amount": 14.85
        },
        {
          "material": "Spodumene",
          "amount": 12.87
        },
        {
          "material": "EP Kaolin",
          "amount": 2.97
        },
        {
          "material": "Soda Ash",
          "amount": 2.97
        }
      ],
      "description": "NOTE: This recipe was imported from Triangle Potter's Guild Glaze Recipes published November, 1988 Source: Mary Roehm, Ed Duffield 60 soda feldspar 52 spodumene 12 epk 12 soda ash 200 nephelyne syenite 68 ball clay",
      "createdBy": "Glazy Admin",
      "source": "glazy.org",
      "url": "https://glazy.org/recipes/5781"
    },
    {
      "id": 49977,
      "code": "GLAZY-49977",
      "name": "Chuck Wayne Base (Bloomer 2014)",
      "cone": "8 - 12",
      "surface": "Glossy",
      "transparency": "Translucent",
      "atmosphere": "Reduction, Salt & Soda, Wood, Neutral, Oxidation",
      "subtype": "Glaze",
      "ingredients": [
        {
          "material": "Neph Sye A270",
          "amount": 32.4
        },
        {
          "material": "Wollastonite",
          "amount": 22.9
        },
        {
          "material": "EP Kaolin",
          "amount": 16.4
        },
        {
          "material": "Petalite",
          "amount": 11.0
        },
        {
          "material": "Soda Ash",
          "amount": 9.4
        },
        {
          "material": "Dolomite",
          "amount": 2.8
        }
      ],
      "description": "Good translucent calcium/alkaline base with crazing. Picks up copper fuming and makes stains applied underneath run. Looks good with mason stains as colorants. May not be the best as a liner or durable utilitarian surface glaze. But would look good on the outside of pieces. Caramel (clear with yellow and blue tones) Iron Oxide 0.5% SS Cool (light blue celadon in reduction) Iron Oxide 1% Let\u2019s Do It Again (opaque white with tan and orange crystallization where it pools) Rutile 3% Butterfingers (honey celadon) Titanium 7% SeeSaw (pale creamy yellow with gray tones where thin.) Titanium 15% Prospecting (forest green with yellow and blue streaks and yellow and black crystal growth) Rutile 9% Copper Carb 7% Zircopax 8% Mary Ann (forest green glaze that breaks red) Copper Carb 7% Tapestry (blue with green tones) Cobalt Carb 0.5% Chrome 0.5%",
      "createdBy": "HP Bloomer IV",
      "source": "glazy.org",
      "url": "https://glazy.org/recipes/49977"
    },
    {
      "id": 256,
      "code": "GLAZY-256",
      "name": "Chun",
      "cone": "9 - 10",
      "surface": "Glossy",
      "transparency": "",
      "atmosphere": "Reduction",
      "subtype": "Glaze - Iron - Celadon - Chun",
      "ingredients": [
        {
          "material": "Potash Feldspar",
          "amount": 86.0
        },
        {
          "material": "Whiting",
          "amount": 7.5
        },
        {
          "material": "Soft Wood Ash",
          "amount": 4.3
        },
        {
          "material": "Bone Ash",
          "amount": 2.2
        }
      ],
      "additionals": [
        {
          "material": "Bentonite",
          "amount": 1.1
        },
        {
          "material": "Yellow Ochre",
          "amount": 1.1
        }
      ],
