Repository: MrSeldon/argilev2

File: data/glazes/glazy.json (part 66 of 315)
{
      "description": "Glaze Type: Chun This is a recipe that I have had nothing but good luck with. To get the best effect, I use it on grolleg porcelain: The phosphorus in the wood ash is important for creating the minute bubbles in the glaze which give this glaze its blue color. You might check out Tichane's book on Celadon Blues, he explains this phenomenon. submitted by: Lee Love e-mail:",
      "createdBy": "Glazy Admin",
      "source": "glazy.org",
      "url": "https://glazy.org/recipes/256"
    },
    {
      "id": 44075,
      "code": "GLAZY-44075",
      "name": "Chun",
      "cone": "10",
      "surface": "",
      "transparency": "",
      "atmosphere": "Reduction",
      "subtype": "Glaze - Iron - Celadon - Chun",
      "ingredients": [
        {
          "material": "Custer Feldspar",
          "amount": 42.1
        },
        {
          "material": "Silica",
          "amount": 27.2
        },
        {
          "material": "Dolomite",
          "amount": 8.8
        },
        {
          "material": "Gerstley Borate",
          "amount": 8.8
        },
        {
          "material": "Barium Carbonate",
          "amount": 4.4
        },
        {
          "material": "Whiting",
          "amount": 2.6
        },
        {
          "material": "Kaolin",
          "amount": 1.8
        },
        {
          "material": "Zinc Oxide",
          "amount": 1.7
        }
      ],
      "description": "From Virginia Scotchie's Clay and Glaze Compendium",
      "createdBy": "Glazy Admin",
      "source": "glazy.org",
      "url": "https://glazy.org/recipes/44075"
    },
    {
      "id": 198742,
      "code": "GLAZY-198742",
      "name": "Chun",
      "cone": "8 - 11",
      "surface": "Glossy",
      "transparency": "Opaque",
      "atmosphere": "Reduction",
      "subtype": "Glaze - Iron - Celadon - Chun",
      "ingredients": [
        {
          "material": "Potash Feldspar",
          "amount": 42.0
        },
        {
          "material": "Silica",
          "amount": 29.5
        },
        {
          "material": "Whiting",
          "amount": 19.5
        },
        {
          "material": "Talc",
          "amount": 5.0
        },
        {
          "material": "Kaolin",
          "amount": 2.0
        },
        {
          "material": "Colemanite",
          "amount": 1.0
        },
        {
          "material": "Red Iron Oxide",
          "amount": 1.0
        }
      ],
      "description": "from Ceramic Review sep 2013 p69",
      "createdBy": "Atelier Aimee",
      "source": "glazy.org",
      "url": "https://glazy.org/recipes/198742"
    },
    {
      "id": 257,
      "code": "GLAZY-257",
      "name": "Chun - Brayford",
      "cone": "9 - 10",
      "surface": "Glossy",
      "transparency": "Translucent",
      "atmosphere": "Reduction",
      "subtype": "Glaze - Iron - Celadon - Chun",
      "ingredients": [
        {
          "material": "Potash Feldspar",
          "amount": 42.6
        },
        {
          "material": "Silica",
          "amount": 29.7
        },
        {
          "material": "Whiting",
          "amount": 19.8
        },
        {
          "material": "Talc",
          "amount": 5.0
        },
        {
          "material": "Kaolin",
          "amount": 2.0
        },
        {
          "material": "Gerstley Borate",
          "amount": 1.0
        }
      ],
      "additionals": [
        {
          "material": "Red Iron Oxide",
          "amount": 1.0
        }
      ],
      "description": "Glaze Type: Chun >Does anyone have a reliable recipe for a Chun Blue or other Blue that does well in reduction over an iron rich claybody. ....... Anne Worner Yes! I have been using this glaze for some years - it originated with Derek Emms and was published in Ceramic Review. Needs reduction ^9 - 10 The firing temp affects it considerably. Works well over Tenmoku type glazes or dark bodies. The colour is an optical effect and the dark body helps the colour. pierre brayford",
      "createdBy": "Glazy Admin",
      "source": "glazy.org",
      "url": "https://glazy.org/recipes/257"
    },
    {
      "id": 258,
      "code": "GLAZY-258",
      "name": "Chun - Pettyjohn",
      "cone": "9 - 10",
      "surface": "Glossy",
      "transparency": "Translucent",
      "atmosphere": "Reduction",
      "subtype": "Glaze - Iron - Celadon - Chun",
      "ingredients": [
        {
          "material": "Cornwall Stone",
          "amount": 43.0
        },
        {
          "material": "Silica",
          "amount": 26.9
        },
        {
          "material": "Whiting",
          "amount": 19.4
        },
        {
          "material": "Kaolin",
          "amount": 10.8
        }
      ],
      "additionals": [
        {
          "material": "Titanium Dioxide",
          "amount": 7.5
        },
        {
          "material": "Iron oxide",
          "amount": 1.1
        }
      ],
      "description": "Glaze Type: Chun Originally specified Raval Feldspar (see below). I have a Chun blue that works well over dark slips and glazes (tenmoku), I'm not sure though if our materials here in the Philippines will match yours, but it might be worth a try. Raval Feldspar is almost identical to Cornwall Stone. If too thin the glaze is mauve transparent, if too thick opaque off-white. The trick is to get the thickness just right to produce the opalescent blue. Jon Pettyjohn Manila",
      "createdBy": "Glazy Admin",
      "source": "glazy.org",
      "url": "https://glazy.org/recipes/258"
    },
    {
      "id": 29615,
      "code": "GLAZY-29615",
      "name": "Chun 2",
      "cone": "9 - 11",
      "surface": "",
      "transparency": "",
      "atmosphere": "Reduction",
      "subtype": "Glaze",
      "ingredients": [
        {
          "material": "Custer Feldspar",
          "amount": 33.5
        },
        {
          "material": "Silica",
          "amount": 29.5
        },
        {
          "material": "Grolleg Kaolin",
          "amount": 19.0
        },
        {
          "material": "Whiting",
          "amount": 11.0
        },
        {
          "material": "Dolomite",
          "amount": 5.0
        },
        {
          "material": "Bone Ash",
          "amount": 2.0
        },
        {
          "material": "Red Iron Oxide",
          "amount": 1.25
        }
      ],
      "description": "https://ceramicartsnetwork.org/daily/ceramic-glaze-recipes/high-fire-glaze-recipes/beautiful-variations-chun-glaze/",
      "createdBy": "Ginger",
      "source": "glazy.org",
      "url": "https://glazy.org/recipes/29615"
    },
    {
      "id": 259,
      "code": "GLAZY-259",
      "name": "Chun Blue",
      "cone": "9 - 10",
      "surface": "Glossy",
      "transparency": "Translucent",
      "atmosphere": "Reduction",
      "subtype": "Glaze - Iron - Celadon - Chun",
      "ingredients": [
        {
          "material": "Custer Feldspar",
          "amount": 27.6
        },
        {
          "material": "Whiting",
          "amount": 27.6
        },
        {
          "material": "Kaolin",
          "amount": 21.5
        },
        {
          "material": "Silica",
          "amount": 19.8
        },
        {
          "material": "Magnesium carbonate",
          "amount": 3.5
        }
      ],
      "additionals": [
        {
          "material": "Ultrox",
          "amount": 10.1
        },
        {
          "material": "Rutile",
          "amount": 5.1
        },
        {
          "material": "Cobalt Oxide",
          "amount": 1.0
        },
        {
          "material": "Red Iron Oxide",
          "amount": 1.0
        }
      ],
      "description": "Glaze Type: Chun Ultrox 10% Rutile 5% Cobalt OX 1% Red Iron Ox 1% (I guess you could use Wollastonite instead of whiting as described in Tony Hansen's Magic of Fire) (You can use 1% cobalt carbonate for a greyer tone of blue) Does anyone have a reliable recipe for a Chun Blue or other Blue that does well in reduction over an iron rich claybody. We currently have a nice Chun that does well over white stoneware and porcelain, but on iron rich clays it all but disappears. This is what we are currently using. Anne Worner John L. Worner",
      "createdBy": "Glazy Admin",
      "source": "glazy.org",
      "url": "https://glazy.org/recipes/259"
    },
    {
      "id": 40352,
      "code": "GLAZY-40352",
      "name": "CHUN BLUE",
      "cone": "10",
      "surface": "",
      "transparency": "Opaque",
      "atmosphere": "",
      "subtype": "Glaze - Blue",
      "ingredients": [
        {
          "material": "Minspar 200",
          "amount": 4556.0
        },
        {
          "material": "Silica",
          "amount": 2944.0
        },
        {
          "material": "Dolomite",
          "amount": 952.0
        },
        {
          "material": "Gerstley Borate",
          "amount": 952.0
        },
        {
          "material": "Whiting",
          "amount": 281.0
        },
        {
          "material": "Zinc Oxide",
          "amount": 184.0
        },
        {
          "material": "EP Kaolin",
          "amount": 130.0
        },
        {
          "material": "Bentonite",
          "amount": 100.0
        }
      ],
      "additionals": [
        {
          "material": "Rutile",
          "amount": 433.0
        },
        {
          "material": "Tin Oxide",
          "amount": 281.0
        },
        {
          "material": "Copper Carbonate",
          "amount": 82.0
        }
      ],
      "description": "Color: Opaque gloss orange rust to mottled baby-blue with some violet Source: Greenwich House Pottery 2017 HANDBOOK",
      "createdBy": "Kyle C",
      "source": "glazy.org",
      "url": "https://glazy.org/recipes/40352"
    },
    {
      "id": 43844,
      "code": "GLAZY-43844",
      "name": "Chun Blue",
      "cone": "9",
      "surface": "",
      "transparency": "",
      "atmosphere": "Reduction",
      "subtype": "Glaze - Iron - Celadon - Chun",
      "ingredients": [
        {
          "material": "Kona F-4 feldspar",
          "amount": 48.0
        },
        {
          "material": "Silica",
          "amount": 29.9
        },
        {
          "material": "Dolomite",
          "amount": 9.8
        },
        {
          "material": "Colemanite",
          "amount": 5.4
        },
        {
          "material": "Whiting",
          "amount": 2.8
        },
        {
          "material": "EP Kaolin",
          "amount": 2.2
        },
        {
          "material": "Zinc Oxide",
          "amount": 2.1
        }
      ],
      "additionals": [
        {
          "material": "Iron oxide",
          "amount": 0.5
        }
      ],
      "description": "From Virginia Scotchie's Clay and Glaze Compendium",
      "createdBy": "Glazy Admin",
      "source": "glazy.org",
      "url": "https://glazy.org/recipes/43844"
    },
    {
      "id": 43851,
      "code": "GLAZY-43851",
      "name": "Chun Blue",
      "cone": "8",
      "surface": "",
      "transparency": "",
      "atmosphere": "Reduction",
      "subtype": "Glaze - Iron - Celadon - Blue",
      "ingredients": [
        {
          "material": "Custer Feldspar",
          "amount": 43.1
        },
        {
          "material": "Silica",
          "amount": 28.0
        },
        {
          "material": "Barium Carbonate",
          "amount": 11.0
        },
        {
          "material": "Bone Ash",
          "amount": 6.5
        },
        {
          "material": "Whiting",
          "amount": 6.3
        },
        {
          "material": "EP Kaolin",
          "amount": 2.7
        },
        {
          "material": "Zinc Oxide",
          "amount": 2.3
        }
      ],
      "additionals": [
        {
          "material": "Red Iron Oxide",
          "amount": 1.0
        }
      ],
      "description": "From Virginia Scotchie's Clay and Glaze Compendium",
      "createdBy": "Glazy Admin",
      "source": "glazy.org",
      "url": "https://glazy.org/recipes/43851"
    },
    {
      "id": 128346,
      "code": "GLAZY-128346",
      "name": "Chun Blue",
      "cone": "10",
      "surface": "Glossy",
      "transparency": "Semi-opaque",
      "atmosphere": "Reduction",
      "subtype": "Glaze - Iron - Celadon - Chun",
      "ingredients": [
        {
          "material": "Custer Feldspar",
          "amount": 43.92
        },
        {
          "material": "Silica",
          "amount": 21.48
        },
        {
          "material": "Whiting",
          "amount": 15.81
        },
        {
          "material": "Grolleg Kaolin",
          "amount": 6.54
        },
        {
          "material": "Dolomite",
          "amount": 5.71
        },
        {
          "material": "Bone Ash",
          "amount": 3.74
        },
        {
          "material": "Gerstley Borate",
          "amount": 2.8
        }
      ],
      "additionals": [
        {
          "material": "Red Iron Oxide",
          "amount": 1.25
        }
      ],
      "description": "I actually use Spanish Red Iron. Works best with thicker applications.",
      "createdBy": "Heather A. Banas",
      "source": "glazy.org",
      "url": "https://glazy.org/recipes/128346"
    },
    {
      "id": 85103,
      "code": "GLAZY-85103",
      "name": "Chun Celadon (1)",
      "cone": "6",
      "surface": "",
      "transparency": "",
      "atmosphere": "Oxidation",
      "subtype": "Glaze",
      "ingredients": [
        {
          "material": "0912_Albita Minasolo",
          "amount": 38.7
        },
        {
          "material": "Silica",
          "amount": 26.2
        },
        {
          "material": "0933_C\u00e1lcio Extra Leve",
          "amount": 14.7
        },
        {
          "material": "Zinc Oxide",
          "amount": 11.5
        },
        {
          "material": "XXX 0935_Caulim Minasolo",
          "amount": 6.3
        },
        {
          "material": "Bentonite",
          "amount": 2.0
        },
        {
          "material": "Cobalt Carbonate",
          "amount": 0.3
        },
        {
          "material": "Copper Carbonate",
          "amount": 0.3
        }
      ],
      "description": "Gama M\u00e9dia - Britt, p\u00e1g. 81. 90% de \u00e1gua + 10% CMC pronto.",
      "createdBy": "Marize Mello",
      "source": "glazy.org",
      "url": "https://glazy.org/recipes/85103"
    },
    {
      "id": 6389,
      "code": "GLAZY-6389",
      "name": "Chun Clear",
      "cone": "10",
      "surface": "Semi-glossy",
      "transparency": "Translucent",
      "atmosphere": "Reduction",
      "subtype": "Glaze - Iron - Celadon - Chun",
      "ingredients": [
        {
          "material": "Custer Feldspar",
          "amount": 42.5
        },
        {
          "material": "Silica",
          "amount": 26.55
        },
        {
          "material": "Dolomite",
          "amount": 8.85
        },
        {
          "material": "Gerstley Borate",
          "amount": 8.85
        },
        {
          "material": "Barium Carbonate",
          "amount": 4.45
        },
        {
          "material": "Tin Oxide",
          "amount": 2.65
        },
        {
          "material": "EP Kaolin",
          "amount": 1.75
        },
        {
          "material": "Zinc Oxide",
          "amount": 1.75
        }
      ],
      "description": "From Phillip Schmidt http://phillipschmidtpottery.com/my-favorite-glaze-recipes/ This is a Bethel University class glaze graciously given to me by Kirk Freeman. Thanks Kirk! A clear glaze with a slight blueish hue. Beautiful on porcelain and stoneware, but very different on both. Notes: Cone 10 glaze reduction What I like: a beautiful glaze I love for porcelain mostly but can be really great with iron-rich clays too; crazes beautifully; very subtle and a lifetime of visual pleasure. What I don\u2019t like: sometimes it scums a little bit on the inside of cups or bowls.",
      "createdBy": "Phillip Schmidt",
      "source": "glazy.org",
      "url": "https://glazy.org/recipes/6389"
    },
    {
      "id": 11981,
      "code": "GLAZY-11981",
      "name": "Chun Clear",
      "cone": "6",
      "surface": "",
      "transparency": "Transparent",
      "atmosphere": "Oxidation",
      "subtype": "Glaze - Clear",
      "ingredients": [
        {
          "material": "Kona F-4 feldspar",
          "amount": 38.0
        },
        {
          "material": "Silica",
          "amount": 30.0
        },
        {
          "material": "Whiting",
          "amount": 14.0
        },
        {
          "material": "Zinc Oxide",
          "amount": 12.0
        },
        {
          "material": "Kentucky OM #4 Ball Clay",
          "amount": 6.0
        }
      ],
      "description": "very solid, takes color incredibly well - masons, inclusions, oxides all of it. AND stays put. love this glaze using this recipe over chrome green underglazes or stroke and coats turns them brown (zinc)",
      "createdBy": "Ginger",
      "source": "glazy.org",
      "url": "https://glazy.org/recipes/11981"
    },
    {
      "id": 43296,
      "code": "GLAZY-43296",
      "name": "Chun Clear",
      "cone": "10",
      "surface": "",
      "transparency": "",
      "atmosphere": "",
      "subtype": "Glaze - Clear",
      "ingredients": [
        {
          "material": "Custer Feldspar",
          "amount": 39.1
        },
        {
          "material": "Silica",
          "amount": 30.4
        },
        {
          "material": "Whiting",
          "amount": 17.4
        },
        {
          "material": "Grolleg Kaolin",
          "amount": 8.7
        },
        {
          "material": "Gerstley Borate",
          "amount": 4.4
        }
      ],
      "additionals": [
        {
          "material": "Bone Ash",
          "amount": 1.5
        },
        {
          "material": "Tin Oxide",
          "amount": 1.0
        }
      ],
      "description": "From Virginia Scotchie's Clay and Glaze Compendium",
      "createdBy": "Glazy Admin",
      "source": "glazy.org",
      "url": "https://glazy.org/recipes/43296"
    },
    {
      "id": 225335,
      "code": "GLAZY-225335",
      "name": "Chun Colbalt (ZC)",
      "cone": "5 - 6",
      "surface": "Glossy",
      "transparency": "Opaque",
      "atmosphere": "Oxidation",
      "subtype": "Glaze",
      "ingredients": [
        {
          "material": "Potash FeldSpar (Bath Potter's)",
          "amount": 41.0
        },
        {
          "material": "Silica",
          "amount": 27.0
        },
        {
          "material": "Whiting",
          "amount": 15.0
        },
        {
          "material": "Zinc Oxide",
          "amount": 12.0
        },
        {
          "material": "China Clay, bathpotters",
          "amount": 5.0
        }
      ],
      "additionals": [
        {
          "material": "Titanium Dioxide",
          "amount": 3.5
        },
        {
          "material": "Cobalt Carbonate",
          "amount": 2.5
        },
        {
          "material": "Bentonite",
          "amount": 2.0
        }
      ],
      "description": "From John Britt's Mid Range Glaze book. Can shrink and crack as it dries, causing it to crawl.",
      "createdBy": "Zombiecazz",
      "source": "glazy.org",
      "url": "https://glazy.org/recipes/225335"
    },
    {
      "id": 261,
      "code": "GLAZY-261",
      "name": "Chun Deller",
      "cone": "9 - 10",
      "surface": "Satin",
      "transparency": "Translucent",
      "atmosphere": "Reduction",
      "subtype": "Glaze - Iron - Celadon - Chun",
      "ingredients": [
        {
          "material": "Custer Feldspar",
          "amount": 45.0
        },
        {
          "material": "Silica",
          "amount": 29.0
        },
        {
          "material": "Dolomite",
          "amount": 9.5
        },
        {
          "material": "Gerstley Borate",
          "amount": 9.5
        },
        {
          "material": "Strontium Carbonate",
          "amount": 3.1
        },
        {
          "material": "Grolleg Kaolin",
          "amount": 2.1
        },
        {
          "material": "Zinc Oxide",
          "amount": 1.9
        }
      ],
      "additionals": [
        {
          "material": "Tin Oxide",
          "amount": 2.8
        },
        {
          "material": "Red Iron Oxide",
          "amount": 0.5
        }
      ],
      "description": "Glaze Type: Chun Pete Pinnell: nicest blue celadon. Use over porcelain. Fire a bit cool: 9-10). Bluest on grolleg rather than domestic porcelain.",
      "createdBy": "Glazy Admin",
      "source": "glazy.org",
      "url": "https://glazy.org/recipes/261"
    },
    {
      "id": 3904,
      "code": "GLAZY-3904",
      "name": "Chun faux Celadon",
      "cone": "6",
      "surface": "",
      "transparency": "Transparent",
      "atmosphere": "Oxidation",
      "subtype": "Glaze - Green - Copper",
      "ingredients": [
        {
          "material": "NC-4 Feldspar",
          "amount": 38.0
        },
        {
          "material": "Silica",
          "amount": 30.0
        },
        {
          "material": "Whiting",
          "amount": 14.0
        },
        {
          "material": "Zinc Oxide",
          "amount": 12.0
        },
        {
          "material": "EP Kaolin",
          "amount": 6.0
        },
        {
          "material": "Bentonite",
          "amount": 1.6
        }
      ],
      "description": "A Pale Blue Green Copper Carbonate 1 Pale Green Copper Carbonate 2 Studio blue green 0.1 Cobalt Carbonate 1 Copper Carbonate 1.5 Light Rutile It is a little powdery in its dry state so I have added bentonite. That could be increased. I have seen no crazing and with a small amount of copper it is a light blue green. The more copper the more it tends to green. It takes oxides well on the surface. It tends to grey on a brown body so is not a good clear for me. In the studio it seems much friendlier than our previous glaze meant to be a clear pale blue green. No crawling and behaves well over other glazes.",
      "createdBy": "Ceramic Recipes",
      "source": "glazy.org",
      "url": "https://glazy.org/recipes/3904"
    },
    {
      "id": 3918,
      "code": "GLAZY-3918",
      "name": "Chun faux Celadon (variation) Reformulated dKat",
      "cone": "6",
      "surface": "",
      "transparency": "Transparent",
      "atmosphere": "Oxidation",
      "subtype": "Glaze - Green - Copper",
      "ingredients": [
        {
          "material": "NC-4 Feldspar",
          "amount": 37.2
        },
        {
          "material": "Silica",
          "amount": 23.2
        },
        {
          "material": "Wollastonite",
          "amount": 19.7
        },
        {
          "material": "Zinc Oxide",
          "amount": 12.6
        },
        {
          "material": "Kentucky OM #4 Ball Clay",
          "amount": 7.3
        }
      ],
      "additionals": [
        {
          "material": "Bentonite",
          "amount": 1.6
        }
      ],
      "description": "A Pale Blue Green Copper Carbonate 1 Pale Green Copper Carbonate 2 Studio blue green 0.1 Cobalt Carbonate 1 Copper Carbonate 1.5 Light Rutile It is a little powdery in its dry state so I have added bentonite. That could be increased. I have seen no crazing and with a small amount of copper it is a light blue green. The more copper the more it tends to green. It takes oxides well on the surface. It tends to grey on a brown body so is not a good clear for me. In the studio it seems much friendlier than our previous glaze meant to be a clear pale blue green. No crawling and behaves well over other glazes. Reformulated to deal with pinholing by replacing whiting with wollastonite.",
      "createdBy": "Ceramic Recipes",
      "source": "glazy.org",
      "url": "https://glazy.org/recipes/3918"
    },
    {
      "id": 137046,
      "code": "GLAZY-137046",
      "name": "Chun glaze",
      "cone": "10",
      "surface": "Glossy",
      "transparency": "Opaque",
      "atmosphere": "Reduction",
      "subtype": "Glaze - Iron - Celadon - Chun",
      "ingredients": [
        {
          "material": "Potash Feldspar",
          "amount": 39.36
        },
        {
          "material": "Silica",
          "amount": 33.1
        },
        {
          "material": "Whiting",
          "amount": 13.54
        },
        {
          "material": "Barium Carbonate",
          "amount": 9.1
        },
        {
          "material": "Kaolin",
          "amount": 1.8
        },
        {
          "material": "Bone Ash",
          "amount": 1.2
        },
        {
          "material": "Magnesium carbonate",
          "amount": 0.9
        }
      ],
      "additionals": [
        {
          "material": "Red Iron Oxide",
          "amount": 0.5
        }
      ],
      "description": "The enigma of glaze - Ceramic review 1992 Paul Davis",
      "createdBy": "Caro-K",
      "source": "glazy.org",
      "url": "https://glazy.org/recipes/137046"
    },
    {
      "id": 2713,
      "code": "GLAZY-2713",
      "name": "Chun Green",
      "cone": "6",
      "surface": "Matte",
      "transparency": "",
      "atmosphere": "Salt & Soda",
      "subtype": "Glaze - Iron - Celadon - Chun",
      "ingredients": [
        {
          "material": "Soda Ash",
          "amount": 38.0
        },
        {
          "material": "Silica",
          "amount": 30.0
        },
        {
          "material": "Whiting",
          "amount": 14.0
        },
        {
          "material": "Zinc Oxide",
          "amount": 12.0
        },
        {
          "material": "Ball Clay",
          "amount": 6.0
        },
        {
          "material": "Bentonite",
          "amount": 2.0
        },
        {
          "material": "Copper Carbonate",
          "amount": 2.0
        }
      ],
      "description": "Significant Flaw: excessive soluble material (soda ash) Notes: Alisa Clausen: The recipe I copied did not say copper oxide or carbonate. Dry turquoise matte glaze. Using 4 copper carbonate gave a smooth semi gloss medium green to turquoise glaze.",
      "createdBy": "Glazy Admin",
      "source": "glazy.org",
      "url": "https://glazy.org/recipes/2713"
    },
    {
      "id": 31543,
      "code": "GLAZY-31543",
      "name": "Chun Jun -NCMC",
      "cone": "6",
      "surface": "Glossy",
      "transparency": "",
      "atmosphere": "Oxidation",
      "subtype": "Glaze",
      "ingredients": [
        {
          "material": "Minspar 200",
          "amount": 34.0
        },
        {
          "material": "Silica",
          "amount": 30.0
        },
        {
          "material": "Ferro Frit 3134",
          "amount": 17.0
        },
        {
          "material": "Whiting",
          "amount": 10.0
        },
        {
          "material": "Dolomite",
          "amount": 6.0
        },
        {
          "material": "Zinc Oxide",
          "amount": 3.0
        }
      ],
      "description": "runny",
      "createdBy": "Stephen Stuchell",
      "source": "glazy.org",
      "url": "https://glazy.org/recipes/31543"
    },
    {
      "id": 161681,
      "code": "GLAZY-161681",
      "name": "Chun Metallic Teal (Aus Ingredients)",
      "cone": "6",
      "surface": "Glossy",
      "transparency": "Opaque",
      "atmosphere": "Oxidation",
      "subtype": "Glaze - Bristol",
      "ingredients": [
        {
          "material": "Potash Feldspar",
          "amount": 41.4
        },
        {
          "material": "Silica",
          "amount": 28.9
        },
        {
          "material": "Whiting",
          "amount": 13.5
        },
        {
          "material": "Zinc Oxide",
          "amount": 11.5
        },
        {
          "material": "Kaolin",
          "amount": 4.8
        }
      ],
      "additionals": [
        {
          "material": "Copper Carbonate",
          "amount": 5.0
        },
        {
          "material": "Titanium Dioxide",
          "amount": 5.0
        },
        {
          "material": "Cobalt Oxide",
          "amount": 1.8
        }
      ],
      "description": "Tweaked to replace kona with potash feldspar and EPK with China Clay. So shiny! I've got brave enough to try three layers, but I put a known stable glaze on the bottom of pieces so it doesn't run off. I love this glaze. Coming back to this with more knowledge, I am going to play around with the oxide levels and see if I can get it more stable with less copper.",
      "createdBy": "Jodie Finnigan",
      "source": "glazy.org",
      "url": "https://glazy.org/recipes/161681"
    },
    {
      "id": 262,
      "code": "GLAZY-262",
      "name": "Chun No Flint",
      "cone": "10",
      "surface": "Semi-glossy",
      "transparency": "Transparent",
      "atmosphere": "Oxidation, Reduction",
      "subtype": "Glaze - Iron - Celadon - Chun",
      "ingredients": [
        {
          "material": "Kona F-4 feldspar",
          "amount": 54.3
        },
        {
          "material": "Whiting",
          "amount": 20.0
        },
        {
          "material": "Zinc Oxide",
          "amount": 17.1
        },
        {
          "material": "Kentucky OM #4 Ball Clay",
          "amount": 8.6
        }
      ],
      "description": "Glaze Type: Chun",
      "createdBy": "Glazy Admin",
      "source": "glazy.org",
      "url": "https://glazy.org/recipes/262"
    },
    {
      "id": 6071,
      "code": "GLAZY-6071",
      "name": "Chun or Jun",
      "cone": "6",
      "surface": "Semi-glossy",
      "transparency": "Translucent",
      "atmosphere": "Reduction",
      "subtype": "Glaze - Iron - Celadon - Chun",
      "ingredients": [
        {
          "material": "Kona F-4 feldspar",
          "amount": 34.0
        },
        {
          "material": "Silica",
          "amount": 30.0
        },
        {
          "material": "Ferro Frit 3134",
          "amount": 17.0
        },
        {
          "material": "Whiting",
          "amount": 10.0
        },
        {
          "material": "Dolomite",
          "amount": 6.0
        },
        {
          "material": "Zinc Oxide",
          "amount": 3.0
        }
      ],
      "additionals": [
        {
          "material": "Bentonite",
          "amount": 2.0
        }
      ],
      "description": "From Diana Pancioli's excellent publication, Glaze Forward: http://www.dianapancioli.com/ http://www.dianapancioli.com/downloads/GlazeForward.pdf MarciaSelsor\u2019s \u201cJun\u201d, unchanged. This is a beautiful bright marshmellow-like white textured semi-gloss. I tried adjusting this formula but it didn\u2019t come out as well as the original. (You might want to try to take out the zinc.) The difficulty is that to make this glaze more stable one has to destroy an important quality--its ability to run and hold itself in beautiful fat drips. (Don\u2019t use near the foot.) I accept that it might not last as long with the dishwasher use (although after 3 years of use I can\u2019t see any changes). Application depends on where you want the glaze to form drips. (It is good lightly tinted too, with small amounts of iron or nickel.)",
      "createdBy": "Glazy Admin",
      "source": "glazy.org",
      "url": "https://glazy.org/recipes/6071"
    },
    {
      "id": 5806,
      "code": "GLAZY-5806",
      "name": "Chun Red",
      "cone": "10",
      "surface": "",
      "transparency": "",
      "atmosphere": "Reduction",
      "subtype": "Glaze - Red - Copper",
      "ingredients": [
        {
          "material": "Feldspar",
          "amount": 45.78
        },
        {
          "material": "Kaolin",
          "amount": 18.97
        },
        {
          "material": "Whiting",
          "amount": 15.54
        },
        {
          "material": "Barium Carbonate",
          "amount": 12.12
        },
        {
          "material": "Dolomite",
          "amount": 7.59
        }
      ],
      "additionals": [
        {
          "material": "Titanium Dioxide",
          "amount": 1.59
        },
        {
          "material": "Copper Carbonate",
          "amount": 1.22
        },
        {
          "material": "Tin Oxide",
          "amount": 1.22
        },
        {
          "material": "Red Iron Oxide",
          "amount": 0.61
        }
      ],
      "description": "NOTE: This recipe was imported from Triangle Potter's Guild Glaze Recipes published November, 1988 Source: John Givvines 374 feldspar 155 kaolin 127 whiting 62 dolomite + 13 titanium 99 barium carbonate + 10 tin oxide + 10 copper carbonate + 5 red iron oxide",
      "createdBy": "Glazy Admin",
      "source": "glazy.org",
      "url": "https://glazy.org/recipes/5806"
    },
    {
      "id": 40353,
      "code": "GLAZY-40353",
      "name": "CHUN RED",
      "cone": "10",
      "surface": "",
      "transparency": "Opaque",
      "atmosphere": "",
      "subtype": "Glaze - Iron - Celadon - Chun",
      "ingredients": [
        {
          "material": "Custer Feldspar",
          "amount": 42.3
        },
        {
          "material": "Silica",
          "amount": 26.8
        },
        {
          "material": "Dolomite",
          "amount": 8.8
        },
        {
          "material": "Gerstley Borate",
          "amount": 8.8
        },
        {
          "material": "Strontium Carbonate",
          "amount": 4.0
        },
        {
          "material": "Tin Oxide",
          "amount": 2.6
        },
        {
          "material": "Whiting",
          "amount": 2.6
        },
        {
          "material": "EP Kaolin",
          "amount": 2.3
        },
        {
          "material": "Zinc Oxide",
          "amount": 1.8
        },
        {
          "material": "Copper Carbonate",
          "amount": 0.5
        }
      ],
      "description": "Color: Opaque glossy mottled red to pink-grey when thin Source: Greenwich House Pottery 2017 HANDBOOK",
      "createdBy": "Kyle C",
      "source": "glazy.org",
      "url": "https://glazy.org/recipes/40353"
    },
    {
      "id": 38149,
      "code": "GLAZY-38149",
      "name": "Chun Seafaom",
      "cone": "6",
      "surface": "Glossy",
      "transparency": "Semi-opaque",
      "atmosphere": "",
      "subtype": "Glaze",
      "ingredients": [
        {
          "material": "Forshammar Feldspar",
          "amount": 41.0
        },
        {
          "material": "Silica",
          "amount": 27.0
        },
        {
          "material": "Whiting",
          "amount": 15.0
        },
        {
          "material": "Zinc Oxide",
          "amount": 12.0
        },
        {
          "material": "Kaolin",
          "amount": 5.0
        }
      ],
      "additionals": [
        {
          "material": "Copper Carbonate",
          "amount": 5.0
        },
        {
          "material": "Titanium Dioxide",
          "amount": 5.0
        }
      ],
      "description": "The original input contained an errors,That has been corrected. Apologies if that caused any bad tests. The original recipe calls for F-4 Feldspar, which has a more NaO than Forshammer. Minispar 200 may the popular replacement now for F-4. Can be runny to very runny, but also makes a nice cover glaze with many other glazes. Test with kiln protection.",
      "createdBy": "Alisa Liskin Clausen",
      "source": "glazy.org",
      "url": "https://glazy.org/recipes/38149"
    },
    {
      "id": 6560,
      "code": "GLAZY-6560",
      "name": "Chun Seafoam",
      "cone": "5 - 6",
      "surface": "Glossy",
      "transparency": "Opaque",
      "atmosphere": "Oxidation",
      "subtype": "Glaze",
      "ingredients": [
        {
          "material": "Kona F-4 feldspar",
          "amount": 40.0
        },
        {
          "material": "Silica",
          "amount": 27.0
        },
        {
          "material": "Whiting",
          "amount": 15.0
        },
        {
          "material": "Zinc Oxide",
          "amount": 12.0
        },
        {
          "material": "EP Kaolin",
          "amount": 5.0
        }
      ],
      "additionals": [
        {
          "material": "Cobalt Carbonate",
          "amount": 5.0
        },
        {
          "material": "Titanium Dioxide",
          "amount": 5.0
        },
        {
          "material": "Bentonite",
          "amount": 2.0
        }
      ],
      "description": "Glossy Purple Blue breaking to olive green.",
      "createdBy": "Jason Burke",
      "source": "glazy.org",
      "url": "https://glazy.org/recipes/6560"
    },
    {
      "id": 9793,
      "code": "GLAZY-9793",
      "name": "Chun Seafoam",
      "cone": "5 - 6",
      "surface": "Glossy",
      "transparency": "Opaque",
      "atmosphere": "Oxidation",
      "subtype": "Glaze",
      "ingredients": [
        {
          "material": "FFF Feldspar",
          "amount": 41.0
        },
        {
          "material": "Silica",
          "amount": 27.0
        },
        {
          "material": "Whiting",
          "amount": 15.0
        },
        {
          "material": "Zinc Oxide",
          "amount": 12.0
        },
        {
          "material": "EP Kaolin",
          "amount": 5.0
        }
      ],
      "additionals": [
        {
          "material": "Copper Carbonate",
          "amount": 5.0
        },
        {
          "material": "Titanium Dioxide",
          "amount": 5.0
        },
        {
          "material": "Bentonite",
          "amount": 2.0
        }
      ],
      "description": "From John Britt's Mid Range Glaze book. Can shrink and crack as it dries, causing it to crawl.",
      "createdBy": "Joe Thompson",
      "source": "glazy.org",
      "url": "https://glazy.org/recipes/9793"
    },
    {
      "id": 16475,
      "code": "GLAZY-16475",
      "name": "Chun Seafoam",
      "cone": "4 - 7",
      "surface": "Glossy",
      "transparency": "Opaque",
      "atmosphere": "Oxidation",
      "subtype": "Glaze",
      "ingredients": [
        {
          "material": "Minspar 200",
          "amount": 41.0
        },
        {
          "material": "Silica",
          "amount": 27.0
        },
        {
          "material": "Whiting",
          "amount": 15.0
        },
        {
          "material": "Zinc Oxide",
          "amount": 12.0
        },
        {
          "material": "EP Kaolin",
          "amount": 5.0
        }
      ],
      "additionals": [
        {
          "material": "Copper Carbonate",
          "amount": 5.0
        },
        {
          "material": "Titanium Dioxide",
          "amount": 5.0
        },
        {
          "material": "Bentonite",
          "amount": 2.0
        }
      ],
      "description": "Glaze found in John Britt's: The Complete Guide to Mid-Range Glazes",
      "createdBy": "Cedartree Pottery",
      "source": "glazy.org",
      "url": "https://glazy.org/recipes/16475"
    },
    {
      "id": 18178,
      "code": "GLAZY-18178",
      "name": "Chun Seafoam",
      "cone": "6",
      "surface": "Glossy",
      "transparency": "Semi-opaque",
      "atmosphere": "Oxidation",
      "subtype": "Glaze",
      "ingredients": [
        {
          "material": "Minspar 200",
          "amount": 41.0
        },
        {
          "material": "Silica",
          "amount": 27.0
        },
        {
          "material": "Whiting",
          "amount": 15.0
        },
        {
          "material": "Zinc Oxide",
          "amount": 12.0
        },
        {
          "material": "EP Kaolin",
          "amount": 5.0
        }
      ],
      "additionals": [
        {
          "material": "Copper Carbonate",
          "amount": 5.0
        },
        {
          "material": "Titanium Dioxide",
          "amount": 5.0
        },
        {
          "material": "Bentonite",
          "amount": 2.0
        }
      ],
      "description": "",
      "createdBy": "glazy_squirrels",
      "source": "glazy.org",
      "url": "https://glazy.org/recipes/18178"
    },
    {
      "id": 56899,
