Repository: MrSeldon/argilev2

File: data/glazes/glazy.json (part 67 of 315)
{
      "code": "GLAZY-56899",
      "name": "Chun Seafoam",
      "cone": "6",
      "surface": "Glossy",
      "transparency": "Opaque",
      "atmosphere": "Oxidation",
      "subtype": "Glaze",
      "ingredients": [
        {
          "material": "XXX 0906_Feldspato pot\u00e1ssico Minasolo",
          "amount": 41.0
        },
        {
          "material": "Silica",
          "amount": 27.0
        },
        {
          "material": "XXX 0929_Carbonato de C\u00e1lcio Extra Leve",
          "amount": 15.0
        },
        {
          "material": "Zinc Oxide",
          "amount": 12.0
        },
        {
          "material": "Copper Carbonate",
          "amount": 5.0
        },
        {
          "material": "EP Kaolin",
          "amount": 5.0
        },
        {
          "material": "Titanium Dioxide",
          "amount": 5.0
        },
        {
          "material": "Bentonite",
          "amount": 2.0
        }
      ],
      "description": "Esmaltes de gama m\u00e9dia, John Britt, p\u00e1g. 108. Argila tabaco.",
      "createdBy": "Marize Mello",
      "source": "glazy.org",
      "url": "https://glazy.org/recipes/56899"
    },
    {
      "id": 148359,
      "code": "GLAZY-148359",
      "name": "Chun Seafoam",
      "cone": "6",
      "surface": "",
      "transparency": "",
      "atmosphere": "Oxidation",
      "subtype": "Glaze",
      "ingredients": [
        {
          "material": "Kona F-4 feldspar",
          "amount": 41.0
        },
        {
          "material": "Silica",
          "amount": 27.0
        },
        {
          "material": "Whiting",
          "amount": 15.0
        },
        {
          "material": "Zinc Oxide",
          "amount": 12.0
        },
        {
          "material": "EP Kaolin",
          "amount": 5.0
        }
      ],
      "additionals": [
        {
          "material": "Copper Carbonate",
          "amount": 5.0
        },
        {
          "material": "Titanium Dioxide",
          "amount": 5.0
        }
      ],
      "description": "From page 108 of John Britt's The Complete Guide to Mid-Range Glazes.",
      "createdBy": "Julia Hindle",
      "source": "glazy.org",
      "url": "https://glazy.org/recipes/148359"
    },
    {
      "id": 84175,
      "code": "GLAZY-84175",
      "name": "Chun Seafoam (2)",
      "cone": "6",
      "surface": "Glossy",
      "transparency": "Opaque",
      "atmosphere": "Oxidation",
      "subtype": "Glaze",
      "ingredients": [
        {
          "material": "0912_Albita Minasolo",
          "amount": 38.2
        },
        {
          "material": "Wollastonite",
          "amount": 18.0
        },
        {
          "material": "Silica",
          "amount": 14.5
        },
        {
          "material": "Zinc Oxide",
          "amount": 11.4
        },
        {
          "material": "XXX 0935_Caulim Minasolo",
          "amount": 6.0
        },
        {
          "material": "Copper Carbonate",
          "amount": 5.0
        },
        {
          "material": "Titanium Dioxide",
          "amount": 4.9
        },
        {
          "material": "Bentonite",
          "amount": 2.0
        }
      ],
      "description": "Esmaltes de gama m\u00e9dia, John Britt, p\u00e1g. 108. 80% \u00e1gua + 20% CMC.",
      "createdBy": "Marize Mello",
      "source": "glazy.org",
      "url": "https://glazy.org/recipes/84175"
    },
    {
      "id": 95523,
      "code": "GLAZY-95523",
      "name": "Chun Seafoam (3)",
      "cone": "6",
      "surface": "Glossy",
      "transparency": "Semi-opaque",
      "atmosphere": "Oxidation",
      "subtype": "Glaze",
      "ingredients": [
        {
          "material": "0931_Feldspato K Minasolo",
          "amount": 36.0
        },
        {
          "material": "Silica",
          "amount": 21.0
        },
        {
          "material": "0933_C\u00e1lcio Extra Leve",
          "amount": 13.0
        },
        {
          "material": "Zinc Oxide",
          "amount": 10.5
        },
        {
          "material": "Kaolin",
          "amount": 8.6
        },
        {
          "material": "Copper Carbonate",
          "amount": 4.5
        },
        {
          "material": "Titanium Dioxide",
          "amount": 4.4
        },
        {
          "material": "Bentonite",
          "amount": 2.0
        }
      ],
      "description": "Esmaltes de gama m\u00e9dia, John Britt, p\u00e1g. 108. 80% \u00e1gua + 30% CMC.",
      "createdBy": "Marize Mello",
      "source": "glazy.org",
      "url": "https://glazy.org/recipes/95523"
    },
    {
      "id": 105679,
      "code": "GLAZY-105679",
      "name": "Chun Seafoam (4)",
      "cone": "7",
      "surface": "Glossy",
      "transparency": "Opaque",
      "atmosphere": "Oxidation",
      "subtype": "Glaze",
      "ingredients": [
        {
          "material": "0912_Albita Minasolo",
          "amount": 38.4
        },
        {
          "material": "Silica",
          "amount": 20.9
        },
        {
          "material": "0933_C\u00e1lcio Extra Leve",
          "amount": 14.4
        },
        {
          "material": "Zinc Oxide",
          "amount": 10.6
        },
        {
          "material": "Copper Carbonate",
          "amount": 4.6
        },
        {
          "material": "Kaolin",
          "amount": 4.6
        },
        {
          "material": "Titanium Dioxide",
          "amount": 4.5
        },
        {
          "material": "Bentonite",
          "amount": 2.0
        }
      ],
      "description": "Esmaltes de gama m\u00e9dia, John Britt, p\u00e1g. 108. 70% \u00e1gua + 20% CMC + gotas de tripolifosfato. Fiz v\u00e1rios Chun: https://glazy.org/recipes/56899, https://glazy.org/recipes/84175, https://glazy.org/recipes/95523, todos lindos! E escolhi este para entrar para a minha paleta.",
      "createdBy": "Marize Mello",
      "source": "glazy.org",
      "url": "https://glazy.org/recipes/105679"
    },
    {
      "id": 162995,
      "code": "GLAZY-162995",
      "name": "Chun Seafoam (ZC)",
      "cone": "5 - 6",
      "surface": "Glossy",
      "transparency": "Opaque",
      "atmosphere": "Oxidation",
      "subtype": "Glaze",
      "ingredients": [
        {
          "material": "Potash FeldSpar (Bath Potter's)",
          "amount": 41.0
        },
        {
          "material": "Silica",
          "amount": 27.0
        },
        {
          "material": "Whiting",
          "amount": 15.0
        },
        {
          "material": "Zinc Oxide",
          "amount": 12.0
        },
        {
          "material": "China Clay, bathpotters",
          "amount": 5.0
        }
      ],
      "additionals": [
        {
          "material": "Copper Carbonate",
          "amount": 5.0
        },
        {
          "material": "Titanium Dioxide",
          "amount": 5.0
        },
        {
          "material": "Bentonite",
          "amount": 2.0
        }
      ],
      "description": "From John Britt's Mid Range Glaze book. Can shrink and crack as it dries, causing it to crawl.",
      "createdBy": "Zombiecazz",
      "source": "glazy.org",
      "url": "https://glazy.org/recipes/162995"
    },
    {
      "id": 1760,
      "code": "GLAZY-1760",
      "name": "Chun turquoise",
      "cone": "04 - 03",
      "surface": "Glossy",
      "transparency": "",
      "atmosphere": "Oxidation",
      "subtype": "Glaze - Turquoise",
      "ingredients": [
        {
          "material": "Ferro Frit 3195",
          "amount": 47.39
        },
        {
          "material": "Ferro Frit 3124",
          "amount": 37.92
        },
        {
          "material": "EP Kaolin",
          "amount": 9.48
        }
      ],
      "additionals": [
        {
          "material": "Titanium Dioxide",
          "amount": 4.74
        },
        {
          "material": "Copper Carbonate",
          "amount": 0.47
        }
      ],
      "description": "Glaze Type: Low fire From Trevor Youngberg, Clay Times May/June, 2002 p.59",
      "createdBy": "Glazy Admin",
      "source": "glazy.org",
      "url": "https://glazy.org/recipes/1760"
    },
    {
      "id": 145435,
      "code": "GLAZY-145435",
      "name": "Chun?",
      "cone": "06 - 01",
      "surface": "",
      "transparency": "",
      "atmosphere": "Oxidation",
      "subtype": "Glaze",
      "ingredients": [
        {
          "material": "Boraxfrit",
          "amount": 89.0
        },
        {
          "material": "Kaolin",
          "amount": 6.0
        },
        {
          "material": "Whiting",
          "amount": 5.0
        }
      ],
      "additionals": [
        {
          "material": "Copper Carbonate",
          "amount": 3.0
        },
        {
          "material": "Rutile",
          "amount": 3.0
        }
      ],
      "description": "",
      "createdBy": "Leonardo Bispo",
      "source": "glazy.org",
      "url": "https://glazy.org/recipes/145435"
    },
    {
      "id": 315512,
      "code": "GLAZY-315512",
      "name": "Cielo Brillante Patag\u00f3nico",
      "cone": "5 1/2 - 6",
      "surface": "Semi-glossy",
      "transparency": "Semi-opaque",
      "atmosphere": "Oxidation",
      "subtype": "Glaze - Blue - Rutile",
      "ingredients": [
        {
          "material": "Caol\u00edn Patag\u00f3nico GC/F (Crecer)",
          "amount": 25.0
        },
        {
          "material": "Ferro Frit 3134-2 (174)",
          "amount": 19.5
        },
        {
          "material": "Silica",
          "amount": 18.5
        },
        {
          "material": "Potash Feldspar Crecer",
          "amount": 17.5
        },
        {
          "material": "Talc",
          "amount": 11.5
        },
        {
          "material": "Whiting",
          "amount": 7.9
        },
        {
          "material": "Tricalcium Phosphate, Synthetic Bone Ash",
          "amount": 0.1
        }
      ],
      "additionals": [
        {
          "material": "Rutile",
          "amount": 6.0
        },
        {
          "material": "Cobalt Oxide",
          "amount": 1.0
        },
        {
          "material": "Red Iron Oxide",
          "amount": 0.5
        }
      ],
      "description": "From John Britt Mid-fire book. A beautiful complex blue. Lovely surface. Really reliable glaze, stores well. Works well with SCM over or under. Really interesting with John's Beads over but difficult to apply. SCM:https://glazy.org/recipes/48352?keywords=sim&basetype=460&analysisName=umfAnalysis John's Beads: https://glazy.org/recipes/3449 June Perry Purple: https://glazy.org/recipes/10677",
      "createdBy": "Rafael Grimson",
      "source": "glazy.org",
      "url": "https://glazy.org/recipes/315512"
    },
    {
      "id": 55010,
      "code": "GLAZY-55010",
      "name": "Cindy's 5x Base (CC2 revised)",
      "cone": "5 - 8",
      "surface": "Semi-glossy",
      "transparency": "Transparent",
      "atmosphere": "Oxidation",
      "subtype": "Glaze",
      "ingredients": [
        {
          "material": "EP Kaolin",
          "amount": 20.0
        },
        {
          "material": "Ferro Frit 3134",
          "amount": 20.0
        },
        {
          "material": "Silica",
          "amount": 20.0
        },
        {
          "material": "Whiting",
          "amount": 20.0
        },
        {
          "material": "Mahavir Potash Feldspar",
          "amount": 20.0
        }
      ],
      "additionals": [
        {
          "material": "Bentonite",
          "amount": 2.0
        },
        {
          "material": "CMC Gum",
          "amount": 0.5
        }
      ],
      "description": "Increased Silica & Alumina to end crazing",
      "createdBy": "Cindy Daigle",
      "source": "glazy.org",
      "url": "https://glazy.org/recipes/55010"
    },
    {
      "id": 35530,
      "code": "GLAZY-35530",
      "name": "Cindy's Clear II",
      "cone": "5 - 8",
      "surface": "Semi-glossy",
      "transparency": "Transparent",
      "atmosphere": "Oxidation",
      "subtype": "Glaze",
      "ingredients": [
        {
          "material": "Silica",
          "amount": 23.0
        },
        {
          "material": "Ferro Frit 3134",
          "amount": 20.0
        },
        {
          "material": "Mahavir Potash Feldspar",
          "amount": 19.0
        },
        {
          "material": "Whiting",
          "amount": 15.0
        },
        {
          "material": "EP Kaolin",
          "amount": 12.0
        },
        {
          "material": "Spodumene",
          "amount": 11.0
        }
      ],
      "additionals": [
        {
          "material": "Bentonite",
          "amount": 2.0
        },
        {
          "material": "CMC Gum",
          "amount": 0.5
        }
      ],
      "description": "When the glaze is freshly made it is very variegated, but then as it ages it blends to give a more blended color Example in the photos the #3 batch was green background with teal to blue float... but within a week of aging it became a more turquoise with a green background where thinner... then within 10 days was just a deep turquoise with some light & dark variegation. Its a nice glaze. No crazing. Was fast fired to cone 6 with w 100 degree drop & 20 min hold from peak then a second drop & hold at 200 degrees from peak. Then normal cooling. (My kiln 22\" wide has 3\" brick)",
      "createdBy": "Cindy Daigle",
      "source": "glazy.org",
      "url": "https://glazy.org/recipes/35530"
    },
    {
      "id": 23389,
      "code": "GLAZY-23389",
      "name": "Cindy's Mg-Dol 2",
      "cone": "5 - 7",
      "surface": "Semi-glossy",
      "transparency": "Semi-opaque",
      "atmosphere": "Oxidation",
      "subtype": "Glaze - Yellow",
      "ingredients": [
        {
          "material": "Mahavir Potash Feldspar",
          "amount": 38.0
        },
        {
          "material": "Gerstley Borate",
          "amount": 24.0
        },
        {
          "material": "Silica",
          "amount": 21.0
        },
        {
          "material": "Dolomite",
          "amount": 8.0
        },
        {
          "material": "Kentucky OM #4 Ball Clay",
          "amount": 5.0
        },
        {
          "material": "Calcined Kaolin",
          "amount": 4.0
        },
        {
          "material": "Bentonite",
          "amount": 2.0
        }
      ],
      "description": ".5 Tin 10 Titanium",
      "createdBy": "Cindy Daigle",
      "source": "glazy.org",
      "url": "https://glazy.org/recipes/23389"
    },
    {
      "id": 24289,
      "code": "GLAZY-24289",
      "name": "Cindy's MG-Dol Yellow Sunshine",
      "cone": "5 - 7",
      "surface": "Semi-glossy",
      "transparency": "Semi-opaque",
      "atmosphere": "Oxidation",
      "subtype": "Glaze - Yellow",
      "ingredients": [
        {
          "material": "Mahavir Potash Feldspar",
          "amount": 38.0
        },
        {
          "material": "Gerstley Borate",
          "amount": 24.0
        },
        {
          "material": "Silica",
          "amount": 21.0
        },
        {
          "material": "Dolomite",
          "amount": 8.0
        },
        {
          "material": "Kentucky OM #4 Ball Clay",
          "amount": 5.0
        },
        {
          "material": "Calcined Kaolin",
          "amount": 4.0
        }
      ],
      "additionals": [
        {
          "material": "Titanium Dioxide",
          "amount": 10.0
        },
        {
          "material": "Bentonite",
          "amount": 2.0
        },
        {
          "material": "Tin Oxide",
          "amount": 0.05
        }
      ],
      "description": ".5 Tin 10 Titanium",
      "createdBy": "Cindy Daigle",
      "source": "glazy.org",
      "url": "https://glazy.org/recipes/24289"
    },
    {
      "id": 55051,
      "code": "GLAZY-55051",
      "name": "Cindy's MTR 4 (Ca.26:Mg.45)",
      "cone": "5 - 7",
      "surface": "Glossy",
      "transparency": "Semi-opaque",
      "atmosphere": "Oxidation",
      "subtype": "Glaze - Clear",
      "ingredients": [
        {
          "material": "Mahavir Potash Feldspar",
          "amount": 49.0
        },
        {
          "material": "Talc",
          "amount": 17.0
        },
        {
          "material": "Gerstley Borate",
          "amount": 16.0
        },
        {
          "material": "Silica",
          "amount": 10.0
        },
        {
          "material": "EP Kaolin",
          "amount": 5.0
        },
        {
          "material": "Whiting",
          "amount": 3.0
        }
      ],
      "additionals": [
        {
          "material": "Bentonite",
          "amount": 2.0
        }
      ],
      "description": "",
      "createdBy": "Cindy Daigle",
      "source": "glazy.org",
      "url": "https://glazy.org/recipes/55051"
    },
    {
      "id": 5332,
      "code": "GLAZY-5332",
      "name": "Cindy's Orange Crawler Glaze",
      "cone": "9 - 11",
      "surface": "",
      "transparency": "",
      "atmosphere": "Oxidation, Reduction",
      "subtype": "Glaze - Specialty - Crawling",
      "ingredients": [
        {
          "material": "Nepheline Syenite",
          "amount": 55.0
        },
        {
          "material": "Spodumene",
          "amount": 25.0
        },
        {
          "material": "Ball Clay",
          "amount": 20.0
        }
      ],
      "description": "This recipe was imported from Louis Katz's Hyperglaze database available on his website: http://falcon.tamucc.edu/lkatz/allglazes.txt More information about Louis Katz can be found on his website, http://www.louiskatz.net/ Louis Katz Notes: I am not a safety expert and any information contained in this file about safety should be ignored in favor of advice from experts. All of the materials in all glazes are potentially hazardous. All of these glaze recipes are given without any representation of accuracy or safety. They may work, they may not. They may be safe when fired or they may not. All of the materials used in them have hazards associated with them. You must be have sufficient training in the hazards before you use the the materials. You will have to determine the suitability and safety for your use. Do not assume that a lack of a warning about a material means that it is safe. Cone: 9 10 11 Color: orange Firing: Ox. or Red. Recipe: Percent Batch Spodumene 25.00 25.00 Neph Sy 55.00 55.00 Ball Clay 20.00 20.00 Totals: 100.00 % 100.00 gm Comments: reduction apply by spraying CM JJA 1992 p.45",
      "createdBy": "Glazy Admin",
      "source": "glazy.org",
      "url": "https://glazy.org/recipes/5332"
    },
    {
      "id": 21743,
      "code": "GLAZY-21743",
      "name": "Cindy's ZLT #2",
      "cone": "5 - 6",
      "surface": "Glossy",
      "transparency": "",
      "atmosphere": "Oxidation",
      "subtype": "Glaze",
      "ingredients": [
        {
          "material": "Silica",
          "amount": 28.0
        },
        {
          "material": "Cornwall Stone",
          "amount": 27.5
        },
        {
          "material": "Gerstley Borate",
          "amount": 15.0
        },
        {
          "material": "Tennessee ball clay",
          "amount": 9.0
        },
        {
          "material": "Calcined Kaolin",
          "amount": 6.0
        },
        {
          "material": "Whiting",
          "amount": 6.0
        },
        {
          "material": "Zinc Oxide",
          "amount": 5.0
        },
        {
          "material": "Lithium Carbonate",
          "amount": 3.5
        }
      ],
      "description": "STUDIO: Suspension Quality Fluid well suspended flow is slightly thicker than whole milk at Specific gravity of 149g. Does not stick to plastic container walls but coats metal spoon evenly. A 3 second dip (with a room temp above 72 degrees) stiffened up on cone 04 bisque tile in 5-10 seconds. Second coat took considerably longer. Added 2% Amaco Gum to aid Brush-ability. Colorants & Opacifiers: Various Small amounts of Rutile, Red Iron, Yellow Iron, Cobalt, Copper, Nickle Manganese. Tin & Titanium",
      "createdBy": "Cindy Daigle",
      "source": "glazy.org",
      "url": "https://glazy.org/recipes/21743"
    },
    {
      "id": 43249,
      "code": "GLAZY-43249",
      "name": "Cinnamon",
      "cone": "10 - 11",
      "surface": "",
      "transparency": "",
      "atmosphere": "",
      "subtype": "Glaze - Ash",
      "ingredients": [
        {
          "material": "Wood ash",
          "amount": 87.0
        },
        {
          "material": "Ultrox",
          "amount": 12.0
        },
        {
          "material": "Bentonite",
          "amount": 1.0
        }
      ],
      "description": "From Virginia Scotchie's Clay and Glaze Compendium",
      "createdBy": "Glazy Admin",
      "source": "glazy.org",
      "url": "https://glazy.org/recipes/43249"
    },
    {
      "id": 162381,
      "code": "GLAZY-162381",
      "name": "Cinnamon",
      "cone": "6 - 7",
      "surface": "Satin",
      "transparency": "Opaque",
      "atmosphere": "Oxidation",
      "subtype": "Glaze - Iron",
      "ingredients": [
        {
          "material": "Nepheline Syenite",
          "amount": 50.0
        },
        {
          "material": "Petalite",
          "amount": 14.0
        },
        {
          "material": "Ball Clay",
          "amount": 10.0
        },
        {
          "material": "Strontium Carbonate",
          "amount": 6.0
        },
        {
          "material": "Dolomite",
          "amount": 5.0
        },
        {
          "material": "Gerstley Borate",
          "amount": 4.0
        },
        {
          "material": "Lithium Carbonate",
          "amount": 1.0
        }
      ],
      "additionals": [
        {
          "material": "Red Iron Oxide",
          "amount": 4.0
        },
        {
          "material": "Rutile",
          "amount": 2.0
        }
      ],
      "description": "",
      "createdBy": "Mer Almagro",
      "source": "glazy.org",
      "url": "https://glazy.org/recipes/162381"
    },
    {
      "id": 18053,
      "code": "GLAZY-18053",
      "name": "CJ Blue Green",
      "cone": "6",
      "surface": "Glossy",
      "transparency": "",
      "atmosphere": "Oxidation",
      "subtype": "Glaze",
      "ingredients": [
        {
          "material": "Custer Feldspar",
          "amount": 40.0
        },
        {
          "material": "Silica",
          "amount": 25.87
        },
        {
          "material": "Whiting",
          "amount": 14.3
        },
        {
          "material": "Zinc Oxide",
          "amount": 11.54
        },
        {
          "material": "EP Kaolin",
          "amount": 4.71
        }
      ],
      "additionals": [
        {
          "material": "Bentonite",
          "amount": 2.0
        },
        {
          "material": "Copper Carbonate",
          "amount": 2.0
        }
      ],
      "description": "",
      "createdBy": "Ginger",
      "source": "glazy.org",
      "url": "https://glazy.org/recipes/18053"
    },
    {
      "id": 18051,
      "code": "GLAZY-18051",
      "name": "CJ Frosty Crystal",
      "cone": "6 - 10",
      "surface": "",
      "transparency": "Translucent",
      "atmosphere": "Oxidation",
      "subtype": "Glaze - Crystalline - Micro",
      "ingredients": [
        {
          "material": "Nepheline Syenite",
          "amount": 40.0
        },
        {
          "material": "Silica",
          "amount": 29.0
        },
        {
          "material": "Zinc Oxide",
          "amount": 17.0
        },
        {
          "material": "Whiting",
          "amount": 9.5
        },
        {
          "material": "EP Kaolin",
          "amount": 5.0
        }
      ],
      "additionals": [
        {
          "material": "Bentonite",
          "amount": 3.0
        },
        {
          "material": "Rutile",
          "amount": 2.0
        }
      ],
      "description": "",
      "createdBy": "Ginger",
      "source": "glazy.org",
      "url": "https://glazy.org/recipes/18051"
    },
    {
      "id": 33511,
      "code": "GLAZY-33511",
      "name": "CJ Frosty Crystal",
      "cone": "6",
      "surface": "",
      "transparency": "Translucent",
      "atmosphere": "Oxidation",
      "subtype": "Glaze",
      "ingredients": [
        {
          "material": "Nepheline Syenite",
          "amount": 40.0
        },
        {
          "material": "Silica",
          "amount": 29.0
        },
        {
          "material": "Zinc Oxide",
          "amount": 17.0
        },
        {
          "material": "Whiting",
          "amount": 9.5
        },
        {
          "material": "EP Kaolin",
          "amount": 5.0
        }
      ],
      "additionals": [
        {
          "material": "Bentonite",
          "amount": 3.0
        },
        {
          "material": "Rutile",
          "amount": 2.0
        }
      ],
      "description": "",
      "createdBy": "Virginie",
      "source": "glazy.org",
      "url": "https://glazy.org/recipes/33511"
    },
    {
      "id": 32874,
      "code": "GLAZY-32874",
      "name": "CJ Frosty Crystal opacified + colorants",
      "cone": "6 - 10",
      "surface": "Glossy",
      "transparency": "Translucent",
      "atmosphere": "Oxidation",
      "subtype": "Glaze - Crystalline - Micro",
      "ingredients": [
        {
          "material": "Nepheline Syenite",
          "amount": 40.0
        },
        {
          "material": "Silica",
          "amount": 29.0
        },
        {
          "material": "Zinc Oxide",
          "amount": 17.0
        },
        {
          "material": "Whiting",
          "amount": 9.5
        },
        {
          "material": "EP Kaolin",
          "amount": 5.0
        }
      ],
      "additionals": [
        {
          "material": "Titanium Dioxide",
          "amount": 5.0
        },
        {
          "material": "Zircopax",
          "amount": 5.0
        }
      ],
      "description": "It's already pretty well opacified by the zinc, but I thought I'd try it anyway just to kind of build out a system. 0. control sample 1. + 1 tin 2. + 1 tin, 3 rutile 3. + 3 rutile 4. + 3 rutile, 1 cobalt carb 5. + 3 rutile, 1 copper carb 6. + 2 cobalt carb 7. + 2 copper carb 8. + 2 manganese 9. + 2 manganese, 2 rutile 10. + 2 RIO 11. + 2 RIO, 1 chrome ox, 1 cobalt ox 12. + 2 RIO, 1 chrome ox 13. + 2 RIO, 1 cobalt carb 14. + .5 chrome 15. + 2 nickel carb 16. +5 zirconium 6464 stain",
      "createdBy": "Ginger",
      "source": "glazy.org",
      "url": "https://glazy.org/recipes/32874"
    },
    {
      "id": 38268,
      "code": "GLAZY-38268",
      "name": "CJ Frosty Crystal v2",
      "cone": "6",
      "surface": "",
      "transparency": "Translucent",
      "atmosphere": "Oxidation",
      "subtype": "Glaze",
      "ingredients": [
        {
          "material": "Nepheline Syenite",
          "amount": 40.2
        },
        {
          "material": "Silica",
          "amount": 29.15
        },
        {
          "material": "Zinc Oxide",
          "amount": 16.08
        },
        {
          "material": "Whiting",
          "amount": 9.55
        },
        {
          "material": "EP Kaolin",
          "amount": 5.03
        }
      ],
      "additionals": [
        {
          "material": "Bentonite",
          "amount": 2.5
        },
        {
          "material": "Rutile",
          "amount": 2.0
        }
      ],
      "description": "Fired up to C6, then down to C05 for 3 hours. Changed bentonite to 2.5 and llowered the zinc level from .53 to .51.",
      "createdBy": "serene fang",
      "source": "glazy.org",
      "url": "https://glazy.org/recipes/38268"
    },
    {
      "id": 18050,
      "code": "GLAZY-18050",
      "name": "CJ's Celadon",
      "cone": "6",
      "surface": "Satin-matte",
      "transparency": "Translucent",
      "atmosphere": "Oxidation",
      "subtype": "Glaze - Green - Copper",
      "ingredients": [
        {
          "material": "Custer Feldspar",
          "amount": 35.0
        },
        {
          "material": "Zinc Oxide",
          "amount": 26.0
        },
        {
          "material": "Silica",
          "amount": 23.0
        },
        {
          "material": "Whiting",
          "amount": 12.0
        },
        {
          "material": "EP Kaolin",
          "amount": 4.0
        }
      ],
      "additionals": [
        {
          "material": "Copper Carbonate",
          "amount": 1.0
        }
      ],
      "description": "not great and not cheap with all that zinc and not really a celadon - got it from a studio recipe box",
      "createdBy": "Ginger",
      "source": "glazy.org",
      "url": "https://glazy.org/recipes/18050"
    },
    {
      "id": 57625,
      "code": "GLAZY-57625",
      "name": "Clara Giorello's Bronze Green/Pinnel Strontium Matte 98",
      "cone": "6 - 8",
      "surface": "Smooth Matte",
      "transparency": "Opaque",
      "atmosphere": "Oxidation",
      "subtype": "Glaze - Green - Copper",
      "ingredients": [
        {
          "material": "Nepheline Syenite",
          "amount": 60.0
        },
        {
          "material": "Strontium Carbonate",
          "amount": 20.0
        },
        {
          "material": "Ball Clay",
          "amount": 10.0
        },
        {
          "material": "Silica",
          "amount": 9.0
        },
        {
          "material": "Lithium Carbonate",
          "amount": 1.0
        }
      ],
      "additionals": [
        {
          "material": "Copper Carbonate",
          "amount": 5.0
        },
        {
          "material": "Titanium Dioxide",
          "amount": 5.0
        },
        {
          "material": "Bentonite",
          "amount": 2.0
        }
      ],
      "description": "",
      "createdBy": "Linda de Guchteneire",
      "source": "glazy.org",
      "url": "https://glazy.org/recipes/57625"
    },
    {
      "id": 4865,
      "code": "GLAZY-4865",
      "name": "Clark's Black",
      "cone": "10",
      "surface": "Semi-glossy",
      "transparency": "",
      "atmosphere": "Reduction",
      "subtype": "Glaze - Black",
      "ingredients": [
        {
          "material": "Custer Feldspar (1989)",
          "amount": 40.82
        },
        {
          "material": "Silica",
          "amount": 34.1
        },
        {
          "material": "Whiting",
          "amount": 11.03
        },
        {
          "material": "Red Iron Oxide",
          "amount": 7.52
        },
        {
          "material": "Kaolin",
          "amount": 6.52
        }
      ],
      "description": "This recipe was imported from Louis Katz's Hyperglaze database available on his website: http://falcon.tamucc.edu/lkatz/allglazes.txt More information about Louis Katz can be found on his website, http://www.louiskatz.net/ Louis Katz Notes: I am not a safety expert and any information contained in this file about safety should be ignored in favor of advice from experts. All of the materials in all glazes are potentially hazardous. All of these glaze recipes are given without any representation of accuracy or safety. They may work, they may not. They may be safe when fired or they may not. All of the materials used in them have hazards associated with them. You must be have sufficient training in the hazards before you use the the materials. You will have to determine the suitability and safety for your use. Do not assume that a lack of a warning about a material means that it is safe. Cone: 10 Color: Opaque Black Surface texture: Semi-Gloss Firing: Reduction Recipe: Percent Batch Custer Feldspar 40.82 2447 Whiting 11.03 661 Kaolin 6.52 391 Flint 34.10 2044 RIO 7.52 451 Totals: 100.00 % 5993 gm",
      "createdBy": "Glazy Admin",
      "source": "glazy.org",
      "url": "https://glazy.org/recipes/4865"
    },
    {
      "id": 2608,
      "code": "GLAZY-2608",
      "name": "Clarke Anthracite",
      "cone": "6",
      "surface": "Semi-glossy",
      "transparency": "",
      "atmosphere": "Oxidation",
      "subtype": "Glaze - Black",
      "ingredients": [
        {
          "material": "Potash Feldspar",
          "amount": 35.0
        },
        {
          "material": "Silica",
          "amount": 19.0
        },
        {
          "material": "Whiting",
          "amount": 17.0
        },
        {
          "material": "Zinc Oxide",
          "amount": 17.0
        },
        {
          "material": "Ball Clay",
          "amount": 12.0
        }
      ],
      "additionals": [
        {
          "material": "Red Iron Oxide",
          "amount": 10.0
        },
        {
          "material": "Rutile",
          "amount": 5.0
        },
        {
          "material": "Cobalt Oxide",
          "amount": 1.0
        }
      ],
      "description": "Source/Alternate names: Chris Clarke Notes: Alisa Clausen: very dark, smooth brown to black semi gloss, no discernable difference where dipped once or twice.",
      "createdBy": "Glazy Admin",
      "source": "glazy.org",
      "url": "https://glazy.org/recipes/2608"
    },
    {
      "id": 2590,
      "code": "GLAZY-2590",
      "name": "Clarke Simple Blue",
      "cone": "6",
      "surface": "Glossy",
      "transparency": "",
      "atmosphere": "Reduction",
      "subtype": "Glaze - Blue",
      "ingredients": [
        {
          "material": "Custer Feldspar",
          "amount": 40.0
        },
        {
          "material": "Silica",
          "amount": 30.0
        },
        {
          "material": "Whiting",
          "amount": 20.0
        },
        {
          "material": "Kaolin",
          "amount": 10.0
        },
        {
          "material": "Cobalt Oxide",
          "amount": 2.0
        },
        {
          "material": "Tin Oxide",
          "amount": 1.0
        }
      ],
      "description": "Source/Alternate names: Chris Clarke Source/Alternate names: similar oxides to Blatant Blue, Britt Blue Celadon, Behrens Stony Matte and Reduction New Blue Notes: Alisa Clausen: used titanium dioxide for tin. A stable, bright, medium blue gloss, like a Royal Blue velvet. Darker where double dipped, covering but not opaque, with a single dip. Iron flecks showed up under glaze.",
      "createdBy": "Glazy Admin",
      "source": "glazy.org",
      "url": "https://glazy.org/recipes/2590"
    },
    {
      "id": 2640,
      "code": "GLAZY-2640",
      "name": "Clarke Strontium Matte Base Blue Green",
      "cone": "6",
      "surface": "Matte",
      "transparency": "",
      "atmosphere": "",
      "subtype": "Glaze - Green",
      "ingredients": [
        {
          "material": "Nepheline Syenite",
          "amount": 60.0
        },
        {
          "material": "Strontium Carbonate",
          "amount": 20.0
        },
        {
          "material": "Ball Clay",
          "amount": 10.0
        },
        {
          "material": "Silica",
          "amount": 9.0
        },
        {
          "material": "Cobalt Carbonate",
          "amount": 4.0
        },
        {
          "material": "Rutile",
          "amount": 4.0
        },
        {
          "material": "Chrome Oxide",
          "amount": 2.0
        },
        {
          "material": "Lithium Carbonate",
          "amount": 1.0
        }
      ],
      "description": "Firing Notes: soak at 900C for one hour Notes: Alisa Clausen: a matt Blue and Green glaze. This glaze is interesting because it is not blue/green like a teal, it changes from blue to green on the surface. Very subtle changes and a smooth matt surface.",
      "createdBy": "Glazy Admin",
      "source": "glazy.org",
      "url": "https://glazy.org/recipes/2640"
    },
    {
      "id": 2639,
      "code": "GLAZY-2639",
      "name": "Clarke Strontium Matte Base Bronze",
      "cone": "6",
      "surface": "Matte",
      "transparency": "",
      "atmosphere": "",
      "subtype": "Glaze - Matte",
      "ingredients": [
        {
          "material": "Nepheline Syenite",
          "amount": 60.0
        },
        {
          "material": "Strontium Carbonate",
          "amount": 20.0
        },
        {
          "material": "Ball Clay",
          "amount": 10.0
        },
        {
          "material": "Silica",
          "amount": 9.0
        },
        {
          "material": "Copper Carbonate",
          "amount": 5.0
        },
        {
          "material": "Titanium Dioxide",
          "amount": 5.0
        },
        {
          "material": "Lithium Carbonate",
          "amount": 1.0
        }
      ],
      "description": "Source/Alternate names: similar oxides to Pinnell Weathered Bronze Firing Notes: soak at 900C for one hour Notes: Alisa Clausen: a thick, matt patina green glaze, with movement and some black streaking. Looks like patinad bronze as Chris suggests. Paint or dip thickly for strongest greens, otherwise it is browner. Stays where applied and opaque.",
      "createdBy": "Glazy Admin",
      "source": "glazy.org",
      "url": "https://glazy.org/recipes/2639"
    },
    {
      "id": 2641,
      "code": "GLAZY-2641",
      "name": "Clarke Strontium Matte Base Graphite",
      "cone": "6",
      "surface": "Matte",
      "transparency": "",
      "atmosphere": "",
      "subtype": "Glaze - Matte",
      "ingredients": [
        {
          "material": "Nepheline Syenite",
          "amount": 60.0
        },
        {
          "material": "Strontium Carbonate",
          "amount": 20.0
        },
        {
          "material": "Ball Clay",
          "amount": 10.0
        },
        {
          "material": "Silica",
          "amount": 9.0
        },
        {
          "material": "Copper Carbonate",
          "amount": 8.0
        },
        {
          "material": "Lithium Carbonate",
          "amount": 1.0
        }
      ],
      "description": "Firing Notes: soak at 900C for one hour Notes: Alisa Clausen: a dark grey matt where thickest, breaking a bit greener where thinner. Also a smooth surface with subtle colour changes from grey to green grey.",
      "createdBy": "Glazy Admin",
      "source": "glazy.org",
      "url": "https://glazy.org/recipes/2641"
    },
    {
      "id": 2830,
      "code": "GLAZY-2830",
      "name": "Clarke Turquoise",
      "cone": "6",
      "surface": "Glossy",
      "transparency": "",
      "atmosphere": "",
      "subtype": "Glaze - Turquoise",
      "ingredients": [
        {
          "material": "G-200 Feldspar",
          "amount": 35.0
        },
        {
          "material": "Wollastonite",
          "amount": 20.0
        },
        {
          "material": "Zinc Oxide",
          "amount": 17.0
        },
        {
          "material": "Silica",
          "amount": 16.0
        },
        {
          "material": "Ball Clay",
          "amount": 12.0
        }
      ],
      "additionals": [
        {
          "material": "Copper Carbonate",
          "amount": 3.0
        },
        {
          "material": "Rutile",
          "amount": 2.0
        },
        {
          "material": "Zirconium dioxide",
          "amount": 1.0
        }
      ],
      "description": "Source/Alternate names: Chris Clarke Source/Alternate names: similar oxides to Clausen Snowflake Significant Flaw: runs Notes: Mayssan Shora Farra: I like it a lot, runny with a lot of variations so it works great for inside of pots. Notes: Ron Roy: this glaze is not durable and will leach copper into acidic food - short of silica and alumina. Best not to use it as a liner on functional ware.",
      "createdBy": "Glazy Admin",
      "source": "glazy.org",
      "url": "https://glazy.org/recipes/2830"
    },
    {
      "id": 29211,
      "code": "GLAZY-29211",
      "name": "Clarks Black",
      "cone": "10",
      "surface": "",
      "transparency": "",
      "atmosphere": "Reduction, Oxidation",
      "subtype": "Glaze - Iron - Tenmoku",
      "ingredients": [
        {
          "material": "Kona F-4 feldspar",
          "amount": 44.0
        },
        {
          "material": "Silica",
