Repository: MrSeldon/argilev2

File: data/glazes/glazy.json (part 68 of 315)
{
          "amount": 37.0
        },
        {
          "material": "Whiting",
          "amount": 12.0
        },
        {
          "material": "EP Kaolin",
          "amount": 7.0
        }
      ],
      "additionals": [
        {
          "material": "Red Iron Oxide",
          "amount": 8.0
        },
        {
          "material": "Bentonite",
          "amount": 3.0
        }
      ],
      "description": "From the Kansas City Art Institute Ceramic Department (KCAI), Glaze Formulas, 15 February 1990. http://www.brackers.com/wp-content/uploads/2015/02/KCAI-Glaze-Recpies.pdf",
      "createdBy": "Glazy Admin",
      "source": "glazy.org",
      "url": "https://glazy.org/recipes/29211"
    },
    {
      "id": 4866,
      "code": "GLAZY-4866",
      "name": "Class Version Wertz Shino",
      "cone": "10",
      "surface": "Glossy",
      "transparency": "",
      "atmosphere": "Reduction",
      "subtype": "Glaze - Shino",
      "ingredients": [
        {
          "material": "Spodumene",
          "amount": 38.0
        },
        {
          "material": "Nepheline Syenite",
          "amount": 23.0
        },
        {
          "material": "Custer Feldspar (1989)",
          "amount": 23.0
        },
        {
          "material": "Soda Ash",
          "amount": 10.0
        },
        {
          "material": "EP Kaolin",
          "amount": 6.0
        }
      ],
      "description": "This recipe was imported from Louis Katz's Hyperglaze database available on his website: http://falcon.tamucc.edu/lkatz/allglazes.txt More information about Louis Katz can be found on his website, http://www.louiskatz.net/ Louis Katz Notes: I am not a safety expert and any information contained in this file about safety should be ignored in favor of advice from experts. All of the materials in all glazes are potentially hazardous. All of these glaze recipes are given without any representation of accuracy or safety. They may work, they may not. They may be safe when fired or they may not. All of the materials used in them have hazards associated with them. You must be have sufficient training in the hazards before you use the the materials. You will have to determine the suitability and safety for your use. Do not assume that a lack of a warning about a material means that it is safe. Cone: 10 Color: Opaque WhiteeBlack Gray Orange Surface texture: shiny glossy Firing: Reduction Glaze type: shino Recipe: Percent Batch EPK 6.00 480 Soda Ash 10.00 800 Neph Sy 23.00 1840 Custer Feldspar 23.00 1840 Spodumene 38.00 3040 Totals: 100.00 % 8000 Gm",
      "createdBy": "Glazy Admin",
      "source": "glazy.org",
      "url": "https://glazy.org/recipes/4866"
    },
    {
      "id": 266930,
      "code": "GLAZY-266930",
      "name": "Classic Ash",
      "cone": "10",
      "surface": "",
      "transparency": "",
      "atmosphere": "Reduction",
      "subtype": "Glaze - Ash",
      "ingredients": [
        {
          "material": "Wood ash",
          "amount": 50.0
        },
        {
          "material": "Custer Feldspar",
          "amount": 50.0
        }
      ],
      "description": "Simple ash recipe. Unwashed ash Definitely needs at least 1% - 4% addition of Bentonite to prevent hard settling and dry strength.",
      "createdBy": "Jeff Gomez",
      "source": "glazy.org",
      "url": "https://glazy.org/recipes/266930"
    },
    {
      "id": 2593,
      "code": "GLAZY-2593",
      "name": "Clausen Clear 1",
      "cone": "6",
      "surface": "Semi-glossy",
      "transparency": "",
      "atmosphere": "",
      "subtype": "Glaze - Clear",
      "ingredients": [
        {
          "material": "Silica",
          "amount": 25.0
        },
        {
          "material": "Johnson Matthey Frit 169",
          "amount": 20.0
        },
        {
          "material": "Dolomite",
          "amount": 19.0
        },
        {
          "material": "Wollastonite",
          "amount": 6.0
        },
        {
          "material": "G-200 Feldspar",
          "amount": 4.0
        }
      ],
      "description": "Source/Alternate names: Roy Clear 1 reformulated for frit Notes: Alisa Clausen: clear, semi gloss, stable glaze. Some white crystallization under lip and where glaze was thickest. Otherwise very similar to original.",
      "createdBy": "Glazy Admin",
      "source": "glazy.org",
      "url": "https://glazy.org/recipes/2593"
    },
    {
      "id": 2769,
      "code": "GLAZY-2769",
      "name": "Clausen Clear Semimatte Base",
      "cone": "6",
      "surface": "Semi-matte",
      "transparency": "",
      "atmosphere": "",
      "subtype": "Glaze - Clear",
      "ingredients": [
        {
          "material": "EP Kaolin",
          "amount": 30.0
        },
        {
          "material": "Ferro Frit 3124",
          "amount": 27.0
        },
        {
          "material": "Silica",
          "amount": 18.0
        },
        {
          "material": "Dolomite",
          "amount": 15.0
        },
        {
          "material": "Kaolin",
          "amount": 10.0
        }
      ],
      "description": "Source/Alternate names: Alisa Clausen Notes: Alisa Clausen: a semi mat base, colours well and goes well over oxide washes and underglazes.",
      "createdBy": "Glazy Admin",
      "source": "glazy.org",
      "url": "https://glazy.org/recipes/2769"
    },
    {
      "id": 2576,
      "code": "GLAZY-2576",
      "name": "Clausen Dark Blue Gloss",
      "cone": "6",
      "surface": "Glossy",
      "transparency": "",
      "atmosphere": "",
      "subtype": "Glaze - Blue",
      "ingredients": [
        {
          "material": "Nepheline Syenite",
          "amount": 43.0
        },
        {
          "material": "Silica",
          "amount": 22.0
        },
        {
          "material": "Whiting",
          "amount": 18.0
        },
        {
          "material": "EP Kaolin",
          "amount": 17.0
        },
        {
          "material": "Colemanite",
          "amount": 10.0
        },
        {
          "material": "Gerstley Borate",
          "amount": 10.0
        },
        {
          "material": "Cobalt Carbonate",
          "amount": 1.0
        }
      ],
      "description": "Source/Alternate names: Alisa Clausen Notes: Alisa Clausen: Stable, blue gloss, a very nice medium to dark blue, bright in hue.",
      "createdBy": "Glazy Admin",
      "source": "glazy.org",
      "url": "https://glazy.org/recipes/2576"
    },
    {
      "id": 2565,
      "code": "GLAZY-2565",
      "name": "Clausen Ebony",
      "cone": "6",
      "surface": "Glossy",
      "transparency": "",
      "atmosphere": "Oxidation",
      "subtype": "Glaze - Iron - Slip-Based",
      "ingredients": [
        {
          "material": "Barnard Slip",
          "amount": 50.0
        },
        {
          "material": "Johnson Matthey Frit 169",
          "amount": 50.0
        }
      ],
      "description": "Source/Alternate names: Alisa Clausen Notes: Alisa Clausen: exciting to use only 2 ingredients, used local Oldenwalder clay for the original Barnard. Resulted in a highly glossy brown and black glaze that moved, but did not drip. In center of test bowl, is a pool of deeply rich cognac coloured brownish red. Pinholing where thickest. A lot of movement in the glaze surface over the lip of the test bowl. Varied greatly depending on thickness of application from streaked brown gloss where thin, to deep, pinholed cognac colour where thickest.",
      "createdBy": "Glazy Admin",
      "source": "glazy.org",
      "url": "https://glazy.org/recipes/2565"
    },
    {
      "id": 2704,
      "code": "GLAZY-2704",
      "name": "Clausen Glittering Brown",
      "cone": "6",
      "surface": "Glossy",
      "transparency": "",
      "atmosphere": "Oxidation",
      "subtype": "Glaze - Iron",
      "ingredients": [
        {
          "material": "Johnson Matthey Frit 169",
          "amount": 55.0
        },
        {
          "material": "Silica",
          "amount": 30.0
        },
        {
          "material": "Talc",
          "amount": 15.0
        }
      ],
      "additionals": [
        {
          "material": "Red Iron Oxide",
          "amount": 22.0
        }
      ],
      "description": "Source/Alternate names: Alisa Clausen Notes: Alisa Clausen: a very glittery brown glaze that looks like fools gold in natural light. I have not often seen such a sparkle in a glaze surface. It has a dark background surface with a copper sparkle. Looks like a Disney version of Tenmoku.",
      "createdBy": "Glazy Admin",
      "source": "glazy.org",
      "url": "https://glazy.org/recipes/2704"
    },
    {
      "id": 52441,
      "code": "GLAZY-52441",
      "name": "Clausen Glittering Brown / cono 4",
      "cone": "4",
      "surface": "Semi-matte",
      "transparency": "Opaque",
      "atmosphere": "Oxidation",
      "subtype": "Glaze - Crystalline - Micro",
      "ingredients": [
        {
          "material": "Ferro Frit 3134",
          "amount": 56.5
        },
        {
          "material": "Silica",
          "amount": 28.0
        },
        {
          "material": "Red Iron Oxide",
          "amount": 22.0
        },
        {
          "material": "Talc",
          "amount": 15.5
        }
      ],
      "description": "Receta de Clara Giorello, modificada para llevarla a cono 4. Tiene el aspecto de una venturina. No contiene al\u00famina, en vertical tiende a escurrir. Aplicarlo en capa no muy gruesa. Se us\u00f3 la frita 174 de Crecer, que corresponde a la 3134 de Ferro. Receta de C. Giorello, derivada de una original de Alisa Clausen: https://glazy.org/recipes/17887",
      "createdBy": "Dante Alberro",
      "source": "glazy.org",
      "url": "https://glazy.org/recipes/52441"
    },
    {
      "id": 17887,
      "code": "GLAZY-17887",
      "name": "Clausen Glittering Brown frit/3134",
      "cone": "5 - 6",
      "surface": "Semi-glossy",
      "transparency": "Opaque",
      "atmosphere": "Oxidation, Reduction",
      "subtype": "Glaze - Iron",
      "ingredients": [
        {
          "material": "Ferro Frit 3134",
          "amount": 55.0
        },
        {
          "material": "Silica",
          "amount": 30.0
        },
        {
          "material": "Talc",
          "amount": 15.0
        }
      ],
      "additionals": [
        {
          "material": "Red Iron Oxide",
          "amount": 22.0
        }
      ],
      "description": "Us\u00e9 la frita 174 de Crecer, equivalente a la 3134 de Ferro. Ofrece una hermosa variaci\u00f3n de colores, con negro, marr\u00f3n, rojo, naranja, ocre, amarillo y reflejos dorados en superficie. Se mantiene bien en paredes verticales pero puede escurrir y mostrar cabezas de alfiler si la aplicaci\u00f3n es muy gruesa. I used Ff 3134 frit. Nice color variegation, with black, brown, red, orange, ochre, yellow and gold. Well behaved, but tendency to run and pinholing when too thick. Source/Alternate names: Alisa Clausen Notes: Alisa Clausen: a very glittery brown glaze that looks like fools gold in natural light. I have not often seen such a sparkle in a glaze surface. It has a dark background surface with a copper sparkle. Looks like a Disney version of Tenmoku.",
      "createdBy": "Clara Giorello",
      "source": "glazy.org",
      "url": "https://glazy.org/recipes/17887"
    },
    {
      "id": 2387,
      "code": "GLAZY-2387",
      "name": "Clausen Light Gray Semimatte",
      "cone": "6",
      "surface": "Semi-matte",
      "transparency": "",
      "atmosphere": "",
      "subtype": "Glaze - Matte",
      "ingredients": [
        {
          "material": "Dolomite",
          "amount": 20.0
        },
        {
          "material": "Ferro Frit 3134",
          "amount": 20.0
        },
        {
          "material": "Redart",
          "amount": 20.0
        },
        {
          "material": "Silica",
          "amount": 20.0
        },
        {
          "material": "Wollastonite",
          "amount": 20.0
        },
        {
          "material": "Cobalt Carbonate",
          "amount": 2.0
        }
      ],
      "description": "Source/Alternate names: Alisa Clausen Firing Notes: cool maximum rate to 800C hold 1 hour Notes: Alisa Clausen: covering, semi mat glaze that is well melted. Smooth surface. Where thickest, the glaze is a dark gray, where thinner, the colour has blue cast and is not as covering.",
      "createdBy": "Glazy Admin",
      "source": "glazy.org",
      "url": "https://glazy.org/recipes/2387"
    },
    {
      "id": 2377,
      "code": "GLAZY-2377",
      "name": "Clausen Opal Blue",
      "cone": "6",
      "surface": "Glossy",
      "transparency": "",
      "atmosphere": "",
      "subtype": "Glaze - Blue",
      "ingredients": [
        {
          "material": "Ferro Frit 3134",
          "amount": 50.0
        },
        {
          "material": "Kaolin",
          "amount": 25.0
        },
        {
          "material": "Silica",
          "amount": 25.0
        },
        {
          "material": "Rutile",
          "amount": 4.0
        },
        {
          "material": "Cobalt Oxide",
          "amount": 1.0
        }
      ],
      "description": "Firing Notes: cool maximum rate to 800C hold 1 hour Notes: Alisa Clausen: used Johnson Matthey J frit instead of 3134, 1.5 cobalt carbonate instead of 1 oxide. A glossy opalescent green glaze, with opaque patches and rivulets of periwinkle blue where thickest. This glaze did not run, and has surface with many nuances. Please note that Ron Roy suspects that this glaze could break down in the dishwasher, due to its low alumina.",
      "createdBy": "Glazy Admin",
      "source": "glazy.org",
      "url": "https://glazy.org/recipes/2377"
    },
    {
      "id": 2363,
      "code": "GLAZY-2363",
      "name": "Clausen Semimatte Base",
      "cone": "6",
      "surface": "Semi-matte",
      "transparency": "",
      "atmosphere": "",
      "subtype": "Glaze - Matte",
      "ingredients": [
        {
          "material": "Dolomite",
          "amount": 20.0
        },
        {
          "material": "Feldspar",
          "amount": 20.0
        },
        {
          "material": "Ferro Frit 3134",
          "amount": 20.0
        },
        {
          "material": "Redart",
          "amount": 20.0
        },
        {
          "material": "Silica",
          "amount": 20.0
        }
      ],
      "description": "Source/Alternate names: Alisa Clausen Source/Alternate names: similar oxides to Lewis Semimatte Base Firing Notes: cool maximum rate to 800C hold 1 hour Notes: Alisa Clausen: A semi mat glaze that is cream in colour with a yellow cast. It also has crystals on the surface, giving the surface a slight sparkle. Where it pools, it is glassy. With 2 cobalt carbonate, a semi mat, dark gray glaze that is covering and smooth. With 5 rutile plus 2 cobalt carbonate, a semi mat glaze that is a bluer gray than the original. The surface has crystals, giving the surface a slight sparkle. With 5 rutile, a gloss glaze under a cream, streaked shell. Blue opalescent areas where thickest. Breaks clear.",
      "createdBy": "Glazy Admin",
      "source": "glazy.org",
      "url": "https://glazy.org/recipes/2363"
    },
    {
      "id": 2362,
      "code": "GLAZY-2362",
      "name": "Clausen Semimetallic Base",
      "cone": "6",
      "surface": "",
      "transparency": "",
      "atmosphere": "Oxidation",
      "subtype": "Glaze - Iron - Slip-Based",
      "ingredients": [
        {
          "material": "Redart",
          "amount": 65.0
        },
        {
          "material": "Borax",
          "amount": 20.0
        },
        {
          "material": "Dolomite",
          "amount": 10.0
        },
        {
          "material": "Silica",
          "amount": 5.0
        }
      ],
      "description": "Source/Alternate names: Alisa Clausen Firing Notes: cool maximum rate to 800C hold 1 hour Notes: Alisa Clausen: A gloss, covering dark black brown. Breaks transparent over high areas on test tile. With 2 cobalt carbonate, a well covering, semi gloss, metallic, even black glaze Needs to be thick. With 5 rutile, a gloss, covering dark brown mustard colour glaze. Breaks transparent over high areas on test tile. With 5 rutile plus 2 cobalt carbonate, very similar to version with just cobalt, but overall surface has a slight sparkle. Colour is not as even and on very close examination, can see dark blue speckles.",
      "createdBy": "Glazy Admin",
      "source": "glazy.org",
      "url": "https://glazy.org/recipes/2362"
    },
    {
      "id": 2731,
      "code": "GLAZY-2731",
      "name": "Clausen Shino",
      "cone": "6",
      "surface": "Glossy",
      "transparency": "",
      "atmosphere": "Salt & Soda",
      "subtype": "Glaze - Shino",
      "ingredients": [
        {
          "material": "Nepheline Syenite",
          "amount": 40.91
        },
        {
          "material": "EP Kaolin",
          "amount": 18.18
        },
        {
          "material": "Soda Ash",
          "amount": 17.27
        },
        {
          "material": "Kaolin",
          "amount": 13.82
        },
        {
          "material": "Johnson Matthey Frit 169",
          "amount": 10.0
        },
        {
          "material": "Kona F-4 feldspar",
          "amount": 9.82
        }
      ],
      "description": "Source/Alternate names: modified Malcolm Davis Shino Significant Flaw: crazing, excessive soluble material (soda ash) Notes: Alisa Clausen: all white, thick, covering shino glaze. Crazed.",
      "createdBy": "Glazy Admin",
      "source": "glazy.org",
      "url": "https://glazy.org/recipes/2731"
    },
    {
      "id": 2675,
      "code": "GLAZY-2675",
      "name": "Clausen Simple Blue",
      "cone": "6",
      "surface": "Glossy",
      "transparency": "",
      "atmosphere": "",
      "subtype": "Glaze - Blue",
      "ingredients": [
        {
          "material": "Feldspar",
          "amount": 38.0
        },
        {
          "material": "Silica",
          "amount": 29.0
        },
        {
          "material": "Wollastonite",
          "amount": 23.0
        },
        {
          "material": "Kaolin",
          "amount": 10.0
        },
        {
          "material": "Cobalt Oxide",
          "amount": 2.0
        },
        {
          "material": "Tin Oxide",
          "amount": 1.0
        }
      ],
      "description": "Source/Alternate names: Clarke Simple Blue revised Notes: Alisa Clausen: a shiny but not glassy, cobalt blue glaze, medium blue in colour and even covering. Stayed where glazed. Slightly darker and slightly less glossy than original recipe.",
      "createdBy": "Glazy Admin",
      "source": "glazy.org",
      "url": "https://glazy.org/recipes/2675"
    },
    {
      "id": 2670,
      "code": "GLAZY-2670",
      "name": "Clausen Snowflake",
      "cone": "6",
      "surface": "Glossy",
      "transparency": "",
      "atmosphere": "",
      "subtype": "Glaze",
      "ingredients": [
        {
          "material": "Feldspar",
          "amount": 35.0
        },
        {
          "material": "Wollastonite",
          "amount": 20.0
        },
        {
          "material": "Zinc Oxide",
          "amount": 17.0
        },
        {
          "material": "Silica",
          "amount": 16.0
        },
        {
          "material": "Ball Clay",
          "amount": 12.0
        }
      ],
      "additionals": [
        {
          "material": "Copper Carbonate",
          "amount": 3.0
        },
        {
          "material": "Rutile",
          "amount": 2.0
        },
        {
          "material": "Zirconium dioxide",
          "amount": 1.0
        }
      ],
      "description": "Source/Alternate names: Chris Clarke Snowflake, revised Notes: Alisa Clausen: Streaking and movement in a gloss surface. Pools to attractive medium, bright blue. Stayed where glazed.",
      "createdBy": "Glazy Admin",
      "source": "glazy.org",
      "url": "https://glazy.org/recipes/2670"
    },
    {
      "id": 2361,
      "code": "GLAZY-2361",
      "name": "Clausen ToDo Base",
      "cone": "6",
      "surface": "Matte",
      "transparency": "",
      "atmosphere": "Oxidation",
      "subtype": "Glaze - White, Off-White",
      "ingredients": [
        {
          "material": "Nepheline Syenite",
          "amount": 50.0
        },
        {
          "material": "Dolomite",
          "amount": 25.0
        },
        {
          "material": "Ball Clay",
          "amount": 20.0
        },
        {
          "material": "Wollastonite",
          "amount": 6.0
        }
      ],
      "description": "Source/Alternate names: Alisa Clausen revision Tony Martens Dolomite white Source/Alternate names: same oxides as ToDo Base 1, similar to ToDo Base Notes: Alisa Clausen: With 10 black stain, a smooth, black matt, greenish where very thin. Medium grey stain gave a smooth, dark grey matt. With 10 red iron oxide, really smooth, clinging iron brown with some darker and lighter areas depending on application. Very traditional looking iron semi matt. Good feel to surface. Adding 4 rutile made little difference. With 10 ochre, one shade lighter than Clausen ToDo Base Brown, same smooth, matt surface with a good feel.",
      "createdBy": "Glazy Admin",
      "source": "glazy.org",
      "url": "https://glazy.org/recipes/2361"
    },
    {
      "id": 2476,
      "code": "GLAZY-2476",
      "name": "Clausen ToDo White 1",
      "cone": "6",
      "surface": "Matte",
      "transparency": "",
      "atmosphere": "",
      "subtype": "Glaze - White, Off-White",
      "ingredients": [
        {
          "material": "Nepheline Syenite",
          "amount": 40.0
        },
        {
          "material": "Dolomite",
          "amount": 25.0
        },
        {
          "material": "Kaolin",
          "amount": 20.0
        },
        {
          "material": "Talc",
          "amount": 10.0
        },
        {
          "material": "Wollastonite",
          "amount": 6.0
        }
      ],
      "description": "Source/Alternate names: ToDo 40/10 adjusted nepheline and added talc. Firing Notes: cool maximum rate to 900C hold 1 hour Notes: Alisa Clausen: Similar to ToDo White, this glaze is mat, covering surface and smooth. With the extra talc, the glaze is a little more of a silk mat with a toast colour mottling throughout the surface.",
      "createdBy": "Glazy Admin",
      "source": "glazy.org",
      "url": "https://glazy.org/recipes/2476"
    },
    {
      "id": 1769,
      "code": "GLAZY-1769",
      "name": "Clay Casting White Talc",
      "cone": "05 1/2 - 04",
      "surface": "",
      "transparency": "Opaque",
      "atmosphere": "Oxidation",
      "subtype": "Glaze - White, Off-White",
      "ingredients": [
        {
          "material": "Talc",
          "amount": 45.0
        },
        {
          "material": "Ball Clay",
          "amount": 19.0
        },
        {
          "material": "Feldspar",
          "amount": 19.0
        },
        {
          "material": "Kaolin",
          "amount": 17.0
        }
      ],
      "additionals": [
        {
          "material": "Soda Ash",
          "amount": 0.15
        },
        {
          "material": "Sodium silicate",
          "amount": 0.15
        }
      ],
      "description": "Glaze Type: Casting slip From Leon Nigrosh's Lowfire: Other Ways to Work in Clay.",
      "createdBy": "Glazy Admin",
      "source": "glazy.org",
      "url": "https://glazy.org/recipes/1769"
    },
    {
      "id": 95061,
      "code": "GLAZY-95061",
      "name": "Clean Snow",
      "cone": "6",
      "surface": "Glossy",
      "transparency": "Semi-opaque",
      "atmosphere": "Oxidation",
      "subtype": "Glaze - White, Off-White",
      "ingredients": [
        {
          "material": "Ferro Frit 3134",
          "amount": 27.2
        },
        {
          "material": "Nepheline Syenite",
          "amount": 27.2
        },
        {
          "material": "Zinc Oxide",
          "amount": 21.7
        },
        {
          "material": "Silica",
          "amount": 12.0
        },
        {
          "material": "Kaolin",
          "amount": 6.5
        }
      ],
      "additionals": [
        {
          "material": "Titanium Dioxide",
          "amount": 9.0
        }
      ],
      "description": "Cover glaze from John Britt's The Complete Guide to Mid-Range Glazes p.177. Due to intended use as a liner I left out the Barium Carbonate. Meant to use on top of other glazes for adding accents in the glaze.",
      "createdBy": "Wouter Vandenbranden",
      "source": "glazy.org",
      "url": "https://glazy.org/recipes/95061"
    },
    {
      "id": 316,
      "code": "GLAZY-316",
      "name": "Clear",
      "cone": "10",
      "surface": "Glossy",
      "transparency": "",
      "atmosphere": "Oxidation, Reduction",
      "subtype": "Glaze - Clear",
      "ingredients": [
        {
          "material": "G-200 Feldspar",
          "amount": 33.0
        },
        {
          "material": "Silica",
          "amount": 32.0
        },
        {
          "material": "Whiting",
          "amount": 20.0
        },
        {
          "material": "EP Kaolin",
          "amount": 15.0
        }
      ],
      "description": "Both of these glazes do very well with colorants and perform equally well in oxidation or reduction. submitted by: Christine Winokur e-mail:",
      "createdBy": "Glazy Admin",
      "source": "glazy.org",
      "url": "https://glazy.org/recipes/316"
    },
    {
      "id": 1129,
      "code": "GLAZY-1129",
      "name": "Clear",
      "cone": "4 - 8",
      "surface": "",
      "transparency": "",
      "atmosphere": "Oxidation, Reduction",
      "subtype": "Glaze - Clear",
      "ingredients": [
        {
          "material": "Silica",
          "amount": 31.0
        },
        {
          "material": "Nepheline Syenite",
          "amount": 30.0
        },
        {
          "material": "Gerstley Borate",
          "amount": 21.0
        },
        {
          "material": "Kaolin",
          "amount": 10.0
        },
        {
          "material": "Wollastonite",
          "amount": 8.0
        }
      ],
      "description": "I've been using this on underglaze decorated porcelain though recommendations stated that it fits most stoneware bodies. It gives a nice smooth clear finish. There has been some minor crazing on ^10 porcelain fired to ^6, but little to no problems on ^6 porcelain fire to ^6, for obvious reasons of clay maturity. I'm also curious whether it scratches easily. submitted by: Carol Durnford source for original recipe: Ceramics Monthly for celadon add cobalt carbonate 0.125% and chrome oxide 0.125%. teal blue add cobalt carbonate 0.5% and chrome oxide 0.3%, teal green add cobalt carbonate 0.5% and chrome oxide 0.5%.",
      "createdBy": "Glazy Admin",
      "source": "glazy.org",
      "url": "https://glazy.org/recipes/1129"
    },
    {
      "id": 1130,
      "code": "GLAZY-1130",
      "name": "Clear",
      "cone": "6",
      "surface": "Glossy",
      "transparency": "",
      "atmosphere": "Reduction",
      "subtype": "Glaze - Clear",
      "ingredients": [
        {
          "material": "Silica",
          "amount": 31.0
        },
        {
          "material": "Nepheline Syenite",
          "amount": 30.0
        },
        {
          "material": "Gerstley Borate",
          "amount": 21.0
        },
        {
          "material": "EP Kaolin",
          "amount": 10.0
        },
        {
          "material": "Wollastonite",
          "amount": 8.0
        }
      ],
      "description": "kiln type: gas Color: clear in oxidation, greyish in reduction submitted by: John Anthony e-mail:",
      "createdBy": "Glazy Admin",
      "source": "glazy.org",
      "url": "https://glazy.org/recipes/1130"
    },
    {
      "id": 4737,
      "code": "GLAZY-4737",
      "name": "Clear",
      "cone": "5",
      "surface": "",
      "transparency": "",
      "atmosphere": "Oxidation, Reduction",
      "subtype": "Glaze - Clear",
      "ingredients": [
        {
          "material": "Pemco Frit P-25",
          "amount": 49.0
        },
        {
          "material": "Barium Carbonate",
          "amount": 30.4
        },
        {
          "material": "Silica",
          "amount": 16.6
        },
        {
          "material": "Kaolin",
          "amount": 4.0
        }
      ],
      "description": "This recipe was imported from Louis Katz's Hyperglaze database available on his website: http://falcon.tamucc.edu/lkatz/allglazes.txt More information about Louis Katz can be found on his website, http://www.louiskatz.net/ Louis Katz Notes: I am not a safety expert and any information contained in this file about safety should be ignored in favor of advice from experts. All of the materials in all glazes are potentially hazardous. All of these glaze recipes are given without any representation of accuracy or safety. They may work, they may not. They may be safe when fired or they may not. All of the materials used in them have hazards associated with them. You must be have sufficient training in the hazards before you use the the materials. You will have to determine the suitability and safety for your use. Do not assume that a lack of a warning about a material means that it is safe. Cone: 05 Color: Transparent Clear Surface texture: ? Firing: Ox. or Red. Recipe: Percent Batch Barium Carbonate 30.40 30.40 Pemco Frit 25 49.00 49.00 Kaolin 4.00 4.00 Flint 16.60 16.60 Totals: 100.00 % 100.00 gm",
      "createdBy": "Glazy Admin",
      "source": "glazy.org",
      "url": "https://glazy.org/recipes/4737"
    },
    {
      "id": 4786,
      "code": "GLAZY-4786",
      "name": "Clear",
      "cone": "1",
      "surface": "",
      "transparency": "",
      "atmosphere": "Oxidation, Reduction",
      "subtype": "Glaze - Clear",
      "ingredients": [
        {
          "material": "Hommel Frit 14",
          "amount": 50.5
        },
        {
          "material": "Kaolin",
          "amount": 20.5
        },
        {
          "material": "Calcined Kaolin",
          "amount": 18.2
        },
        {
          "material": "Silica",
          "amount": 10.8
        }
      ],
      "description": "This recipe was imported from Louis Katz's Hyperglaze database available on his website: http://falcon.tamucc.edu/lkatz/allglazes.txt More information about Louis Katz can be found on his website, http://www.louiskatz.net/ Louis Katz Notes: I am not a safety expert and any information contained in this file about safety should be ignored in favor of advice from experts. All of the materials in all glazes are potentially hazardous. All of these glaze recipes are given without any representation of accuracy or safety. They may work, they may not. They may be safe when fired or they may not. All of the materials used in them have hazards associated with them. You must be have sufficient training in the hazards before you use the the materials. You will have to determine the suitability and safety for your use. Do not assume that a lack of a warning about a material means that it is safe. Cone: 1 Color: clear Surface texture: ? Firing: Ox. or Red. Recipe: Percent Batch Hommel Frit 14 50.50 50.50 Kaolin 20.50 20.50 Calcined Kaolin 18.20 18.20 Flint 10.80 10.80 Totals: 100.00 % 100.00 gm",
      "createdBy": "Glazy Admin",
      "source": "glazy.org",
      "url": "https://glazy.org/recipes/4786"
    },
    {
      "id": 43312,
      "code": "GLAZY-43312",
      "name": "Clear",
      "cone": "4",
      "surface": "",
      "transparency": "",
      "atmosphere": "",
      "subtype": "Glaze - Clear",
      "ingredients": [
        {
          "material": "Kona F-4 feldspar",
          "amount": 45.0
        },
        {
          "material": "Gerstley Borate",
          "amount": 30.0
        },
        {
          "material": "Silica",
          "amount": 10.0
        },
        {
          "material": "Barium Carbonate",
          "amount": 6.0
        },
        {
          "material": "Zinc Oxide",
          "amount": 5.0
        },
        {
          "material": "Kaolin",
          "amount": 4.0
        }
      ],
      "description": "From Virginia Scotchie's Clay and Glaze Compendium",
      "createdBy": "Glazy Admin",
      "source": "glazy.org",
      "url": "https://glazy.org/recipes/43312"
    },
    {
      "id": 78177,
      "code": "GLAZY-78177",
      "name": "Clear",
      "cone": "5 - 6",
      "surface": "Glossy",
      "transparency": "Transparent",
      "atmosphere": "Oxidation",
      "subtype": "Glaze - Clear",
      "ingredients": [
        {
          "material": "EP Kaolin",
          "amount": 25.0
        },
        {
          "material": "Ferro Frit 3134",
          "amount": 25.0
        },
        {
          "material": "Silica",
          "amount": 25.0
        },
        {
          "material": "Kona F-4 feldspar",
          "amount": 15.0
        },
        {
          "material": "Wollastonite",
          "amount": 10.0
        }
      ],
      "description": "A studio glaze at the Red Lodge Clay Center The original recipe with Kona F-4 is listed here, but we currently use a Minspar 1:1 substitution.",
      "createdBy": "Red Lodge Clay Center",
      "source": "glazy.org",
      "url": "https://glazy.org/recipes/78177"
    },
    {
      "id": 91230,
      "code": "GLAZY-91230",
      "name": "Clear",
      "cone": "5 - 8",
      "surface": "",
      "transparency": "Transparent",
      "atmosphere": "Oxidation",
      "subtype": "Glaze - White, Off-White",
      "ingredients": [
        {
          "material": "EP Kaolin",
          "amount": 21.7
        },
        {
          "material": "Potash Feldspar",
          "amount": 21.7
        },
        {
          "material": "Silica",
          "amount": 21.7
        },
        {
          "material": "Whiting",
          "amount": 21.7
        },
        {
          "material": "Ferro Frit 3124",
          "amount": 13.2
        }
      ],
      "description": "Does not craze takes oxides very stable",
      "createdBy": "kenneth ibbett",
      "source": "glazy.org",
      "url": "https://glazy.org/recipes/91230"
    },
    {
      "id": 29601,
      "code": "GLAZY-29601",
      "name": "Clear (ArtAlliance)",
      "cone": "5 - 5 1/2",
      "surface": "Glossy",
      "transparency": "Transparent",
      "atmosphere": "Neutral",
      "subtype": "Glaze - Clear",
      "ingredients": [],
      "additionals": [
        {
          "material": "Minspar 200",
          "amount": 40.0
        },
        {
          "material": "Gerstley Borate",
          "amount": 30.0
        },
        {
          "material": "Kentucky OM #4 Ball Clay",
          "amount": 20.0
        },
        {
          "material": "Silica",
          "amount": 10.0
        }
      ],
      "description": "",
      "createdBy": "Patrick Rowe",
      "source": "glazy.org",
      "url": "https://glazy.org/recipes/29601"
    },
    {
      "id": 1132,
      "code": "GLAZY-1132",
      "name": "Clear (Ian Begg)",
      "cone": "5 - 6",
      "surface": "Glossy",
      "transparency": "",
      "atmosphere": "",
      "subtype": "Glaze - Clear",
      "ingredients": [
        {
          "material": "Kona F-4 feldspar",
          "amount": 32.0
        },
        {
          "material": "Silica",
          "amount": 26.0
        },
        {
          "material": "Pemco Frit P-54",
          "amount": 16.0
        },
        {
          "material": "Kentucky OM #4 Ball Clay",
          "amount": 10.0
        },
        {
          "material": "Whiting",
          "amount": 10.0
        },
        {
          "material": "Wollastonite",
          "amount": 6.0
        }
      ],
      "description": "In response to questions about cone 5-6 clear glazes crazing over underglazes...I am ever tweaking this recipe, which is coming closer to a no-craze, nice soft surface on Hagi porcelain. It is still not perfect with the tiniest evidence of crazing where thick, and I'll continue to work with it, suggestions welcome. In the meantime, Laguna's MS-29 crazes NOT, but its limitations aside from cost and unknown recipe is in developing a rich color pallette. Curt Huddleston joyce lee, jim lee",
      "createdBy": "Glazy Admin",
      "source": "glazy.org",
      "url": "https://glazy.org/recipes/1132"
    },
    {
      "id": 255496,
      "code": "GLAZY-255496",
      "name": "Clear (Pfusch) Creamy",
      "cone": "06 - 8",
      "surface": "Semi-glossy",
      "transparency": "Transparent",
      "atmosphere": "Neutral, Oxidation",
      "subtype": "Glaze - Clear",
      "ingredients": [
        {
          "material": "Quarzmehl W 10 Carl J\u00e4ger",
          "amount": 22.73
        },
        {
          "material": "Ferro Frit 3134",
          "amount": 18.34
        },
        {
          "material": "Kaolin 233 Carl J\u00e4ger",
          "amount": 10.76
        },
        {
          "material": "Kali-Feldspat K 2/75 Carl J\u00e4ger",
          "amount": 8.74
        },
        {
          "material": "Natronfeldspat Carl J\u00e4ger LF 90",
          "amount": 8.61
        },
        {
          "material": "Kreide 190/ Carl J\u00e4ger CaO = 56,3% / CaCO3 = 98,2%",
          "amount": 8.29
        },
        {
          "material": "Wollastonit MM 81",
          "amount": 7.62
        },
        {
          "material": "Gerstley Borate",
          "amount": 7.38
        },
        {
          "material": "Kalziniertes Kaolin 233 Carl J\u00e4ger",
          "amount": 7.17
        },
        {
          "material": "Magnesium carbonate",
          "amount": 0.37
        }
      ],
      "description": "Schr\u00fch: 950\u00b0C",
      "createdBy": "Feli Hager",
      "source": "glazy.org",
      "url": "https://glazy.org/recipes/255496"
    },
    {
      "id": 6096,
      "code": "GLAZY-6096",
      "name": "Clear (semi matt)",
      "cone": "6",
      "surface": "Semi-matte",
      "transparency": "",
      "atmosphere": "Reduction",
      "subtype": "Glaze - Clear",
      "ingredients": [
        {
          "material": "Silica",
          "amount": 31.1
        },
        {
          "material": "Nepheline Syenite",
          "amount": 25.8
        },
        {
          "material": "EP Kaolin",
          "amount": 18.8
        },
        {
          "material": "Whiting",
          "amount": 18.5
        },
        {
          "material": "Gerstley Borate",
          "amount": 4.6
        }
      ],
      "description": "This is originally a Reduction cone 6 glaze from Marcia Selsor: http://www.marciaselsorstudio.com/ For nice celedon 1.5% Red Iron Oxide",
      "createdBy": "Glazy Admin",
      "source": "glazy.org",
      "url": "https://glazy.org/recipes/6096"
    },
    {
      "id": 2275,
      "code": "GLAZY-2275",
      "name": "Clear (Soldner's)",
      "cone": "08 - 05 1/2",
      "surface": "",
      "transparency": "",
      "atmosphere": "Raku",
      "subtype": "Glaze - Raku",
      "ingredients": [
        {
          "material": "Colemanite",
          "amount": 80.0
        },
        {
          "material": "Nepheline Syenite",
          "amount": 20.0
        }
      ],
      "description": "Glaze Type: Raku Creamy yello + 5 iron oxide Black +8% black stain Blue + .5 Cobalt carb + 2% iron Purple Amber + manganese diox 1.5% + 0.l cobalt ox submitted by: Claudia O Driscoll e-mail:",
      "createdBy": "Glazy Admin",
      "source": "glazy.org",
      "url": "https://glazy.org/recipes/2275"
    },
    {
      "id": 1808,
      "code": "GLAZY-1808",
      "name": "Clear - U GA recalc",
      "cone": "05 1/2",
      "surface": "Glossy",
      "transparency": "",
      "atmosphere": "Oxidation",
      "subtype": "Glaze - Clear",
      "ingredients": [
        {
          "material": "Ferro Frit 3134",
