Repository: MrSeldon/argilev2

File: data/glazes/glazy.json (part 69 of 315)
{
          "amount": 54.1
        },
        {
          "material": "Custer Feldspar",
          "amount": 24.0
        },
        {
          "material": "Silica",
          "amount": 15.9
        },
        {
          "material": "EP Kaolin",
          "amount": 4.1
        },
        {
          "material": "Dolomite",
          "amount": 1.2
        },
        {
          "material": "Whiting",
          "amount": 0.6
        }
      ],
      "description": "From a University of Georgia class handout on glaze & clay from Andy Nasisse. Recalc to avoid Kona F-4 - no longer available and substitute defloccs.",
      "createdBy": "Glazy Admin",
      "source": "glazy.org",
      "url": "https://glazy.org/recipes/1808"
    },
    {
      "id": 317,
      "code": "GLAZY-317",
      "name": "Clear -Coile Hooven",
      "cone": "10 - 11",
      "surface": "Glossy",
      "transparency": "",
      "atmosphere": "",
      "subtype": "Glaze - Clear",
      "ingredients": [
        {
          "material": "Cornwall Stone",
          "amount": 79.0
        },
        {
          "material": "Whiting",
          "amount": 9.0
        },
        {
          "material": "Zinc Oxide",
          "amount": 7.0
        },
        {
          "material": "EP Kaolin",
          "amount": 5.0
        }
      ],
      "description": "I've been using Coile Hooven's recipe for clear glaze for porcelain with good results. It doesn't crackle/craze (eye of the beholder thing) and can run the gamut from non-milky matte at lower temp to a nice high gloss at c.10-11. (The recipe lists it as Cone 10 Clear) (use a mortar & pestle to grind Cornwall stone before mixing) I use this over a porcelain throwing body from Val Cushing's notebook (published and distributed during Summer Class 1993): GROLLEG 55 (1 full bag) KONA 4 SPAR 20 FLINT 12 PYRAX 13 MACALOID 2 (or Bentonite: let sit with water in mixer overnight. Add dry mix next day) As with any porcelain, the longer it ages, the better. I make mine ideally 6 months in advance, wrapped a la the Alfred Roll in 35# batches. Hope this helps. Tricia",
      "createdBy": "Glazy Admin",
      "source": "glazy.org",
      "url": "https://glazy.org/recipes/317"
    },
    {
      "id": 1811,
      "code": "GLAZY-1811",
      "name": "Clear 04 Kona",
      "cone": "4",
      "surface": "",
      "transparency": "",
      "atmosphere": "Oxidation",
      "subtype": "Glaze - Clear",
      "ingredients": [
        {
          "material": "Kona F-4 feldspar",
          "amount": 45.0
        },
        {
          "material": "Gerstley Borate",
          "amount": 30.0
        },
        {
          "material": "Silica",
          "amount": 10.0
        },
        {
          "material": "Barium Carbonate",
          "amount": 6.0
        },
        {
          "material": "Zinc Oxide",
          "amount": 5.0
        },
        {
          "material": "Kaolin",
          "amount": 4.0
        }
      ],
      "description": "Glaze Type: Ca Na B Glaze Type: Ca Na B. Opacity: . Firing type: Oxidation .",
      "createdBy": "Glazy Admin",
      "source": "glazy.org",
      "url": "https://glazy.org/recipes/1811"
    },
    {
      "id": 1812,
      "code": "GLAZY-1812",
      "name": "CLEAR 1",
      "cone": "4",
      "surface": "Glossy",
      "transparency": "",
      "atmosphere": "Oxidation",
      "subtype": "Glaze - Clear",
      "ingredients": [
        {
          "material": "Pemco Frit P-54",
          "amount": 79.2
        },
        {
          "material": "Pyrophyllite",
          "amount": 19.8
        }
      ],
      "additionals": [
        {
          "material": "Bentonite",
          "amount": 1.0
        }
      ],
      "description": "Glaze Type: Ca B LeadFree",
      "createdBy": "Glazy Admin",
      "source": "glazy.org",
      "url": "https://glazy.org/recipes/1812"
    },
    {
      "id": 4688,
      "code": "GLAZY-4688",
      "name": "CLEAR 1",
      "cone": "4",
      "surface": "Glossy",
      "transparency": "",
      "atmosphere": "Oxidation",
      "subtype": "Glaze - Clear",
      "ingredients": [
        {
          "material": "Pemco Frit P-54",
          "amount": 79.2
        },
        {
          "material": "Pyrophyllite",
          "amount": 19.8
        },
        {
          "material": "Bentonite",
          "amount": 1.0
        }
      ],
      "description": "This recipe was imported from Louis Katz's Hyperglaze database available on his website: http://falcon.tamucc.edu/lkatz/allglazes.txt More information about Louis Katz can be found on his website, http://www.louiskatz.net/ Louis Katz Notes: I am not a safety expert and any information contained in this file about safety should be ignored in favor of advice from experts. All of the materials in all glazes are potentially hazardous. All of these glaze recipes are given without any representation of accuracy or safety. They may work, they may not. They may be safe when fired or they may not. All of the materials used in them have hazards associated with them. You must be have sufficient training in the hazards before you use the the materials. You will have to determine the suitability and safety for your use. Do not assume that a lack of a warning about a material means that it is safe. Cone: 04 Color: clear Surface texture: shiny Firing: Oxidation Glaze type: Ca B Recipe: Percent Batch Pemco Frit P-54 79.20 6336 Pyrophyllite 19.80 1584 Bentonite 1.00 80 Totals: 100.00 % 8000 Gm Comments: leadless",
      "createdBy": "Glazy Admin",
      "source": "glazy.org",
      "url": "https://glazy.org/recipes/4688"
    },
    {
      "id": 1813,
      "code": "GLAZY-1813",
      "name": "Clear 1 Shiny",
      "cone": "4",
      "surface": "Glossy",
      "transparency": "Transparent",
      "atmosphere": "Oxidation",
      "subtype": "Glaze - Clear",
      "ingredients": [
        {
          "material": "Ferro Frit 3195",
          "amount": 29.4
        },
        {
          "material": "Gerstley Borate",
          "amount": 29.4
        },
        {
          "material": "Nepheline Syenite",
          "amount": 19.6
        },
        {
          "material": "EP Kaolin",
          "amount": 9.8
        },
        {
          "material": "Silica",
          "amount": 9.8
        },
        {
          "material": "Bentonite",
          "amount": 2.0
        }
      ],
      "description": "Glaze Type: Ca Na B Glaze Type: Ca Na B. Opacity: Transparent. Firing type: Oxidation .",
      "createdBy": "Glazy Admin",
      "source": "glazy.org",
      "url": "https://glazy.org/recipes/1813"
    },
    {
      "id": 4689,
      "code": "GLAZY-4689",
      "name": "CLEAR 1.2",
      "cone": "4",
      "surface": "",
      "transparency": "",
      "atmosphere": "Oxidation, Reduction",
      "subtype": "Glaze - Clear",
      "ingredients": [
        {
          "material": "Pemco Frit P-54",
          "amount": 78.02
        },
        {
          "material": "EP Kaolin",
          "amount": 15.22
        },
        {
          "material": "Silica",
          "amount": 6.11
        },
        {
          "material": "Bentonite",
          "amount": 0.65
        }
      ],
      "description": "This recipe was imported from Louis Katz's Hyperglaze database available on his website: http://falcon.tamucc.edu/lkatz/allglazes.txt More information about Louis Katz can be found on his website, http://www.louiskatz.net/ Louis Katz Notes: I am not a safety expert and any information contained in this file about safety should be ignored in favor of advice from experts. All of the materials in all glazes are potentially hazardous. All of these glaze recipes are given without any representation of accuracy or safety. They may work, they may not. They may be safe when fired or they may not. All of the materials used in them have hazards associated with them. You must be have sufficient training in the hazards before you use the the materials. You will have to determine the suitability and safety for your use. Do not assume that a lack of a warning about a material means that it is safe. Cone: 04 Firing: Ox. or Red. Recipe: Percent Batch Pemco Frit P-54 78.02 78.02 EPK 15.22 15.22 Bentonite 0.65 0.65 silica 6.11 6.11 Totals: 100.00 % 100.00 gm",
      "createdBy": "Glazy Admin",
      "source": "glazy.org",
      "url": "https://glazy.org/recipes/4689"
    },
    {
      "id": 1133,
      "code": "GLAZY-1133",
      "name": "Clear 184 Gloss Bowes",
      "cone": "5",
      "surface": "Glossy",
      "transparency": "",
      "atmosphere": "Oxidation",
      "subtype": "Glaze - Clear",
      "ingredients": [
        {
          "material": "Kona F-4 feldspar",
          "amount": 45.5
        },
        {
          "material": "Silica",
          "amount": 20.0
        },
        {
          "material": "Gerstley Borate",
          "amount": 13.3
        },
        {
          "material": "Whiting",
          "amount": 8.3
        },
        {
          "material": "Dolomite",
          "amount": 6.4
        },
        {
          "material": "Zinc Oxide",
          "amount": 4.0
        },
        {
          "material": "EP Kaolin",
          "amount": 2.5
        }
      ],
      "description": "Glaze Type: Mid-fire Molly Hatch colors: Coke Bottle Clear: +.25% RIO + .2% Cu carb Good with stains & oxides except pinks and purples and colors w chrome. Apply 2 coats if brushed for colors, 1 for clear. Use gum if brushing (e.g. Amaco pre-mix). From George Bowes.",
      "createdBy": "Glazy Admin",
      "source": "glazy.org",
      "url": "https://glazy.org/recipes/1133"
    },
    {
      "id": 1134,
      "code": "GLAZY-1134",
      "name": "Clear 184 Gloss Bowes NO GB",
      "cone": "5",
      "surface": "Glossy",
      "transparency": "",
      "atmosphere": "Oxidation",
      "subtype": "Glaze - Clear",
      "ingredients": [
        {
          "material": "Custer Feldspar",
          "amount": 28.2
        },
        {
          "material": "Ferro Frit 3134",
          "amount": 25.9
        },
        {
          "material": "Silica",
          "amount": 15.1
        },
        {
          "material": "Tile #6 Kaolin",
          "amount": 13.0
        },
        {
          "material": "Dolomite",
          "amount": 8.3
        },
        {
          "material": "Whiting",
          "amount": 5.5
        },
        {
          "material": "Zinc Oxide",
          "amount": 3.9
        }
      ],
      "description": "Glaze Type: Mid-fire Light green- 5 drakenfield yellow, 4 rutile, 1 copper carb Good with stains & oxides except pinks and purples. Apply 2 coats if brushed for colors, 1 for clear. Use gum if brushing (e.g. Amaco pre-mix). From George Bowes.",
      "createdBy": "Glazy Admin",
      "source": "glazy.org",
      "url": "https://glazy.org/recipes/1134"
    },
    {
      "id": 1135,
      "code": "GLAZY-1135",
      "name": "Clear 184 Gloss Bowes NO GB No Crazing",
      "cone": "5",
      "surface": "Glossy",
      "transparency": "",
      "atmosphere": "Oxidation",
      "subtype": "Glaze - Clear",
      "ingredients": [
        {
          "material": "Custer Feldspar",
          "amount": 39.0
        },
        {
          "material": "Ferro Frit 3134",
          "amount": 36.0
        },
        {
          "material": "Dolomite",
          "amount": 12.0
        },
        {
          "material": "Whiting",
          "amount": 8.0
        },
        {
          "material": "Zinc Oxide",
          "amount": 5.0
        },
        {
          "material": "Silica",
          "amount": 3.0
        },
        {
          "material": "Lithium Carbonate",
          "amount": 1.0
        }
      ],
      "description": "Glaze Type: Mid-fire Good with stains & oxides except pinks and purples. Apply 2 coats if brushed for colors, 1 for clear. Use gum if brushing (e.g. Amaco pre-mix). From George Bowes. Catherine Boswell test to eliminate crazing.",
      "createdBy": "Glazy Admin",
      "source": "glazy.org",
      "url": "https://glazy.org/recipes/1135"
    },
    {
      "id": 4690,
      "code": "GLAZY-4690",
      "name": "CLEAR 2",
      "cone": "4",
      "surface": "Glossy",
      "transparency": "",
      "atmosphere": "Oxidation",
      "subtype": "Glaze - Clear",
      "ingredients": [
        {
          "material": "Pemco Frit P-54",
          "amount": 79.0
        },
        {
          "material": "Kaolin",
          "amount": 21.0
        }
      ],
      "description": "This recipe was imported from Louis Katz's Hyperglaze database available on his website: http://falcon.tamucc.edu/lkatz/allglazes.txt More information about Louis Katz can be found on his website, http://www.louiskatz.net/ Louis Katz Notes: I am not a safety expert and any information contained in this file about safety should be ignored in favor of advice from experts. All of the materials in all glazes are potentially hazardous. All of these glaze recipes are given without any representation of accuracy or safety. They may work, they may not. They may be safe when fired or they may not. All of the materials used in them have hazards associated with them. You must be have sufficient training in the hazards before you use the the materials. You will have to determine the suitability and safety for your use. Do not assume that a lack of a warning about a material means that it is safe. Cone: 04 Color: clear Surface texture: shiny Firing: Oxidation Recipe: Percent Batch Pemco Frit P-54 79.00 6320 Kaolin 21.00 1680 Totals: 100.00 % 8000 Gm Comments: leadless",
      "createdBy": "Glazy Admin",
      "source": "glazy.org",
      "url": "https://glazy.org/recipes/4690"
    },
    {
      "id": 4738,
      "code": "GLAZY-4738",
      "name": "Clear 2",
      "cone": "5",
      "surface": "",
      "transparency": "",
      "atmosphere": "Oxidation, Reduction",
      "subtype": "Glaze - Clear",
      "ingredients": [
        {
          "material": "Pemco Frit P-25",
          "amount": 47.1
        },
        {
          "material": "Barium Carbonate",
          "amount": 32.2
        },
        {
          "material": "Kaolin",
          "amount": 17.6
        },
        {
          "material": "Silica",
          "amount": 3.1
        }
      ],
      "description": "This recipe was imported from Louis Katz's Hyperglaze database available on his website: http://falcon.tamucc.edu/lkatz/allglazes.txt More information about Louis Katz can be found on his website, http://www.louiskatz.net/ Louis Katz Notes: I am not a safety expert and any information contained in this file about safety should be ignored in favor of advice from experts. All of the materials in all glazes are potentially hazardous. All of these glaze recipes are given without any representation of accuracy or safety. They may work, they may not. They may be safe when fired or they may not. All of the materials used in them have hazards associated with them. You must be have sufficient training in the hazards before you use the the materials. You will have to determine the suitability and safety for your use. Do not assume that a lack of a warning about a material means that it is safe. Cone: 05 Color: CLEAR Surface texture: ? Firing: Ox. or Red. Recipe: Percent Batch Barium Carbonate 32.20 32.20 Pemco Frit 25 47.10 47.10 Kaolin 17.60 17.60 Flint 3.10 3.10 Totals: 100.00 % 100.00 gm",
      "createdBy": "Glazy Admin",
      "source": "glazy.org",
      "url": "https://glazy.org/recipes/4738"
    },
    {
      "id": 1814,
      "code": "GLAZY-1814",
      "name": "Clear 2 Shiny",
      "cone": "4",
      "surface": "Glossy",
      "transparency": "Transparent",
      "atmosphere": "Oxidation",
      "subtype": "Glaze - Clear",
      "ingredients": [
        {
          "material": "Ferro Frit 3110",
          "amount": 70.6
        },
        {
          "material": "Silica",
          "amount": 9.8
        },
        {
          "material": "Kaolin",
          "amount": 6.9
        },
        {
          "material": "Gerstley Borate",
          "amount": 5.9
        },
        {
          "material": "Whiting",
          "amount": 3.9
        },
        {
          "material": "Zinc Oxide",
          "amount": 2.9
        }
      ],
      "description": "Glaze Type: Na Ca Glaze Type: Na Ca . Opacity: Transparent. Firing type: Oxidation .",
      "createdBy": "Glazy Admin",
      "source": "glazy.org",
      "url": "https://glazy.org/recipes/1814"
    },
    {
      "id": 4691,
      "code": "GLAZY-4691",
      "name": "Clear 3",
      "cone": "4",
      "surface": "Glossy",
      "transparency": "",
      "atmosphere": "Oxidation, Reduction",
      "subtype": "Glaze - Clear",
      "ingredients": [
        {
          "material": "Colemanite",
          "amount": 64.0
        },
        {
          "material": "Silica",
          "amount": 12.0
        },
        {
          "material": "Custer Feldspar (1989)",
          "amount": 12.0
        },
        {
          "material": "Ball Clay",
          "amount": 6.0
        },
        {
          "material": "Barium Carbonate",
          "amount": 6.0
        }
      ],
      "description": "This recipe was imported from Louis Katz's Hyperglaze database available on his website: http://falcon.tamucc.edu/lkatz/allglazes.txt More information about Louis Katz can be found on his website, http://www.louiskatz.net/ Louis Katz Notes: I am not a safety expert and any information contained in this file about safety should be ignored in favor of advice from experts. All of the materials in all glazes are potentially hazardous. All of these glaze recipes are given without any representation of accuracy or safety. They may work, they may not. They may be safe when fired or they may not. All of the materials used in them have hazards associated with them. You must be have sufficient training in the hazards before you use the the materials. You will have to determine the suitability and safety for your use. Do not assume that a lack of a warning about a material means that it is safe. Cone: 04 Color: Transparent Clear Surface texture: ? Shiny or Glossy Firing: Ox. or Red. Recipe: Percent Batch Colemanite 64.00 64.00 Custer Feldspar 12.00 12.00 Flint 12.00 12.00 Ball Clay 6.00 6.00 Barium Carbonate 6.00 6.00 Totals: 100.00 % 100.00 gm",
      "createdBy": "Glazy Admin",
      "source": "glazy.org",
      "url": "https://glazy.org/recipes/4691"
    },
    {
      "id": 4750,
      "code": "GLAZY-4750",
      "name": "CLEAR 3",
      "cone": "6",
      "surface": "Glossy",
      "transparency": "",
      "atmosphere": "Oxidation",
      "subtype": "Glaze - Clear",
      "ingredients": [
        {
          "material": "Pemco Frit P-54",
          "amount": 83.2
        },
        {
          "material": "Pyrophyllite",
          "amount": 15.8
        },
        {
          "material": "Bentonite",
          "amount": 1.0
        }
      ],
      "description": "This recipe was imported from Louis Katz's Hyperglaze database available on his website: http://falcon.tamucc.edu/lkatz/allglazes.txt More information about Louis Katz can be found on his website, http://www.louiskatz.net/ Louis Katz Notes: I am not a safety expert and any information contained in this file about safety should be ignored in favor of advice from experts. All of the materials in all glazes are potentially hazardous. All of these glaze recipes are given without any representation of accuracy or safety. They may work, they may not. They may be safe when fired or they may not. All of the materials used in them have hazards associated with them. You must be have sufficient training in the hazards before you use the the materials. You will have to determine the suitability and safety for your use. Do not assume that a lack of a warning about a material means that it is safe. Cone: 06 Color: clear Surface texture: shiny Firing: Oxidation Recipe: Percent Batch Pemco Frit P-54 83.20 6656 Pyrophyllite 15.80 1264 Bentonite 1.00 80 Totals: 100.00 % 8000 Gm Comments: leadless",
      "createdBy": "Glazy Admin",
      "source": "glazy.org",
      "url": "https://glazy.org/recipes/4750"
    },
    {
      "id": 5219,
      "code": "GLAZY-5219",
      "name": "Clear 3",
      "cone": "6",
      "surface": "",
      "transparency": "",
      "atmosphere": "Oxidation, Reduction",
      "subtype": "Glaze - Clear",
      "ingredients": [
        {
          "material": "Kingman Feldspar",
          "amount": 45.46
        },
        {
          "material": "Colemanite",
          "amount": 18.18
        },
        {
          "material": "Silica",
          "amount": 18.18
        },
        {
          "material": "Whiting",
          "amount": 9.09
        },
        {
          "material": "Kaolin",
          "amount": 5.45
        },
        {
          "material": "Zinc Oxide",
          "amount": 3.64
        }
      ],
      "description": "This recipe was imported from Louis Katz's Hyperglaze database available on his website: http://falcon.tamucc.edu/lkatz/allglazes.txt More information about Louis Katz can be found on his website, http://www.louiskatz.net/ Louis Katz Notes: I am not a safety expert and any information contained in this file about safety should be ignored in favor of advice from experts. All of the materials in all glazes are potentially hazardous. All of these glaze recipes are given without any representation of accuracy or safety. They may work, they may not. They may be safe when fired or they may not. All of the materials used in them have hazards associated with them. You must be have sufficient training in the hazards before you use the the materials. You will have to determine the suitability and safety for your use. Do not assume that a lack of a warning about a material means that it is safe. Cone: 6 Color: clear Surface texture: ? Firing: Ox. or Red. Recipe: Percent Batch Kingman 45.46 45.46 Colemanite 18.18 18.18 Zinc Oxide 3.64 3.64 Whiting 9.09 9.09 Kaolin 5.45 5.45 Flint 18.18 18.18 Totals: 100.00 % 100.00 gm",
      "createdBy": "Glazy Admin",
      "source": "glazy.org",
      "url": "https://glazy.org/recipes/5219"
    },
    {
      "id": 1136,
      "code": "GLAZY-1136",
      "name": "clear 3 part",
      "cone": "5 - 6",
      "surface": "Glossy",
      "transparency": "Transparent",
      "atmosphere": "Oxidation",
      "subtype": "Glaze - Clear",
      "ingredients": [
        {
          "material": "Gerstley Borate",
          "amount": 50.0
        },
        {
          "material": "Silica",
          "amount": 35.0
        },
        {
          "material": "EP Kaolin",
          "amount": 15.0
        }
      ],
      "description": ".5% cobalt makes a nice transparent blue. Nice clear, when applied thicker it gets milky. sue hintz",
      "createdBy": "Glazy Admin",
      "source": "glazy.org",
      "url": "https://glazy.org/recipes/1136"
    },
    {
      "id": 4692,
      "code": "GLAZY-4692",
      "name": "Clear 4",
      "cone": "4",
      "surface": "",
      "transparency": "",
      "atmosphere": "Oxidation, Reduction",
      "subtype": "Glaze - Clear",
      "ingredients": [
        {
          "material": "Nepheline Syenite",
          "amount": 75.0
        },
        {
          "material": "Lithium Carbonate",
          "amount": 25.0
        }
      ],
      "additionals": [
        {
          "material": "Bentonite",
          "amount": 2.0
        }
      ],
      "description": "This recipe was imported from Louis Katz's Hyperglaze database available on his website: http://falcon.tamucc.edu/lkatz/allglazes.txt More information about Louis Katz can be found on his website, http://www.louiskatz.net/ Louis Katz Notes: I am not a safety expert and any information contained in this file about safety should be ignored in favor of advice from experts. All of the materials in all glazes are potentially hazardous. All of these glaze recipes are given without any representation of accuracy or safety. They may work, they may not. They may be safe when fired or they may not. All of the materials used in them have hazards associated with them. You must be have sufficient training in the hazards before you use the the materials. You will have to determine the suitability and safety for your use. Do not assume that a lack of a warning about a material means that it is safe. Cone: 04 Firing: Ox. or Red. Recipe: Percent Batch Neph Sy 75.00 75.00 Lithium Carbonate 25.00 25.00 Totals: 100.00 % 100.00 gm Also add: Bentonite 2.00 2.00",
      "createdBy": "Glazy Admin",
      "source": "glazy.org",
      "url": "https://glazy.org/recipes/4692"
    },
    {
      "id": 4751,
      "code": "GLAZY-4751",
      "name": "CLEAR 4",
      "cone": "06 - 04",
      "surface": "Glossy",
      "transparency": "",
      "atmosphere": "Oxidation",
      "subtype": "Glaze - Clear",
      "ingredients": [
        {
          "material": "Ferro Frit 3195",
          "amount": 90.0
        },
        {
          "material": "EP Kaolin",
          "amount": 10.0
        }
      ],
      "description": "This recipe was imported from Louis Katz's Hyperglaze database available on his website: http://falcon.tamucc.edu/lkatz/allglazes.txt More information about Louis Katz can be found on his website, http://www.louiskatz.net/ Louis Katz Notes: I am not a safety expert and any information contained in this file about safety should be ignored in favor of advice from experts. All of the materials in all glazes are potentially hazardous. All of these glaze recipes are given without any representation of accuracy or safety. They may work, they may not. They may be safe when fired or they may not. All of the materials used in them have hazards associated with them. You must be have sufficient training in the hazards before you use the the materials. You will have to determine the suitability and safety for your use. Do not assume that a lack of a warning about a material means that it is safe. Cone: 06 - 04 Color: clear Surface texture: shiny Firing: Oxidation Recipe: Percent Batch Ferro Frit 3195 90.00 7200 EPK 10.00 800 Totals: 100.00 % 8000 Gm Comments: For cone 04-03 use: Ferro Frit 3195 85.0/EPK 15.0",
      "createdBy": "Glazy Admin",
      "source": "glazy.org",
      "url": "https://glazy.org/recipes/4751"
    },
    {
      "id": 4753,
      "code": "GLAZY-4753",
      "name": "CLEAR 6",
      "cone": "06 - 04",
      "surface": "Glossy",
      "transparency": "",
      "atmosphere": "Oxidation",
      "subtype": "Glaze - Clear",
      "ingredients": [
        {
          "material": "Pemco Frit P-54",
          "amount": 90.0
        },
        {
          "material": "Kaolin",
          "amount": 10.0
        }
      ],
      "description": "This recipe was imported from Louis Katz's Hyperglaze database available on his website: http://falcon.tamucc.edu/lkatz/allglazes.txt More information about Louis Katz can be found on his website, http://www.louiskatz.net/ Louis Katz Notes: I am not a safety expert and any information contained in this file about safety should be ignored in favor of advice from experts. All of the materials in all glazes are potentially hazardous. All of these glaze recipes are given without any representation of accuracy or safety. They may work, they may not. They may be safe when fired or they may not. All of the materials used in them have hazards associated with them. You must be have sufficient training in the hazards before you use the the materials. You will have to determine the suitability and safety for your use. Do not assume that a lack of a warning about a material means that it is safe. Cone: 06 - 04 Color: clear Surface texture: shiny Firing: Oxidation Recipe: Percent Batch Pemco Frit P-54 90.00 7200 Kaolin 10.00 800 Totals: 100.00 % 8000 Gm Comments: leadless",
      "createdBy": "Glazy Admin",
      "source": "glazy.org",
      "url": "https://glazy.org/recipes/4753"
    },
    {
      "id": 1138,
      "code": "GLAZY-1138",
      "name": "clear absolutely",
      "cone": "6",
      "surface": "Glossy",
      "transparency": "",
      "atmosphere": "Oxidation",
      "subtype": "Glaze - Clear",
      "ingredients": [
        {
          "material": "Custer Feldspar",
          "amount": 40.0
        },
        {
          "material": "Gerstley Borate",
          "amount": 30.0
        },
        {
          "material": "Kentucky OM #4 Ball Clay",
          "amount": 20.0
        },
        {
          "material": "Silica",
          "amount": 10.0
        }
      ],
      "description": "Results beautiful except my blue (cobalt) slip went black under this clear. Slip applied to leather-hard piece, bisqued, then dipped in clear. Anybody with an answer to whats happening? Is the iron in the OM-4 ball clay joining the cobalt to make black? I hate to have to abandon this glaze because, like me, its so cheap and simple. Dale McCleskey, Nashville, TN, USA, Confused.",
      "createdBy": "Glazy Admin",
      "source": "glazy.org",
      "url": "https://glazy.org/recipes/1138"
    },
    {
      "id": 1816,
      "code": "GLAZY-1816",
      "name": "Clear Amber",
      "cone": "4",
      "surface": "Glossy",
      "transparency": "",
      "atmosphere": "Oxidation, Reduction",
      "subtype": "Glaze - Iron - Slip-Based",
      "ingredients": [
        {
          "material": "Redart",
          "amount": 40.0
        },
        {
          "material": "Ferro Frit 3134",
          "amount": 30.0
        },
        {
          "material": "Gerstley Borate",
          "amount": 30.0
        }
      ],
      "description": "This is a wonderful glaze on terra cotta. It is glossy, but tight, so it is excellent for overglaze brushwork with straight oxides or maiolica colors. If it goes on too thick it will go opaque yellow - not altogether unpleasant, especially with overglaze brushwork. Note: all of these glazes contain large amounts of gerstley borate, which is soluble with time. If you don't use the glaze up within six months or so you may have to toss it and mix a new batch. An alternative is to replace all of the gerstley borate with 3134 frit. source for original recipe: Conrad's THE COMPLETE COMPENDIUM submitted by: Wenzel K Pitelka e-mail:",
      "createdBy": "Glazy Admin",
      "source": "glazy.org",
      "url": "https://glazy.org/recipes/1816"
    },
    {
      "id": 1817,
      "code": "GLAZY-1817",
      "name": "Clear Annabeth Rosen",
      "cone": "08",
      "surface": "",
      "transparency": "Transparent",
      "atmosphere": "Oxidation",
      "subtype": "Glaze - Clear",
      "ingredients": [
        {
          "material": "Gerstley Borate",
          "amount": 73.0
        },
        {
          "material": "EP Kaolin",
          "amount": 25.0
        },
        {
          "material": "Lithium Carbonate",
          "amount": 2.0
        }
      ],
      "description": "Glaze Type: Low fire (Boron) sky blue 1/16% cobalt + .5% copper carb plum brown 2% manganese diox honey 6% RIO From Ayumi Horie",
      "createdBy": "Glazy Admin",
      "source": "glazy.org",
      "url": "https://glazy.org/recipes/1817"
    },
    {
      "id": 1818,
      "code": "GLAZY-1818",
      "name": "Clear Arbuckle new from limits",
      "cone": "3",
      "surface": "Satin",
      "transparency": "Transparent",
      "atmosphere": "",
      "subtype": "Glaze - Clear",
      "ingredients": [
        {
          "material": "Ferro Frit 3110",
          "amount": 69.8
        },
        {
          "material": "Wollastonite",
          "amount": 11.7
        },
        {
          "material": "EP Kaolin",
          "amount": 8.0
        },
        {
          "material": "Strontium Carbonate",
          "amount": 7.2
        },
        {
          "material": "Talc",
          "amount": 6.2
        },
        {
          "material": "Lithium Carbonate",
          "amount": 1.8
        }
      ],
      "additionals": [
        {
          "material": "Bentonite",
          "amount": 1.6
        }
      ],
      "description": "Crazes on Resolute Terracotta. Waxy. A bit cloudy if thick. Color of terracotta under is cooler red-brown.",
      "createdBy": "Glazy Admin",
      "source": "glazy.org",
      "url": "https://glazy.org/recipes/1818"
    },
    {
      "id": 1820,
      "code": "GLAZY-1820",
      "name": "Clear Arbuckle Surprise Recalc3 w EPK",
      "cone": "3",
      "surface": "Glossy",
      "transparency": "Transparent",
      "atmosphere": "Oxidation",
      "subtype": "Glaze - Clear",
      "ingredients": [
        {
          "material": "Ferro Frit 3269",
          "amount": 40.6
        },
        {
          "material": "EP Kaolin",
          "amount": 26.1
        },
        {
          "material": "Ferro Frit 3195",
          "amount": 21.7
        },
        {
          "material": "Dolomite",
          "amount": 6.5
        },
        {
          "material": "Whiting",
          "amount": 4.8
        },
        {
          "material": "Silica",
          "amount": 0.5
        }
      ],
      "additionals": [
        {
          "material": "Bentonite",
          "amount": 1.5
        }
      ],
      "description": "Mixture: 50.0% 3269 Surprise 50.0% Satin Clear Heather's Recalc Clear. Non-crazing on Resolute Terracotta. Does not move in firing. VERY small bubbles in it if thick.Waxy if thin. Fritted glaze generally applies thinly.",
      "createdBy": "Glazy Admin",
      "source": "glazy.org",
      "url": "https://glazy.org/recipes/1820"
    },
    {
      "id": 1821,
      "code": "GLAZY-1821",
      "name": "Clear Arbuckle Surprise Recalc3 w EPK less Alumina",
      "cone": "3",
      "surface": "Glossy",
      "transparency": "Transparent",
      "atmosphere": "Oxidation",
      "subtype": "Glaze - Clear",
      "ingredients": [
        {
          "material": "Ferro Frit 3269",
          "amount": 42.7
        },
        {
          "material": "Ferro Frit 3195",
          "amount": 22.8
        },
        {
          "material": "EP Kaolin",
          "amount": 16.7
        },
        {
          "material": "Dolomite",
          "amount": 7.0
        },
        {
          "material": "Silica",
          "amount": 4.9
        },
        {
          "material": "Whiting",
          "amount": 4.9
        },
        {
          "material": "Custer Feldspar",
          "amount": 0.8
        },
        {
          "material": "Bone Ash",
          "amount": 0.2
        }
      ],
      "additionals": [
        {
          "material": "Bentonite",
          "amount": 0.5
        }
      ],
      "description": "Mixture: 50.0% 3269 Surprise 50.0% Satin Clear Heather's Recalc Clear. Non-crazing on Resolute Terracotta. Does not move in firing. VERY small bubbles in it if thick.Waxy if thin. Fritted glaze generally applies thinly.",
      "createdBy": "Glazy Admin",
      "source": "glazy.org",
      "url": "https://glazy.org/recipes/1821"
    },
    {
      "id": 1819,
      "code": "GLAZY-1819",
      "name": "Clear Arbuckle Surprise Recalc3 w even less EPK",
      "cone": "3",
      "surface": "Glossy",
      "transparency": "Transparent",
      "atmosphere": "Oxidation",
      "subtype": "Glaze - Clear",
      "ingredients": [
        {
          "material": "Ferro Frit 3269",
          "amount": 45.6
        },
        {
          "material": "Silica",
          "amount": 16.4
        },
        {
          "material": "Colemanite",
          "amount": 11.5
        },
        {
          "material": "Nepheline Syenite",
          "amount": 9.8
        },
        {
          "material": "Dolomite",
          "amount": 7.4
        },
        {
          "material": "Kaolin",
          "amount": 5.3
        },
        {
          "material": "Whiting",
          "amount": 3.8
        }
      ],
      "additionals": [
        {
          "material": "Bentonite",
          "amount": 0.5
        }
      ],
      "description": "Mixture: 50.0% 3269 Surprise 50.0% Satin Clear Heather's Recalc Clear. Non-crazing on Resolute Terracotta. Does not move in firing. VERY small bubbles in it if thick.Waxy if thin. Fritted glaze generally applies thinly.",
      "createdBy": "Glazy Admin",
      "source": "glazy.org",
      "url": "https://glazy.org/recipes/1819"
    },
    {
      "id": 1822,
      "code": "GLAZY-1822",
      "name": "Clear Arbuckle Surprise Semi-Gloss",
      "cone": "3",
      "surface": "Semi-glossy",
      "transparency": "Transparent",
      "atmosphere": "Oxidation",
      "subtype": "Glaze - Clear",
      "ingredients": [
        {
          "material": "Ferro Frit 3195",
          "amount": 29.6
        },
        {
          "material": "Ferro Frit 3269",
          "amount": 28.2
        },
        {
          "material": "Silica",
          "amount": 12.5
        },
        {
          "material": "Dolomite",
          "amount": 12.2
        },
        {
          "material": "Wollastonite",
          "amount": 6.2
        },
        {
          "material": "EP Kaolin",
          "amount": 5.9
        },
        {
          "material": "Custer Feldspar",
          "amount": 5.3
        }
      ],
      "additionals": [
        {
          "material": "Bentonite",
          "amount": 1.8
        }
      ],
      "description": "Warm clear on terracotta. Applies thinly. 3 coats gives some translucent cool white. Very small trapped bubbles.Good color response on slips. Does not craze on Resolute Terracotta.",
      "createdBy": "Glazy Admin",
      "source": "glazy.org",
      "url": "https://glazy.org/recipes/1822"
    },
    {
      "id": 43273,
      "code": "GLAZY-43273",
      "name": "Clear Ash",
      "cone": "9 - 10",
      "surface": "",
      "transparency": "",
      "atmosphere": "",
      "subtype": "Glaze - Ash",
      "ingredients": [
        {
          "material": "Wood ash",
          "amount": 50.0
        },
        {
          "material": "Custer Feldspar",
          "amount": 50.0
        }
      ],
      "description": "From Virginia Scotchie's Clay and Glaze Compendium",
      "createdBy": "Glazy Admin",
      "source": "glazy.org",
      "url": "https://glazy.org/recipes/43273"
    },
    {
      "id": 318,
      "code": "GLAZY-318",
      "name": "Clear Base",
      "cone": "10",
      "surface": "",
      "transparency": "Transparent",
      "atmosphere": "Oxidation, Reduction",
      "subtype": "Glaze - Clear",
      "ingredients": [
        {
          "material": "Kona F-4 feldspar",
          "amount": 36.36
        },
        {
          "material": "Silica",
          "amount": 31.82
        },
        {
          "material": "Whiting",
          "amount": 20.45
        },
        {
          "material": "EP Kaolin",
          "amount": 11.36
        }
      ],
      "description": "This glaze does very well with colorants and performs equally well in oxidation or reduction. submitted by: Christine Winokur e-mail:",
      "createdBy": "Glazy Admin",
      "source": "glazy.org",
      "url": "https://glazy.org/recipes/318"
    },
    {
      "id": 1139,
      "code": "GLAZY-1139",
      "name": "Clear Base",
      "cone": "6",
      "surface": "Glossy",
      "transparency": "",
      "atmosphere": "",
      "subtype": "Glaze - Clear",
      "ingredients": [
        {
          "material": "Nepheline Syenite",
          "amount": 30.0
        },
        {
          "material": "Silica",
          "amount": 30.0
        },
        {
          "material": "Gerstley Borate",
          "amount": 20.0
        },
        {
          "material": "EP Kaolin",
          "amount": 10.0
        },
        {
          "material": "Wollastonite",
          "amount": 10.0
        }
      ],
