Repository: MrSeldon/argilev2

File: data/glazes/glazy.json (part 70 of 315)
{
      "description": "For 2 years I struggled with this concept & finally gave up. The fuel savings (?) were not worth the effort. The results don't compare to ^10. I agree with Peter Pinnell- sell another mug to pay for the difference in firing costs. add- 10% iron for temmoku or- 2% tin oxide & 1% copper carb. for red Due to the lower sintering point of ^6 glazes- you have to start reduction fairly early- at least by stoneware standards. Try ^010 as a starting point & go from there. I also used a clay body that had a higher iron content than my present ^10 body- it seemed to make a difference. submitted by: Tom Gray e-mail:",
      "createdBy": "Glazy Admin",
      "source": "glazy.org",
      "url": "https://glazy.org/recipes/1139"
    },
    {
      "id": 1140,
      "code": "GLAZY-1140",
      "name": "Clear base",
      "cone": "6",
      "surface": "Semi-glossy",
      "transparency": "Transparent",
      "atmosphere": "Oxidation",
      "subtype": "Glaze - Clear",
      "ingredients": [
        {
          "material": "EP Kaolin",
          "amount": 20.0
        },
        {
          "material": "Ferro Frit 3134",
          "amount": 20.0
        },
        {
          "material": "G-200 Feldspar",
          "amount": 20.0
        },
        {
          "material": "Silica",
          "amount": 20.0
        },
        {
          "material": "Wollastonite",
          "amount": 20.0
        }
      ],
      "description": "Cadet #6302 2-5% Blackberry #6381 3-8% Turquoise #6364 2-6% Deep Salmon #6031 3-5% Black Nickel 1-2% Golden Ambrosia #6129 5% Amethyst 3-5% Peacock #6396 2-4% Saturn Orange #6121 3-5% Fawn #6104 5-8% From Kristen Kieffer - her color suggestions above. Also used by Kyla Toomey. Kyla says: This is a fairly common recipe, but you will often see it with custer rather than the G-200, I've found the custer makes it a bit more iridescent/milky when thick. I fire in electric kilns with a 7 or 8 in the kiln sitter, but I do use it with my class and fire it with a 6 in the sitter and it is reliable as long as it is applied thin and even.",
      "createdBy": "Glazy Admin",
      "source": "glazy.org",
      "url": "https://glazy.org/recipes/1140"
    },
    {
      "id": 1141,
      "code": "GLAZY-1141",
      "name": "Clear Base (Cone 5-10)",
      "cone": "5 - 10",
      "surface": "Glossy",
      "transparency": "Transparent",
      "atmosphere": "Oxidation",
      "subtype": "Glaze - Clear",
      "ingredients": [
        {
          "material": "Gerstley Borate",
          "amount": 50.0
        },
        {
          "material": "Silica",
          "amount": 32.5
        },
        {
          "material": "Kaolin",
          "amount": 17.5
        }
      ],
      "description": "works well over over slips Joan Slack-DeBrock/River Run Pottery P.O.Box 95 McNaughton, WI 54543 715-277-2773",
      "createdBy": "Glazy Admin",
      "source": "glazy.org",
      "url": "https://glazy.org/recipes/1141"
    },
    {
      "id": 85735,
      "code": "GLAZY-85735",
      "name": "clear Base -001",
      "cone": "5 - 7",
      "surface": "Semi-glossy",
      "transparency": "Semi-opaque",
      "atmosphere": "Oxidation",
      "subtype": "Glaze - White, Off-White",
      "ingredients": [
        {
          "material": "Custer Feldspar",
          "amount": 42.0
        },
        {
          "material": "Silica",
          "amount": 23.0
        },
        {
          "material": "EP Kaolin",
          "amount": 13.0
        },
        {
          "material": "Whiting",
          "amount": 12.5
        },
        {
          "material": "Gerstley Borate",
          "amount": 9.5
        }
      ],
      "additionals": [
        {
          "material": "Zircopax",
          "amount": 4.0
        },
        {
          "material": "Bentonite",
          "amount": 2.0
        }
      ],
      "description": "great all around clear glaze. clay body will affect the colours of the glaze",
      "createdBy": "wolf peach",
      "source": "glazy.org",
      "url": "https://glazy.org/recipes/85735"
    },
    {
      "id": 1823,
      "code": "GLAZY-1823",
      "name": "Clear Base 1 Orr",
      "cone": "3",
      "surface": "Glossy",
      "transparency": "Transparent",
      "atmosphere": "Oxidation",
      "subtype": "Glaze - Clear",
      "ingredients": [
        {
          "material": "Ferro Frit 3110",
          "amount": 66.0
        },
        {
          "material": "Soda Ash",
          "amount": 16.0
        },
        {
          "material": "Gerstley Borate",
          "amount": 9.0
        },
        {
          "material": "EP Kaolin",
          "amount": 5.0
        },
        {
          "material": "Silica",
          "amount": 4.0
        }
      ],
      "description": "Glaze Type: Alkaline Honey yellow = Spanish Red Iron Ox 11% Turquoise = copper carb 6% Soft blue = cobalt carb .5% purple = manganese silicate 5% (for this colorant delete flint in base) Green = chroome ox .25%, copper carb 6%, RIO 11% From Lisa Orr in CM.",
      "createdBy": "Glazy Admin",
      "source": "glazy.org",
      "url": "https://glazy.org/recipes/1823"
    },
    {
      "id": 1824,
      "code": "GLAZY-1824",
      "name": "Clear Base 2 Lisa Orr",
      "cone": "04 - 03",
      "surface": "Glossy",
      "transparency": "Transparent",
      "atmosphere": "Oxidation",
      "subtype": "Glaze - Clear",
      "ingredients": [
        {
          "material": "Ferro Frit 3110",
          "amount": 73.0
        },
        {
          "material": "EP Kaolin",
          "amount": 15.0
        },
        {
          "material": "Gerstley Borate",
          "amount": 12.0
        }
      ],
      "description": "Glaze Type: Alkaline Honey yellow = Spanish Red Iron Ox 11% Turquoise = copper carb 6% Soft blue = cobalt carb .5% purple = manganese silicate 5% (for this colorant delete flint in base) Green = chroome ox .25%, copper carb 6%, RIO 11% From Lisa Orr in CM",
      "createdBy": "Glazy Admin",
      "source": "glazy.org",
      "url": "https://glazy.org/recipes/1824"
    },
    {
      "id": 3224,
      "code": "GLAZY-3224",
      "name": "Clear Base Blue",
      "cone": "6",
      "surface": "Matte",
      "transparency": "Opaque",
      "atmosphere": "Oxidation",
      "subtype": "Glaze - Blue",
      "ingredients": [
        {
          "material": "EP Kaolin",
          "amount": 20.0
        },
        {
          "material": "G-200 Feldspar",
          "amount": 20.0
        },
        {
          "material": "Wollastonite",
          "amount": 20.0
        },
        {
          "material": "Silica",
          "amount": 18.5
        },
        {
          "material": "Talc",
          "amount": 11.5
        },
        {
          "material": "Ferro Frit 3134",
          "amount": 10.0
        }
      ],
      "additionals": [
        {
          "material": "Rutile",
          "amount": 6.0
        },
        {
          "material": "Red Iron Oxide",
          "amount": 3.0
        },
        {
          "material": "Cobalt Carbonate",
          "amount": 1.0
        },
        {
          "material": "Copper Carbonate",
          "amount": 0.75
        }
      ],
      "description": "Western Pennsylvania Potters Community http://wpapotters.blogspot.com/2012/04/links-to-cone-6-oxidation-glaze-tests.html http://www.wpapotters.blogspot.com/2010/11/cone-6-oxidation-results-group-1.html",
      "createdBy": "Terry Rorison",
      "source": "glazy.org",
      "url": "https://glazy.org/recipes/3224"
    },
    {
      "id": 1142,
      "code": "GLAZY-1142",
      "name": "Clear Base Bob Wicks",
      "cone": "6",
      "surface": "Glossy",
      "transparency": "",
      "atmosphere": "Oxidation",
      "subtype": "Glaze - Clear",
      "ingredients": [
        {
          "material": "Nepheline Syenite",
          "amount": 47.0
        },
        {
          "material": "Colemanite",
          "amount": 27.0
        },
        {
          "material": "Silica",
          "amount": 20.0
        },
        {
          "material": "EP Kaolin",
          "amount": 6.0
        }
      ],
      "description": "Zircopax 12% makes the base glaze white Copper Carbonate makes a nice green I suggest you use both of these together and it will give you a nice gloss irredecent green in an oxidation fire. I have a simple cone 6 base glaze that exhibits some very fine qualities. submitted by: Bob Wicks e-mail:",
      "createdBy": "Glazy Admin",
      "source": "glazy.org",
      "url": "https://glazy.org/recipes/1142"
    },
    {
      "id": 900,
      "code": "GLAZY-900",
      "name": "Clear Base David Pier Glaze",
      "cone": "5 - 6",
      "surface": "Glossy",
      "transparency": "Transparent",
      "atmosphere": "Oxidation",
      "subtype": "Glaze - Clear",
      "ingredients": [
        {
          "material": "Silica",
          "amount": 30.0
        },
        {
          "material": "Barium Carbonate",
          "amount": 22.7
        },
        {
          "material": "Spodumene",
          "amount": 14.5
        },
        {
          "material": "Ferro Frit 3110",
          "amount": 10.6
        },
        {
          "material": "Zinc Oxide",
          "amount": 8.2
        },
        {
          "material": "Grolleg Kaolin",
          "amount": 7.7
        },
        {
          "material": "Ferro Frit 3124",
          "amount": 3.9
        }
      ],
      "additionals": [
        {
          "material": "Veegum T",
          "amount": 1.4
        },
        {
          "material": "Zircopax",
          "amount": 1.0
        },
        {
          "material": "CMC Gum",
          "amount": 0.4
        },
        {
          "material": "Copper Carbonate",
          "amount": 0.02
        }
      ],
      "description": "Pink Lemonade + Erbium oxide 8.2 Lime Candy + praseodymium oxide 7 Grape Candy + neofymium oxide 5.5 Calls for low-iron spodumene. 2 coats best - let dry between. Slow fire toward the end. CMC needed especially for erbium for good suspension. Copper carb used to preserve CMC. A bit runny at C5, but clear. C8 stable but not as transparent as C6. Barium has a positive effect on lanthide color solubility and gives more lusterous glazes. This glaze has been tested and fired as stated there is no Ba leaching. From David Pier.",
      "createdBy": "Glazy Admin",
      "source": "glazy.org",
      "url": "https://glazy.org/recipes/900"
    },
    {
      "id": 1143,
      "code": "GLAZY-1143",
      "name": "Clear base Martin Warwick",
      "cone": "6",
      "surface": "Glossy",
      "transparency": "Transparent",
      "atmosphere": "Oxidation",
      "subtype": "Glaze - Clear",
      "ingredients": [
        {
          "material": "Kona F-4 feldspar",
          "amount": 43.4
        },
        {
          "material": "Ferro Frit 3134",
          "amount": 19.9
        },
        {
          "material": "Wollastonite",
          "amount": 19.9
        },
        {
          "material": "EP Kaolin",
          "amount": 16.8
        }
      ],
      "additionals": [
        {
          "material": "Rutile",
          "amount": 6.0
        }
      ],
      "description": "Glaze Type: Mid-fire Nice shiny(but not too shiny)base for colorants",
      "createdBy": "Glazy Admin",
      "source": "glazy.org",
      "url": "https://glazy.org/recipes/1143"
    },
    {
      "id": 1825,
      "code": "GLAZY-1825",
      "name": "Clear Batz from Victoria Christen",
      "cone": "4",
      "surface": "Glossy",
      "transparency": "Transparent",
      "atmosphere": "Oxidation",
      "subtype": "Glaze - Clear",
      "ingredients": [
        {
          "material": "Ferro Frit 3124",
          "amount": 86.2
        },
        {
          "material": "EP Kaolin",
          "amount": 10.3
        },
        {
          "material": "Strontium Carbonate",
          "amount": 2.5
        }
      ],
      "description": "for Amber + 6% Burnt Umber",
      "createdBy": "Glazy Admin",
      "source": "glazy.org",
      "url": "https://glazy.org/recipes/1825"
    },
    {
      "id": 1826,
      "code": "GLAZY-1826",
      "name": "Clear Best Pete Pinnell",
      "cone": "4",
      "surface": "Glossy",
      "transparency": "Transparent",
      "atmosphere": "Oxidation",
      "subtype": "Glaze - Clear",
      "ingredients": [
        {
          "material": "Gerstley Borate",
          "amount": 35.0
        },
        {
          "material": "Kaolin",
          "amount": 20.0
        },
        {
          "material": "Spodumene",
          "amount": 20.0
        },
        {
          "material": "Frit 3289",
          "amount": 15.0
        }
      ],
      "description": "Pete Pinnell in Clay Times May/Jn 2002 p.38",
      "createdBy": "Glazy Admin",
      "source": "glazy.org",
      "url": "https://glazy.org/recipes/1826"
    },
    {
      "id": 21794,
      "code": "GLAZY-21794",
      "name": "Clear Best Pete Pinnell (Copy)",
      "cone": "4",
      "surface": "Glossy",
      "transparency": "Transparent",
      "atmosphere": "Oxidation",
      "subtype": "Glaze - Clear",
      "ingredients": [
        {
          "material": "Gerstley Borate",
          "amount": 35.0
        },
        {
          "material": "Kaolin",
          "amount": 20.0
        },
        {
          "material": "Spodumene",
          "amount": 20.0
        },
        {
          "material": "Frit 3289",
          "amount": 15.0
        }
      ],
      "description": "Pete Pinnell in Clay Times May/Jn 2002 p.38",
      "createdBy": "Clemson University---Ceramic Dept.",
      "source": "glazy.org",
      "url": "https://glazy.org/recipes/21794"
    },
    {
      "id": 1827,
      "code": "GLAZY-1827",
      "name": "Clear Best Variation #22 no GB",
      "cone": "04 - 03",
      "surface": "Matte",
      "transparency": "Transparent",
      "atmosphere": "Oxidation",
      "subtype": "Glaze - Clear",
      "ingredients": [
        {
          "material": "Frit 3185",
          "amount": 35.7
        },
        {
          "material": "Wollastonite",
          "amount": 19.5
        },
        {
          "material": "Spodumene",
          "amount": 18.6
        },
        {
          "material": "Barium Carbonate",
          "amount": 14.2
        },
        {
          "material": "Potash Feldspar",
          "amount": 4.5
        },
        {
          "material": "Kaolin",
          "amount": 4.0
        },
        {
          "material": "Alumina",
          "amount": 3.5
        }
      ],
      "description": "Glaze Type: Low fire (Boron) Turquoise + copper carb 2% Gray + RIO 2, copper carb 0.3, rutile 3 Blue RIO 3, copper carb 0.5 Cream + rutile 4% Amber + RIO 3, Manganese Diox 1 Green + RIO 2, copper carb 2, rutile 2 Recalculation of glaze w/o Gerstley Borate. Crystalline matte. Large crazes. Frosty white translucent. Original from Pete Pinnell article in Clay Times May/June, 2002, v.8 no. 3 p38 Pete recommends using one color over another for added richness, and using colors over white slip on terracotta",
      "createdBy": "Glazy Admin",
      "source": "glazy.org",
      "url": "https://glazy.org/recipes/1827"
    },
    {
      "id": 1828,
      "code": "GLAZY-1828",
      "name": "Clear Best Variation #22 no GB no Ba",
      "cone": "04 - 03",
      "surface": "Matte",
      "transparency": "Translucent",
      "atmosphere": "Oxidation",
      "subtype": "Glaze - Clear",
      "ingredients": [
        {
          "material": "Frit 3185",
          "amount": 35.7
        },
        {
          "material": "Wollastonite",
          "amount": 19.5
        },
        {
          "material": "Spodumene",
          "amount": 18.6
        },
        {
          "material": "Strontium Carbonate",
          "amount": 10.6
        },
        {
          "material": "Potash Feldspar",
          "amount": 4.5
        },
        {
          "material": "Kaolin",
          "amount": 4.0
        },
        {
          "material": "Alumina",
          "amount": 3.5
        }
      ],
      "description": "Glaze Type: Low fire (Boron) Turquoise + copper carb 2% Gray + RIO 2, copper carb 0.3, rutile 3 Blue RIO 3, copper carb 0.5 Cream + rutile 4% Amber + RIO 3, Manganese Diox 1 Green + RIO 2, copper carb 2, rutile 2 Recalculation of glaze w/o Gerstley Borate From Pete Pinnell article in Clay Times May/June, 2002, v.8 no. 3 p38 Pete recommends using one color over another for added richness, and using colors over white slip on terracotta",
      "createdBy": "Glazy Admin",
      "source": "glazy.org",
      "url": "https://glazy.org/recipes/1828"
    },
    {
      "id": 1829,
      "code": "GLAZY-1829",
      "name": "Clear Best Variation #22 Pete Pinnell",
      "cone": "04 - 03",
      "surface": "Glossy",
      "transparency": "Transparent",
      "atmosphere": "Oxidation",
      "subtype": "Glaze - Clear",
      "ingredients": [
        {
          "material": "Gerstley Borate",
          "amount": 33.0
        },
        {
          "material": "Frit 3289",
          "amount": 24.0
        },
        {
          "material": "Spodumene",
          "amount": 19.0
        },
        {
          "material": "Kaolin",
          "amount": 12.0
        },
        {
          "material": "Silica",
          "amount": 12.0
        }
      ],
      "description": "Glaze Type: Low fire (Boron) Turquoise + copper carb 2% Gray + RIO 2, copper carb 0.3, rutile 3 Blue RIO 3, copper carb 0.5 Cream + rutile 4% Amber + RIO 3, Manganese Diox 1 Green + RIO 2, copper carb 2, rutile 2 From Pete Pinnell article in Clay Times May/June, 2002, v.8 no. 3 p38 Pete recommends using one color over another for added richness, and using colors over white slip on terracotta. Many small crazes in the glaze on Resolute.",
      "createdBy": "Glazy Admin",
      "source": "glazy.org",
      "url": "https://glazy.org/recipes/1829"
    },
    {
      "id": 1830,
      "code": "GLAZY-1830",
      "name": "Clear Best Variation #22 Pete Pinnell revised",
      "cone": "04 - 03",
      "surface": "Glossy",
      "transparency": "Transparent",
      "atmosphere": "Oxidation",
      "subtype": "Glaze - Clear",
      "ingredients": [
        {
          "material": "Ferro Frit 3195",
          "amount": 63.7
        },
        {
          "material": "Silica",
          "amount": 15.0
        },
        {
          "material": "Strontium Carbonate",
          "amount": 10.2
        },
        {
          "material": "Wollastonite",
          "amount": 7.5
        },
        {
          "material": "Lithium Carbonate",
          "amount": 3.4
        }
      ],
      "description": "Glaze Type: Low fire (Boron) Turquoise + copper carb 2% Gray + RIO 2, copper carb 0.3, rutile 3 Blue RIO 3, copper carb 0.5 Cream + rutile 4% Amber + RIO 3, Manganese Diox 1 Green + RIO 2, copper carb 2, rutile 2 From Pete Pinnell article in Clay Times May/June, 2002, v.8 no. 3 p38 Pete recommends using one color over another for added richness, and using colors over white slip on terracotta",
      "createdBy": "Glazy Admin",
      "source": "glazy.org",
      "url": "https://glazy.org/recipes/1830"
    },
    {
      "id": 4304,
      "code": "GLAZY-4304",
      "name": "Clear Blue",
      "cone": "6",
      "surface": "Glossy",
      "transparency": "Translucent",
      "atmosphere": "Oxidation",
      "subtype": "Glaze - Blue - Cobalt",
      "ingredients": [
        {
          "material": "EP Kaolin",
          "amount": 32.49
        },
        {
          "material": "Ferro Frit 3134",
          "amount": 27.51
        },
        {
          "material": "Silica",
          "amount": 18.83
        },
        {
          "material": "Wollastonite",
          "amount": 12.98
        },
        {
          "material": "Talc",
          "amount": 5.76
        },
        {
          "material": "Cobalt Carbonate",
          "amount": 1.63
        },
        {
          "material": "CMC Gum",
          "amount": 0.49
        },
        {
          "material": "Rutile",
          "amount": 0.33
        }
      ],
      "description": "From Lakeside Pottery http://www.lakesidepottery.com/Pages/Glaze-recipes-at-Lakeside-Pottery.htm Great for Texture. Translucent blue, does not drip One second dip will get you a lighter more translucent blue. A three second dip will get you a deeper cobalt. Does not run. Sometimes difficult to get into little textures and rubbing after dry is hard to do.",
      "createdBy": "Lakeside Pottery",
      "source": "glazy.org",
      "url": "https://glazy.org/recipes/4304"
    },
    {
      "id": 319,
      "code": "GLAZY-319",
      "name": "Clear bob's base",
      "cone": "7 - 8",
      "surface": "Glossy",
      "transparency": "Transparent",
      "atmosphere": "Oxidation, Reduction",
      "subtype": "Glaze - Clear",
      "ingredients": [
        {
          "material": "Silica",
          "amount": 27.3
        },
        {
          "material": "EP Kaolin",
          "amount": 18.2
        },
        {
          "material": "Nepheline Syenite",
          "amount": 18.2
        },
        {
          "material": "Bone Ash",
          "amount": 9.1
        },
        {
          "material": "Dolomite",
          "amount": 9.1
        },
        {
          "material": "Gerstley Borate",
          "amount": 9.1
        },
        {
          "material": "Talc",
          "amount": 9.1
        }
      ],
      "description": "Glaze Type: Mid-fire Variations: berry rust: 10% red iron oxide deep river red: 20% RIO midnight blue: 5% cobalt carb., 2% RIO, 1% copper carb. silver yellow: 6% vanadium oxide, touch of rutile majolica: 7% tin oxide By itself without colorants, this glaze is fairly clear, not perfectly transparent at cone 6-7 but becoming glass like at 8-9. It is smooth to the touch, pleasing to feel. Very tolerant and forgiving. It is somewhat uninteresting by itself although it is as stable as you can imagine. Add colorants for the real action! How long have you been using this glaze? 8-10 years Where is it used? Bob Kavanagh's studio. Where did this recipe come from? I developed it over a few years. What do you like most about this glaze? It is stable, adaptable, accepts diverse colors well, applies easily, is virtually fault free - a good friend. Does this glaze tend to craze/crawl/pinhole/etc.? With the majolica, it may crawl if the glaze is applied VERY thickly. How do different firing temperatures/atmospheres affect the glaze? It may be used in reduction as well as in oxidation, although I now use it only in oxidation. I developed it while I was working in a reducing atmosphere. The differences between oxidation and reduction lie in the clarity of the glaze (much clearer in oxidation) and of course the impact of reduction on iron bearing oxides. How does the glaze behave on different clay bodies? Very adaptable to stoneware, porcelain, rough, smooth, etc. What consistency should the glaze be for pouring/dipping? Dip hand into bucket; can hardly see skin under glaze on hand: thick cream. How thickly should the glaze be applied to the pot? Varies with oxide addition. Likes to be moderately thick for richest results. How does this glaze interact with other glazes? I had not been happy with combining it with others, so I stopped. It can be layered with itself with different colorants in each layer. What is your kiln type and size? 10 cubic foot, Tucker's Cone Art, electric How do you typically fire? 0 to 212 in two hours: hold 10 minutes. 212 to 1040 at about 300 degrees an hour. very slowly from 1040 to 1070. as quickly as possible from 1070 to 2100. about 150 degrees an hour until cone 7-8. Do you experience problems with the raw glaze? no problems GlazeBase recipe Submitted by: bob kavanagh -------------------------------------------------------------------- ----",
      "createdBy": "Glazy Admin",
      "source": "glazy.org",
      "url": "https://glazy.org/recipes/319"
    },
    {
      "id": 1144,
      "code": "GLAZY-1144",
      "name": "Clear Buttery Grandey",
      "cone": "6",
      "surface": "Satin",
      "transparency": "Transparent",
      "atmosphere": "Oxidation",
      "subtype": "Glaze - Clear",
      "ingredients": [
        {
          "material": "Kona F-4 feldspar",
          "amount": 50.0
        },
        {
          "material": "Dolomite",
          "amount": 15.5
        },
        {
          "material": "EP Kaolin",
          "amount": 15.0
        },
        {
          "material": "Silica",
          "amount": 9.3
        },
        {
          "material": "Magnesium carbonate",
          "amount": 6.8
        },
        {
          "material": "Ferro Frit 3124",
          "amount": 3.5
        }
      ],
      "additionals": [
        {
          "material": "Tin Oxide",
          "amount": 3.5
        }
      ],
      "description": "Glaze Type: Mid-fire From Katherine Grandey @ Univ of FL",
      "createdBy": "Glazy Admin",
      "source": "glazy.org",
      "url": "https://glazy.org/recipes/1144"
    },
    {
      "id": 1831,
      "code": "GLAZY-1831",
      "name": "Clear Charlie Cummings 1",
      "cone": "1",
      "surface": "Glossy",
      "transparency": "Transparent",
      "atmosphere": "Oxidation",
      "subtype": "Glaze - Clear",
      "ingredients": [
        {
          "material": "Ferro Frit 3124",
          "amount": 80.0
        },
        {
          "material": "Tile #6 Kaolin",
          "amount": 10.0
        },
        {
          "material": "Silica",
          "amount": 10.0
        }
      ],
      "description": "Charlie Cummings This glaze is perfectly clear if applied extremely thin. If you put it on slightly too thick, it will blister. It also settles to stone in the bucket. A great glaze if you spray.",
      "createdBy": "Glazy Admin",
      "source": "glazy.org",
      "url": "https://glazy.org/recipes/1831"
    },
    {
      "id": 321,
      "code": "GLAZY-321",
      "name": "Clear Choy",
      "cone": "9 - 10",
      "surface": "Glossy",
      "transparency": "Transparent",
      "atmosphere": "Oxidation, Reduction",
      "subtype": "Glaze - Clear",
      "ingredients": [
        {
          "material": "Custer Feldspar",
          "amount": 50.0
        },
        {
          "material": "Silica",
          "amount": 28.0
        },
        {
          "material": "Barium Carbonate",
          "amount": 12.0
        },
        {
          "material": "Whiting",
          "amount": 6.0
        },
        {
          "material": "EP Kaolin",
          "amount": 4.0
        }
      ],
      "description": "Glaze Type: Ca Ba K Turquoise celadon with 1 to 2% Red Iron Oxide.",
      "createdBy": "Glazy Admin",
      "source": "glazy.org",
      "url": "https://glazy.org/recipes/321"
    },
    {
      "id": 4777,
      "code": "GLAZY-4777",
      "name": "Clear Crackle",
      "cone": "08",
      "surface": "Glossy",
      "transparency": "",
      "atmosphere": "Raku",
      "subtype": "Glaze - Clear",
      "ingredients": [
        {
          "material": "Gerstley Borate",
          "amount": 80.0
        },
        {
          "material": "Nepheline Syenite",
          "amount": 20.0
        }
      ],
      "description": "This recipe was imported from Louis Katz's Hyperglaze database available on his website: http://falcon.tamucc.edu/lkatz/allglazes.txt More information about Louis Katz can be found on his website, http://www.louiskatz.net/ Louis Katz Notes: I am not a safety expert and any information contained in this file about safety should be ignored in favor of advice from experts. All of the materials in all glazes are potentially hazardous. All of these glaze recipes are given without any representation of accuracy or safety. They may work, they may not. They may be safe when fired or they may not. All of the materials used in them have hazards associated with them. You must be have sufficient training in the hazards before you use the the materials. You will have to determine the suitability and safety for your use. Do not assume that a lack of a warning about a material means that it is safe. Cone: 08 Color: clear Surface texture: shiny, crackle Firing: Raku Recipe: Percent Batch Gerstley Borate 80.00 6400 Nepheline Syenite 20.00 1600 Totals: 100.00 % 8000 Gm Comments: A classic american raku glaze. Can be opacified with 5-10% Zircopax for crackle white or colorants can be added.",
      "createdBy": "Glazy Admin",
      "source": "glazy.org",
      "url": "https://glazy.org/recipes/4777"
    },
    {
      "id": 44191,
      "code": "GLAZY-44191",
      "name": "Clear Crackle",
      "cone": "4",
      "surface": "",
      "transparency": "",
      "atmosphere": "Oxidation",
      "subtype": "Glaze - Specialty",
      "ingredients": [
        {
          "material": "Gerstley Borate",
          "amount": 55.0
        },
        {
          "material": "EP Kaolin",
          "amount": 30.0
        },
        {
          "material": "Silica",
          "amount": 15.0
        }
      ],
      "description": "From Virginia Scotchie's Clay and Glaze Compendium",
      "createdBy": "Glazy Admin",
      "source": "glazy.org",
      "url": "https://glazy.org/recipes/44191"
    },
    {
      "id": 323,
      "code": "GLAZY-323",
      "name": "Clear Crackle rev.",
      "cone": "8 - 10",
      "surface": "",
      "transparency": "",
      "atmosphere": "Oxidation, Reduction",
      "subtype": "Glaze - Clear",
      "ingredients": [
        {
          "material": "Cornwall Stone",
          "amount": 42.79
        },
        {
          "material": "Soda Feldspar",
          "amount": 42.79
        },
        {
          "material": "Whiting",
          "amount": 14.42
        }
      ],
      "description": "She can try this and also try another test substituting a soda feldspar like Kona F4 or Nepheline Syenite, for the Cornwall stone ,if the glaze as given, is immature at cone 8. She can then do a wet mix of equal parts of each test recipe. Regards, June perry june",
      "createdBy": "Glazy Admin",
      "source": "glazy.org",
      "url": "https://glazy.org/recipes/323"
    },
    {
      "id": 1833,
      "code": "GLAZY-1833",
      "name": "Clear Deb's",
      "cone": "4",
      "surface": "Glossy",
      "transparency": "Transparent",
      "atmosphere": "Oxidation",
      "subtype": "Glaze - Clear",
      "ingredients": [
        {
          "material": "Ferro Frit 3195",
          "amount": 45.0
        },
        {
          "material": "Ferro Frit 3134",
          "amount": 30.0
        },
        {
          "material": "EP Kaolin",
          "amount": 25.0
        }
      ],
      "additionals": [
        {
          "material": "Bentonite",
          "amount": 2.0
        }
      ],
      "description": "Glaze Type: Low fire Purple-blue 1% cobalt carb + 1% manganese diox. Yellow = 3% rio Butter yellow = + Mason 6464 2% Lt. green = 2% copper carb Dk green = 6% copper carb honey= + 7% burnt umber moss green: 5% copper carb + 4% burnt umber Burneau moss= 2.5% copper carb + 4% burnt umber From Lynn Duryea.Add v-gum 1%. Apply THINLY for clear. Translucent thick.",
      "createdBy": "Glazy Admin",
      "source": "glazy.org",
      "url": "https://glazy.org/recipes/1833"
    },
    {
      "id": 1658,
      "code": "GLAZY-1658",
      "name": "Clear Digitalfire",
      "cone": "06 - 04",
      "surface": "Glossy",
      "transparency": "Transparent",
      "atmosphere": "Oxidation",
      "subtype": "Glaze - Clear",
      "ingredients": [
        {
          "material": "Ferro Frit 3124",
          "amount": 40.0
        },
        {
          "material": "Ferro Frit 3134",
          "amount": 40.0
        },
        {
          "material": "EP Kaolin",
          "amount": 15.0
        },
        {
          "material": "Silica",
          "amount": 5.0
        }
      ],
      "additionals": [
        {
          "material": "Bentonite",
          "amount": 1.0
        }
      ],
      "description": "Used on Highwater Clay Earthen Red fired to cone 02, and 105G Standard white fired to cone 04. Brushed and dipped. Very clear, no bubbles or crazing. Pottery Making Illus. Nov/Dec 2012",
      "createdBy": "Glazy Admin",
      "source": "glazy.org",
      "url": "https://glazy.org/recipes/1658"
    },
    {
      "id": 60791,
      "code": "GLAZY-60791",
      "name": "Clear Digitalfire",
      "cone": "05 - 04",
      "surface": "Semi-glossy",
      "transparency": "Translucent",
      "atmosphere": "Oxidation",
      "subtype": "Glaze - Clear",
      "ingredients": [
        {
          "material": "Ferro Frit 3134",
          "amount": 61.0
        },
        {
          "material": "Tinkar Z",
          "amount": 20.0
        },
        {
          "material": "EP Kaolin",
          "amount": 14.0
        },
        {
          "material": "Silica",
          "amount": 3.0
        },
        {
          "material": "Talc",
          "amount": 2.0
        }
      ],
      "description": "Intent\u00e9 lograr mi propia versi\u00f3n del Clear Digitalfire, buscando un vidriado transparente sin plomo que no cuartee. Result\u00f3 un vidriado blanquecino, trasl\u00facido en capa fina, que no presenta ning\u00fan cuarteado hasta ahora. Us\u00e9 la frita 174 de Crecer que corresponde a la 3134 de Ferro. revisi\u00f3n de: https://glazy.org/recipes/1658",
      "createdBy": "Dante Alberro",
      "source": "glazy.org",
      "url": "https://glazy.org/recipes/60791"
    },
    {
      "id": 1145,
      "code": "GLAZY-1145",
      "name": "Clear Dinah's Transparent",
      "cone": "5",
      "surface": "Glossy",
      "transparency": "Transparent",
      "atmosphere": "Oxidation",
      "subtype": "Glaze - Clear",
      "ingredients": [
        {
          "material": "Ferro Frit 3124",
          "amount": 39.9
        },
        {
          "material": "Frit 3292",
          "amount": 39.9
        },
        {
          "material": "Kentucky OM #4 Ball Clay",
          "amount": 10.0
        },
        {
          "material": "Silica",
          "amount": 10.0
        },
        {
          "material": "Magnesium carbonate",
          "amount": 0.3
        }
      ],
      "additionals": [
        {
          "material": "Epsom salts",
          "amount": 0.5
        },
        {
          "material": "CMC Gum",
          "amount": 0.3
        }
      ],
      "description": "Mix to specific gravity of 1.5. I found another glaze that was developed a couple of years back by Dinah Collopy Iain Iain Begg Bearsden Studio, Vancouver, BC",
      "createdBy": "Glazy Admin",
      "source": "glazy.org",
      "url": "https://glazy.org/recipes/1145"
    },
    {
      "id": 1834,
      "code": "GLAZY-1834",
      "name": "Clear Doherty",
      "cone": "04 - 03",
      "surface": "Glossy",
      "transparency": "Transparent",
      "atmosphere": "Oxidation",
      "subtype": "Glaze - Clear",
      "ingredients": [
        {
          "material": "Gerstley Borate",
          "amount": 48.3
        },
        {
          "material": "EP Kaolin",
          "amount": 25.8
        },
        {
          "material": "Ferro Frit 5301",
          "amount": 12.9
        },
        {
          "material": "Silica",
          "amount": 12.9
        }
      ],
      "additionals": [
        {
          "material": "Bentonite",
          "amount": 1.0
        }
      ],
      "description": "Glaze Type: Low fire From Lynn Duryea Variations -- add 5-10% dolomite of make less shiny.",
      "createdBy": "Glazy Admin",
      "source": "glazy.org",
      "url": "https://glazy.org/recipes/1834"
    },
    {
      "id": 1835,
      "code": "GLAZY-1835",
      "name": "Clear Doherty #2",
      "cone": "04 - 03",
      "surface": "Glossy",
      "transparency": "Transparent",
      "atmosphere": "Oxidation",
      "subtype": "Glaze - Clear",
      "ingredients": [
        {
          "material": "Gerstley Borate",
          "amount": 44.2
        },
        {
          "material": "EP Kaolin",
          "amount": 23.7
        },
        {
          "material": "Ferro Frit 5301",
          "amount": 11.9
        },
        {
          "material": "Silica",
          "amount": 11.9
        },
        {
          "material": "Dolomite",
          "amount": 8.3
        }
      ],
      "description": "Glaze Type: Low fire From Karon Doherty",
      "createdBy": "Glazy Admin",
      "source": "glazy.org",
      "url": "https://glazy.org/recipes/1835"
    },
    {
      "id": 1836,
      "code": "GLAZY-1836",
      "name": "Clear Doherty recalc",
      "cone": "04 - 03",
      "surface": "Glossy",
      "transparency": "Transparent",
      "atmosphere": "Oxidation",
      "subtype": "Glaze - Clear",
      "ingredients": [
        {
          "material": "Ferro Frit 3195",
          "amount": 68.2
        },
        {
          "material": "Dolomite",
          "amount": 7.9
        },
        {
          "material": "Nepheline Syenite",
          "amount": 3.7
        },
        {
          "material": "Alumina",
          "amount": 1.8
        },
        {
          "material": "Whiting",
          "amount": 1.8
        },
        {
          "material": "Kaolin",
          "amount": 1.7
        }
      ],
      "additionals": [
        {
          "material": "Bentonite",
          "amount": 2.0
        }
      ],
      "description": "Glaze Type: Low fire From Lynn Duryea Variations -- add 5-10% dolomite of make less shiny.",
      "createdBy": "Glazy Admin",
      "source": "glazy.org",
      "url": "https://glazy.org/recipes/1836"
    },
    {
      "id": 324,
      "code": "GLAZY-324",
      "name": "Clear Donna's",
      "cone": "10",
      "surface": "Glossy",
      "transparency": "Transparent",
      "atmosphere": "Oxidation, Reduction",
      "subtype": "Glaze - Clear",
      "ingredients": [
        {
          "material": "Custer Feldspar",
          "amount": 34.41
        },
        {
          "material": "Silica",
          "amount": 26.88
        },
        {
          "material": "Whiting",
          "amount": 21.51
        },
        {
          "material": "Kaolin",
          "amount": 17.2
        }
      ],
      "additionals": [
        {
          "material": "Bentonite",
          "amount": 1.08
        }
      ],
      "description": "Glaze Type: High-fire I am having a problem with my clear liner. On all our cone 10+ firings, in ox or red., we have a great clear. In salt fire, however, if the vapor hits the inside of, say a bowl, or if the clear is on the outside of the pot, then it crazes horribly. If we prevent the vapor from hitting the surface of the clear, it does well. (or if it is very thin on the outside of the pot). This glaze does very well in our wood fire kiln-no crazing at all. It will be matt if it doesn't get a good cone 10 if that helps any. Pat Chesney Waco, Texas",
      "createdBy": "Glazy Admin",
      "source": "glazy.org",
      "url": "https://glazy.org/recipes/324"
    },
    {
      "id": 325,
      "code": "GLAZY-325",
      "name": "Clear durable",
      "cone": "9 - 10",
      "surface": "Glossy",
      "transparency": "Transparent",
      "atmosphere": "Oxidation, Reduction",
      "subtype": "Glaze - Clear",
      "ingredients": [
        {
          "material": "Silica",
          "amount": 94.08
        },
        {
          "material": "Potash Feldspar",
          "amount": 77.84
        },
        {
          "material": "Whiting",
          "amount": 60.3
        },
        {
          "material": "EP Kaolin",
          "amount": 57.05
        },
        {
          "material": "Bentonite",
          "amount": 2.89
        }
      ],
