Repository: MrSeldon/argilev2

File: data/glazes/glazy.json (part 71 of 315)
{
      "description": "Glaze Type: High-fire This is an excellent transparent/clear glaze that is very hard and durable. I have used it over colored slip, with sgraffito into the slip and with oxides and stains brushed over it and the decorations don't move. This glaze can be brought to the VERY edge of the foot without moving. I use it inside of all my functional work and when decorating with colored slips I use it over the whole surface of the pot. It is an excellent glaze that will always perform well especially when you are in a hurry to get things fired. No surprises. Food-safe. Variations: Can add 1/4 % Copper Carbonate for Light Green in Oxidation ^9-10 firing. How long have you been using this glaze? Almost 20 years Where is it used? In my studio Where did this recipe come from? I got this recipe from Kieth Campbell from Ontario, Canada but believe that it is an Alfred Univ. glaze originally What do you like most about this glaze? There are no surprises and I can count on it every time. Its food safe. Is this glaze reliable? Very Does this glaze tend to craze/crawl/pinhole/etc.? Crazes if applied TOO THICK. How do different firing temperatures/atmospheres affect the glaze? Electric/Oxidation or Gas fired/Reduction or neutral fire are all equally as good. How does the glaze behave on different clay bodies? On porcelain and white stoneware it is clear white. On buff and or red bodies it goes somewhat grey because of the iron in the clays. Very pleasent on all clays. I have tested and used on all the above clays. What consistency should the glaze be for pouring/dipping? The consistancy of my glazes is like homo milk. The normal consistancy. I dip to the count of 5 - 10. How thickly should the glaze be applied to the pot? Normal. I spray this glaze as well to 1/16th of an inch or better. How does this glaze interact with other glazes? I like it the way it is for my work. Test your glazes and see what happens. I have sprayed other glazes on rims etc. and all worked fine. What is your kiln type and size? 30 cu.ft. downdraft gas kiln. How do you typically fire? Heating...pilots (4) on over night or at least a 9 hour period. Burners (4) on low over night or till cone 07 is down. Turn up the burners to 1/2 way mid. reduce kiln for 30 to 45 mins. depending on the weather. Cut the reduction (open dampers to almost open and a light reduction till cone 10 falls. Clear kiln, shut off and seal. Slow 36 hour cool before cracking the door and work comes out in about 48 hours. Do you experience problems with the raw glaze? NO....this glaze can be stirred easily even after 8 weeks of non use and stays stirred for long periods of time while glazing. I make a large green garbage pail of my well used glazes and they last me for a yr. or more. No smells etc. What is your water pH? City water. Any other comments? Try this glaze...it will be a main stay in your studio. ;>}}} GlazeBase recipe Submitted by: Peggy Heer / Heer Pottery Ice Cream Flavor: Chocolate -------------------------------------------------------------------- ----",
      "createdBy": "Glazy Admin",
      "source": "glazy.org",
      "url": "https://glazy.org/recipes/325"
    },
    {
      "id": 4754,
      "code": "GLAZY-4754",
      "name": "Clear Enamel",
      "cone": "6",
      "surface": "",
      "transparency": "",
      "atmosphere": "Oxidation, Reduction",
      "subtype": "Overglaze",
      "ingredients": [
        {
          "material": "Ferro Frit 3195",
          "amount": 95.0
        },
        {
          "material": "Bentonite",
          "amount": 5.0
        }
      ],
      "description": "This recipe was imported from Louis Katz's Hyperglaze database available on his website: http://falcon.tamucc.edu/lkatz/allglazes.txt More information about Louis Katz can be found on his website, http://www.louiskatz.net/ Louis Katz Notes: I am not a safety expert and any information contained in this file about safety should be ignored in favor of advice from experts. All of the materials in all glazes are potentially hazardous. All of these glaze recipes are given without any representation of accuracy or safety. They may work, they may not. They may be safe when fired or they may not. All of the materials used in them have hazards associated with them. You must be have sufficient training in the hazards before you use the the materials. You will have to determine the suitability and safety for your use. Do not assume that a lack of a warning about a material means that it is safe. Cone: 06 Color: clear Surface texture: ? Firing: Ox. or Red. Recipe: Percent Batch Ferro Frit 3195 95.00 95.00 Bentonite 5.00 5.00 Totals: 100.00 % 100.00 gm",
      "createdBy": "Glazy Admin",
      "source": "glazy.org",
      "url": "https://glazy.org/recipes/4754"
    },
    {
      "id": 326,
      "code": "GLAZY-326",
      "name": "Clear Eva's",
      "cone": "10",
      "surface": "",
      "transparency": "",
      "atmosphere": "",
      "subtype": "Glaze - Clear",
      "ingredients": [
        {
          "material": "Silica",
          "amount": 32.8
        },
        {
          "material": "Kingman Feldspar",
          "amount": 27.5
        },
        {
          "material": "Kentucky ball clay",
          "amount": 20.1
        },
        {
          "material": "Whiting",
          "amount": 19.6
        }
      ],
      "description": "This glaze is wonderful over porcelain. Clear with maybe a tint of green if your clay is dark. Made up with OM 4 instead it is perfectly clear. Does not crackle unless pretty thick. Can be used very thinly, covers well. Real good with colorants, either under or over. Copper goes red. Works also with Custer. submitted by: Eleanora Eden e-mail:",
      "createdBy": "Glazy Admin",
      "source": "glazy.org",
      "url": "https://glazy.org/recipes/326"
    },
    {
      "id": 1146,
      "code": "GLAZY-1146",
      "name": "Clear Frit 25",
      "cone": "5 - 7",
      "surface": "Glossy",
      "transparency": "",
      "atmosphere": "",
      "subtype": "Glaze - Clear",
      "ingredients": [
        {
          "material": "Potash Feldspar",
          "amount": 34.9
        },
        {
          "material": "Pemco Frit P-25",
          "amount": 25.3
        },
        {
          "material": "Silica",
          "amount": 25.3
        },
        {
          "material": "Whiting",
          "amount": 5.8
        },
        {
          "material": "Gerstley Borate",
          "amount": 5.1
        },
        {
          "material": "Kentucky ball clay",
          "amount": 3.6
        }
      ],
      "description": "transparency: transparent used frit 3269. Apply thin, I added 5% more flint---see text for colour options. Superpax 10%--really bright white--good colour response with stains except pinks. submitted by: Jo Ann Stevens e-mail:",
      "createdBy": "Glazy Admin",
      "source": "glazy.org",
      "url": "https://glazy.org/recipes/1146"
    },
    {
      "id": 327,
      "code": "GLAZY-327",
      "name": "Clear Georgia",
      "cone": "10",
      "surface": "",
      "transparency": "Transparent",
      "atmosphere": "Oxidation, Reduction",
      "subtype": "Glaze - Clear",
      "ingredients": [
        {
          "material": "Potash Feldspar",
          "amount": 30.0
        },
        {
          "material": "Silica",
          "amount": 30.0
        },
        {
          "material": "Ball Clay",
          "amount": 20.0
        },
        {
          "material": "Whiting",
          "amount": 20.0
        }
      ],
      "description": "try 5% Gerstley Borate or Frit 3124 if not clear enough",
      "createdBy": "Glazy Admin",
      "source": "glazy.org",
      "url": "https://glazy.org/recipes/327"
    },
    {
      "id": 328,
      "code": "GLAZY-328",
      "name": "Clear Gill",
      "cone": "10",
      "surface": "",
      "transparency": "Transparent",
      "atmosphere": "Oxidation, Reduction",
      "subtype": "Glaze - Clear",
      "ingredients": [
        {
          "material": "Silica",
          "amount": 32.0
        },
        {
          "material": "Soda Feldspar",
          "amount": 26.0
        },
        {
          "material": "Kaolin",
          "amount": 20.0
        },
        {
          "material": "Whiting",
          "amount": 20.0
        },
        {
          "material": "Zinc Oxide",
          "amount": 2.0
        }
      ],
      "description": "",
      "createdBy": "Glazy Admin",
      "source": "glazy.org",
      "url": "https://glazy.org/recipes/328"
    },
    {
      "id": 5180,
      "code": "GLAZY-5180",
      "name": "Clear Glaze",
      "cone": "5",
      "surface": "",
      "transparency": "",
      "atmosphere": "Oxidation, Reduction",
      "subtype": "Glaze - Clear",
      "ingredients": [
        {
          "material": "Kingman Feldspar",
          "amount": 46.5
        },
        {
          "material": "Silica",
          "amount": 27.9
        },
        {
          "material": "Colemanite",
          "amount": 23.3
        },
        {
          "material": "Whiting",
          "amount": 2.3
        }
      ],
      "description": "This recipe was imported from Louis Katz's Hyperglaze database available on his website: http://falcon.tamucc.edu/lkatz/allglazes.txt More information about Louis Katz can be found on his website, http://www.louiskatz.net/ Louis Katz Notes: I am not a safety expert and any information contained in this file about safety should be ignored in favor of advice from experts. All of the materials in all glazes are potentially hazardous. All of these glaze recipes are given without any representation of accuracy or safety. They may work, they may not. They may be safe when fired or they may not. All of the materials used in them have hazards associated with them. You must be have sufficient training in the hazards before you use the the materials. You will have to determine the suitability and safety for your use. Do not assume that a lack of a warning about a material means that it is safe. Cone: 5 Color: clear Surface texture: ? Firing: Ox. or Red. Recipe: Percent Batch Colemanite 23.30 23.30 Whiting 2.30 2.30 Kingman 46.50 46.50 Flint 27.90 27.90 Totals: 100.00 % 100.00 gm Comments: use Custer for Kingman",
      "createdBy": "Glazy Admin",
      "source": "glazy.org",
      "url": "https://glazy.org/recipes/5180"
    },
    {
      "id": 32379,
      "code": "GLAZY-32379",
      "name": "Clear Glaze",
      "cone": "11",
      "surface": "",
      "transparency": "",
      "atmosphere": "Reduction",
      "subtype": "Glaze - Clear",
      "ingredients": [
        {
          "material": "Potash Feldspar",
          "amount": 44.0
        },
        {
          "material": "Silica",
          "amount": 19.0
        },
        {
          "material": "Gerstley Borate",
          "amount": 18.0
        },
        {
          "material": "Dolomite",
          "amount": 6.0
        },
        {
          "material": "Ball Clay",
          "amount": 5.0
        },
        {
          "material": "Zinc Oxide",
          "amount": 5.0
        },
        {
          "material": "Whiting",
          "amount": 3.0
        }
      ],
      "description": "From \"Buck Pottery, 17 Years of Turnin' and Burnin'\" by David Hendley. Ceramics Monthly, March 2000.",
      "createdBy": "Glazy Admin",
      "source": "glazy.org",
      "url": "https://glazy.org/recipes/32379"
    },
    {
      "id": 1837,
      "code": "GLAZY-1837",
      "name": "Clear glaze 04",
      "cone": "4",
      "surface": "Glossy",
      "transparency": "Transparent",
      "atmosphere": "Oxidation",
      "subtype": "Glaze - Clear",
      "ingredients": [
        {
          "material": "Ferro Frit 3124",
          "amount": 80.0
        },
        {
          "material": "Kaolin",
          "amount": 10.0
        },
        {
          "material": "Silica",
          "amount": 10.0
        }
      ],
      "additionals": [
        {
          "material": "Bentonite",
          "amount": 2.0
        }
      ],
      "description": "",
      "createdBy": "Glazy Admin",
      "source": "glazy.org",
      "url": "https://glazy.org/recipes/1837"
    },
    {
      "id": 1838,
      "code": "GLAZY-1838",
      "name": "Clear glaze 04 w/3134",
      "cone": "4",
      "surface": "Glossy",
      "transparency": "Transparent",
      "atmosphere": "Oxidation",
      "subtype": "Glaze - Clear",
      "ingredients": [
        {
          "material": "Ferro Frit 3134",
          "amount": 49.5
        },
        {
          "material": "Kaolin",
          "amount": 38.9
        },
        {
          "material": "Silica",
          "amount": 11.6
        },
        {
          "material": "Magnesium carbonate",
          "amount": 0.02
        }
      ],
      "additionals": [
        {
          "material": "Bentonite",
          "amount": 1.9
        }
      ],
      "description": "",
      "createdBy": "Glazy Admin",
      "source": "glazy.org",
      "url": "https://glazy.org/recipes/1838"
    },
    {
      "id": 69672,
      "code": "GLAZY-69672",
      "name": "Clear Glaze 1",
      "cone": "4 - 6",
      "surface": "Glossy",
      "transparency": "Transparent",
      "atmosphere": "Oxidation",
      "subtype": "Glaze - Clear",
      "ingredients": [
        {
          "material": "Potash Feldspar Crecer",
          "amount": 45.0
        },
        {
          "material": "Tinkar Super",
          "amount": 18.0
        },
        {
          "material": "Whiting",
          "amount": 15.0
        },
        {
          "material": "Silica",
          "amount": 12.0
        },
        {
          "material": "MFA 002 DP, B2O3 estimado en 25%",
          "amount": 10.0
        }
      ],
      "additionals": [
        {
          "material": "Bentonite",
          "amount": 2.5
        }
      ],
      "description": "",
      "createdBy": "Javier Braceras",
      "source": "glazy.org",
      "url": "https://glazy.org/recipes/69672"
    },
    {
      "id": 94643,
      "code": "GLAZY-94643",
      "name": "Clear Glaze 1-5",
      "cone": "3 - 5",
      "surface": "Glossy",
      "transparency": "Transparent",
      "atmosphere": "Oxidation, Neutral",
      "subtype": "Glaze - Clear",
      "ingredients": [
        {
          "material": "Ferro Frit 3134-2 (174)",
          "amount": 35.0
        },
        {
          "material": "Tinkar Z",
          "amount": 32.0
        },
        {
          "material": "Potash Feldspar Crecer",
          "amount": 17.0
        },
        {
          "material": "Silica",
          "amount": 8.0
        },
        {
          "material": "Wollastonite",
          "amount": 8.0
        }
      ],
      "additionals": [
        {
          "material": "Bentonite",
          "amount": 2.5
        }
      ],
      "description": "A high boron Clear glaze, with good fluidity, Okayish at healing its surface, low surface tension. Per UMF it should be stable and reliable for functional ware. Hopefully this will be the final adjustment made to recipe 1-2. in comparison to it's previous version this one has more boron, a bit less alumina and more silica. Tested up to cone 6. A wee lil' runny, but It doesn't tend to catastrofically run off the pots.",
      "createdBy": "Javier Braceras",
      "source": "glazy.org",
      "url": "https://glazy.org/recipes/94643"
    },
    {
      "id": 120714,
      "code": "GLAZY-120714",
      "name": "Clear Glaze 1-6_2",
      "cone": "4 - 6",
      "surface": "Glossy",
      "transparency": "Transparent",
      "atmosphere": "Oxidation, Neutral",
      "subtype": "Glaze - Clear",
      "ingredients": [
        {
          "material": "Ferro Frit 3134-2 (174)",
          "amount": 28.0
        },
        {
          "material": "Potash Feldspar Crecer",
          "amount": 20.0
        },
        {
          "material": "Tinkar Z",
          "amount": 16.0
        },
        {
          "material": "Tinkar Z (Calcinada)",
          "amount": 15.0
        },
        {
          "material": "Wollastonite",
          "amount": 13.0
        },
        {
          "material": "Silica",
          "amount": 6.0
        },
        {
          "material": "Bentonite",
          "amount": 2.0
        }
      ],
      "description": "A high boron Clear glaze. It should be stable and good for food surfaces. Bentonite is completely optional (in fact I should remove it, but can't edit the recipe) It likes to be applied really thin After so many test and verions i'm finally happy with it. Accepts oxide colorants well. Next step is to test stains.",
      "createdBy": "Javier Braceras",
      "source": "glazy.org",
      "url": "https://glazy.org/recipes/120714"
    },
    {
      "id": 1147,
      "code": "GLAZY-1147",
      "name": "Clear Glaze 5-6",
      "cone": "5 - 6",
      "surface": "Glossy",
      "transparency": "Transparent",
      "atmosphere": "",
      "subtype": "Glaze - Clear",
      "ingredients": [
        {
          "material": "Kona F-4 feldspar",
          "amount": 40.0
        },
        {
          "material": "Gerstley Borate",
          "amount": 30.0
        },
        {
          "material": "Ball Clay",
          "amount": 20.0
        },
        {
          "material": "Silica",
          "amount": 10.0
        }
      ],
      "description": "A fabulous clear glaze! I tested about 15 clears last year and only came up with 2 that I would consider using. This glaze is incredibly forgiving - doesn't show drips, overdips, differences in thickness, is glassy clear w/o yellow, and doesn't craze. I am absolutely thrilled with this glaze. It only has 4 ingredients, too. I use this over slips and underglazes and it's fine. I also use lusters over it with great results. What can I say? This is THE PERFECT clear glaze. Have fun. Laura in Oregon",
      "createdBy": "Glazy Admin",
      "source": "glazy.org",
      "url": "https://glazy.org/recipes/1147"
    },
    {
      "id": 1148,
      "code": "GLAZY-1148",
      "name": "Clear Glaze 5-6 recalc",
      "cone": "5 - 6",
      "surface": "Glossy",
      "transparency": "Transparent",
      "atmosphere": "",
      "subtype": "Glaze - Clear",
      "ingredients": [
        {
          "material": "Ferro Frit 3195",
          "amount": 56.9
        },
        {
          "material": "Kona F-4 feldspar",
          "amount": 33.6
        },
        {
          "material": "Dolomite",
          "amount": 4.7
        },
        {
          "material": "Silica",
          "amount": 2.7
        },
        {
          "material": "Whiting",
          "amount": 2.0
        }
      ],
      "additionals": [
        {
          "material": "Bentonite",
          "amount": 2.0
        }
      ],
      "description": "Boy, do I have a fabulous clear glaze for you!! I tested about 15 clears last year and only came up with 2 that I would consider using. This glaze is incredibly forgiving - doesn't show drips, overdips, differences in thickness, is glassy clear w/o yellow, and doesn't craze. Can you believe it? I couldn't either, but it's true and I am absolutely thrilled with this glaze. It only has 4 ingredients, too. I use this over slips and underglazes and it's fine. I also use lusters over it with great results. What can I say? This is THE PERFECT clear glaze. Have fun. Laura in Oregon",
      "createdBy": "Glazy Admin",
      "source": "glazy.org",
      "url": "https://glazy.org/recipes/1148"
    },
    {
      "id": 2730,
      "code": "GLAZY-2730",
      "name": "Clear Gloss",
      "cone": "6",
      "surface": "Glossy",
      "transparency": "",
      "atmosphere": "",
      "subtype": "Glaze - Clear",
      "ingredients": [
        {
          "material": "Nepheline Syenite",
          "amount": 30.0
        },
        {
          "material": "Gerstley Borate",
          "amount": 21.0
        },
        {
          "material": "EP Kaolin",
          "amount": 10.0
        },
        {
          "material": "Wollastonite",
          "amount": 8.0
        }
      ],
      "description": "Significant Flaw: crazing Notes: Alisa Clausen: Clear gloss, crazed on my clay body.",
      "createdBy": "Glazy Admin",
      "source": "glazy.org",
      "url": "https://glazy.org/recipes/2730"
    },
    {
      "id": 36543,
      "code": "GLAZY-36543",
      "name": "Clear Gloss",
      "cone": "6",
      "surface": "Glossy",
      "transparency": "Transparent",
      "atmosphere": "Oxidation",
      "subtype": "Glaze - Clear",
      "ingredients": [
        {
          "material": "Nepheline Syenite",
          "amount": 38.0
        },
        {
          "material": "Talc",
          "amount": 21.0
        },
        {
          "material": "Ferro Frit 3195",
          "amount": 15.0
        },
        {
          "material": "Silica",
          "amount": 15.0
        },
        {
          "material": "EP Kaolin",
          "amount": 8.0
        },
        {
          "material": "Magnesium carbonate",
          "amount": 3.0
        }
      ],
      "additionals": [
        {
          "material": "Bentonite",
          "amount": 2.0
        }
      ],
      "description": "Soft transparent magnesium gloss No crazing on all of the cone 6 porcelain and red clay bodies I've tried so far. 120 g water for every 100 g dry materials Good absorption Best for dipping, not brushing Gummy if applied too thick Opaque white - add 2g rutile and 7g zircopax for every 200 g mixed hydrated glaze Note - I've used both white regular talc and grey amtalc (texas talc) and it didn't seem to make a difference.",
      "createdBy": "Katie Gates",
      "source": "glazy.org",
      "url": "https://glazy.org/recipes/36543"
    },
    {
      "id": 1840,
      "code": "GLAZY-1840",
      "name": "Clear Gloss Cone 1 SSG-116",
      "cone": "1",
      "surface": "Glossy",
      "transparency": "Transparent",
      "atmosphere": "Oxidation",
      "subtype": "Glaze - Clear",
      "ingredients": [
        {
          "material": "Ferro Frit 3134",
          "amount": 50.0
        },
        {
          "material": "Spodumene",
          "amount": 48.0
        },
        {
          "material": "Magnesium carbonate",
          "amount": 2.0
        }
      ],
      "additionals": [
        {
          "material": "Bentonite",
          "amount": 1.0
        }
      ],
      "description": "CMC 1 tsp. From James Chappell \"The Potters Complete Book of Clay and Glazes\"",
      "createdBy": "Glazy Admin",
      "source": "glazy.org",
      "url": "https://glazy.org/recipes/1840"
    },
    {
      "id": 1841,
      "code": "GLAZY-1841",
      "name": "Clear Gloss Cone 1 SSG-118",
      "cone": "1",
      "surface": "Glossy",
      "transparency": "Transparent",
      "atmosphere": "Oxidation",
      "subtype": "Glaze - Clear",
      "ingredients": [
        {
          "material": "Colemanite",
          "amount": 55.5
        },
        {
          "material": "Silica",
          "amount": 27.0
        },
        {
          "material": "Kaolin",
          "amount": 17.5
        }
      ],
      "additionals": [
        {
          "material": "Bentonite",
          "amount": 1.0
        }
      ],
      "description": "From James Chappell \"The Potters Complete Book of Clay and Glazes\". Good base for colorants.",
      "createdBy": "Glazy Admin",
      "source": "glazy.org",
      "url": "https://glazy.org/recipes/1841"
    },
    {
      "id": 1842,
      "code": "GLAZY-1842",
      "name": "Clear Gloss Cone 1 SSG-119",
      "cone": "1",
      "surface": "Glossy",
      "transparency": "Transparent",
      "atmosphere": "Oxidation",
      "subtype": "Glaze - Clear",
      "ingredients": [
        {
          "material": "Colemanite",
          "amount": 60.0
        },
        {
          "material": "Silica",
          "amount": 31.0
        },
        {
          "material": "Kaolin",
          "amount": 19.0
        }
      ],
      "description": "From James Chappell \"The Potters Complete Book of Clay and Glazes\"",
      "createdBy": "Glazy Admin",
      "source": "glazy.org",
      "url": "https://glazy.org/recipes/1842"
    },
    {
      "id": 11424,
      "code": "GLAZY-11424",
      "name": "Clear Gloss G2926B",
      "cone": "6",
      "surface": "Glossy",
      "transparency": "Transparent",
      "atmosphere": "Oxidation, Neutral, Reduction",
      "subtype": "Glaze",
      "ingredients": [
        {
          "material": "Silica",
          "amount": 34.15
        },
        {
          "material": "Ferro Frit 3134",
          "amount": 23.07
        },
        {
          "material": "EP Kaolin",
          "amount": 17.8
        },
        {
          "material": "Neph Sye A270",
          "amount": 16.62
        },
        {
          "material": "Vansil W-30 Wollastonite",
          "amount": 6.27
        },
        {
          "material": "Amtalc-C98 Talc",
          "amount": 2.09
        }
      ],
      "additionals": [
        {
          "material": "Zircopax",
          "amount": 2.0
        }
      ],
      "description": "Clear gloss \u22066 from DigitalFire. Smoother and less bubbly than MC6G Clear Glossy Liner. Update: This delay-crazes on the clays I have available. (PSH #910, #519.) I will be adjusting it. I now use https://glazy.org/recipes/66962",
      "createdBy": "Dan Lizotte",
      "source": "glazy.org",
      "url": "https://glazy.org/recipes/11424"
    },
    {
      "id": 217902,
      "code": "GLAZY-217902",
      "name": "Clear Gloss Glaze",
      "cone": "6",
      "surface": "Glossy",
      "transparency": "",
      "atmosphere": "Oxidation",
      "subtype": "Glaze - Clear",
      "ingredients": [
        {
          "material": "Custer Feldspar",
          "amount": 50.9
        },
        {
          "material": "Whiting",
          "amount": 18.5
        },
        {
          "material": "Kaolin",
          "amount": 15.2
        },
        {
          "material": "Wood ash",
          "amount": 9.9
        },
        {
          "material": "Silica",
          "amount": 5.5
        }
      ],
      "additionals": [
        {
          "material": "Zinc Oxide",
          "amount": 8.5
        }
      ],
      "description": "University of Maryland Glazes by Harold J. McWhinnie, Ceramics Monthly, February 1980 \"The following glaze recipes are intended for use at the Cone 6 range in an oxidizing atmosphere on stoneware clay bodies.\"",
      "createdBy": "Glazy Admin",
      "source": "glazy.org",
      "url": "https://glazy.org/recipes/217902"
    },
    {
      "id": 72398,
      "code": "GLAZY-72398",
      "name": "Clear Gloss Higher Power 04",
      "cone": "4",
      "surface": "",
      "transparency": "",
      "atmosphere": "Oxidation",
      "subtype": "Glaze - Clear",
      "ingredients": [
        {
          "material": "Ferro Frit 3195",
          "amount": 43.8
        },
        {
          "material": "Ferro Frit 3134",
          "amount": 28.0
        },
        {
          "material": "Kaolin",
          "amount": 12.4
        },
        {
          "material": "Custer Feldspar",
          "amount": 12.2
        },
        {
          "material": "Spodumene",
          "amount": 2.5
        },
        {
          "material": "Silica",
          "amount": 0.6
        },
        {
          "material": "Wollastonite",
          "amount": 0.5
        }
      ],
      "additionals": [
        {
          "material": "Copper Carbonate",
          "amount": 4.0
        },
        {
          "material": "Bentonite",
          "amount": 2.0
        }
      ],
      "description": "From Linda Arbuckle: Under 45x magnification, slight crazing. > \"I put this together for a friend of mine who was using a lowfire barium amber. I was looking at Sr ambers and olive green transparent lowfire glazes. At some point I\u2019d like to add just a touch more lithium to the Higher Power and Amber Assault + Li and Sr tests to get rid of very mild crazing I see under magnification. Other goals were to have a lowfire glaze that had enough clay to apply well. I find the very high frit lowfire glazes have to go on so very thin that they\u2019re a challenge to dip-glaze well. They always look too thin to me, and if they\u2019re thick, they trap bubbled and get crater-y.\" Firing Notes: All tiles fired upright. 03 sitter cone to give an junior cone 04 bending visual. Average coating of glaze on the left, thicker on the right. On terracotta clay with slips (white, black, green, pink, yellow). I\u2019d like to test bumping the lithium up just a tad on the Higher Power to get rid of the slight crazing. Doesn\u2019t show crazing unless viewing under magnification, so it\u2019s slight.",
      "createdBy": "Glazy Admin",
      "source": "glazy.org",
      "url": "https://glazy.org/recipes/72398"
    },
    {
      "id": 1844,
      "code": "GLAZY-1844",
      "name": "Clear Gloss Resolute #4",
      "cone": "04 - 03",
      "surface": "Glossy",
      "transparency": "Transparent",
      "atmosphere": "Oxidation",
      "subtype": "Glaze - Clear",
      "ingredients": [
        {
          "material": "Ferro Frit 3134",
          "amount": 54.2
        },
        {
          "material": "Kaolin",
          "amount": 22.5
        },
        {
          "material": "Custer Feldspar",
          "amount": 12.1
        },
        {
          "material": "Silica",
          "amount": 8.8
        },
        {
          "material": "Wollastonite",
          "amount": 2.3
        }
      ],
      "additionals": [
        {
          "material": "Bentonite",
          "amount": 2.0
        }
      ],
      "description": "2% copper carb = turquoise transp. + 3% recovered iron - honey color A few bubbles where thick.Good thin to medium.Viewed under 45x magnification, many bubbles held in the glaze, although it was fired 04 slow and cooled slowly.",
      "createdBy": "Glazy Admin",
      "source": "glazy.org",
      "url": "https://glazy.org/recipes/1844"
    },
    {
      "id": 329,
      "code": "GLAZY-329",
      "name": "Clear Granatelli",
      "cone": "9",
      "surface": "Glossy",
      "transparency": "Transparent",
      "atmosphere": "Oxidation, Reduction",
      "subtype": "Glaze - Clear",
      "ingredients": [
        {
          "material": "Potash Feldspar",
          "amount": 40.0
        },
        {
          "material": "Ball Clay",
          "amount": 24.0
        },
        {
          "material": "Silica",
          "amount": 21.5
        },
        {
          "material": "Whiting",
          "amount": 15.0
        },
        {
          "material": "Gerstley Borate",
          "amount": 8.0
        },
        {
          "material": "Dolomite",
          "amount": 7.0
        },
        {
          "material": "Zinc Oxide",
          "amount": 6.0
        }
      ],
      "description": "10% rutile = gaudy blue. From Sylvie Granatelli via Susan Filley.",
      "createdBy": "Glazy Admin",
      "source": "glazy.org",
      "url": "https://glazy.org/recipes/329"
    },
    {
      "id": 330,
      "code": "GLAZY-330",
      "name": "Clear Granatelli 2",
      "cone": "9 - 10",
      "surface": "Semi-glossy",
      "transparency": "Transparent",
      "atmosphere": "Oxidation, Reduction",
      "subtype": "Glaze - Clear",
      "ingredients": [
        {
          "material": "Kona F-4 feldspar",
          "amount": 40.7
        },
        {
          "material": "Silica",
          "amount": 29.0
        },
        {
          "material": "Colemanite",
          "amount": 12.75
        },
        {
          "material": "Whiting",
          "amount": 8.5
        },
        {
          "material": "Barium Carbonate",
          "amount": 4.25
        },
        {
          "material": "Grolleg Kaolin",
          "amount": 2.6
        },
        {
          "material": "Ferro Frit 3110",
          "amount": 2.0
        },
        {
          "material": "Zinc Oxide",
          "amount": 0.5
        }
      ],
      "description": "From Sylvie Granatelli's web site. Use very thin.",
      "createdBy": "Glazy Admin",
      "source": "glazy.org",
      "url": "https://glazy.org/recipes/330"
    },
    {
      "id": 331,
      "code": "GLAZY-331",
      "name": "Clear Granatelli 2 recalc - no frit",
      "cone": "9 - 10",
      "surface": "Semi-glossy",
      "transparency": "Transparent",
      "atmosphere": "Oxidation, Reduction",
      "subtype": "Glaze - Clear",
      "ingredients": [
        {
          "material": "Kona F-4 feldspar",
          "amount": 34.0
        },
        {
          "material": "Silica",
          "amount": 30.4
        },
        {
          "material": "Gerstley Borate",
          "amount": 17.3
        },
        {
          "material": "Kaolin",
          "amount": 6.8
        },
        {
          "material": "Whiting",
          "amount": 6.6
        },
        {
          "material": "Barium Carbonate",
          "amount": 4.4
        },
        {
          "material": "Zinc Oxide",
          "amount": 0.5
        },
        {
          "material": "Dolomite",
          "amount": 0.06
        }
      ],
      "description": "From Sylvie Granatelli's web site. Use very thin.",
      "createdBy": "Glazy Admin",
      "source": "glazy.org",
      "url": "https://glazy.org/recipes/331"
    },
    {
      "id": 43304,
      "code": "GLAZY-43304",
      "name": "Clear Green Glaze",
      "cone": "3",
      "surface": "",
      "transparency": "",
      "atmosphere": "",
      "subtype": "Glaze - Clear",
      "ingredients": [
        {
          "material": "Ferro Frit 3195",
          "amount": 56.02
        },
        {
          "material": "EP Kaolin",
          "amount": 20.99
        },
        {
          "material": "Ferro Frit 3134",
          "amount": 9.82
        },
        {
          "material": "Ferro Frit 3110",
          "amount": 9.47
        },
        {
          "material": "Lithium Carbonate",
          "amount": 3.7
        }
      ],
      "additionals": [
        {
          "material": "Red Iron Oxide",
          "amount": 2.99
        },
        {
          "material": "Copper Carbonate",
          "amount": 2.05
        }
      ],
      "description": "From Virginia Scotchie's Clay and Glaze Compendium",
      "createdBy": "Glazy Admin",
      "source": "glazy.org",
      "url": "https://glazy.org/recipes/43304"
    },
    {
      "id": 5220,
      "code": "GLAZY-5220",
      "name": "Clear Grey Green",
      "cone": "6",
      "surface": "",
      "transparency": "",
      "atmosphere": "Oxidation, Reduction",
      "subtype": "Glaze - Iron - Slip-Based",
      "ingredients": [
        {
          "material": "Albany slip",
          "amount": 58.0
        },
        {
          "material": "Nepheline Syenite",
          "amount": 36.0
        },
        {
          "material": "Lithium Carbonate",
          "amount": 6.0
        }
      ],
      "additionals": [
        {
          "material": "Soda Ash",
          "amount": 0.2
        }
      ],
      "description": "This recipe was imported from Louis Katz's Hyperglaze database available on his website: http://falcon.tamucc.edu/lkatz/allglazes.txt More information about Louis Katz can be found on his website, http://www.louiskatz.net/ Louis Katz Notes: I am not a safety expert and any information contained in this file about safety should be ignored in favor of advice from experts. All of the materials in all glazes are potentially hazardous. All of these glaze recipes are given without any representation of accuracy or safety. They may work, they may not. They may be safe when fired or they may not. All of the materials used in them have hazards associated with them. You must be have sufficient training in the hazards before you use the the materials. You will have to determine the suitability and safety for your use. Do not assume that a lack of a warning about a material means that it is safe. Cone: 6 Color: gray/green Firing: Ox. or Red. Recipe: Percent Batch Lithium Carbonate 6.00 6.00 Neph Sy 36.00 36.00 Albany 58.00 58.00 Totals: 100.00 % 100.00 gm Also add: Soda Ash 0.20 0.20",
      "createdBy": "Glazy Admin",
      "source": "glazy.org",
      "url": "https://glazy.org/recipes/5220"
    },
    {
      "id": 1150,
      "code": "GLAZY-1150",
      "name": "Clear Gronborg",
      "cone": "5",
      "surface": "Glossy",
      "transparency": "Transparent",
      "atmosphere": "",
      "subtype": "Glaze - Clear",
      "ingredients": [
        {
          "material": "Custer Feldspar",
          "amount": 39.0
        },
        {
          "material": "Silica",
          "amount": 22.0
        },
        {
          "material": "Gerstley Borate",
          "amount": 20.0
        },
        {
          "material": "EP Kaolin",
          "amount": 8.0
        },
        {
          "material": "Barium Carbonate",
          "amount": 6.0
        },
        {
          "material": "Zinc Oxide",
          "amount": 3.0
        },
        {
          "material": "Whiting",
          "amount": 2.0
        }
      ],
      "description": "Parker Gloss and Gronborg Clear are very similar. I include both because the coefficient of expansion is just different enough for you to tell which way to go if they do not fit your body. And, yes, I know they all have barium in them. Not much, though, so you could probably substitute 3/4 as much strontium carb, and not affect them much, or possibly just leave it out. I hope this helps. Paul Lewing http://digitalfire.com/magic/lewing.htm",
      "createdBy": "Glazy Admin",
      "source": "glazy.org",
      "url": "https://glazy.org/recipes/1150"
    },
    {
      "id": 332,
      "code": "GLAZY-332",
      "name": "Clear Haystack",
      "cone": "9 - 10",
      "surface": "Glossy",
      "transparency": "Transparent",
      "atmosphere": "Reduction",
      "subtype": "Glaze - Clear",
      "ingredients": [
        {
          "material": "Silica",
          "amount": 30.0
        },
        {
          "material": "Whiting",
          "amount": 25.0
        },
        {
          "material": "Custer Feldspar",
          "amount": 20.0
        },
        {
          "material": "EP Kaolin",
          "amount": 20.0
        },
        {
          "material": "Nepheline Syenite",
          "amount": 5.0
        }
      ],
      "additionals": [
        {
          "material": "Bentonite",
          "amount": 2.0
        }
      ],
      "description": "Glaze Type: High-fire Dependable clear. UF shop glaze.",
      "createdBy": "Glazy Admin",
      "source": "glazy.org",
      "url": "https://glazy.org/recipes/332"
    },
    {
      "id": 1846,
      "code": "GLAZY-1846",
      "name": "Clear Haystack Base",
      "cone": "04 - 03",
      "surface": "",
      "transparency": "Transparent",
      "atmosphere": "",
      "subtype": "Glaze - Clear",
      "ingredients": [
        {
          "material": "Ferro Frit 3134",
          "amount": 83.3
        },
        {
          "material": "Ball Clay",
          "amount": 16.7
        }
      ],
      "additionals": [
        {
          "material": "Zircopax",
          "amount": 11.1
        },
        {
          "material": "Rutile",
          "amount": 2.3
        }
      ],
      "description": "pale turquoise: + copper carb 1% deeper blue: + 4% Waterfall run. Can mottle on surfaces. Runny on tall items. Bright, clear, very strong. Great color response, but candy-like surface, so used under other very crackly baby-blue, which gives a nice turquoise w/few crackles. Use thinly near bottom of pots. From Lisa Orr, who works on lowfire whiteware w/red sig, bisqued to 01, glaze-fired to 04.",
      "createdBy": "Glazy Admin",
      "source": "glazy.org",
      "url": "https://glazy.org/recipes/1846"
    },
    {
      "id": 333,
      "code": "GLAZY-333",
