Repository: MrSeldon/argilev2

File: data/glazes/glazy.json (part 72 of 315)
{
      "name": "Clear Hensley's",
      "cone": "10",
      "surface": "Glossy",
      "transparency": "Transparent",
      "atmosphere": "Reduction",
      "subtype": "Glaze - Clear",
      "ingredients": [
        {
          "material": "Kona F-4 feldspar",
          "amount": 36.9
        },
        {
          "material": "Silica",
          "amount": 26.7
        },
        {
          "material": "Gerstley Borate",
          "amount": 12.0
        },
        {
          "material": "Grolleg Kaolin",
          "amount": 9.2
        },
        {
          "material": "Whiting",
          "amount": 7.8
        },
        {
          "material": "Barium Carbonate",
          "amount": 4.6
        },
        {
          "material": "Ferro Frit 3110",
          "amount": 2.8
        }
      ],
      "additionals": [
        {
          "material": "Tin Oxide",
          "amount": 1.0
        }
      ],
      "description": "Glaze Type: High-fire 3% Barnard clay for blue celadon. From Sam Chung. Works in soda.",
      "createdBy": "Glazy Admin",
      "source": "glazy.org",
      "url": "https://glazy.org/recipes/333"
    },
    {
      "id": 334,
      "code": "GLAZY-334",
      "name": "Clear Hensley's no GB no Ba",
      "cone": "10",
      "surface": "Glossy",
      "transparency": "Transparent",
      "atmosphere": "Reduction",
      "subtype": "Glaze - Clear",
      "ingredients": [
        {
          "material": "Ferro Frit 3124",
          "amount": 34.5
        },
        {
          "material": "Silica",
          "amount": 23.9
        },
        {
          "material": "Nepheline Syenite",
          "amount": 19.3
        },
        {
          "material": "Wollastonite",
          "amount": 7.7
        },
        {
          "material": "Kaolin",
          "amount": 5.6
        },
        {
          "material": "Strontium Carbonate",
          "amount": 3.4
        },
        {
          "material": "Dolomite",
          "amount": 0.2
        }
      ],
      "additionals": [
        {
          "material": "Tin Oxide",
          "amount": 1.0
        }
      ],
      "description": "Glaze Type: High-fire 3% Barnard clay for blue celadon. From Sam Chung.",
      "createdBy": "Glazy Admin",
      "source": "glazy.org",
      "url": "https://glazy.org/recipes/334"
    },
    {
      "id": 1847,
      "code": "GLAZY-1847",
      "name": "Clear Ian's",
      "cone": "4",
      "surface": "Glossy",
      "transparency": "Transparent",
      "atmosphere": "Oxidation",
      "subtype": "Glaze - Clear",
      "ingredients": [
        {
          "material": "Ferro Frit 3124",
          "amount": 55.6
        },
        {
          "material": "EP Kaolin",
          "amount": 18.5
        },
        {
          "material": "Nepheline Syenite",
          "amount": 18.5
        },
        {
          "material": "Lithium Carbonate",
          "amount": 7.4
        }
      ],
      "additionals": [
        {
          "material": "Bentonite",
          "amount": 2.0
        }
      ],
      "description": "Glaze Type: Low fire Ian Symmons clear.",
      "createdBy": "Glazy Admin",
      "source": "glazy.org",
      "url": "https://glazy.org/recipes/1847"
    },
    {
      "id": 1848,
      "code": "GLAZY-1848",
      "name": "Clear Ian's 04",
      "cone": "4",
      "surface": "Satin-matte",
      "transparency": "Translucent",
      "atmosphere": "Oxidation",
      "subtype": "Glaze - Clear",
      "ingredients": [
        {
          "material": "Ferro Frit 3124",
          "amount": 68.0
        },
        {
          "material": "Cryolite",
          "amount": 13.0
        },
        {
          "material": "EP Kaolin",
          "amount": 8.0
        },
        {
          "material": "Nepheline Syenite",
          "amount": 8.0
        },
        {
          "material": "Lithium Carbonate",
          "amount": 3.0
        }
      ],
      "additionals": [
        {
          "material": "Bentonite",
          "amount": 2.0
        }
      ],
      "description": "Glaze Type: Low fire Walter Ostrom notes: Ian uses this as a thick semi-matt glaze. He add Li and cryolite to flux the glaze and \"soften\" commercial underglazes. Note: Cryolite contains F which can degrade kiln interior and give off hazardous fumes. Lithium carb will deflocculate the glaze. Add Epsom salts to flocculate.",
      "createdBy": "Glazy Admin",
      "source": "glazy.org",
      "url": "https://glazy.org/recipes/1848"
    },
    {
      "id": 1849,
      "code": "GLAZY-1849",
      "name": "Clear Jeff's 04",
      "cone": "4",
      "surface": "Glossy",
      "transparency": "Transparent",
      "atmosphere": "Oxidation, Reduction",
      "subtype": "Glaze - Clear",
      "ingredients": [
        {
          "material": "Ball Clay",
          "amount": 40.0
        },
        {
          "material": "Gerstley Borate",
          "amount": 40.0
        },
        {
          "material": "Frit 3289",
          "amount": 20.0
        }
      ],
      "description": "Glaze Type: Ca Na B. Opacity: . Firing type: Oxidation .",
      "createdBy": "Glazy Admin",
      "source": "glazy.org",
      "url": "https://glazy.org/recipes/1849"
    },
    {
      "id": 1152,
      "code": "GLAZY-1152",
      "name": "Clear Katherine's 6",
      "cone": "6",
      "surface": "Glossy",
      "transparency": "Transparent",
      "atmosphere": "Oxidation",
      "subtype": "Glaze - Clear",
      "ingredients": [
        {
          "material": "Silica",
          "amount": 41.0
        },
        {
          "material": "Nepheline Syenite",
          "amount": 30.0
        },
        {
          "material": "Gerstley Borate",
          "amount": 21.0
        },
        {
          "material": "Strontium Carbonate",
          "amount": 15.0
        },
        {
          "material": "EP Kaolin",
          "amount": 10.0
        },
        {
          "material": "Wollastonite",
          "amount": 8.0
        }
      ],
      "description": "Glaze Type: Mid-fire add CMC for brushing application. From Katherine Grandy",
      "createdBy": "Glazy Admin",
      "source": "glazy.org",
      "url": "https://glazy.org/recipes/1152"
    },
    {
      "id": 1153,
      "code": "GLAZY-1153",
      "name": "Clear Kitten's",
      "cone": "5 - 6",
      "surface": "Glossy",
      "transparency": "Transparent",
      "atmosphere": "Oxidation",
      "subtype": "Glaze - Clear",
      "ingredients": [
        {
          "material": "Silica",
          "amount": 32.8
        },
        {
          "material": "Nepheline Syenite",
          "amount": 24.0
        },
        {
          "material": "Gerstley Borate",
          "amount": 16.8
        },
        {
          "material": "Strontium Carbonate",
          "amount": 12.0
        },
        {
          "material": "EP Kaolin",
          "amount": 8.0
        },
        {
          "material": "Wollastonite",
          "amount": 6.4
        }
      ],
      "description": "Glaze Type: Mid-fire From Kathy King. Gem-like clear.",
      "createdBy": "Glazy Admin",
      "source": "glazy.org",
      "url": "https://glazy.org/recipes/1153"
    },
    {
      "id": 1154,
      "code": "GLAZY-1154",
      "name": "Clear Kitten's less crazy more clay",
      "cone": "5 - 6",
      "surface": "Glossy",
      "transparency": "Transparent",
      "atmosphere": "Oxidation",
      "subtype": "Glaze - Clear",
      "ingredients": [
        {
          "material": "Ferro Frit 3124",
          "amount": 47.7
        },
        {
          "material": "Silica",
          "amount": 17.0
        },
        {
          "material": "Custer Feldspar",
          "amount": 15.5
        },
        {
          "material": "Strontium Carbonate",
          "amount": 12.0
        },
        {
          "material": "Kaolin",
          "amount": 5.2
        },
        {
          "material": "Wollastonite",
          "amount": 2.6
        },
        {
          "material": "Dolomite",
          "amount": 0.04
        }
      ],
      "description": "Glaze Type: Mid-fire From Kathy King. Gem-like clear.",
      "createdBy": "Glazy Admin",
      "source": "glazy.org",
      "url": "https://glazy.org/recipes/1154"
    },
    {
      "id": 1156,
      "code": "GLAZY-1156",
      "name": "Clear Kitten's No GB2 less KNaO",
      "cone": "5 - 6",
      "surface": "Glossy",
      "transparency": "Transparent",
      "atmosphere": "Oxidation",
      "subtype": "Glaze - Clear",
      "ingredients": [
        {
          "material": "Silica",
          "amount": 29.8
        },
        {
          "material": "Ferro Frit 3195",
          "amount": 26.2
        },
        {
          "material": "Potash Feldspar",
          "amount": 18.8
        },
        {
          "material": "Wollastonite",
          "amount": 12.9
        },
        {
          "material": "Strontium Carbonate",
          "amount": 11.4
        },
        {
          "material": "Kaolin",
          "amount": 0.9
        }
      ],
      "description": "Glaze Type: Mid-fire From Kathy King. Gem-like clear. Crazing on Highwater P5. Re-formulation to work on crazing. Less KNaO, more SiO2.",
      "createdBy": "Glazy Admin",
      "source": "glazy.org",
      "url": "https://glazy.org/recipes/1156"
    },
    {
      "id": 1157,
      "code": "GLAZY-1157",
      "name": "Clear Kitten's No GB2 less KNaO more clay",
      "cone": "5 - 6",
      "surface": "Glossy",
      "transparency": "Transparent",
      "atmosphere": "Oxidation",
      "subtype": "Glaze - Clear",
      "ingredients": [
        {
          "material": "Ferro Frit 3124",
          "amount": 45.2
        },
        {
          "material": "Silica",
          "amount": 25.6
        },
        {
          "material": "Strontium Carbonate",
          "amount": 11.4
        },
        {
          "material": "Kaolin",
          "amount": 8.7
        },
        {
          "material": "Wollastonite",
          "amount": 4.7
        },
        {
          "material": "Potash Feldspar",
          "amount": 4.4
        }
      ],
      "description": "Glaze Type: Mid-fire From Kathy King. Gem-like clear. Crazing on Highwater P5. Re-formulation to work on crazing. Less KNaO, more SiO2.",
      "createdBy": "Glazy Admin",
      "source": "glazy.org",
      "url": "https://glazy.org/recipes/1157"
    },
    {
      "id": 1158,
      "code": "GLAZY-1158",
      "name": "Clear Kitten's No GB2 less KNaO more clay F-38",
      "cone": "5 - 6",
      "surface": "Glossy",
      "transparency": "Transparent",
      "atmosphere": "Oxidation",
      "subtype": "Glaze - Clear",
      "ingredients": [
        {
          "material": "Fusion Frit F-38",
          "amount": 32.0
        },
        {
          "material": "Silica",
          "amount": 27.2
        },
        {
          "material": "Potash Feldspar",
          "amount": 11.1
        },
        {
          "material": "Whiting",
          "amount": 10.6
        },
        {
          "material": "Ferro Frit 3124",
          "amount": 10.1
        },
        {
          "material": "Kaolin",
          "amount": 9.0
        }
      ],
      "description": "Glaze Type: Mid-fire From Kathy King. Gem-like clear. Crazing on Highwater P5. Re-formulation to work on crazing. Less KNaO, more SiO2.",
      "createdBy": "Glazy Admin",
      "source": "glazy.org",
      "url": "https://glazy.org/recipes/1158"
    },
    {
      "id": 1159,
      "code": "GLAZY-1159",
      "name": "Clear Kitten's No GB2 less KNaO more clay2",
      "cone": "5 - 6",
      "surface": "Glossy",
      "transparency": "Transparent",
      "atmosphere": "Oxidation",
      "subtype": "Glaze - Clear",
      "ingredients": [
        {
          "material": "Silica",
          "amount": 30.3
        },
        {
          "material": "Ferro Frit 3134",
          "amount": 26.6
        },
        {
          "material": "Kaolin",
          "amount": 18.6
        },
        {
          "material": "Strontium Carbonate",
          "amount": 11.2
        },
        {
          "material": "Potash Feldspar",
          "amount": 6.7
        },
        {
          "material": "Wollastonite",
          "amount": 6.5
        }
      ],
      "description": "Glaze Type: Mid-fire From Kathy King. Gem-like clear. Crazing on Highwater P5. Re-formulation to work on crazing. Less KNaO, more SiO2.",
      "createdBy": "Glazy Admin",
      "source": "glazy.org",
      "url": "https://glazy.org/recipes/1159"
    },
    {
      "id": 1160,
      "code": "GLAZY-1160",
      "name": "Clear Kitten's revised by Steve",
      "cone": "5",
      "surface": "Glossy",
      "transparency": "Transparent",
      "atmosphere": "Oxidation",
      "subtype": "Glaze - Clear",
      "ingredients": [
        {
          "material": "Silica",
          "amount": 30.3
        },
        {
          "material": "Ferro Frit 3134",
          "amount": 26.6
        },
        {
          "material": "EP Kaolin",
          "amount": 18.6
        },
        {
          "material": "Fusion Frit F-38",
          "amount": 11.0
        },
        {
          "material": "Custer Feldspar",
          "amount": 6.7
        },
        {
          "material": "Wollastonite",
          "amount": 6.5
        }
      ],
      "description": "5% Drakenfeld 41545 Yellow Stain + 1/2 % 6006 Deep Crimson = very yellow =1.5% 41545 Yellow + 1/2 6006 = pale yellow .15% Wedgewood blue stain - transparent blue-gray Revised to eliminate crazing on Highwater Clays p-5 body by Steve Howell.",
      "createdBy": "Glazy Admin",
      "source": "glazy.org",
      "url": "https://glazy.org/recipes/1160"
    },
    {
      "id": 1161,
      "code": "GLAZY-1161",
      "name": "Clear Kitten's Sally's",
      "cone": "6",
      "surface": "Glossy",
      "transparency": "Transparent",
      "atmosphere": "Oxidation",
      "subtype": "Glaze - Clear",
      "ingredients": [
        {
          "material": "Silica",
          "amount": 27.0
        },
        {
          "material": "Nepheline Syenite",
          "amount": 26.0
        },
        {
          "material": "Gerstley Borate",
          "amount": 18.0
        },
        {
          "material": "Strontium Carbonate",
          "amount": 13.0
        },
        {
          "material": "EP Kaolin",
          "amount": 9.0
        },
        {
          "material": "Wollastonite",
          "amount": 7.0
        }
      ],
      "description": "Glaze Type: Mid-fire",
      "createdBy": "Glazy Admin",
      "source": "glazy.org",
      "url": "https://glazy.org/recipes/1161"
    },
    {
      "id": 1162,
      "code": "GLAZY-1162",
      "name": "Clear Kona Gloss",
      "cone": "6",
      "surface": "Glossy",
      "transparency": "Transparent",
      "atmosphere": "Reduction",
      "subtype": "Glaze - Clear",
      "ingredients": [
        {
          "material": "Kona F-4 feldspar",
          "amount": 30.0
        },
        {
          "material": "Gerstley Borate",
          "amount": 24.0
        },
        {
          "material": "Silica",
          "amount": 23.0
        },
        {
          "material": "Wollastonite",
          "amount": 15.0
        },
        {
          "material": "EP Kaolin",
          "amount": 8.0
        }
      ],
      "description": "Striated green = + talc 3 + rutile 5 + strontium carb 10 + copper ox. 0.5 + zircopax 7 Periwinkle Terazzo (solid thick, speckled thin) + tin 7.1 + zinc 3.3 + cobalt xo 2.6 + dark rutile 3.1 Brown Aventurine (brown mauve thick, gold-speckled thin) + zinc 3.3 + dk rutile 2 + mang diox. 5.1 From Sandy Potash",
      "createdBy": "Glazy Admin",
      "source": "glazy.org",
      "url": "https://glazy.org/recipes/1162"
    },
    {
      "id": 1850,
      "code": "GLAZY-1850",
      "name": "Clear Leadless",
      "cone": "4",
      "surface": "Glossy",
      "transparency": "Transparent",
      "atmosphere": "Oxidation",
      "subtype": "Glaze - Clear",
      "ingredients": [
        {
          "material": "Ferro Frit 3110",
          "amount": 30.0
        },
        {
          "material": "Ferro Frit 3124",
          "amount": 30.0
        },
        {
          "material": "Gerstley Borate",
          "amount": 10.0
        },
        {
          "material": "Lithium Carbonate",
          "amount": 10.0
        },
        {
          "material": "Nepheline Syenite",
          "amount": 10.0
        },
        {
          "material": "Borax",
          "amount": 5.0
        },
        {
          "material": "Zinc Oxide",
          "amount": 5.0
        }
      ],
      "description": "Glaze Type: Ca Na Li B If over fired it blisters. But is a good clear transparent. Runs too. Glaze Type: Ca Na Li B. Opacity: Transparent. Firing type: Oxidation .",
      "createdBy": "Glazy Admin",
      "source": "glazy.org",
      "url": "https://glazy.org/recipes/1850"
    },
    {
      "id": 1851,
      "code": "GLAZY-1851",
      "name": "Clear Lee's",
      "cone": "4",
      "surface": "Glossy",
      "transparency": "Transparent",
      "atmosphere": "Oxidation",
      "subtype": "Glaze - Clear",
      "ingredients": [
        {
          "material": "Ferro Frit 3124",
          "amount": 30.0
        },
        {
          "material": "Gerstley Borate",
          "amount": 26.0
        },
        {
          "material": "Nepheline Syenite",
          "amount": 20.0
        },
        {
          "material": "Kaolin",
          "amount": 10.0
        },
        {
          "material": "Silica",
          "amount": 10.0
        },
        {
          "material": "Lithium Carbonate",
          "amount": 4.0
        }
      ],
      "description": "Glaze may form crystals in the bucket in cold weather. Crazes. Good color response. Fairly forgiving, pools but not runny unless thick.",
      "createdBy": "Glazy Admin",
      "source": "glazy.org",
      "url": "https://glazy.org/recipes/1851"
    },
    {
      "id": 1852,
      "code": "GLAZY-1852",
      "name": "Clear Lee's no GB",
      "cone": "4",
      "surface": "Glossy",
      "transparency": "Transparent",
      "atmosphere": "Oxidation",
      "subtype": "Glaze - Clear",
      "ingredients": [
        {
          "material": "Ferro Frit 3134",
          "amount": 52.9
        },
        {
          "material": "Kaolin",
          "amount": 27.2
        },
        {
          "material": "Spodumene",
          "amount": 10.2
        },
        {
          "material": "Silica",
          "amount": 5.5
        },
        {
          "material": "Lithium Carbonate",
          "amount": 4.2
        }
      ],
      "description": "Glaze may form crystals in the bucket in cold weather. Crazes. Good color response. Fairly forgiving, pools but not runny unless thick.",
      "createdBy": "Glazy Admin",
      "source": "glazy.org",
      "url": "https://glazy.org/recipes/1852"
    },
    {
      "id": 1163,
      "code": "GLAZY-1163",
      "name": "Clear Les Lawrence",
      "cone": "6",
      "surface": "",
      "transparency": "Transparent",
      "atmosphere": "Oxidation",
      "subtype": "Glaze - Clear",
      "ingredients": [
        {
          "material": "Gerstley Borate",
          "amount": 44.64
        },
        {
          "material": "Silica",
          "amount": 28.57
        },
        {
          "material": "EP Kaolin",
          "amount": 26.79
        }
      ],
      "description": "here is a simple cone 6 oxidation glaze I have used often. I haven't tried it with colorants though. It is from Les Lawrence in Ceramics Monthly. submitted by: Suzanne Fuqua e-mail:",
      "createdBy": "Glazy Admin",
      "source": "glazy.org",
      "url": "https://glazy.org/recipes/1163"
    },
    {
      "id": 4693,
      "code": "GLAZY-4693",
      "name": "Clear Light Yellow Cement",
      "cone": "4",
      "surface": "",
      "transparency": "",
      "atmosphere": "Oxidation, Reduction",
      "subtype": "Glaze - Clear",
      "ingredients": [
        {
          "material": "Pemco Frit P-25",
          "amount": 78.7
        },
        {
          "material": "Portland cement",
          "amount": 17.0
        },
        {
          "material": "Silica",
          "amount": 4.3
        }
      ],
      "description": "This recipe was imported from Louis Katz's Hyperglaze database available on his website: http://falcon.tamucc.edu/lkatz/allglazes.txt More information about Louis Katz can be found on his website, http://www.louiskatz.net/ Louis Katz Notes: I am not a safety expert and any information contained in this file about safety should be ignored in favor of advice from experts. All of the materials in all glazes are potentially hazardous. All of these glaze recipes are given without any representation of accuracy or safety. They may work, they may not. They may be safe when fired or they may not. All of the materials used in them have hazards associated with them. You must be have sufficient training in the hazards before you use the the materials. You will have to determine the suitability and safety for your use. Do not assume that a lack of a warning about a material means that it is safe. Cone: 04 Color: Yellow Firing: Ox. or Red. Recipe: Percent Batch Portland Cement 17.00 17.00 Pemco Frit 25 78.70 78.70 Flint 4.30 4.30 Totals: 100.00 % 100.00 gm",
      "createdBy": "Glazy Admin",
      "source": "glazy.org",
      "url": "https://glazy.org/recipes/4693"
    },
    {
      "id": 1854,
      "code": "GLAZY-1854",
      "name": "Clear M4 less Al",
      "cone": "4",
      "surface": "Glossy",
      "transparency": "Transparent",
      "atmosphere": "Oxidation",
      "subtype": "Glaze - Clear",
      "ingredients": [
        {
          "material": "Ferro Frit 3134",
          "amount": 60.0
        },
        {
          "material": "EP Kaolin",
          "amount": 17.0
        },
        {
          "material": "Custer Feldspar",
          "amount": 14.0
        },
        {
          "material": "Silica",
          "amount": 7.0
        },
        {
          "material": "Wollastonite",
          "amount": 2.6
        }
      ],
      "additionals": [
        {
          "material": "Bentonite",
          "amount": 2.0
        }
      ],
      "description": "Transparent. Milky where thick. Smooth surface. Very stable even thick.",
      "createdBy": "Glazy Admin",
      "source": "glazy.org",
      "url": "https://glazy.org/recipes/1854"
    },
    {
      "id": 1855,
      "code": "GLAZY-1855",
      "name": "Clear Marked Matt Glaze Cone 1 SSG-128",
      "cone": "1",
      "surface": "Matte",
      "transparency": "Transparent",
      "atmosphere": "Oxidation",
      "subtype": "Glaze - Clear",
      "ingredients": [
        {
          "material": "Silica",
          "amount": 38.3
        },
        {
          "material": "Zinc Oxide",
          "amount": 20.0
        },
        {
          "material": "Kaolin",
          "amount": 16.5
        },
        {
          "material": "Lithium Carbonate",
          "amount": 12.0
        },
        {
          "material": "Whiting",
          "amount": 4.5
        }
      ],
      "additionals": [
        {
          "material": "Titanium Dioxide",
          "amount": 7.5
        },
        {
          "material": "Bentonite",
          "amount": 1.2
        }
      ],
      "description": "Glaze Type: Bristol From James Chappell \"The Potters Complete Book of Clay and Glazes\"",
      "createdBy": "Glazy Admin",
      "source": "glazy.org",
      "url": "https://glazy.org/recipes/1855"
    },
    {
      "id": 35558,
      "code": "GLAZY-35558",
      "name": "Clear Matte",
      "cone": "6",
      "surface": "Smooth Matte",
      "transparency": "Transparent",
      "atmosphere": "Oxidation",
      "subtype": "Glaze - Matte - Magnesium Matte",
      "ingredients": [
        {
          "material": "Minspar 200",
          "amount": 33.0
        },
        {
          "material": "EP Kaolin",
          "amount": 17.0
        },
        {
          "material": "Ferro Frit 3195",
          "amount": 13.0
        },
        {
          "material": "Whiting",
          "amount": 12.0
        },
        {
          "material": "Talc",
          "amount": 11.0
        },
        {
          "material": "Silica",
          "amount": 8.5
        },
        {
          "material": "Calcined Kaolin",
          "amount": 5.5
        }
      ],
      "additionals": [
        {
          "material": "Bentonite",
          "amount": 2.0
        }
      ],
      "description": "Soft, buttery satin matte. Mostly translucent, slight opacity Gorgeous on my cone 6 white porcelain clay bodies. Has been more temperamental on my red clay bodies.",
      "createdBy": "Katie Gates",
      "source": "glazy.org",
      "url": "https://glazy.org/recipes/35558"
    },
    {
      "id": 336,
      "code": "GLAZY-336",
      "name": "Clear Meloy revised",
      "cone": "8 - 10",
      "surface": "Glossy",
      "transparency": "Transparent",
      "atmosphere": "Reduction",
      "subtype": "Glaze - Clear",
      "ingredients": [
        {
          "material": "Custer Feldspar",
          "amount": 39.92
        },
        {
          "material": "Silica",
          "amount": 31.84
        },
        {
          "material": "Whiting",
          "amount": 16.45
        },
        {
          "material": "EP Kaolin",
          "amount": 11.8
        }
      ],
      "additionals": [
        {
          "material": "Bentonite",
          "amount": 1.0
        },
        {
          "material": "Epsom salts",
          "amount": 0.1
        }
      ],
      "description": "Glaze Type: Stoneware Revised by adding more flint to make a slightly lower thermal expansion and stop crazing. This was the best clear I found in testing about 9 or 10 clear recipes. Many were good clears but had a slight celadon tinge. This one is stable, clear and light grey over white stoneware with no appreciable greenish hue. No crazing over the shop clay bodies (commercially available west coast stoneware clays). RB SDSU 1994 How long have you been using this glaze? two years Where is it used? San Diego State University Where did this recipe come from? originally Meloy Clear (origin unknown, maybe Pete Meloy?) Looks to be a variation on the classic 4-3-2-1 Leach clear. What do you like most about this glaze? very clear, applies well, few glaze faults, cheap to make, non-toxic. Is this glaze reliable? yes Does this glaze tend to craze/crawl/pinhole/etc.? no How do different firing temperatures/atmospheres affect the glaze? may work as low as cone 6 but with reduced clarity. How does the glaze behave on different clay bodies? no problems What consistency should the glaze be for pouring/dipping? average consistency. How thickly should the glaze be applied to the pot? thin to medium thickness for best clarity, thinner on porcelain. How does this glaze interact with other glazes? works well with most other stoneware glazes. What is your kiln type and size? Alpine 30 cu. ft. updraft gas kiln How do you typically fire? 12-16 hour heating, reduction from cone 06 to cone 8, more neutral atmosphere after that. no soak. 24-36 hour cooling. Do you experience problems with the raw glaze? no Any other comments? Unity Formula for MELOY CLEAR revised- 0.188 K2O 0.485 Al2O3 4.725 SiO2 0.083 Na2O 0.004 TiO2 0.729 CaO 9.7:1 Si:Al Ratio Percentage Analysis- 71.44 % SiO2 12.43 % Al2O3 4.46 % K2O 1.28 % Na2O 10.30 % CaO 0.08 % TiO2 GlazeBase recipe Submitted by: Richard Burkett Ice Cream Flavor: Ben & Jerry's Cranberry Orange sorbet -------------------------------------------------------------------- ----",
      "createdBy": "Glazy Admin",
      "source": "glazy.org",
      "url": "https://glazy.org/recipes/336"
    },
    {
      "id": 1856,
      "code": "GLAZY-1856",
      "name": "Clear Mere Kari",
      "cone": "3",
      "surface": "",
      "transparency": "Transparent",
      "atmosphere": "Oxidation",
      "subtype": "Glaze - Clear",
      "ingredients": [
        {
          "material": "Ferro Frit 3124",
          "amount": 59.0
        },
        {
          "material": "Pemco Frit P-626",
          "amount": 14.0
        },
        {
          "material": "Nepheline Syenite",
          "amount": 11.0
        },
        {
          "material": "Silica",
          "amount": 10.0
        },
        {
          "material": "EP Kaolin",
          "amount": 6.0
        }
      ],
      "description": "ADD: veegum-T 1.6%, CMC gum .6%, stains 7-15%. From Kari Radasch.",
      "createdBy": "Glazy Admin",
      "source": "glazy.org",
      "url": "https://glazy.org/recipes/1856"
    },
    {
      "id": 1857,
      "code": "GLAZY-1857",
      "name": "Clear Mere Kari w Sr",
      "cone": "3",
      "surface": "",
      "transparency": "Transparent",
      "atmosphere": "Oxidation",
      "subtype": "Glaze - Clear",
      "ingredients": [
        {
          "material": "Ferro Frit 3134",
          "amount": 35.6
        },
        {
          "material": "Custer Feldspar",
          "amount": 22.2
        },
        {
          "material": "Kaolin",
          "amount": 18.2
        },
        {
          "material": "Silica",
          "amount": 12.2
        },
        {
          "material": "Fusion Frit F-38",
          "amount": 10.5
        },
        {
          "material": "Wollastonite",
          "amount": 1.3
        },
        {
          "material": "Dolomite",
          "amount": 0.03
        }
      ],
      "description": "ADD: veegum-T 1.6%, CMC gum .6%, stains 7-15%. From Kari Radasch.",
      "createdBy": "Glazy Admin",
      "source": "glazy.org",
      "url": "https://glazy.org/recipes/1857"
    },
    {
      "id": 1858,
      "code": "GLAZY-1858",
      "name": "Clear Meyers",
      "cone": "04 - 03",
      "surface": "Glossy",
      "transparency": "Transparent",
      "atmosphere": "Oxidation",
      "subtype": "Glaze - Clear",
      "ingredients": [
        {
          "material": "Ferro Frit 3124",
          "amount": 89.8
        },
        {
          "material": "EP Kaolin",
          "amount": 10.2
        }
      ],
      "additionals": [
        {
          "material": "Bentonite",
          "amount": 2.0
        }
      ],
      "description": "Add 1-2 Tablespoons of Epsom Salts saturated solution to a 5 gallon bucket. Apply thinly.",
      "createdBy": "Glazy Admin",
      "source": "glazy.org",
      "url": "https://glazy.org/recipes/1858"
    },
    {
      "id": 1859,
      "code": "GLAZY-1859",
      "name": "Clear Meyers 3",
      "cone": "04 - 03",
      "surface": "Glossy",
      "transparency": "Transparent",
      "atmosphere": "Oxidation",
      "subtype": "Glaze - Clear",
      "ingredients": [
        {
          "material": "Ferro Frit 3134",
          "amount": 54.3
        },
        {
          "material": "Custer Feldspar",
          "amount": 17.8
        },
        {
          "material": "Silica",
          "amount": 15.0
        },
        {
          "material": "EP Kaolin",
          "amount": 12.9
        }
      ],
      "additionals": [
        {
          "material": "Bentonite",
          "amount": 0.8
        }
      ],
      "description": "Add 1-2 Tablespoons of Epsom Salts saturated solution to a 5 gallon bucket. Apply thinly.",
      "createdBy": "Glazy Admin",
      "source": "glazy.org",
      "url": "https://glazy.org/recipes/1859"
    },
    {
      "id": 1860,
      "code": "GLAZY-1860",
      "name": "Clear Meyers recalc",
      "cone": "04 - 03",
      "surface": "Glossy",
      "transparency": "Transparent",
      "atmosphere": "Oxidation",
      "subtype": "Glaze - Clear",
      "ingredients": [
        {
          "material": "Ferro Frit 3134",
          "amount": 51.4
        },
        {
          "material": "Kaolin",
          "amount": 28.7
        },
        {
          "material": "Silica",
          "amount": 11.8
        },
        {
          "material": "Potash Feldspar",
          "amount": 4.9
        },
        {
          "material": "Whiting",
          "amount": 3.2
        }
      ],
      "additionals": [
        {
          "material": "Bentonite",
          "amount": 2.0
        }
      ],
      "description": "Add 1-2 Tablespoons of Epsom Salts saturated solution to a 5 gallon bucket. Apply thinly.",
      "createdBy": "Glazy Admin",
      "source": "glazy.org",
      "url": "https://glazy.org/recipes/1860"
    },
    {
      "id": 337,
      "code": "GLAZY-337",
      "name": "Clear Milky",
      "cone": "11",
      "surface": "",
      "transparency": "Translucent",
      "atmosphere": "Oxidation, Reduction",
      "subtype": "Glaze - Clear",
      "ingredients": [
        {
          "material": "Silica",
          "amount": 38.46
        },
        {
          "material": "Custer Feldspar",
          "amount": 30.77
        },
        {
          "material": "EP Kaolin",
          "amount": 15.38
        },
        {
          "material": "Whiting",
          "amount": 15.38
        }
      ],
      "description": "",
      "createdBy": "Glazy Admin",
      "source": "glazy.org",
      "url": "https://glazy.org/recipes/337"
    },
    {
      "id": 67303,
      "code": "GLAZY-67303",
      "name": "Clear N Base",
      "cone": "6",
      "surface": "",
      "transparency": "",
      "atmosphere": "Oxidation",
      "subtype": "Glaze - Clear",
      "ingredients": [
        {
          "material": "Soda Feldspar",
          "amount": 40.0
        },
        {
          "material": "Silica",
          "amount": 18.0
        },
        {
          "material": "Gerstley Borate",
          "amount": 16.0
        },
        {
          "material": "Ball Clay",
          "amount": 12.0
        },
        {
          "material": "Wollastonite",
          "amount": 10.0
        },
        {
          "material": "Zinc Oxide",
          "amount": 4.0
        }
      ],
      "description": "From \"Electric kiln ceramics : a guide to clays and glazes\" by Richard Zakin. 1994.",
      "createdBy": "Derek Au",
      "source": "glazy.org",
      "url": "https://glazy.org/recipes/67303"
    },
    {
      "id": 73702,
      "code": "GLAZY-73702",
      "name": "Clear N Base (Grolleg)",
      "cone": "6",
      "surface": "",
      "transparency": "",
      "atmosphere": "Oxidation",
      "subtype": "Glaze - Clear",
      "ingredients": [
        {
          "material": "Soda Feldspar",
          "amount": 40.0
        },
        {
          "material": "Silica",
          "amount": 21.0
        },
        {
          "material": "Gerstley Borate",
          "amount": 16.0
        },
        {
          "material": "Wollastonite",
          "amount": 10.0
        },
        {
          "material": "Grolleg Kaolin",
          "amount": 8.0
        },
        {
          "material": "Zinc Oxide",
          "amount": 4.0
        }
      ],
      "description": "This is a slightly different version of Clear N Base that uses Grolleg instead of ball clay.",
      "createdBy": "Derek Au",
      "source": "glazy.org",
      "url": "https://glazy.org/recipes/73702"
    },
    {
      "id": 1861,
      "code": "GLAZY-1861",
      "name": "Clear Niel's",
      "cone": "",
      "surface": "",
      "transparency": "",
      "atmosphere": "",
      "subtype": "Glaze - Clear",
      "ingredients": [
        {
          "material": "Ferro Frit 3195",
          "amount": 45.6
        },
        {
          "material": "Ferro Frit 3124",
          "amount": 30.4
        },
        {
          "material": "EP Kaolin",
          "amount": 20.0
        },
        {
          "material": "Silica",
          "amount": 4.0
        }
      ],
      "description": "",
      "createdBy": "Glazy Admin",
      "source": "glazy.org",
      "url": "https://glazy.org/recipes/1861"
    },
    {
      "id": 1862,
      "code": "GLAZY-1862",
      "name": "Clear NO BORON 04",
      "cone": "4",
      "surface": "Glossy",
      "transparency": "Transparent",
      "atmosphere": "Oxidation",
      "subtype": "Glaze - Clear",
      "ingredients": [
        {
          "material": "Silica",
          "amount": 42.7
        },
        {
          "material": "EP Kaolin",
          "amount": 22.5
        },
        {
          "material": "Lithium Carbonate",
          "amount": 10.1
        },
        {
          "material": "Whiting",
          "amount": 10.1
        },
        {
          "material": "Zinc Oxide",
          "amount": 10.1
        },
        {
          "material": "Strontium Carbonate",
          "amount": 4.5
        }
      ],
      "description": "Glaze Type: LeadFree Use with colors that need a Boron-free glaze.",
      "createdBy": "Glazy Admin",
      "source": "glazy.org",
      "url": "https://glazy.org/recipes/1862"
    },
    {
      "id": 1863,
      "code": "GLAZY-1863",
      "name": "Clear Ostrom",
      "cone": "4",
      "surface": "Glossy",
      "transparency": "Transparent",
      "atmosphere": "Oxidation",
      "subtype": "Glaze - Clear",
      "ingredients": [
        {
          "material": "Ferro Frit 3195",
          "amount": 45.0
        },
        {
          "material": "Ferro Frit 3124",
          "amount": 30.0
        },
        {
          "material": "Ball Clay",
          "amount": 25.0
        }
      ],
      "description": "",
      "createdBy": "Glazy Admin",
      "source": "glazy.org",
      "url": "https://glazy.org/recipes/1863"
    },
    {
      "id": 1164,
      "code": "GLAZY-1164",
      "name": "Clear Parker Gloss 5",
      "cone": "5",
      "surface": "Glossy",
      "transparency": "Transparent",
      "atmosphere": "Oxidation, Reduction",
      "subtype": "Glaze - Clear",
      "ingredients": [
        {
          "material": "Custer Feldspar",
          "amount": 43.0
        },
        {
          "material": "Silica",
          "amount": 24.0
        },
        {
          "material": "Gerstley Borate",
          "amount": 20.0
        },
        {
          "material": "Barium Carbonate",
          "amount": 6.0
        },
        {
          "material": "Zinc Oxide",
          "amount": 3.0
        },
        {
          "material": "EP Kaolin",
          "amount": 2.0
        },
        {
          "material": "Whiting",
          "amount": 2.0
        }
      ],
      "description": "Parker Gloss and Gronborg Clear are very similar. I include both because the coefficient of expansion is just different enough for you to tell which way to go if they do not fit your body. And, yes, I know they all have barium in them. Not much, though, so you could probably substitute 3/4 as much strontium carb, and not affect them much, or possibly just leave it out. I hope this helps. Paul Lewing http://digitalfire.com/magic/lewing.htm",
      "createdBy": "Glazy Admin",
      "source": "glazy.org",
      "url": "https://glazy.org/recipes/1164"
    },
    {
      "id": 1864,
      "code": "GLAZY-1864",
      "name": "Clear Parson's Satin",
      "cone": "04 - 03",
      "surface": "Satin-matte",
      "transparency": "Translucent",
      "atmosphere": "Oxidation",
      "subtype": "Glaze - Clear",
      "ingredients": [
        {
          "material": "Gerstley Borate",
          "amount": 48.0
        },
        {
          "material": "Silica",
          "amount": 42.0
        },
        {
          "material": "Lithium Carbonate",
          "amount": 10.0
        },
        {
          "material": "EP Kaolin",
          "amount": 5.0
        },
        {
          "material": "Nepheline Syenite",
          "amount": 5.0
        }
      ],
      "additionals": [
        {
          "material": "Bentonite",
          "amount": 2.0
        }
      ],
