Repository: MrSeldon/argilev2

File: data/glazes/glazy.json (part 73 of 315)
{
      "description": "Glaze Type: Low fire I have found this a very reliable satin glaze on terracotta (Sophie's Orange from Axner), porcelain (P5 from Highwater) & a white stoneware (Max's White with Kyanite from Axner). No crazing or pin-holing problems on any of the clays. It takes stains & colorant chemicals beautifully. nanci",
      "createdBy": "Glazy Admin",
      "source": "glazy.org",
      "url": "https://glazy.org/recipes/1864"
    },
    {
      "id": 1865,
      "code": "GLAZY-1865",
      "name": "Clear Parson's Satin no GB",
      "cone": "04 - 03",
      "surface": "Satin-matte",
      "transparency": "Translucent",
      "atmosphere": "Oxidation",
      "subtype": "Glaze - Clear",
      "ingredients": [
        {
          "material": "Frit 3185",
          "amount": 40.9
        },
        {
          "material": "Wollastonite",
          "amount": 20.0
        },
        {
          "material": "Silica",
          "amount": 13.0
        },
        {
          "material": "Lithium Carbonate",
          "amount": 8.5
        },
        {
          "material": "Kona F-4 feldspar",
          "amount": 6.5
        },
        {
          "material": "Kaolin",
          "amount": 5.0
        }
      ],
      "additionals": [
        {
          "material": "Bentonite",
          "amount": 1.8
        }
      ],
      "description": "Glaze Type: Low fire I have found this a very reliable satin glaze on terracotta (Sophie's Orange from Axner), porcelain (P5 from Highwater) & a white stoneware (Max's White with Kyanite from Axner). No crazing or pin-holing problems on any of the clays. It takes stains & colorant chemicals beautifully. nanci Recalc to remove GB, lower Li a bit, raise low Al a bit.",
      "createdBy": "Glazy Admin",
      "source": "glazy.org",
      "url": "https://glazy.org/recipes/1865"
    },
    {
      "id": 1866,
      "code": "GLAZY-1866",
      "name": "Clear Patrick Loughran's",
      "cone": "04 - 03",
      "surface": "Glossy",
      "transparency": "Transparent",
      "atmosphere": "Oxidation",
      "subtype": "Glaze - Clear",
      "ingredients": [
        {
          "material": "Ferro Frit 3195",
          "amount": 82.0
        },
        {
          "material": "Nepheline Syenite",
          "amount": 9.0
        },
        {
          "material": "Ball Clay",
          "amount": 4.5
        },
        {
          "material": "EP Kaolin",
          "amount": 4.5
        },
        {
          "material": "Magnesium carbonate",
          "amount": 2.0
        }
      ],
      "description": "Glaze Type: Low fire Use thinly.From Lynn Duryea. Variations -- Add 4% lithium carb for a harder, more melted glaze.",
      "createdBy": "Glazy Admin",
      "source": "glazy.org",
      "url": "https://glazy.org/recipes/1866"
    },
    {
      "id": 1867,
      "code": "GLAZY-1867",
      "name": "Clear Patrick Loughran's recalc",
      "cone": "04 - 03",
      "surface": "Glossy",
      "transparency": "Transparent",
      "atmosphere": "Oxidation",
      "subtype": "Glaze - Clear",
      "ingredients": [
        {
          "material": "Ferro Frit 3195",
          "amount": 82.0
        },
        {
          "material": "Nepheline Syenite",
          "amount": 9.4
        },
        {
          "material": "Kaolin",
          "amount": 7.2
        },
        {
          "material": "Dolomite",
          "amount": 4.1
        },
        {
          "material": "Silica",
          "amount": 1.0
        }
      ],
      "description": "Glaze Type: Low fire Use thinly.From Lynn Duryea. Variations -- Add 4% lithium carb for a harder, more melted glaze.-",
      "createdBy": "Glazy Admin",
      "source": "glazy.org",
      "url": "https://glazy.org/recipes/1867"
    },
    {
      "id": 1165,
      "code": "GLAZY-1165",
      "name": "Clear Patti's Crystal 5-7",
      "cone": "5 - 7",
      "surface": "Glossy",
      "transparency": "Transparent",
      "atmosphere": "Oxidation, Reduction",
      "subtype": "Glaze - Clear",
      "ingredients": [
        {
          "material": "Silica",
          "amount": 31.0
        },
        {
          "material": "Nepheline Syenite",
          "amount": 30.0
        },
        {
          "material": "Gerstley Borate",
          "amount": 21.0
        },
        {
          "material": "Kaolin",
          "amount": 10.0
        },
        {
          "material": "Whiting",
          "amount": 8.0
        }
      ],
      "description": "Does anyone have a good crystal clear cone 5 glaze recipe they could share? I like Patti's Crystal Clear ^5-7 from Clayart a few years ago. Janice Lipuma Lexington KY jan lipuma",
      "createdBy": "Glazy Admin",
      "source": "glazy.org",
      "url": "https://glazy.org/recipes/1165"
    },
    {
      "id": 1166,
      "code": "GLAZY-1166",
      "name": "Clear Patty's Crystal 2",
      "cone": "5",
      "surface": "Glossy",
      "transparency": "Transparent",
      "atmosphere": "Oxidation",
      "subtype": "Glaze - Clear",
      "ingredients": [
        {
          "material": "Silica",
          "amount": 31.0
        },
        {
          "material": "Nepheline Syenite",
          "amount": 30.0
        },
        {
          "material": "Gerstley Borate",
          "amount": 21.0
        },
        {
          "material": "Kaolin",
          "amount": 10.0
        },
        {
          "material": "Whiting",
          "amount": 8.0
        }
      ],
      "additionals": [
        {
          "material": "Bentonite",
          "amount": 4.0
        }
      ],
      "description": "Kathy Whipple likes this clear. Rate for cone 5-7",
      "createdBy": "Glazy Admin",
      "source": "glazy.org",
      "url": "https://glazy.org/recipes/1166"
    },
    {
      "id": 338,
      "code": "GLAZY-338",
      "name": "Clear Pete Pinnell",
      "cone": "10",
      "surface": "",
      "transparency": "Transparent",
      "atmosphere": "Oxidation, Reduction",
      "subtype": "Glaze - Clear",
      "ingredients": [
        {
          "material": "Silica",
          "amount": 35.0
        },
        {
          "material": "Potash Feldspar",
          "amount": 25.0
        },
        {
          "material": "Grolleg Kaolin",
          "amount": 20.0
        },
        {
          "material": "Whiting",
          "amount": 20.0
        }
      ],
      "description": "",
      "createdBy": "Glazy Admin",
      "source": "glazy.org",
      "url": "https://glazy.org/recipes/338"
    },
    {
      "id": 1868,
      "code": "GLAZY-1868",
      "name": "CLEAR PETE PINNELL",
      "cone": "3",
      "surface": "Glossy",
      "transparency": "Transparent",
      "atmosphere": "Oxidation",
      "subtype": "Glaze - Clear",
      "ingredients": [
        {
          "material": "Frit 3289",
          "amount": 90.0
        },
        {
          "material": "Ball Clay",
          "amount": 10.0
        }
      ],
      "additionals": [
        {
          "material": "Bentonite",
          "amount": 2.0
        }
      ],
      "description": "add dash of Epsom Salts.",
      "createdBy": "Glazy Admin",
      "source": "glazy.org",
      "url": "https://glazy.org/recipes/1868"
    },
    {
      "id": 3177,
      "code": "GLAZY-3177",
      "name": "Clear Pete Pinnell (+Talc)",
      "cone": "10",
      "surface": "",
      "transparency": "Transparent",
      "atmosphere": "Oxidation, Reduction",
      "subtype": "Glaze - Clear",
      "ingredients": [
        {
          "material": "Silica",
          "amount": 32.7
        },
        {
          "material": "Potash Feldspar (Zheng Yi SK7)",
          "amount": 24.7
        },
        {
          "material": "Grolleg Kaolin",
          "amount": 19.8
        },
        {
          "material": "Whiting",
          "amount": 19.8
        },
        {
          "material": "Talc",
          "amount": 3.0
        }
      ],
      "description": "Adding 3% Talc to Pinnell Clear for added Magnesium.",
      "createdBy": "Derek Au",
      "source": "glazy.org",
      "url": "https://glazy.org/recipes/3177"
    },
    {
      "id": 3176,
      "code": "GLAZY-3176",
      "name": "Clear Pete Pinnell (Wollastonite +Talc)",
      "cone": "10",
      "surface": "",
      "transparency": "Transparent",
      "atmosphere": "Oxidation, Reduction",
      "subtype": "Glaze - Clear",
      "ingredients": [
        {
          "material": "Potash Feldspar (Zheng Yi SK7)",
          "amount": 27.1
        },
        {
          "material": "Wollastonite",
          "amount": 25.2
        },
        {
          "material": "Silica",
          "amount": 23.0
        },
        {
          "material": "Grolleg Kaolin",
          "amount": 21.7
        },
        {
          "material": "Talc",
          "amount": 3.0
        }
      ],
      "description": "Substitute Whiting with Wollastonite in Pinnell Clear. Adding 3% Talc for added Magnesium.",
      "createdBy": "Derek Au",
      "source": "glazy.org",
      "url": "https://glazy.org/recipes/3176"
    },
    {
      "id": 3175,
      "code": "GLAZY-3175",
      "name": "Clear Pete Pinnell (Wollastonite)",
      "cone": "10",
      "surface": "",
      "transparency": "Transparent",
      "atmosphere": "Oxidation, Reduction",
      "subtype": "Glaze - Clear",
      "ingredients": [
        {
          "material": "Potash Feldspar (Zheng Yi SK7)",
          "amount": 27.4
        },
        {
          "material": "Wollastonite",
          "amount": 25.5
        },
        {
          "material": "Silica",
          "amount": 25.2
        },
        {
          "material": "Grolleg Kaolin",
          "amount": 21.9
        }
      ],
      "description": "Substitute Whiting with Wollastonite in Pinnell Clear.",
      "createdBy": "Derek Au",
      "source": "glazy.org",
      "url": "https://glazy.org/recipes/3175"
    },
    {
      "id": 339,
      "code": "GLAZY-339",
      "name": "Clear Pete's Blushing",
      "cone": "8 - 10",
      "surface": "Glossy",
      "transparency": "Transparent",
      "atmosphere": "Oxidation, Reduction",
      "subtype": "Glaze - Clear",
      "ingredients": [
        {
          "material": "Custer Feldspar",
          "amount": 39.0
        },
        {
          "material": "Silica",
          "amount": 30.0
        },
        {
          "material": "Whiting",
          "amount": 17.5
        },
        {
          "material": "Grolleg Kaolin",
          "amount": 8.5
        },
        {
          "material": "Gerstley Borate",
          "amount": 5.0
        },
        {
          "material": "Bone Ash",
          "amount": 1.5
        }
      ],
      "additionals": [
        {
          "material": "Tin Oxide",
          "amount": 1.0
        }
      ],
      "description": "Glaze Type: High-fire Pete Pinnell. Best on porcelain. Trail Strontium Matt: Green over it for spectacular green and flashing red, or apply a thin layer over Pete's Cranberry for a nice broken purple.",
      "createdBy": "Glazy Admin",
      "source": "glazy.org",
      "url": "https://glazy.org/recipes/339"
    },
    {
      "id": 1869,
      "code": "GLAZY-1869",
      "name": "Clear Pete's E-11 c04",
      "cone": "4",
      "surface": "Glossy",
      "transparency": "Transparent",
      "atmosphere": "Oxidation, Reduction",
      "subtype": "Glaze - Clear",
      "ingredients": [
        {
          "material": "Ferro Frit 3134",
          "amount": 60.0
        },
        {
          "material": "Ball Clay",
          "amount": 30.0
        },
        {
          "material": "Silica",
          "amount": 10.0
        }
      ],
      "description": "Copper carbonate 3.1 From Pete Pinnell",
      "createdBy": "Glazy Admin",
      "source": "glazy.org",
      "url": "https://glazy.org/recipes/1869"
    },
    {
      "id": 1870,
      "code": "GLAZY-1870",
      "name": "Clear Pete's E-12",
      "cone": "4",
      "surface": "Glossy",
      "transparency": "Transparent",
      "atmosphere": "Oxidation",
      "subtype": "Glaze - Clear",
      "ingredients": [
        {
          "material": "Ferro Frit 3134",
          "amount": 50.0
        },
        {
          "material": "Kentucky OM #4 Ball Clay",
          "amount": 35.0
        },
        {
          "material": "Silica",
          "amount": 15.0
        }
      ],
      "description": "Glaze Type: Low fire From Pete Pinnell",
      "createdBy": "Glazy Admin",
      "source": "glazy.org",
      "url": "https://glazy.org/recipes/1870"
    },
    {
      "id": 1871,
      "code": "GLAZY-1871",
      "name": "Clear Pete's E-19",
      "cone": "4",
      "surface": "Glossy",
      "transparency": "Transparent",
      "atmosphere": "Oxidation",
      "subtype": "Glaze - Clear",
      "ingredients": [
        {
          "material": "Silica",
          "amount": 45.0
        },
        {
          "material": "Kentucky OM #4 Ball Clay",
          "amount": 30.0
        },
        {
          "material": "Strontium Carbonate",
          "amount": 15.0
        },
        {
          "material": "Lithium Carbonate",
          "amount": 10.0
        }
      ],
      "additionals": [
        {
          "material": "Bentonite",
          "amount": 2.0
        }
      ],
      "description": "Glaze Type: Low fire From Pete Pinnell",
      "createdBy": "Glazy Admin",
      "source": "glazy.org",
      "url": "https://glazy.org/recipes/1871"
    },
    {
      "id": 340,
      "code": "GLAZY-340",
      "name": "Clear Pinnell Hi Fire",
      "cone": "8 - 10",
      "surface": "Glossy",
      "transparency": "Transparent",
      "atmosphere": "Oxidation, Reduction",
      "subtype": "Glaze - Clear",
      "ingredients": [
        {
          "material": "Custer Feldspar",
          "amount": 28.0
        },
        {
          "material": "Silica",
          "amount": 26.0
        },
        {
          "material": "Grolleg Kaolin",
          "amount": 20.0
        },
        {
          "material": "Wollastonite",
          "amount": 18.0
        },
        {
          "material": "Strontium Carbonate",
          "amount": 8.0
        }
      ],
      "description": "Glaze Type: High-fire Sam's Celadon: + blackbird 3% + Tin ox. 2% From Peter Beasecker.",
      "createdBy": "Glazy Admin",
      "source": "glazy.org",
      "url": "https://glazy.org/recipes/340"
    },
    {
      "id": 341,
      "code": "GLAZY-341",
      "name": "Clear Pinnell Hi Fire Recalc",
      "cone": "8 - 10",
      "surface": "Glossy",
      "transparency": "Transparent",
      "atmosphere": "Oxidation, Reduction",
      "subtype": "Glaze - Clear",
      "ingredients": [
        {
          "material": "Silica",
          "amount": 32.7
        },
        {
          "material": "Custer Feldspar",
          "amount": 28.9
        },
        {
          "material": "Kaolin",
          "amount": 16.4
        },
        {
          "material": "Whiting",
          "amount": 14.4
        },
        {
          "material": "Strontium Carbonate",
          "amount": 7.5
        }
      ],
      "description": "Glaze Type: High-fire Sam's Celadon: + blackbird 3% + Tin ox. 2% From Peter Beasecker.",
      "createdBy": "Glazy Admin",
      "source": "glazy.org",
      "url": "https://glazy.org/recipes/341"
    },
    {
      "id": 1167,
      "code": "GLAZY-1167",
      "name": "Clear Plainsman",
      "cone": "6",
      "surface": "Glossy",
      "transparency": "Transparent",
      "atmosphere": "",
      "subtype": "Glaze - Clear",
      "ingredients": [
        {
          "material": "Ferro Frit 3134",
          "amount": 50.0
        },
        {
          "material": "Kaolin",
          "amount": 30.0
        },
        {
          "material": "Silica",
          "amount": 20.0
        }
      ],
      "description": "I have had success with a clear developed by Plainsman Clays, Lethbridge Alberta, Canada. Find it has a broad range, but can turn a bit cloudy if it is too thick. This glaze does not craze! submitted by: Carolyn DiPasquale e-mail: source for original recipe: Plainsman Clays",
      "createdBy": "Glazy Admin",
      "source": "glazy.org",
      "url": "https://glazy.org/recipes/1167"
    },
    {
      "id": 28234,
      "code": "GLAZY-28234",
      "name": "Clear Powder Blue",
      "cone": "05 1/2 - 6",
      "surface": "Glossy",
      "transparency": "",
      "atmosphere": "Oxidation",
      "subtype": "Glaze",
      "ingredients": [
        {
          "material": "EP Kaolin",
          "amount": 20.0
        },
        {
          "material": "Ferro Frit 3124",
          "amount": 20.0
        },
        {
          "material": "G-200 Feldspar",
          "amount": 20.0
        },
        {
          "material": "Silica",
          "amount": 19.0
        },
        {
          "material": "Talc",
          "amount": 12.0
        },
        {
          "material": "Wollastonite",
          "amount": 10.0
        },
        {
          "material": "Rutile",
          "amount": 6.0
        },
        {
          "material": "Green nickel oxide",
          "amount": 0.8
        },
        {
          "material": "Cobalt Carbonate",
          "amount": 0.75
        }
      ],
      "description": "Glossy light blue From Mastering Cone 6 Glazes by John Hesselberth and Ron Roy",
      "createdBy": "Paul",
      "source": "glazy.org",
      "url": "https://glazy.org/recipes/28234"
    },
    {
      "id": 43305,
      "code": "GLAZY-43305",
      "name": "Clear Purple Oxide",
      "cone": "3",
      "surface": "",
      "transparency": "",
      "atmosphere": "",
      "subtype": "Glaze - Purple - Manganese",
      "ingredients": [
        {
          "material": "Ferro Frit 3110",
          "amount": 72.5
        },
        {
          "material": "Silica",
          "amount": 10.0
        },
        {
          "material": "Gerstley Borate",
          "amount": 7.3
        },
        {
          "material": "EP Kaolin",
          "amount": 6.7
        },
        {
          "material": "Potash Feldspar",
          "amount": 2.0
        },
        {
          "material": "Barium Carbonate",
          "amount": 1.5
        }
      ],
      "additionals": [
        {
          "material": "Manganese Carbonate",
          "amount": 3.0
        },
        {
          "material": "Copper Carbonate",
          "amount": 0.3
        }
      ],
      "description": "From Virginia Scotchie's Clay and Glaze Compendium",
      "createdBy": "Glazy Admin",
      "source": "glazy.org",
      "url": "https://glazy.org/recipes/43305"
    },
    {
      "id": 2276,
      "code": "GLAZY-2276",
      "name": "Clear Raku",
      "cone": "08 - 04",
      "surface": "Glossy",
      "transparency": "",
      "atmosphere": "Raku",
      "subtype": "Glaze - Raku",
      "ingredients": [
        {
          "material": "Colemanite",
          "amount": 42.1
        },
        {
          "material": "Borax",
          "amount": 21.06
        },
        {
          "material": "Ferro Frit 3110",
          "amount": 8.42
        },
        {
          "material": "Nepheline Syenite",
          "amount": 8.42
        }
      ],
      "description": "Glaze Type: Ca Na B 1971 Glaze Type: Ca Na B. Opacity: . Firing type: Raku . Cone range uncertain.",
      "createdBy": "Glazy Admin",
      "source": "glazy.org",
      "url": "https://glazy.org/recipes/2276"
    },
    {
      "id": 65878,
      "code": "GLAZY-65878",
      "name": "clear raku",
      "cone": "05 - 1",
      "surface": "Glossy",
      "transparency": "Transparent",
      "atmosphere": "Reduction, Oxidation, Raku",
      "subtype": "Glaze - Clear",
      "ingredients": [
        {
          "material": "Gerstley Borate",
          "amount": 80.0
        },
        {
          "material": "Custer Feldspar",
          "amount": 20.0
        }
      ],
      "description": "test glaze to learn and work with GLAZY",
      "createdBy": "Corvus Moon Studio",
      "source": "glazy.org",
      "url": "https://glazy.org/recipes/65878"
    },
    {
      "id": 1872,
      "code": "GLAZY-1872",
      "name": "Clear Ron Meyers",
      "cone": "1",
      "surface": "Glossy",
      "transparency": "Transparent",
      "atmosphere": "Oxidation, Reduction",
      "subtype": "Glaze - Clear",
      "ingredients": [
        {
          "material": "Ferro Frit 3124",
          "amount": 80.0
        },
        {
          "material": "EP Kaolin",
          "amount": 10.0
        },
        {
          "material": "Silica",
          "amount": 10.0
        }
      ],
      "additionals": [
        {
          "material": "Bentonite",
          "amount": 2.0
        }
      ],
      "description": "dash of epsom salts. This glaze was w/o cone info, but Ron's clay is for 01. Test.",
      "createdBy": "Glazy Admin",
      "source": "glazy.org",
      "url": "https://glazy.org/recipes/1872"
    },
    {
      "id": 1657,
      "code": "GLAZY-1657",
      "name": "Clear Ron Roy",
      "cone": "4",
      "surface": "Glossy",
      "transparency": "Transparent",
      "atmosphere": "Oxidation",
      "subtype": "Glaze - Clear",
      "ingredients": [
        {
          "material": "Ferro Frit 3134",
          "amount": 30.0
        },
        {
          "material": "Ferro Frit 3195",
          "amount": 30.0
        },
        {
          "material": "Kentucky OM #4 Ball Clay",
          "amount": 17.5
        },
        {
          "material": "Silica",
          "amount": 16.5
        },
        {
          "material": "Whiting",
          "amount": 6.0
        }
      ],
      "additionals": [
        {
          "material": "Bentonite",
          "amount": 2.0
        }
      ],
      "description": "From Pottery Making Illus Nov./Dec. 2012. Nice to dip or brush. \"Fired to c 04 on 105G Standard Ceramics clay w/gorgeous results.\" Slightly hazy on Highwater Earthen Red - better at c 02.",
      "createdBy": "Glazy Admin",
      "source": "glazy.org",
      "url": "https://glazy.org/recipes/1657"
    },
    {
      "id": 1874,
      "code": "GLAZY-1874",
      "name": "Clear Satin Heather's no GB recalc",
      "cone": "04 - 03",
      "surface": "Satin-matte",
      "transparency": "Transparent",
      "atmosphere": "Oxidation",
      "subtype": "Glaze - Clear",
      "ingredients": [
        {
          "material": "Ferro Frit 3195",
          "amount": 44.8
        },
        {
          "material": "Dolomite",
          "amount": 16.4
        },
        {
          "material": "Kaolin",
          "amount": 15.0
        },
        {
          "material": "Silica",
          "amount": 12.7
        },
        {
          "material": "Whiting",
          "amount": 8.4
        },
        {
          "material": "Custer Feldspar",
          "amount": 3.3
        }
      ],
      "description": "Glaze Type: Low fire From UF alum Heather Alexander. This summer I have had to face the crusty bottom of the buckets of glaze. I am still crusading for the perfect satin matt that can fits into my \"oh toss some of that in\" and slap it on with a brush repertoire of glazing. A new recipe using laguna borate with great promise.",
      "createdBy": "Glazy Admin",
      "source": "glazy.org",
      "url": "https://glazy.org/recipes/1874"
    },
    {
      "id": 2517,
      "code": "GLAZY-2517",
      "name": "Clear Satin Matte",
      "cone": "6",
      "surface": "Matte",
      "transparency": "",
      "atmosphere": "",
      "subtype": "Glaze - Clear",
      "ingredients": [
        {
          "material": "Custer Feldspar",
          "amount": 37.0
        },
        {
          "material": "EP Kaolin",
          "amount": 23.0
        },
        {
          "material": "Ferro Frit 3134",
          "amount": 18.0
        },
        {
          "material": "Dolomite",
          "amount": 8.0
        },
        {
          "material": "Talc",
          "amount": 8.0
        },
        {
          "material": "Silica",
          "amount": 6.0
        }
      ],
      "description": "Source/Alternate names: Chris Schafale Source/Alternate names: similar oxides to Butter Base Notes: Cindy Strnad: Of course, there is no such thing as a truly clear matte, it is like a clear frosted window. It does allow light to come through, but it obscures what is underneath. Applied thinly, it is more matte and more translucent.",
      "createdBy": "Glazy Admin",
      "source": "glazy.org",
      "url": "https://glazy.org/recipes/2517"
    },
    {
      "id": 1875,
      "code": "GLAZY-1875",
      "name": "Clear Satin-Matte Cone 1 SSG-123",
      "cone": "1",
      "surface": "Satin-matte",
      "transparency": "Transparent",
      "atmosphere": "Oxidation",
      "subtype": "Glaze - Clear",
      "ingredients": [
        {
          "material": "Colemanite",
          "amount": 55.0
        },
        {
          "material": "Silica",
          "amount": 22.5
        },
        {
          "material": "Kaolin",
          "amount": 17.5
        }
      ],
      "additionals": [
        {
          "material": "Bentonite",
          "amount": 1.0
        }
      ],
      "description": "CMC 1 tsp. From James Chappell \"The Potters Complete Book of Clay and Glazes\"",
      "createdBy": "Glazy Admin",
      "source": "glazy.org",
      "url": "https://glazy.org/recipes/1875"
    },
    {
      "id": 1876,
      "code": "GLAZY-1876",
      "name": "Clear Satin-Matte Cone 1 SSG-124",
      "cone": "1",
      "surface": "Satin-matte",
      "transparency": "Transparent",
      "atmosphere": "Oxidation",
      "subtype": "Glaze - Clear",
      "ingredients": [
        {
          "material": "Pemco Frit P-54",
          "amount": 38.0
        },
        {
          "material": "Silica",
          "amount": 32.0
        },
        {
          "material": "Whiting",
          "amount": 15.0
        },
        {
          "material": "Colemanite",
          "amount": 10.0
        }
      ],
      "additionals": [
        {
          "material": "Bentonite",
          "amount": 1.0
        }
      ],
      "description": "CMC 1 tsp. From James Chappell \"The Potters Complete Book of Clay and Glazes\"",
      "createdBy": "Glazy Admin",
      "source": "glazy.org",
      "url": "https://glazy.org/recipes/1876"
    },
    {
      "id": 1877,
      "code": "GLAZY-1877",
      "name": "Clear Satin-Matte Cone 1 SSG-125",
      "cone": "1",
      "surface": "Satin-matte",
      "transparency": "Transparent",
      "atmosphere": "Oxidation",
      "subtype": "Glaze - Clear",
      "ingredients": [
        {
          "material": "Ferro Frit 3134",
          "amount": 38.0
        },
        {
          "material": "Whiting",
          "amount": 32.0
        },
        {
          "material": "Silica",
          "amount": 16.0
        },
        {
          "material": "Kaolin",
          "amount": 10.0
        },
        {
          "material": "Colemanite",
          "amount": 4.0
        }
      ],
      "additionals": [
        {
          "material": "Bentonite",
          "amount": 1.0
        }
      ],
      "description": "CMC gum 1 tsp. From James Chappell \"The Potters Complete Book of Clay and Glazes\"",
      "createdBy": "Glazy Admin",
      "source": "glazy.org",
      "url": "https://glazy.org/recipes/1877"
    },
    {
      "id": 1878,
      "code": "GLAZY-1878",
      "name": "Clear Satin-Matte Cone 1 SSG-126",
      "cone": "1",
      "surface": "Satin-matte",
      "transparency": "Transparent",
      "atmosphere": "Oxidation",
      "subtype": "Glaze - Clear",
      "ingredients": [
        {
          "material": "Feldspar",
          "amount": 45.2
        },
        {
          "material": "Kaolin",
          "amount": 18.0
        },
        {
          "material": "Wollastonite",
          "amount": 13.9
        },
        {
          "material": "Whiting",
          "amount": 10.5
        },
        {
          "material": "Zinc Oxide",
          "amount": 10.3
        },
        {
          "material": "Colemanite",
          "amount": 2.0
        }
      ],
      "additionals": [
        {
          "material": "Bentonite",
          "amount": 1.0
        }
      ],
      "description": "CMC gum 1 tsp. From James Chappell \"The Potters Complete Book of Clay and Glazes\". Highly stable and excellent for utility ware.",
      "createdBy": "Glazy Admin",
      "source": "glazy.org",
      "url": "https://glazy.org/recipes/1878"
    },
    {
      "id": 1879,
      "code": "GLAZY-1879",
      "name": "Clear Satin-Matte Cone 1 SSG-127",
      "cone": "1",
      "surface": "Satin-matte",
      "transparency": "Transparent",
      "atmosphere": "Oxidation",
      "subtype": "Glaze - Clear",
      "ingredients": [
        {
          "material": "Whiting",
          "amount": 29.9
        },
        {
          "material": "Silica",
          "amount": 25.8
        },
        {
          "material": "Custer Feldspar",
          "amount": 20.6
        },
        {
          "material": "Colemanite",
          "amount": 19.0
        },
        {
          "material": "Magnesium carbonate",
          "amount": 4.7
        }
      ],
      "additionals": [
        {
          "material": "Bentonite",
          "amount": 2.0
        }
      ],
      "description": "CMC gum 1 tsp. From James Chappell \"The Potters Complete Book of Clay and Glazes\" Good glaze for utility ware.",
      "createdBy": "Glazy Admin",
      "source": "glazy.org",
      "url": "https://glazy.org/recipes/1879"
    },
    {
      "id": 1880,
      "code": "GLAZY-1880",
      "name": "Clear Semi-gloss Cone 1 SSG-121",
      "cone": "1",
      "surface": "Semi-glossy",
      "transparency": "Transparent",
      "atmosphere": "Oxidation",
      "subtype": "Glaze - Clear",
      "ingredients": [
        {
          "material": "Colemanite",
          "amount": 60.0
        },
        {
          "material": "Silica",
          "amount": 25.0
        },
        {
          "material": "Kaolin",
          "amount": 15.0
        }
      ],
      "additionals": [
        {
          "material": "Bentonite",
          "amount": 1.0
        }
      ],
      "description": "CMC 1 tsp. From James Chappell \"The Potters Complete Book of Clay and Glazes\"",
      "createdBy": "Glazy Admin",
      "source": "glazy.org",
      "url": "https://glazy.org/recipes/1880"
    },
    {
      "id": 43313,
      "code": "GLAZY-43313",
      "name": "Clear Shiny",
      "cone": "4",
      "surface": "",
      "transparency": "",
      "atmosphere": "",
      "subtype": "Glaze - Clear",
      "ingredients": [
        {
          "material": "Ferro Frit 3195",
          "amount": 30.0
        },
        {
          "material": "Gerstley Borate",
          "amount": 30.0
        },
        {
          "material": "Nepheline Syenite",
          "amount": 20.0
        },
        {
          "material": "EP Kaolin",
          "amount": 10.0
        },
        {
          "material": "Silica",
          "amount": 10.0
        }
      ],
      "additionals": [
        {
          "material": "Bentonite",
          "amount": 2.0
        }
      ],
      "description": "From Virginia Scotchie's Clay and Glaze Compendium",
      "createdBy": "Glazy Admin",
      "source": "glazy.org",
      "url": "https://glazy.org/recipes/43313"
    },
    {
      "id": 1881,
      "code": "GLAZY-1881",
      "name": "Clear Steve",
      "cone": "",
      "surface": "",
      "transparency": "",
      "atmosphere": "",
      "subtype": "Glaze - Clear",
      "ingredients": [
        {
          "material": "Ferro Frit 3124",
          "amount": 63.0
        },
        {
          "material": "EP Kaolin",
          "amount": 14.0
        },
        {
          "material": "Ferro Frit 3134",
          "amount": 12.0
        },
        {
          "material": "Kona F-4 feldspar",
          "amount": 6.0
        },
        {
          "material": "Wollastonite",
          "amount": 5.0
        }
      ],
      "description": "",
      "createdBy": "Glazy Admin",
      "source": "glazy.org",
      "url": "https://glazy.org/recipes/1881"
    },
    {
      "id": 1882,
      "code": "GLAZY-1882",
      "name": "Clear Steve revised",
      "cone": "",
      "surface": "",
      "transparency": "",
      "atmosphere": "",
      "subtype": "Glaze - Clear",
      "ingredients": [
        {
          "material": "Ferro Frit 3134",
          "amount": 48.0
        },
        {
          "material": "Custer Feldspar",
          "amount": 31.7
        },
        {
          "material": "Kaolin",
          "amount": 17.2
        },
        {
          "material": "Wollastonite",
          "amount": 3.0
        }
      ],
      "description": "",
      "createdBy": "Glazy Admin",
      "source": "glazy.org",
      "url": "https://glazy.org/recipes/1882"
    },
    {
      "id": 1883,
      "code": "GLAZY-1883",
      "name": "Clear Steve revised 2",
      "cone": "",
      "surface": "",
      "transparency": "",
      "atmosphere": "",
      "subtype": "Glaze - Clear",
      "ingredients": [
        {
          "material": "Ferro Frit 3134",
          "amount": 53.2
        },
        {
          "material": "Custer Feldspar",
          "amount": 35.1
        },
        {
          "material": "Kaolin",
          "amount": 8.1
        },
        {
          "material": "Wollastonite",
          "amount": 3.3
        }
      ],
      "description": "",
      "createdBy": "Glazy Admin",
      "source": "glazy.org",
      "url": "https://glazy.org/recipes/1883"
    },
    {
      "id": 1884,
      "code": "GLAZY-1884",
      "name": "Clear Strontium Base 03",
      "cone": "3",
      "surface": "Glossy",
      "transparency": "Transparent",
      "atmosphere": "Oxidation",
      "subtype": "Glaze - Clear",
      "ingredients": [
        {
          "material": "Gerstley Borate",
          "amount": 33.0
        },
        {
          "material": "Ferro Frit 3110",
          "amount": 30.6
        },
        {
          "material": "EP Kaolin",
          "amount": 26.0
        },
        {
          "material": "Silica",
          "amount": 5.0
        },
        {
          "material": "Wollastonite",
          "amount": 3.0
        },
        {
          "material": "Strontium Carbonate",
          "amount": 2.5
        }
      ],
      "additionals": [
        {
          "material": "Bentonite",
          "amount": 2.0
        }
      ],
      "description": "Color response toward lead colors: warm colors with iron, greens from copper. Amber looks good over colored slips. Variations -- For amber (over terracotta similar to the warm color of a lead clear) + 5-7% burnt umber. For green transparent + 4% copper carbonate",
      "createdBy": "Glazy Admin",
      "source": "glazy.org",
      "url": "https://glazy.org/recipes/1884"
    },
    {
      "id": 1885,
      "code": "GLAZY-1885",
      "name": "Clear Surprise Recalc",
      "cone": "3",
      "surface": "Semi-glossy",
      "transparency": "Transparent",
      "atmosphere": "Oxidation",
      "subtype": "Glaze - Clear",
      "ingredients": [
        {
          "material": "Ferro Frit 3269",
          "amount": 43.8
        },
        {
          "material": "Wollastonite",
          "amount": 15.0
        },
        {
          "material": "Frit 3185",
          "amount": 13.4
        },
        {
          "material": "Kaolin",
          "amount": 11.6
        },
        {
          "material": "Custer Feldspar",
          "amount": 6.8
        },
        {
          "material": "Talc",
          "amount": 6.2
        },
        {
          "material": "Alumina",
          "amount": 3.0
        }
      ],
      "additionals": [
        {
          "material": "Bentonite",
          "amount": 1.0
        }
      ],
      "description": "Mixture: 50.0% 3269 Surprise 50.0% Satin Clear Heather's Recalc Semi-gloss clear. Thick - 3 coats - traps bubbles and has a few pinholes and slight crazing. Normal thickness - good surface, no crazing. Does not bleed black slip. Very stable. Not enough Zn to brown chrome slips.",
      "createdBy": "Glazy Admin",
      "source": "glazy.org",
      "url": "https://glazy.org/recipes/1885"
    },
    {
      "id": 1886,
      "code": "GLAZY-1886",
      "name": "Clear Surprise Recalc2",
      "cone": "3",
      "surface": "Semi-glossy",
      "transparency": "Transparent",
      "atmosphere": "Oxidation",
      "subtype": "Glaze - Clear",
      "ingredients": [
        {
          "material": "Ferro Frit 3134",
          "amount": 36.1
        },
        {
          "material": "Nepheline Syenite",
          "amount": 32.0
        },
        {
          "material": "Frit 3185",
          "amount": 9.2
        },
        {
          "material": "Alumina Hydrate",
          "amount": 8.5
        },
        {
          "material": "Kaolin",
          "amount": 7.6
        },
        {
          "material": "Talc",
          "amount": 6.1
        },
        {
          "material": "Zinc Oxide",
          "amount": 0.5
        }
      ],
      "additionals": [
        {
          "material": "Bentonite",
          "amount": 0.5
        }
      ],
      "description": "Mixture: 50.0% 3269 Surprise 50.0% Satin Clear Heather's Recalc Semi-gloss clear. No flow. Good color response. Thick - 3 coats - traps bubbles and has some pinholes. No enough Zn to brown Chrome slips.",
      "createdBy": "Glazy Admin",
      "source": "glazy.org",
      "url": "https://glazy.org/recipes/1886"
    },
    {
      "id": 1887,
      "code": "GLAZY-1887",
      "name": "Clear Surprise Recalc3",
      "cone": "",
      "surface": "",
      "transparency": "",
      "atmosphere": "",
      "subtype": "Glaze - Clear",
      "ingredients": [
        {
          "material": "Ferro Frit 3269",
          "amount": 40.6
        },
        {
          "material": "Redart",
          "amount": 26.1
        },
        {
          "material": "Ferro Frit 3195",
          "amount": 21.7
        },
        {
          "material": "Dolomite",
          "amount": 6.5
        },
        {
          "material": "Whiting",
          "amount": 4.8
        },
        {
          "material": "Silica",
          "amount": 0.4
        }
      ],
      "additionals": [
        {
          "material": "Bentonite",
          "amount": 0.5
        }
      ],
      "description": "Mixture: 50.0% 3269 Surprise 50.0% Satin Clear Heather's Recalc",
      "createdBy": "Glazy Admin",
      "source": "glazy.org",
      "url": "https://glazy.org/recipes/1887"
    },
    {
      "id": 1888,
      "code": "GLAZY-1888",
      "name": "Clear SWO",
      "cone": "3",
      "surface": "Glossy",
      "transparency": "Transparent",
      "atmosphere": "Oxidation",
      "subtype": "Glaze - Clear",
      "ingredients": [
        {
          "material": "Ferro Frit 3124",
          "amount": 72.0
        },
        {
          "material": "Nepheline Syenite",
          "amount": 12.0
        },
        {
          "material": "Silica",
          "amount": 10.0
        },
        {
          "material": "EP Kaolin",
          "amount": 6.0
        }
      ],
      "description": "From Pete Pinnell, Clay Times July/Aug. 2005 p.19. Pete says it doesn't dissolve sigs under the glaze the way some other glazes do.",
      "createdBy": "Glazy Admin",
      "source": "glazy.org",
      "url": "https://glazy.org/recipes/1888"
    },
    {
      "id": 4803,
      "code": "GLAZY-4803",
      "name": "Clear Talc Glaze",
      "cone": "1",
      "surface": "",
      "transparency": "",
      "atmosphere": "Oxidation, Reduction",
      "subtype": "Glaze - Clear",
      "ingredients": [
        {
          "material": "Silica",
          "amount": 39.7
        },
        {
          "material": "Nepheline Syenite",
          "amount": 31.2
        },
        {
