Repository: MrSeldon/argilev2

File: data/glazes/glazy.json (part 74 of 315)
{
          "material": "Talc",
          "amount": 17.6
        },
        {
          "material": "Whiting",
          "amount": 7.0
        },
        {
          "material": "Kaolin",
          "amount": 4.5
        }
      ],
      "description": "This recipe was imported from Louis Katz's Hyperglaze database available on his website: http://falcon.tamucc.edu/lkatz/allglazes.txt More information about Louis Katz can be found on his website, http://www.louiskatz.net/ Louis Katz Notes: I am not a safety expert and any information contained in this file about safety should be ignored in favor of advice from experts. All of the materials in all glazes are potentially hazardous. All of these glaze recipes are given without any representation of accuracy or safety. They may work, they may not. They may be safe when fired or they may not. All of the materials used in them have hazards associated with them. You must be have sufficient training in the hazards before you use the the materials. You will have to determine the suitability and safety for your use. Do not assume that a lack of a warning about a material means that it is safe. Cone: 1 Color: clear Surface texture: ? Firing: Ox. or Red. Recipe: Percent Batch Talc 17.60 17.60 Whiting 7.00 7.00 Neph Sy 31.20 31.20 Kaolin 4.50 4.50 Flint 39.70 39.70 Totals: 100.00 % 100.00 gm",
      "createdBy": "Glazy Admin",
      "source": "glazy.org",
      "url": "https://glazy.org/recipes/4803"
    },
    {
      "id": 342,
      "code": "GLAZY-342",
      "name": "Clear Tin",
      "cone": "10",
      "surface": "",
      "transparency": "Transparent",
      "atmosphere": "Oxidation, Reduction",
      "subtype": "Glaze - Clear",
      "ingredients": [
        {
          "material": "Silica",
          "amount": 32.0
        },
        {
          "material": "Potash Feldspar",
          "amount": 25.0
        },
        {
          "material": "Whiting",
          "amount": 25.0
        },
        {
          "material": "Kaolin",
          "amount": 18.0
        },
        {
          "material": "Tin Oxide",
          "amount": 1.0
        }
      ],
      "description": "add 5% Gerstley Borate?",
      "createdBy": "Glazy Admin",
      "source": "glazy.org",
      "url": "https://glazy.org/recipes/342"
    },
    {
      "id": 1170,
      "code": "GLAZY-1170",
      "name": "Clear Tracy Wilson's",
      "cone": "5 - 6",
      "surface": "Glossy",
      "transparency": "Transparent",
      "atmosphere": "Oxidation, Reduction",
      "subtype": "Glaze - Clear",
      "ingredients": [
        {
          "material": "Nepheline Syenite",
          "amount": 45.0
        },
        {
          "material": "Colemanite",
          "amount": 25.0
        },
        {
          "material": "Kaolin",
          "amount": 15.0
        },
        {
          "material": "Silica",
          "amount": 15.0
        }
      ],
      "additionals": [
        {
          "material": "Bentonite",
          "amount": 3.0
        }
      ],
      "description": "Glaze Type: Mid-fire The clear was lovely over the white slip but pinholed majorly over the blue. The blue had been poured on over my cream clay body plainsman M-340. Well if anyone can let me know why the pinholing on the blue that would be great (I suspect it must be a cobalt annoyance or something because the clear glaze was o.k on the white slip and on the regular clay itself). Also if anyone has another recipe to try that would be helpful. submitted by: Cheryl Brown e-mail:",
      "createdBy": "Glazy Admin",
      "source": "glazy.org",
      "url": "https://glazy.org/recipes/1170"
    },
    {
      "id": 277791,
      "code": "GLAZY-277791",
      "name": "Clear Transparent (Emmanuel Cooper)",
      "cone": "10",
      "surface": "Glossy",
      "transparency": "Transparent",
      "atmosphere": "Oxidation",
      "subtype": "Glaze - Clear",
      "ingredients": [
        {
          "material": "Silica",
          "amount": 35.0
        },
        {
          "material": "Neph Sye A270",
          "amount": 30.0
        },
        {
          "material": "Whiting",
          "amount": 15.0
        },
        {
          "material": "Ball Clay",
          "amount": 10.0
        },
        {
          "material": "Talc",
          "amount": 5.0
        },
        {
          "material": "Zinc Oxide",
          "amount": 5.0
        }
      ],
      "description": "Good with Cobalt wash Very clear not yellow. Some bubbles where thick From the book: \"The Potter's Book of Glaze Recipes\" ISBN-10-0812237714",
      "createdBy": "Nazar Alsouri",
      "source": "glazy.org",
      "url": "https://glazy.org/recipes/277791"
    },
    {
      "id": 1890,
      "code": "GLAZY-1890",
      "name": "Clear TST",
      "cone": "04 - 03",
      "surface": "Semi-matte",
      "transparency": "",
      "atmosphere": "Oxidation",
      "subtype": "Glaze - Matte",
      "ingredients": [
        {
          "material": "Ferro Frit 3110",
          "amount": 27.2
        },
        {
          "material": "Silica",
          "amount": 26.2
        },
        {
          "material": "Lithium Carbonate",
          "amount": 19.9
        },
        {
          "material": "EP Kaolin",
          "amount": 11.7
        },
        {
          "material": "Bone Ash",
          "amount": 8.2
        },
        {
          "material": "Nepheline Syenite",
          "amount": 6.9
        }
      ],
      "additionals": [
        {
          "material": "Bentonite",
          "amount": 2.0
        }
      ],
      "description": "Glaze Type: Lithium Matt Deep Cyan w. opaque metallic surface: + copper carb 11% Turquoise blue (headlight blue): + copper carb 3% Periwinkle (bright): + cobalt carb 0.125% blue (bright): + cobalt carb 0.75% From Lisa Orr, who works on lowfire whiteware w/red sig, bisqued to 01, glaze-fired to 04. Can shiver on some clay bodies from high lithium.",
      "createdBy": "Glazy Admin",
      "source": "glazy.org",
      "url": "https://glazy.org/recipes/1890"
    },
    {
      "id": 1891,
      "code": "GLAZY-1891",
      "name": "Clear Vals's",
      "cone": "04 - 03",
      "surface": "Glossy",
      "transparency": "Transparent",
      "atmosphere": "Oxidation",
      "subtype": "Glaze - Clear",
      "ingredients": [
        {
          "material": "Ferro Frit 3195",
          "amount": 30.0
        },
        {
          "material": "Gerstley Borate",
          "amount": 30.0
        },
        {
          "material": "Nepheline Syenite",
          "amount": 20.0
        },
        {
          "material": "Cornwall Stone",
          "amount": 15.0
        },
        {
          "material": "EP Kaolin",
          "amount": 10.0
        },
        {
          "material": "Silica",
          "amount": 10.0
        }
      ],
      "additionals": [
        {
          "material": "Bentonite",
          "amount": 2.0
        }
      ],
      "description": "Glaze Type: Low fire frosty thicker",
      "createdBy": "Glazy Admin",
      "source": "glazy.org",
      "url": "https://glazy.org/recipes/1891"
    },
    {
      "id": 1892,
      "code": "GLAZY-1892",
      "name": "Clear Vals's no GB",
      "cone": "04 - 03",
      "surface": "Glossy",
      "transparency": "Transparent",
      "atmosphere": "Oxidation",
      "subtype": "Glaze - Clear",
      "ingredients": [
        {
          "material": "Ferro Frit 3195",
          "amount": 66.4
        },
        {
          "material": "Nepheline Syenite",
          "amount": 23.2
        },
        {
          "material": "Silica",
          "amount": 14.0
        },
        {
          "material": "Whiting",
          "amount": 6.0
        }
      ],
      "additionals": [
        {
          "material": "Bentonite",
          "amount": 2.0
        }
      ],
      "description": "Glaze Type: Low fire frosty thicker",
      "createdBy": "Glazy Admin",
      "source": "glazy.org",
      "url": "https://glazy.org/recipes/1892"
    },
    {
      "id": 5181,
      "code": "GLAZY-5181",
      "name": "Clear With Colorants",
      "cone": "5",
      "surface": "",
      "transparency": "",
      "atmosphere": "Oxidation, Reduction",
      "subtype": "Glaze - Clear",
      "ingredients": [
        {
          "material": "Ferro Frit 3134",
          "amount": 48.4
        },
        {
          "material": "Silica",
          "amount": 22.1
        },
        {
          "material": "Calcined Kaolin",
          "amount": 16.3
        },
        {
          "material": "Kaolin",
          "amount": 13.2
        }
      ],
      "description": "This recipe was imported from Louis Katz's Hyperglaze database available on his website: http://falcon.tamucc.edu/lkatz/allglazes.txt More information about Louis Katz can be found on his website, http://www.louiskatz.net/ Louis Katz Notes: I am not a safety expert and any information contained in this file about safety should be ignored in favor of advice from experts. All of the materials in all glazes are potentially hazardous. All of these glaze recipes are given without any representation of accuracy or safety. They may work, they may not. They may be safe when fired or they may not. All of the materials used in them have hazards associated with them. You must be have sufficient training in the hazards before you use the the materials. You will have to determine the suitability and safety for your use. Do not assume that a lack of a warning about a material means that it is safe. Cone: 5 Surface texture: ? Firing: Ox. or Red. Recipe: Percent Batch Ferro Frit 3134 48.40 48.40 Kaolin 13.20 13.20 Calcined Kaolin 16.30 16.30 Flint 22.10 22.10 Totals: 100.00 % 100.00 gm",
      "createdBy": "Glazy Admin",
      "source": "glazy.org",
      "url": "https://glazy.org/recipes/5181"
    },
    {
      "id": 343,
      "code": "GLAZY-343",
      "name": "Clear/Transparent",
      "cone": "9 - 10",
      "surface": "Glossy",
      "transparency": "Transparent",
      "atmosphere": "Oxidation, Reduction",
      "subtype": "Glaze - Clear",
      "ingredients": [
        {
          "material": "Silica",
          "amount": 32.2
        },
        {
          "material": "Potash Feldspar",
          "amount": 26.6
        },
        {
          "material": "Whiting",
          "amount": 20.6
        },
        {
          "material": "EP Kaolin",
          "amount": 19.5
        },
        {
          "material": "Bentonite",
          "amount": 1.0
        }
      ],
      "description": "Glaze Type: High-fire This is an excellent transparent/clear glaze that is very hard and durable. I have used it over colored slip, with sgraffito into the slip and with oxides and stains brushed over it and the decorations don't move. This glaze can be brought to the VERY edge of the foot without moving. I use it inside of all my functional work and when decorating with colored slips I use it over the whole surface of the pot. It is an excellent glaze that will always perform well especially when you are in a hurry to get things fired. No surprises. Food-safe. Variations: Can add 1/4 % Copper Carbonate for Light Green in Oxidation ^9-10 firing. How long have you been using this glaze? Almost 20 years Where is it used? In my studio Where did this recipe come from? I got this recipe from Kieth Campbell from Ontario, Canada but believe that it is an Alfred Univ. glaze originally What do you like most about this glaze? There are no surprises and I can count on it every time. Its food safe. Is this glaze reliable? Very Does this glaze tend to craze/crawl/pinhole/etc.? Crazes if applied TOO THICK. How do different firing temperatures/atmospheres affect the glaze? Electric/Oxidation or Gas fired/Reduction or neutral fire are all equally as good. How does the glaze behave on different clay bodies? On porcelain and white stoneware it is clear white. On buff and or red bodies it goes somewhat grey because of the iron in the clays. Very pleasent on all clays. I have tested and used on all the above clays. What consistency should the glaze be for pouring/dipping? The consistancy of my glazes is like homo milk. The normal consistancy. I dip to the count of 5 - 10. How thickly should the glaze be applied to the pot? Normal. I spray this glaze as well to 1/16th of an inch or better. How does this glaze interact with other glazes? I like it the way it is for my work. Test your glazes and see what happens. I have sprayed other glazes on rims etc. and all worked fine. What is your kiln type and size? 30 cu.ft. downdraft gas kiln. How do you typically fire? Heating...pilots (4) on over night or at least a 9 hour period. Burners (4) on low over night or till cone 07 is down. Turn up the burners to 1/2 way mid. reduce kiln for 30 to 45 mins. depending on the weather. Cut the reduction (open dampers to almost open and a light reduction till cone 10 falls. Clear kiln, shut off and seal. Slow 36 hour cool before cracking the door and work comes out in about 48 hours. Do you experience problems with the raw glaze? NO....this glaze can be stirred easily even after 8 weeks of non use and stays stirred for long periods of time while glazing. I make a large green garbage pail of my well used glazes and they last me for a yr. or more. No smells etc. What is your water pH? City water. Any other comments? Try this glaze...it will be a main stay in your studio. ;>}}} GlazeBase recipe Submitted by: Peggy Heer / Heer Pottery Ice Cream Flavor: Chocolate -------------------------------------------------------------------- ----",
      "createdBy": "Glazy Admin",
      "source": "glazy.org",
      "url": "https://glazy.org/recipes/343"
    },
    {
      "id": 18179,
      "code": "GLAZY-18179",
      "name": "Clear/V.C. Transparent Glossy 3 revised",
      "cone": "6",
      "surface": "Glossy",
      "transparency": "Transparent",
      "atmosphere": "Oxidation",
      "subtype": "Glaze",
      "ingredients": [
        {
          "material": "Custer Feldspar",
          "amount": 40.0
        },
        {
          "material": "Gerstley Borate",
          "amount": 18.0
        },
        {
          "material": "Silica",
          "amount": 16.0
        },
        {
          "material": "Whiting",
          "amount": 16.0
        },
        {
          "material": "Grolleg Kaolin",
          "amount": 10.0
        }
      ],
      "additionals": [
        {
          "material": "Bentonite",
          "amount": 2.0
        }
      ],
      "description": "",
      "createdBy": "glazy_squirrels",
      "source": "glazy.org",
      "url": "https://glazy.org/recipes/18179"
    },
    {
      "id": 2794,
      "code": "GLAZY-2794",
      "name": "Clemson Blue Green Satin Matte",
      "cone": "9 - 10",
      "surface": "Semi-matte",
      "transparency": "",
      "atmosphere": "Reduction",
      "subtype": "Glaze - Green",
      "ingredients": [
        {
          "material": "G-200 Feldspar",
          "amount": 38.5
        },
        {
          "material": "EP Kaolin",
          "amount": 20.0
        },
        {
          "material": "Whiting",
          "amount": 20.0
        },
        {
          "material": "Silica",
          "amount": 15.0
        }
      ],
      "additionals": [
        {
          "material": "Rutile",
          "amount": 6.0
        },
        {
          "material": "Cobalt Carbonate",
          "amount": 1.0
        }
      ],
      "description": "Source/Alternate names: Clemson University Source/Alternate names: similar oxides to Blue Jean Notes: Tracy Wilson: slate blue breaking to green where thin. Also a nice gray where the green is.",
      "createdBy": "Glazy Admin",
      "source": "glazy.org",
      "url": "https://glazy.org/recipes/2794"
    },
    {
      "id": 5288,
      "code": "GLAZY-5288",
      "name": "CM Bone Ash White Glaze",
      "cone": "8",
      "surface": "",
      "transparency": "",
      "atmosphere": "Oxidation, Reduction",
      "subtype": "Glaze - White, Off-White",
      "ingredients": [
        {
          "material": "Custer Feldspar (1989)",
          "amount": 35.21
        },
        {
          "material": "Whiting",
          "amount": 21.53
        },
        {
          "material": "Silica",
          "amount": 18.91
        },
        {
          "material": "Kentucky OM #4 Ball Clay",
          "amount": 15.9
        },
        {
          "material": "Bone Ash",
          "amount": 8.45
        }
      ],
      "description": "This recipe was imported from Louis Katz's Hyperglaze database available on his website: http://falcon.tamucc.edu/lkatz/allglazes.txt More information about Louis Katz can be found on his website, http://www.louiskatz.net/ Louis Katz Notes: I am not a safety expert and any information contained in this file about safety should be ignored in favor of advice from experts. All of the materials in all glazes are potentially hazardous. All of these glaze recipes are given without any representation of accuracy or safety. They may work, they may not. They may be safe when fired or they may not. All of the materials used in them have hazards associated with them. You must be have sufficient training in the hazards before you use the the materials. You will have to determine the suitability and safety for your use. Do not assume that a lack of a warning about a material means that it is safe. Cone: 8 Color: white Surface texture: ? Firing: Ox. or Red. Recipe: Percent Batch Bone Ash 8.45 8.45 Whiting 21.53 21.53 Custer Feldspar 35.21 35.21 OM4 15.90 15.90 Flint 18.91 18.91 Totals: 100.00 % 100.00 gm Comments: use real bone ash CM 05-94 p.70",
      "createdBy": "Glazy Admin",
      "source": "glazy.org",
      "url": "https://glazy.org/recipes/5288"
    },
    {
      "id": 131891,
      "code": "GLAZY-131891",
      "name": "CM White",
      "cone": "6 - 7",
      "surface": "",
      "transparency": "",
      "atmosphere": "Oxidation",
      "subtype": "Glaze",
      "ingredients": [
        {
          "material": "Nepheline Syenite Norwegian",
          "amount": 72.0
        },
        {
          "material": "Dolomite",
          "amount": 23.0
        },
        {
          "material": "Ball Clay",
          "amount": 5.0
        }
      ],
      "additionals": [
        {
          "material": "Tin Oxide",
          "amount": 8.0
        },
        {
          "material": "Red Iron Oxide",
          "amount": 1.0
        }
      ],
      "description": "From Ceramics Monthly 2007 Nice buttery semi matt surface.",
      "createdBy": "Simone Holmdahl",
      "source": "glazy.org",
      "url": "https://glazy.org/recipes/131891"
    },
    {
      "id": 127414,
      "code": "GLAZY-127414",
      "name": "CMB15 color variations.",
      "cone": "6",
      "surface": "Semi-matte",
      "transparency": "",
      "atmosphere": "Oxidation",
      "subtype": "Glaze",
      "ingredients": [
        {
          "material": "Forshammar Feldspar",
          "amount": 44.0
        },
        {
          "material": "Kaolin E",
          "amount": 18.0
        },
        {
          "material": "Whiting",
          "amount": 16.0
        },
        {
          "material": "Silica",
          "amount": 15.0
        },
        {
          "material": "Zinc Oxide",
          "amount": 7.0
        }
      ],
      "additionals": [
        {
          "material": "Tin Oxide",
          "amount": 5.0
        },
        {
          "material": "Red Iron Oxide",
          "amount": 1.0
        }
      ],
      "description": "Oatmeals, Rutile Greens, Blues, Pinks",
      "createdBy": "Alisa Liskin Clausen",
      "source": "glazy.org",
      "url": "https://glazy.org/recipes/127414"
    },
    {
      "id": 138097,
      "code": "GLAZY-138097",
      "name": "CMW Cobalt Crystalline",
      "cone": "10",
      "surface": "Glossy",
      "transparency": "",
      "atmosphere": "Oxidation",
      "subtype": "Glaze - Crystalline",
      "ingredients": [
        {
          "material": "Ferro Frit 3110",
          "amount": 48.2
        },
        {
          "material": "Cobalt Carbonate",
          "amount": 26.85
        },
        {
          "material": "Silica",
          "amount": 19.45
        },
        {
          "material": "Whiting",
          "amount": 3.48
        },
        {
          "material": "Bentonite",
          "amount": 1.94
        }
      ],
      "description": "A cobalt crystalline glaze recipe developed by Matt Katz.",
      "createdBy": "Nick",
      "source": "glazy.org",
      "url": "https://glazy.org/recipes/138097"
    },
    {
      "id": 31657,
      "code": "GLAZY-31657",
      "name": "CMW Crystallized Honey",
      "cone": "10",
      "surface": "Glossy",
      "transparency": "Semi-opaque",
      "atmosphere": "Oxidation",
      "subtype": "Glaze - Crystalline",
      "ingredients": [
        {
          "material": "Custer Feldspar",
          "amount": 36.1
        },
        {
          "material": "Silica",
          "amount": 18.05
        },
        {
          "material": "Whiting",
          "amount": 18.02
        },
        {
          "material": "Zinc Oxide",
          "amount": 8.28
        },
        {
          "material": "EP Kaolin",
          "amount": 8.27
        }
      ],
      "additionals": [
        {
          "material": "Red Iron Oxide",
          "amount": 11.28
        }
      ],
      "description": "An experimental glaze developed by Matt Katz of Ceramic Materials Workshop. Test executed but T.C. Staton. The glaze has not been taken beyond testing at this point. The glaze is thickness dependent and is very likely to run. Fired in a \"Normal\" Cone 10 oxidation firing.",
      "createdBy": "Matt Katz",
      "source": "glazy.org",
      "url": "https://glazy.org/recipes/31657"
    },
    {
      "id": 26657,
      "code": "GLAZY-26657",
      "name": "CMW Gilbert's Red",
      "cone": "9 - 11",
      "surface": "Glossy",
      "transparency": "Opaque",
      "atmosphere": "Oxidation",
      "subtype": "Glaze - Red",
      "ingredients": [
        {
          "material": "Mahavir Feldspar",
          "amount": 44.64
        },
        {
          "material": "Whiting",
          "amount": 24.83
        },
        {
          "material": "Silica",
          "amount": 22.76
        },
        {
          "material": "Grolleg Kaolin",
          "amount": 6.04
        },
        {
          "material": "Bentonite",
          "amount": 1.72
        }
      ],
      "additionals": [
        {
          "material": "Tin Oxide",
          "amount": 5.0
        },
        {
          "material": "Chrome Oxide",
          "amount": 0.5
        }
      ],
      "description": "Chrome Tin Red developed with Gilbert Van Kerchoven and Ceramic Materials Workshop",
      "createdBy": "Matt Katz",
      "source": "glazy.org",
      "url": "https://glazy.org/recipes/26657"
    },
    {
      "id": 26136,
      "code": "GLAZY-26136",
      "name": "CMW Lauren's Tomato",
      "cone": "10",
      "surface": "Glossy",
      "transparency": "Opaque",
      "atmosphere": "Oxidation",
      "subtype": "Glaze - Iron - Kaki, Tomato Red",
      "ingredients": [
        {
          "material": "Mahavir Feldspar",
          "amount": 38.61
        },
        {
          "material": "Red Iron Oxide",
          "amount": 16.74
        },
        {
          "material": "Bone Ash",
          "amount": 13.19
        },
        {
          "material": "Silica",
          "amount": 10.95
        },
        {
          "material": "Amtalc-C98 Talc",
          "amount": 8.79
        },
        {
          "material": "EP Kaolin",
          "amount": 7.86
        },
        {
          "material": "Whiting",
          "amount": 3.86
        }
      ],
      "description": "A very glossy, highly red glaze in Cone 10 oxidation. Will run if thick.",
      "createdBy": "Matt Katz",
      "source": "glazy.org",
      "url": "https://glazy.org/recipes/26136"
    },
    {
      "id": 26243,
      "code": "GLAZY-26243",
      "name": "CMW Lauren\u2019s Tomato",
      "cone": "6 - 10",
      "surface": "",
      "transparency": "",
      "atmosphere": "Oxidation",
      "subtype": "Glaze",
      "ingredients": [
        {
          "material": "Mahavir Potash Feldspar",
          "amount": 38.61
        },
        {
          "material": "Red Iron Oxide",
          "amount": 16.74
        },
        {
          "material": "Bone Ash",
          "amount": 13.19
        },
        {
          "material": "Silica",
          "amount": 10.95
        },
        {
          "material": "Talc",
          "amount": 8.79
        },
        {
          "material": "EP Kaolin",
          "amount": 7.86
        },
        {
          "material": "Whiting",
          "amount": 3.86
        }
      ],
      "description": "Recipe of Matthew Katz.",
      "createdBy": "Trees Wijnands",
      "source": "glazy.org",
      "url": "https://glazy.org/recipes/26243"
    },
    {
      "id": 26242,
      "code": "GLAZY-26242",
      "name": "CMW Lauren\u2019s Tomato - 2",
      "cone": "6 - 10",
      "surface": "",
      "transparency": "",
      "atmosphere": "Oxidation",
      "subtype": "Glaze",
      "ingredients": [
        {
          "material": "Mahavir Potash Feldspar",
          "amount": 46.0
        },
        {
          "material": "Red Iron Oxide",
          "amount": 20.38
        },
        {
          "material": "Bone Ash",
          "amount": 16.06
        },
        {
          "material": "Talc",
          "amount": 10.7
        },
        {
          "material": "Whiting",
          "amount": 4.7
        },
        {
          "material": "Bentonite",
          "amount": 2.17
        }
      ],
      "description": "Recipe of Matthew Katz.",
      "createdBy": "Trees Wijnands",
      "source": "glazy.org",
      "url": "https://glazy.org/recipes/26242"
    },
    {
      "id": 25961,
      "code": "GLAZY-25961",
      "name": "CMW Mag Gloss",
      "cone": "10",
      "surface": "Glossy",
      "transparency": "Semi-opaque",
      "atmosphere": "Oxidation, Reduction, Neutral",
      "subtype": "Glaze - Clear",
      "ingredients": [
        {
          "material": "Minspar 200",
          "amount": 53.47
        },
        {
          "material": "EP Kaolin",
          "amount": 21.78
        },
        {
          "material": "Amtalc-C98 Talc",
          "amount": 20.79
        },
        {
          "material": "Silica",
          "amount": 3.96
        }
      ],
      "description": "Nice, stable Cone 10 gloss fluxed with Magnesium. It does not craze on my porcelain. Discovery by Deb Entwhistle.",
      "createdBy": "Matt Katz",
      "source": "glazy.org",
      "url": "https://glazy.org/recipes/25961"
    },
    {
      "id": 8651,
      "code": "GLAZY-8651",
      "name": "CO'Riley's white revised MK",
      "cone": "10 - 12",
      "surface": "Stony Matte",
      "transparency": "Transparent",
      "atmosphere": "Oxidation, Neutral, Reduction",
      "subtype": "Glaze - Clear",
      "ingredients": [
        {
          "material": "Custer Feldspar",
          "amount": 48.1
        },
        {
          "material": "Silica",
          "amount": 16.18
        },
        {
          "material": "EP Kaolin",
          "amount": 9.89
        },
        {
          "material": "Whiting",
          "amount": 8.53
        },
        {
          "material": "Dolomite",
          "amount": 7.75
        },
        {
          "material": "Zinc Oxide",
          "amount": 5.92
        },
        {
          "material": "Minspar 200",
          "amount": 2.76
        },
        {
          "material": "Strontium Carbonate",
          "amount": 0.87
        }
      ],
      "description": "Revised the al:si ratiok To address mild crazing",
      "createdBy": "Daniel Bare",
      "source": "glazy.org",
      "url": "https://glazy.org/recipes/8651"
    },
    {
      "id": 26712,
      "code": "GLAZY-26712",
      "name": "COAL ( NEW COAL)",
      "cone": "6",
      "surface": "Matte",
      "transparency": "Opaque",
      "atmosphere": "Oxidation",
      "subtype": "Glaze",
      "ingredients": [
        {
          "material": "Custer Feldspar",
          "amount": 30.0
        },
        {
          "material": "Ferro Frit 3124",
          "amount": 28.0
        },
        {
          "material": "EP Kaolin",
          "amount": 14.0
        },
        {
          "material": "Whiting",
          "amount": 10.0
        },
        {
          "material": "Nepheline Syenite",
          "amount": 8.0
        },
        {
          "material": "Calcined Kaolin",
          "amount": 6.0
        },
        {
          "material": "Zinc Oxide",
          "amount": 4.0
        }
      ],
      "additionals": [
        {
          "material": "Red Iron Oxide",
          "amount": 9.0
        },
        {
          "material": "Cobalt Oxide",
          "amount": 2.0
        }
      ],
      "description": "Cedar Hill Studio new Black Matte recipe, replaces old Black matte that was underfired at cone 6.",
      "createdBy": "LOAM Clay Studio Inc.",
      "source": "glazy.org",
      "url": "https://glazy.org/recipes/26712"
    },
    {
      "id": 9269,
      "code": "GLAZY-9269",
      "name": "cobalt blue",
      "cone": "6",
      "surface": "Satin",
      "transparency": "",
      "atmosphere": "Oxidation",
      "subtype": "Glaze - Iron - Celadon - Blue",
      "ingredients": [
        {
          "material": "Custer Feldspar",
          "amount": 20.0
        },
        {
          "material": "EP Kaolin",
          "amount": 20.0
        },
        {
          "material": "Ferro Frit 3134",
          "amount": 20.0
        },
        {
          "material": "Silica",
          "amount": 20.0
        },
        {
          "material": "Wollastonite",
          "amount": 20.0
        }
      ],
      "additionals": [
        {
          "material": "Titanium Dioxide",
          "amount": 5.0
        },
        {
          "material": "Red Iron Oxide",
          "amount": 1.5
        },
        {
          "material": "Cobalt Oxide",
          "amount": 1.0
        }
      ],
      "description": "Slow cooling cycle",
      "createdBy": "chance taylor",
      "source": "glazy.org",
      "url": "https://glazy.org/recipes/9269"
    },
    {
      "id": 63038,
      "code": "GLAZY-63038",
      "name": "Cobalt Blue (June Perry Red variant)",
      "cone": "5 - 7",
      "surface": "Glossy",
      "transparency": "Semi-opaque",
      "atmosphere": "Oxidation",
      "subtype": "Glaze - Blue - Cobalt",
      "ingredients": [
        {
          "material": "Silica",
          "amount": 32.0
        },
        {
          "material": "Gerstley Borate",
          "amount": 21.0
        },
        {
          "material": "Whiting",
          "amount": 20.0
        },
        {
          "material": "Nepheline Syenite",
          "amount": 16.0
        },
        {
          "material": "EP Kaolin",
          "amount": 11.0
        },
        {
          "material": "Cobalt Oxide",
          "amount": 2.0
        },
        {
          "material": "Tin Oxide",
          "amount": 2.0
        }
      ],
      "description": "Cobalt Blue is a dependable Cone 5-6 oxidation glaze with a deep blue glossy finish breaking to lighter blue highlights. On darker clays, or where it is thicker, it will turn a lighter, more cloudy blue. The glaze is based on June Perry's Chrome/Tin Red, but we dropped the tin to 2% and found that 2% cobalt oxide looked the best. Vary the tin and cobalt mixture to customize the glaze. The glaze tests were oxidation fired to Cone 6 in an electric front-loading kiln, with a 10 minute soak. Originally published on thestudiomanager.com",
      "createdBy": "Studio Manager",
      "source": "glazy.org",
      "url": "https://glazy.org/recipes/63038"
    },
    {
      "id": 6015,
      "code": "GLAZY-6015",
      "name": "Cobalt Blue Crystalline",
      "cone": "11 - 12",
      "surface": "Glossy",
      "transparency": "Opaque",
      "atmosphere": "Oxidation",
      "subtype": "Glaze - Crystalline",
      "ingredients": [
        {
          "material": "Ferro Frit 4110",
          "amount": 40.0
        },
        {
          "material": "Zinc Oxide",
          "amount": 29.0
        },
        {
          "material": "Silica",
          "amount": 28.0
        },
        {
          "material": "Kaolin",
          "amount": 3.0
        }
      ],
      "additionals": [
        {
          "material": "Cobalt Oxide",
          "amount": 2.0
        },
        {
          "material": "Tin Oxide",
          "amount": 1.0
        }
      ],
      "description": "Fire fast after 600oC or follow your regular Crystalline firing schedule to cone 11 - 12, then crash cool to 1100oC The crystal growing also followed a different pattern: 1100oC for 1 hour 1080oC for 1 hour 1050oC for 1 hour 1000oC for \u00bd hour 950oC for \u00bd hour. Turn kiln off! Although I don\u2019t think anything below 1050oC did much in the growing phase you will be pleased with the outcome.",
      "createdBy": "Mike Mangion",
      "source": "glazy.org",
      "url": "https://glazy.org/recipes/6015"
    },
    {
      "id": 9306,
      "code": "GLAZY-9306",
      "name": "cobalt blue test (2% variation)",
      "cone": "6",
      "surface": "Satin",
      "transparency": "",
      "atmosphere": "Oxidation",
      "subtype": "Glaze - Iron - Celadon - Blue",
      "ingredients": [
        {
          "material": "Custer Feldspar",
          "amount": 20.0
        },
        {
          "material": "EP Kaolin",
          "amount": 20.0
        },
        {
          "material": "Ferro Frit 3134",
          "amount": 20.0
        },
        {
          "material": "Silica",
          "amount": 20.0
        },
        {
          "material": "Wollastonite",
          "amount": 20.0
        }
      ],
      "additionals": [
        {
          "material": "Titanium Dioxide",
          "amount": 5.0
        },
        {
          "material": "Cobalt Oxide",
          "amount": 2.0
        },
        {
          "material": "Red Iron Oxide",
          "amount": 1.5
        }
      ],
      "description": "",
      "createdBy": "chance taylor",
      "source": "glazy.org",
      "url": "https://glazy.org/recipes/9306"
    },
    {
      "id": 9307,
      "code": "GLAZY-9307",
      "name": "cobalt blue test (3% variation)",
      "cone": "6",
      "surface": "Satin",
      "transparency": "",
      "atmosphere": "Oxidation",
      "subtype": "Glaze - Iron - Celadon - Blue",
      "ingredients": [
        {
          "material": "Custer Feldspar",
          "amount": 20.0
        },
        {
          "material": "EP Kaolin",
          "amount": 20.0
        },
        {
          "material": "Ferro Frit 3134",
          "amount": 20.0
        },
        {
          "material": "Silica",
          "amount": 20.0
        },
        {
          "material": "Wollastonite",
          "amount": 20.0
        }
      ],
      "additionals": [
        {
          "material": "Titanium Dioxide",
          "amount": 5.0
        },
        {
          "material": "Cobalt Oxide",
          "amount": 3.0
        },
        {
          "material": "Red Iron Oxide",
          "amount": 1.5
        }
      ],
      "description": "",
      "createdBy": "chance taylor",
      "source": "glazy.org",
      "url": "https://glazy.org/recipes/9307"
    },
    {
      "id": 3564,
      "code": "GLAZY-3564",
      "name": "Cobalt Pink/Mauve/Lilac",
      "cone": "10",
      "surface": "Matte",
      "transparency": "",
      "atmosphere": "Oxidation",
      "subtype": "Glaze - Matte",
      "ingredients": [
        {
          "material": "EP Kaolin",
          "amount": 33.0
        },
        {
          "material": "Talc - amtalc c98/pioneer",
          "amount": 31.0
        },
        {
          "material": "Strontium Carbonate",
          "amount": 17.5
        },
        {
          "material": "Silica",
          "amount": 16.0
        },
        {
          "material": "Zinc Oxide",
          "amount": 10.0
        },
        {
          "material": "Lithium Carbonate",
          "amount": 3.0
        },
        {
          "material": "Cobalt Carbonate",
          "amount": 2.0
        }
      ],
      "description": "Not a liner glaze. Frosty lavender where very thick. breaks a soft blue. Not very runny except where very thick. Needs cone 10. Deflocculate for ease of application. Edit - for some reason the recipe changed and need more zinc to get the pink back - added as a variation.",
      "createdBy": "david tsabar",
      "source": "glazy.org",
      "url": "https://glazy.org/recipes/3564"
    },
    {
      "id": 5542,
      "code": "GLAZY-5542",
      "name": "Cobalt Pink/Mauve/Lilac (variation)",
      "cone": "10",
      "surface": "Matte",
      "transparency": "",
      "atmosphere": "Oxidation",
      "subtype": "Glaze - Matte",
      "ingredients": [
        {
          "material": "Talc - amtalc c98/pioneer",
          "amount": 29.0
        },
        {
          "material": "Spodumene - Australian",
          "amount": 20.0
        },
        {
          "material": "EP Kaolin",
          "amount": 16.5
        },
        {
          "material": "Strontium Carbonate",
          "amount": 16.5
        },
        {
          "material": "Zinc Oxide",
          "amount": 12.0
        },
        {
          "material": "Silica",
          "amount": 8.5
        },
        {
          "material": "Cobalt Carbonate",
          "amount": 1.0
        }
      ],
      "description": "Not a liner glaze. Frosty lavender where very thick. breaks a soft blue. Not very runny except where very thick. Edit - needs cone 10. Melted at cone 9 but very different",
      "createdBy": "david tsabar",
      "source": "glazy.org",
      "url": "https://glazy.org/recipes/5542"
    },
    {
      "id": 3243,
      "code": "GLAZY-3243",
      "name": "Cobalt Purple Haze",
      "cone": "10",
      "surface": "Glossy",
      "transparency": "Semi-opaque",
      "atmosphere": "Oxidation, Reduction",
      "subtype": "Glaze - Purple",
      "ingredients": [
        {
          "material": "G-200 Feldspar",
          "amount": 43.6
        },
        {
          "material": "Silica",
          "amount": 18.64
        },
        {
          "material": "Whiting",
          "amount": 7.72
        },
        {
          "material": "Laguna Borate",
          "amount": 6.0
        },
        {
          "material": "Dolomite",
          "amount": 5.56
        },
        {
          "material": "Zinc Oxide",
          "amount": 3.67
        },
        {
          "material": "EP Kaolin",
          "amount": 2.35
        }
      ],
      "additionals": [
        {
          "material": "Titanium Dioxide",
          "amount": 3.0
        },
        {
          "material": "Tin Oxide",
          "amount": 2.83
        },
        {
          "material": "Bentonite",
          "amount": 1.87
        },
        {
          "material": "Cobalt Carbonate",
          "amount": 1.0
        }
      ],
      "description": "Via Tara Hagen's Glazeitorium http://glazeitorium.blogspot.com/",
      "createdBy": "Tara Hagen",
      "source": "glazy.org",
      "url": "https://glazy.org/recipes/3243"
    },
    {
      "id": 2588,
      "code": "GLAZY-2588",
      "name": "Cobbled Floating Blue",
      "cone": "6",
      "surface": "Glossy",
      "transparency": "",
      "atmosphere": "",
      "subtype": "Glaze - Blue",
      "ingredients": [
        {
          "material": "Nepheline Syenite",
          "amount": 43.26
        },
        {
          "material": "Ferro Frit 3134",
          "amount": 32.81
        },
        {
          "material": "EP Kaolin",
          "amount": 13.67
        },
