Repository: MrSeldon/argilev2

File: data/glazes/glazy.json (part 75 of 315)
{
        {
          "material": "Silica",
          "amount": 10.26
        },
        {
          "material": "Rutile",
          "amount": 4.0
        },
        {
          "material": "Bentonite",
          "amount": 2.0
        },
        {
          "material": "Red Iron Oxide",
          "amount": 2.0
        },
        {
          "material": "Cobalt Oxide",
          "amount": 1.0
        }
      ],
      "description": "Source/Alternate names: D. Gordon Source/Alternate names: similar oxides to Chappell Floating Blue and Slate Blue With Green Specks Notes: Alisa Clausen: A medium brown glaze, high gloss, with green tinge throughout, and a green pool in the middle of the test bowl. Exhibited all the worst characteristics that Floating Blue can exhibit when not fired in optimal (tricky? randomly lucky?) conditions for the glaze. Overall dull brown with THAT green where it would be nice if it was blue. Extremely similar to the original Floating Blue recipe with colemanite subbed for G.B.",
      "createdBy": "Glazy Admin",
      "source": "glazy.org",
      "url": "https://glazy.org/recipes/2588"
    },
    {
      "id": 44267,
      "code": "GLAZY-44267",
      "name": "Cochrane Majolica",
      "cone": "5",
      "surface": "",
      "transparency": "",
      "atmosphere": "Oxidation",
      "subtype": "Glaze - Majolica",
      "ingredients": [
        {
          "material": "Ferro Frit 3124",
          "amount": 83.34
        },
        {
          "material": "EP Kaolin",
          "amount": 8.33
        },
        {
          "material": "Kentucky OM #4 Ball Clay",
          "amount": 8.33
        }
      ],
      "additionals": [
        {
          "material": "Zircopax",
          "amount": 11.11
        },
        {
          "material": "Rutile",
          "amount": 1.11
        }
      ],
      "description": "From Virginia Scotchie's Clay and Glaze Compendium",
      "createdBy": "Glazy Admin",
      "source": "glazy.org",
      "url": "https://glazy.org/recipes/44267"
    },
    {
      "id": 354917,
      "code": "GLAZY-354917",
      "name": "Coffee Brown",
      "cone": "6",
      "surface": "Glossy",
      "transparency": "Semi-opaque",
      "atmosphere": "Oxidation",
      "subtype": "Glaze",
      "ingredients": [
        {
          "material": "Nepheline Syenite",
          "amount": 30.0
        },
        {
          "material": "Silica",
          "amount": 25.0
        },
        {
          "material": "Gerstley Borate",
          "amount": 20.0
        },
        {
          "material": "Whiting",
          "amount": 15.0
        },
        {
          "material": "Tile #6 Kaolin",
          "amount": 10.0
        }
      ],
      "additionals": [
        {
          "material": "Zircopax",
          "amount": 10.0
        },
        {
          "material": "Manganese Carbonate",
          "amount": 6.0
        }
      ],
      "description": "",
      "createdBy": "Martin Jan Bergman",
      "source": "glazy.org",
      "url": "https://glazy.org/recipes/354917"
    },
    {
      "id": 2499,
      "code": "GLAZY-2499",
      "name": "Coffee Cream",
      "cone": "6",
      "surface": "Semi-matte",
      "transparency": "",
      "atmosphere": "Oxidation",
      "subtype": "Glaze - Iron",
      "ingredients": [
        {
          "material": "Nepheline Syenite",
          "amount": 56.18
        },
        {
          "material": "Whiting",
          "amount": 20.23
        },
        {
          "material": "Redart",
          "amount": 13.48
        },
        {
          "material": "Zirconium dioxide",
          "amount": 12.36
        },
        {
          "material": "Red Iron Oxide",
          "amount": 6.74
        },
        {
          "material": "Wollastonite",
          "amount": 5.62
        },
        {
          "material": "Magnesium carbonate",
          "amount": 4.49
        }
      ],
      "description": "Notes: Martha Muzychka: a smooth satin finish, a bit dry if it is very thin, a creamy yellow tan where thick with dark red underneath. Did not look very nice over black clay -- very dull and dry looking brown red.",
      "createdBy": "Glazy Admin",
      "source": "glazy.org",
      "url": "https://glazy.org/recipes/2499"
    },
    {
      "id": 6067,
      "code": "GLAZY-6067",
      "name": "Cold Yellow",
      "cone": "6",
      "surface": "Semi-glossy",
      "transparency": "Translucent",
      "atmosphere": "Reduction",
      "subtype": "Glaze - Yellow - Iron",
      "ingredients": [
        {
          "material": "Kona F-4 feldspar",
          "amount": 34.0
        },
        {
          "material": "Barium Carbonate",
          "amount": 20.0
        },
        {
          "material": "Dolomite",
          "amount": 16.0
        },
        {
          "material": "Silica",
          "amount": 12.0
        },
        {
          "material": "Ferro Frit 3110",
          "amount": 10.0
        },
        {
          "material": "EP Kaolin",
          "amount": 8.0
        }
      ],
      "additionals": [
        {
          "material": "Zircopax",
          "amount": 10.0
        },
        {
          "material": "Bentonite",
          "amount": 2.0
        },
        {
          "material": "Red Iron Oxide",
          "amount": 2.0
        }
      ],
      "description": "From Diana Pancioli's excellent publication, Glaze Forward: http://www.dianapancioli.com/ http://www.dianapancioli.com/downloads/GlazeForward.pdf Derived from Cone 10 \u201cAlfred Yellow\u201d This cold yellow glaze goes to pale blue where thick and warm brown where thin. Strontium does not work as a substitute for barium in this glaze. The yellow color is completely lost with strontium. This is not a liner glaze. It leaches barium at 7.25 mg/l. Thin to medium application.",
      "createdBy": "Glazy Admin",
      "source": "glazy.org",
      "url": "https://glazy.org/recipes/6067"
    },
    {
      "id": 30869,
      "code": "GLAZY-30869",
      "name": "Coleman Apple Green",
      "cone": "9 - 10",
      "surface": "Glossy",
      "transparency": "Translucent",
      "atmosphere": "Oxidation, Reduction",
      "subtype": "Glaze - Iron - Celadon - Green",
      "ingredients": [
        {
          "material": "Minspar 200",
          "amount": 44.0
        },
        {
          "material": "Silica",
          "amount": 28.0
        },
        {
          "material": "Whiting",
          "amount": 18.0
        },
        {
          "material": "EP Kaolin",
          "amount": 10.0
        }
      ],
      "additionals": [
        {
          "material": "Red Iron Oxide",
          "amount": 1.0
        }
      ],
      "description": "",
      "createdBy": "Alfred Grinding Room - Glazes",
      "source": "glazy.org",
      "url": "https://glazy.org/recipes/30869"
    },
    {
      "id": 3333,
      "code": "GLAZY-3333",
      "name": "Coleman Brown Black",
      "cone": "8 - 10",
      "surface": "Matte",
      "transparency": "Opaque",
      "atmosphere": "Reduction",
      "subtype": "Glaze - Black",
      "ingredients": [
        {
          "material": "G-200 Feldspar",
          "amount": 48.5
        },
        {
          "material": "Silica",
          "amount": 22.6
        },
        {
          "material": "Whiting",
          "amount": 16.6
        },
        {
          "material": "EP Kaolin",
          "amount": 10.3
        },
        {
          "material": "Zinc Oxide",
          "amount": 2.2
        }
      ],
      "additionals": [
        {
          "material": "Red Iron Oxide",
          "amount": 9.7
        }
      ],
      "description": "Tom Coleman glaze via Julia Galloway http://juliagalloway.com/field-guide/pdf/high-fire/HighFireGlaze-Coleman.pdf Original recipe: G-200 Spar 485 E.P.K. 103 Silica 226 Whiting 166 Zinc Oxide 22 Red Iron Oxide 97",
      "createdBy": "Glazy Admin",
      "source": "glazy.org",
      "url": "https://glazy.org/recipes/3333"
    },
    {
      "id": 3807,
      "code": "GLAZY-3807",
      "name": "Coleman Brown Black (New Zealand Halloysite)",
      "cone": "8 - 10",
      "surface": "Matte",
      "transparency": "Opaque",
      "atmosphere": "Reduction",
      "subtype": "Glaze - Black",
      "ingredients": [
        {
          "material": "G-200 Feldspar",
          "amount": 48.5
        },
        {
          "material": "Silica",
          "amount": 21.8
        },
        {
          "material": "Whiting",
          "amount": 16.6
        },
        {
          "material": "New Zealand Halloysite",
          "amount": 10.9
        },
        {
          "material": "Zinc Oxide",
          "amount": 2.2
        }
      ],
      "additionals": [
        {
          "material": "Red Iron Oxide",
          "amount": 9.8
        }
      ],
      "description": "Nice breaking black/tenmoku glaze that contains only iron as a colorant. Adjusted for New Zealand Halloysite. Tom Coleman glaze via Julia Galloway http://juliagalloway.com/field-guide/pdf/high-fire/HighFireGlaze-Coleman.pdf Original recipe: G-200 Spar 485 E.P.K. 103 Silica 226 Whiting 166 Zinc Oxide 22 Red Iron Oxide 97",
      "createdBy": "Derek Au",
      "source": "glazy.org",
      "url": "https://glazy.org/recipes/3807"
    },
    {
      "id": 4178,
      "code": "GLAZY-4178",
      "name": "Coleman Carbon Trap Shino",
      "cone": "10",
      "surface": "",
      "transparency": "",
      "atmosphere": "Reduction",
      "subtype": "Glaze - Shino - Carbon Trap",
      "ingredients": [
        {
          "material": "Custer Feldspar",
          "amount": 30.0
        },
        {
          "material": "Kentucky OM #4 Ball Clay",
          "amount": 25.0
        },
        {
          "material": "Spodumene",
          "amount": 25.0
        },
        {
          "material": "Nepheline Syenite",
          "amount": 8.0
        },
        {
          "material": "Soda Ash",
          "amount": 7.0
        },
        {
          "material": "EP Kaolin",
          "amount": 5.0
        }
      ],
      "additionals": [
        {
          "material": "Yellow Iron Oxide",
          "amount": 0.5
        }
      ],
      "description": "From Steve Davis Website: http://kazegamas.com/ Shinos 1: http://kazegamas.com/shinos1.htm There are 72 shinos shown on 4 web pages. They are organized from left to right with 3 tiles of the same glaze shown on 3 different clay bodies. They are Aardvark Clay's Nara Porcelain, Long Beach, and Black Mountain. Every shino was glazed with a doulble dip, waxed with a simple \"S\" pattern, and left to dry for 2 weeks to grow sulfates on the surface. The \"S\" pattern has no sulfate build up. A medium reduction was started at cone 012 through cone 2. From there the kiln was fired in neutral to cone 10.",
      "createdBy": "Steve Davis",
      "source": "glazy.org",
      "url": "https://glazy.org/recipes/4178"
    },
    {
      "id": 4179,
      "code": "GLAZY-4179",
      "name": "Coleman Crab Claw Shino",
      "cone": "10",
      "surface": "",
      "transparency": "",
      "atmosphere": "Reduction",
      "subtype": "Glaze - Shino",
      "ingredients": [
        {
          "material": "Nepheline Syenite",
          "amount": 36.0
        },
        {
          "material": "EP Kaolin",
          "amount": 28.0
        },
        {
          "material": "Spodumene",
          "amount": 12.16
        },
        {
          "material": "Kentucky OM #4 Ball Clay",
          "amount": 12.0
        },
        {
          "material": "Custer Feldspar",
          "amount": 8.64
        },
        {
          "material": "Soda Ash",
          "amount": 3.2
        }
      ],
      "description": "From Steve Davis Website: http://kazegamas.com/ Shinos 1: http://kazegamas.com/shinos1.htm There are 72 shinos shown on 4 web pages. They are organized from left to right with 3 tiles of the same glaze shown on 3 different clay bodies. They are Aardvark Clay's Nara Porcelain, Long Beach, and Black Mountain. Every shino was glazed with a doulble dip, waxed with a simple \"S\" pattern, and left to dry for 2 weeks to grow sulfates on the surface. The \"S\" pattern has no sulfate build up. A medium reduction was started at cone 012 through cone 2. From there the kiln was fired in neutral to cone 10.",
      "createdBy": "Steve Davis",
      "source": "glazy.org",
      "url": "https://glazy.org/recipes/4179"
    },
    {
      "id": 3326,
      "code": "GLAZY-3326",
      "name": "Coleman Dolomite",
      "cone": "10",
      "surface": "Matte",
      "transparency": "Opaque",
      "atmosphere": "Oxidation, Reduction",
      "subtype": "Glaze - Matte - Magnesium Matte",
      "ingredients": [
        {
          "material": "Potash Feldspar (Zheng Yi SK7)",
          "amount": 50.0
        },
        {
          "material": "Kaolin",
          "amount": 25.0
        },
        {
          "material": "Dolomite",
          "amount": 22.5
        },
        {
          "material": "Whiting",
          "amount": 2.5
        }
      ],
      "description": "Tom Coleman glaze via Julia Galloway http://juliagalloway.com/field-guide/pdf/high-fire/HighFireGlaze-Coleman.pdf (Glaze #6 on page 11)",
      "createdBy": "Derek Au",
      "source": "glazy.org",
      "url": "https://glazy.org/recipes/3326"
    },
    {
      "id": 43461,
      "code": "GLAZY-43461",
      "name": "Coleman German Crystal",
      "cone": "8 - 10",
      "surface": "",
      "transparency": "",
      "atmosphere": "Reduction",
      "subtype": "Glaze - White, Off-White",
      "ingredients": [
        {
          "material": "Custer Feldspar",
          "amount": 52.04
        },
        {
          "material": "Barium Carbonate",
          "amount": 21.02
        },
        {
          "material": "Kentucky OM #4 Ball Clay",
          "amount": 10.03
        },
        {
          "material": "Whiting",
          "amount": 8.88
        },
        {
          "material": "Zinc Oxide",
          "amount": 8.03
        }
      ],
      "additionals": [
        {
          "material": "Rutile",
          "amount": 2.0
        }
      ],
      "description": "From Virginia Scotchie's Clay and Glaze Compendium",
      "createdBy": "Glazy Admin",
      "source": "glazy.org",
      "url": "https://glazy.org/recipes/43461"
    },
    {
      "id": 16427,
      "code": "GLAZY-16427",
      "name": "Coleman Iron Blue Celadon #1",
      "cone": "10 - 11",
      "surface": "Glossy",
      "transparency": "Translucent",
      "atmosphere": "Reduction, Salt & Soda",
      "subtype": "Glaze - Iron - Celadon - Blue",
      "ingredients": [
        {
          "material": "Custer Feldspar",
          "amount": 43.39
        },
        {
          "material": "Silica",
          "amount": 23.43
        },
        {
          "material": "Whiting",
          "amount": 12.56
        },
        {
          "material": "EP Kaolin",
          "amount": 9.19
        },
        {
          "material": "Barium Carbonate",
          "amount": 8.62
        },
        {
          "material": "Amtalc-C98 Talc",
          "amount": 2.81
        }
      ],
      "additionals": [
        {
          "material": "Yellow Iron Oxide",
          "amount": 2.3
        }
      ],
      "description": "This is a great, dependable glaze that does well in gas-reduction and soda firings. I use this glaze as a liner for functional eating surfaces as well as on non-carved exterior surfaces. Adam Field uses Barnard Clay for Yellow Iron Oxide",
      "createdBy": "Allen Curtis",
      "source": "glazy.org",
      "url": "https://glazy.org/recipes/16427"
    },
    {
      "id": 3417,
      "code": "GLAZY-3417",
      "name": "Coleman Jet Black Shiny with Metallic Spots",
      "cone": "10",
      "surface": "Glossy",
      "transparency": "Opaque",
      "atmosphere": "Reduction",
      "subtype": "Glaze - Black - Glossy",
      "ingredients": [
        {
          "material": "G-200 Feldspar",
          "amount": 60.0
        },
        {
          "material": "Whiting",
          "amount": 17.0
        },
        {
          "material": "Silica",
          "amount": 13.0
        },
        {
          "material": "EP Kaolin",
          "amount": 10.0
        }
      ],
      "additionals": [
        {
          "material": "Cobalt Carbonate",
          "amount": 3.0
        },
        {
          "material": "Manganese Dioxide",
          "amount": 3.0
        },
        {
          "material": "Iron chromate",
          "amount": 2.0
        },
        {
          "material": "Iron oxide",
          "amount": 2.0
        }
      ],
      "description": "In my first test of this glaze, result is a lovely shiny, slightly waxy rich black with interesting small spots. I did not have any Iron Chromate, so I replaced it with 1 Red Iron Oxide 1 Chrome Oxide (for a total of 3 Red Iron Oxide). Tom Coleman glaze via Julia Galloway http://juliagalloway.com/field-guide/pdf/high-fire/HighFireGlaze-Coleman.pdf",
      "createdBy": "Derek Au",
      "source": "glazy.org",
      "url": "https://glazy.org/recipes/3417"
    },
    {
      "id": 2977,
      "code": "GLAZY-2977",
      "name": "Coleman Kaki",
      "cone": "8 - 10",
      "surface": "Satin",
      "transparency": "Opaque",
      "atmosphere": "Reduction",
      "subtype": "Glaze - Iron - Kaki, Tomato Red",
      "ingredients": [
        {
          "material": "Custer Feldspar",
          "amount": 48.0
        },
        {
          "material": "Silica",
          "amount": 16.0
        },
        {
          "material": "Bone Ash",
          "amount": 11.0
        },
        {
          "material": "Talc",
          "amount": 9.0
        },
        {
          "material": "Whiting",
          "amount": 9.0
        },
        {
          "material": "Kaolin",
          "amount": 7.0
        }
      ],
      "additionals": [
        {
          "material": "Red Iron Oxide",
          "amount": 11.5
        }
      ],
      "description": "From John Britt's \"The Complete Guide to High Fire Glazes\"",
      "createdBy": "Glazy Admin",
      "source": "glazy.org",
      "url": "https://glazy.org/recipes/2977"
    },
    {
      "id": 3324,
      "code": "GLAZY-3324",
      "name": "Coleman Magnesia Glaze for Porcelain",
      "cone": "10",
      "surface": "Matte",
      "transparency": "Opaque",
      "atmosphere": "Oxidation, Reduction",
      "subtype": "Glaze - Matte - Magnesium Matte",
      "ingredients": [
        {
          "material": "Potash Feldspar (Zheng Yi SK7)",
          "amount": 48.0
        },
        {
          "material": "Dolomite",
          "amount": 24.0
        },
        {
          "material": "Kaolin",
          "amount": 24.0
        },
        {
          "material": "Whiting",
          "amount": 4.0
        }
      ],
      "description": "Tom Coleman glaze via Julia Galloway http://juliagalloway.com/field-guide/pdf/high-fire/HighFireGlaze-Coleman.pdf Original Recipe: Potash Feldspar 48 Whiting 4 Kaolin 24 Dolomite 24",
      "createdBy": "Derek Au",
      "source": "glazy.org",
      "url": "https://glazy.org/recipes/3324"
    },
    {
      "id": 3323,
      "code": "GLAZY-3323",
      "name": "Coleman Magnesia Glaze for Stoneware",
      "cone": "10",
      "surface": "Matte",
      "transparency": "Opaque",
      "atmosphere": "Oxidation, Reduction",
      "subtype": "Glaze - Matte - Magnesium Matte",
      "ingredients": [
        {
          "material": "Potash Feldspar (Zheng Yi SK7)",
          "amount": 51.7
        },
        {
          "material": "Kaolin",
          "amount": 25.85
        },
        {
          "material": "Dolomite",
          "amount": 18.61
        },
        {
          "material": "Whiting",
          "amount": 3.84
        }
      ],
      "description": "Tom Coleman glaze via Julia Galloway http://juliagalloway.com/field-guide/pdf/high-fire/HighFireGlaze-Coleman.pdf Original Recipe: Potash Feldspar 70 Whiting 5.2 Kaolin 35 Dolomite 25.2",
      "createdBy": "Derek Au",
      "source": "glazy.org",
      "url": "https://glazy.org/recipes/3323"
    },
    {
      "id": 3331,
      "code": "GLAZY-3331",
      "name": "Coleman No Craze White",
      "cone": "8 - 12",
      "surface": "Matte",
      "transparency": "Opaque",
      "atmosphere": "Oxidation, Reduction",
      "subtype": "Glaze - White, Off-White",
      "ingredients": [
        {
          "material": "G-200 Feldspar",
          "amount": 29.9
        },
        {
          "material": "EP Kaolin",
          "amount": 26.8
        },
        {
          "material": "Silica",
          "amount": 20.62
        },
        {
          "material": "Talc",
          "amount": 11.34
        },
        {
          "material": "Whiting",
          "amount": 11.34
        }
      ],
      "description": "Tom Coleman glaze via Julia Galloway http://juliagalloway.com/field-guide/pdf/high-fire/HighFireGlaze-Coleman.pdf \"This glaze will not craze over any clay body.\" Original 97% recipe: G-200 Spar 290 Whiting 110 Talc 110 E.P.K. 260 Silica 200",
      "createdBy": "Glazy Admin",
      "source": "glazy.org",
      "url": "https://glazy.org/recipes/3331"
    },
    {
      "id": 3806,
      "code": "GLAZY-3806",
      "name": "Coleman No Craze White (New Zealand Halloysite)",
      "cone": "8 - 12",
      "surface": "Satin-matte",
      "transparency": "Opaque",
      "atmosphere": "Oxidation, Reduction",
      "subtype": "Glaze - White, Off-White",
      "ingredients": [
        {
          "material": "G-200 Feldspar",
          "amount": 30.0
        },
        {
          "material": "New Zealand Halloysite",
          "amount": 28.0
        },
        {
          "material": "Silica",
          "amount": 19.0
        },
        {
          "material": "Talc",
          "amount": 11.5
        },
        {
          "material": "Whiting",
          "amount": 11.5
        }
      ],
      "description": "True to its name, this glaze did not craze on the three clay bodies I tried. While many glazes craze on my black stoneware, this one did not. A nice satin-matte. Adjusted for New Zealand Halloysite. Tom Coleman glaze via Julia Galloway http://juliagalloway.com/field-guide/pdf/high-fire/HighFireGlaze-Coleman.pdf \"This glaze will not craze over any clay body.\" Original 97% recipe: G-200 Spar 290 Whiting 110 Talc 110 E.P.K. 260 Silica 200",
      "createdBy": "Derek Au",
      "source": "glazy.org",
      "url": "https://glazy.org/recipes/3806"
    },
    {
      "id": 3078,
      "code": "GLAZY-3078",
      "name": "Coleman Oilspot",
      "cone": "9 - 12",
      "surface": "Satin",
      "transparency": "Opaque",
      "atmosphere": "Oxidation, Reduction",
      "subtype": "Glaze - Iron - Oil Spot",
      "ingredients": [
        {
          "material": "Custer Feldspar",
          "amount": 85.0
        },
        {
          "material": "Silica",
          "amount": 6.0
        },
        {
          "material": "Calcined Talc, Magnesium Silicate",
          "amount": 5.0
        },
        {
          "material": "Whiting",
          "amount": 4.0
        }
      ],
      "additionals": [
        {
          "material": "Red Iron Oxide",
          "amount": 8.5
        }
      ],
      "description": "From John Britt's The Complete Guide to High-Fire Glazes",
      "createdBy": "Glazy Admin",
      "source": "glazy.org",
      "url": "https://glazy.org/recipes/3078"
    },
    {
      "id": 296798,
      "code": "GLAZY-296798",
      "name": "Coleman Purple Haze (G200)",
      "cone": "10 - 11",
      "surface": "Glossy",
      "transparency": "Semi-opaque",
      "atmosphere": "Reduction",
      "subtype": "Glaze",
      "ingredients": [
        {
          "material": "G-200 Feldspar",
          "amount": 45.2
        },
        {
          "material": "Silica",
          "amount": 19.3
        },
        {
          "material": "Whiting",
          "amount": 8.0
        },
        {
          "material": "Gerstley Borate",
          "amount": 6.3
        },
        {
          "material": "Dolomite",
          "amount": 5.7
        },
        {
          "material": "Zinc Oxide",
          "amount": 3.8
        },
        {
          "material": "Titanium Dioxide",
          "amount": 3.2
        },
        {
          "material": "Tin Oxide",
          "amount": 3.0
        },
        {
          "material": "EP Kaolin",
          "amount": 2.5
        },
        {
          "material": "Bentonite",
          "amount": 2.0
        },
        {
          "material": "Copper Carbonate",
          "amount": 1.0
        }
      ],
      "description": "Most recipes for Tom Coleman's Purple Haze call for Custer as the feldspar, this 1990's recipe from Steve Davis at Aardvark Clay, uses G200. It's a very different glaze compared to the Custer version, the slight difference in chemistry looks completely different. This version is much more variegated and looks like some phase separation is going on. Takes about a 4 second dip for good coverage. Application thickness can change how much purple shows up. It likes a cone 10 to 10.5 to flow nicely. My favorite glaze!",
      "createdBy": "Wiliam Kaplan",
      "source": "glazy.org",
      "url": "https://glazy.org/recipes/296798"
    },
    {
      "id": 33843,
      "code": "GLAZY-33843",
      "name": "Coleman Red",
      "cone": "8 - 10",
      "surface": "",
      "transparency": "",
      "atmosphere": "Reduction",
      "subtype": "Glaze - Red - Copper",
      "ingredients": [
        {
          "material": "Custer Feldspar",
          "amount": 51.93
        },
        {
          "material": "Silica",
          "amount": 17.31
        },
        {
          "material": "Gerstley Borate",
          "amount": 8.9
        },
        {
          "material": "Whiting",
          "amount": 8.41
        },
        {
          "material": "Dolomite",
          "amount": 5.44
        },
        {
          "material": "Barium Carbonate",
          "amount": 2.47
        },
        {
          "material": "EP Kaolin",
          "amount": 2.47
        },
        {
          "material": "Tin Oxide",
          "amount": 1.98
        },
        {
          "material": "Zinc Oxide",
          "amount": 0.99
        },
        {
          "material": "Titanium Dioxide",
          "amount": 0.1
        }
      ],
      "additionals": [
        {
          "material": "Copper Carbonate",
          "amount": 0.4
        },
        {
          "material": "Yellow Iron Oxide",
          "amount": 0.1
        }
      ],
      "description": "via Tom Coleman",
      "createdBy": "Glazy Admin",
      "source": "glazy.org",
      "url": "https://glazy.org/recipes/33843"
    },
    {
      "id": 4175,
      "code": "GLAZY-4175",
      "name": "Coleman Shino #1",
      "cone": "10",
      "surface": "",
      "transparency": "",
      "atmosphere": "Reduction",
      "subtype": "Glaze - Shino",
      "ingredients": [
        {
          "material": "Nepheline Syenite",
          "amount": 44.12
        },
        {
          "material": "Spodumene",
          "amount": 30.47
        },
        {
          "material": "EP Kaolin",
          "amount": 25.41
        }
      ],
      "additionals": [
        {
          "material": "Ultrox",
          "amount": 4.62
        },
        {
          "material": "Veegum T",
          "amount": 2.75
        }
      ],
      "description": "From Steve Davis Website: http://kazegamas.com/ Shinos 1: http://kazegamas.com/shinos1.htm Zircopax was substituted for Ultrox There are 72 shinos shown on 4 web pages. They are organized from left to right with 3 tiles of the same glaze shown on 3 different clay bodies. They are Aardvark Clay's Nara Porcelain, Long Beach, and Black Mountain. Every shino was glazed with a doulble dip, waxed with a simple \"S\" pattern, and left to dry for 2 weeks to grow sulfates on the surface. The \"S\" pattern has no sulfate build up. A medium reduction was started at cone 012 through cone 2. From there the kiln was fired in neutral to cone 10.",
      "createdBy": "Steve Davis",
      "source": "glazy.org",
      "url": "https://glazy.org/recipes/4175"
    },
    {
      "id": 4177,
      "code": "GLAZY-4177",
      "name": "Coleman Shino #1-1984",
      "cone": "10",
      "surface": "",
      "transparency": "",
      "atmosphere": "Reduction",
      "subtype": "Glaze - Shino",
      "ingredients": [
        {
          "material": "Nepheline Syenite",
          "amount": 41.2
        },
        {
          "material": "Spodumene",
          "amount": 28.4
        },
        {
          "material": "EP Kaolin",
          "amount": 22.1
        },
        {
          "material": "Zircopax",
          "amount": 4.3
        },
        {
          "material": "Bentonite",
          "amount": 4.0
        }
      ],
      "description": "From Steve Davis Website: http://kazegamas.com/ Shinos 1: http://kazegamas.com/shinos1.htm There are 72 shinos shown on 4 web pages. They are organized from left to right with 3 tiles of the same glaze shown on 3 different clay bodies. They are Aardvark Clay's Nara Porcelain, Long Beach, and Black Mountain. Every shino was glazed with a doulble dip, waxed with a simple \"S\" pattern, and left to dry for 2 weeks to grow sulfates on the surface. The \"S\" pattern has no sulfate build up. A medium reduction was started at cone 012 through cone 2. From there the kiln was fired in neutral to cone 10.",
      "createdBy": "Steve Davis",
      "source": "glazy.org",
      "url": "https://glazy.org/recipes/4177"
    },
    {
      "id": 4176,
      "code": "GLAZY-4176",
      "name": "Coleman Shino #4",
      "cone": "10",
      "surface": "",
      "transparency": "",
      "atmosphere": "Reduction",
      "subtype": "Glaze - Shino",
      "ingredients": [
        {
          "material": "Nepheline Syenite",
          "amount": 68.18
        },
        {
          "material": "Kentucky OM #4 Ball Clay",
          "amount": 18.18
        },
        {
          "material": "EP Kaolin",
          "amount": 4.55
        },
        {
          "material": "Soda Ash",
          "amount": 4.55
        },
        {
          "material": "Spodumene",
          "amount": 4.54
        }
      ],
      "description": "From Steve Davis Website: http://kazegamas.com/ Shinos 1: http://kazegamas.com/shinos1.htm There are 72 shinos shown on 4 web pages. They are organized from left to right with 3 tiles of the same glaze shown on 3 different clay bodies. They are Aardvark Clay's Nara Porcelain, Long Beach, and Black Mountain. Every shino was glazed with a doulble dip, waxed with a simple \"S\" pattern, and left to dry for 2 weeks to grow sulfates on the surface. The \"S\" pattern has no sulfate build up. A medium reduction was started at cone 012 through cone 2. From there the kiln was fired in neutral to cone 10.",
      "createdBy": "Steve Davis",
      "source": "glazy.org",
      "url": "https://glazy.org/recipes/4176"
    },
    {
      "id": 3312,
      "code": "GLAZY-3312",
      "name": "Coleman Tea Dust",
      "cone": "9 - 11",
      "surface": "Semi-glossy",
      "transparency": "Opaque",
      "atmosphere": "Reduction",
      "subtype": "Glaze - Iron - Tea Dust",
      "ingredients": [
        {
          "material": "Potash Feldspar (Zheng Yi SK7)",
          "amount": 40.0
        },
        {
          "material": "Silica",
          "amount": 25.0
        },
        {
          "material": "Whiting",
          "amount": 16.0
        },
        {
          "material": "Ball Clay",
          "amount": 12.0
        },
        {
          "material": "Talc",
          "amount": 7.0
        }
      ],
      "additionals": [
        {
          "material": "Red Iron Oxide",
          "amount": 10.0
        }
      ],
      "description": "From John Britt's Complete Guide to High Fire Glazes",
      "createdBy": "Derek Au",
      "source": "glazy.org",
      "url": "https://glazy.org/recipes/3312"
    },
    {
      "id": 41832,
      "code": "GLAZY-41832",
      "name": "Coleman Tea Dust (Romero House)",
      "cone": "10",
      "surface": "",
      "transparency": "",
      "atmosphere": "Reduction",
      "subtype": "Glaze",
      "ingredients": [
        {
          "material": "Custer Feldspar",
          "amount": 40.0
        },
        {
          "material": "Silica",
          "amount": 25.0
        },
        {
          "material": "Whiting",
          "amount": 16.0
        },
        {
          "material": "Kentucky OM #4 Ball Clay",
          "amount": 12.0
        },
        {
          "material": "Red Iron Oxide",
          "amount": 10.0
        },
        {
          "material": "Talc",
          "amount": 7.0
        }
      ],
      "description": "",
      "createdBy": "KBangs",
      "source": "glazy.org",
      "url": "https://glazy.org/recipes/41832"
    },
    {
      "id": 3308,
      "code": "GLAZY-3308",
      "name": "Coleman Tea Dust Black (Black with Gold Spots)",
      "cone": "8 - 10",
      "surface": "Semi-glossy",
      "transparency": "Opaque",
      "atmosphere": "Reduction",
      "subtype": "Glaze - Iron - Tea Dust",
      "ingredients": [
        {
          "material": "Potash Feldspar (Zheng Yi SK7)",
          "amount": 39.81
        },
        {
          "material": "Silica",
          "amount": 25.0
        },
        {
          "material": "Whiting",
          "amount": 15.74
        },
        {
          "material": "Kentucky OM #4 Ball Clay",
          "amount": 12.04
        },
        {
          "material": "Talc",
          "amount": 7.41
        }
      ],
      "additionals": [
        {
          "material": "Red Iron Oxide",
          "amount": 9.3
        }
      ],
      "description": "Tom Coleman glaze via Julia Galloway http://juliagalloway.com/field-guide/pdf/high-fire/HighFireGlaze-Coleman.pdf Original recipe: G-200 Spar 430 Whiting 170 Ball Clay (OM4) 130 Red Iron Oxide 100 Talc 80 Silica 270",
      "createdBy": "Derek Au",
      "source": "glazy.org",
      "url": "https://glazy.org/recipes/3308"
    },
    {
      "id": 13161,
      "code": "GLAZY-13161",
      "name": "Coleman Tea Dust Black (Original)",
      "cone": "8 - 10",
      "surface": "",
      "transparency": "",
      "atmosphere": "Reduction",
      "subtype": "Glaze - Iron - Tea Dust",
      "ingredients": [
        {
          "material": "G-200 Feldspar",
          "amount": 39.81
        },
        {
          "material": "Silica",
          "amount": 25.0
        },
        {
          "material": "Whiting",
          "amount": 15.74
        },
        {
          "material": "Kentucky OM #4 Ball Clay",
          "amount": 12.04
        },
        {
          "material": "Talc",
          "amount": 7.41
        }
      ],
      "additionals": [
        {
          "material": "Red Iron Oxide",
          "amount": 9.26
        }
      ],
      "description": "Tom Coleman glaze via Julia Galloway http://juliagalloway.com/field-guide/pdf/high-fire/HighFireGlaze-Coleman.pdf Original recipe: G-200 Spar 430 Whiting 170 Ball Clay (OM4) 130 Red Iron Oxide 100 Talc 80 Silica 270",
      "createdBy": "Derek Au",
      "source": "glazy.org",
      "url": "https://glazy.org/recipes/13161"
    },
    {
      "id": 3416,
      "code": "GLAZY-3416",
      "name": "Coleman Tenmoku",
      "cone": "10",
      "surface": "Glossy",
      "transparency": "Opaque",
      "atmosphere": "Reduction",
      "subtype": "Glaze - Iron - Tenmoku",
      "ingredients": [
        {
          "material": "Potash Feldspar (Zheng Yi SK7)",
          "amount": 52.91
        },
        {
          "material": "Silica",
          "amount": 28.57
        },
        {
          "material": "Whiting",
          "amount": 10.58
        },
        {
          "material": "Kaolin",
          "amount": 7.94
        }
      ],
      "additionals": [
        {
          "material": "Iron oxide",
          "amount": 7.41
        }
      ],
      "description": "Tom Coleman glaze via Julia Galloway http://juliagalloway.com/field-guide/pdf/high-fire/HighFireGlaze-Coleman.pdf Original 94.5% Recipe: Potash Feldspar 50 Whiting 10 Kaolin 7.5 Silica 27 Iron 7 Notes: This is used as a Base Glaze to which the following variations can be used for Decorating over top of the Glaze. A. 7.8 grms per/pint - Rutile Blue B. 14.17 grms per/pint - Rutile Gold C. For Iron Brushwork use - 70 Red Iron Ox, 30 Titanium Dioxide, 20 Gerstley Borate D. Rutile Gold Brush - 50 Red Iron Ox, 50 Titanium Diox",
      "createdBy": "Derek Au",
      "source": "glazy.org",
      "url": "https://glazy.org/recipes/3416"
    },
    {
      "id": 25655,
      "code": "GLAZY-25655",
      "name": "Coleman Yellow Crystal",
      "cone": "8 - 10",
      "surface": "Satin-matte",
      "transparency": "",
      "atmosphere": "Reduction",
      "subtype": "Glaze - Crystalline - Micro",
      "ingredients": [
        {
          "material": "Custer Feldspar",
          "amount": 43.02
        },
        {
          "material": "Whiting",
          "amount": 16.28
        },
        {
          "material": "Barium Carbonate",
          "amount": 15.12
        },
        {
          "material": "EP Kaolin",
          "amount": 13.37
        },
        {
          "material": "Gerstley Borate",
          "amount": 6.98
        },
        {
          "material": "Lithium Carbonate",
          "amount": 4.65
        },
        {
          "material": "Zinc Oxide",
          "amount": 0.58
        }
      ],
      "additionals": [
        {
          "material": "Titanium Dioxide",
          "amount": 16.28
        }
      ],
      "description": "(from Ceramics Monthly January 2003 issue) Tom Coleman\u2019s note: For use on exterior or decorative surfaces. Yields a beautiful butter-smooth glaze that develops crystals. For a yellow gold, add 2% yellow iron oxide. Responsive to oxide oversprays. For a pumpkin orange, spray with Spotted Black Glaze.",
      "createdBy": "Yuming Tung",
      "source": "glazy.org",
      "url": "https://glazy.org/recipes/25655"
    },
    {
      "id": 57326,
      "code": "GLAZY-57326",
      "name": "Coleman's No Craze White, Variation.",
      "cone": "10",
      "surface": "",
      "transparency": "",
      "atmosphere": "Oxidation",
      "subtype": "Glaze",
      "ingredients": [
        {
          "material": "Nepheline Syenite",
          "amount": 34.2
        },
        {
          "material": "EP Kaolin",
          "amount": 25.8
        },
        {
          "material": "Silica",
          "amount": 18.0
        },
        {
          "material": "Talc",
          "amount": 11.3
        },
        {
          "material": "Whiting",
          "amount": 10.7
        }
      ],
      "description": "Based on a recipe from Julia Galloway's compilation of glaze recipes: http://ceramicsfieldguide.org/chapter-12/high-fire-clay-slips-glazes/ Subbed G-200 spar with Neph Sy. 4500ml water to 5000ml material.",
      "createdBy": "Samirah Steinmeyer",
      "source": "glazy.org",
      "url": "https://glazy.org/recipes/57326"
    },
    {
      "id": 25657,
      "code": "GLAZY-25657",
      "name": "Coleman's Patina Blue Green",
      "cone": "8 - 10",
      "surface": "Satin",
      "transparency": "",
      "atmosphere": "",
      "subtype": "Glaze - Turquoise",
      "ingredients": [
        {
          "material": "Custer Feldspar",
          "amount": 51.02
        },
        {
          "material": "Barium Carbonate",
          "amount": 38.78
        },
        {
          "material": "EP Kaolin",
          "amount": 10.2
        }
      ],
      "additionals": [
        {
          "material": "Rutile",
          "amount": 4.08
        },
        {
          "material": "Copper Carbonate",
          "amount": 2.04
        },
        {
