Repository: MrSeldon/argilev2

File: data/glazes/glazy.json (part 76 of 315)
{
          "material": "Cobalt Carbonate",
          "amount": 0.41
        }
      ],
      "description": "(From a Geil Kiln Commercial with Tom Coleman) Use this glaze as an accent glaze over Coleman's Yellow Crystal.",
      "createdBy": "Yuming Tung",
      "source": "glazy.org",
      "url": "https://glazy.org/recipes/25657"
    },
    {
      "id": 25690,
      "code": "GLAZY-25690",
      "name": "Coleman's Patina Green",
      "cone": "9 - 11",
      "surface": "Matte",
      "transparency": "Opaque",
      "atmosphere": "Reduction",
      "subtype": "Glaze - Green",
      "ingredients": [
        {
          "material": "Custer Feldspar",
          "amount": 52.0
        },
        {
          "material": "Barium Carbonate",
          "amount": 38.0
        },
        {
          "material": "EP Kaolin",
          "amount": 10.0
        },
        {
          "material": "Rutile",
          "amount": 8.0
        },
        {
          "material": "Copper Carbonate",
          "amount": 4.0
        }
      ],
      "description": "Great green. Heavy coat or light, ya get green! Shows off textures nicely even though it's opaque. If you're scared of Barium see the link for more info: https://digitalfire.com/4sight/hazards/ceramichazardbariuminmaterialsandfiredglazes26.html",
      "createdBy": "Jason Burke",
      "source": "glazy.org",
      "url": "https://glazy.org/recipes/25690"
    },
    {
      "id": 4867,
      "code": "GLAZY-4867",
      "name": "Coleman's Turquoise Matt Glaze",
      "cone": "10",
      "surface": "",
      "transparency": "",
      "atmosphere": "Oxidation, Reduction",
      "subtype": "Glaze",
      "ingredients": [
        {
          "material": "Custer Feldspar (1989)",
          "amount": 56.52
        },
        {
          "material": "Barium Carbonate",
          "amount": 22.83
        },
        {
          "material": "Kentucky OM #4 Ball Clay",
          "amount": 10.87
        },
        {
          "material": "Whiting",
          "amount": 9.78
        }
      ],
      "additionals": [
        {
          "material": "Zinc Oxide",
          "amount": 5.98
        },
        {
          "material": "Copper Carbonate",
          "amount": 4.24
        },
        {
          "material": "Rutile",
          "amount": 4.24
        }
      ],
      "description": "This recipe was imported from Louis Katz's Hyperglaze database available on his website: http://falcon.tamucc.edu/lkatz/allglazes.txt More information about Louis Katz can be found on his website, http://www.louiskatz.net/ Louis Katz Notes: I am not a safety expert and any information contained in this file about safety should be ignored in favor of advice from experts. All of the materials in all glazes are potentially hazardous. All of these glaze recipes are given without any representation of accuracy or safety. They may work, they may not. They may be safe when fired or they may not. All of the materials used in them have hazards associated with them. You must be have sufficient training in the hazards before you use the the materials. You will have to determine the suitability and safety for your use. Do not assume that a lack of a warning about a material means that it is safe. Cone: 10 Color: turquoise Firing: Ox. or Red. Recipe: Percent Batch Barium Carbonate 22.83 22.83 Whiting 9.78 9.78 Custer Feldspar 56.52 56.52 OM-4 10.87 10.87 Totals: 100.00 % 100.00 gm Also add: Zinc Oxide 5.98 5.98 Copper Carbonate 4.24 4.24 Rutile 4.24 4.24 Comments: CM 05-94 p.40 reduction",
      "createdBy": "Glazy Admin",
      "source": "glazy.org",
      "url": "https://glazy.org/recipes/4867"
    },
    {
      "id": 2556,
      "code": "GLAZY-2556",
      "name": "Colemanite Cream Gloss",
      "cone": "6",
      "surface": "Glossy",
      "transparency": "",
      "atmosphere": "",
      "subtype": "Glaze",
      "ingredients": [
        {
          "material": "Custer Feldspar",
          "amount": 35.0
        },
        {
          "material": "Colemanite",
          "amount": 30.0
        },
        {
          "material": "Plastic Vitrox",
          "amount": 15.0
        },
        {
          "material": "Silica",
          "amount": 10.0
        },
        {
          "material": "Whiting",
          "amount": 10.0
        }
      ],
      "additionals": [
        {
          "material": "Rutile",
          "amount": 3.0
        },
        {
          "material": "Red Iron Oxide",
          "amount": 2.0
        }
      ],
      "description": "Source/Alternate names: Ceramics Monthly, May 2000 replaced G.B. by Colemanite Notes: Alisa Clausen: used Cornwall stone for Vitrox. A golden brown, glossy, glaze. It pooled a lot in the center of the test bowl, but did not drip on the outside. The pool is creamy, shiny opaque, with large floating crystals and an opalescent ring around the pool. Very nice. In between the blue ring and the pool is a second ring of whiter, very small crystals.",
      "createdBy": "Glazy Admin",
      "source": "glazy.org",
      "url": "https://glazy.org/recipes/2556"
    },
    {
      "id": 2541,
      "code": "GLAZY-2541",
      "name": "Colemanite Emily Blue",
      "cone": "6",
      "surface": "Semi-glossy",
      "transparency": "",
      "atmosphere": "",
      "subtype": "Glaze - Blue",
      "ingredients": [
        {
          "material": "Custer Feldspar",
          "amount": 34.0
        },
        {
          "material": "Colemanite",
          "amount": 18.0
        },
        {
          "material": "Talc",
          "amount": 14.0
        },
        {
          "material": "Ball Clay",
          "amount": 11.0
        },
        {
          "material": "Silica",
          "amount": 10.0
        },
        {
          "material": "Dolomite",
          "amount": 6.0
        },
        {
          "material": "Zirconium dioxide",
          "amount": 4.0
        },
        {
          "material": "Cobalt Carbonate",
          "amount": 3.0
        }
      ],
      "description": "Source/Alternate names: Alisa Clausen revision of Emily Blue Notes: Alisa Clausen: results very similar to G.B. version, stable, semigloss, opaque toned down blue with a appealing purple/grey cast.",
      "createdBy": "Glazy Admin",
      "source": "glazy.org",
      "url": "https://glazy.org/recipes/2541"
    },
    {
      "id": 2544,
      "code": "GLAZY-2544",
      "name": "Colemanite Floating Blue",
      "cone": "6",
      "surface": "Glossy",
      "transparency": "",
      "atmosphere": "",
      "subtype": "Glaze - Blue",
      "ingredients": [
        {
          "material": "Nepheline Syenite",
          "amount": 47.3
        },
        {
          "material": "Colemanite",
          "amount": 27.0
        },
        {
          "material": "Silica",
          "amount": 20.3
        },
        {
          "material": "Kaolin",
          "amount": 5.4
        },
        {
          "material": "Rutile",
          "amount": 4.0
        },
        {
          "material": "Bentonite",
          "amount": 2.0
        },
        {
          "material": "Red Iron Oxide",
          "amount": 2.0
        },
        {
          "material": "Cobalt Oxide",
          "amount": 1.0
        }
      ],
      "description": "Source/Alternate names: Alisa Clausen Notes: Alisa Clausen: an overall shiny, brownish test bowl, with a greenish pool in center, and spots with floating blue throughout especially on the thinner edges.",
      "createdBy": "Glazy Admin",
      "source": "glazy.org",
      "url": "https://glazy.org/recipes/2544"
    },
    {
      "id": 4694,
      "code": "GLAZY-4694",
      "name": "Colemanite Gloss",
      "cone": "4",
      "surface": "Glossy",
      "transparency": "Translucent",
      "atmosphere": "Oxidation, Reduction",
      "subtype": "Glaze - Clear",
      "ingredients": [
        {
          "material": "Colemanite",
          "amount": 60.0
        },
        {
          "material": "Silica",
          "amount": 25.0
        },
        {
          "material": "Kaolin",
          "amount": 15.0
        }
      ],
      "description": "This recipe was imported from Louis Katz's Hyperglaze database available on his website: http://falcon.tamucc.edu/lkatz/allglazes.txt More information about Louis Katz can be found on his website, http://www.louiskatz.net/ Louis Katz Notes: I am not a safety expert and any information contained in this file about safety should be ignored in favor of advice from experts. All of the materials in all glazes are potentially hazardous. All of these glaze recipes are given without any representation of accuracy or safety. They may work, they may not. They may be safe when fired or they may not. All of the materials used in them have hazards associated with them. You must be have sufficient training in the hazards before you use the the materials. You will have to determine the suitability and safety for your use. Do not assume that a lack of a warning about a material means that it is safe. Cone: 04 Color: Transparent Clear Translucent White Surface texture: Shiny or Glossy Firing: Ox. or Red. Recipe: Percent Batch Colemanite 60.00 60.00 Kaolin 15.00 15.00 Flint 25.00 25.00 Totals: 100.00 % 100.00 gm",
      "createdBy": "Glazy Admin",
      "source": "glazy.org",
      "url": "https://glazy.org/recipes/4694"
    },
    {
      "id": 5221,
      "code": "GLAZY-5221",
      "name": "Colemanite Opaque",
      "cone": "5 - 6",
      "surface": "",
      "transparency": "Opaque",
      "atmosphere": "Oxidation, Reduction",
      "subtype": "Glaze",
      "ingredients": [
        {
          "material": "Feldspar",
          "amount": 44.0
        },
        {
          "material": "Colemanite",
          "amount": 19.0
        },
        {
          "material": "Silica",
          "amount": 19.0
        },
        {
          "material": "Dolomite",
          "amount": 6.0
        },
        {
          "material": "Ball Clay",
          "amount": 5.0
        },
        {
          "material": "Zinc Oxide",
          "amount": 5.0
        },
        {
          "material": "Whiting",
          "amount": 2.0
        }
      ],
      "description": "This recipe was imported from Louis Katz's Hyperglaze database available on his website: http://falcon.tamucc.edu/lkatz/allglazes.txt More information about Louis Katz can be found on his website, http://www.louiskatz.net/ Louis Katz Notes: I am not a safety expert and any information contained in this file about safety should be ignored in favor of advice from experts. All of the materials in all glazes are potentially hazardous. All of these glaze recipes are given without any representation of accuracy or safety. They may work, they may not. They may be safe when fired or they may not. All of the materials used in them have hazards associated with them. You must be have sufficient training in the hazards before you use the the materials. You will have to determine the suitability and safety for your use. Do not assume that a lack of a warning about a material means that it is safe. Cone: 6 5 Surface texture: ? Firing: Ox. or Red. Recipe: Percent Batch Feldspar 44.00 44.00 Zinc Oxide 5.00 5.00 Colemanite 19.00 19.00 Dolomite 6.00 6.00 Whiting 2.00 2.00 Ball Clay 5.00 5.00 Flint 19.00 19.00 Totals: 100.00 % 100.00 gm",
      "createdBy": "Glazy Admin",
      "source": "glazy.org",
      "url": "https://glazy.org/recipes/5221"
    },
    {
      "id": 2543,
      "code": "GLAZY-2543",
      "name": "Colemanite Persimmon",
      "cone": "6",
      "surface": "Matte",
      "transparency": "",
      "atmosphere": "Oxidation",
      "subtype": "Glaze - Iron - Kaki, Tomato Red",
      "ingredients": [
        {
          "material": "Colemanite",
          "amount": 46.08
        },
        {
          "material": "Silica",
          "amount": 29.41
        },
        {
          "material": "EP Kaolin",
          "amount": 22.55
        },
        {
          "material": "Soda Ash",
          "amount": 1.96
        }
      ],
      "additionals": [
        {
          "material": "Red Iron Oxide",
          "amount": 9.8
        }
      ],
      "description": "Source/Alternate names: Alisa Clausen Notes: Alisa Clausen: the original used G.B. Substitution does not work. Glaze looks underfired, mud brown.",
      "createdBy": "Glazy Admin",
      "source": "glazy.org",
      "url": "https://glazy.org/recipes/2543"
    },
    {
      "id": 2534,
      "code": "GLAZY-2534",
      "name": "Colemanite Pike Purple Oatmeal",
      "cone": "6",
      "surface": "Semi-matte",
      "transparency": "",
      "atmosphere": "",
      "subtype": "Glaze - Purple",
      "ingredients": [
        {
          "material": "Custer Feldspar",
          "amount": 37.3
        },
        {
          "material": "Silica",
          "amount": 22.7
        },
        {
          "material": "Talc",
          "amount": 13.6
        },
        {
          "material": "Colemanite",
          "amount": 12.7
        },
        {
          "material": "Dolomite",
          "amount": 6.4
        },
        {
          "material": "Kaolin",
          "amount": 4.5
        },
        {
          "material": "Cobalt Oxide",
          "amount": 3.3
        },
        {
          "material": "Zinc Oxide",
          "amount": 2.7
        }
      ],
      "description": "Source/Alternate names: Alisa Clausen Source/Alternate names: similar oxides to Pike Satin Purple Notes: Alisa Clausen: very similar results to Pike Purple Oatmeal except more a grey blue than the original. Similar in amount of variation in colour from thick to thin. Smooth, stable semi matt to matt glaze. Grey blue where thickest, lighter blue where thinnest.",
      "createdBy": "Glazy Admin",
      "source": "glazy.org",
      "url": "https://glazy.org/recipes/2534"
    },
    {
      "id": 2555,
      "code": "GLAZY-2555",
      "name": "Colemanite Waxy Blue",
      "cone": "6",
      "surface": "Satin",
      "transparency": "",
      "atmosphere": "",
      "subtype": "Glaze - Blue",
      "ingredients": [
        {
          "material": "Nepheline Syenite",
          "amount": 30.0
        },
        {
          "material": "Colemanite",
          "amount": 20.0
        },
        {
          "material": "Talc",
          "amount": 17.4
        },
        {
          "material": "Zirconium dioxide",
          "amount": 15.0
        },
        {
          "material": "EP Kaolin",
          "amount": 13.3
        },
        {
          "material": "Silica",
          "amount": 10.0
        },
        {
          "material": "Whiting",
          "amount": 9.4
        },
        {
          "material": "Rutile",
          "amount": 3.0
        },
        {
          "material": "Cobalt Carbonate",
          "amount": 2.0
        }
      ],
      "description": "Source/Alternate names: Alisa Clausen Notes: Alisa Clausen: a brighter grey/teal blue than Selsor Waxy Blue where thinner, and same mottle dark blue with golden brown where thickest. Also good feel.",
      "createdBy": "Glazy Admin",
      "source": "glazy.org",
      "url": "https://glazy.org/recipes/2555"
    },
    {
      "id": 2553,
      "code": "GLAZY-2553",
      "name": "Colemanite Waxy White",
      "cone": "6",
      "surface": "Satin",
      "transparency": "",
      "atmosphere": "",
      "subtype": "Glaze - White, Off-White",
      "ingredients": [
        {
          "material": "Nepheline Syenite",
          "amount": 30.0
        },
        {
          "material": "Colemanite",
          "amount": 20.0
        },
        {
          "material": "Talc",
          "amount": 17.4
        },
        {
          "material": "Zirconium dioxide",
          "amount": 15.0
        },
        {
          "material": "EP Kaolin",
          "amount": 13.3
        },
        {
          "material": "Silica",
          "amount": 10.0
        },
        {
          "material": "Whiting",
          "amount": 9.4
        }
      ],
      "description": "Source/Alternate names: Alisa Clausen Notes: Alisa Clausen: very similar results to G.B. original, smooth, semi matt white with a nice feel, might be a bit glossier",
      "createdBy": "Glazy Admin",
      "source": "glazy.org",
      "url": "https://glazy.org/recipes/2553"
    },
    {
      "id": 1173,
      "code": "GLAZY-1173",
      "name": "Colemanite White Glaze",
      "cone": "5",
      "surface": "Glossy",
      "transparency": "",
      "atmosphere": "Oxidation",
      "subtype": "Glaze - White, Off-White",
      "ingredients": [
        {
          "material": "Silica",
          "amount": 36.0
        },
        {
          "material": "Colemanite",
          "amount": 31.0
        },
        {
          "material": "Kaolin",
          "amount": 19.0
        },
        {
          "material": "Dolomite",
          "amount": 14.0
        }
      ],
      "description": "a very nice shiny, mottled cream color that has given me some interesting effects over dark slips. Gerstley Borate used for Colemanite. source of original recipe: Ceramics Monthly, March '94 p.60 submitted by: Sumi Dick e-mail:",
      "createdBy": "Glazy Admin",
      "source": "glazy.org",
      "url": "https://glazy.org/recipes/1173"
    },
    {
      "id": 2562,
      "code": "GLAZY-2562",
      "name": "Colemanite Yellow",
      "cone": "6",
      "surface": "Matte",
      "transparency": "",
      "atmosphere": "",
      "subtype": "Glaze - Yellow",
      "ingredients": [
        {
          "material": "Colemanite",
          "amount": 48.0
        },
        {
          "material": "Silica",
          "amount": 30.0
        },
        {
          "material": "Kaolin",
          "amount": 22.0
        }
      ],
      "description": "Source/Alternate names: Alisa Clausen revision of Adam Clear Significant Flaw: underfired Notes: Alisa Clausen: yellow/brown, dry, underfired.",
      "createdBy": "Glazy Admin",
      "source": "glazy.org",
      "url": "https://glazy.org/recipes/2562"
    },
    {
      "id": 44112,
      "code": "GLAZY-44112",
      "name": "Colin Pearson Bronze Pigment Engobe",
      "cone": "6 - 8",
      "surface": "",
      "transparency": "",
      "atmosphere": "",
      "subtype": "Glaze - Specialty - Metallic",
      "ingredients": [
        {
          "material": "Manganese Dioxide",
          "amount": 40.0
        },
        {
          "material": "Copper Carbonate",
          "amount": 30.0
        },
        {
          "material": "EP Kaolin",
          "amount": 20.0
        },
        {
          "material": "Kentucky OM #4 Ball Clay",
          "amount": 10.0
        }
      ],
      "description": "From Virginia Scotchie's Clay and Glaze Compendium",
      "createdBy": "Glazy Admin",
      "source": "glazy.org",
      "url": "https://glazy.org/recipes/44112"
    },
    {
      "id": 44111,
      "code": "GLAZY-44111",
      "name": "Colin Pearson High Manganese Dark Metallic Glaze",
      "cone": "6 - 8",
      "surface": "",
      "transparency": "",
      "atmosphere": "Oxidation",
      "subtype": "Glaze - Specialty - Metallic",
      "ingredients": [
        {
          "material": "Manganese Dioxide",
          "amount": 81.8
        },
        {
          "material": "Kaolin",
          "amount": 9.1
        },
        {
          "material": "Red Copper Oxide",
          "amount": 9.1
        }
      ],
      "additionals": [
        {
          "material": "Bentonite",
          "amount": 2.0
        },
        {
          "material": "CMC Gum",
          "amount": 2.0
        }
      ],
      "description": "From Virginia Scotchie's Clay and Glaze Compendium",
      "createdBy": "Glazy Admin",
      "source": "glazy.org",
      "url": "https://glazy.org/recipes/44111"
    },
    {
      "id": 78668,
      "code": "GLAZY-78668",
      "name": "Colorant saturated crystalline",
      "cone": "6",
      "surface": "Glossy",
      "transparency": "",
      "atmosphere": "Oxidation, Neutral",
      "subtype": "Glaze - Crystalline - Macro",
      "ingredients": [
        {
          "material": "Silica",
          "amount": 39.79
        },
        {
          "material": "Ferro Frit 3110",
          "amount": 20.37
        },
        {
          "material": "Zinc Oxide",
          "amount": 18.59
        },
        {
          "material": "EP Kaolin",
          "amount": 14.68
        },
        {
          "material": "Whiting",
          "amount": 6.58
        }
      ],
      "additionals": [
        {
          "material": "Copper Carbonate",
          "amount": 15.0
        },
        {
          "material": "Manganese Dioxide",
          "amount": 10.0
        },
        {
          "material": "Red Iron Oxide",
          "amount": 5.0
        }
      ],
      "description": "",
      "createdBy": "Eric P.",
      "source": "glazy.org",
      "url": "https://glazy.org/recipes/78668"
    },
    {
      "id": 4186,
      "code": "GLAZY-4186",
      "name": "Columbia Visual Arts Ctr",
      "cone": "10",
      "surface": "",
      "transparency": "",
      "atmosphere": "Reduction",
      "subtype": "Glaze - Shino",
      "ingredients": [
        {
          "material": "Kona F-4 feldspar",
          "amount": 42.17
        },
        {
          "material": "Spodumene",
          "amount": 36.14
        },
        {
          "material": "EP Kaolin",
          "amount": 12.05
        },
        {
          "material": "Soda Ash",
          "amount": 9.64
        }
      ],
      "description": "From Steve Davis Website: http://kazegamas.com/ Shinos 2: http://kazegamas.com/shinos2.htm NC-4 substituted for F-4 There are 72 shinos shown on 4 web pages. They are organized from left to right with 3 tiles of the same glaze shown on 3 different clay bodies. They are Aardvark Clay's Nara Porcelain, Long Beach, and Black Mountain. Every shino was glazed with a doulble dip, waxed with a simple \"S\" pattern, and left to dry for 2 weeks to grow sulfates on the surface. The \"S\" pattern has no sulfate build up. A medium reduction was started at cone 012 through cone 2. From there the kiln was fired in neutral to cone 10.",
      "createdBy": "Steve Davis",
      "source": "glazy.org",
      "url": "https://glazy.org/recipes/4186"
    },
    {
      "id": 361312,
      "code": "GLAZY-361312",
      "name": "CoM01 10.0",
      "cone": "8",
      "surface": "Glossy",
      "transparency": "",
      "atmosphere": "Oxidation",
      "subtype": "Glaze",
      "ingredients": [
        {
          "material": "Silica #500",
          "amount": 44.5
        },
        {
          "material": "Ferro Frit 3134",
          "amount": 18.0
        },
        {
          "material": "Kaolin #400",
          "amount": 15.5
        },
        {
          "material": "0933_C\u00e1lcio Extra Leve",
          "amount": 12.5
        },
        {
          "material": "0936_Nefelina AB",
          "amount": 9.5
        }
      ],
      "additionals": [
        {
          "material": "Copper Carbonate",
          "amount": 4.0
        },
        {
          "material": "Titanium Dioxide",
          "amount": 3.0
        },
        {
          "material": "CER 12",
          "amount": 3.0
        }
      ],
      "description": "Baseado em: https://glazy.org/recipes/340211. Alterado. Pre\u00e7o Ago/23: 41,00.",
      "createdBy": "Marize Mello",
      "source": "glazy.org",
      "url": "https://glazy.org/recipes/361312"
    },
    {
      "id": 28951,
      "code": "GLAZY-28951",
      "name": "Combo Celadon",
      "cone": "10",
      "surface": "Glossy",
      "transparency": "",
      "atmosphere": "Reduction",
      "subtype": "Glaze - Iron - Celadon - Green",
      "ingredients": [
        {
          "material": "Custer Feldspar",
          "amount": 35.5
        },
        {
          "material": "Silica",
          "amount": 30.0
        },
        {
          "material": "Whiting",
          "amount": 23.0
        },
        {
          "material": "EP Kaolin",
          "amount": 11.5
        }
      ],
      "additionals": [
        {
          "material": "Yellow Iron Oxide",
          "amount": 1.5
        },
        {
          "material": "Tin Oxide",
          "amount": 1.0
        }
      ],
      "description": "Pale Jade Green, Shiny From the Paul Lewing Handouts, Cone 10 Reduction Glazes http://www.brackers.com/wp-content/uploads/2015/02/Paul-Lewing-Handouts.pdf",
      "createdBy": "Glazy Admin",
      "source": "glazy.org",
      "url": "https://glazy.org/recipes/28951"
    },
    {
      "id": 2340,
      "code": "GLAZY-2340",
      "name": "Cone 04 Base",
      "cone": "4",
      "surface": "Glossy",
      "transparency": "",
      "atmosphere": "Oxidation",
      "subtype": "Glaze - Clear",
      "ingredients": [
        {
          "material": "Ferro Frit 3124",
          "amount": 75.0
        },
        {
          "material": "EP Kaolin",
          "amount": 15.0
        },
        {
          "material": "Silica",
          "amount": 10.0
        }
      ],
      "description": "Source/Alternate names: The Potters Pallette pg.8 Source/Alternate names: similar oxides to Frit EZ clear Notes: John Hesselberth: a very stable glaze. Notes: John Sankey: I use this regularly with added stain for brush lettering over cone 6 glazes. Groovy Green + vandium pentoxide 7.5, 0.75 chrome oxide See Clay Times May/June 2002 p43. Trevor Youndberg",
      "createdBy": "Glazy Admin",
      "source": "glazy.org",
      "url": "https://glazy.org/recipes/2340"
    },
    {
      "id": 116691,
      "code": "GLAZY-116691",
      "name": "cone 10'",
      "cone": "",
      "surface": "",
      "transparency": "",
      "atmosphere": "",
      "subtype": "Glaze",
      "ingredients": [
        {
          "material": "Silica",
          "amount": 49.55
        },
        {
          "material": "Kaolin T",
          "amount": 20.48
        },
        {
          "material": "Feldspath potassique ICE 10 (ceram decor 2020)",
          "amount": 19.47
        },
        {
          "material": "Whiting",
          "amount": 8.58
        },
        {
          "material": "Alumina",
          "amount": 1.92
        }
      ],
      "description": "",
      "createdBy": "Michel Ponsa",
      "source": "glazy.org",
      "url": "https://glazy.org/recipes/116691"
    },
    {
      "id": 109770,
      "code": "GLAZY-109770",
      "name": "Cone 4 Base",
      "cone": "4",
      "surface": "Semi-matte",
      "transparency": "Semi-opaque",
      "atmosphere": "Oxidation",
      "subtype": "Glaze - White, Off-White",
      "ingredients": [
        {
          "material": "FFF Feldspar",
          "amount": 29.0
        },
        {
          "material": "Silica",
          "amount": 25.0
        },
        {
          "material": "Standard borax frit",
          "amount": 19.0
        },
        {
          "material": "Kaolin",
          "amount": 15.0
        },
        {
          "material": "Whiting",
          "amount": 12.0
        }
      ],
      "description": "Recently I have been lowering all my glazes from cone 6 down to cone 4. This originally started out as cone 8 40/30/20/10 a long time ago (feldspar, silica, whiting, china clay)",
      "createdBy": "Jonathan Keep",
      "source": "glazy.org",
      "url": "https://glazy.org/recipes/109770"
    },
    {
      "id": 193188,
      "code": "GLAZY-193188",
      "name": "Cone 6 Kohiki Crackle Slip",
      "cone": "04 - 6",
      "surface": "Stony Matte",
      "transparency": "Opaque",
      "atmosphere": "Oxidation, Wood",
      "subtype": "Slip & Engobe",
      "ingredients": [
        {
          "material": "EP Kaolin",
          "amount": 35.0
        },
        {
          "material": "Goldart",
          "amount": 30.0
        },
        {
          "material": "Nepheline Syenite",
          "amount": 25.0
        },
        {
          "material": "Wollastonite",
          "amount": 10.0
        },
        {
          "material": "Tin Oxide",
          "amount": 2.0
        }
      ],
      "description": "Derived from Sid Henderson's Kohiki Slip recipe 88628. See his recipe for procedure to produce ware",
      "createdBy": "Patsy Cunningham",
      "source": "glazy.org",
      "url": "https://glazy.org/recipes/193188"
    },
    {
      "id": 7871,
      "code": "GLAZY-7871",
      "name": "Cone 6 Pink",
      "cone": "5 - 7",
      "surface": "Glossy",
      "transparency": "Translucent",
      "atmosphere": "Oxidation",
      "subtype": "Glaze - Red - Pink",
      "ingredients": [
        {
          "material": "Vansil W-30 Wollastonite",
          "amount": 25.0
        },
        {
          "material": "EP Kaolin",
          "amount": 20.0
        },
        {
          "material": "Ferro Frit 3134",
          "amount": 20.0
        },
        {
          "material": "Silica",
          "amount": 20.0
        },
        {
          "material": "Custer - new",
          "amount": 15.0
        },
        {
          "material": "Tin Oxide",
          "amount": 5.0
        },
        {
          "material": "Chrome Oxide",
          "amount": 0.02
        }
      ],
      "description": "A cone 6 glossy pink based on a tweak of Tony Hansen's 20X5. Cloudier where thick. 0.02 chrome is not a mistake - it is 1/10 of the usual, already low, amount of chrome oxide in chrome tin pinks and reds.",
      "createdBy": "david tsabar",
      "source": "glazy.org",
      "url": "https://glazy.org/recipes/7871"
    },
    {
      "id": 9772,
      "code": "GLAZY-9772",
      "name": "Cone 6 Pink ( Reid Deschand variation)",
      "cone": "5 - 7",
      "surface": "Glossy",
      "transparency": "Translucent",
      "atmosphere": "Oxidation",
      "subtype": "Glaze - Red - Pink",
      "ingredients": [
        {
          "material": "Vansil W-30 Wollastonite",
          "amount": 25.0
        },
        {
          "material": "EP Kaolin",
          "amount": 20.0
        },
        {
          "material": "Ferro Frit 3134",
          "amount": 20.0
        },
        {
          "material": "Silica",
          "amount": 20.0
        },
        {
          "material": "Custer - new",
          "amount": 15.0
        },
        {
          "material": "Tin Oxide",
          "amount": 5.0
        },
        {
          "material": "Chrome Oxide",
          "amount": 0.02
        }
      ],
      "description": "Mixed up 100 grams and couldn't get any pink 6/12/17, maybe it was because the chome was so hard to measure at that low of a quantity. Not going to try again. Just turned white. A cone 6 glossy pink based on a tweak of Tony Hansen's 20X5. Cloudier where thick. 0.02 chrome is not a mistake - it is 1/10 of the usual, already low, amount of chrome oxide in chrome tin pinks and reds.",
      "createdBy": "Reid Deschand",
      "source": "glazy.org",
      "url": "https://glazy.org/recipes/9772"
    },
    {
      "id": 18374,
      "code": "GLAZY-18374",
      "name": "Cone 6 Pink (Copy)",
      "cone": "5 - 7",
      "surface": "Glossy",
      "transparency": "Translucent",
      "atmosphere": "Oxidation",
      "subtype": "Glaze - Red - Pink",
      "ingredients": [
        {
          "material": "Vansil W-30 Wollastonite",
          "amount": 25.0
        },
        {
          "material": "EP Kaolin",
          "amount": 20.0
        },
        {
          "material": "Ferro Frit 3134",
          "amount": 20.0
        },
        {
          "material": "Silica",
          "amount": 20.0
        },
        {
          "material": "Custer - new",
          "amount": 15.0
        },
        {
          "material": "Tin Oxide",
          "amount": 5.0
        },
        {
          "material": "Chrome Oxide",
          "amount": 0.02
        }
      ],
      "description": "A cone 6 glossy pink based on a tweak of Tony Hansen's 20X5. Cloudier where thick. 0.02 chrome is not a mistake - it is 1/10 of the usual, already low, amount of chrome oxide in chrome tin pinks and reds.",
      "createdBy": "tjshayes",
      "source": "glazy.org",
      "url": "https://glazy.org/recipes/18374"
    },
    {
      "id": 10350,
      "code": "GLAZY-10350",
      "name": "Cone 6 Whiteware/Porcelain Transparent Base Glaze",
      "cone": "6 - 7",
      "surface": "Glossy",
      "transparency": "Transparent",
      "atmosphere": "Oxidation",
      "subtype": "Glaze - Clear",
      "ingredients": [
        {
          "material": "Silica",
          "amount": 34.15
        },
        {
          "material": "Ferro Frit 3134",
          "amount": 23.07
        },
        {
          "material": "EP Kaolin",
          "amount": 17.8
        },
        {
          "material": "Neph Sye A270",
          "amount": 16.62
        },
        {
          "material": "Wollastonite",
          "amount": 6.27
        },
        {
          "material": "Talc",
          "amount": 2.09
        }
      ],
      "description": "A base transparent glaze recipe created by Tony Hansen for Plainsman Clays. It fires high gloss and ultra clear with low melt mobility.",
      "createdBy": "Chantal Parisien",
      "source": "glazy.org",
      "url": "https://glazy.org/recipes/10350"
    },
    {
      "id": 6235,
      "code": "GLAZY-6235",
      "name": "Cone 6 Whiteware/Porcelain Transparent Base Glaze - Plainsman",
      "cone": "6",
      "surface": "Glossy",
      "transparency": "Transparent",
      "atmosphere": "Oxidation",
      "subtype": "Glaze - Clear",
      "ingredients": [
        {
          "material": "Silica",
          "amount": 37.6
        },
        {
          "material": "Ferro Frit 3134",
          "amount": 25.4
        },
        {
          "material": "EP Kaolin",
          "amount": 19.6
        },
        {
          "material": "Nepheline Syenite",
          "amount": 18.3
        },
        {
          "material": "Wollastonite",
          "amount": 6.9
        },
        {
          "material": "Talc",
          "amount": 2.3
        }
      ],
      "description": "A base transparent glaze recipe created by Tony Hansen for Plainsman Clays, it fires high gloss and ultra clear with low melt mobility. G2926B",
      "createdBy": "Marion Bon",
      "source": "glazy.org",
      "url": "https://glazy.org/recipes/6235"
    },
    {
      "id": 48511,
      "code": "GLAZY-48511",
      "name": "Cone 6 Whiteware/Porcelain Transparent Base Glaze - Plainsman (Copy)",
      "cone": "6",
      "surface": "Glossy",
      "transparency": "Transparent",
      "atmosphere": "Oxidation",
      "subtype": "Glaze - Clear",
      "ingredients": [
        {
          "material": "Silica",
          "amount": 37.6
        },
        {
          "material": "Ferro Frit 3134",
          "amount": 25.4
        },
        {
          "material": "EP Kaolin",
          "amount": 19.6
        },
        {
          "material": "Nepheline Syenite",
          "amount": 18.3
        },
        {
          "material": "Wollastonite",
          "amount": 6.9
        },
        {
          "material": "Talc",
          "amount": 2.3
        }
      ],
      "description": "A base transparent glaze recipe created by Tony Hansen for Plainsman Clays, it fires high gloss and ultra clear with low melt mobility. G2926B",
      "createdBy": "Monica Tong",
      "source": "glazy.org",
      "url": "https://glazy.org/recipes/48511"
    },
    {
      "id": 31239,
      "code": "GLAZY-31239",
      "name": "Cone 6-10 reduction like clear",
      "cone": "5 - 10",
      "surface": "",
      "transparency": "",
      "atmosphere": "Oxidation",
      "subtype": "Glaze",
      "ingredients": [
        {
          "material": "Minspar 200",
          "amount": 40.0
        },
        {
          "material": "Ferro Frit 3134",
          "amount": 16.0
        },
        {
          "material": "Silica",
          "amount": 16.0
        },
        {
          "material": "Whiting",
          "amount": 14.0
        },
        {
          "material": "EP Kaolin",
          "amount": 11.0
        },
        {
          "material": "Zinc Oxide",
          "amount": 3.0
        }
      ],
      "additionals": [
        {
          "material": "Bentonite",
          "amount": 3.0
        },
        {
          "material": "Silicon carbide",
          "amount": 1.0
        }
      ],
      "description": "A nice tile in a biaxial. Like a reduction clear/Qing Bai glaze First image, fired to cone 10. It's really a cone 6 glaze. Test coming up. Used 1000 mesh SiC.",
      "createdBy": "david tsabar",
      "source": "glazy.org",
      "url": "https://glazy.org/recipes/31239"
    },
    {
      "id": 174205,
      "code": "GLAZY-174205",
      "name": "Cone 8 (1)",
      "cone": "8",
      "surface": "",
      "transparency": "",
      "atmosphere": "Oxidation",
      "subtype": "Glaze",
      "ingredients": [
        {
          "material": "0912_Albita Minasolo",
          "amount": 72.1
        },
        {
          "material": "Silica",
          "amount": 22.4
        },
        {
          "material": "Wollastonite",
          "amount": 5.5
        }
      ],
      "description": "1a. tentativa para um Cone Orton Large 8.",
      "createdBy": "Marize Mello",
      "source": "glazy.org",
      "url": "https://glazy.org/recipes/174205"
    },
    {
      "id": 238229,
      "code": "GLAZY-238229",
      "name": "Conrad Engobe (Judy Nelson-Moore version)",
      "cone": "04 - 7",
      "surface": "Dry Matte",
      "transparency": "Opaque",
      "atmosphere": "Oxidation",
      "subtype": "Slip & Engobe - Engobe",
      "ingredients": [
        {
          "material": "Silica",
          "amount": 25.0
        },
        {
          "material": "EP Kaolin",
          "amount": 20.0
        },
        {
          "material": "Kentucky OM #4 Ball Clay",
          "amount": 20.0
        },
        {
          "material": "Custer Feldspar",
          "amount": 15.0
        },
        {
          "material": "Neph Sye A270",
          "amount": 10.0
        },
        {
          "material": "Borax",
          "amount": 5.0
        },
        {
          "material": "Whiting",
          "amount": 5.0
        }
      ],
      "description": "published in Ceramic Arts Network, 2014, attributed to Judy Nelson-Moore: Can fire from cone 04-7 or even wider range. \"I use this engobe in several ways: 1) as a white-out over something I don't like. Refire at bisque temperature and then put another surface over the top. 2) As a texturizing layer... works best put over a low-fire shiny glaze, then refire to temperature above original glossy surface so that glaze bubbles underneath. Makes a wrinkled skin on top...very interesting texture.\" \"Picture (in magazine) shows Conrad Engobe over cone 7 engobe/stains which was then re-bisqued and fired in a tin-foil saggar. The engobe picked up the fuming well.\" \"This recipe comes from Lana Wilson's article \"Lichenlike Surfaces\" in the February 1990 Ceramics Monthly. Can add stains (10%). Wilson says add black stain and use under lichen surface. She says reduce neph sye if too shiny, which I don't understand because it is VERY dry matt. Slightly different recipes in different sources. Apply by spray or brush. 1-3 coats depending on use desired. Sticks well to refired surface. Ball clay makes it look gray/brown but fires a nice dead white.\"\" \"Test #1: \"white\" engobe version tested as-is using the base recipe only. A very dry matte translucent warm white. Would add 5-8% zircopax to increase opacity if desired. fired to ^6\" \"Test #1: \"black\" version: added 10% \"Best Black\" mason stain #6600. A lovely dry matte warm black surface - very opaque. fired to ^6\"",
      "createdBy": "Snappy Green",
      "source": "glazy.org",
      "url": "https://glazy.org/recipes/238229"
    },
    {
      "id": 348,
      "code": "GLAZY-348",
