Repository: MrSeldon/argilev2

File: data/glazes/glazy.json (part 77 of 315)
{
      "name": "Conrad G375 Moonlight Blue",
      "cone": "10",
      "surface": "Glossy",
      "transparency": "",
      "atmosphere": "Oxidation",
      "subtype": "Glaze - Blue",
      "ingredients": [
        {
          "material": "Cornwall Stone",
          "amount": 63.81
        },
        {
          "material": "Gerstley Borate",
          "amount": 14.3
        },
        {
          "material": "Silica",
          "amount": 7.6
        },
        {
          "material": "Whiting",
          "amount": 7.6
        },
        {
          "material": "EP Kaolin",
          "amount": 4.8
        },
        {
          "material": "Zinc Oxide",
          "amount": 1.9
        }
      ],
      "additionals": [
        {
          "material": "Rutile",
          "amount": 3.2
        },
        {
          "material": "Ilmenite",
          "amount": 2.0
        },
        {
          "material": "Cobalt Carbonate",
          "amount": 0.5
        }
      ],
      "description": "(Mile Hi in Denver has Ilmenite). Likes a fast cooling to develop that electric blue. One dip gives you brown, two dips a deep blue. Tends to break on ridges. Where real heavy you get white. Flows quite a bit, especially combined with other glazes. Watch your bottom feet,try to give it a good foot or a strong ridge to stop flow. Tapering the bottom edge with a straight edge helps too. Otherwise your shelf will be a beautiful shade of blue. If thick, tends to pinhole, likes to dry and be rubbed out before firing. Tempermental glaze---can crawl just enough to make you crazy generally under rims and on the inside of rims....probably is thicker there and shrinks when drying. To Mix, we've found it best to dissolve the Cornwall first and let set a bit, then add everything else. Screen through a 40 once and an 80mesh twice for finest crystalization. This is a compilation of several background messages re: the Conrad Moonlight. We use Conrads Moonlight (which was discussed about 6 months ago here) with about 1/2%cobalt Carb. added. It's a cone 10 glaze. I first started using it in electric firing, and a year ago switched to gas. At first in the gas, it was muddier and tended toward rutile blue-green. Then, experimenting, we cooled the kiln faster to match the curve of the electrics. Voila, nice sharp crystals and blue. It also seems to be quite sensitive to temperature, over fire it and it grabs iron from anywhere and goes blue green or brownish. I also might note that it is quite sensitive to application. It must go on thick to develop a good blue. (even sometimes giving almost purple). Thick in the bucket, double dip as soon as the sheen leaves, dry completely, then rub lightly everywhere and especially on compund curves. This is a Cornwall recipe and tends to crawl if not thorughly bonded to the clay surface. The thickness required doesn't help. Don't know what it might do at c6 but if you can get it there, the above notes might help. One note, I mentioned that it's sensitive to temp. It's happiest between 9-1/2 and 10-1/2. Also we use it on a white stoneware. On iron body clays, it tends toward blue green or brown-green...not too pretty. Joyce brought up a good pointThe rutile blue Moonlight from Conrad (G375) is r understand, most rutile blues are. The way we work around this is to provide a ridge at the foot and, when Betsy applies the glaze, she takes a stainless rib and carves a taper into the ridge. Sounds time consuming, and is, but it goes pretty fast after you've done (not had) a few. The main time we lose pieces from running now is where there's an overlap with another glaze, especially Temmoku. But by keeping it high on the pot, it can be controlled. Good Luck. It can be a fantastic rutile blue, best I've seen. I'll be off the list for a week, at Rosen, but will pull digests during the week. Tom Wirt Clay Coyote Pottery Hutchinson, MN",
      "createdBy": "Glazy Admin",
      "source": "glazy.org",
      "url": "https://glazy.org/recipes/348"
    },
    {
      "id": 28952,
      "code": "GLAZY-28952",
      "name": "Conrad G449 Red",
      "cone": "10",
      "surface": "Glossy",
      "transparency": "",
      "atmosphere": "Reduction",
      "subtype": "Glaze - Red - Copper",
      "ingredients": [
        {
          "material": "Custer Feldspar",
          "amount": 35.5
        },
        {
          "material": "Silica",
          "amount": 35.5
        },
        {
          "material": "Whiting",
          "amount": 15.4
        },
        {
          "material": "Gerstley Borate",
          "amount": 10.6
        },
        {
          "material": "EP Kaolin",
          "amount": 1.5
        },
        {
          "material": "Tin Oxide",
          "amount": 1.5
        }
      ],
      "additionals": [
        {
          "material": "Copper Carbonate",
          "amount": 0.5
        }
      ],
      "description": "Breaks Red, Purple, White From the Paul Lewing Handouts, Cone 10 Reduction Glazes http://www.brackers.com/wp-content/uploads/2015/02/Paul-Lewing-Handouts.pdf",
      "createdBy": "Glazy Admin",
      "source": "glazy.org",
      "url": "https://glazy.org/recipes/28952"
    },
    {
      "id": 4638,
      "code": "GLAZY-4638",
      "name": "containerglass averagefrom Kplatt",
      "cone": "",
      "surface": "",
      "transparency": "",
      "atmosphere": "Oxidation, Reduction",
      "subtype": "Glaze",
      "ingredients": [
        {
          "material": "Silica",
          "amount": 74.0
        },
        {
          "material": "Salt",
          "amount": 15.0
        },
        {
          "material": "Whiting",
          "amount": 10.0
        },
        {
          "material": "Alumina",
          "amount": 1.0
        }
      ],
      "description": "This recipe was imported from Louis Katz's Hyperglaze database available on his website: http://falcon.tamucc.edu/lkatz/allglazes.txt More information about Louis Katz can be found on his website, http://www.louiskatz.net/ Louis Katz Notes: I am not a safety expert and any information contained in this file about safety should be ignored in favor of advice from experts. All of the materials in all glazes are potentially hazardous. All of these glaze recipes are given without any representation of accuracy or safety. They may work, they may not. They may be safe when fired or they may not. All of the materials used in them have hazards associated with them. You must be have sufficient training in the hazards before you use the the materials. You will have to determine the suitability and safety for your use. Do not assume that a lack of a warning about a material means that it is safe. Cone: 0 Surface texture: ? Firing: Ox. or Red. Recipe: Percent Batch Sodium Oxide 15.00 15.00 Calcium Oxide 10.00 10.00 Silica 74.00 74.00 Alumina 1.00 1.00 Totals: 100.00 % 100.00 gm Sodium Oxide: EXTREMELY CAUSTIC AND DANGEROUS IN RAW FORM Calcium Oxide: Caustic",
      "createdBy": "Glazy Admin",
      "source": "glazy.org",
      "url": "https://glazy.org/recipes/4638"
    },
    {
      "id": 75917,
      "code": "GLAZY-75917",
      "name": "Cool Bristol Chun",
      "cone": "6",
      "surface": "Glossy",
      "transparency": "Semi-opaque",
      "atmosphere": "Oxidation",
      "subtype": "Glaze - Turquoise",
      "ingredients": [
        {
          "material": "Mahavir Potash Feldspar",
          "amount": 34.29
        },
        {
          "material": "Silica",
          "amount": 31.32
        },
        {
          "material": "Whiting",
          "amount": 13.33
        },
        {
          "material": "Zinc Oxide",
          "amount": 11.43
        },
        {
          "material": "Kentucky OM #4 Ball Clay",
          "amount": 9.64
        }
      ],
      "additionals": [
        {
          "material": "Copper Carbonate",
          "amount": 0.5
        }
      ],
      "description": "Version of https://glazy.org/recipes/50221 with a little more silica and alumina; surface is pretty similar. Suggest firing to \u25b36 only (as opposed to \u25b35-\u25b36). Adding more silica and alumina than this leads to a slightly pebblier surface and more greenish cast.",
      "createdBy": "Dan Lizotte",
      "source": "glazy.org",
      "url": "https://glazy.org/recipes/75917"
    },
    {
      "id": 33629,
      "code": "GLAZY-33629",
      "name": "Coolangatta",
      "cone": "6",
      "surface": "Glossy",
      "transparency": "Opaque",
      "atmosphere": "Oxidation",
      "subtype": "Glaze - Turquoise",
      "ingredients": [
        {
          "material": "Potash Feldspar",
          "amount": 42.1
        },
        {
          "material": "Silica",
          "amount": 26.3
        },
        {
          "material": "Whiting",
          "amount": 15.8
        },
        {
          "material": "Ball Clay",
          "amount": 10.5
        },
        {
          "material": "Zinc Oxide",
          "amount": 5.3
        }
      ],
      "additionals": [
        {
          "material": "Copper Carbonate",
          "amount": 6.0
        },
        {
          "material": "Rutile",
          "amount": 3.0
        },
        {
          "material": "Cobalt Carbonate",
          "amount": 2.0
        }
      ],
      "description": "Green-brown where very thin; dark blue where thin over iron-bearing clay. Turquoise where thick. Do not apply too thickly \u2013 no more than 1mm when brushing or 3 seconds when dipping. Based on JDB 144 - Turquoise from Janet DeBoos's book;.",
      "createdBy": "Gabriel",
      "source": "glazy.org",
      "url": "https://glazy.org/recipes/33629"
    },
    {
      "id": 3025,
      "code": "GLAZY-3025",
      "name": "Cooper 218 Semi-matte Base",
      "cone": "6",
      "surface": "Semi-matte",
      "transparency": "Semi-opaque",
      "atmosphere": "Oxidation",
      "subtype": "Glaze - Matte",
      "ingredients": [
        {
          "material": "Custer Feldspar",
          "amount": 36.0
        },
        {
          "material": "Silica",
          "amount": 28.0
        },
        {
          "material": "Dolomite",
          "amount": 22.0
        },
        {
          "material": "Whiting",
          "amount": 9.0
        },
        {
          "material": "Bentonite",
          "amount": 5.0
        }
      ],
      "description": "",
      "createdBy": "Glazy Admin",
      "source": "glazy.org",
      "url": "https://glazy.org/recipes/3025"
    },
    {
      "id": 10710,
      "code": "GLAZY-10710",
      "name": "Cooper 240 pink",
      "cone": "7 - 8",
      "surface": "Glossy",
      "transparency": "Transparent",
      "atmosphere": "Oxidation",
      "subtype": "Glaze",
      "ingredients": [
        {
          "material": "Custer Feldspar",
          "amount": 40.0
        },
        {
          "material": "Silica",
          "amount": 30.0
        },
        {
          "material": "Whiting",
          "amount": 20.0
        },
        {
          "material": "Ball Clay",
          "amount": 10.0
        }
      ],
      "additionals": [
        {
          "material": "Tin Oxide",
          "amount": 4.0
        },
        {
          "material": "Chrome Oxide",
          "amount": 0.25
        }
      ],
      "description": "A nice transparent pink, works best on white clay. To make a darker pink add some chromium (up to 0,75%), to make a lighter pink decrease the % of chromium oxide.",
      "createdBy": "EJB ceramic",
      "source": "glazy.org",
      "url": "https://glazy.org/recipes/10710"
    },
    {
      "id": 21617,
      "code": "GLAZY-21617",
      "name": "Cooper 240 pink (Copy)",
      "cone": "7 - 8",
      "surface": "Glossy",
      "transparency": "Transparent",
      "atmosphere": "Oxidation",
      "subtype": "Glaze",
      "ingredients": [
        {
          "material": "Custer Feldspar",
          "amount": 40.0
        },
        {
          "material": "Silica",
          "amount": 30.0
        },
        {
          "material": "Whiting",
          "amount": 20.0
        },
        {
          "material": "Ball Clay",
          "amount": 10.0
        }
      ],
      "additionals": [
        {
          "material": "Tin Oxide",
          "amount": 4.0
        },
        {
          "material": "Chrome Oxide",
          "amount": 0.25
        }
      ],
      "description": "A nice transparent pink, works best on white clay. To make a darker pink add some chromium (up to 0,75%), to make a lighter pink decrease the % of chromium oxide.",
      "createdBy": "Table Yan",
      "source": "glazy.org",
      "url": "https://glazy.org/recipes/21617"
    },
    {
      "id": 4158,
      "code": "GLAZY-4158",
      "name": "Cooper 404",
      "cone": "5",
      "surface": "",
      "transparency": "",
      "atmosphere": "Oxidation",
      "subtype": "Glaze - Specialty",
      "ingredients": [
        {
          "material": "Barium Carbonate",
          "amount": 40.0
        },
        {
          "material": "Custer Feldspar",
          "amount": 37.0
        },
        {
          "material": "Zinc Oxide",
          "amount": 15.0
        },
        {
          "material": "Silica",
          "amount": 6.0
        },
        {
          "material": "EP Kaolin",
          "amount": 3.0
        }
      ],
      "additionals": [
        {
          "material": "Nickel Carbonate",
          "amount": 1.5
        }
      ],
      "description": "From Steve Davis Website: http://kazegamas.com/ Sculpture Glazes / Cone 5 Oxidation: http://kazegamas.com/Sculpture Glazes 5.htm",
      "createdBy": "Steve Davis",
      "source": "glazy.org",
      "url": "https://glazy.org/recipes/4158"
    },
    {
      "id": 2405,
      "code": "GLAZY-2405",
      "name": "Cooper 97 Base",
      "cone": "6",
      "surface": "Glossy",
      "transparency": "",
      "atmosphere": "",
      "subtype": "Glaze - Clear",
      "ingredients": [
        {
          "material": "Feldspar",
          "amount": 35.0
        },
        {
          "material": "Whiting",
          "amount": 30.0
        },
        {
          "material": "Cornwall Stone",
          "amount": 15.0
        },
        {
          "material": "Ball Clay",
          "amount": 14.0
        },
        {
          "material": "Zinc Oxide",
          "amount": 6.0
        }
      ],
      "description": "Source/Alternate names: Cibele Toledo Krukowski Firing Notes: cool maximum rate to 1100C hold 1 hour Significant Flaw: crazing Notes: Alisa Clausen: A smooth, semi mat, transparent glaze. Has a sheen and is glassy where thickest. Where thickest, glaze crazed.",
      "createdBy": "Glazy Admin",
      "source": "glazy.org",
      "url": "https://glazy.org/recipes/2405"
    },
    {
      "id": 2393,
      "code": "GLAZY-2393",
      "name": "Cooper Barium Nickel Blue",
      "cone": "5",
      "surface": "Glossy",
      "transparency": "",
      "atmosphere": "",
      "subtype": "Glaze - Blue",
      "ingredients": [
        {
          "material": "Feldspar",
          "amount": 52.0
        },
        {
          "material": "Barium Carbonate",
          "amount": 15.0
        },
        {
          "material": "Zinc Oxide",
          "amount": 12.0
        },
        {
          "material": "Silica",
          "amount": 10.0
        },
        {
          "material": "Kaolin",
          "amount": 6.0
        },
        {
          "material": "Whiting",
          "amount": 5.0
        },
        {
          "material": "Black Nickel Oxide",
          "amount": 2.0
        }
      ],
      "description": "Source/Alternate names: Hamer and Hamer credited to Emmanuel Cooper Firing Notes: cool maximum rate to 800C hold 1 hour Significant Flaw: potentially toxic Notes: Alisa Clausen: semi mat yellow to light brown glaze, with bright blue specs.",
      "createdBy": "Glazy Admin",
      "source": "glazy.org",
      "url": "https://glazy.org/recipes/2393"
    },
    {
      "id": 2635,
      "code": "GLAZY-2635",
      "name": "Cooper Barium Pink Blue",
      "cone": "6",
      "surface": "Matte",
      "transparency": "",
      "atmosphere": "",
      "subtype": "Glaze - Blue",
      "ingredients": [
        {
          "material": "Barium Carbonate",
          "amount": 40.0
        },
        {
          "material": "Feldspar",
          "amount": 35.0
        },
        {
          "material": "Zinc Oxide",
          "amount": 15.0
        },
        {
          "material": "Kaolin",
          "amount": 5.0
        },
        {
          "material": "Silica",
          "amount": 5.0
        },
        {
          "material": "Black Nickel Oxide",
          "amount": 2.0
        }
      ],
      "description": "Source/Alternate names: Emmanuel Cooper, Hamer and Hamer, page 401 Firing Notes: soak at 900C for one hour Significant Flaw: potentially toxic Notes: Alisa Clausen: an example of the blues, pinks and greens that Emmanuel Cooper says are possible with a glaze mix that has 1-3% nickel, 20-50% barium carbonate and 10% zinc oxide. A never by me seen before tan matt with medium blue and moss green speckling where once dipped, and a tan ground with larger pink, almost fuschia, pooling and speckling where double dipped. The overall surface is flat and matt, and the pink speckling looks lichen like. Although this glaze is so high in barium, I would like to see it on a bigger, textured pot. Stayed where it was applied.",
      "createdBy": "Glazy Admin",
      "source": "glazy.org",
      "url": "https://glazy.org/recipes/2635"
    },
    {
      "id": 2397,
      "code": "GLAZY-2397",
      "name": "Cooper Bleached Albany",
      "cone": "6",
      "surface": "Matte",
      "transparency": "",
      "atmosphere": "",
      "subtype": "Glaze - Iron - Slip-Based",
      "ingredients": [
        {
          "material": "Albany slip",
          "amount": 32.0
        },
        {
          "material": "Whiting",
          "amount": 20.0
        },
        {
          "material": "EP Kaolin",
          "amount": 10.0
        },
        {
          "material": "Rutile",
          "amount": 6.0
        }
      ],
      "description": "Source/Alternate names: Bonnie Staffel credited to Emmanuel Cooper Firing Notes: cool maximum rate to 800C hold 1 hour Notes: Alisa Clausen: used Redart clay instead of Albany. Caramel brown mat, slightly dry.",
      "createdBy": "Glazy Admin",
      "source": "glazy.org",
      "url": "https://glazy.org/recipes/2397"
    },
    {
      "id": 2396,
      "code": "GLAZY-2396",
      "name": "Cooper Blue Curdle on Jade",
      "cone": "6",
      "surface": "Matte",
      "transparency": "",
      "atmosphere": "",
      "subtype": "Glaze - Blue",
      "ingredients": [
        {
          "material": "Kona F-4 feldspar",
          "amount": 40.0
        },
        {
          "material": "Kaolin",
          "amount": 20.0
        },
        {
          "material": "Cornwall Stone",
          "amount": 18.0
        },
        {
          "material": "Whiting",
          "amount": 18.0
        },
        {
          "material": "Rutile",
          "amount": 5.0
        },
        {
          "material": "Zinc Oxide",
          "amount": 4.0
        },
        {
          "material": "Copper Carbonate",
          "amount": 2.0
        }
      ],
      "description": "Source/Alternate names: Bonnie Staffel credited to Emmanuel Cooper Firing Notes: cool maximum rate to 800C hold 1 hour Notes: Alisa Clausen: Mat tan ground with a green cast, speckled with dark blue and green.",
      "createdBy": "Glazy Admin",
      "source": "glazy.org",
      "url": "https://glazy.org/recipes/2396"
    },
    {
      "id": 3008,
      "code": "GLAZY-3008",
      "name": "Cooper Blue Speckled Matte",
      "cone": "6",
      "surface": "Glossy",
      "transparency": "Opaque",
      "atmosphere": "Oxidation",
      "subtype": "Glaze - Matte",
      "ingredients": [
        {
          "material": "Potash Feldspar",
          "amount": 55.0
        },
        {
          "material": "Silica",
          "amount": 20.0
        },
        {
          "material": "Lithium Carbonate",
          "amount": 10.0
        },
        {
          "material": "Whiting",
          "amount": 10.0
        },
        {
          "material": "Ball Clay",
          "amount": 5.0
        }
      ],
      "additionals": [
        {
          "material": "Cobalt Oxide",
          "amount": 1.0
        }
      ],
      "description": "Source/Alternate names: Clay Times, Nov/Dec. 2004 Firing Notes: cool maximum rate to 800C hold 1 hour Notes: Alisa Clausen: With 0.25 cobalt carbonate, gloss medium blue. Transparent and iron specks from clay body come through. With 1 cobalt carbonate plus 1 copper carbonate, semimat, smooth glaze, very dark blue with slight crystal formation on surface. Very covering and opaque. With 2 copper carbonate, gloss, pale green glaze. Crazed over all. With 10 red iron oxide, gloss, breaking very dark brown to black.",
      "createdBy": "Glazy Admin",
      "source": "glazy.org",
      "url": "https://glazy.org/recipes/3008"
    },
    {
      "id": 3009,
      "code": "GLAZY-3009",
      "name": "Cooper Blue Speckled Matte (variation)",
      "cone": "6",
      "surface": "Glossy",
      "transparency": "Opaque",
      "atmosphere": "Oxidation",
      "subtype": "Glaze - Matte",
      "ingredients": [
        {
          "material": "Potash Feldspar",
          "amount": 55.0
        },
        {
          "material": "Silica",
          "amount": 20.0
        },
        {
          "material": "Lithium Carbonate",
          "amount": 10.0
        },
        {
          "material": "Whiting",
          "amount": 10.0
        },
        {
          "material": "Ball Clay",
          "amount": 5.0
        }
      ],
      "additionals": [
        {
          "material": "Cobalt Oxide",
          "amount": 1.0
        },
        {
          "material": "Copper Carbonate",
          "amount": 1.0
        }
      ],
      "description": "Source/Alternate names: Clay Times, Nov/Dec. 2004 Firing Notes: cool maximum rate to 800C hold 1 hour Notes: Alisa Clausen: With 0.25 cobalt carbonate, gloss medium blue. Transparent and iron specks from clay body come through. With 1 cobalt carbonate plus 1 copper carbonate, semimat, smooth glaze, very dark blue with slight crystal formation on surface. Very covering and opaque. With 2 copper carbonate, gloss, pale green glaze. Crazed over all. With 10 red iron oxide, gloss, breaking very dark brown to black.",
      "createdBy": "Glazy Admin",
      "source": "glazy.org",
      "url": "https://glazy.org/recipes/3009"
    },
    {
      "id": 3017,
      "code": "GLAZY-3017",
      "name": "Cooper Frosty White (Tin Oxide)",
      "cone": "6",
      "surface": "Glossy",
      "transparency": "Opaque",
      "atmosphere": "Oxidation",
      "subtype": "Glaze - White, Off-White",
      "ingredients": [
        {
          "material": "Nepheline Syenite",
          "amount": 60.0
        },
        {
          "material": "Ferro Frit 3134",
          "amount": 20.0
        },
        {
          "material": "Whiting",
          "amount": 18.0
        },
        {
          "material": "Bentonite",
          "amount": 2.0
        }
      ],
      "additionals": [
        {
          "material": "Tin Oxide",
          "amount": 10.0
        }
      ],
      "description": "Source/Alternate names: Clay Times, Nov/Dec. 2004 Firing Notes: cool maximum rate to 800C hold 1 hour Significant Flaw: crazing Notes: Alisa Clausen: white under a glassy shell. Crazed over all. With 2 copper carbonate, gloss green glaze, ran a lot and adhered to test plate under tile. Crazed over all. With 1 cobalt carbonate, gloss dark blue glaze, ran, and moved to reveal bare spots on test tile. Did not drip off tile, but shows large drips ca. 2 cm. from bottom of glaze border. With 5 red iron oxide, gloss glaze with cream cast, crazed over all. With 10 ochre, gloss, yellowish shell over white ground, big glassy, crazed drips under bottom border of glaze, but did not drip off test tile, crazed over all. With 10 tin dioxide, gloss white glaze, no visible crazing. With 10 zirconia, gloss white glaze. Glaze sinks into iron specs in clay body. Slightly brighter than tin dioxide. With 10 red iron oxide, gloss shell over light beige ground. Crazed over all.",
      "createdBy": "Glazy Admin",
      "source": "glazy.org",
      "url": "https://glazy.org/recipes/3017"
    },
    {
      "id": 3016,
      "code": "GLAZY-3016",
      "name": "Cooper Frosty White (Zircopax)",
      "cone": "6",
      "surface": "Glossy",
      "transparency": "Opaque",
      "atmosphere": "Oxidation",
      "subtype": "Glaze - White, Off-White",
      "ingredients": [
        {
          "material": "Nepheline Syenite",
          "amount": 60.0
        },
        {
          "material": "Ferro Frit 3134",
          "amount": 20.0
        },
        {
          "material": "Whiting",
          "amount": 18.0
        },
        {
          "material": "Bentonite",
          "amount": 2.0
        }
      ],
      "additionals": [
        {
          "material": "Zircopax",
          "amount": 10.0
        }
      ],
      "description": "Source/Alternate names: Clay Times, Nov/Dec. 2004 Firing Notes: cool maximum rate to 800C hold 1 hour Significant Flaw: crazing Notes: Alisa Clausen: white under a glassy shell. Crazed over all. With 2 copper carbonate, gloss green glaze, ran a lot and adhered to test plate under tile. Crazed over all. With 1 cobalt carbonate, gloss dark blue glaze, ran, and moved to reveal bare spots on test tile. Did not drip off tile, but shows large drips ca. 2 cm. from bottom of glaze border. With 5 red iron oxide, gloss glaze with cream cast, crazed over all. With 10 ochre, gloss, yellowish shell over white ground, big glassy, crazed drips under bottom border of glaze, but did not drip off test tile, crazed over all. With 10 tin dioxide, gloss white glaze, no visible crazing. With 10 zirconia, gloss white glaze. Glaze sinks into iron specs in clay body. Slightly brighter than tin dioxide. With 10 red iron oxide, gloss shell over light beige ground. Crazed over all.",
      "createdBy": "Glazy Admin",
      "source": "glazy.org",
      "url": "https://glazy.org/recipes/3016"
    },
    {
      "id": 2352,
      "code": "GLAZY-2352",
      "name": "Cooper Frosty White Speckled Base",
      "cone": "6",
      "surface": "Glossy",
      "transparency": "",
      "atmosphere": "",
      "subtype": "Glaze - White, Off-White",
      "ingredients": [
        {
          "material": "Nepheline Syenite",
          "amount": 60.0
        },
        {
          "material": "Ferro Frit 3134",
          "amount": 20.0
        },
        {
          "material": "Whiting",
          "amount": 18.0
        },
        {
          "material": "Bentonite",
          "amount": 2.0
        }
      ],
      "description": "Source/Alternate names: Clay Times, Nov/Dec. 2004 Firing Notes: cool maximum rate to 800C hold 1 hour Significant Flaw: crazing Notes: Alisa Clausen: white under a glassy shell. Crazed over all. With 2 copper carbonate, gloss green glaze, ran a lot and adhered to test plate under tile. Crazed over all. With 1 cobalt carbonate, gloss dark blue glaze, ran, and moved to reveal bare spots on test tile. Did not drip off tile, but shows large drips ca. 2 cm. from bottom of glaze border. With 5 red iron oxide, gloss glaze with cream cast, crazed over all. With 10 ochre, gloss, yellowish shell over white ground, big glassy, crazed drips under bottom border of glaze, but did not drip off test tile, crazed over all. With 10 tin dioxide, gloss white glaze, no visible crazing. With 10 zirconia, gloss white glaze. Glaze sinks into iron specs in clay body. Slightly brighter than tin dioxide. With 10 red iron oxide, gloss shell over light beige ground. Crazed over all.",
      "createdBy": "Glazy Admin",
      "source": "glazy.org",
      "url": "https://glazy.org/recipes/2352"
    },
    {
      "id": 2775,
      "code": "GLAZY-2775",
      "name": "Cooper LB/T White",
      "cone": "8",
      "surface": "Matte",
      "transparency": "",
      "atmosphere": "",
      "subtype": "Glaze - White, Off-White",
      "ingredients": [
        {
          "material": "Soda Feldspar",
          "amount": 31.5
        },
        {
          "material": "Whiting",
          "amount": 19.2
        },
        {
          "material": "Silica",
          "amount": 16.3
        },
        {
          "material": "Kaolin",
          "amount": 15.7
        },
        {
          "material": "Zirconium dioxide",
          "amount": 12.1
        },
        {
          "material": "Zinc Oxide",
          "amount": 4.4
        }
      ],
      "additionals": [
        {
          "material": "Bentonite",
          "amount": 2.0
        }
      ],
      "description": "Source/Alternate names: Bonnie Staffel Firing Notes: cool maximum rate to 800C hold 1 hour Notes: Alisa Clausen: white mat, slightly dry.",
      "createdBy": "Glazy Admin",
      "source": "glazy.org",
      "url": "https://glazy.org/recipes/2775"
    },
    {
      "id": 2351,
      "code": "GLAZY-2351",
      "name": "Cooper Matte Base",
      "cone": "6",
      "surface": "Glossy",
      "transparency": "",
      "atmosphere": "",
      "subtype": "Glaze - Matte",
      "ingredients": [
        {
          "material": "Potash Feldspar",
          "amount": 55.0
        },
        {
          "material": "Silica",
          "amount": 20.0
        },
        {
          "material": "Lithium Carbonate",
          "amount": 10.0
        },
        {
          "material": "Whiting",
          "amount": 10.0
        },
        {
          "material": "Ball Clay",
          "amount": 5.0
        }
      ],
      "description": "Source/Alternate names: Clay Times, Nov/Dec. 2004 Firing Notes: cool maximum rate to 800C hold 1 hour Notes: Alisa Clausen: With 0.25 cobalt carbonate, gloss medium blue. Transparent and iron specks from clay body come through. With 1 cobalt carbonate plus 1 copper carbonate, semimat, smooth glaze, very dark blue with slight crystal formation on surface. Very covering and opaque. With 2 copper carbonate, gloss, pale green glaze. Crazed over all. With 10 red iron oxide, gloss, breaking very dark brown to black.",
      "createdBy": "Glazy Admin",
      "source": "glazy.org",
      "url": "https://glazy.org/recipes/2351"
    },
    {
      "id": 2458,
      "code": "GLAZY-2458",
      "name": "Cooper Mottled White",
      "cone": "6",
      "surface": "Glossy",
      "transparency": "",
      "atmosphere": "",
      "subtype": "Glaze - White, Off-White",
      "ingredients": [
        {
          "material": "Custer Feldspar",
          "amount": 40.0
        },
        {
          "material": "Dolomite",
          "amount": 40.0
        },
        {
          "material": "Kaolin",
          "amount": 10.0
        },
        {
          "material": "Silica",
          "amount": 5.0
        },
        {
          "material": "Whiting",
          "amount": 5.0
        }
      ],
      "description": "Source/Alternate names: Emmanuel Cooper Firing Notes: cool maximum rate to 900C hold 1 hour Notes: Alisa Clausen: Semi Mat, smooth surface, white glaze. Glaze is whiter than the average dolomite white glaze, however, no mottling evident.",
      "createdBy": "Glazy Admin",
      "source": "glazy.org",
      "url": "https://glazy.org/recipes/2458"
    },
    {
      "id": 2394,
      "code": "GLAZY-2394",
      "name": "Cooper Nickel Blue",
      "cone": "5",
      "surface": "Glossy",
      "transparency": "",
      "atmosphere": "",
      "subtype": "Glaze - Blue",
      "ingredients": [
        {
          "material": "Feldspar",
          "amount": 52.0
        },
        {
          "material": "Zinc Oxide",
          "amount": 12.0
        },
        {
          "material": "Strontium Carbonate",
          "amount": 11.2
        },
        {
          "material": "Silica",
          "amount": 10.0
        },
        {
          "material": "Kaolin",
          "amount": 6.0
        },
        {
          "material": "Whiting",
          "amount": 5.0
        },
        {
          "material": "Black Copper Oxide",
          "amount": 2.0
        }
      ],
      "description": "Source/Alternate names: Hamer and Hamer credited to Emmanuel Cooper Firing Notes: cool maximum rate to 800C hold 1 hour Notes: Alisa Clausen: similar to Cooper Barium Nickel Blue, but the ground colour is paler than the barium version. Blue specs are as visible.",
      "createdBy": "Glazy Admin",
      "source": "glazy.org",
      "url": "https://glazy.org/recipes/2394"
    },
    {
      "id": 2464,
      "code": "GLAZY-2464",
      "name": "Cooper Rutile",
      "cone": "6",
      "surface": "Semi-matte",
      "transparency": "",
      "atmosphere": "",
      "subtype": "Glaze",
      "ingredients": [
        {
          "material": "Custer Feldspar",
          "amount": 36.0
        },
        {
          "material": "Silica",
          "amount": 28.0
        },
        {
          "material": "Dolomite",
          "amount": 22.0
        },
        {
          "material": "Rutile",
          "amount": 10.0
        },
        {
          "material": "Whiting",
          "amount": 9.0
        },
        {
          "material": "Bentonite",
          "amount": 5.0
        }
      ],
      "description": "Source/Alternate names: Emmanuel Cooper 218 Firing Notes: cool maximum rate to 900C hold 1 hour Notes: Alisa Clausen: Semi mat, opaque glaze. Surface overall is a pale grey white, with a mottled rutile beige/pink blush throughout surface.",
      "createdBy": "Glazy Admin",
      "source": "glazy.org",
      "url": "https://glazy.org/recipes/2464"
    },
    {
      "id": 2350,
      "code": "GLAZY-2350",
      "name": "Cooper Smooth White Base",
      "cone": "5 - 8",
      "surface": "Semi-glossy",
      "transparency": "",
      "atmosphere": "",
      "subtype": "Glaze - White, Off-White",
      "ingredients": [
        {
          "material": "Potash Feldspar",
          "amount": 37.0
        },
        {
          "material": "Silica",
          "amount": 37.0
        },
        {
          "material": "Whiting",
          "amount": 15.0
        },
        {
          "material": "EP Kaolin",
          "amount": 8.0
        },
        {
          "material": "Bentonite",
          "amount": 3.0
        }
      ],
      "description": "Source/Alternate names: Clay Times, Nov/Dec. 2004 Firing Notes: cool maximum rate to 800C hold 1 hour Notes: Alisa Clausen: Semi gloss, white covering glaze. Iron specks in glaze body showed through. With 1 black copper oxide, gloss slightly dark celadon green. With 1 cobalt oxide, gloss dark blue. With 10 red iron oxide, semigloss overall mottled surface. Caramel brown gloss where thickest, matter rust brown where thinner.",
      "createdBy": "Glazy Admin",
      "source": "glazy.org",
      "url": "https://glazy.org/recipes/2350"
    },
    {
      "id": 2398,
      "code": "GLAZY-2398",
      "name": "Cooper Speckled Transparent",
      "cone": "5 - 6",
      "surface": "Glossy",
      "transparency": "",
      "atmosphere": "",
      "subtype": "Glaze - Clear",
      "ingredients": [
        {
          "material": "Ferro Frit 3134",
          "amount": 35.0
        },
        {
          "material": "Nepheline Syenite",
          "amount": 25.0
        },
        {
          "material": "Kaolin",
          "amount": 20.0
        },
        {
          "material": "Silica",
          "amount": 20.0
        },
        {
          "material": "Rutile",
          "amount": 7.0
        }
      ],
      "description": "Source/Alternate names: Clay Times Nov/Dec. 2004 Firing Notes: cool maximum rate to 800C hold 1 hour Notes: Alisa Clausen: clear gloss, clay body has an overall toasty colour under glaze.",
      "createdBy": "Glazy Admin",
      "source": "glazy.org",
      "url": "https://glazy.org/recipes/2398"
    },
    {
      "id": 117583,
      "code": "GLAZY-117583",
      "name": "Cooper Transparent Base Glaze 215",
      "cone": "5 1/2 - 8",
      "surface": "Glossy",
      "transparency": "Transparent",
      "atmosphere": "Oxidation, Reduction",
      "subtype": "Glaze - Clear",
      "ingredients": [
        {
          "material": "Potash Feldspar",
          "amount": 40.0
        },
        {
          "material": "Silica",
          "amount": 22.0
        },
        {
          "material": "Whiting",
          "amount": 15.0
        },
        {
          "material": "Ball Clay",
          "amount": 10.0
        },
        {
          "material": "Barium Carbonate",
          "amount": 8.0
        },
        {
          "material": "Zinc Oxide",
          "amount": 5.0
        }
      ],
      "description": "",
      "createdBy": "Ana Duncan",
      "source": "glazy.org",
      "url": "https://glazy.org/recipes/117583"
    },
    {
      "id": 2810,
      "code": "GLAZY-2810",
      "name": "Cooper White",
      "cone": "8 - 9",
      "surface": "Semi-glossy",
      "transparency": "",
      "atmosphere": "Oxidation",
      "subtype": "Glaze - White, Off-White",
      "ingredients": [
        {
          "material": "Potash Feldspar",
          "amount": 40.0
        },
        {
          "material": "Silica",
          "amount": 20.0
        },
        {
          "material": "Whiting",
          "amount": 20.0
        },
        {
          "material": "Titanium Dioxide",
          "amount": 10.0
        },
        {
          "material": "Ball Clay",
          "amount": 5.0
        },
        {
          "material": "Kaolin",
          "amount": 5.0
        }
      ],
      "description": "Source/Alternate names: The Potters Book of Glaze recipes Notes: Carol Knezevic: dependable for cones 8 and 9, best in oxidation and over a white body.",
      "createdBy": "Glazy Admin",
      "source": "glazy.org",
      "url": "https://glazy.org/recipes/2810"
    },
    {
      "id": 2353,
      "code": "GLAZY-2353",
      "name": "Cooper Wide Firing Base",
      "cone": "5 - 8",
      "surface": "Matte",
      "transparency": "",
      "atmosphere": "Oxidation",
      "subtype": "Glaze - Matte",
      "ingredients": [
        {
          "material": "Nepheline Syenite",
          "amount": 73.0
        },
        {
          "material": "Silica",
          "amount": 10.0
        },
        {
          "material": "Bentonite",
          "amount": 5.0
        },
        {
          "material": "Dolomite",
          "amount": 5.0
        },
        {
          "material": "Whiting",
          "amount": 4.0
        },
        {
          "material": "Zinc Oxide",
          "amount": 3.0
        }
      ],
      "description": "Source/Alternate names: Clay Times Nov/Dec. 2004 Firing Notes: cool maximum rate to 800C hold 1 hour Notes: Alisa Clausen: mat white glaze. Iron specs. show through glaze. Covering and even. With 1-2 black copper oxide, mat, dark green glaze, with lighter green, feathered, gloss streaks. Brown mat where thin, green gloss where thickest. With 1.5 cobalt oxide, semimat medium blue where thinner, lilac mat where thickest.",
      "createdBy": "Glazy Admin",
      "source": "glazy.org",
      "url": "https://glazy.org/recipes/2353"
    },
    {
      "id": 3013,
      "code": "GLAZY-3013",
      "name": "Cooper Wide Firing Base (Cobalt & Chrome)",
      "cone": "5 - 8",
      "surface": "Matte",
      "transparency": "",
      "atmosphere": "Oxidation",
      "subtype": "Glaze - Green",
      "ingredients": [
        {
          "material": "Nepheline Syenite",
          "amount": 73.0
        },
        {
          "material": "Silica",
          "amount": 10.0
        },
        {
          "material": "Bentonite",
          "amount": 5.0
        },
        {
