Repository: MrSeldon/argilev2

File: data/glazes/glazy.json (part 78 of 315)
{
          "material": "Dolomite",
          "amount": 5.0
        },
        {
          "material": "Whiting",
          "amount": 4.0
        },
        {
          "material": "Zinc Oxide",
          "amount": 3.0
        }
      ],
      "additionals": [
        {
          "material": "Chrome Oxide",
          "amount": 1.0
        },
        {
          "material": "Cobalt Oxide",
          "amount": 1.0
        }
      ],
      "description": "Source/Alternate names: Clay Times Nov/Dec. 2004 Firing Notes: cool maximum rate to 800C hold 1 hour Notes: Alisa Clausen: mat white glaze. Iron specs. show through glaze. Covering and even. With 1-2 black copper oxide, mat, dark green glaze, with lighter green, feathered, gloss streaks. Brown mat where thin, green gloss where thickest. With 1.5 cobalt oxide, semimat medium blue where thinner, lilac mat where thickest.",
      "createdBy": "Glazy Admin",
      "source": "glazy.org",
      "url": "https://glazy.org/recipes/3013"
    },
    {
      "id": 3002,
      "code": "GLAZY-3002",
      "name": "Cooper Wide Firing Base (Cobalt Blue)",
      "cone": "5 - 8",
      "surface": "Matte",
      "transparency": "",
      "atmosphere": "Oxidation",
      "subtype": "Glaze - Blue - Cobalt",
      "ingredients": [
        {
          "material": "Nepheline Syenite",
          "amount": 73.0
        },
        {
          "material": "Silica",
          "amount": 10.0
        },
        {
          "material": "Bentonite",
          "amount": 5.0
        },
        {
          "material": "Dolomite",
          "amount": 5.0
        },
        {
          "material": "Whiting",
          "amount": 4.0
        },
        {
          "material": "Zinc Oxide",
          "amount": 3.0
        }
      ],
      "additionals": [
        {
          "material": "Cobalt Oxide",
          "amount": 1.0
        }
      ],
      "description": "Source/Alternate names: Clay Times Nov/Dec. 2004 Firing Notes: cool maximum rate to 800C hold 1 hour Notes: Alisa Clausen: mat white glaze. Iron specs. show through glaze. Covering and even. With 1-2 black copper oxide, mat, dark green glaze, with lighter green, feathered, gloss streaks. Brown mat where thin, green gloss where thickest. With 1.5 cobalt oxide, semimat medium blue where thinner, lilac mat where thickest.",
      "createdBy": "Glazy Admin",
      "source": "glazy.org",
      "url": "https://glazy.org/recipes/3002"
    },
    {
      "id": 2395,
      "code": "GLAZY-2395",
      "name": "Cooper Yellow Matte",
      "cone": "6",
      "surface": "Matte",
      "transparency": "",
      "atmosphere": "",
      "subtype": "Glaze - Yellow",
      "ingredients": [
        {
          "material": "Soda Feldspar",
          "amount": 48.6
        },
        {
          "material": "Barium Carbonate",
          "amount": 19.4
        },
        {
          "material": "Ball Clay",
          "amount": 9.7
        },
        {
          "material": "Whiting",
          "amount": 9.7
        },
        {
          "material": "Zinc Oxide",
          "amount": 9.7
        },
        {
          "material": "Rutile",
          "amount": 2.8
        }
      ],
      "description": "Source/Alternate names: Emanuel Cooper Notes: Alisa Clausen: A very, very dry matt pale yellow that clung very closely to the test bowl, like a slip, Looks like an underfired surface, but very smooth. Could be interesting together with other detail glazes.",
      "createdBy": "Glazy Admin",
      "source": "glazy.org",
      "url": "https://glazy.org/recipes/2395"
    },
    {
      "id": 10150,
      "code": "GLAZY-10150",
      "name": "Copper Aqua Red",
      "cone": "6 - 8",
      "surface": "Glossy",
      "transparency": "Opaque",
      "atmosphere": "Oxidation",
      "subtype": "Glaze",
      "ingredients": [
        {
          "material": "Potash Feldspar",
          "amount": 51.0
        },
        {
          "material": "Silica",
          "amount": 21.0
        },
        {
          "material": "Whiting",
          "amount": 13.0
        },
        {
          "material": "Calcium borate frit",
          "amount": 6.0
        },
        {
          "material": "Copper Carbonate",
          "amount": 5.0
        },
        {
          "material": "Barium Carbonate",
          "amount": 4.0
        },
        {
          "material": "Soda Ash",
          "amount": 4.0
        },
        {
          "material": "Titanium Dioxide",
          "amount": 4.0
        },
        {
          "material": "Lithium Carbonate",
          "amount": 1.0
        }
      ],
      "description": "Dark and light blue hares fur effect on stoneware 1260\u00b0c",
      "createdBy": "Daniel worley",
      "source": "glazy.org",
      "url": "https://glazy.org/recipes/10150"
    },
    {
      "id": 5333,
      "code": "GLAZY-5333",
      "name": "Copper Blood Red",
      "cone": "9 - 10",
      "surface": "",
      "transparency": "",
      "atmosphere": "Reduction",
      "subtype": "Glaze - Red - Copper",
      "ingredients": [
        {
          "material": "Potash Feldspar",
          "amount": 72.5
        },
        {
          "material": "Colemanite",
          "amount": 10.9
        },
        {
          "material": "Silica",
          "amount": 7.2
        },
        {
          "material": "Whiting",
          "amount": 7.2
        },
        {
          "material": "Copper Carbonate",
          "amount": 1.1
        },
        {
          "material": "Tin Oxide",
          "amount": 1.1
        }
      ],
      "description": "This recipe was imported from Louis Katz's Hyperglaze database available on his website: http://falcon.tamucc.edu/lkatz/allglazes.txt More information about Louis Katz can be found on his website, http://www.louiskatz.net/ Louis Katz Notes: I am not a safety expert and any information contained in this file about safety should be ignored in favor of advice from experts. All of the materials in all glazes are potentially hazardous. All of these glaze recipes are given without any representation of accuracy or safety. They may work, they may not. They may be safe when fired or they may not. All of the materials used in them have hazards associated with them. You must be have sufficient training in the hazards before you use the the materials. You will have to determine the suitability and safety for your use. Do not assume that a lack of a warning about a material means that it is safe. Cone: 9 10 Color: copper red Firing: Ox. or Red. Recipe: Percent Batch potash feldspar 72.50 72.50 colemanite 10.90 10.90 whiting 7.20 7.20 tin oxide 1.10 1.10 copper carbonate 1.10 1.10 silica 7.20 7.20 Totals: 100.00 % 100.00 gm Comments: the SP 6/2 p. 11",
      "createdBy": "Glazy Admin",
      "source": "glazy.org",
      "url": "https://glazy.org/recipes/5333"
    },
    {
      "id": 349,
      "code": "GLAZY-349",
      "name": "Copper Blue",
      "cone": "9 - 10",
      "surface": "Dry Matte",
      "transparency": "",
      "atmosphere": "Reduction",
      "subtype": "Glaze - Turquoise",
      "ingredients": [
        {
          "material": "Nepheline Syenite",
          "amount": 57.5
        },
        {
          "material": "Barium Carbonate",
          "amount": 26.5
        },
        {
          "material": "Silica",
          "amount": 7.1
        },
        {
          "material": "Kentucky OM #4 Ball Clay",
          "amount": 6.2
        },
        {
          "material": "Lithium Carbonate",
          "amount": 2.7
        }
      ],
      "additionals": [
        {
          "material": "Copper Carbonate",
          "amount": 2.7
        }
      ],
      "description": "from H.S. days at Gould Academy I'd had this glaze mixed up for years and retried it. Very dry matt deep turquoise blue/green going to teal where thick. Beige where thin. Didn't react well to CB slip Well I finally got around to typing this thing up...^9-10 Blues Thank you one and all for all the donated recipes. I only tested 31 out of almost 100 I received. I'll continue testing and reporting as the winter DRAGS on. All the glazes were tested on #900 Miller clay which is a toasty ^10 stoneware. One side of the test tile was brushed with a thick coating of Cynthia Bringle's wet/dry white slip. Each glaze was dipped in three thicknesses on a heavily textured tile. All tiles were fired to a (hard)^9 (10 tipping)reduction firing. 1 hr. Body reduction at ^08 and 1 hr. glaze reduction at ^9 then a quick reox. before shutdown. Any time potash or Custer spar is called for, I used G-200. All ball clay is OM-4 . Many glazes I substituted 75% of the amount of Barium with Strontium. All kaolin is EPK. Remember... glazes don't travel well. Your results will probably be TOTALLY different. Please test before use. Tracy Wilson Saltbox Pottery",
      "createdBy": "Glazy Admin",
      "source": "glazy.org",
      "url": "https://glazy.org/recipes/349"
    },
    {
      "id": 31341,
      "code": "GLAZY-31341",
      "name": "Copper Blue",
      "cone": "8 - 12",
      "surface": "Smooth Matte",
      "transparency": "Semi-opaque",
      "atmosphere": "Wood, Salt & Soda, Reduction, Oxidation, Neutral",
      "subtype": "Glaze - Green - Copper",
      "ingredients": [
        {
          "material": "Neph Sye A270",
          "amount": 48.0
        },
        {
          "material": "Barium Carbonate",
          "amount": 37.0
        },
        {
          "material": "Silica",
          "amount": 7.5
        },
        {
          "material": "Ball Clay",
          "amount": 7.0
        },
        {
          "material": "Rutile",
          "amount": 5.0
        },
        {
          "material": "Bentonite",
          "amount": 2.0
        },
        {
          "material": "Copper Carbonate",
          "amount": 2.0
        }
      ],
      "description": "From Sunkoo Yuh",
      "createdBy": "HP Bloomer IV",
      "source": "glazy.org",
      "url": "https://glazy.org/recipes/31341"
    },
    {
      "id": 350,
      "code": "GLAZY-350",
      "name": "Copper Blue (for exterior surfaces only)",
      "cone": "10",
      "surface": "Matte",
      "transparency": "",
      "atmosphere": "Salt & Soda",
      "subtype": "Glaze - Turquoise",
      "ingredients": [
        {
          "material": "Custer Feldspar",
          "amount": 45.0
        },
        {
          "material": "Barium Carbonate",
          "amount": 35.0
        },
        {
          "material": "Silica",
          "amount": 7.0
        },
        {
          "material": "Whiting",
          "amount": 7.0
        },
        {
          "material": "Kaolin",
          "amount": 6.0
        }
      ],
      "additionals": [
        {
          "material": "Copper Carbonate",
          "amount": 4.0
        }
      ],
      "description": "Here is a salt-fire glaze I plan to use when I get my Geil kiln with portholes for soda/salt firing. This came with a video I purchased made by Gordon Hutchens, who is beyond excellent. I think it's cricket to share since it's sold for public consumption. Gordon's video on Raku Firing, and his two on Soda/Salt firing are superb. Along with many posts of wise, thoughtful guidance from Clayarters plus Jack Troy's book (through the library) I'm gonna be ready when that kiln gets here...a long time from now. I can't believe the time some of you took in your responses. I can be grateful, though. Thank you. Joyce joyce lee In the Mojave after a wet, cold, snowy day crossing the Tehachapi Mts. to Bakersfield. Well, no, not on foot...",
      "createdBy": "Glazy Admin",
      "source": "glazy.org",
      "url": "https://glazy.org/recipes/350"
    },
    {
      "id": 4868,
      "code": "GLAZY-4868",
      "name": "Copper Blue Green",
      "cone": "10",
      "surface": "Glossy",
      "transparency": "",
      "atmosphere": "Oxidation, Reduction",
      "subtype": "Glaze - Green",
      "ingredients": [
        {
          "material": "Cornwall Stone",
          "amount": 42.59
        },
        {
          "material": "Whiting",
          "amount": 31.48
        },
        {
          "material": "EP Kaolin",
          "amount": 18.52
        },
        {
          "material": "Copper Carbonate",
          "amount": 3.7
        },
        {
          "material": "Tin Oxide",
          "amount": 3.7
        }
      ],
      "description": "This recipe was imported from Louis Katz's Hyperglaze database available on his website: http://falcon.tamucc.edu/lkatz/allglazes.txt More information about Louis Katz can be found on his website, http://www.louiskatz.net/ Louis Katz Notes: I am not a safety expert and any information contained in this file about safety should be ignored in favor of advice from experts. All of the materials in all glazes are potentially hazardous. All of these glaze recipes are given without any representation of accuracy or safety. They may work, they may not. They may be safe when fired or they may not. All of the materials used in them have hazards associated with them. You must be have sufficient training in the hazards before you use the the materials. You will have to determine the suitability and safety for your use. Do not assume that a lack of a warning about a material means that it is safe. Cone: 10 Color: Ble Green Surface texture: shiny glossy Firing: Ox. or Red. Recipe: Percent Batch Cornwall Stone 42.59 46.0 Whiting 31.48 34.0 EPK 18.52 20.0 Copper Carbonate 3.70 4.0 Tin Oxide 3.70 4.0 Totals: 100.00 % 108.0 gm Comments:",
      "createdBy": "Glazy Admin",
      "source": "glazy.org",
      "url": "https://glazy.org/recipes/4868"
    },
    {
      "id": 4869,
      "code": "GLAZY-4869",
      "name": "Copper Blue Green Revised",
      "cone": "10",
      "surface": "Glossy",
      "transparency": "",
      "atmosphere": "Oxidation, Reduction",
      "subtype": "Glaze - Green",
      "ingredients": [
        {
          "material": "Whiting",
          "amount": 32.65
        },
        {
          "material": "EP Kaolin",
          "amount": 21.77
        },
        {
          "material": "Nepheline Syenite",
          "amount": 21.76
        },
        {
          "material": "Silica",
          "amount": 16.41
        },
        {
          "material": "Tin Oxide",
          "amount": 3.78
        },
        {
          "material": "Copper Carbonate",
          "amount": 3.63
        }
      ],
      "description": "This recipe was imported from Louis Katz's Hyperglaze database available on his website: http://falcon.tamucc.edu/lkatz/allglazes.txt More information about Louis Katz can be found on his website, http://www.louiskatz.net/ Louis Katz Notes: I am not a safety expert and any information contained in this file about safety should be ignored in favor of advice from experts. All of the materials in all glazes are potentially hazardous. All of these glaze recipes are given without any representation of accuracy or safety. They may work, they may not. They may be safe when fired or they may not. All of the materials used in them have hazards associated with them. You must be have sufficient training in the hazards before you use the the materials. You will have to determine the suitability and safety for your use. Do not assume that a lack of a warning about a material means that it is safe. Cone: 10 Surface texture: shiny glossy Firing: Ox. or Red. Recipe: Percent Batch Neph Sy 21.76 21.76 EPK 21.77 21.77 Copper Carbonate 3.63 3.63 Tin Oxide 3.78 3.78 Whiting 32.65 32.65 Flint 16.41 16.41 Totals: 100.00 % 100.00 gm Comments: , only",
      "createdBy": "Glazy Admin",
      "source": "glazy.org",
      "url": "https://glazy.org/recipes/4869"
    },
    {
      "id": 5334,
      "code": "GLAZY-5334",
      "name": "Copper Blue Matt Glaze 1",
      "cone": "9",
      "surface": "Matte",
      "transparency": "",
      "atmosphere": "Oxidation, Reduction",
      "subtype": "Glaze - Blue",
      "ingredients": [
        {
          "material": "Kingman Feldspar",
          "amount": 60.0
        },
        {
          "material": "Barium Carbonate",
          "amount": 33.0
        },
        {
          "material": "Nepheline Syenite",
          "amount": 6.0
        },
        {
          "material": "Macaloid",
          "amount": 1.0
        }
      ],
      "additionals": [
        {
          "material": "Copper Carbonate",
          "amount": 6.0
        }
      ],
      "description": "From \"Richard Fairbanks\" by Matthew Kangas, Ceramics Monthly, June 1992. A Kyllikki Salmenhaara recipe revised in 1978. Use medium to thin. One coat is dark (blackish); two coats yield a good blue. Three to four coats are better, but very runny. This recipe was imported from Louis Katz's Hyperglaze database available on his website: http://falcon.tamucc.edu/lkatz/allglazes.txt More information about Louis Katz can be found on his website, http://www.louiskatz.net/ Comments: CM JJA 1992 p.38 REDUCTION use medium to thin. One coat gives a very dark blue, two coats a good solid blue. Three to four coats work the best, but get very runny.",
      "createdBy": "Glazy Admin",
      "source": "glazy.org",
      "url": "https://glazy.org/recipes/5334"
    },
    {
      "id": 5335,
      "code": "GLAZY-5335",
      "name": "Copper Blue Matt Glaze 2",
      "cone": "9",
      "surface": "Matte",
      "transparency": "",
      "atmosphere": "Oxidation, Reduction",
      "subtype": "Glaze - Blue",
      "ingredients": [
        {
          "material": "Kingman Feldspar",
          "amount": 60.0
        },
        {
          "material": "Barium Carbonate",
          "amount": 30.0
        },
        {
          "material": "EP Kaolin",
          "amount": 5.0
        },
        {
          "material": "Nepheline Syenite",
          "amount": 5.0
        }
      ],
      "additionals": [
        {
          "material": "Copper Carbonate",
          "amount": 6.0
        }
      ],
      "description": "From \"Richard Fairbanks\" by Matthew Kangas, Ceramics Monthly, June 1992. \"Second revision. Pools deep blue; green\u00ad ish where thin. Can be pinkish, depend\u00ad ing on underlying clay body.\" This recipe was imported from Louis Katz's Hyperglaze database available on his website: http://falcon.tamucc.edu/lkatz/allglazes.txt More information about Louis Katz can be found on his website, http://www.louiskatz.net/ CM JJA 1992 p.38 color varies, depending on underlying clay body. turns green where thin.",
      "createdBy": "Glazy Admin",
      "source": "glazy.org",
      "url": "https://glazy.org/recipes/5335"
    },
    {
      "id": 2278,
      "code": "GLAZY-2278",
      "name": "Copper Crap Patty's",
      "cone": "08 - 05 1/2",
      "surface": "",
      "transparency": "",
      "atmosphere": "Raku",
      "subtype": "Glaze - Raku",
      "ingredients": [
        {
          "material": "Gerstley Borate",
          "amount": 75.0
        },
        {
          "material": "C-6 Feldspar",
          "amount": 20.0
        },
        {
          "material": "Borax",
          "amount": 5.0
        }
      ],
      "additionals": [
        {
          "material": "Copper Carbonate",
          "amount": 5.0
        }
      ],
      "description": "On that copper Raku vein going on I thought I should throw in my two cents worth. I like this glaze because it is a little shiny and no pocket squeezing cobalt. Fire a little hotter (I don't raku with cones, so I keep an eye on when it 'slicks off' good) or it does a bizzare bubbly green mess that won't reduce. submitted by: Barbara Webb e-mail:",
      "createdBy": "Glazy Admin",
      "source": "glazy.org",
      "url": "https://glazy.org/recipes/2278"
    },
    {
      "id": 146461,
      "code": "GLAZY-146461",
      "name": "Copper Green Clear",
      "cone": "6",
      "surface": "",
      "transparency": "",
      "atmosphere": "Oxidation",
      "subtype": "Glaze",
      "ingredients": [
        {
          "material": "Silica",
          "amount": 21.5
        },
        {
          "material": "EP Kaolin",
          "amount": 19.8
        },
        {
          "material": "Minspar 200",
          "amount": 19.6
        },
        {
          "material": "Wollastonite",
          "amount": 17.6
        },
        {
          "material": "Ferro Frit 3124",
          "amount": 10.0
        },
        {
          "material": "Ferro Frit 3134",
          "amount": 10.0
        },
        {
          "material": "Whiting",
          "amount": 1.5
        }
      ],
      "additionals": [
        {
          "material": "Copper Carbonate",
          "amount": 2.0
        }
      ],
      "description": "",
      "createdBy": "Rachel Elizabeth Burns",
      "source": "glazy.org",
      "url": "https://glazy.org/recipes/146461"
    },
    {
      "id": 60660,
      "code": "GLAZY-60660",
      "name": "Copper Hunter",
      "cone": "6",
      "surface": "Semi-matte",
      "transparency": "",
      "atmosphere": "",
      "subtype": "Glaze",
      "ingredients": [
        {
          "material": "Custer Feldspar",
          "amount": 36.0
        },
        {
          "material": "EP Kaolin",
          "amount": 27.0
        },
        {
          "material": "Dolomite",
          "amount": 15.0
        },
        {
          "material": "Gerstley Borate",
          "amount": 14.0
        },
        {
          "material": "Copper Carbonate",
          "amount": 4.0
        },
        {
          "material": "Silica",
          "amount": 4.0
        }
      ],
      "description": "",
      "createdBy": "Michael Newsome",
      "source": "glazy.org",
      "url": "https://glazy.org/recipes/60660"
    },
    {
      "id": 5759,
      "code": "GLAZY-5759",
      "name": "Copper Luster",
      "cone": "",
      "surface": "",
      "transparency": "",
      "atmosphere": "Raku",
      "subtype": "Glaze - Raku",
      "ingredients": [
        {
          "material": "Pemco Frit P-54",
          "amount": 83.33
        },
        {
          "material": "Kaolin",
          "amount": 16.67
        }
      ],
      "additionals": [
        {
          "material": "Zircopax",
          "amount": 11.11
        },
        {
          "material": "Copper Carbonate",
          "amount": 3.33
        },
        {
          "material": "Borax",
          "amount": 1.11
        }
      ],
      "description": "NOTE: This recipe was imported from Triangle Potter's Guild Glaze Recipes published November, 1988 Source: Tony Marsh 75 frit #54 15 kaolin + 10 zircopax + 3 copper carbonate + 1 borax",
      "createdBy": "Glazy Admin",
      "source": "glazy.org",
      "url": "https://glazy.org/recipes/5759"
    },
    {
      "id": 4647,
      "code": "GLAZY-4647",
      "name": "Copper Luster Raku Glaze",
      "cone": "",
      "surface": "",
      "transparency": "",
      "atmosphere": "Raku",
      "subtype": "Glaze",
      "ingredients": [
        {
          "material": "Colemanite",
          "amount": 82.0
        },
        {
          "material": "Cornwall Stone",
          "amount": 18.0
        }
      ],
      "additionals": [
        {
          "material": "Copper Carbonate",
          "amount": 5.0
        },
        {
          "material": "Cobalt Carbonate",
          "amount": 3.0
        }
      ],
      "description": "This recipe was imported from Louis Katz's Hyperglaze database available on his website: http://falcon.tamucc.edu/lkatz/allglazes.txt More information about Louis Katz can be found on his website, http://www.louiskatz.net/ Louis Katz Notes: I am not a safety expert and any information contained in this file about safety should be ignored in favor of advice from experts. All of the materials in all glazes are potentially hazardous. All of these glaze recipes are given without any representation of accuracy or safety. They may work, they may not. They may be safe when fired or they may not. All of the materials used in them have hazards associated with them. You must be have sufficient training in the hazards before you use the the materials. You will have to determine the suitability and safety for your use. Do not assume that a lack of a warning about a material means that it is safe. Cone: 000 Color: copper Firing: Raku Recipe: Percent Batch Colemanite 82.00 82.00 Cornwall Stone 18.00 18.00 Totals: 100.00 % 100.00 gm Also add: Cobalt Carbonate 3.00 3.00 Copper Carbonate 5.00 5.00 Comments: CM JJA 91 p.36",
      "createdBy": "Glazy Admin",
      "source": "glazy.org",
      "url": "https://glazy.org/recipes/4647"
    },
    {
      "id": 2280,
      "code": "GLAZY-2280",
      "name": "Copper Matte",
      "cone": "08 - 05 1/2",
      "surface": "Matte",
      "transparency": "",
      "atmosphere": "",
      "subtype": "Glaze - Matte",
      "ingredients": [
        {
          "material": "Ferro Frit 3110",
          "amount": 10.0
        }
      ],
      "additionals": [
        {
          "material": "Copper Carbonate",
          "amount": 40.0
        },
        {
          "material": "Bentonite",
          "amount": 2.5
        }
      ],
      "description": "I fire this on dark stoneware (Death Valley) from",
      "createdBy": "Glazy Admin",
      "source": "glazy.org",
      "url": "https://glazy.org/recipes/2280"
    },
    {
      "id": 2279,
      "code": "GLAZY-2279",
      "name": "Copper Matte Hasselle",
      "cone": "08 - 05 1/2",
      "surface": "Matte",
      "transparency": "",
      "atmosphere": "",
      "subtype": "Glaze - Matte",
      "ingredients": [
        {
          "material": "Black Copper Oxide",
          "amount": 80.0
        },
        {
          "material": "Ball Clay",
          "amount": 20.0
        }
      ],
      "additionals": [
        {
          "material": "Bentonite",
          "amount": 3.0
        }
      ],
      "description": "use black copper oxide, not red. CM Jan 1997 I fire this on dark stoneware (Death Valley) from",
      "createdBy": "Glazy Admin",
      "source": "glazy.org",
      "url": "https://glazy.org/recipes/2279"
    },
    {
      "id": 5760,
      "code": "GLAZY-5760",
      "name": "Copper Matte Raku 15",
      "cone": "",
      "surface": "",
      "transparency": "",
      "atmosphere": "",
      "subtype": "Glaze - Raku",
      "ingredients": [
        {
          "material": "Copper Carbonate",
          "amount": 90.0
        },
        {
          "material": "Ferro Frit 3110",
          "amount": 10.0
        }
      ],
      "description": "NOTE: This recipe was imported from Triangle Potter's Guild Glaze Recipes published November, 1988 Source: Jennie Bireline 90 copper carbonate 10 ferro 3110",
      "createdBy": "Glazy Admin",
      "source": "glazy.org",
      "url": "https://glazy.org/recipes/5760"
    },
    {
      "id": 2281,
      "code": "GLAZY-2281",
      "name": "Copper Multi Colored Sand Patina",
      "cone": "08 - 05 1/2",
      "surface": "Matte",
      "transparency": "Opaque",
      "atmosphere": "Raku",
      "subtype": "Glaze - Raku",
      "ingredients": [
        {
          "material": "Gerstley Borate",
          "amount": 80.0
        },
        {
          "material": "Bone Ash",
          "amount": 20.0
        }
      ],
      "additionals": [
        {
          "material": "Copper Carbonate",
          "amount": 5.0
        },
        {
          "material": "Cobalt Carbonate",
          "amount": 2.5
        }
      ],
      "description": "Glaze Type: Raku (Copper matt) This is also Very Nice. submitted by: Peggy Heer e-mail:",
      "createdBy": "Glazy Admin",
      "source": "glazy.org",
      "url": "https://glazy.org/recipes/2281"
    },
    {
      "id": 2282,
      "code": "GLAZY-2282",
      "name": "Copper Penny",
      "cone": "012 - 06",
      "surface": "Glossy",
      "transparency": "",
      "atmosphere": "Raku",
      "subtype": "Glaze - Raku",
      "ingredients": [
        {
          "material": "Gerstley Borate",
          "amount": 80.0
        },
        {
          "material": "Potash Feldspar",
          "amount": 20.0
        }
      ],
      "additionals": [
        {
          "material": "Yellow Ochre",
          "amount": 7.0
        },
        {
          "material": "Copper Carbonate",
          "amount": 2.0
        },
        {
          "material": "Cobalt Carbonate",
          "amount": 1.0
        }
      ],
      "description": "Hi Tom.. I have a copper sand glaze recipe but is in the studio and will send it to you when I get it in the morning...in the meantime this rec. is very close and VERY nice. It is similar to the copper sand you seek. submitted by: Peggy Heer e-mail:",
      "createdBy": "Glazy Admin",
      "source": "glazy.org",
      "url": "https://glazy.org/recipes/2282"
    },
    {
      "id": 141310,
      "code": "GLAZY-141310",
      "name": "Copper Penny",
      "cone": "6",
      "surface": "",
      "transparency": "",
      "atmosphere": "Oxidation",
      "subtype": "Glaze",
      "ingredients": [
        {
          "material": "Nepheline Syenite",
          "amount": 61.55
        },
        {
          "material": "EP Kaolin",
          "amount": 17.45
        },
        {
          "material": "Bone Ash",
          "amount": 10.5
        },
        {
          "material": "Lithium Carbonate",
          "amount": 10.5
        }
      ],
      "additionals": [
        {
          "material": "Red Iron Oxide",
          "amount": 10.5
        }
      ],
      "description": "",
      "createdBy": "HCP Cone 6",
      "source": "glazy.org",
      "url": "https://glazy.org/recipes/141310"
    },
    {
      "id": 12121,
      "code": "GLAZY-12121",
      "name": "Copper Penny Raku",
      "cone": "6",
      "surface": "Glossy",
      "transparency": "Semi-opaque",
      "atmosphere": "Raku",
      "subtype": "Glaze - Raku",
      "ingredients": [
        {
          "material": "Gerstley Borate",
          "amount": 80.0
        },
        {
          "material": "Custer Feldspar",
          "amount": 20.0
        }
      ],
      "additionals": [
        {
          "material": "Copper Carbonate",
          "amount": 2.0
        },
        {
          "material": "Tin Oxide",
          "amount": 1.0
        }
      ],
      "description": "Raku glaze. We fired this to cone 06 in the raku kiln",
      "createdBy": "IU Southeast Ceramics",
      "source": "glazy.org",
      "url": "https://glazy.org/recipes/12121"
    },
    {
      "id": 5289,
      "code": "GLAZY-5289",
      "name": "Copper Purple Glaze",
      "cone": "8 - 9",
      "surface": "",
      "transparency": "",
      "atmosphere": "Reduction",
      "subtype": "Glaze - Red - Copper",
      "ingredients": [
        {
          "material": "Nepheline Syenite",
          "amount": 38.76
        },
        {
          "material": "Silica",
          "amount": 24.81
        },
        {
          "material": "Whiting",
          "amount": 12.4
        },
        {
          "material": "Barium Carbonate",
          "amount": 7.75
        },
        {
          "material": "Talc",
          "amount": 7.75
        },
        {
          "material": "Kaolin",
          "amount": 4.65
        },
        {
          "material": "Zinc Oxide",
          "amount": 2.33
        },
        {
          "material": "Bone Ash",
          "amount": 1.55
        }
      ],
      "additionals": [
        {
          "material": "Titanium Dioxide",
          "amount": 6.06
        },
        {
          "material": "Tin Oxide",
          "amount": 2.33
        },
        {
          "material": "Copper Carbonate",
          "amount": 1.16
        },
        {
          "material": "Red Iron Oxide",
          "amount": 0.16
        }
      ],
      "description": "From \"Journeying 10,000 Miles\" by Tony W.T. Yeh. Ceramics Monthly, March 1995. This recipe was imported from Louis Katz's Hyperglaze database available on his website: http://falcon.tamucc.edu/lkatz/allglazes.txt More information about Louis Katz can be found on his website, http://www.louiskatz.net/",
      "createdBy": "Glazy Admin",
      "source": "glazy.org",
      "url": "https://glazy.org/recipes/5289"
    },
    {
      "id": 2283,
      "code": "GLAZY-2283",
      "name": "Copper Rainbow Sand Yukio's",
      "cone": "08 - 05 1/2",
      "surface": "Matte",
      "transparency": "",
      "atmosphere": "",
      "subtype": "Glaze - Specialty",
      "ingredients": [
        {
          "material": "Colemanite",
          "amount": 68.0
        },
        {
          "material": "Bone Ash",
          "amount": 19.4
        },
        {
          "material": "Nepheline Syenite",
          "amount": 9.7
        },
        {
          "material": "Lithium Carbonate",
          "amount": 2.9
        }
      ],
      "additionals": [
        {
          "material": "Copper Carbonate",
          "amount": 4.9
        },
        {
          "material": "Cobalt Carbonate",
          "amount": 0.5
        }
      ],
      "description": "Not enough redux(?)= yellow green just right=sandy rainbows applied thick=lizard like scales too thick=falls off when cool, not sharp pieces I fire this on dark stoneware (Death Valley) from",
      "createdBy": "Glazy Admin",
      "source": "glazy.org",
      "url": "https://glazy.org/recipes/2283"
    },
    {
      "id": 2284,
      "code": "GLAZY-2284",
      "name": "Copper Razzle Dazzle Phil's",
      "cone": "05 1/2",
      "surface": "",
      "transparency": "Opaque",
      "atmosphere": "Raku",
      "subtype": "Glaze - Raku",
      "ingredients": [
        {
          "material": "Borax",
          "amount": 46.5
        },
        {
          "material": "Gerstley Borate",
          "amount": 46.5
        },
        {
          "material": "Ball Clay",
          "amount": 7.0
        }
      ],
      "additionals": [
        {
          "material": "Red Iron Oxide",
          "amount": 9.2
        },
        {
          "material": "Black Copper Oxide",
          "amount": 4.8
        }
      ],
      "description": "Glaze Type: Raku (Copper luster) UF Shop glaze.",
      "createdBy": "Glazy Admin",
      "source": "glazy.org",
      "url": "https://glazy.org/recipes/2284"
    },
    {
      "id": 351,
      "code": "GLAZY-351",
      "name": "Copper Red",
      "cone": "10",
      "surface": "",
      "transparency": "",
      "atmosphere": "",
      "subtype": "Glaze - Red - Copper",
      "ingredients": [
        {
          "material": "Silica",
          "amount": 32.94
        },
        {
          "material": "Custer Feldspar",
          "amount": 22.44
        },
        {
          "material": "Colemanite",
          "amount": 15.82
        },
        {
          "material": "Nepheline Syenite",
          "amount": 12.5
        },
        {
          "material": "Zinc Oxide",
          "amount": 9.28
        },
        {
          "material": "Barium Carbonate",
          "amount": 7.03
        }
      ],
      "additionals": [
        {
          "material": "Copper Carbonate",
          "amount": 2.24
        },
        {
          "material": "Tin Oxide",
          "amount": 1.68
        }
      ],
      "description": "Glazes containing barium may not be safe for ware intended for use with food - test them for barium release. submitted by: June M. Perry e-mail:",
      "createdBy": "Glazy Admin",
      "source": "glazy.org",
      "url": "https://glazy.org/recipes/351"
    },
    {
      "id": 1174,
      "code": "GLAZY-1174",
      "name": "Copper Red",
      "cone": "6",
      "surface": "Glossy",
      "transparency": "",
      "atmosphere": "Reduction",
      "subtype": "Glaze - Red - Copper",
      "ingredients": [
        {
          "material": "Potash Feldspar",
          "amount": 59.81
        },
        {
          "material": "Whiting",
          "amount": 16.49
        },
        {
          "material": "Ferro Frit 3110",
          "amount": 11.34
        },
        {
          "material": "Zinc Oxide",
          "amount": 5.15
        },
        {
          "material": "Talc",
          "amount": 4.12
        },
        {
          "material": "EP Kaolin",
          "amount": 3.09
        }
      ],
      "additionals": [
        {
          "material": "Tin Oxide",
          "amount": 2.06
        },
        {
          "material": "Copper Carbonate",
          "amount": 1.03
        }
      ],
      "description": "In use RLC. Note: 1/2 cup Epsom Salts / 10000gm. eliminates settling. Frit 3195 may be substituted for 3110. Good reduction yields blood red. Oxidation is celadon-like green. Apply medium / thin won't be red / thick it crawls. If overlapped on another glaze - may crawl. Here is a formula that has recently been used here at Richland College, Dallas, Tx. I can't give you much information about the firing itself, since it was done by one of the other instructors. What I can tell you is that the colors seemed to go from Fire-engine red to red with blackish areas. Did not seem to run a lot. Possible Health Hazards: Talc: wear a NIOSH approved dust mask when handling dry material Unity Formula for Copper Red: 0.171 K2O??0.290 Al2O3?2.183 SiO2? 0.141 Na2O?0.010 B2O3??7.5:1 Si:Al Ratio 0.448 CaO? 0.082 MgO? 0.158 ZnO? Percentage Analysis: 57.63 % SiO2 13.01 % Al2O3 0.31 % B2O3 7.08 % K2O 3.82 % Na2O 11.03 % CaO 1.45 % MgO 5.67 % ZnO Hope this can be of some assistance......Fred Sweet",
      "createdBy": "Glazy Admin",
      "source": "glazy.org",
      "url": "https://glazy.org/recipes/1174"
    },
    {
      "id": 3802,
      "code": "GLAZY-3802",
      "name": "Copper Red",
      "cone": "9",
      "surface": "Glossy",
      "transparency": "",
      "atmosphere": "Reduction",
      "subtype": "Glaze - Red - Copper",
      "ingredients": [
        {
          "material": "Potash Feldspar",
          "amount": 48.0
        },
        {
          "material": "Silica",
          "amount": 24.0
        },
        {
          "material": "Barium Carbonate",
          "amount": 20.0
        },
        {
          "material": "Whiting",
          "amount": 8.0
        },
        {
          "material": "Bentonite",
          "amount": 3.0
        }
      ],
      "additionals": [
        {
          "material": "Copper Carbonate",
          "amount": 1.0
        },
        {
          "material": "Tin Oxide",
          "amount": 1.0
        }
      ],
      "description": "Used by the Anglian Potters group at pot camp when firing members own pots in the communal gas reduction kilns",
      "createdBy": "Anglian Potters",
      "source": "glazy.org",
      "url": "https://glazy.org/recipes/3802"
    },
    {
      "id": 6082,
      "code": "GLAZY-6082",
      "name": "Copper Red",
      "cone": "6",
      "surface": "Semi-glossy",
      "transparency": "Semi-opaque",
      "atmosphere": "Reduction",
      "subtype": "Glaze - Red - Copper",
      "ingredients": [
        {
          "material": "Custer Feldspar",
          "amount": 74.0
        },
        {
          "material": "Whiting",
          "amount": 11.0
        },
        {
          "material": "Ferro Frit 3124",
          "amount": 10.0
        },
        {
          "material": "Silica",
          "amount": 5.0
        }
      ],
      "additionals": [
        {
          "material": "Bentonite",
          "amount": 2.0
        },
        {
          "material": "Copper Carbonate",
          "amount": 2.0
        },
        {
          "material": "Tin Oxide",
          "amount": 2.0
        }
      ],
