Repository: MrSeldon/argilev2

File: data/glazes/glazy.json (part 79 of 315)
{
      "description": "From Diana Pancioli's excellent publication, Glaze Forward: http://www.dianapancioli.com/ http://www.dianapancioli.com/downloads/GlazeForward.pdf \ufffcAn adjustment of Pete Pinnell\u2019s \u201cCranberry\u201d This is a dependable bright copper red. It sometimes gives an attractive mottled surface. \u2018 It is not suitable as a liner glaze. It leaches 12.2 mg/l copper. Thin to medium application.",
      "createdBy": "Glazy Admin",
      "source": "glazy.org",
      "url": "https://glazy.org/recipes/6082"
    },
    {
      "id": 6563,
      "code": "GLAZY-6563",
      "name": "Copper Red",
      "cone": "5 - 6",
      "surface": "Glossy",
      "transparency": "Semi-opaque",
      "atmosphere": "Oxidation",
      "subtype": "Glaze",
      "ingredients": [
        {
          "material": "Ferro Frit 3110",
          "amount": 46.0
        },
        {
          "material": "Silica",
          "amount": 26.0
        },
        {
          "material": "EP Kaolin",
          "amount": 10.5
        },
        {
          "material": "Gerstley Borate",
          "amount": 9.9
        },
        {
          "material": "Dolomite",
          "amount": 4.4
        },
        {
          "material": "Zinc Oxide",
          "amount": 2.0
        },
        {
          "material": "Whiting",
          "amount": 1.2
        }
      ],
      "additionals": [
        {
          "material": "Bentonite",
          "amount": 2.0
        },
        {
          "material": "Tin Oxide",
          "amount": 2.0
        },
        {
          "material": "Copper Carbonate",
          "amount": 1.5
        },
        {
          "material": "Silicon carbide",
          "amount": 0.8
        }
      ],
      "description": "Weird blue, red, green. Supposed to be red but I'm going to go with it! (from John Britt's book https://www.amazon.com/Complete-Guide-Mid-Range-Glazes-Ceramics/dp/1454707771)",
      "createdBy": "Jason Burke",
      "source": "glazy.org",
      "url": "https://glazy.org/recipes/6563"
    },
    {
      "id": 44068,
      "code": "GLAZY-44068",
      "name": "Copper Red",
      "cone": "10",
      "surface": "",
      "transparency": "",
      "atmosphere": "Reduction",
      "subtype": "Glaze",
      "ingredients": [
        {
          "material": "Feldspar",
          "amount": 72.5
        },
        {
          "material": "Colemanite",
          "amount": 10.9
        },
        {
          "material": "Silica",
          "amount": 7.2
        },
        {
          "material": "Whiting",
          "amount": 7.2
        },
        {
          "material": "Copper Carbonate",
          "amount": 1.1
        },
        {
          "material": "Tin Oxide",
          "amount": 1.1
        }
      ],
      "additionals": [
        {
          "material": "Bentonite",
          "amount": 2.0
        }
      ],
      "description": "From Virginia Scotchie's Clay and Glaze Compendium",
      "createdBy": "Glazy Admin",
      "source": "glazy.org",
      "url": "https://glazy.org/recipes/44068"
    },
    {
      "id": 44071,
      "code": "GLAZY-44071",
      "name": "Copper Red",
      "cone": "10",
      "surface": "",
      "transparency": "",
      "atmosphere": "Reduction",
      "subtype": "Glaze - Red - Copper",
      "ingredients": [
        {
          "material": "Nepheline Syenite",
          "amount": 412.0
        },
        {
          "material": "Colemanite",
          "amount": 92.8
        },
        {
          "material": "Whiting",
          "amount": 80.0
        },
        {
          "material": "Silica",
          "amount": 41.0
        },
        {
          "material": "Tin Oxide",
          "amount": 8.0
        },
        {
          "material": "Copper Carbonate",
          "amount": 5.08
        }
      ],
      "description": "From Virginia Scotchie's Clay and Glaze Compendium",
      "createdBy": "Glazy Admin",
      "source": "glazy.org",
      "url": "https://glazy.org/recipes/44071"
    },
    {
      "id": 44094,
      "code": "GLAZY-44094",
      "name": "Copper Red",
      "cone": "6",
      "surface": "",
      "transparency": "",
      "atmosphere": "",
      "subtype": "Glaze - Red - Copper",
      "ingredients": [
        {
          "material": "Kona A-3 Feldspar",
          "amount": 43.88
        },
        {
          "material": "Silica",
          "amount": 16.33
        },
        {
          "material": "Whiting",
          "amount": 14.29
        },
        {
          "material": "Ferro Frit 3134",
          "amount": 13.27
        },
        {
          "material": "EP Kaolin",
          "amount": 5.1
        },
        {
          "material": "Zinc Oxide",
          "amount": 4.08
        },
        {
          "material": "Talc",
          "amount": 3.06
        }
      ],
      "additionals": [
        {
          "material": "Tin Oxide",
          "amount": 2.04
        },
        {
          "material": "Black Copper Oxide",
          "amount": 1.02
        }
      ],
      "description": "From Virginia Scotchie's Clay and Glaze Compendium",
      "createdBy": "Glazy Admin",
      "source": "glazy.org",
      "url": "https://glazy.org/recipes/44094"
    },
    {
      "id": 5807,
      "code": "GLAZY-5807",
      "name": "Copper Red #1",
      "cone": "10",
      "surface": "",
      "transparency": "",
      "atmosphere": "Reduction",
      "subtype": "Glaze - Red - Copper",
      "ingredients": [
        {
          "material": "Feldspar",
          "amount": 43.77
        },
        {
          "material": "Silica",
          "amount": 27.36
        },
        {
          "material": "Dolomite",
          "amount": 9.12
        },
        {
          "material": "Gerstley Borate",
          "amount": 9.12
        },
        {
          "material": "Barium Carbonate",
          "amount": 4.56
        },
        {
          "material": "Whiting",
          "amount": 2.73
        },
        {
          "material": "Zinc Oxide",
          "amount": 1.82
        },
        {
          "material": "Kaolin",
          "amount": 1.52
        }
      ],
      "additionals": [
        {
          "material": "Tin Oxide",
          "amount": 2.73
        },
        {
          "material": "Copper Carbonate",
          "amount": 0.51
        }
      ],
      "description": "NOTE: This recipe was imported from Triangle Potter's Guild Glaze Recipes published November, 1988 Source: John Givvines 6390 feldspar 222 kaolin 3994 flint 399 whiting 1331 gerstley borate 1331 dolomite 266 zinc oxide 665 barium carbonate + 399 tin oxide + 75 copper carbonate",
      "createdBy": "Glazy Admin",
      "source": "glazy.org",
      "url": "https://glazy.org/recipes/5807"
    },
    {
      "id": 353,
      "code": "GLAZY-353",
      "name": "Copper Red (Dick Lehman)",
      "cone": "9 - 11",
      "surface": "Glossy",
      "transparency": "",
      "atmosphere": "Reduction",
      "subtype": "Glaze - Red - Copper",
      "ingredients": [
        {
          "material": "Nepheline Syenite",
          "amount": 37.0
        },
        {
          "material": "Silica",
          "amount": 35.0
        },
        {
          "material": "Dolomite",
          "amount": 12.0
        },
        {
          "material": "Whiting",
          "amount": 8.0
        },
        {
          "material": "Strontium Carbonate",
          "amount": 6.0
        },
        {
          "material": "Kaolin",
          "amount": 2.0
        }
      ],
      "additionals": [
        {
          "material": "Tin Oxide",
          "amount": 3.0
        },
        {
          "material": "Copper Carbonate",
          "amount": 0.5
        }
      ],
      "description": "The following two glazes are the copper red recipe's I've had the most success with from rafael molina-rodriguez (rafael molina-rodriguez)",
      "createdBy": "Glazy Admin",
      "source": "glazy.org",
      "url": "https://glazy.org/recipes/353"
    },
    {
      "id": 356,
      "code": "GLAZY-356",
      "name": "Copper Red (U. Houston)",
      "cone": "9 - 11",
      "surface": "Glossy",
      "transparency": "Translucent",
      "atmosphere": "Reduction",
      "subtype": "Glaze - Red - Copper",
      "ingredients": [
        {
          "material": "Custer Feldspar",
          "amount": 42.5
        },
        {
          "material": "Silica",
          "amount": 25.0
        },
        {
          "material": "Colemanite",
          "amount": 17.5
        },
        {
          "material": "Ferro Frit 3134",
          "amount": 10.0
        },
        {
          "material": "Whiting",
          "amount": 2.5
        },
        {
          "material": "Copper Carbonate",
          "amount": 1.0
        },
        {
          "material": "Tin Oxide",
          "amount": 1.0
        },
        {
          "material": "Red Iron Oxide",
          "amount": 0.5
        }
      ],
      "additionals": [
        {
          "material": "Bentonite",
          "amount": 1.0
        }
      ],
      "description": "Glaze Type: Copper red (Oxblood) This glaze is a very wonderful red, but like all reds, it's very temperamental. A heavy reduction at the end is recommended. Firing time should be between 12 and 20 hours. Not enough reduction during the firing will cause the glaze to be clear. How long have you been using this glaze? I've used this glaze off and on for 2 years. Where is it used? University of Houston Where did this recipe come from? This could be a Carlton Ball glaze, but I'm not sure. Is this glaze reliable? The firing process is what's difficult about this glaze. You should start reducing around cone 5 and do a heavy reduction at the end. Does this glaze tend to craze/crawl/pinhole/etc.? You should make sure the surface of the pot is clean of dust. How do different firing temperatures/atmospheres affect the glaze? Too muddy of a reduction will cause the copper to burn out. Too little will cause the glaze to run clear. How does the glaze behave on different clay bodies? White or light bodies are best, but it does work on red clay bodies. What consistency should the glaze be for pouring/dipping? Once you have mixed the glaze with water, you need to use it that day. A thick application is best. Dipped if possible. Once mixed the elements settle out and will not work if remixed. How thickly should the glaze be applied to the pot? The thicker the better, but the glaze will run. How does this glaze interact with other glazes? It works great with rutile glazes. What is your kiln type and size? I used an updraft reduction kiln about 9 cubic feet. How do you typically fire? I build temperature up to a cone 6 then reduce there for an hour, then go the rest of the way up reducing all the way. With a heavy reduction at the end. Then let it cool completely with all holes plugged and dampers shut tight. Do you experience problems with the raw glaze? Keep materials dry until you are ready to use. It will not stay mixed and the chemicals alter if left wet for more than 48 hours. GlazeBase recipe Submitted by: Suzanne -------------------------------------------------------------------- ----",
      "createdBy": "Glazy Admin",
      "source": "glazy.org",
      "url": "https://glazy.org/recipes/356"
    },
    {
      "id": 357,
      "code": "GLAZY-357",
      "name": "Copper Red (Walter Donald Kring)",
      "cone": "9 - 11",
      "surface": "Glossy",
      "transparency": "",
      "atmosphere": "Reduction",
      "subtype": "Glaze - Red - Copper",
      "ingredients": [
        {
          "material": "Nepheline Syenite",
          "amount": 44.3
        },
        {
          "material": "Silica",
          "amount": 23.6
        },
        {
          "material": "Whiting",
          "amount": 14.3
        },
        {
          "material": "Gerstley Borate",
          "amount": 9.1
        },
        {
          "material": "Potash Feldspar",
          "amount": 6.2
        },
        {
          "material": "Kaolin",
          "amount": 2.6
        }
      ],
      "additionals": [
        {
          "material": "Tin Oxide",
          "amount": 1.0
        },
        {
          "material": "Copper Carbonate",
          "amount": 0.4
        }
      ],
      "description": "The following two glazes are the copper red recipe's I've had the most success with from rafael molina-rodriguez (rafael molina-rodriguez)",
      "createdBy": "Glazy Admin",
      "source": "glazy.org",
      "url": "https://glazy.org/recipes/357"
    },
    {
      "id": 6664,
      "code": "GLAZY-6664",
      "name": "Copper Red + Silicon Carbide",
      "cone": "5 - 6",
      "surface": "Glossy",
      "transparency": "Translucent",
      "atmosphere": "Oxidation",
      "subtype": "Glaze - Red - Copper",
      "ingredients": [
        {
          "material": "Ferro Frit 3110",
          "amount": 46.0
        },
        {
          "material": "Silica",
          "amount": 26.0
        },
        {
          "material": "Kaolin",
          "amount": 10.5
        },
        {
          "material": "Ferro Frit 3134",
          "amount": 9.9
        },
        {
          "material": "Dolomite",
          "amount": 4.4
        },
        {
          "material": "Zinc Oxide",
          "amount": 2.0
        },
        {
          "material": "Whiting",
          "amount": 1.2
        }
      ],
      "additionals": [
        {
          "material": "Bentonite",
          "amount": 2.0
        },
        {
          "material": "Tin Oxide",
          "amount": 2.0
        },
        {
          "material": "Copper Carbonate",
          "amount": 1.5
        },
        {
          "material": "Silicon carbide",
          "amount": 0.8
        }
      ],
      "description": "Copper \"reds\" with silicon carbide, electric, cone 6. Natural cooling",
      "createdBy": "Clara Giorello",
      "source": "glazy.org",
      "url": "https://glazy.org/recipes/6664"
    },
    {
      "id": 21534,
      "code": "GLAZY-21534",
      "name": "Copper Red - Soda Feldspar Substitution",
      "cone": "5 1/2 - 8",
      "surface": "Glossy",
      "transparency": "",
      "atmosphere": "Reduction",
      "subtype": "Glaze - Red - Copper - Oxblood",
      "ingredients": [
        {
          "material": "Soda Feldspar",
          "amount": 27.5
        },
        {
          "material": "Potash Feldspar",
          "amount": 20.5
        },
        {
          "material": "Whiting",
          "amount": 15.6
        },
        {
          "material": "Ferro Frit 3134",
          "amount": 13.1
        },
        {
          "material": "Silica",
          "amount": 12.5
        },
        {
          "material": "EP Kaolin",
          "amount": 7.6
        },
        {
          "material": "Talc",
          "amount": 3.2
        }
      ],
      "additionals": [
        {
          "material": "Zinc Oxide",
          "amount": 4.4
        },
        {
          "material": "Bentonite",
          "amount": 4.0
        },
        {
          "material": "Tin Oxide",
          "amount": 2.2
        },
        {
          "material": "Copper Carbonate",
          "amount": 1.4
        },
        {
          "material": "Epsom salts",
          "amount": 1.0
        }
      ],
      "description": "Copper red using soda feldspar to substitute nepheline syenite. Very runny, use thickly.",
      "createdBy": "Gustavo Assis",
      "source": "glazy.org",
      "url": "https://glazy.org/recipes/21534"
    },
    {
      "id": 57799,
      "code": "GLAZY-57799",
      "name": "copper red 171",
      "cone": "6 - 8",
      "surface": "Glossy",
      "transparency": "Transparent",
      "atmosphere": "Wood",
      "subtype": "Glaze - Red - Copper",
      "ingredients": [
        {
          "material": "bittescher gneis",
          "amount": 72.12
        },
        {
          "material": "Colemanite",
          "amount": 9.88
        },
        {
          "material": "Whiting",
          "amount": 7.9
        },
        {
          "material": "Strontium Carbonate",
          "amount": 4.94
        },
        {
          "material": "Lithium Carbonate",
          "amount": 2.96
        },
        {
          "material": "Tin Oxide",
          "amount": 1.47
        },
        {
          "material": "Black Copper Oxide",
          "amount": 0.73
        }
      ],
      "description": "From a regional Feldspar (Bittescher Gneiss) for Porcelain and Stoneware",
      "createdBy": "matthias schawerda",
      "source": "glazy.org",
      "url": "https://glazy.org/recipes/57799"
    },
    {
      "id": 6663,
      "code": "GLAZY-6663",
      "name": "Copper Red Chun + Silicon Carbide",
      "cone": "5 - 6",
      "surface": "Glossy",
      "transparency": "Semi-opaque",
      "atmosphere": "Oxidation",
      "subtype": "Glaze - Red - Copper",
      "ingredients": [
        {
          "material": "Potash Feldspar",
          "amount": 46.1
        },
        {
          "material": "Silica",
          "amount": 16.5
        },
        {
          "material": "Whiting",
          "amount": 14.3
        },
        {
          "material": "Crecer Frit 804",
          "amount": 13.2
        },
        {
          "material": "Kaolin",
          "amount": 5.5
        },
        {
          "material": "Zinc Oxide",
          "amount": 4.4
        }
      ],
      "additionals": [
        {
          "material": "Bentonite",
          "amount": 2.0
        },
        {
          "material": "Tin Oxide",
          "amount": 2.0
        },
        {
          "material": "Copper Carbonate",
          "amount": 1.1
        },
        {
          "material": "Silicon carbide",
          "amount": 0.8
        }
      ],
      "description": "Copper \"reds\" with silicon carbide, electric, cone 6. Natural cooling",
      "createdBy": "Clara Giorello",
      "source": "glazy.org",
      "url": "https://glazy.org/recipes/6663"
    },
    {
      "id": 361,
      "code": "GLAZY-361",
      "name": "Copper Red Dependable",
      "cone": "10",
      "surface": "Glossy",
      "transparency": "Semi-opaque",
      "atmosphere": "Reduction",
      "subtype": "Glaze - Red - Copper",
      "ingredients": [
        {
          "material": "Kona F-4 feldspar",
          "amount": 46.2
        },
        {
          "material": "Silica",
          "amount": 16.2
        },
        {
          "material": "Whiting",
          "amount": 13.2
        },
        {
          "material": "Ferro Frit 3134",
          "amount": 11.0
        },
        {
          "material": "EP Kaolin",
          "amount": 5.3
        },
        {
          "material": "Zinc Oxide",
          "amount": 4.6
        },
        {
          "material": "Talc",
          "amount": 3.6
        }
      ],
      "additionals": [
        {
          "material": "Bentonite",
          "amount": 1.5
        },
        {
          "material": "Tin Oxide",
          "amount": 1.0
        },
        {
          "material": "Copper Carbonate",
          "amount": 0.7
        }
      ],
      "description": "Glaze Type: Copper red Oxblood needs to be thick mp. Begin reduction at cone 012 fairly heavy and then go into moderate reduction after cone 05 drops. Continue moderate to light reduction until cone 10 then a brief oxidation period of about 10 minutes. If you over-reduce it will be liver brown and under reduced will be celadon. One solution to a problem (uneven, spotty reduction and under reduced)we had was to turn down the gas and air. To slow it down and reduce at the above schedule. We were firing in an Alpine updraft with blowers and just running the same schedule as the people who fired before us. 4 pounds pressure (natural gas) with the blowers at 70. Something like that. But we reduced the gas and the air and the firing was 100% better. No more spotty reduction or unreduced pots. (I kind of miss those unwanted interesting results though.) submitted by: John Britt e-mail:",
      "createdBy": "Glazy Admin",
      "source": "glazy.org",
      "url": "https://glazy.org/recipes/361"
    },
    {
      "id": 362,
      "code": "GLAZY-362",
      "name": "Copper Red Easy",
      "cone": "10",
      "surface": "",
      "transparency": "Opaque",
      "atmosphere": "Reduction",
      "subtype": "Glaze - Red - Copper",
      "ingredients": [
        {
          "material": "NC-4 Feldspar",
          "amount": 40.3
        },
        {
          "material": "Silica",
          "amount": 16.8
        },
        {
          "material": "Nepheline Syenite",
          "amount": 14.8
        },
        {
          "material": "Gerstley Borate",
          "amount": 10.7
        },
        {
          "material": "Whiting",
          "amount": 10.7
        },
        {
          "material": "Spodumene",
          "amount": 6.7
        }
      ],
      "additionals": [
        {
          "material": "Tin Oxide",
          "amount": 1.0
        },
        {
          "material": "Copper Carbonate",
          "amount": 0.3
        },
        {
          "material": "Red Iron Oxide",
          "amount": 0.1
        }
      ],
      "description": "Glaze Type: Copper red (Peach bloom) From Ceramics Mo Oct. 2010 article on Peach Bloom glazes by John Britt",
      "createdBy": "Glazy Admin",
      "source": "glazy.org",
      "url": "https://glazy.org/recipes/362"
    },
    {
      "id": 363,
      "code": "GLAZY-363",
      "name": "Copper Red I",
      "cone": "10",
      "surface": "Glossy",
      "transparency": "",
      "atmosphere": "Reduction",
      "subtype": "Glaze - Red - Copper",
      "ingredients": [
        {
          "material": "Custer Feldspar",
          "amount": 48.18
        },
        {
          "material": "Silica",
          "amount": 15.45
        },
        {
          "material": "Whiting",
          "amount": 13.64
        },
        {
          "material": "Ferro Frit 3110",
          "amount": 9.09
        },
        {
          "material": "Kaolin",
          "amount": 5.45
        },
        {
          "material": "Zinc Oxide",
          "amount": 4.55
        },
        {
          "material": "Talc",
          "amount": 3.64
        }
      ],
      "additionals": [
        {
          "material": "Tin Oxide",
          "amount": 1.36
        },
        {
          "material": "Copper Carbonate",
          "amount": 0.91
        }
      ],
      "description": "My experience with copper red is that what matters most is to begin reduction at cone 012 fairly heavy and then go into moderate reduction after cone 05 drops. Continue moderate to light reduction until cone 10 then a brief oxidation peroid of about 10 minutes. If you over reduce it will be liver brown and under reduced will be celadon. One solution to a problem (uneven, spotty reduction and under reduced)we had was to turn down the gas and air. To slow it down and reduce at the above schedule. We were firing in an Alpine updraft with blowers and just running the same schedule as the people who fired before us. (It was a community center). They were firing at 4 pounds pressure (natural gas) with the blowers at 70. Something like that. But we reduced the gas and the air and the firing was 100% better. No more spotty reduction or unreduced pots. (I kind of miss those unwanted interesting results though.) submitted by: John Britt e-mail:",
      "createdBy": "Glazy Admin",
      "source": "glazy.org",
      "url": "https://glazy.org/recipes/363"
    },
    {
      "id": 364,
      "code": "GLAZY-364",
      "name": "Copper Red Jeff's",
      "cone": "10",
      "surface": "Glossy",
      "transparency": "Opaque",
      "atmosphere": "Reduction",
      "subtype": "Glaze - Red - Copper",
      "ingredients": [
        {
          "material": "Custer Feldspar",
          "amount": 41.9
        },
        {
          "material": "Silica",
          "amount": 26.2
        },
        {
          "material": "Dolomite",
          "amount": 8.7
        },
        {
          "material": "Ferro Frit 3134",
          "amount": 8.7
        },
        {
          "material": "Whiting",
          "amount": 8.4
        },
        {
          "material": "Barium Carbonate",
          "amount": 4.4
        },
        {
          "material": "Zinc Oxide",
          "amount": 1.7
        }
      ],
      "additionals": [
        {
          "material": "Tin Oxide",
          "amount": 2.6
        },
        {
          "material": "Bentonite",
          "amount": 1.0
        },
        {
          "material": "Copper Carbonate",
          "amount": 0.5
        }
      ],
      "description": "Glaze Type: Copper red (Oxblood) From Ceramics Mo Oct. 2010 article on Peach Bloom glazes by John Britt. He says an aged glaze may form crystals in the glaze and give different fired results.",
      "createdBy": "Glazy Admin",
      "source": "glazy.org",
      "url": "https://glazy.org/recipes/364"
    },
    {
      "id": 365,
      "code": "GLAZY-365",
      "name": "Copper Red No. 21",
      "cone": "10",
      "surface": "Satin",
      "transparency": "Opaque",
      "atmosphere": "Reduction",
      "subtype": "Glaze - Red - Copper",
      "ingredients": [
        {
          "material": "Feldspar",
          "amount": 68.0
        },
        {
          "material": "Whiting",
          "amount": 10.0
        },
        {
          "material": "EP Kaolin",
          "amount": 8.0
        },
        {
          "material": "Silica",
          "amount": 7.0
        },
        {
          "material": "Zinc Oxide",
          "amount": 7.0
        }
      ],
      "additionals": [
        {
          "material": "Tin Oxide",
          "amount": 2.0
        },
        {
          "material": "Copper Carbonate",
          "amount": 1.0
        }
      ],
      "description": "Glaze Type: Copper red glazes from John Kenney's book that I used for copper reds and found them very interesting. No. 21, bristol glaze with Tin Oxide 2% and copper carbonate 1-2% gives a soft, smooth, red. I'm not sure which I used F-4 or Custer. This glaze is rated at 4-8. I used a fast cool when I fired these and all reds. submitted by: Linda Blossom source for original recipe: John Kenney",
      "createdBy": "Glazy Admin",
      "source": "glazy.org",
      "url": "https://glazy.org/recipes/365"
    },
    {
      "id": 366,
      "code": "GLAZY-366",
      "name": "Copper red No. 25",
      "cone": "10",
      "surface": "Glossy",
      "transparency": "Opaque",
      "atmosphere": "Reduction",
      "subtype": "Glaze - Red - Copper",
      "ingredients": [
        {
          "material": "Silica",
          "amount": 27.0
        },
        {
          "material": "Potash Feldspar",
          "amount": 26.5
        },
        {
          "material": "Borax",
          "amount": 13.0
        },
        {
          "material": "Kentucky OM #4 Ball Clay",
          "amount": 12.0
        },
        {
          "material": "Whiting",
          "amount": 6.5
        },
        {
          "material": "Barium Carbonate",
          "amount": 5.0
        },
        {
          "material": "Wollastonite",
          "amount": 5.0
        },
        {
          "material": "Soda Ash",
          "amount": 2.5
        },
        {
          "material": "Zinc Oxide",
          "amount": 2.5
        }
      ],
      "additionals": [
        {
          "material": "Copper Carbonate",
          "amount": 1.5
        },
        {
          "material": "Tin Oxide",
          "amount": 1.0
        }
      ],
      "description": "Glaze Type: Copper red glazes from John Kenney's book that I used for copper reds and found them very interesting. No. 25, rated at cone 8 - 12, does well at cone 6 - less runny. With copper carbonate 1 and 1/2 % and Tin at 1%, it gives a dependable, full, flambe. submitted by: Linda Blossom source for original recipe: John Kenney",
      "createdBy": "Glazy Admin",
      "source": "glazy.org",
      "url": "https://glazy.org/recipes/366"
    },
    {
      "id": 352,
      "code": "GLAZY-352",
      "name": "Copper Red Norton",
      "cone": "10",
      "surface": "Glossy",
      "transparency": "Opaque",
      "atmosphere": "Reduction",
      "subtype": "Glaze - Red - Copper",
      "ingredients": [
        {
          "material": "Nepheline Syenite",
          "amount": 44.4
        },
        {
          "material": "Silica",
          "amount": 25.3
        },
        {
          "material": "Whiting",
          "amount": 14.1
        },
        {
          "material": "Ferro Frit 3134",
          "amount": 13.1
        },
        {
          "material": "Kaolin",
          "amount": 3.0
        }
      ],
      "additionals": [
        {
          "material": "Tin Oxide",
          "amount": 1.0
        },
        {
          "material": "Copper Carbonate",
          "amount": 0.1
        }
      ],
      "description": "Glaze Type: Copper red From Ceramics Mo Oct. 2010 article on Peach Bloom glazes by John Britt",
      "createdBy": "Glazy Admin",
      "source": "glazy.org",
      "url": "https://glazy.org/recipes/352"
    },
    {
      "id": 367,
      "code": "GLAZY-367",
      "name": "Copper Red Ox Blood",
      "cone": "10",
      "surface": "Glossy",
      "transparency": "",
      "atmosphere": "Reduction",
      "subtype": "Glaze - Red - Copper",
      "ingredients": [
        {
          "material": "Nepheline Syenite",
          "amount": 42.4
        },
        {
          "material": "Silica",
          "amount": 22.7
        },
        {
          "material": "Colemanite",
          "amount": 13.3
        },
        {
          "material": "Whiting",
          "amount": 10.5
        },
        {
          "material": "Custer Feldspar",
          "amount": 9.2
        },
        {
          "material": "EP Kaolin",
          "amount": 2.0
        }
      ],
      "additionals": [
        {
          "material": "Tin Oxide",
          "amount": 1.7
        },
        {
          "material": "Black Copper Oxide",
          "amount": 0.3
        }
      ],
      "description": "Glaze Type: Copper red (Sang de boeuf) this glaze needs good reduction to turn red. I use it on porcelain most of the time. Dear fellow potters, Here are two CONE 10 reduction copper red glazes. I have used these glazes for years, they do work, but must be fired correctly to get the red. I will not go into the correct firing of copper reds because it depens so much on the kiln and burner set up you have. I have found that some kilns simply do not produce good copper reds by any method I was able to fire them while others produced reds easly. I fire in an Olsen 36 cu. ft. up draft soft brick kiln with only moderate reduction and get good consistant bright copper reds t hroughout the kiln. Good luck and good potting. David Cuzick",
      "createdBy": "Glazy Admin",
      "source": "glazy.org",
      "url": "https://glazy.org/recipes/367"
    },
    {
      "id": 44099,
      "code": "GLAZY-44099",
      "name": "Copper Red Oxblood",
      "cone": "6",
      "surface": "",
      "transparency": "",
      "atmosphere": "",
      "subtype": "Glaze - Red - Copper - Oxblood",
      "ingredients": [
        {
          "material": "Nepheline Syenite",
          "amount": 55.33
        },
        {
          "material": "Silica",
          "amount": 21.35
        },
        {
          "material": "Gerstley Borate",
          "amount": 12.61
        },
        {
          "material": "Whiting",
          "amount": 10.71
        }
      ],
      "additionals": [
        {
          "material": "Tin Oxide",
          "amount": 0.99
        },
        {
          "material": "Copper Carbonate",
          "amount": 0.39
        }
      ],
      "description": "From Virginia Scotchie's Clay and Glaze Compendium",
      "createdBy": "Glazy Admin",
      "source": "glazy.org",
      "url": "https://glazy.org/recipes/44099"
    },
    {
      "id": 368,
      "code": "GLAZY-368",
      "name": "Copper Red Pablo's",
      "cone": "9 - 10",
      "surface": "Glossy",
      "transparency": "Opaque",
      "atmosphere": "Reduction",
      "subtype": "Glaze - Red - Copper",
      "ingredients": [
        {
          "material": "Custer Feldspar",
          "amount": 46.2
        },
        {
          "material": "Silica",
          "amount": 19.8
        },
        {
          "material": "Gerstley Borate",
          "amount": 13.5
        },
        {
          "material": "Whiting",
          "amount": 8.2
        },
        {
          "material": "Dolomite",
          "amount": 5.9
        },
        {
          "material": "Zinc Oxide",
          "amount": 4.0
        },
        {
          "material": "EP Kaolin",
          "amount": 2.5
        }
      ],
      "additionals": [
        {
          "material": "Tin Oxide",
          "amount": 3.0
        },
        {
          "material": "Copper Carbonate",
          "amount": 1.5
        },
        {
          "material": "Red Iron Oxide",
          "amount": 0.5
        }
      ],
      "description": "Glaze Type: Copper red another we commonly use at the Potters Studio in Berkeley. It gives a bright red normally - a little darker perhaps than a real strawberry red, but is pretty reliable. We start the reduction early in the firing, usually by the time 010 is going down.. Liz Dodge The Potters Studio in Berkeley, CA Where the refreshing rains have begun again... and the fire hazard is lower and the earthquake hazard remains unpredictable.",
      "createdBy": "Glazy Admin",
      "source": "glazy.org",
      "url": "https://glazy.org/recipes/368"
    },
    {
      "id": 370,
      "code": "GLAZY-370",
      "name": "Copper Red Peach Bloom Alan MacFarlane",
      "cone": "10",
      "surface": "Glossy",
      "transparency": "Opaque",
      "atmosphere": "Reduction",
      "subtype": "Glaze - Red - Copper",
      "ingredients": [
        {
          "material": "Nepheline Syenite",
          "amount": 25.0
        },
        {
          "material": "Ferro Frit 3110",
          "amount": 20.0
        },
        {
          "material": "Silica",
          "amount": 20.0
        },
        {
          "material": "Kaolin",
          "amount": 15.0
        },
        {
          "material": "Whiting",
          "amount": 15.0
        },
        {
          "material": "Ferro Frit 3124",
          "amount": 5.0
        }
      ],
      "additionals": [
        {
          "material": "Tin Oxide",
          "amount": 3.0
        },
        {
          "material": "Copper Carbonate",
          "amount": 1.0
        }
      ],
      "description": "Glaze Type: Copper red (Peach bloom) http://www.alanmacfarlane.com/mb/files/glaze%20recipes.htm",
      "createdBy": "Glazy Admin",
      "source": "glazy.org",
      "url": "https://glazy.org/recipes/370"
    },
    {
      "id": 371,
      "code": "GLAZY-371",
      "name": "Copper Red Peach Blossom",
      "cone": "10",
      "surface": "Glossy",
      "transparency": "Semi-opaque",
      "atmosphere": "Reduction",
      "subtype": "Glaze - Red - Copper",
      "ingredients": [
        {
          "material": "Silica",
          "amount": 42.08
        },
        {
          "material": "Nepheline Syenite",
          "amount": 27.85
        },
        {
          "material": "Gerstley Borate",
          "amount": 17.26
        },
        {
          "material": "Dolomite",
          "amount": 12.82
        }
      ],
      "additionals": [
        {
          "material": "Bentonite",
          "amount": 1.51
        },
        {
          "material": "Copper Carbonate",
          "amount": 0.3
        },
        {
          "material": "Tin Oxide",
          "amount": 0.3
        },
        {
          "material": "Yellow Ochre",
          "amount": 0.3
        }
      ],
      "description": "Glaze Type: Copper red (Peach bloom) will run a little, don't overfire. Rich surface. Dean McRaine on the north shore of Kauai",
      "createdBy": "Glazy Admin",
      "source": "glazy.org",
      "url": "https://glazy.org/recipes/371"
    },
    {
      "id": 372,
      "code": "GLAZY-372",
      "name": "Copper Red Pete's Cranberry",
      "cone": "10",
      "surface": "Glossy",
      "transparency": "",
      "atmosphere": "Reduction",
      "subtype": "Glaze - Red - Copper",
      "ingredients": [
        {
          "material": "Custer Feldspar",
          "amount": 73.8
        },
        {
          "material": "Whiting",
          "amount": 11.1
        },
        {
          "material": "Gerstley Borate",
          "amount": 10.2
        },
        {
          "material": "Silica",
          "amount": 4.9
        }
      ],
      "additionals": [
        {
          "material": "Bentonite",
          "amount": 1.0
        },
        {
          "material": "Tin Oxide",
          "amount": 1.0
        },
        {
          "material": "Copper Carbonate",
          "amount": 0.3
        }
      ],
      "description": "Pete Pinnell: most dependable copper red. Goes a bit flambe very thick or over-reduced. Runs less than most copper reds. What matters most is to begin reduction at cone 012 fairly heavy and then go into moderate reduction after cone 05 drops. Continue moderate to light reduction until cone 10 then a brief oxidation peroid of about 10 minutes. If you over reduce it will be liver brown and under reduced will be celadon. One solution to uneven reduction and under reduced)we had was to turn down the gas and air. UF shop glaze.",
      "createdBy": "Glazy Admin",
      "source": "glazy.org",
      "url": "https://glazy.org/recipes/372"
    },
    {
      "id": 373,
      "code": "GLAZY-373",
      "name": "Copper Red Pete's Red-Orange",
      "cone": "9 - 10",
      "surface": "Glossy",
      "transparency": "Opaque",
      "atmosphere": "Reduction",
      "subtype": "Glaze - Red - Copper",
      "ingredients": [
        {
          "material": "Nepheline Syenite",
          "amount": 48.0
        },
        {
          "material": "Silica",
          "amount": 28.0
        },
        {
          "material": "Gerstley Borate",
          "amount": 14.0
        },
        {
          "material": "Whiting",
          "amount": 10.0
        }
      ],
      "additionals": [
        {
          "material": "Tin Oxide",
          "amount": 1.017
        },
        {
          "material": "Copper Carbonate",
          "amount": 0.305
        }
      ],
      "description": "Glaze Type: Copper red Pete Pinnell. Flocculate to prevent settling.Runs a bit more than Pete's Cranberry. Breaks and mottles nicely.",
      "createdBy": "Glazy Admin",
      "source": "glazy.org",
      "url": "https://glazy.org/recipes/373"
    },
    {
      "id": 375,
      "code": "GLAZY-375",
      "name": "copper red reduction glaze",
      "cone": "8 - 10",
      "surface": "",
      "transparency": "",
      "atmosphere": "",
      "subtype": "Glaze - Red - Copper",
      "ingredients": [
        {
          "material": "Custer Feldspar",
          "amount": 52.09
        },
        {
          "material": "Silica",
          "amount": 31.25
        },
        {
          "material": "Whiting",
          "amount": 13.54
        },
        {
          "material": "Magnesium carbonate",
          "amount": 3.12
        }
      ],
      "additionals": [
        {
          "material": "Tin Oxide",
          "amount": 3.12
        },
        {
          "material": "Black Copper Oxide",
          "amount": 1.04
        }
      ],
      "description": "fire in reduction 900 c to 1300 c fire down at 1180 for 20 minutres from Hal Harold J. McWHINNIE Email: (hm9) Phone:53125",
      "createdBy": "Glazy Admin",
      "source": "glazy.org",
      "url": "https://glazy.org/recipes/375"
    },
    {
      "id": 376,
      "code": "GLAZY-376",
