Repository: MrSeldon/argilev2

File: data/glazes/glazy.json (part 80 of 315)
{
      "name": "Copper Red Sang De Boeuf",
      "cone": "10",
      "surface": "Glossy",
      "transparency": "Semi-opaque",
      "atmosphere": "Reduction",
      "subtype": "Glaze - Red - Copper",
      "ingredients": [
        {
          "material": "Godfrey feldspar",
          "amount": 77.78
        },
        {
          "material": "Whiting",
          "amount": 11.6
        },
        {
          "material": "Colemanite",
          "amount": 10.62
        }
      ],
      "additionals": [
        {
          "material": "Tin Oxide",
          "amount": 1.0
        },
        {
          "material": "Black Copper Oxide",
          "amount": 0.3
        }
      ],
      "description": "Glaze Type: Copper red (Sang de boeuf) (or Maine) Feldspar Copper oxide (0.3% of batch), Tin oxide (1.0% of batch). The good 'ol Chinese Stoneware Glazes book by Grebanier has allot about copper reds and peach blooms. The one formula that is for cone 10 (most should be fired to no more that cone 9) is below. It is a deep, semi-mat red; (when fired to cone 9, it produces a peach bloom, somewhat more mat.) Where thick it develops a slight bluish opalescence. Best results are achieved with a white slip under the glaze. Also note the Godfrey or Maine feldspar: I have looked everywhere and know now that it is no longer available. The best substitute, as I know it, is neph syenite. Also note it's a very runny glaze! If you decide on some Cone 9 fireings, let me know, or try to get your hands on a copy of Grebanier. Good luck.. source for original recipe: Grebanier submitted by: Susan Maguire e-mail:",
      "createdBy": "Glazy Admin",
      "source": "glazy.org",
      "url": "https://glazy.org/recipes/376"
    },
    {
      "id": 377,
      "code": "GLAZY-377",
      "name": "Copper Red Tom Turner's Flambe 2",
      "cone": "10",
      "surface": "Glossy",
      "transparency": "Opaque",
      "atmosphere": "Reduction",
      "subtype": "Glaze - Red - Copper",
      "ingredients": [
        {
          "material": "Kona F-4 feldspar",
          "amount": 41.72
        },
        {
          "material": "Silica",
          "amount": 25.03
        },
        {
          "material": "Gerstley Borate",
          "amount": 11.12
        },
        {
          "material": "Whiting",
          "amount": 8.34
        },
        {
          "material": "Dolomite",
          "amount": 5.56
        },
        {
          "material": "Barium Carbonate",
          "amount": 3.89
        },
        {
          "material": "EP Kaolin",
          "amount": 1.67
        },
        {
          "material": "Zinc Oxide",
          "amount": 1.67
        },
        {
          "material": "Wood ash",
          "amount": 1.0
        }
      ],
      "additionals": [
        {
          "material": "Tin Oxide",
          "amount": 0.83
        },
        {
          "material": "Copper Carbonate",
          "amount": 0.42
        }
      ],
      "description": "Glaze Type: Copper red (Flambe) From Ceramics Mo Oct. 2010 article on Peach Bloom glazes by John Britt.",
      "createdBy": "Glazy Admin",
      "source": "glazy.org",
      "url": "https://glazy.org/recipes/377"
    },
    {
      "id": 2285,
      "code": "GLAZY-2285",
      "name": "Copper Reynold's Rap",
      "cone": "08 - 05 1/2",
      "surface": "",
      "transparency": "",
      "atmosphere": "Raku",
      "subtype": "Glaze - Raku",
      "ingredients": [
        {
          "material": "Gerstley Borate",
          "amount": 63.6
        },
        {
          "material": "Custer Feldspar",
          "amount": 12.1
        },
        {
          "material": "Silica",
          "amount": 12.1
        },
        {
          "material": "Ball Clay",
          "amount": 6.1
        },
        {
          "material": "Barium Carbonate",
          "amount": 6.1
        }
      ],
      "additionals": [
        {
          "material": "Copper Carbonate",
          "amount": 12.1
        }
      ],
      "description": "green to gold; good in cracks..use thickly, reduce heavily submitted by: Claudia O Driscoll e-mail:",
      "createdBy": "Glazy Admin",
      "source": "glazy.org",
      "url": "https://glazy.org/recipes/2285"
    },
    {
      "id": 173444,
      "code": "GLAZY-173444",
      "name": "Copper Rust",
      "cone": "6",
      "surface": "Matte",
      "transparency": "Semi-opaque",
      "atmosphere": "Oxidation",
      "subtype": "Glaze - Green - Copper",
      "ingredients": [
        {
          "material": "Ball Clay",
          "amount": 40.0
        },
        {
          "material": "Potash Feldspar",
          "amount": 30.0
        },
        {
          "material": "Dolomite",
          "amount": 20.0
        },
        {
          "material": "Ferro Frit 3134",
          "amount": 10.0
        }
      ],
      "additionals": [
        {
          "material": "Bentonite",
          "amount": 2.0
        },
        {
          "material": "Black Copper Oxide",
          "amount": 1.0
        },
        {
          "material": "Titanium Dioxide",
          "amount": 1.0
        }
      ],
      "description": "Silky Magnesium Matte Light green with slight yellow tinge and white variegation",
      "createdBy": "Kenneth Lau",
      "source": "glazy.org",
      "url": "https://glazy.org/recipes/173444"
    },
    {
      "id": 2287,
      "code": "GLAZY-2287",
      "name": "Copper Sand Modified",
      "cone": "08 - 05 1/2",
      "surface": "Matte",
      "transparency": "",
      "atmosphere": "Raku",
      "subtype": "Glaze - Raku",
      "ingredients": [
        {
          "material": "Gerstley Borate",
          "amount": 75.1
        },
        {
          "material": "Bone Ash",
          "amount": 25.0
        }
      ],
      "additionals": [
        {
          "material": "Copper Carbonate",
          "amount": 4.8
        },
        {
          "material": "Cobalt Oxide",
          "amount": 2.4
        }
      ],
      "description": "Reduce lightly - 1-2 pieces of newspaper if you want colors - reduce a lot for copper penny. Wendy from Bainbridge Island I fire this on dark stoneware (Death Valley) from",
      "createdBy": "Glazy Admin",
      "source": "glazy.org",
      "url": "https://glazy.org/recipes/2287"
    },
    {
      "id": 19394,
      "code": "GLAZY-19394",
      "name": "Copper spot",
      "cone": "9 - 10",
      "surface": "Glossy",
      "transparency": "Translucent",
      "atmosphere": "Oxidation",
      "subtype": "Glaze - Red - Copper",
      "ingredients": [
        {
          "material": "Minspar 200",
          "amount": 48.0
        },
        {
          "material": "Silica",
          "amount": 23.0
        },
        {
          "material": "Vansil W-30 Wollastonite",
          "amount": 16.0
        },
        {
          "material": "Ferro Frit 3134",
          "amount": 7.0
        },
        {
          "material": "Bentonite",
          "amount": 3.0
        },
        {
          "material": "Zinc Oxide",
          "amount": 2.0
        },
        {
          "material": "Tricalcium Phosphate, Synthetic Bone Ash",
          "amount": 2.0
        }
      ],
      "additionals": [
        {
          "material": "Tin Oxide",
          "amount": 2.0
        },
        {
          "material": "Copper Carbonate",
          "amount": 1.0
        },
        {
          "material": "Silicon carbide",
          "amount": 1.0
        }
      ],
      "description": "A cone 10 version of the SiC copper red with bone ash, https://glazy.org/recipes/19163 Fades around the rim which makes it a bit nicer maybe.",
      "createdBy": "david tsabar",
      "source": "glazy.org",
      "url": "https://glazy.org/recipes/19394"
    },
    {
      "id": 23550,
      "code": "GLAZY-23550",
      "name": "Copper spot R20/RO 2",
      "cone": "9 - 10",
      "surface": "Glossy",
      "transparency": "Translucent",
      "atmosphere": "Oxidation, Neutral, Reduction",
      "subtype": "Glaze - Red - Copper",
      "ingredients": [
        {
          "material": "Silica",
          "amount": 37.0
        },
        {
          "material": "Vansil W-30 Wollastonite",
          "amount": 24.0
        },
        {
          "material": "EP Kaolin",
          "amount": 20.0
        },
        {
          "material": "Minspar 200",
          "amount": 11.0
        },
        {
          "material": "Ferro Frit 3134",
          "amount": 7.0
        },
        {
          "material": "Zinc Oxide",
          "amount": 2.0
        }
      ],
      "additionals": [
        {
          "material": "Tin Oxide",
          "amount": 2.0
        },
        {
          "material": "Tricalcium Phosphate, Synthetic Bone Ash",
          "amount": 2.0
        },
        {
          "material": "Copper Carbonate",
          "amount": 1.0
        },
        {
          "material": "Silicon carbide",
          "amount": 1.0
        }
      ],
      "description": "A cone 10 version of the SiC copper red with bone ash, https://glazy.org/recipes/19163 RO. I'm afraid to raise it beyond 0.9 since in my experience with Ca only, it doesn't melt",
      "createdBy": "david tsabar",
      "source": "glazy.org",
      "url": "https://glazy.org/recipes/23550"
    },
    {
      "id": 23549,
      "code": "GLAZY-23549",
      "name": "Copper spot RO/R2O 1",
      "cone": "9 - 10",
      "surface": "Glossy",
      "transparency": "Translucent",
      "atmosphere": "Oxidation, Neutral, Reduction",
      "subtype": "Glaze - Red - Copper",
      "ingredients": [
        {
          "material": "Ferro Frit 3110",
          "amount": 58.0
        },
        {
          "material": "Minspar 200",
          "amount": 29.0
        },
        {
          "material": "Silica",
          "amount": 8.0
        },
        {
          "material": "Bentonite",
          "amount": 4.0
        },
        {
          "material": "Zinc Oxide",
          "amount": 2.0
        }
      ],
      "additionals": [
        {
          "material": "Tin Oxide",
          "amount": 2.0
        },
        {
          "material": "Tricalcium Phosphate, Synthetic Bone Ash",
          "amount": 2.0
        },
        {
          "material": "Copper Carbonate",
          "amount": 1.0
        },
        {
          "material": "Silicon carbide",
          "amount": 1.0
        }
      ],
      "description": "A cone 10 version of the SiC copper red with bone ash, https://glazy.org/recipes/19163 Maximally R2O (all the calcium comes from the bone ash, frit, and feldspar)",
      "createdBy": "david tsabar",
      "source": "glazy.org",
      "url": "https://glazy.org/recipes/23549"
    },
    {
      "id": 4870,
      "code": "GLAZY-4870",
      "name": "Coral Red Glaze",
      "cone": "10",
      "surface": "",
      "transparency": "",
      "atmosphere": "Reduction",
      "subtype": "Glaze - Red",
      "ingredients": [
        {
          "material": "Newman Red Clay",
          "amount": 65.0
        },
        {
          "material": "Alumina Hydrate",
          "amount": 35.0
        }
      ],
      "additionals": [
        {
          "material": "Red Iron Oxide",
          "amount": 3.0
        }
      ],
      "description": "This recipe was imported from Louis Katz's Hyperglaze database available on his website: http://falcon.tamucc.edu/lkatz/allglazes.txt More information about Louis Katz can be found on his website, http://www.louiskatz.net/ Louis Katz Notes: I am not a safety expert and any information contained in this file about safety should be ignored in favor of advice from experts. All of the materials in all glazes are potentially hazardous. All of these glaze recipes are given without any representation of accuracy or safety. They may work, they may not. They may be safe when fired or they may not. All of the materials used in them have hazards associated with them. You must be have sufficient training in the hazards before you use the the materials. You will have to determine the suitability and safety for your use. Do not assume that a lack of a warning about a material means that it is safe. Cone: 10 Color: red Firing: Reduction Recipe: Percent Batch Alumina Hydrate 35.00 35.00 Newman Red Clay 65.00 65.00 Totals: 100.00 % 100.00 gm Also add: RIO 3.00 3.00 Comments: CM 1-91 p.52",
      "createdBy": "Glazy Admin",
      "source": "glazy.org",
      "url": "https://glazy.org/recipes/4870"
    },
    {
      "id": 62919,
      "code": "GLAZY-62919",
      "name": "Coral Red, Linda Bloomfield page 90",
      "cone": "9",
      "surface": "",
      "transparency": "",
      "atmosphere": "Oxidation",
      "subtype": "Glaze",
      "ingredients": [
        {
          "material": "Silica",
          "amount": 32.0
        },
        {
          "material": "Potash Feldspar",
          "amount": 27.0
        },
        {
          "material": "Whiting",
          "amount": 21.0
        },
        {
          "material": "Kaolin",
          "amount": 20.0
        },
        {
          "material": "Stain",
          "amount": 6.0
        }
      ],
      "description": "Mit Degussa Curry Red",
      "createdBy": "Katja",
      "source": "glazy.org",
      "url": "https://glazy.org/recipes/62919"
    },
    {
      "id": 1894,
      "code": "GLAZY-1894",
      "name": "Cordovan",
      "cone": "4",
      "surface": "Satin",
      "transparency": "Opaque",
      "atmosphere": "Oxidation",
      "subtype": "Glaze - Iron",
      "ingredients": [
        {
          "material": "Silica",
          "amount": 42.0
        },
        {
          "material": "Gerstley Borate",
          "amount": 38.0
        },
        {
          "material": "Lithium Carbonate",
          "amount": 10.0
        },
        {
          "material": "EP Kaolin",
          "amount": 5.0
        },
        {
          "material": "Nepheline Syenite",
          "amount": 5.0
        }
      ],
      "additionals": [
        {
          "material": "Yellow Iron Oxide",
          "amount": 12.0
        },
        {
          "material": "Tin Oxide",
          "amount": 8.0
        },
        {
          "material": "Bentonite",
          "amount": 2.0
        }
      ],
      "description": "10% iron is saddle brown thin, mottled cream to saddle normal thickness. With 1 CrO + 3 frit 3124 + 1/2 bent by vol. trailed over as a decoration, green w/black edges. Rutile at the same proportions = pinky-beige. Reddish-brown thick, rust normal. Black slip shows. I used reclaimed yellow iron oxide. A nice cordovan brown color thick, Surace is waxy and should be good for food use. Flash-o-Pink base. Uh Oh. Tan mottled. 10% NOT enough iron. Must have been 12 or 15 and mistakenly written as 10. OK, it wasn't 15- just BROWN.",
      "createdBy": "Glazy Admin",
      "source": "glazy.org",
      "url": "https://glazy.org/recipes/1894"
    },
    {
      "id": 4187,
      "code": "GLAZY-4187",
      "name": "Cornell Climax Red",
      "cone": "10",
      "surface": "",
      "transparency": "",
      "atmosphere": "Reduction",
      "subtype": "Glaze - Shino",
      "ingredients": [
        {
          "material": "Nepheline Syenite",
          "amount": 75.0
        },
        {
          "material": "Imco 800 Fireclay",
          "amount": 25.0
        }
      ],
      "description": "From Steve Davis Website: http://kazegamas.com/ Shinos 2: http://kazegamas.com/shinos2.htm There are 72 shinos shown on 4 web pages. They are organized from left to right with 3 tiles of the same glaze shown on 3 different clay bodies. They are Aardvark Clay's Nara Porcelain, Long Beach, and Black Mountain. Every shino was glazed with a doulble dip, waxed with a simple \"S\" pattern, and left to dry for 2 weeks to grow sulfates on the surface. The \"S\" pattern has no sulfate build up. A medium reduction was started at cone 012 through cone 2. From there the kiln was fired in neutral to cone 10.",
      "createdBy": "Steve Davis",
      "source": "glazy.org",
      "url": "https://glazy.org/recipes/4187"
    },
    {
      "id": 29314,
      "code": "GLAZY-29314",
      "name": "Cornell Saturated Iron",
      "cone": "10",
      "surface": "",
      "transparency": "",
      "atmosphere": "Reduction, Oxidation",
      "subtype": "Glaze - Iron - Kaki, Tomato Red",
      "ingredients": [
        {
          "material": "Custer Feldspar",
          "amount": 43.0
        },
        {
          "material": "Silica",
          "amount": 29.0
        },
        {
          "material": "Whiting",
          "amount": 14.0
        },
        {
          "material": "Yellow Ochre",
          "amount": 14.0
        }
      ],
      "description": "From the Kansas City Art Institute Ceramic Department (KCAI), Glaze Formulas, 15 February 1990. http://www.brackers.com/wp-content/uploads/2015/02/KCAI-Glaze-Recpies.pdf",
      "createdBy": "Glazy Admin",
      "source": "glazy.org",
      "url": "https://glazy.org/recipes/29314"
    },
    {
      "id": 44034,
      "code": "GLAZY-44034",
      "name": "Cornell Saturated Iron",
      "cone": "10",
      "surface": "",
      "transparency": "",
      "atmosphere": "",
      "subtype": "Glaze - Iron",
      "ingredients": [
        {
          "material": "Custer Feldspar",
          "amount": 43.0
        },
        {
          "material": "Silica",
          "amount": 29.0
        },
        {
          "material": "Whiting",
          "amount": 14.0
        },
        {
          "material": "Yellow Ochre",
          "amount": 14.0
        }
      ],
      "description": "From Virginia Scotchie's Clay and Glaze Compendium",
      "createdBy": "Glazy Admin",
      "source": "glazy.org",
      "url": "https://glazy.org/recipes/44034"
    },
    {
      "id": 9415,
      "code": "GLAZY-9415",
      "name": "Cornish slate",
      "cone": "5 - 7",
      "surface": "Semi-matte",
      "transparency": "Semi-opaque",
      "atmosphere": "Oxidation",
      "subtype": "Glaze - Blue",
      "ingredients": [
        {
          "material": "Devon China Clay",
          "amount": 28.0
        },
        {
          "material": "Silica",
          "amount": 26.5
        },
        {
          "material": "Whiting",
          "amount": 17.0
        },
        {
          "material": "Gillespie Borate",
          "amount": 16.0
        },
        {
          "material": "Cornwall Stone",
          "amount": 12.5
        }
      ],
      "additionals": [
        {
          "material": "Rutile",
          "amount": 6.0
        },
        {
          "material": "Copper Carbonate",
          "amount": 3.0
        },
        {
          "material": "Cobalt Oxide",
          "amount": 1.0
        }
      ],
      "description": "This recipe attempts to keep the RO:R20 ratio at the same level as HSCM. Some of the calcium is replaced with Magnesium sourced from the GB. There are versions with 12.5, 6.25 and 0% cornish stone. This is because the amount of flux and alumina in Kaolins can vary significantly - your millage will vary it's best to test all three. Variation 2 is a 5050 blend of the other versions, so is easy to add to your tests. For me this version has more alkali flux than the others, so is more glossy than matte, but that's because my Kaolin is 2.4% potassium. It still looks great though. If you're in the states, this is probably the best version. Cornish slate has 12.5 cornish stone: https://glazy.org/recipes/9415 Devon slate has no cornish stone: https://glazy.org/recipes/9468 Westcountry slate is a blend of devon and cornish slate: https://glazy.org/recipes/9469 If you don't have cornish stone, try devon slate",
      "createdBy": "Tom Demeranville",
      "source": "glazy.org",
      "url": "https://glazy.org/recipes/9415"
    },
    {
      "id": 139447,
      "code": "GLAZY-139447",
      "name": "Cornish slate (ZC)",
      "cone": "5 - 7",
      "surface": "Semi-matte",
      "transparency": "Semi-opaque",
      "atmosphere": "Oxidation",
      "subtype": "Glaze - Blue",
      "ingredients": [
        {
          "material": "Devon China Clay",
          "amount": 28.0
        },
        {
          "material": "Silica",
          "amount": 26.5
        },
        {
          "material": "Whiting",
          "amount": 17.0
        },
        {
          "material": "Gillespie Borate",
          "amount": 16.0
        },
        {
          "material": "Cornwall Stone",
          "amount": 12.5
        }
      ],
      "additionals": [
        {
          "material": "Rutile",
          "amount": 6.0
        },
        {
          "material": "Copper Carbonate",
          "amount": 3.0
        },
        {
          "material": "Cobalt Oxide",
          "amount": 1.0
        }
      ],
      "description": "My version works best over some texture.",
      "createdBy": "Zombiecazz",
      "source": "glazy.org",
      "url": "https://glazy.org/recipes/139447"
    },
    {
      "id": 4871,
      "code": "GLAZY-4871",
      "name": "Cornwall Orange",
      "cone": "10",
      "surface": "Semi-glossy",
      "transparency": "",
      "atmosphere": "Oxidation, Reduction",
      "subtype": "Glaze - Iron",
      "ingredients": [
        {
          "material": "Cornwall Stone",
          "amount": 83.0
        },
        {
          "material": "Whiting",
          "amount": 12.0
        },
        {
          "material": "Gerstley Borate",
          "amount": 3.0
        },
        {
          "material": "Zinc Oxide",
          "amount": 2.0
        }
      ],
      "additionals": [
        {
          "material": "Red Iron Oxide",
          "amount": 5.0
        },
        {
          "material": "Rutile",
          "amount": 5.0
        }
      ],
      "description": "This recipe was imported from Louis Katz's Hyperglaze database available on his website: http://falcon.tamucc.edu/lkatz/allglazes.txt More information about Louis Katz can be found on his website, http://www.louiskatz.net/ Louis Katz Notes: I am not a safety expert and any information contained in this file about safety should be ignored in favor of advice from experts. All of the materials in all glazes are potentially hazardous. All of these glaze recipes are given without any representation of accuracy or safety. They may work, they may not. They may be safe when fired or they may not. All of the materials used in them have hazards associated with them. You must be have sufficient training in the hazards before you use the the materials. You will have to determine the suitability and safety for your use. Do not assume that a lack of a warning about a material means that it is safe. Cone: 10 Color: Rutile Orange Surface texture: Semi-Gloss Crystalline Firing: Ox. or Red. Recipe: Percent Batch Cornwall Stone 83.00 6640 Whiting 12.00 960 Gertsley Borate 3.00 240 Zinc Oxide 2.00 160 Totals: 100.00 % 8000 Gm Also add: RIO 5.00 400 Rutile 5.00 400 Comments: Rutile Orange Tendency to run",
      "createdBy": "Glazy Admin",
      "source": "glazy.org",
      "url": "https://glazy.org/recipes/4871"
    },
    {
      "id": 95530,
      "code": "GLAZY-95530",
      "name": "Cornwall Stone",
      "cone": "6 - 7",
      "surface": "",
      "transparency": "",
      "atmosphere": "Oxidation",
      "subtype": "Glaze - White, Off-White",
      "ingredients": [
        {
          "material": "Custer Feldspar",
          "amount": 43.7
        },
        {
          "material": "Cornwall Stone",
          "amount": 21.7
        },
        {
          "material": "Whiting",
          "amount": 17.7
        },
        {
          "material": "Zinc Oxide",
          "amount": 7.5
        },
        {
          "material": "EP Kaolin",
          "amount": 4.2
        },
        {
          "material": "Titanium Dioxide",
          "amount": 4.2
        },
        {
          "material": "Bentonite",
          "amount": 1.4
        }
      ],
      "description": "From Oxidation Glazes, Cone 6 -7, Albertus Magnus College by Jerome Nevins Notes: Works well with most other glazes. Using Kona F4 makes the glaze matte opaque white.",
      "createdBy": "Glazy Admin",
      "source": "glazy.org",
      "url": "https://glazy.org/recipes/95530"
    },
    {
      "id": 2853,
      "code": "GLAZY-2853",
      "name": "Cory Weird",
      "cone": "9 - 10",
      "surface": "Semi-matte",
      "transparency": "",
      "atmosphere": "Reduction",
      "subtype": "Glaze - White, Off-White",
      "ingredients": [
        {
          "material": "Bone Ash",
          "amount": 32.0
        },
        {
          "material": "Nepheline Syenite",
          "amount": 32.0
        },
        {
          "material": "Kaolin",
          "amount": 18.0
        },
        {
          "material": "Talc",
          "amount": 13.0
        },
        {
          "material": "Whiting",
          "amount": 3.0
        },
        {
          "material": "Silica",
          "amount": 2.0
        }
      ],
      "description": "Source/Alternate names: Cory Levins Notes: Hank Murrow: smooth, fatty oatmeal to white over stoneware or porcelain. Brush with Fe/Ru for iron red to orange, Fe for rich brown, 2Fe/Co for blue-black, Ferric phosphate for iron red, and thinnish Co for soft blue. Designed by Cory to show just how much bone ash could be used in a glaze.",
      "createdBy": "Glazy Admin",
      "source": "glazy.org",
      "url": "https://glazy.org/recipes/2853"
    },
    {
      "id": 38581,
      "code": "GLAZY-38581",
      "name": "Cor\u2019s Surprise",
      "cone": "10",
      "surface": "Matte",
      "transparency": "Opaque",
      "atmosphere": "Reduction",
      "subtype": "Glaze",
      "ingredients": [
        {
          "material": "Whiting",
          "amount": 37.4
        },
        {
          "material": "EP Kaolin",
          "amount": 30.0
        },
        {
          "material": "Custer Feldspar",
          "amount": 23.3
        },
        {
          "material": "Silica",
          "amount": 9.3
        }
      ],
      "additionals": [
        {
          "material": "Copper Carbonate",
          "amount": 3.0
        },
        {
          "material": "Rutile",
          "amount": 2.8
        },
        {
          "material": "Bentonite",
          "amount": 1.9
        },
        {
          "material": "Cobalt Carbonate",
          "amount": 0.2
        }
      ],
      "description": "",
      "createdBy": "Gasworks NYC",
      "source": "glazy.org",
      "url": "https://glazy.org/recipes/38581"
    },
    {
      "id": 2431,
      "code": "GLAZY-2431",
      "name": "Costello Carbonate Leaf Green",
      "cone": "6",
      "surface": "Glossy",
      "transparency": "",
      "atmosphere": "",
      "subtype": "Glaze - Green",
      "ingredients": [
        {
          "material": "Custer Feldspar",
          "amount": 45.0
        },
        {
          "material": "Silica",
          "amount": 25.0
        },
        {
          "material": "Gerstley Borate",
          "amount": 20.0
        },
        {
          "material": "Barium Carbonate",
          "amount": 6.0
        },
        {
          "material": "Copper Carbonate",
          "amount": 6.0
        },
        {
          "material": "Ball Clay",
          "amount": 2.0
        },
        {
          "material": "Whiting",
          "amount": 2.0
        }
      ],
      "description": "Source/Alternate names: Ceramics Monthly September 2005 Jayne Shatz Firing Notes: cool maximum rate to 900C hold 1 hour Notes: Alisa Clausen: gloss, transparent, medium green glaze, colour is slightly mossy, like a dark leaf green. Recommended by Shatz to try over rutile mat as a decorative addition.",
      "createdBy": "Glazy Admin",
      "source": "glazy.org",
      "url": "https://glazy.org/recipes/2431"
    },
    {
      "id": 57191,
      "code": "GLAZY-57191",
      "name": "Cotton Candy",
      "cone": "6",
      "surface": "",
      "transparency": "",
      "atmosphere": "Oxidation",
      "subtype": "Glaze",
      "ingredients": [
        {
          "material": "Silica",
          "amount": 38.9
        },
        {
          "material": "Gerstley Borate",
          "amount": 22.1
        },
        {
          "material": "Nepheline Syenite",
          "amount": 22.0
        },
        {
          "material": "EP Kaolin",
          "amount": 7.2
        },
        {
          "material": "Strontium Carbonate",
          "amount": 6.3
        },
        {
          "material": "Wollastonite",
          "amount": 2.8
        },
        {
          "material": "Dolomite",
          "amount": 0.7
        }
      ],
      "additionals": [
        {
          "material": "Titanium Dioxide",
          "amount": 4.0
        },
        {
          "material": "Cobalt Carbonate",
          "amount": 0.25
        }
      ],
      "description": "",
      "createdBy": "Gasworks NYC",
      "source": "glazy.org",
      "url": "https://glazy.org/recipes/57191"
    },
    {
      "id": 306455,
      "code": "GLAZY-306455",
      "name": "Cover 10.5 Branco para Terracota",
      "cone": "8",
      "surface": "Glossy",
      "transparency": "Opaque",
      "atmosphere": "Oxidation",
      "subtype": "Glaze",
      "ingredients": [
        {
          "material": "Ferro Frit 3134",
          "amount": 36.5
        },
        {
          "material": "0931_Feldspato K Minasolo",
          "amount": 20.0
        },
        {
          "material": "Silica #500",
          "amount": 18.0
        },
        {
          "material": "Kaolin #400",
          "amount": 15.0
        },
        {
          "material": "0904_Colemanita AB",
          "amount": 6.5
        },
        {
          "material": "Talc",
          "amount": 4.0
        }
      ],
      "additionals": [
        {
          "material": "Zircopax",
          "amount": 10.0
        },
        {
          "material": "CER",
          "amount": 3.0
        }
      ],
      "description": "Baseado em Esmaltes de gama m\u00e9dia - Britt. Custo Mar/22: 37,00",
      "createdBy": "Marize Mello",
      "source": "glazy.org",
      "url": "https://glazy.org/recipes/306455"
    },
    {
      "id": 324245,
      "code": "GLAZY-324245",
      "name": "Cover 10.6 Branco para Bianca",
      "cone": "8",
      "surface": "Glossy",
      "transparency": "Opaque",
      "atmosphere": "Oxidation",
      "subtype": "Glaze",
      "ingredients": [
        {
          "material": "Ferro Frit 3134",
          "amount": 36.5
        },
        {
          "material": "0931_Feldspato K Minasolo",
          "amount": 20.0
        },
        {
          "material": "Silica #500",
          "amount": 18.0
        },
        {
          "material": "Kaolin #400",
          "amount": 15.0
        },
        {
          "material": "0904_Colemanita AB",
          "amount": 6.5
        },
        {
          "material": "Talc",
          "amount": 4.0
        }
      ],
      "additionals": [
        {
          "material": "Zircopax",
          "amount": 10.0
        },
        {
          "material": "CER",
          "amount": 3.0
        }
      ],
      "description": "Baseado em Esmaltes de gama m\u00e9dia - Britt. Custo Mar/22: 37,00",
      "createdBy": "Marize Mello",
      "source": "glazy.org",
      "url": "https://glazy.org/recipes/324245"
    },
    {
      "id": 37440,
      "code": "GLAZY-37440",
      "name": "Cow Bone",
      "cone": "9 - 12",
      "surface": "",
      "transparency": "",
      "atmosphere": "Reduction, Oxidation",
      "subtype": "Glaze - Iron",
      "ingredients": [
        {
          "material": "Wisconsin Red Granite",
          "amount": 62.5
        },
        {
          "material": "Bone Ash",
          "amount": 20.83
        },
        {
          "material": "Silica",
          "amount": 8.33
        },
        {
          "material": "Spodumene",
          "amount": 8.33
        }
      ],
      "description": "",
      "createdBy": "Ginger",
      "source": "glazy.org",
      "url": "https://glazy.org/recipes/37440"
    },
    {
      "id": 10821,
      "code": "GLAZY-10821",
      "name": "Cowan Amber with added Cobalt Ox., Rutile and Wood Ash",
      "cone": "6",
      "surface": "Smooth Matte",
      "transparency": "",
      "atmosphere": "Oxidation",
      "subtype": "Glaze",
      "ingredients": [
        {
          "material": "Custer Feldspar",
          "amount": 44.0
        },
        {
          "material": "Whiting",
          "amount": 17.7
        },
        {
          "material": "Silica",
          "amount": 12.8
        },
        {
          "material": "Redart",
          "amount": 11.1
        },
        {
          "material": "Ball Clay",
          "amount": 6.1
        },
        {
          "material": "Talc",
          "amount": 3.8
        },
        {
          "material": "Gerstley Borate",
          "amount": 2.5
        },
        {
          "material": "Bone Ash",
          "amount": 2.0
        }
      ],
      "additionals": [
        {
          "material": "Hardwood ash",
          "amount": 50.0
        },
        {
          "material": "Red Iron Oxide",
          "amount": 4.1
        },
        {
          "material": "Rutile",
          "amount": 3.0
        },
        {
          "material": "Cobalt Oxide",
          "amount": 1.0
        }
      ],
      "description": "Celadon with additions",
      "createdBy": "Alisa Liskin Clausen",
      "source": "glazy.org",
      "url": "https://glazy.org/recipes/10821"
    },
    {
      "id": 1895,
      "code": "GLAZY-1895",
      "name": "Cowbell",
      "cone": "3",
      "surface": "Glossy",
      "transparency": "Transparent",
      "atmosphere": "Oxidation",
      "subtype": "Glaze - Crystalline - Aventurine",
      "ingredients": [
        {
          "material": "Pemco Frit P-25",
          "amount": 78.0
        },
        {
          "material": "Silica",
          "amount": 10.0
        },
        {
          "material": "Lithium Carbonate",
          "amount": 8.0
        },
        {
          "material": "EP Kaolin",
          "amount": 4.0
        }
      ],
      "additionals": [
        {
          "material": "Red Iron Oxide",
          "amount": 15.0
        },
        {
          "material": "Bentonite",
          "amount": 2.0
        }
      ],
      "description": "Glaze Type: Aventurine + 25% black iron = black w/sparkles. recipe calls for Spanish red iron oxide. From Lisa Orr, who works on lowfire whiteware w/red sig, bisqued to 01, glaze-fired to 04. Aventurine glaze w/golden sparkles.",
      "createdBy": "Glazy Admin",
      "source": "glazy.org",
      "url": "https://glazy.org/recipes/1895"
    },
    {
      "id": 1896,
      "code": "GLAZY-1896",
      "name": "Cowbell recalc",
      "cone": "3",
      "surface": "Glossy",
      "transparency": "Transparent",
      "atmosphere": "Oxidation",
      "subtype": "Glaze - Crystalline - Aventurine",
      "ingredients": [
        {
          "material": "Fusion Frit F-15",
          "amount": 55.1
        },
        {
          "material": "Soda Ash",
          "amount": 18.1
        },
        {
          "material": "Silica",
          "amount": 13.2
        },
        {
          "material": "Lithium Carbonate",
          "amount": 7.8
        },
        {
          "material": "Kaolin",
          "amount": 4.3
        },
        {
          "material": "Zinc Oxide",
          "amount": 0.9
        }
      ],
      "additionals": [
        {
          "material": "Red Iron Oxide",
          "amount": 14.6
        },
        {
          "material": "Bentonite",
          "amount": 1.9
        }
      ],
      "description": "Glaze Type: Aventurine + 25% black iron = black w/sparkles. recipe calls for Spanish red iron oxide. From Lisa Orr, who works on lowfire whiteware w/red sig, bisqued to 01, glaze-fired to 04. Aventurine glaze w/golden sparkles.",
      "createdBy": "Glazy Admin",
      "source": "glazy.org",
      "url": "https://glazy.org/recipes/1896"
    },
    {
      "id": 4012,
      "code": "GLAZY-4012",
      "name": "Cowboy Coffee",
      "cone": "9 - 10",
      "surface": "Glossy",
      "transparency": "Semi-opaque",
      "atmosphere": "Reduction",
      "subtype": "Glaze - Specialty",
      "ingredients": [
        {
          "material": "Custer Feldspar",
          "amount": 41.0
        },
        {
          "material": "Silica",
          "amount": 20.0
        },
        {
          "material": "Talc",
          "amount": 15.0
        },
        {
          "material": "Gerstley Borate",
          "amount": 12.0
        },
        {
          "material": "Dolomite",
          "amount": 7.0
        },
        {
          "material": "EP Kaolin",
          "amount": 5.0
        }
      ],
      "additionals": [
        {
          "material": "Rutile",
          "amount": 6.0
        }
      ],
      "description": "This glaze can be runny. Rutile pushes this browish glaze into blue and purple where thick. Can create interesting effects over or under other glazes. Take a chance!",
      "createdBy": "Jason Burke",
      "source": "glazy.org",
      "url": "https://glazy.org/recipes/4012"
    },
    {
      "id": 39214,
      "code": "GLAZY-39214",
      "name": "Coyo",
      "cone": "10",
      "surface": "",
      "transparency": "",
      "atmosphere": "Reduction",
      "subtype": "Glaze",
      "ingredients": [
        {
          "material": "Silica",
          "amount": 27.97
        },
        {
          "material": "Wollastonite",
          "amount": 24.58
        },
        {
          "material": "EP Kaolin",
          "amount": 22.88
        },
        {
          "material": "Custer Feldspar",
          "amount": 16.95
        },
        {
          "material": "Ferro Frit 3134",
          "amount": 7.63
        }
      ],
      "additionals": [
        {
          "material": "Zircopax",
          "amount": 10.0
        }
      ],
      "description": "",
      "createdBy": "Gasworks NYC",
      "source": "glazy.org",
      "url": "https://glazy.org/recipes/39214"
    },
    {
      "id": 367771,
      "code": "GLAZY-367771",
      "name": "CR 10a2",
      "cone": "",
      "surface": "",
      "transparency": "",
      "atmosphere": "",
      "subtype": "Glaze",
      "ingredients": [
        {
          "material": "Cuarzo Cer\u00e1mico 200",
          "amount": 42.7
        },
        {
          "material": "Zinc Oxide",
          "amount": 19.7
        },
        {
          "material": "Sodium bicarbonate",
          "amount": 17.5
        },
        {
          "material": "Feldespato Sip",
          "amount": 10.4
        },
        {
          "material": "Tiza Cisne COMACSA",
          "amount": 5.8
        },
        {
          "material": "Black Copper Oxide",
          "amount": 4.0
        },
        {
          "material": "Black Nickel Oxide",
          "amount": 4.0
        },
        {
          "material": "Manganese Dioxide",
          "amount": 3.0
        },
        {
          "material": "Lithium Carbonate",
          "amount": 2.5
        },
        {
          "material": "Boric Acid",
          "amount": 1.4
        }
      ],
      "description": "A 1240\u00b0C lo m\u00e1s r\u00e1pido posible A 1130\u00b0C r\u00e1pido y se mantiene 3 horas A 1100\u00b0C en 3 horas A 1170\u00b0C en 2 horas A 1140\u00b0C en 1 hora A 1120\u00b0C en 1hora",
      "createdBy": "Ignacio Guzman",
      "source": "glazy.org",
      "url": "https://glazy.org/recipes/367771"
    },
    {
      "id": 367759,
      "code": "GLAZY-367759",
      "name": "CR 1a",
      "cone": "6 - 7",
      "surface": "",
      "transparency": "",
      "atmosphere": "Neutral",
      "subtype": "Glaze",
      "ingredients": [
        {
          "material": "Cuarzo Cer\u00e1mico 200",
          "amount": 40.1
        },
        {
          "material": "Zinc Oxide",
