Repository: MrSeldon/argilev2

File: data/glazes/glazy.json (part 81 of 315)
{
          "amount": 21.7
        },
        {
          "material": "Sodium bicarbonate",
          "amount": 17.0
        },
        {
          "material": "Feldespato Sip",
          "amount": 9.8
        },
        {
          "material": "Tiza Cisne COMACSA",
          "amount": 5.6
        },
        {
          "material": "Lithium Carbonate",
          "amount": 4.5
        },
        {
          "material": "Black Copper Oxide",
          "amount": 3.0
        },
        {
          "material": "Cobalt Oxide",
          "amount": 2.0
        },
        {
          "material": "Black Nickel Oxide",
          "amount": 2.0
        },
        {
          "material": "Boric Acid",
          "amount": 1.3
        }
      ],
      "description": "Crystal Glaze A 1240\u00b0C lo m\u00e1s r\u00e1pido posible A 1130\u00b0C r\u00e1pido y se mantiene 3 horas A 1100\u00b0C en 3 horas A 1170\u00b0C en 2 horas A 1140\u00b0C en 1 hora A 1120\u00b0C en 1hora",
      "createdBy": "Ignacio Guzman",
      "source": "glazy.org",
      "url": "https://glazy.org/recipes/367759"
    },
    {
      "id": 367763,
      "code": "GLAZY-367763",
      "name": "CR 3a",
      "cone": "6 - 7",
      "surface": "",
      "transparency": "",
      "atmosphere": "Neutral",
      "subtype": "Glaze",
      "ingredients": [
        {
          "material": "Cuarzo Cer\u00e1mico 200",
          "amount": 37.6
        },
        {
          "material": "Zinc Oxide",
          "amount": 23.4
        },
        {
          "material": "Sodium bicarbonate",
          "amount": 17.5
        },
        {
          "material": "Feldespato Sip",
          "amount": 10.3
        },
        {
          "material": "Tiza Cisne COMACSA",
          "amount": 6.2
        },
        {
          "material": "Black Copper Oxide",
          "amount": 3.0
        },
        {
          "material": "Cobalt Oxide",
          "amount": 2.0
        },
        {
          "material": "Black Nickel Oxide",
          "amount": 2.0
        },
        {
          "material": "Lithium Carbonate",
          "amount": 1.7
        },
        {
          "material": "Titanium Dioxide",
          "amount": 1.7
        },
        {
          "material": "Boric Acid",
          "amount": 1.7
        }
      ],
      "description": "A 1240\u00b0C lo m\u00e1s r\u00e1pido posible A 1130\u00b0C r\u00e1pido y se mantiene 3 horas A 1100\u00b0C en 3 horas A 1170\u00b0C en 2 horas A 1140\u00b0C en 1 hora A 1120\u00b0C en 1hora",
      "createdBy": "Ignacio Guzman",
      "source": "glazy.org",
      "url": "https://glazy.org/recipes/367763"
    },
    {
      "id": 367768,
      "code": "GLAZY-367768",
      "name": "Cr10a",
      "cone": "6 - 7",
      "surface": "",
      "transparency": "",
      "atmosphere": "Neutral",
      "subtype": "Glaze",
      "ingredients": [
        {
          "material": "Cuarzo Cer\u00e1mico 200",
          "amount": 42.7
        },
        {
          "material": "Zinc Oxide",
          "amount": 19.7
        },
        {
          "material": "Sodium bicarbonate",
          "amount": 17.5
        },
        {
          "material": "Feldespato Sip",
          "amount": 10.4
        },
        {
          "material": "Tiza Cisne COMACSA",
          "amount": 5.8
        },
        {
          "material": "Black Copper Oxide",
          "amount": 3.0
        },
        {
          "material": "Black Nickel Oxide",
          "amount": 3.0
        },
        {
          "material": "Lithium Carbonate",
          "amount": 2.5
        },
        {
          "material": "Boric Acid",
          "amount": 1.4
        }
      ],
      "description": "A 1240\u00b0C lo m\u00e1s r\u00e1pido posible A 1130\u00b0C r\u00e1pido y se mantiene 3 horas A 1100\u00b0C en 3 horas A 1170\u00b0C en 2 horas A 1140\u00b0C en 1 hora A 1120\u00b0C en 1hora",
      "createdBy": "Ignacio Guzman",
      "source": "glazy.org",
      "url": "https://glazy.org/recipes/367768"
    },
    {
      "id": 3783,
      "code": "GLAZY-3783",
      "name": "CR729 Very reddish brown, semi matt with darker spots",
      "cone": "9 - 10",
      "surface": "Semi-matte",
      "transparency": "Opaque",
      "atmosphere": "Oxidation",
      "subtype": "Glaze - Iron - Kaki, Tomato Red",
      "ingredients": [
        {
          "material": "NGP Potassium feldspar",
          "amount": 37.22
        },
        {
          "material": "Bone Ash",
          "amount": 12.41
        },
        {
          "material": "Petalite",
          "amount": 12.41
        },
        {
          "material": "Silica",
          "amount": 9.93
        },
        {
          "material": "Talc",
          "amount": 8.68
        },
        {
          "material": "Ball Clay",
          "amount": 7.44
        },
        {
          "material": "Red Iron Oxide",
          "amount": 6.95
        },
        {
          "material": "Standard borax frit",
          "amount": 4.96
        }
      ],
      "description": "Rather thick or it will be no spots. 1260-1280oC with one hour at the top temperature. One of the most red glazes I know based on ferric oxide in oxidation. You can try other simple boric frits with not too low maturing temperature instead of G-3. http://www.stoneware.net/stoneware/glasyrer/recept/brown/cr729.htm The borax frit used is: G-3 earthenware glaze Sorry, I have no analyses here, but it is rather like MOK 1 in behavior, but I use 10-20% more than MOK 1. MOK1 Borax frit 0,525 CaO 0,357 Na2O 0,043 K2O 0,048 BaO 0,027 MgO 2,398 SiO2 0,171 Al2O3 0,627 B2O3 Address to supplier: M.O. Knudsens eftf. Ugledigevej 20 DK 4760 Vordingborg Denmark",
      "createdBy": "Lasse \u00d6stman",
      "source": "glazy.org",
      "url": "https://glazy.org/recipes/3783"
    },
    {
      "id": 10660,
      "code": "GLAZY-10660",
      "name": "Crack Matte White",
      "cone": "5 1/2",
      "surface": "Matte",
      "transparency": "Semi-opaque",
      "atmosphere": "Oxidation",
      "subtype": "Glaze - White, Off-White",
      "ingredients": [
        {
          "material": "Potash Feldspar",
          "amount": 88.93
        },
        {
          "material": "Whiting",
          "amount": 5.9
        },
        {
          "material": "Strontium Carbonate",
          "amount": 4.94
        },
        {
          "material": "Silica",
          "amount": 0.23
        }
      ],
      "description": "Underfired at cone 5\u00bd, it's a cone 10glaze",
      "createdBy": "Clara Giorello",
      "source": "glazy.org",
      "url": "https://glazy.org/recipes/10660"
    },
    {
      "id": 12996,
      "code": "GLAZY-12996",
      "name": "Crack white",
      "cone": "5 1/2 - 7",
      "surface": "Matte",
      "transparency": "Semi-opaque",
      "atmosphere": "Oxidation",
      "subtype": "Glaze - White, Off-White",
      "ingredients": [
        {
          "material": "BPS potash feldspar",
          "amount": 89.0
        },
        {
          "material": "Whiting",
          "amount": 6.0
        },
        {
          "material": "Strontium Carbonate",
          "amount": 5.0
        }
      ],
      "description": "High feldspar glaze Try with Soda, potash, NS For me it's glossy with potash feldspar and matte with soda feldspar. From a test by Clara Giorello: https://glazy.org/recipes/10660 Put it on thick. Then put a bit more on.",
      "createdBy": "Tom Demeranville",
      "source": "glazy.org",
      "url": "https://glazy.org/recipes/12996"
    },
    {
      "id": 2289,
      "code": "GLAZY-2289",
      "name": "Crackle Clear Phil's Adjusted",
      "cone": "05 1/2",
      "surface": "Glossy",
      "transparency": "Transparent",
      "atmosphere": "Raku",
      "subtype": "Glaze - Raku",
      "ingredients": [
        {
          "material": "Ferro Frit 3134",
          "amount": 91.0
        },
        {
          "material": "Kentucky OM #4 Ball Clay",
          "amount": 9.0
        }
      ],
      "additionals": [
        {
          "material": "Bentonite",
          "amount": 4.0
        }
      ],
      "description": "Glaze Type: Raku (Crackle)",
      "createdBy": "Glazy Admin",
      "source": "glazy.org",
      "url": "https://glazy.org/recipes/2289"
    },
    {
      "id": 2290,
      "code": "GLAZY-2290",
      "name": "Crackle CR's Clear",
      "cone": "05 1/2 - 01",
      "surface": "",
      "transparency": "Transparent",
      "atmosphere": "Raku",
      "subtype": "Glaze - Raku",
      "ingredients": [
        {
          "material": "Gillespie Borate",
          "amount": 67.0
        },
        {
          "material": "Ferro Frit 3124",
          "amount": 17.0
        },
        {
          "material": "Nepheline Syenite",
          "amount": 16.0
        }
      ],
      "description": "Glaze Type: Raku (Crackle) Add colorants as desired.",
      "createdBy": "Glazy Admin",
      "source": "glazy.org",
      "url": "https://glazy.org/recipes/2290"
    },
    {
      "id": 378,
      "code": "GLAZY-378",
      "name": "Crackle Glaze",
      "cone": "9",
      "surface": "Glossy",
      "transparency": "",
      "atmosphere": "Oxidation, Reduction",
      "subtype": "Glaze - Specialty - Crackle",
      "ingredients": [
        {
          "material": "Silica",
          "amount": 61.5
        },
        {
          "material": "Calcined Kaolin",
          "amount": 16.0
        },
        {
          "material": "Ferro Frit 3269",
          "amount": 9.9
        },
        {
          "material": "EP Kaolin",
          "amount": 8.0
        },
        {
          "material": "Lithium Carbonate",
          "amount": 4.6
        }
      ],
      "additionals": [
        {
          "material": "Bentonite",
          "amount": 2.0
        }
      ],
      "description": "add CMC 1 tsp (Ferro frit 3269 substituted directly for Pemco 25) At Cone 9 it looks like the frosting on a glazed donut with only a few bubbles. It has not moved or melted at all except for tiny areas where it looks very nice. I was told the Frit was a direct substitute for the Pemco #25 in the original recipe but this must have been wrong. Any help Thanks Chris chris campbell",
      "createdBy": "Glazy Admin",
      "source": "glazy.org",
      "url": "https://glazy.org/recipes/378"
    },
    {
      "id": 44206,
      "code": "GLAZY-44206",
      "name": "Crackle Glaze",
      "cone": "06 - 04",
      "surface": "",
      "transparency": "",
      "atmosphere": "",
      "subtype": "Glaze - Specialty - Crackle",
      "ingredients": [
        {
          "material": "Gerstley Borate",
          "amount": 46.51
        },
        {
          "material": "Magnesium carbonate",
          "amount": 31.01
        },
        {
          "material": "EP Kaolin",
          "amount": 18.6
        },
        {
          "material": "Borax",
          "amount": 3.88
        }
      ],
      "additionals": [
        {
          "material": "Zircopax",
          "amount": 5.43
        }
      ],
      "description": "From Virginia Scotchie's Clay and Glaze Compendium",
      "createdBy": "Glazy Admin",
      "source": "glazy.org",
      "url": "https://glazy.org/recipes/44206"
    },
    {
      "id": 1898,
      "code": "GLAZY-1898",
      "name": "Crackle Glossy transparent",
      "cone": "08 - 05 1/2",
      "surface": "Glossy",
      "transparency": "Transparent",
      "atmosphere": "Oxidation",
      "subtype": "Glaze - Clear",
      "ingredients": [
        {
          "material": "Ferro Frit 3110",
          "amount": 65.0
        },
        {
          "material": "Kaolin",
          "amount": 10.0
        },
        {
          "material": "Silica",
          "amount": 10.0
        },
        {
          "material": "Soda Ash",
          "amount": 10.0
        },
        {
          "material": "Gerstley Borate",
          "amount": 5.0
        }
      ],
      "description": "Glaze Type: Crackle From a University of Georgia class handout on glaze & clay from Andy Nasisse. Add 10% Superpax for opaque white.",
      "createdBy": "Glazy Admin",
      "source": "glazy.org",
      "url": "https://glazy.org/recipes/1898"
    },
    {
      "id": 173552,
      "code": "GLAZY-173552",
      "name": "Crackle Green",
      "cone": "6",
      "surface": "Glossy",
      "transparency": "Translucent",
      "atmosphere": "Oxidation",
      "subtype": "Glaze - Specialty - Crackle",
      "ingredients": [
        {
          "material": "Soda Feldspar",
          "amount": 80.0
        },
        {
          "material": "Wollastonite",
          "amount": 20.0
        }
      ],
      "additionals": [
        {
          "material": "Bentonite",
          "amount": 2.0
        },
        {
          "material": "Black Copper Oxide",
          "amount": 1.0
        },
        {
          "material": "Epsom salts",
          "amount": 0.04
        }
      ],
      "description": "Glossy Dense crackle network with Walkers SES, less crazing with PB 103 Turquoise, almost transparent",
      "createdBy": "Kenneth Lau",
      "source": "glazy.org",
      "url": "https://glazy.org/recipes/173552"
    },
    {
      "id": 1899,
      "code": "GLAZY-1899",
      "name": "Crackle Keator",
      "cone": "08 - 05 1/2",
      "surface": "Glossy",
      "transparency": "Transparent",
      "atmosphere": "Raku",
      "subtype": "Glaze - Raku",
      "ingredients": [
        {
          "material": "Gerstley Borate",
          "amount": 76.2
        },
        {
          "material": "Nepheline Syenite",
          "amount": 19.0
        },
        {
          "material": "Kaolin",
          "amount": 4.8
        }
      ],
      "description": "Glaze Type: Raku (Crackle)",
      "createdBy": "Glazy Admin",
      "source": "glazy.org",
      "url": "https://glazy.org/recipes/1899"
    },
    {
      "id": 173549,
      "code": "GLAZY-173549",
      "name": "Crackle Pink",
      "cone": "6",
      "surface": "Glossy",
      "transparency": "Opaque",
      "atmosphere": "Oxidation",
      "subtype": "Glaze - Specialty - Crackle",
      "ingredients": [
        {
          "material": "Soda Feldspar",
          "amount": 80.0
        },
        {
          "material": "Wollastonite",
          "amount": 20.0
        }
      ],
      "additionals": [
        {
          "material": "Tin Oxide",
          "amount": 5.0
        },
        {
          "material": "Bentonite",
          "amount": 2.0
        },
        {
          "material": "Chrome Oxide",
          "amount": 0.05
        },
        {
          "material": "Epsom salts",
          "amount": 0.04
        }
      ],
      "description": "Glossy Dense crackle network with Walkers SES, less crazing with PB 103 Pink",
      "createdBy": "Kenneth Lau",
      "source": "glazy.org",
      "url": "https://glazy.org/recipes/173549"
    },
    {
      "id": 2292,
      "code": "GLAZY-2292",
      "name": "CRACKLE RAKU",
      "cone": "08 - 05 1/2",
      "surface": "Glossy",
      "transparency": "",
      "atmosphere": "Raku",
      "subtype": "Glaze - Raku",
      "ingredients": [
        {
          "material": "Pemco Frit P-25",
          "amount": 80.0
        },
        {
          "material": "Custer Feldspar",
          "amount": 20.0
        }
      ],
      "additionals": [
        {
          "material": "Copper Carbonate",
          "amount": 1.0
        }
      ],
      "description": "Good Luck Wendy from Bainbridge Island WA I fire this on dark stoneware (Death Valley) from",
      "createdBy": "Glazy Admin",
      "source": "glazy.org",
      "url": "https://glazy.org/recipes/2292"
    },
    {
      "id": 3442,
      "code": "GLAZY-3442",
      "name": "Crackle slip",
      "cone": "6 - 8",
      "surface": "Matte",
      "transparency": "Opaque",
      "atmosphere": "Oxidation",
      "subtype": "Slip & Engobe - Engobe",
      "ingredients": [
        {
          "material": "Calcined Kaolin",
          "amount": 20.0
        },
        {
          "material": "Potash Feldspar",
          "amount": 20.0
        },
        {
          "material": "Silica",
          "amount": 20.0
        },
        {
          "material": "Ball Clay",
          "amount": 15.0
        },
        {
          "material": "Kaolin",
          "amount": 15.0
        },
        {
          "material": "Borax",
          "amount": 5.0
        }
      ],
      "description": "Off white crackle slip. Probably wasn't thick enough here to crackle. Brushed.",
      "createdBy": "Tessa Eastman",
      "source": "glazy.org",
      "url": "https://glazy.org/recipes/3442"
    },
    {
      "id": 262456,
      "code": "GLAZY-262456",
      "name": "CRACKLE SLIP",
      "cone": "6 - 12",
      "surface": "Dry Matte",
      "transparency": "Opaque",
      "atmosphere": "Oxidation, Neutral, Reduction, Salt & Soda, Wood",
      "subtype": "Slip & Engobe - Slip",
      "ingredients": [
        {
          "material": "Calcined Kaolin",
          "amount": 20.0
        },
        {
          "material": "Custer Feldspar",
          "amount": 20.0
        },
        {
          "material": "Flint",
          "amount": 20.0
        },
        {
          "material": "EP Kaolin",
          "amount": 15.0
        },
        {
          "material": "Kentucky OM #4 Ball Clay",
          "amount": 15.0
        },
        {
          "material": "Borax",
          "amount": 5.0
        },
        {
          "material": "Zircopax",
          "amount": 5.0
        }
      ],
      "description": "",
      "createdBy": "Birdie Boone and Osa Atoe",
      "source": "glazy.org",
      "url": "https://glazy.org/recipes/262456"
    },
    {
      "id": 1175,
      "code": "GLAZY-1175",
      "name": "Crackle Snowflake #4",
      "cone": "6 - 7",
      "surface": "Semi-glossy",
      "transparency": "Translucent",
      "atmosphere": "Oxidation",
      "subtype": "Glaze - Specialty - Crackle",
      "ingredients": [
        {
          "material": "Nepheline Syenite",
          "amount": 86.37
        },
        {
          "material": "Talc",
          "amount": 7.86
        },
        {
          "material": "Ferro Frit 3124",
          "amount": 5.77
        }
      ],
      "additionals": [
        {
          "material": "Bentonite",
          "amount": 2.0
        },
        {
          "material": "Copper Carbonate",
          "amount": 0.2
        }
      ],
      "description": "BIG crackle when thick. John Britt in Ceramics Mo. Nov. 2011. NOt recommended for functional ware. Glaze both sides of ware, as uneven pressure may cause dunting. Bone ash may cause flocculation and the raw glaze will crack off. Deflocculate if needed. Apply thick. Additions of color > 1% will stop crackle formation.",
      "createdBy": "Glazy Admin",
      "source": "glazy.org",
      "url": "https://glazy.org/recipes/1175"
    },
    {
      "id": 1176,
      "code": "GLAZY-1176",
      "name": "Crackle Snowflake #8",
      "cone": "6 - 7",
      "surface": "Glossy",
      "transparency": "Translucent",
      "atmosphere": "Oxidation",
      "subtype": "Glaze - Clear",
      "ingredients": [
        {
          "material": "Nepheline Syenite",
          "amount": 82.74
        },
        {
          "material": "Ferro Frit 3124",
          "amount": 7.41
        },
        {
          "material": "Kentucky OM #4 Ball Clay",
          "amount": 5.91
        },
        {
          "material": "Magnesium carbonate",
          "amount": 3.94
        }
      ],
      "additionals": [
        {
          "material": "Bentonite",
          "amount": 2.0
        }
      ],
      "description": "Glaze Type: Crackle blue= +0.066 Cobalt carb turq= + copper carb 0.2 White= + superpax 0.5 yellow= + DeGussa stain 239416 rust= + rio 0.5 BIG crackle when thick. John Britt in Ceramics Mo. Nov. 2011. NOt recommended for functional ware. Glaze both sides of ware, as uneven pressure may cause dunting. Bone ash may cause flocculation and the raw glaze will crack off. Deflocculate if needed. Apply thick. Additions of color > 1% will stop crackle formation.",
      "createdBy": "Glazy Admin",
      "source": "glazy.org",
      "url": "https://glazy.org/recipes/1176"
    },
    {
      "id": 1177,
      "code": "GLAZY-1177",
      "name": "Crackle Snowflake Original",
      "cone": "6 - 7",
      "surface": "Glossy",
      "transparency": "Translucent",
      "atmosphere": "Oxidation",
      "subtype": "Glaze - Clear",
      "ingredients": [
        {
          "material": "Nepheline Syenite",
          "amount": 89.36
        },
        {
          "material": "Kentucky OM #4 Ball Clay",
          "amount": 6.38
        },
        {
          "material": "Magnesium carbonate",
          "amount": 4.26
        }
      ],
      "additionals": [
        {
          "material": "Bentonite",
          "amount": 2.0
        }
      ],
      "description": "Glaze Type: Crackle BIG crackle when thick. John Britt in Ceramics Mo. Nov. 2011. NOt recommended for functional ware. Glaze both sides of ware, as uneven pressure may cause dunting. Bone ash may cause flocculation and the raw glaze will crack off. Deflocculate if needed. Apply thick. Additions of color > 1% will stop crackle formation.",
      "createdBy": "Glazy Admin",
      "source": "glazy.org",
      "url": "https://glazy.org/recipes/1177"
    },
    {
      "id": 1900,
      "code": "GLAZY-1900",
      "name": "Crackle White",
      "cone": "05 1/2 - 04",
      "surface": "Glossy",
      "transparency": "Opaque",
      "atmosphere": "Oxidation",
      "subtype": "Glaze - White, Off-White",
      "ingredients": [
        {
          "material": "Gerstley Borate",
          "amount": 47.8
        },
        {
          "material": "EP Kaolin",
          "amount": 26.1
        },
        {
          "material": "Cryolite",
          "amount": 13.0
        },
        {
          "material": "Silica",
          "amount": 13.0
        }
      ],
      "additionals": [
        {
          "material": "Zircopax",
          "amount": 13.0
        }
      ],
      "description": "Glaze Type: Crackle This is Crackle White I adjusted from Wothington's Clear.It is semi-opaque white. You can change the size of crackles by adjusting the amount of cryolite. submitted by: Kaname Takada e-mail:",
      "createdBy": "Glazy Admin",
      "source": "glazy.org",
      "url": "https://glazy.org/recipes/1900"
    },
    {
      "id": 6409,
      "code": "GLAZY-6409",
      "name": "Crackle White",
      "cone": "07 - 06",
      "surface": "Satin",
      "transparency": "Opaque",
      "atmosphere": "Raku",
      "subtype": "Glaze - White, Off-White",
      "ingredients": [
        {
          "material": "Calcium borate frit",
          "amount": 80.0
        },
        {
          "material": "Nepheline Syenite Norwegian",
          "amount": 20.0
        },
        {
          "material": "Kaolin",
          "amount": 5.0
        },
        {
          "material": "Tin Oxide",
          "amount": 1.0
        }
      ],
      "description": "Anglian Potters use this glaze at the annual camp for members raku firing. It came to us from Rob Wicken",
      "createdBy": "Anglian Potters",
      "source": "glazy.org",
      "url": "https://glazy.org/recipes/6409"
    },
    {
      "id": 132213,
      "code": "GLAZY-132213",
      "name": "Crackle White",
      "cone": "07 - 06",
      "surface": "Satin",
      "transparency": "Opaque",
      "atmosphere": "Raku",
      "subtype": "Glaze - White, Off-White",
      "ingredients": [
        {
          "material": "Calcium borate frit",
          "amount": 80.0
        },
        {
          "material": "Nepheline Syenite Norwegian",
          "amount": 20.0
        },
        {
          "material": "Kaolin",
          "amount": 5.0
        },
        {
          "material": "Tin Oxide",
          "amount": 1.0
        }
      ],
      "description": "Anglian Potters use this glaze at the annual camp for members raku firing. It came to us from Rob Wicken",
      "createdBy": "Alain Stubbe",
      "source": "glazy.org",
      "url": "https://glazy.org/recipes/132213"
    },
    {
      "id": 173548,
      "code": "GLAZY-173548",
      "name": "Crackle White",
      "cone": "6",
      "surface": "Glossy",
      "transparency": "Opaque",
      "atmosphere": "Oxidation",
      "subtype": "Glaze - Specialty - Crackle",
      "ingredients": [
        {
          "material": "Soda Feldspar",
          "amount": 80.0
        },
        {
          "material": "Wollastonite",
          "amount": 20.0
        }
      ],
      "additionals": [
        {
          "material": "Tin Oxide",
          "amount": 5.0
        },
        {
          "material": "Bentonite",
          "amount": 2.0
        },
        {
          "material": "Epsom salts",
          "amount": 0.04
        }
      ],
      "description": "Glossy Dense crackle network with Walkers SES, less crazing with PB 103 White",
      "createdBy": "Kenneth Lau",
      "source": "glazy.org",
      "url": "https://glazy.org/recipes/173548"
    },
    {
      "id": 2895,
      "code": "GLAZY-2895",
      "name": "Craig Martell Blue Celadon",
      "cone": "9 - 11",
      "surface": "Semi-glossy",
      "transparency": "Translucent",
      "atmosphere": "",
      "subtype": "Glaze - Iron - Celadon - Blue",
      "ingredients": [
        {
          "material": "Custer Feldspar",
          "amount": 61.7
        },
        {
          "material": "Silica",
          "amount": 21.2
        },
        {
          "material": "Wollastonite",
          "amount": 12.7
        },
        {
          "material": "Barium Carbonate",
          "amount": 4.5
        }
      ],
      "additionals": [
        {
          "material": "Black Iron Oxide",
          "amount": 1.0
        }
      ],
      "description": "From Craig Martell via John Britt's The Complete Guide to High-Fire Glazes <a href=\"http://johnbrittpottery.com/shop/the-complete-guide-to-high-fire-glazes-glazing-firing-at-cone-10/\">Buy <i>The Complete Guide to High-Fire Glazes and Firing at Cone 10</i> here</a>",
      "createdBy": "Glazy Admin",
      "source": "glazy.org",
      "url": "https://glazy.org/recipes/2895"
    },
    {
      "id": 3228,
      "code": "GLAZY-3228",
      "name": "Cranberry",
      "cone": "6",
      "surface": "Glossy",
      "transparency": "Opaque",
      "atmosphere": "Oxidation",
      "subtype": "Glaze - Red",
      "ingredients": [
        {
          "material": "Silica",
          "amount": 30.0
        },
        {
          "material": "Whiting",
          "amount": 20.0
        },
        {
          "material": "Kentucky OM #4 Ball Clay",
          "amount": 18.0
        },
        {
          "material": "Nepheline Syenite",
          "amount": 18.0
        },
        {
          "material": "Ferro Frit 3134",
          "amount": 14.0
        }
      ],
      "additionals": [
        {
          "material": "Tin Oxide",
          "amount": 3.8
        },
        {
          "material": "Chrome Oxide",
          "amount": 0.2
        }
      ],
      "description": "Western Pennsylvania Potters Community http://wpapotters.blogspot.com/2012/04/links-to-cone-6-oxidation-glaze-tests.html http://www.wpapotters.blogspot.com/2010/11/cone-6-oxidation-results-group-2.html With natural cooling in an electric kiln",
      "createdBy": "Terry Rorison",
      "source": "glazy.org",
      "url": "https://glazy.org/recipes/3228"
    },
    {
      "id": 7401,
      "code": "GLAZY-7401",
      "name": "Cranberry",
      "cone": "6",
      "surface": "Glossy",
      "transparency": "Translucent",
      "atmosphere": "Oxidation",
      "subtype": "Glaze - Red",
      "ingredients": [
        {
          "material": "Silica",
          "amount": 30.0
        },
        {
          "material": "Whiting",
          "amount": 20.0
        },
        {
          "material": "Kaolin",
          "amount": 18.0
        },
        {
          "material": "Nepheline Syenite",
          "amount": 18.0
        },
        {
          "material": "Ferro Frit 3134",
          "amount": 14.0
        }
      ],
      "additionals": [
        {
          "material": "Tin Oxide",
          "amount": 7.5
        },
        {
          "material": "Bentonite",
          "amount": 2.0
        },
        {
          "material": "Chrome Oxide",
          "amount": 0.2
        }
      ],
      "description": "",
      "createdBy": "Clara Giorello",
      "source": "glazy.org",
      "url": "https://glazy.org/recipes/7401"
    },
    {
      "id": 62119,
      "code": "GLAZY-62119",
      "name": "Cranberry",
      "cone": "6",
      "surface": "",
      "transparency": "Translucent",
      "atmosphere": "Oxidation",
      "subtype": "Glaze - Red - Pink",
      "ingredients": [
        {
          "material": "Silica",
          "amount": 30.0
        },
        {
          "material": "Whiting",
          "amount": 20.0
        },
        {
          "material": "EP Kaolin",
          "amount": 18.0
        },
        {
          "material": "Nepheline Syenite",
          "amount": 18.0
        },
        {
          "material": "Ferro Frit 3134",
          "amount": 14.0
        }
      ],
      "additionals": [
        {
          "material": "Tin Oxide",
          "amount": 3.8
        },
        {
          "material": "Bentonite",
          "amount": 2.0
        },
        {
          "material": "Chrome Oxide",
          "amount": 0.2
        }
      ],
      "description": "From John Britt's Mid Range Glazes. Chrome/Tin Reds.",
      "createdBy": "Lisa Common",
      "source": "glazy.org",
      "url": "https://glazy.org/recipes/62119"
    },
    {
      "id": 4872,
      "code": "GLAZY-4872",
      "name": "Cranberry Red",
      "cone": "10",
      "surface": "Glossy",
      "transparency": "",
      "atmosphere": "Oxidation, Reduction",
      "subtype": "Glaze - Red - Copper",
      "ingredients": [
        {
          "material": "Custer Feldspar (1989)",
          "amount": 72.78
        },
        {
          "material": "Whiting",
          "amount": 10.95
        },
        {
          "material": "Gerstley Borate",
          "amount": 10.06
        },
        {
          "material": "Silica",
          "amount": 4.83
        },
        {
          "material": "Tin Oxide",
          "amount": 0.99
        },
        {
          "material": "Copper Carbonate",
          "amount": 0.39
        }
      ],
      "description": "This recipe was imported from Louis Katz's Hyperglaze database available on his website: http://falcon.tamucc.edu/lkatz/allglazes.txt More information about Louis Katz can be found on his website, http://www.louiskatz.net/ Louis Katz Notes: I am not a safety expert and any information contained in this file about safety should be ignored in favor of advice from experts. All of the materials in all glazes are potentially hazardous. All of these glaze recipes are given without any representation of accuracy or safety. They may work, they may not. They may be safe when fired or they may not. All of the materials used in them have hazards associated with them. You must be have sufficient training in the hazards before you use the the materials. You will have to determine the suitability and safety for your use. Do not assume that a lack of a warning about a material means that it is safe. Cone: 10 Color: Red Surface texture: shiny glossy Firing: Ox. or Red. Recipe: Percent Batch Custer Feldspar 72.78 73.8 Whiting 10.95 11.1 Gertsley Borate 10.06 10.2 Flint 4.83 4.9 Copper Carbonate 0.39 0.4 Tin Oxide 0.99 1.0 Totals: 100.00 % 101.4 gm",
      "createdBy": "Glazy Admin",
      "source": "glazy.org",
      "url": "https://glazy.org/recipes/4872"
    },
    {
      "id": 20395,
      "code": "GLAZY-20395",
      "name": "Cranberry red",
      "cone": "9 - 10",
      "surface": "Glossy",
      "transparency": "",
      "atmosphere": "Reduction",
      "subtype": "Glaze - Red - Copper",
      "ingredients": [
        {
          "material": "Potash Feldspar",
          "amount": 72.63
        },
        {
          "material": "Whiting",
          "amount": 10.3
        },
        {
          "material": "Gerstley Borate",
          "amount": 9.46
        },
        {
          "material": "Silica",
          "amount": 4.55
        },
        {
          "material": "Bentonite",
          "amount": 1.86
        },
        {
          "material": "Tin Oxide",
          "amount": 0.93
        },
        {
          "material": "Copper Carbonate",
          "amount": 0.28
        }
      ],
      "description": "Great copper red glaze. This glaze fires best when you start the body reduction at cone 010 and keep it in reduction throughout the firing.",
      "createdBy": "Victoria Carballo",
      "source": "glazy.org",
      "url": "https://glazy.org/recipes/20395"
    },
    {
      "id": 4873,
      "code": "GLAZY-4873",
      "name": "Cranbery Red Revised 1",
      "cone": "10",
      "surface": "Glossy",
      "transparency": "",
      "atmosphere": "Oxidation, Reduction",
      "subtype": "Glaze - Red - Copper",
      "ingredients": [
        {
          "material": "Custer Feldspar (1989)",
          "amount": 73.34
        },
        {
          "material": "Whiting",
          "amount": 12.07
        },
        {
          "material": "Silica",
          "amount": 6.84
        },
        {
          "material": "Cadycal",
          "amount": 6.27
        },
        {
          "material": "Tin Oxide",
          "amount": 1.05
        },
        {
          "material": "Copper Carbonate",
          "amount": 0.43
        }
      ],
      "description": "This recipe was imported from Louis Katz's Hyperglaze database available on his website: http://falcon.tamucc.edu/lkatz/allglazes.txt More information about Louis Katz can be found on his website, http://www.louiskatz.net/ Louis Katz Notes: I am not a safety expert and any information contained in this file about safety should be ignored in favor of advice from experts. All of the materials in all glazes are potentially hazardous. All of these glaze recipes are given without any representation of accuracy or safety. They may work, they may not. They may be safe when fired or they may not. All of the materials used in them have hazards associated with them. You must be have sufficient training in the hazards before you use the the materials. You will have to determine the suitability and safety for your use. Do not assume that a lack of a warning about a material means that it is safe. Cone: 10 Surface texture: shiny glossy Firing: Ox. or Red. Recipe: Percent Batch Cadycal 6.27 62.7 Custer Feldspar 73.34 733.4 whiting 12.07 120.7 silica 6.84 68.4 tin oxide 1.05 10.5 copper carbonate 0.43 4.3 Totals: 100.00 % 1000.0 gm",
      "createdBy": "Glazy Admin",
      "source": "glazy.org",
      "url": "https://glazy.org/recipes/4873"
    },
    {
      "id": 5768,
      "code": "GLAZY-5768",
      "name": "Crane (Matte)",
      "cone": "9 - 10",
      "surface": "",
      "transparency": "",
      "atmosphere": "Oxidation, Reduction",
      "subtype": "Glaze - White, Off-White",
      "ingredients": [
        {
          "material": "Kona F-4 feldspar",
          "amount": 40.0
        },
        {
          "material": "Silica",
          "amount": 24.76
        },
        {
          "material": "Dolomite",
          "amount": 17.14
        },
        {
          "material": "Ball Clay",
          "amount": 7.62
        },
        {
          "material": "Talc",
          "amount": 5.71
        },
        {
          "material": "Ilmenite",
          "amount": 4.76
        }
      ],
      "description": "NOTE: This recipe was imported from Triangle Potter's Guild Glaze Recipes published November, 1988 Source: Sertoma Arts Ctr., Dawn Hoyle 18 dolomite 6 talc 42 f4 feldspar 8 ball clay 26 flint 5 ilmanite Also called 'Speckled Crane'. Off-white color with tiny dark specks like the bird's egg.",
      "createdBy": "Glazy Admin",
      "source": "glazy.org",
      "url": "https://glazy.org/recipes/5768"
    },
    {
      "id": 44413,
      "code": "GLAZY-44413",
      "name": "Craquelado mate",
      "cone": "4 - 5",
      "surface": "Matte",
      "transparency": "Opaque",
      "atmosphere": "Oxidation",
      "subtype": "Glaze - Specialty - Crackle",
      "ingredients": [
        {
          "material": "Frita Crecer Bs 804",
          "amount": 34.0
        },
        {
          "material": "Dolomite",
          "amount": 16.0
        },
        {
          "material": "Caol\u00edn Patag\u00f3nico",
          "amount": 16.0
        },
        {
          "material": "Potash Feldspar Crecer",
          "amount": 13.5
        },
        {
          "material": "Silica",
          "amount": 11.5
        },
        {
          "material": "Whiting",
          "amount": 9.0
        }
      ],
      "description": "Vidriado mate craquelado, beige sobre pasta de gres claro, mas apagado sobre gres tostado. Cracked matte glaze, beige on light stoneware paste, more dull on toasted stoneware.",
      "createdBy": "Dante Alberro",
      "source": "glazy.org",
      "url": "https://glazy.org/recipes/44413"
    },
    {
      "id": 75063,
      "code": "GLAZY-75063",
      "name": "Crater base",
      "cone": "8 - 10",
      "surface": "",
      "transparency": "",
      "atmosphere": "Oxidation",
      "subtype": "Glaze - Specialty - Crater",
      "ingredients": [
        {
          "material": "Potash Feldspar",
          "amount": 41.95
        },
        {
          "material": "Whiting",
          "amount": 20.58
        },
        {
          "material": "Silica",
          "amount": 11.35
        },
        {
          "material": "Kaolin",
          "amount": 11.08
        },
        {
          "material": "Titanium Dioxide",
          "amount": 9.5
        },
        {
          "material": "Silicon carbide",
          "amount": 5.54
        }
      ],
      "description": "Stable and doesn\u2019t run so far. Should work with stains but haven\u2019t tested",
      "createdBy": "Beynon owen",
      "source": "glazy.org",
      "url": "https://glazy.org/recipes/75063"
    },
    {
      "id": 1178,
      "code": "GLAZY-1178",
      "name": "Crater glaze",
      "cone": "6",
      "surface": "",
      "transparency": "",
      "atmosphere": "Reduction",
      "subtype": "Glaze - Specialty - Crater",
      "ingredients": [
        {
          "material": "EP Kaolin",
          "amount": 30.0
        },
        {
          "material": "Silica",
          "amount": 30.0
        },
        {
          "material": "Talc",
          "amount": 25.0
        },
        {
          "material": "Cryolite",
          "amount": 15.0
        }
      ],
      "additionals": [
        {
          "material": "Bentonite",
          "amount": 2.0
        }
      ],
      "description": "Glaze Type: Crater Does not crater in oxidation, why? submitted by: Eliz Drachman e-mail:",
      "createdBy": "Glazy Admin",
      "source": "glazy.org",
      "url": "https://glazy.org/recipes/1178"
    },
    {
      "id": 1901,
      "code": "GLAZY-1901",
      "name": "Craters",
      "cone": "05 1/2 - 04",
      "surface": "",
      "transparency": "Opaque",
      "atmosphere": "Oxidation",
      "subtype": "Glaze - Specialty - Crater",
      "ingredients": [
        {
          "material": "Lithium Carbonate",
          "amount": 30.0
        },
        {
          "material": "Silica",
          "amount": 30.0
        },
        {
          "material": "Borax",
          "amount": 15.0
        },
        {
          "material": "Kaolin",
          "amount": 10.0
        },
        {
          "material": "Magnesium carbonate",
          "amount": 10.0
        },
        {
          "material": "Bentonite",
          "amount": 5.0
        }
      ],
