Repository: MrSeldon/argilev2

File: data/glazes/glazy.json (part 82 of 315)
{
      "additionals": [
        {
          "material": "Copper Carbonate",
          "amount": 6.0
        }
      ],
      "description": "Glaze Type: Texture Bob Shay sculpture glaze.",
      "createdBy": "Glazy Admin",
      "source": "glazy.org",
      "url": "https://glazy.org/recipes/1901"
    },
    {
      "id": 44195,
      "code": "GLAZY-44195",
      "name": "Craters",
      "cone": "06 - 04",
      "surface": "",
      "transparency": "",
      "atmosphere": "Oxidation",
      "subtype": "Glaze - Specialty",
      "ingredients": [
        {
          "material": "Lithium Carbonate",
          "amount": 60.0
        },
        {
          "material": "Silica",
          "amount": 60.0
        },
        {
          "material": "Borax",
          "amount": 30.0
        },
        {
          "material": "EP Kaolin",
          "amount": 20.0
        },
        {
          "material": "Magnesium carbonate",
          "amount": 20.0
        },
        {
          "material": "Copper Carbonate",
          "amount": 12.0
        },
        {
          "material": "Bentonite",
          "amount": 10.0
        }
      ],
      "description": "From Virginia Scotchie's Clay and Glaze Compendium",
      "createdBy": "Glazy Admin",
      "source": "glazy.org",
      "url": "https://glazy.org/recipes/44195"
    },
    {
      "id": 355257,
      "code": "GLAZY-355257",
      "name": "Crawl 112",
      "cone": "6 - 8",
      "surface": "Glossy",
      "transparency": "Opaque",
      "atmosphere": "Oxidation",
      "subtype": "Glaze - Specialty - Crawling",
      "ingredients": [
        {
          "material": "Nepheline Syenite",
          "amount": 39.0
        },
        {
          "material": "Kaolin",
          "amount": 32.0
        },
        {
          "material": "Zinc Oxide",
          "amount": 19.0
        },
        {
          "material": "Silica",
          "amount": 11.0
        }
      ],
      "description": "Aplicaci\u00f3n gruesa (2-4mm) y con poca agua Temperatura: 1240\u00baC + 10min",
      "createdBy": "Focater",
      "source": "glazy.org",
      "url": "https://glazy.org/recipes/355257"
    },
    {
      "id": 1181,
      "code": "GLAZY-1181",
      "name": "Crawl Bone Ash",
      "cone": "6",
      "surface": "Matte",
      "transparency": "Opaque",
      "atmosphere": "Oxidation",
      "subtype": "Glaze - Ash",
      "ingredients": [
        {
          "material": "Bone Ash",
          "amount": 74.4
        },
        {
          "material": "Cryolite",
          "amount": 13.2
        },
        {
          "material": "Kona F-4 feldspar",
          "amount": 8.3
        },
        {
          "material": "Barium Carbonate",
          "amount": 4.1
        }
      ],
      "description": "Glaze Type: Crawl try each: CuCO3 4% rutile 8 % CoCO3 3 CrO 2% Virginia Scotchie",
      "createdBy": "Glazy Admin",
      "source": "glazy.org",
      "url": "https://glazy.org/recipes/1181"
    },
    {
      "id": 1182,
      "code": "GLAZY-1182",
      "name": "Crawl CM Ball",
      "cone": "6",
      "surface": "",
      "transparency": "Opaque",
      "atmosphere": "Oxidation, Reduction",
      "subtype": "Glaze - Specialty - Crawling",
      "ingredients": [
        {
          "material": "Magnesium carbonate",
          "amount": 50.0
        },
        {
          "material": "Nepheline Syenite",
          "amount": 50.0
        }
      ],
      "description": "Glaze Type: Crawl There was also an article in ceramics Monthly, Feb 1990 on lichen glazes. I tried the Ball Crawl glaze. worked fairly well, but could be chipped off the pot too easily. this made me try putting it over another glaze. submitted by: Kathy Darby e-mail: source for original recipe: Ceramics Monthly",
      "createdBy": "Glazy Admin",
      "source": "glazy.org",
      "url": "https://glazy.org/recipes/1182"
    },
    {
      "id": 4766,
      "code": "GLAZY-4766",
      "name": "Crawl Color Tests",
      "cone": "06 - 04",
      "surface": "",
      "transparency": "",
      "atmosphere": "Oxidation",
      "subtype": "Glaze - Specialty - Crawling",
      "ingredients": [
        {
          "material": "Gerstley Borate",
          "amount": 44.72
        },
        {
          "material": "Magnesium carbonate",
          "amount": 33.66
        },
        {
          "material": "EP Kaolin",
          "amount": 17.88
        },
        {
          "material": "Borax",
          "amount": 3.73
        }
      ],
      "description": "This recipe was imported from Louis Katz's Hyperglaze database available on his website: http://falcon.tamucc.edu/lkatz/allglazes.txt More information about Louis Katz can be found on his website, http://www.louiskatz.net/ Louis Katz Notes: I am not a safety expert and any information contained in this file about safety should be ignored in favor of advice from experts. All of the materials in all glazes are potentially hazardous. All of these glaze recipes are given without any representation of accuracy or safety. They may work, they may not. They may be safe when fired or they may not. All of the materials used in them have hazards associated with them. You must be have sufficient training in the hazards before you use the the materials. You will have to determine the suitability and safety for your use. Do not assume that a lack of a warning about a material means that it is safe. Cone: 06, 05, 04 Color: white Surface texture: crawl Firing: Oxidation Recipe: Percent Batch Gertsley Borate 44.72 3576 Magnesium Carbonate 33.66 2691 EPK 17.88 1430 Borax 3.73 298 Totals: 100.00 % 7995 Gm Comments: This is a nice,dependable crawl glaze. Fine to almost no crawling when very thin. Large platelets of glaze when thicker, but they may flake off. Fired to cone 04 this glaze becomes more glassy, giving beads of glaze.",
      "createdBy": "Glazy Admin",
      "source": "glazy.org",
      "url": "https://glazy.org/recipes/4766"
    },
    {
      "id": 4767,
      "code": "GLAZY-4767",
      "name": "Crawl Color Tests",
      "cone": "06 - 04",
      "surface": "",
      "transparency": "",
      "atmosphere": "Oxidation",
      "subtype": "Glaze",
      "ingredients": [
        {
          "material": "Gerstley Borate",
          "amount": 46.51
        },
        {
          "material": "Magnesium carbonate",
          "amount": 31.01
        },
        {
          "material": "EP Kaolin",
          "amount": 18.6
        },
        {
          "material": "Borax",
          "amount": 3.88
        }
      ],
      "description": "This recipe was imported from Louis Katz's Hyperglaze database available on his website: http://falcon.tamucc.edu/lkatz/allglazes.txt More information about Louis Katz can be found on his website, http://www.louiskatz.net/ Louis Katz Notes: I am not a safety expert and any information contained in this file about safety should be ignored in favor of advice from experts. All of the materials in all glazes are potentially hazardous. All of these glaze recipes are given without any representation of accuracy or safety. They may work, they may not. They may be safe when fired or they may not. All of the materials used in them have hazards associated with them. You must be have sufficient training in the hazards before you use the the materials. You will have to determine the suitability and safety for your use. Do not assume that a lack of a warning about a material means that it is safe. Cone: 06, 05, 04 Color: white Surface texture: crawl Firing: Oxidation Recipe: Percent Batch Gerstley Borate 46.51 3721 Magnesium Carbonate 31.01 2481 EPK 18.60 1488 Borax 3.88 310 Totals: 100.00 % 8000 Gm Comments: This is a nice,dependable crawl glaze. Fine to almost no crawling when very thin. Large platelets of glaze when thicker, but they may flake off. Fired to cone 04 this glaze becomes more glassy, giving beads of glaze.",
      "createdBy": "Glazy Admin",
      "source": "glazy.org",
      "url": "https://glazy.org/recipes/4767"
    },
    {
      "id": 17358,
      "code": "GLAZY-17358",
      "name": "Crawl Glaze",
      "cone": "6",
      "surface": "",
      "transparency": "Opaque",
      "atmosphere": "Oxidation",
      "subtype": "Glaze - Specialty - Crawling",
      "ingredients": [
        {
          "material": "Nepheline Syenite",
          "amount": 70.0
        },
        {
          "material": "Magnesium carbonate",
          "amount": 30.0
        }
      ],
      "additionals": [
        {
          "material": "Rutile",
          "amount": 5.0
        },
        {
          "material": "Bentonite",
          "amount": 2.0
        }
      ],
      "description": "",
      "createdBy": "glazy_squirrels",
      "source": "glazy.org",
      "url": "https://glazy.org/recipes/17358"
    },
    {
      "id": 1902,
      "code": "GLAZY-1902",
      "name": "Crawl June's Dry",
      "cone": "05 1/2",
      "surface": "",
      "transparency": "Opaque",
      "atmosphere": "Oxidation",
      "subtype": "Glaze - Specialty - Crawling",
      "ingredients": [
        {
          "material": "Zinc Oxide",
          "amount": 80.0
        },
        {
          "material": "Gerstley Borate",
          "amount": 20.0
        }
      ],
      "description": "Glaze Type: Crawl For little crawl apply thin, big crawl really THICK. From June Raymond. Dry crawl.",
      "createdBy": "Glazy Admin",
      "source": "glazy.org",
      "url": "https://glazy.org/recipes/1902"
    },
    {
      "id": 1184,
      "code": "GLAZY-1184",
      "name": "Crawl Robin Hopper",
      "cone": "6",
      "surface": "",
      "transparency": "Opaque",
      "atmosphere": "Oxidation",
      "subtype": "Glaze - Specialty - Crawling",
      "ingredients": [
        {
          "material": "Magnesium carbonate",
          "amount": 28.0
        },
        {
          "material": "Kona F-4 feldspar",
          "amount": 27.0
        },
        {
          "material": "EP Kaolin",
          "amount": 19.0
        },
        {
          "material": "Ferro Frit 3134",
          "amount": 9.0
        },
        {
          "material": "Talc",
          "amount": 7.0
        },
        {
          "material": "Ferro Frit 3195",
          "amount": 5.0
        },
        {
          "material": "Zinc Oxide",
          "amount": 5.0
        }
      ],
      "description": "Glaze Type: Crawl",
      "createdBy": "Glazy Admin",
      "source": "glazy.org",
      "url": "https://glazy.org/recipes/1184"
    },
    {
      "id": 1185,
      "code": "GLAZY-1185",
      "name": "Crawl SDSU",
      "cone": "6",
      "surface": "Glossy",
      "transparency": "Opaque",
      "atmosphere": "Oxidation, Reduction",
      "subtype": "Glaze - Specialty - Crawling",
      "ingredients": [
        {
          "material": "Nepheline Syenite",
          "amount": 70.0
        },
        {
          "material": "Magnesium carbonate",
          "amount": 25.0
        },
        {
          "material": "Kentucky OM #4 Ball Clay",
          "amount": 5.0
        }
      ],
      "description": "Glaze Type: Crawl Sensitive to thickness. Use alone or over contrasting glaze. Add colorants if desired. For a glossier glaze w softer pebble, replace 20% of the neph sy with frit. Richard Burkett.",
      "createdBy": "Glazy Admin",
      "source": "glazy.org",
      "url": "https://glazy.org/recipes/1185"
    },
    {
      "id": 45069,
      "code": "GLAZY-45069",
      "name": "Crawling de Lore 2",
      "cone": "4",
      "surface": "Satin",
      "transparency": "Opaque",
      "atmosphere": "Oxidation",
      "subtype": "Glaze - Specialty - Crawling",
      "ingredients": [
        {
          "material": "Nepheline Syenite",
          "amount": 72.8
        },
        {
          "material": "Magnesium carbonate",
          "amount": 19.2
        },
        {
          "material": "Colemanita calcinada",
          "amount": 3.2
        },
        {
          "material": "Zinc Oxide",
          "amount": 2.6
        },
        {
          "material": "Bentonite",
          "amount": 2.2
        }
      ],
      "description": "",
      "createdBy": "Dante Alberro",
      "source": "glazy.org",
      "url": "https://glazy.org/recipes/45069"
    },
    {
      "id": 1905,
      "code": "GLAZY-1905",
      "name": "Crawly Elsie's Matte 04",
      "cone": "4",
      "surface": "Matte",
      "transparency": "Opaque",
      "atmosphere": "Oxidation",
      "subtype": "Glaze - Matte",
      "ingredients": [
        {
          "material": "EP Kaolin",
          "amount": 38.0
        },
        {
          "material": "Gerstley Borate",
          "amount": 28.0
        },
        {
          "material": "G-200 Feldspar",
          "amount": 19.0
        },
        {
          "material": "Lepidolite",
          "amount": 9.0
        },
        {
          "material": "Soda Ash",
          "amount": 6.0
        }
      ],
      "description": "Glaze Type: Crawl From Jane Dillon: a good gutsy crawl.",
      "createdBy": "Glazy Admin",
      "source": "glazy.org",
      "url": "https://glazy.org/recipes/1905"
    },
    {
      "id": 16568,
      "code": "GLAZY-16568",
      "name": "Craz(e)y Kelly Green",
      "cone": "6",
      "surface": "Glossy",
      "transparency": "Transparent",
      "atmosphere": "Oxidation",
      "subtype": "Glaze - Green - Chrome",
      "ingredients": [
        {
          "material": "Nepheline Syenite",
          "amount": 46.0
        },
        {
          "material": "EP Kaolin",
          "amount": 12.0
        },
        {
          "material": "Gerstley Borate",
          "amount": 12.0
        },
        {
          "material": "Silica",
          "amount": 12.0
        },
        {
          "material": "Whiting",
          "amount": 12.0
        },
        {
          "material": "Lithium Carbonate",
          "amount": 6.0
        }
      ],
      "additionals": [
        {
          "material": "Copper Carbonate",
          "amount": 1.0
        },
        {
          "material": "Epsom salts",
          "amount": 1.0
        },
        {
          "material": "Chrome Oxide",
          "amount": 0.5
        }
      ],
      "description": "",
      "createdBy": "Ginger",
      "source": "glazy.org",
      "url": "https://glazy.org/recipes/16568"
    },
    {
      "id": 308540,
      "code": "GLAZY-308540",
      "name": "Crazed Glossy Dark Jade",
      "cone": "6",
      "surface": "Glossy",
      "transparency": "Translucent",
      "atmosphere": "Oxidation",
      "subtype": "Glaze - Green - Copper",
      "ingredients": [
        {
          "material": "Ferro Frit 3124",
          "amount": 30.0
        },
        {
          "material": "Nepheline Syenite",
          "amount": 29.0
        },
        {
          "material": "Wollastonite",
          "amount": 16.0
        },
        {
          "material": "Silica",
          "amount": 14.0
        },
        {
          "material": "EP Kaolin",
          "amount": 11.0
        }
      ],
      "additionals": [
        {
          "material": "Rutile",
          "amount": 4.0
        },
        {
          "material": "Black Copper Oxide",
          "amount": 1.5
        },
        {
          "material": "Chrome Oxide",
          "amount": 0.2
        }
      ],
      "description": "This glaze will craze (intentionally) on my low expansion white stoneware casting slip (Dover). -1.5 SG. -Added some epsom salt to keep from hard panning. -Single dip glaze application -Fired to cone 6, dropped at 300f per hour to 1800F and held for 60min.",
      "createdBy": "Matt Little",
      "source": "glazy.org",
      "url": "https://glazy.org/recipes/308540"
    },
    {
      "id": 17924,
      "code": "GLAZY-17924",
      "name": "Crazy Kelly Green slightly altered",
      "cone": "6",
      "surface": "Glossy",
      "transparency": "Transparent",
      "atmosphere": "Oxidation",
      "subtype": "Glaze - Green",
      "ingredients": [
        {
          "material": "Nepheline Syenite",
          "amount": 50.65
        },
        {
          "material": "Silica",
          "amount": 13.9
        },
        {
          "material": "Kaolin",
          "amount": 12.54
        },
        {
          "material": "Gerstley Borate",
          "amount": 9.9
        },
        {
          "material": "Whiting",
          "amount": 7.76
        },
        {
          "material": "Lithium Carbonate",
          "amount": 5.25
        }
      ],
      "additionals": [
        {
          "material": "Copper Carbonate",
          "amount": 1.0
        },
        {
          "material": "Chrome Oxide",
          "amount": 0.5
        }
      ],
      "description": "Transparent iridescent green, crazes, original posted by Ginger Lukas. Ran much too much, so I adjusted it a bit. Same look as I got with original, moves a bit but does not run anymore",
      "createdBy": "Adelheid Freyre",
      "source": "glazy.org",
      "url": "https://glazy.org/recipes/17924"
    },
    {
      "id": 19030,
      "code": "GLAZY-19030",
      "name": "Cream",
      "cone": "6 - 8",
      "surface": "Glossy",
      "transparency": "Opaque",
      "atmosphere": "Oxidation",
      "subtype": "Glaze - White, Off-White",
      "ingredients": [
        {
          "material": "Custer Feldspar",
          "amount": 41.7
        },
        {
          "material": "Silica",
          "amount": 25.9
        },
        {
          "material": "Whiting",
          "amount": 14.5
        },
        {
          "material": "Rutile",
          "amount": 7.5
        },
        {
          "material": "Kaolin",
          "amount": 5.9
        },
        {
          "material": "Zinc Oxide",
          "amount": 4.0
        },
        {
          "material": "Lithium Carbonate",
          "amount": 2.0
        },
        {
          "material": "Red Iron Oxide",
          "amount": 0.5
        }
      ],
      "description": "",
      "createdBy": "Linda de Guchteneire",
      "source": "glazy.org",
      "url": "https://glazy.org/recipes/19030"
    },
    {
      "id": 101011,
      "code": "GLAZY-101011",
      "name": "Cream break brown",
      "cone": "5 - 7",
      "surface": "Semi-glossy",
      "transparency": "Opaque",
      "atmosphere": "Oxidation",
      "subtype": "Glaze",
      "ingredients": [
        {
          "material": "EP Kaolin",
          "amount": 31.7
        },
        {
          "material": "Ferro Frit 3124",
          "amount": 31.0
        },
        {
          "material": "Wollastonite",
          "amount": 23.2
        },
        {
          "material": "Silica",
          "amount": 14.1
        },
        {
          "material": "Tin Oxide",
          "amount": 13.0
        }
      ],
      "description": "Opaque off-white/cream color. The red iron oxide gives it a very fine, slight speckle. Very stable. Breaks brown where thin.",
      "createdBy": "Nigel",
      "source": "glazy.org",
      "url": "https://glazy.org/recipes/101011"
    },
    {
      "id": 121437,
      "code": "GLAZY-121437",
      "name": "Cream Break Brown",
      "cone": "5 - 7",
      "surface": "Semi-glossy",
      "transparency": "Opaque",
      "atmosphere": "Oxidation",
      "subtype": "Glaze",
      "ingredients": [
        {
          "material": "EP Kaolin",
          "amount": 31.7
        },
        {
          "material": "Ferro Frit 3124",
          "amount": 31.0
        },
        {
          "material": "Wollastonite",
          "amount": 23.2
        },
        {
          "material": "Silica",
          "amount": 14.1
        }
      ],
      "additionals": [
        {
          "material": "Tin Oxide",
          "amount": 13.0
        },
        {
          "material": "Red Iron Oxide",
          "amount": 2.0
        }
      ],
      "description": "Off white/cream color. RiO causes a very slight speckling. Very attractive glaze.",
      "createdBy": "Nigel",
      "source": "glazy.org",
      "url": "https://glazy.org/recipes/121437"
    },
    {
      "id": 12751,
      "code": "GLAZY-12751",
      "name": "Cream breaking brown WWW 264",
      "cone": "6",
      "surface": "Glossy",
      "transparency": "",
      "atmosphere": "Oxidation",
      "subtype": "Glaze",
      "ingredients": [
        {
          "material": "Potash Feldspar",
          "amount": 41.0
        },
        {
          "material": "Silica",
          "amount": 25.0
        },
        {
          "material": "Gerstley Borate",
          "amount": 22.0
        },
        {
          "material": "Whiting",
          "amount": 9.0
        },
        {
          "material": "Strontium Carbonate",
          "amount": 3.0
        }
      ],
      "additionals": [
        {
          "material": "Tin Oxide",
          "amount": 13.0
        },
        {
          "material": "Iron oxide",
          "amount": 2.0
        }
      ],
      "description": "A nice variation of a Tin /Iron recipe with nice breaking Originally by Don Goodrich. The color of the breaking is influenced by the clay body as well.",
      "createdBy": "Daniel Spruyt",
      "source": "glazy.org",
      "url": "https://glazy.org/recipes/12751"
    },
    {
      "id": 1186,
      "code": "GLAZY-1186",
      "name": "Cream Breaking Red",
      "cone": "6",
      "surface": "Semi-glossy",
      "transparency": "Opaque",
      "atmosphere": "Oxidation",
      "subtype": "Glaze - White, Off-White",
      "ingredients": [
        {
          "material": "Gerstley Borate",
          "amount": 47.5
        },
        {
          "material": "Kona F-4 feldspar",
          "amount": 20.3
        },
        {
          "material": "Silica",
          "amount": 13.5
        },
        {
          "material": "Whiting",
          "amount": 13.5
        },
        {
          "material": "Strontium Carbonate",
          "amount": 5.1
        }
      ],
      "additionals": [
        {
          "material": "Tin Oxide",
          "amount": 17.6
        },
        {
          "material": "Red Iron Oxide",
          "amount": 4.1
        }
      ],
      "description": "Diverse color. 100% reliable. Cone 6 oxidation yields beautiful results/normal firing cycle. good results cones 4-6 - Interactive effect with other glazes:beautiful with cobalt glazes. It is from (of all places) a Reader's Digest craft book. It is a nice fat cream to beige glaze. Glossy but not garish. Breaks to reddish brown where thin. If your clay body has much iron in it, the reddish breaking is quite pronounced, with speckles. I use it on white stoneware up to cone 7, and sometimes on porcelain, (though on porcelain it is less earthy looking). It is a nice neutral earth tone. Stores well, coats well. Well behaved and forgiving. Dark slips used underneath will show through. I've fired it as low as 5 and as high as 7. submitted by: Candice Roeder e-mail: source for original recipe: Readers Digest Craft Book",
      "createdBy": "Glazy Admin",
      "source": "glazy.org",
      "url": "https://glazy.org/recipes/1186"
    },
    {
      "id": 2699,
      "code": "GLAZY-2699",
      "name": "Cream Breaking Red 1",
      "cone": "6",
      "surface": "Semi-glossy",
      "transparency": "",
      "atmosphere": "",
      "subtype": "Glaze - White, Off-White",
      "ingredients": [
        {
          "material": "Gerstley Borate",
          "amount": 35.0
        },
        {
          "material": "Feldspar",
          "amount": 15.0
        },
        {
          "material": "Tin Oxide",
          "amount": 13.0
        },
        {
          "material": "Silica",
          "amount": 10.0
        },
        {
          "material": "Whiting",
          "amount": 10.0
        },
        {
          "material": "Barium Carbonate",
          "amount": 5.0
        },
        {
          "material": "Red Iron Oxide",
          "amount": 2.0
        }
      ],
      "description": "Firing Notes: cool 100C per hour to 900C Notes: Alisa Clausen: a creamy white semi gloss glaze with small, very tight crystals throughout. It breaks red, just like the name. It is a pinkish red, and in some areas a very pale rust red. Smooth surface and stayed where glazed.",
      "createdBy": "Glazy Admin",
      "source": "glazy.org",
      "url": "https://glazy.org/recipes/2699"
    },
    {
      "id": 2700,
      "code": "GLAZY-2700",
      "name": "Cream Breaking Red 2",
      "cone": "6",
      "surface": "Semi-glossy",
      "transparency": "",
      "atmosphere": "",
      "subtype": "Glaze - White, Off-White",
      "ingredients": [
        {
          "material": "Gerstley Borate",
          "amount": 35.0
        },
        {
          "material": "Feldspar",
          "amount": 15.0
        },
        {
          "material": "Tin Oxide",
          "amount": 13.0
        },
        {
          "material": "Silica",
          "amount": 10.0
        },
        {
          "material": "Whiting",
          "amount": 10.0
        },
        {
          "material": "Strontium Carbonate",
          "amount": 5.0
        },
        {
          "material": "Red Iron Oxide",
          "amount": 2.0
        }
      ],
      "description": "Firing Notes: cool 100C per hour to 900C Notes: Alisa Clausen: Very similar to Cream Breaking Red 1 in surface, but overall background colour is slightly more yellowish than whitish cream.",
      "createdBy": "Glazy Admin",
      "source": "glazy.org",
      "url": "https://glazy.org/recipes/2700"
    },
    {
      "id": 2701,
      "code": "GLAZY-2701",
      "name": "Cream Breaking Red 3",
      "cone": "6",
      "surface": "Semi-glossy",
      "transparency": "",
      "atmosphere": "",
      "subtype": "Glaze - White, Off-White",
      "ingredients": [
        {
          "material": "Johnson Matthey Frit 623",
          "amount": 35.0
        },
        {
          "material": "Feldspar",
          "amount": 15.0
        },
        {
          "material": "Tin Oxide",
          "amount": 13.0
        },
        {
          "material": "Silica",
          "amount": 10.0
        },
        {
          "material": "Whiting",
          "amount": 10.0
        },
        {
          "material": "Barium Carbonate",
          "amount": 5.0
        },
        {
          "material": "Red Iron Oxide",
          "amount": 2.0
        }
      ],
      "description": "Firing Notes: cool 100C per hour to 900C Notes: Alisa Clausen: very similar to Cream Breaking Red 1, except it ran where very thick at one edge of test tile. Small tight crystal formation very attractive. Has a surface like curdled milk, but very smooth. More ground between the tiny crystals, giving a slightly grayer tone to overall glaze colour. CBR 1 had more red breaking than this tile.",
      "createdBy": "Glazy Admin",
      "source": "glazy.org",
      "url": "https://glazy.org/recipes/2701"
    },
    {
      "id": 2702,
      "code": "GLAZY-2702",
      "name": "Cream Breaking Red 4",
      "cone": "6",
      "surface": "Semi-glossy",
      "transparency": "",
      "atmosphere": "",
      "subtype": "Glaze - White, Off-White",
      "ingredients": [
        {
          "material": "Johnson Matthey Frit 623",
          "amount": 35.0
        },
        {
          "material": "Feldspar",
          "amount": 15.0
        },
        {
          "material": "Tin Oxide",
          "amount": 13.0
        },
        {
          "material": "Silica",
          "amount": 10.0
        },
        {
          "material": "Whiting",
          "amount": 10.0
        },
        {
          "material": "Strontium Carbonate",
          "amount": 5.0
        },
        {
          "material": "Red Iron Oxide",
          "amount": 2.0
        }
      ],
      "description": "Firing Notes: cool 100C per hour to 900C Notes: Alisa Clausen: a well covering cream white semi gloss glaze, with small tight crystals throughout. No red breaking on this tile and a single drip where very thick on one edge of tile. Similar to CBR 3.",
      "createdBy": "Glazy Admin",
      "source": "glazy.org",
      "url": "https://glazy.org/recipes/2702"
    },
    {
      "id": 1906,
      "code": "GLAZY-1906",
      "name": "Cream Breaking Rust",
      "cone": "4",
      "surface": "Semi-glossy",
      "transparency": "Opaque",
      "atmosphere": "Oxidation",
      "subtype": "Glaze - Yellow - Iron",
      "ingredients": [
        {
          "material": "Silica",
          "amount": 42.0
        },
        {
          "material": "Gerstley Borate",
          "amount": 38.0
        },
        {
          "material": "Lithium Carbonate",
          "amount": 10.0
        },
        {
          "material": "EP Kaolin",
          "amount": 5.0
        },
        {
          "material": "Nepheline Syenite",
          "amount": 5.0
        }
      ],
      "additionals": [
        {
          "material": "Tin Oxide",
          "amount": 10.0
        },
        {
          "material": "Yellow Iron Oxide",
          "amount": 5.0
        },
        {
          "material": "Bentonite",
          "amount": 1.0
        }
      ],
      "description": "Dirty White: nickel 1 + titanium 5 Light Grey-Green: rutile 10 + ilmenite 6 Brown: RIO 8 + ilmenite 6 Muted Whitish-Green: chrome oxide 0.75 + vanadium 7.5 Red brown w green when thick: copper oxide 1.5 + RIO 6 rust to cream - rust thin, cream breaking rust over texture thicker: + tin 10 + iron 5 Color probably comes from traces of chrome in the dark rutile suggested which makes for chrome-tin pinking. If your rutile does not flash, add a trace (.25%?) chrome.Not balanced as a food-safe glaze. Breaks at edges. Good base for color tests for sculpture use. TJ Erdahl tested and used this glaze w/many variations. Drew Avakian did tests and the re-brown w/green looks great and breaks well.",
      "createdBy": "Glazy Admin",
      "source": "glazy.org",
      "url": "https://glazy.org/recipes/1906"
    },
    {
      "id": 2386,
      "code": "GLAZY-2386",
      "name": "Cream Breaking Rust",
      "cone": "5 - 8",
      "surface": "Semi-glossy",
      "transparency": "",
      "atmosphere": "Reduction",
      "subtype": "Glaze - Iron",
      "ingredients": [
        {
          "material": "Ferro Frit 3134",
          "amount": 30.6
        },
        {
          "material": "Custer Feldspar",
          "amount": 26.6
        },
        {
          "material": "Silica",
          "amount": 18.2
        },
        {
          "material": "Wollastonite",
          "amount": 10.6
        },
        {
          "material": "EP Kaolin",
          "amount": 8.4
        },
        {
          "material": "Strontium Carbonate",
          "amount": 3.3
        },
        {
          "material": "Talc",
          "amount": 2.3
        }
      ],
      "additionals": [
        {
          "material": "Tin Oxide",
          "amount": 13.0
        },
        {
          "material": "Red Iron Oxide",
          "amount": 6.0
        }
      ],
      "description": "Source/Alternate names: John Post revision of Buck Cream Breaking Red Source/Alternate names: Clay Times July/August 2004 Firing Notes: cool maximum rate to 800C hold 1 hour Notes: Alisa Clausen: a thick, covering semi gloss, cream where glaze is thickest and rust where the glaze is thinnest. This is a breaking glaze, with distinct colour differences from thick to thin. Has shino-like flecked and speckled look where thickest. Notes: John Post: a speckled rust glaze where thin, turning into a creamy beige glaze if it is applied more thickly. Great in combination with Berry Rust. Works at cone 6-7. In reduction at cone 7 it turned an unattractive speckled grey. I tried using less tin in order to cut the cost of the glaze, but the glaze was not opaque enough with 3% or 6% tin. At 9% the glaze was opaque, but did not have the creamy brightness of the glaze with 13%. I also tried 15% superpax instead of the tin, but that glaze test turned the rust colour a dull brown and the left the creamy areas looking dingy.",
      "createdBy": "Glazy Admin",
      "source": "glazy.org",
      "url": "https://glazy.org/recipes/2386"
    },
    {
      "id": 8316,
      "code": "GLAZY-8316",
      "name": "Cream Breaking Rust, ^6",
      "cone": "6",
      "surface": "Semi-glossy",
      "transparency": "",
      "atmosphere": "Oxidation",
      "subtype": "Glaze - Iron",
      "ingredients": [
        {
          "material": "Ferro Frit 3134",
          "amount": 30.6
        },
        {
          "material": "Custer Feldspar",
          "amount": 26.6
        },
        {
          "material": "Silica",
          "amount": 18.2
        },
        {
          "material": "Wollastonite",
          "amount": 10.6
        },
        {
          "material": "EP Kaolin",
          "amount": 8.5
        },
        {
          "material": "Strontium Carbonate",
          "amount": 3.3
        },
        {
          "material": "Talc",
          "amount": 2.3
        }
      ],
      "additionals": [
        {
          "material": "Tin Oxide",
          "amount": 13.0
        },
        {
          "material": "Red Iron Oxide",
          "amount": 6.0
        }
      ],
      "description": "Clay Times July-August, 2004",
      "createdBy": "Alisa Liskin Clausen",
      "source": "glazy.org",
      "url": "https://glazy.org/recipes/8316"
    },
    {
      "id": 41763,
      "code": "GLAZY-41763",
      "name": "Cream Cheese Matt Glaze",
      "cone": "6",
      "surface": "Satin",
      "transparency": "Opaque",
      "atmosphere": "Oxidation",
      "subtype": "Glaze",
      "ingredients": [
        {
          "material": "Custer Feldspar",
          "amount": 40.0
        },
        {
          "material": "Whiting",
          "amount": 29.0
        },
        {
          "material": "EP Kaolin",
          "amount": 27.0
        },
        {
          "material": "Spodumene",
          "amount": 4.0
        }
      ],
      "description": "",
      "createdBy": "Alisa Liskin Clausen",
      "source": "glazy.org",
      "url": "https://glazy.org/recipes/41763"
    },
    {
      "id": 29565,
      "code": "GLAZY-29565",
      "name": "Cream City Caramel",
      "cone": "9 - 11",
      "surface": "",
      "transparency": "",
      "atmosphere": "Oxidation, Reduction",
      "subtype": "Glaze",
      "ingredients": [
        {
          "material": "Cuda-clay, Yellow Brick Clay",
          "amount": 42.8
        },
        {
          "material": "Custer Feldspar",
          "amount": 35.5
        },
        {
          "material": "Silica",
          "amount": 13.6
        },
        {
          "material": "Lithium Carbonate",
          "amount": 5.11
        }
      ],
      "additionals": [
        {
          "material": "Tin Oxide",
          "amount": 5.0
        },
        {
          "material": "Rutile",
          "amount": 2.0
        }
      ],
      "description": "I had someone email me about getting some of my local clay (the Cuda Clay) so they could try this recipe. I will sell you some if you're interested - check the material link for info.",
      "createdBy": "Ginger",
      "source": "glazy.org",
      "url": "https://glazy.org/recipes/29565"
    },
    {
      "id": 36349,
      "code": "GLAZY-36349",
      "name": "Cream City Caramel (Copy)",
      "cone": "9 - 11",
      "surface": "",
      "transparency": "",
      "atmosphere": "Oxidation, Reduction",
      "subtype": "Glaze",
      "ingredients": [
        {
          "material": "Cuda-clay, Yellow Brick Clay",
          "amount": 48.74
        },
        {
          "material": "Custer Feldspar",
          "amount": 32.9
        },
        {
          "material": "Silica",
          "amount": 12.67
        },
        {
          "material": "Whiting",
          "amount": 3.25
        },
        {
          "material": "Lithium Carbonate",
          "amount": 2.44
        }
      ],
      "description": "",
      "createdBy": "Ginger",
      "source": "glazy.org",
      "url": "https://glazy.org/recipes/36349"
    },
    {
      "id": 352457,
      "code": "GLAZY-352457",
      "name": "Cream dream",
      "cone": "8 - 9",
      "surface": "Glossy",
      "transparency": "Opaque",
      "atmosphere": "Oxidation",
      "subtype": "Glaze - Crystalline",
      "ingredients": [
        {
          "material": "Ferro Frit 3110",
          "amount": 40.8
        },
        {
          "material": "Silica",
          "amount": 27.0
        },
        {
          "material": "Zinc Oxide",
          "amount": 21.6
        },
        {
          "material": "Titanium Dioxide",
          "amount": 5.8
        },
        {
          "material": "Talc",
          "amount": 2.9
        },
        {
          "material": "EP Kaolin",
          "amount": 1.0
        },
        {
          "material": "Lithium Carbonate",
          "amount": 1.0
        }
      ],
      "additionals": [
        {
          "material": "Bentonite",
          "amount": 2.0
        },
        {
          "material": "Copper Carbonate",
          "amount": 1.2
        },
        {
          "material": "Manganese Dioxide",
          "amount": 1.0
        },
        {
          "material": "Cobalt Carbonate",
          "amount": 0.7
        },
        {
          "material": "Red Iron Oxide",
          "amount": 0.2
        }
      ],
      "description": "replaced some Li with Zn for firing at ^9, and Mg with Talc. oh yeah, became it's own beast and needed a new name! gorgeous yellow/tan/orange background, aquamarine-green to light blue streaks and halos, with varying circular and linear blue crystals, all doing whatever they want so lots of surprises. sprayed on, will go from a speckled satin-matte crystalline surface when very thin to a variety of glossy crystalline effects, all the way to a felt-like mass of satin-matte blue, almost velvety to the touch",
      "createdBy": "Muddy Pyro",
      "source": "glazy.org",
      "url": "https://glazy.org/recipes/352457"
    },
    {
      "id": 97120,
      "code": "GLAZY-97120",
      "name": "Cream Gloss",
      "cone": "6",
      "surface": "",
      "transparency": "",
      "atmosphere": "Oxidation",
      "subtype": "Glaze",
      "ingredients": [
        {
          "material": "Custer Feldspar",
          "amount": 35.0
        },
        {
          "material": "Gerstley Borate",
          "amount": 30.0
        },
        {
          "material": "Plastic Vitrox",
          "amount": 15.0
        },
        {
          "material": "Silica",
          "amount": 10.0
        },
        {
          "material": "Whiting",
          "amount": 10.0
        }
      ],
      "additionals": [
        {
          "material": "Rutile",
          "amount": 3.0
        },
        {
          "material": "Red Iron Oxide",
          "amount": 2.0
        }
      ],
      "description": "",
      "createdBy": "Eric Shawn Bayrd",
      "source": "glazy.org",
      "url": "https://glazy.org/recipes/97120"
    },
    {
      "id": 1907,
      "code": "GLAZY-1907",
      "name": "Cream Housepaint",
      "cone": "3",
      "surface": "Satin",
      "transparency": "Semi-opaque",
      "atmosphere": "Oxidation",
      "subtype": "Glaze - White, Off-White",
      "ingredients": [
        {
          "material": "Ferro Frit 3195",
          "amount": 85.0
        },
        {
          "material": "Pemco Frit P-25",
          "amount": 20.0
        },
        {
          "material": "EP Kaolin",
          "amount": 15.0
        }
      ],
      "additionals": [
        {
          "material": "Titanium Dioxide",
          "amount": 15.0
        }
      ],
