Repository: MrSeldon/argilev2

File: data/glazes/glazy.json (part 83 of 315)
{
      "description": "Vanilla shake: instead of P25 add 20% 3110 - whiter and fumes pinker. Powder pink: no titanium, + .5% Cerdec Intensive Red stain. Tomato red: no titanium, + 6% Cerdec Intensive Red stain. Toasty yellow adjacent to chrome - flashes. From Lisa Orr. Does not craze. Looks like thick glue.",
      "createdBy": "Glazy Admin",
      "source": "glazy.org",
      "url": "https://glazy.org/recipes/1907"
    },
    {
      "id": 383,
      "code": "GLAZY-383",
      "name": "Cream Matte",
      "cone": "10",
      "surface": "Matte",
      "transparency": "",
      "atmosphere": "Reduction",
      "subtype": "Glaze - Matte",
      "ingredients": [
        {
          "material": "Potash Feldspar",
          "amount": 56.0
        },
        {
          "material": "Whiting",
          "amount": 23.4
        },
        {
          "material": "Kaolin",
          "amount": 20.6
        }
      ],
      "description": "For opaque white add 5 pts Titanium For oatmeal tan add 5 pts. rutile PEGGY HEER",
      "createdBy": "Glazy Admin",
      "source": "glazy.org",
      "url": "https://glazy.org/recipes/383"
    },
    {
      "id": 57192,
      "code": "GLAZY-57192",
      "name": "Cream of Wheat",
      "cone": "6",
      "surface": "",
      "transparency": "",
      "atmosphere": "Oxidation",
      "subtype": "Glaze",
      "ingredients": [
        {
          "material": "Nepheline Syenite",
          "amount": 63.9
        },
        {
          "material": "Dolomite",
          "amount": 21.1
        },
        {
          "material": "Zircopax",
          "amount": 16.0
        },
        {
          "material": "Darvan",
          "amount": 5.0
        },
        {
          "material": "Gerstley Borate",
          "amount": 5.0
        },
        {
          "material": "Kentucky OM #4 Ball Clay",
          "amount": 4.3
        },
        {
          "material": "Bentonite",
          "amount": 2.0
        }
      ],
      "additionals": [
        {
          "material": "Red Iron Oxide",
          "amount": 1.5
        }
      ],
      "description": "Darvan - 5 drops",
      "createdBy": "Gasworks NYC",
      "source": "glazy.org",
      "url": "https://glazy.org/recipes/57192"
    },
    {
      "id": 3043,
      "code": "GLAZY-3043",
      "name": "Cream Rust (variation)",
      "cone": "5 - 8",
      "surface": "Semi-glossy",
      "transparency": "",
      "atmosphere": "Reduction",
      "subtype": "Glaze - Iron",
      "ingredients": [
        {
          "material": "Ferro Frit 3134",
          "amount": 25.4
        },
        {
          "material": "Custer Feldspar",
          "amount": 22.0
        },
        {
          "material": "Talc",
          "amount": 19.1
        },
        {
          "material": "Silica",
          "amount": 15.1
        },
        {
          "material": "Wollastonite",
          "amount": 8.8
        },
        {
          "material": "EP Kaolin",
          "amount": 7.0
        },
        {
          "material": "Strontium Carbonate",
          "amount": 2.7
        }
      ],
      "additionals": [
        {
          "material": "Tin Oxide",
          "amount": 10.8
        },
        {
          "material": "Red Iron Oxide",
          "amount": 5.0
        }
      ],
      "description": "Source/Alternate names: John Post revision of Buck Cream Breaking Red Source/Alternate names: Clay Times July/August 2004 Firing Notes: cool maximum rate to 800C hold 1 hour Notes: Alisa Clausen: a thick, covering semi gloss, cream where glaze is thickest and rust where the glaze is thinnest. This is a breaking glaze, with distinct colour differences from thick to thin. Has shino-like flecked and speckled look where thickest. Notes: John Post: a speckled rust glaze where thin, turning into a creamy beige glaze if it is applied more thickly. Great in combination with Berry Rust. Works at cone 6-7. In reduction at cone 7 it turned an unattractive speckled grey. I tried using less tin in order to cut the cost of the glaze, but the glaze was not opaque enough with 3% or 6% tin. At 9% the glaze was opaque, but did not have the creamy brightness of the glaze with 13%. I also tried 15% superpax instead of the tin, but that glaze test turned the rust colour a dull brown and the left the creamy areas looking dingy.",
      "createdBy": "Glazy Admin",
      "source": "glazy.org",
      "url": "https://glazy.org/recipes/3043"
    },
    {
      "id": 31540,
      "code": "GLAZY-31540",
      "name": "Cream Rust - NCMC",
      "cone": "6",
      "surface": "",
      "transparency": "",
      "atmosphere": "Oxidation",
      "subtype": "Glaze",
      "ingredients": [
        {
          "material": "Ferro Frit 3134",
          "amount": 30.6
        },
        {
          "material": "Custer Feldspar",
          "amount": 26.6
        },
        {
          "material": "Silica",
          "amount": 18.2
        },
        {
          "material": "Tin Oxide",
          "amount": 13.0
        },
        {
          "material": "Wollastonite",
          "amount": 10.6
        },
        {
          "material": "EP Kaolin",
          "amount": 8.4
        },
        {
          "material": "Red Iron Oxide",
          "amount": 6.0
        },
        {
          "material": "Strontium Carbonate",
          "amount": 3.3
        },
        {
          "material": "Talc",
          "amount": 2.3
        }
      ],
      "description": "",
      "createdBy": "Stephen Stuchell",
      "source": "glazy.org",
      "url": "https://glazy.org/recipes/31540"
    },
    {
      "id": 2773,
      "code": "GLAZY-2773",
      "name": "Cream-breaking Red",
      "cone": "5 - 7",
      "surface": "Glossy",
      "transparency": "",
      "atmosphere": "Neutral",
      "subtype": "Glaze - Iron",
      "ingredients": [
        {
          "material": "Gerstley Borate",
          "amount": 35.0
        },
        {
          "material": "Kona F-4 feldspar",
          "amount": 15.0
        },
        {
          "material": "Tin Oxide",
          "amount": 13.0
        },
        {
          "material": "Silica",
          "amount": 10.0
        },
        {
          "material": "Whiting",
          "amount": 10.0
        },
        {
          "material": "Strontium Carbonate",
          "amount": 3.75
        },
        {
          "material": "Red Iron Oxide",
          "amount": 2.0
        }
      ],
      "description": "Source/Alternate names: a Readers Digest craft book Notes: Candice Roeder: a nice fat cream to beige glaze, glossy but not garish. Breaks to reddish brown where thin. If your clay body has much iron in it, the reddish breaking is quite pronounced, with speckles. I use it on white stoneware up to cone 7, and sometimes on porcelain, though on porcelain it is less earthy looking. It is a nice neutral earth tone. Stores well, coats well. Well behaved and forgiving. Dark slips used underneath will show through. In reduction it comes out brown. Notes: Ron Roy: when I calculate this glaze and compare it to all three sets of limit formulas I use - with B2O3 in and out of unity - the answer is always the same - this is a low fire glaze (08 at best.) At cone 6 it has less then half the alumina and silica needed for a stable glaze at that temperature. One of the reasons unbalanced glazes like this are so attractive is: when there is more flux than needed for melting the silica and alumina in the glaze, the flux starts looking for something to melt - that something is the clay (mostly the silica part of clay) it is on. Most of us like that effect (breaking on edges etc.) - which comes more naturally in hi fire reduction.",
      "createdBy": "Glazy Admin",
      "source": "glazy.org",
      "url": "https://glazy.org/recipes/2773"
    },
    {
      "id": 44154,
      "code": "GLAZY-44154",
      "name": "Creamy (Not really)",
      "cone": "6",
      "surface": "",
      "transparency": "",
      "atmosphere": "Oxidation",
      "subtype": "Glaze - Specialty",
      "ingredients": [
        {
          "material": "Zircopax",
          "amount": 67.0
        },
        {
          "material": "Cryolite",
          "amount": 33.0
        },
        {
          "material": "EP Kaolin",
          "amount": 4.0
        }
      ],
      "description": "From Virginia Scotchie's Clay and Glaze Compendium",
      "createdBy": "Glazy Admin",
      "source": "glazy.org",
      "url": "https://glazy.org/recipes/44154"
    },
    {
      "id": 20016,
      "code": "GLAZY-20016",
      "name": "Creamy Matte Orange",
      "cone": "6",
      "surface": "Matte",
      "transparency": "Opaque",
      "atmosphere": "Oxidation",
      "subtype": "Glaze",
      "ingredients": [
        {
          "material": "Gerstley Borate",
          "amount": 35.0
        },
        {
          "material": "Plastic Vitrox",
          "amount": 35.0
        },
        {
          "material": "Rutile",
          "amount": 20.0
        },
        {
          "material": "Dolomite",
          "amount": 10.0
        }
      ],
      "description": "",
      "createdBy": "Cecilia Secaira",
      "source": "glazy.org",
      "url": "https://glazy.org/recipes/20016"
    },
    {
      "id": 17925,
      "code": "GLAZY-17925",
      "name": "Creamy Rust",
      "cone": "5 - 7",
      "surface": "Glossy",
      "transparency": "Opaque",
      "atmosphere": "Oxidation",
      "subtype": "Glaze - Iron",
      "ingredients": [
        {
          "material": "Ferro Frit 3134",
          "amount": 30.6
        },
        {
          "material": "Custer Feldspar",
          "amount": 26.6
        },
        {
          "material": "Silica",
          "amount": 18.2
        },
        {
          "material": "Tin Oxide",
          "amount": 13.0
        },
        {
          "material": "Wollastonite",
          "amount": 10.6
        },
        {
          "material": "EP Kaolin",
          "amount": 8.4
        },
        {
          "material": "Red Iron Oxide",
          "amount": 6.0
        },
        {
          "material": "Whiting",
          "amount": 3.3
        },
        {
          "material": "Talc",
          "amount": 2.3
        },
        {
          "material": "Bentonite",
          "amount": 2.0
        }
      ],
      "description": "Creamy where thick, rust where thin, shows texture well.",
      "createdBy": "tjshayes",
      "source": "glazy.org",
      "url": "https://glazy.org/recipes/17925"
    },
    {
      "id": 43409,
      "code": "GLAZY-43409",
      "name": "Creamy Satin, Breaks to Rust",
      "cone": "10",
      "surface": "",
      "transparency": "",
      "atmosphere": "Reduction",
      "subtype": "Glaze - White, Off-White",
      "ingredients": [
        {
          "material": "Kona F-4 feldspar",
          "amount": 50.0
        },
        {
          "material": "Dolomite",
          "amount": 20.0
        },
        {
          "material": "Calcined Kaolin",
          "amount": 11.0
        },
        {
          "material": "EP Kaolin",
          "amount": 10.0
        },
        {
          "material": "Tin Oxide",
          "amount": 5.0
        },
        {
          "material": "Whiting",
          "amount": 4.0
        }
      ],
      "description": "From Virginia Scotchie's Clay and Glaze Compendium",
      "createdBy": "Glazy Admin",
      "source": "glazy.org",
      "url": "https://glazy.org/recipes/43409"
    },
    {
      "id": 16959,
      "code": "GLAZY-16959",
      "name": "Creamy White",
      "cone": "5 - 6",
      "surface": "Satin-matte",
      "transparency": "Opaque",
      "atmosphere": "Oxidation",
      "subtype": "Glaze - White, Off-White",
      "ingredients": [
        {
          "material": "Cornwall Stone",
          "amount": 70.0
        },
        {
          "material": "Whiting",
          "amount": 20.0
        },
        {
          "material": "EP Kaolin",
          "amount": 10.0
        }
      ],
      "description": "",
      "createdBy": "The Black Smoker",
      "source": "glazy.org",
      "url": "https://glazy.org/recipes/16959"
    },
    {
      "id": 73716,
      "code": "GLAZY-73716",
      "name": "Crema quebrado de esta\u00f1o-hierro",
      "cone": "05 - 04",
      "surface": "Semi-glossy",
      "transparency": "Translucent",
      "atmosphere": "Oxidation",
      "subtype": "Glaze - Yellow",
      "ingredients": [
        {
          "material": "Colemanita calcinada",
          "amount": 36.0
        },
        {
          "material": "Ferro Frit 3110",
          "amount": 21.0
        },
        {
          "material": "Tinkar Z",
          "amount": 21.0
        },
        {
          "material": "Silica",
          "amount": 14.0
        },
        {
          "material": "Tin Oxide",
          "amount": 13.0
        },
        {
          "material": "Red Iron Oxide",
          "amount": 3.5
        },
        {
          "material": "EP Kaolin",
          "amount": 3.0
        },
        {
          "material": "Talc",
          "amount": 2.5
        },
        {
          "material": "Zinc Oxide",
          "amount": 2.5
        }
      ],
      "description": "Vidriado semi translucido, que quiebra a rojo dado en capa fina. En la foto de muestra est\u00e1 aplicado sobre pasta roja SiO2 de Espa\u00f1a. En reemplazo de la frita 3110 de Ferro se us\u00f3 la Fk 10 de EL Kelper (Argentina) Revisi\u00f3n de: https://glazy.org/recipes/65804",
      "createdBy": "Dante Alberro",
      "source": "glazy.org",
      "url": "https://glazy.org/recipes/73716"
    },
    {
      "id": 159374,
      "code": "GLAZY-159374",
      "name": "Creme Branco Ocl\u00e9ris",
      "cone": "6 - 7",
      "surface": "Satin",
      "transparency": "Opaque",
      "atmosphere": "Oxidation",
      "subtype": "Glaze",
      "ingredients": [
        {
          "material": "Custer Feldspar",
          "amount": 40.0
        },
        {
          "material": "Carbonato de Calcio (Calcita)",
          "amount": 30.0
        },
        {
          "material": "Silica",
          "amount": 20.0
        },
        {
          "material": "Ball Clay",
          "amount": 10.0
        },
        {
          "material": "Titanium Dioxide",
          "amount": 10.0
        },
        {
          "material": "Bentonite",
          "amount": 2.0
        }
      ],
      "description": "base original B1 - \u00d3cleris Muzzillo. nas massas ricas em ferro \u00e9 muito reativo. j\u00e1 aconteceu de n\u00e3o chegar na temperatura m\u00ednima 1220c e rachar a pe\u00e7a. se passar muito da temperatura tende \u00e0 muiiiitos furinhos no esmalte se a camada n\u00e3o for grossa, por\u00e9m se a camada for grossa demais e a temperatura n\u00e3o for suficiente corre o risco de rompimento por tra\u00e7\u00e3o. em massas menos v\u00edtreas encaixa bem numa janela maior de temperatura (1220c \u00e0 1260c)",
      "createdBy": "Aliny Sander",
      "source": "glazy.org",
      "url": "https://glazy.org/recipes/159374"
    },
    {
      "id": 1187,
      "code": "GLAZY-1187",
      "name": "Creme of Mushroom",
      "cone": "6",
      "surface": "Glossy",
      "transparency": "Translucent",
      "atmosphere": "Oxidation",
      "subtype": "Glaze - White, Off-White",
      "ingredients": [
        {
          "material": "Nepheline Syenite",
          "amount": 40.7
        },
        {
          "material": "Silica",
          "amount": 23.3
        },
        {
          "material": "Spodumene",
          "amount": 10.7
        },
        {
          "material": "Whiting",
          "amount": 9.6
        },
        {
          "material": "Gerstley Borate",
          "amount": 7.6
        },
        {
          "material": "Dolomite",
          "amount": 4.8
        },
        {
          "material": "Zinc Oxide",
          "amount": 3.4
        }
      ],
      "additionals": [
        {
          "material": "Zircopax",
          "amount": 10.2
        },
        {
          "material": "Rutile",
          "amount": 4.0
        },
        {
          "material": "Bentonite",
          "amount": 1.5
        },
        {
          "material": "Red Iron Oxide",
          "amount": 1.0
        }
      ],
      "description": "Here is an interesting cone 6 that is very glossy, semi transparent in the light tan range. Some fine particle speckling too. Dan Saultman, Colorado http://www.concentric.net/clay-art/Index.shtml",
      "createdBy": "Glazy Admin",
      "source": "glazy.org",
      "url": "https://glazy.org/recipes/1187"
    },
    {
      "id": 2435,
      "code": "GLAZY-2435",
      "name": "Cressell Frost",
      "cone": "6",
      "surface": "Glossy",
      "transparency": "",
      "atmosphere": "Oxidation",
      "subtype": "Glaze - White, Off-White",
      "ingredients": [
        {
          "material": "Silica",
          "amount": 34.2
        },
        {
          "material": "Whiting",
          "amount": 21.4
        },
        {
          "material": "EP Kaolin",
          "amount": 19.5
        },
        {
          "material": "Nepheline Syenite",
          "amount": 15.4
        },
        {
          "material": "Spodumene",
          "amount": 7.0
        },
        {
          "material": "Zinc Oxide",
          "amount": 2.5
        }
      ],
      "additionals": [
        {
          "material": "Tin Oxide",
          "amount": 2.6
        }
      ],
      "description": "Source/Alternate names: Pam Cressell Firing Notes: cool maximum rate to 900C hold 1 hour Notes: Alisa Clausen: Gloss, transparent cream white.",
      "createdBy": "Glazy Admin",
      "source": "glazy.org",
      "url": "https://glazy.org/recipes/2435"
    },
    {
      "id": 11423,
      "code": "GLAZY-11423",
      "name": "Cretaceous Blue",
      "cone": "6",
      "surface": "Semi-matte",
      "transparency": "Semi-opaque",
      "atmosphere": "Oxidation",
      "subtype": "Glaze - Blue - Cobalt",
      "ingredients": [
        {
          "material": "EP Kaolin",
          "amount": 38.47
        },
        {
          "material": "Ferro Frit 3134",
          "amount": 21.74
        },
        {
          "material": "Vansil W-30 Wollastonite",
          "amount": 21.09
        },
        {
          "material": "Silica",
          "amount": 18.7
        }
      ],
      "additionals": [
        {
          "material": "Rutile",
          "amount": 5.0
        },
        {
          "material": "Stain",
          "amount": 1.0
        }
      ],
      "description": "Approximate re-formulation of MC6G High Calcium Semimatte 2 + 1 Mason #6388 Mazerine + 5 Rutile using only EPK, Wollastonite, Frit 3134, Silica. Used stain (cobalt silicate) because it was cheaper than cobalt carbonate. Fired in a manual electric kiln (vintage Duncan) with slow cool. Left at \"medium\" for 3 hours following main firing.",
      "createdBy": "Dan Lizotte",
      "source": "glazy.org",
      "url": "https://glazy.org/recipes/11423"
    },
    {
      "id": 384,
      "code": "GLAZY-384",
      "name": "Crimson Reeves",
      "cone": "9",
      "surface": "Glossy",
      "transparency": "Transparent",
      "atmosphere": "Oxidation, Reduction",
      "subtype": "Glaze - Red - Stain",
      "ingredients": [
        {
          "material": "Custer Feldspar",
          "amount": 75.0
        },
        {
          "material": "Whiting",
          "amount": 15.0
        },
        {
          "material": "Kaolin",
          "amount": 5.0
        },
        {
          "material": "Silica",
          "amount": 5.0
        }
      ],
      "additionals": [
        {
          "material": "Stain",
          "amount": 7.5
        },
        {
          "material": "Bentonite",
          "amount": 3.0
        }
      ],
      "description": "Glaze Type: High-fire + 7.5% Crimson Mason Stain From Margaret Bohls. Red in oxidation, celadon-esque in reduction.",
      "createdBy": "Glazy Admin",
      "source": "glazy.org",
      "url": "https://glazy.org/recipes/384"
    },
    {
      "id": 1908,
      "code": "GLAZY-1908",
      "name": "Cris Carver's Crackle",
      "cone": "4",
      "surface": "",
      "transparency": "",
      "atmosphere": "Oxidation",
      "subtype": "Glaze - Specialty - Crackle",
      "ingredients": [
        {
          "material": "Gerstley Borate",
          "amount": 17.48
        },
        {
          "material": "EP Kaolin",
          "amount": 13.59
        },
        {
          "material": "Dolomite",
          "amount": 9.22
        },
        {
          "material": "Kona F-4 feldspar",
          "amount": 4.85
        },
        {
          "material": "Magnesium carbonate",
          "amount": 4.85
        }
      ],
      "additionals": [
        {
          "material": "Bentonite",
          "amount": 0.97
        }
      ],
      "description": "From Jane Dillon. Good over shiny clear.",
      "createdBy": "Glazy Admin",
      "source": "glazy.org",
      "url": "https://glazy.org/recipes/1908"
    },
    {
      "id": 188993,
      "code": "GLAZY-188993",
      "name": "Cristal (1)",
      "cone": "8",
      "surface": "Glossy",
      "transparency": "Semi-opaque",
      "atmosphere": "Oxidation",
      "subtype": "Glaze",
      "ingredients": [
        {
          "material": "0912_Albita Minasolo",
          "amount": 25.8
        },
        {
          "material": "Kaolin",
          "amount": 19.3
        },
        {
          "material": "Ferro Frit 3134",
          "amount": 17.0
        },
        {
          "material": "Talc",
          "amount": 15.6
        },
        {
          "material": "Wollastonite",
          "amount": 12.7
        },
        {
          "material": "Silica",
          "amount": 9.6
        }
      ],
      "additionals": [
        {
          "material": "Titanium Dioxide",
          "amount": 4.5
        },
        {
          "material": "Bentonite",
          "amount": 2.0
        },
        {
          "material": "Cobalt Oxide",
          "amount": 1.2
        },
        {
          "material": "Black Nickel Oxide",
          "amount": 0.2
        }
      ],
      "description": "80% de \u00e1gua + 20% de CMC.",
      "createdBy": "Marize Mello",
      "source": "glazy.org",
      "url": "https://glazy.org/recipes/188993"
    },
    {
      "id": 276821,
      "code": "GLAZY-276821",
      "name": "Cristal Magic 10.0",
      "cone": "8",
      "surface": "Matte",
      "transparency": "Opaque",
      "atmosphere": "Oxidation",
      "subtype": "Glaze",
      "ingredients": [
        {
          "material": "0931_Feldspato K Minasolo",
          "amount": 42.0
        },
        {
          "material": "0933_C\u00e1lcio Extra Leve",
          "amount": 18.0
        },
        {
          "material": "Kaolin #400",
          "amount": 15.0
        },
        {
          "material": "Strontium Carbonate",
          "amount": 12.5
        },
        {
          "material": "Ferro Frit 3124",
          "amount": 5.0
        },
        {
          "material": "Lithium Carbonate",
          "amount": 4.5
        },
        {
          "material": "Silica #400",
          "amount": 3.0
        }
      ],
      "additionals": [
        {
          "material": "Titanium Dioxide",
          "amount": 14.0
        },
        {
          "material": "CER 3",
          "amount": 3.0
        }
      ],
      "description": "Livro do Britt. Acho que \u00e9 o que o Steven Hill usa nas bordas dos pratos. Custo Dez/22: 81,00.",
      "createdBy": "Marize Mello",
      "source": "glazy.org",
      "url": "https://glazy.org/recipes/276821"
    },
    {
      "id": 252390,
      "code": "GLAZY-252390",
      "name": "Crowbalt",
      "cone": "10",
      "surface": "Glossy",
      "transparency": "Transparent",
      "atmosphere": "Oxidation",
      "subtype": "Glaze - Blue - Barium",
      "ingredients": [
        {
          "material": "Custer Feldspar",
          "amount": 41.7
        },
        {
          "material": "Barium Carbonate",
          "amount": 32.7
        },
        {
          "material": "Silica",
          "amount": 20.3
        },
        {
          "material": "EP Kaolin",
          "amount": 5.3
        }
      ],
      "additionals": [
        {
          "material": "Chrome Oxide",
          "amount": 1.0
        },
        {
          "material": "Cobalt Carbonate",
          "amount": 1.0
        }
      ],
      "description": "Result of revising a base glaze glaze called malachite from john britts high fire book. This recipe has been adjusted to have a higher RO content and an increased silica content. The goal was to create a super glossy glaze with bright color response and reduced crazing. This was my favorite result after doing a 36 tile color matrix.",
      "createdBy": "Austin Geithner",
      "source": "glazy.org",
      "url": "https://glazy.org/recipes/252390"
    },
    {
      "id": 4787,
      "code": "GLAZY-4787",
      "name": "Crowley's Transparent Matt Glaze",
      "cone": "1",
      "surface": "Matte",
      "transparency": "Transparent",
      "atmosphere": "Oxidation, Reduction",
      "subtype": "Glaze - Clear",
      "ingredients": [
        {
          "material": "Lead Bisilicate Frit",
          "amount": 48.0
        },
        {
          "material": "Feldspar",
          "amount": 25.0
        },
        {
          "material": "Kaolin",
          "amount": 17.0
        },
        {
          "material": "Whiting",
          "amount": 10.0
        }
      ],
      "description": "This recipe was imported from Louis Katz's Hyperglaze database available on his website: http://falcon.tamucc.edu/lkatz/allglazes.txt More information about Louis Katz can be found on his website, http://www.louiskatz.net/ Louis Katz Notes: I am not a safety expert and any information contained in this file about safety should be ignored in favor of advice from experts. All of the materials in all glazes are potentially hazardous. All of these glaze recipes are given without any representation of accuracy or safety. They may work, they may not. They may be safe when fired or they may not. All of the materials used in them have hazards associated with them. You must be have sufficient training in the hazards before you use the the materials. You will have to determine the suitability and safety for your use. Do not assume that a lack of a warning about a material means that it is safe. Cone: 1 Color: clear Firing: Ox. or Red. Recipe: Percent Batch Lead Bisilicate 48.00 48.00 Whiting 10.00 10.00 Feldspar 25.00 25.00 Kaolin 17.00 17.00 Totals: 100.00 % 100.00 gm Comments: Color variations achieved with stains or oxides. DO NOT USE on wares intended for food! CM J-J-A 1992 p.14 Lead Bisilicate: TOXIC-avoid ingestion. DO NOT USE IN GLAZES FOR WARE INTENDED FOR FOOD.",
      "createdBy": "Glazy Admin",
      "source": "glazy.org",
      "url": "https://glazy.org/recipes/4787"
    },
    {
      "id": 4788,
      "code": "GLAZY-4788",
      "name": "Crowley's White Slip",
      "cone": "1",
      "surface": "",
      "transparency": "",
      "atmosphere": "Oxidation, Reduction",
      "subtype": "Slip & Engobe - Slip",
      "ingredients": [
        {
          "material": "Kaolin",
          "amount": 50.0
        },
        {
          "material": "Ball Clay",
          "amount": 20.0
        },
        {
          "material": "Feldspar",
          "amount": 20.0
        },
        {
          "material": "Silica",
          "amount": 10.0
        }
      ],
      "description": "This recipe was imported from Louis Katz's Hyperglaze database available on his website: http://falcon.tamucc.edu/lkatz/allglazes.txt More information about Louis Katz can be found on his website, http://www.louiskatz.net/ Louis Katz Notes: I am not a safety expert and any information contained in this file about safety should be ignored in favor of advice from experts. All of the materials in all glazes are potentially hazardous. All of these glaze recipes are given without any representation of accuracy or safety. They may work, they may not. They may be safe when fired or they may not. All of the materials used in them have hazards associated with them. You must be have sufficient training in the hazards before you use the the materials. You will have to determine the suitability and safety for your use. Do not assume that a lack of a warning about a material means that it is safe. Cone: 1 Color: white Surface texture: slip Firing: Ox. or Red. Recipe: Percent Batch Feldspar 20.00 20.00 Ball Clay 20.00 20.00 Kaolin 50.00 50.00 Flint 10.00 10.00 Totals: 100.00 % 100.00 gm Comments: CM J-J-A 1992 p.14",
      "createdBy": "Glazy Admin",
      "source": "glazy.org",
      "url": "https://glazy.org/recipes/4788"
    },
    {
      "id": 63400,
      "code": "GLAZY-63400",
      "name": "Crude Oil",
      "cone": "10",
      "surface": "Semi-matte",
      "transparency": "Opaque",
      "atmosphere": "Oxidation",
      "subtype": "Glaze - Crystalline - Manganese",
      "ingredients": [
        {
          "material": "Nepheline Syenite",
          "amount": 63.0
        },
        {
          "material": "Manganese Dioxide",
          "amount": 25.0
        },
        {
          "material": "EP Kaolin",
          "amount": 7.0
        },
        {
          "material": "Whiting",
          "amount": 5.0
        }
      ],
      "description": "This glaze only makes sense looking at the extended UMF calculations. This glaze is intended to mimic Jian ware using Matt Fiske's \"Faux Eosin\" glazes as a jumping off point. I had seen some manganese saturate glazes but none had the iridescence in oxidation that I was looking for. I was tipped off that the secret to iridescence lays in the usage of multiple alkaline earth fluxes. This particular glaze uses a ratio of 1:4 calcium to manganese. This test came from a line blend between two glazes with the same base and chemistry one with manganese and one with calcium. Tests in the range of of 1:9 to 4:6 all produced some form of iridescence. The tests below 1:4 had a rougher surface which may have been an error in application. A line blend using zinc and manganese with the same base was also done. Zinc results had a interesting texture in the same range as the calcium blend but produced no iridescence. One direction for further research will be a finer grained line blend in the 1:9 to 2:7 ratio with calcium and manganese. A second direction will be trying to change the dark brown color of the underlying glass matrix using opacifiers. A third and final direction will be additional testing with other fluxes particularly iron.",
      "createdBy": "Harris Rosenblum",
      "source": "glazy.org",
      "url": "https://glazy.org/recipes/63400"
    },
    {
      "id": 55435,
      "code": "GLAZY-55435",
      "name": "Crumpled",
      "cone": "9",
      "surface": "",
      "transparency": "",
      "atmosphere": "Reduction",
      "subtype": "Glaze",
      "ingredients": [
        {
          "material": "Custer Feldspar",
          "amount": 45.95
        },
        {
          "material": "Ball Clay",
          "amount": 13.13
        },
        {
          "material": "Iron oxide",
          "amount": 13.13
        },
        {
          "material": "Silica",
          "amount": 10.94
        },
        {
          "material": "Talc",
          "amount": 9.85
        },
        {
          "material": "Whiting",
          "amount": 4.38
        },
        {
          "material": "Chrome Oxide",
          "amount": 1.31
        },
        {
          "material": "Manganese Dioxide",
          "amount": 1.31
        }
      ],
      "description": "",
      "createdBy": "TSUMAGI NITTOOOH",
      "source": "glazy.org",
      "url": "https://glazy.org/recipes/55435"
    },
    {
      "id": 34714,
      "code": "GLAZY-34714",
      "name": "Crushed Strawberry Copper Red Glaze",
      "cone": "10 - 13",
      "surface": "",
      "transparency": "",
      "atmosphere": "Reduction",
      "subtype": "Glaze - Red - Copper",
      "ingredients": [
        {
          "material": "Soda Feldspar",
          "amount": 52.63
        },
        {
          "material": "Silica",
          "amount": 26.3
        },
        {
          "material": "Whiting",
          "amount": 10.5
        },
        {
          "material": "Dolomite",
          "amount": 5.3
        },
        {
          "material": "Zinc Oxide",
          "amount": 3.2
        },
        {
          "material": "Tin Oxide",
          "amount": 1.3
        },
        {
          "material": "Bentonite",
          "amount": 0.8
        },
        {
          "material": "Red Iron Oxide",
          "amount": 0.5
        },
        {
          "material": "Copper Carbonate",
          "amount": 0.33
        }
      ],
      "description": "From \"My Work, My Way: Fifty Years in the Studio\" by Harlan House, 2019. https://www.harlanhouse.com/ https://www.harlanhouse.com/wp-content/uploads/2019/04/2019%20HHBK-FINAL.pdf For far too many years, getting a good copper red glaze was a must. It took decades of trying tests in each kiln load, but finally I got something that worked. I did not want anything liver-like; this has what I wanted. These glazes are not easy, and vary from load to load. Even different locations in a kiln affect them. Keep trying\u2026 And yes, you will be wondering. Why is the batch in pounds, and the copper in grams? It turns out that my old scales are good at larger loads, but not at small ones. The amount of copper is so small, that I had to use my gram scales for the batch. So there. Soda feldspar 52.63 pounds 400m or 40 micron silica 26.3 pounds Whiting 10.5 pounds Dolomite 5.3 pounds Zinc oxide 3.2 pounds Tin oxide 1.3 pounds Bentonite 0.8 pounds Iron oxide 0.5 pounds Copper carbonate 150 grams This glaze is best thickly applied\u2026really thick. This means that if it is too hot, it will run, so put a silica dusted cookie under your pot. The iron in the glaze gives it better color, but also if any atmospheric oxygen is in the kiln, the red will turn into a good crackle celadon. Sometimes you get both on the same piece. Bonus.",
      "createdBy": "Glazy Admin",
      "source": "glazy.org",
      "url": "https://glazy.org/recipes/34714"
    },
    {
      "id": 44176,
      "code": "GLAZY-44176",
      "name": "Crusty Glaze",
      "cone": "4",
      "surface": "",
      "transparency": "",
      "atmosphere": "Oxidation",
      "subtype": "Glaze - Specialty",
      "ingredients": [
        {
          "material": "Gerstley Borate",
          "amount": 70.0
        },
        {
          "material": "Titanium Dioxide",
          "amount": 30.0
        }
      ],
      "description": "From Virginia Scotchie's Clay and Glaze Compendium",
      "createdBy": "Glazy Admin",
      "source": "glazy.org",
      "url": "https://glazy.org/recipes/44176"
    },
    {
      "id": 301062,
      "code": "GLAZY-301062",
      "name": "Crystal",
      "cone": "6 - 7",
      "surface": "Glossy",
      "transparency": "Semi-opaque",
      "atmosphere": "Oxidation",
      "subtype": "Glaze - Crystalline - Macro",
      "ingredients": [
        {
          "material": "Ferro Frit 3110",
          "amount": 45.03
        },
        {
          "material": "Zinc Oxide",
          "amount": 21.37
        },
        {
          "material": "Silica",
          "amount": 20.13
        },
        {
          "material": "EP Kaolin",
          "amount": 8.52
        },
        {
          "material": "Gerstley Borate",
          "amount": 3.82
        },
        {
          "material": "Titanium Dioxide",
          "amount": 1.14
        }
      ],
      "description": "This glaze is applied thinly to the test tiles, fired at a 45deg. angle, and pots shown. It will not run, as attested to by the photos, if put on very thin. I used a spray gun with four very quick passes. Water= 60 per 100 batch Success with this glaze depends on how well your kiln is dialed in. Firing schedule: Ramp 1 500f 2094f Hold 5min Ramp 2 300f 2294f Hold 10min Ramp 3 9999 1963f hold 360min Adjust the kiln ramps and temp to suit how hot or cold your kiln fires. To hot=few to no crystals. To cold=the glazes is over nucleated and appears matte.",
      "createdBy": "Catherine Kendrick",
      "source": "glazy.org",
      "url": "https://glazy.org/recipes/301062"
    },
    {
      "id": 17089,
      "code": "GLAZY-17089",
      "name": "Crystal Base 203",
      "cone": "6",
      "surface": "Semi-glossy",
      "transparency": "Transparent",
      "atmosphere": "Oxidation",
      "subtype": "Glaze - Crystalline",
      "ingredients": [
        {
          "material": "Ferro Frit 3134",
          "amount": 45.0
        },
        {
          "material": "Zinc Oxide",
          "amount": 25.0
        },
        {
          "material": "Silica",
          "amount": 19.0
        },
        {
          "material": "Titanium Dioxide",
          "amount": 8.0
        },
        {
          "material": "Bentonite",
          "amount": 3.0
        }
      ],
      "description": "Receta, muestras y fotograf\u00edas compartidas por Olga Cohen (M\u00e9xico) en el grupo de Facebook \"Aprendiendo entre Todos \". Nota de Olga Cohen: Receta encontrada en el libro \"The potter's book \", p\u00e1gina 109. Transparente con cristales, quem\u00f3 muy bien. Aplicaci\u00f3n gruesa sale con cristales. Aplicaci\u00f3n m\u00e1s delgada sale tornasol.",
      "createdBy": "Clara Giorello",
      "source": "glazy.org",
      "url": "https://glazy.org/recipes/17089"
    },
    {
      "id": 385,
      "code": "GLAZY-385",
      "name": "Crystal Blue #383 Emmanuel Cooper's",
      "cone": "10",
      "surface": "Glossy",
      "transparency": "Opaque",
      "atmosphere": "Oxidation, Reduction",
      "subtype": "Glaze - Crystalline",
      "ingredients": [
        {
          "material": "G-200 Feldspar",
          "amount": 36.84
        },
        {
          "material": "Silica",
          "amount": 31.58
        },
        {
          "material": "Dolomite",
          "amount": 21.05
        },
        {
          "material": "Whiting",
          "amount": 10.53
        }
      ],
      "additionals": [
        {
          "material": "Rutile",
          "amount": 10.53
        },
        {
          "material": "Bentonite",
          "amount": 5.26
        },
        {
          "material": "Cobalt Carbonate",
          "amount": 1.58
        }
      ],
      "description": "Glaze Type: Crystalline (May use Custer instead of G-200.) Quite variable. At its best a beautiful slate blue with small crystals (1/16) peppering the surface (green centers w/ white halo). slightly fluid. Narrow firing range, just Knock down ^10 and leave it at that, soak it slightly cooler. I usually soak between 2050-2150 F ( I think my pyrometer is a little low). Soak time is important. Longer soak and the crystals completely cover the surface. I found a 1/2 hr soak was about right. beautiful no matter how you fire it. I've sold a lot of this. I use Dave's porcelain from Laguna. Dean McRaine on the north shore of Kauai",
      "createdBy": "Glazy Admin",
      "source": "glazy.org",
      "url": "https://glazy.org/recipes/385"
    },
    {
      "id": 386,
      "code": "GLAZY-386",
      "name": "Crystal C9 CR321 Snowflake",
      "cone": "9",
      "surface": "Glossy",
      "transparency": "Transparent",
      "atmosphere": "Oxidation, Reduction",
      "subtype": "Glaze - Crystalline",
      "ingredients": [
        {
          "material": "Ferro Frit 3110",
          "amount": 57.0
        },
        {
          "material": "Zinc Oxide",
          "amount": 25.0
        },
        {
          "material": "Silica",
          "amount": 18.0
        }
      ],
