Repository: MrSeldon/argilev2

File: data/glazes/glazy.json (part 84 of 315)
{
      "description": "Glaze Type: Crystalline From Conrad \"Contemporary Ceramic Formulas\" . Soak for 3 hours. Snowflake crystals, frost white. Crazes where thick.",
      "createdBy": "Glazy Admin",
      "source": "glazy.org",
      "url": "https://glazy.org/recipes/386"
    },
    {
      "id": 387,
      "code": "GLAZY-387",
      "name": "Crystal Cinnamon Shiny",
      "cone": "10",
      "surface": "Glossy",
      "transparency": "Opaque",
      "atmosphere": "Reduction",
      "subtype": "Glaze - Crystalline",
      "ingredients": [
        {
          "material": "Custer Feldspar",
          "amount": 47.0
        },
        {
          "material": "Silica",
          "amount": 28.0
        },
        {
          "material": "Whiting",
          "amount": 18.0
        },
        {
          "material": "EP Kaolin",
          "amount": 7.0
        }
      ],
      "additionals": [
        {
          "material": "Red Iron Oxide",
          "amount": 10.0
        },
        {
          "material": "Rutile",
          "amount": 6.0
        },
        {
          "material": "Cobalt Carbonate",
          "amount": 0.5
        }
      ],
      "description": "Glaze Type: Crystalline",
      "createdBy": "Glazy Admin",
      "source": "glazy.org",
      "url": "https://glazy.org/recipes/387"
    },
    {
      "id": 12659,
      "code": "GLAZY-12659",
      "name": "Crystal Emerald Blue",
      "cone": "5 - 6",
      "surface": "Glossy",
      "transparency": "Translucent",
      "atmosphere": "Oxidation, Neutral",
      "subtype": "Glaze - Blue - Cobalt",
      "ingredients": [
        {
          "material": "Soda Feldspar",
          "amount": 27.3
        },
        {
          "material": "Wollastonite",
          "amount": 27.2
        },
        {
          "material": "Silica",
          "amount": 23.0
        },
        {
          "material": "EP Kaolin",
          "amount": 11.7
        },
        {
          "material": "Lithium Carbonate",
          "amount": 10.8
        }
      ],
      "additionals": [
        {
          "material": "Cobalt Carbonate",
          "amount": 0.5
        }
      ],
      "description": "From Yoko Sekino-Bov\u00e9 Substitute the cobalt with 4% copper carbonate for green.",
      "createdBy": "Tamas Ferencz",
      "source": "glazy.org",
      "url": "https://glazy.org/recipes/12659"
    },
    {
      "id": 1909,
      "code": "GLAZY-1909",
      "name": "Crystal Jennifer",
      "cone": "4",
      "surface": "Satin-matte",
      "transparency": "Opaque",
      "atmosphere": "Oxidation",
      "subtype": "Glaze - Crystalline",
      "ingredients": [
        {
          "material": "Frit 3289",
          "amount": 20.0
        },
        {
          "material": "Silica",
          "amount": 14.7
        },
        {
          "material": "Custer Feldspar",
          "amount": 14.6
        },
        {
          "material": "Gerstley Borate",
          "amount": 12.6
        },
        {
          "material": "Zinc Oxide",
          "amount": 11.1
        },
        {
          "material": "Zircopax",
          "amount": 10.7
        },
        {
          "material": "Wollastonite",
          "amount": 10.0
        },
        {
          "material": "Salt",
          "amount": 5.3
        },
        {
          "material": "Dolomite",
          "amount": 1.0
        },
        {
          "material": "Rutile",
          "amount": 1.0
        },
        {
          "material": "Alumina Hydrate",
          "amount": 0.6
        }
      ],
      "description": "Glaze Type: Crystalline",
      "createdBy": "Glazy Admin",
      "source": "glazy.org",
      "url": "https://glazy.org/recipes/1909"
    },
    {
      "id": 1910,
      "code": "GLAZY-1910",
      "name": "Crystal Jennifer no GB",
      "cone": "4",
      "surface": "Satin-matte",
      "transparency": "Opaque",
      "atmosphere": "Oxidation",
      "subtype": "Glaze - Crystalline",
      "ingredients": [
        {
          "material": "Ferro Frit 3134",
          "amount": 39.5
        },
        {
          "material": "Nepheline Syenite",
          "amount": 20.8
        },
        {
          "material": "Silica",
          "amount": 15.3
        },
        {
          "material": "Zinc Oxide",
          "amount": 12.3
        },
        {
          "material": "Barium Carbonate",
          "amount": 7.8
        },
        {
          "material": "Dolomite",
          "amount": 3.1
        },
        {
          "material": "Whiting",
          "amount": 1.2
        }
      ],
      "additionals": [
        {
          "material": "Zircopax",
          "amount": 11.9
        },
        {
          "material": "Bentonite",
          "amount": 2.0
        },
        {
          "material": "Rutile",
          "amount": 1.1
        }
      ],
      "description": "Glaze Type: Crystalline",
      "createdBy": "Glazy Admin",
      "source": "glazy.org",
      "url": "https://glazy.org/recipes/1910"
    },
    {
      "id": 2726,
      "code": "GLAZY-2726",
      "name": "Crystal Light Green-Blue",
      "cone": "6",
      "surface": "",
      "transparency": "",
      "atmosphere": "",
      "subtype": "Glaze - Crystalline",
      "ingredients": [
        {
          "material": "Potash Feldspar",
          "amount": 36.0
        },
        {
          "material": "Zinc Oxide",
          "amount": 24.0
        },
        {
          "material": "Silica",
          "amount": 15.0
        },
        {
          "material": "Whiting",
          "amount": 13.0
        },
        {
          "material": "Lithium Carbonate",
          "amount": 7.0
        },
        {
          "material": "Kaolin",
          "amount": 5.0
        },
        {
          "material": "Rutile",
          "amount": 5.0
        },
        {
          "material": "Copper Carbonate",
          "amount": 1.0
        }
      ],
      "description": "Firing Notes: cool max. 1100C, 80C per hour to 800C Notes: Alisa Clausen: fluid gloss glaze with turquoise ground and large green crystals. Where glaze pooled, looks like an aerial view of the Caribbean islands. The crystals have clear structures like precious gems.",
      "createdBy": "Glazy Admin",
      "source": "glazy.org",
      "url": "https://glazy.org/recipes/2726"
    },
    {
      "id": 1188,
      "code": "GLAZY-1188",
      "name": "Crystal Matt",
      "cone": "5 - 8",
      "surface": "Matte",
      "transparency": "Opaque",
      "atmosphere": "Oxidation",
      "subtype": "Glaze - Crystalline",
      "ingredients": [
        {
          "material": "Feldspar",
          "amount": 37.9
        },
        {
          "material": "Silica",
          "amount": 29.5
        },
        {
          "material": "Dolomite",
          "amount": 23.2
        },
        {
          "material": "Whiting",
          "amount": 9.5
        },
        {
          "material": "EP Kaolin",
          "amount": 5.0
        }
      ],
      "additionals": [
        {
          "material": "Bentonite",
          "amount": 2.0
        }
      ],
      "description": "Glaze Type: Crystalline + 10% rutile in oxidation = glassy white w/pink crystals. In reduction = blue w/white and pink crystals",
      "createdBy": "Glazy Admin",
      "source": "glazy.org",
      "url": "https://glazy.org/recipes/1188"
    },
    {
      "id": 2727,
      "code": "GLAZY-2727",
      "name": "Crystal Orange-Blue",
      "cone": "6",
      "surface": "",
      "transparency": "",
      "atmosphere": "",
      "subtype": "Glaze - Crystalline",
      "ingredients": [
        {
          "material": "Potash Feldspar",
          "amount": 36.0
        },
        {
          "material": "Zinc Oxide",
          "amount": 24.0
        },
        {
          "material": "Silica",
          "amount": 15.0
        },
        {
          "material": "Whiting",
          "amount": 13.0
        },
        {
          "material": "Lithium Carbonate",
          "amount": 7.0
        },
        {
          "material": "Kaolin",
          "amount": 5.0
        },
        {
          "material": "Black Nickel Oxide",
          "amount": 1.0
        }
      ],
      "description": "Firing Notes: cool max. 1100C, 80C per hour to 800C Notes: Alisa Clausen: orange to rust transparent ground with large light blue crystals with dark blue crystals inside. The crystals have clear structures like precious gems.",
      "createdBy": "Glazy Admin",
      "source": "glazy.org",
      "url": "https://glazy.org/recipes/2727"
    },
    {
      "id": 389,
      "code": "GLAZY-389",
      "name": "Crystal Shaneresque",
      "cone": "9 - 10",
      "surface": "Satin-matte",
      "transparency": "Opaque",
      "atmosphere": "Reduction",
      "subtype": "Glaze - Crystalline",
      "ingredients": [
        {
          "material": "Custer Feldspar",
          "amount": 67.3
        },
        {
          "material": "Silica",
          "amount": 3.6
        },
        {
          "material": "Whiting",
          "amount": 2.79
        },
        {
          "material": "Talc",
          "amount": 1.35
        }
      ],
      "additionals": [
        {
          "material": "Manganese Dioxide",
          "amount": 20.5
        },
        {
          "material": "Red Iron Oxide",
          "amount": 3.6
        }
      ],
      "description": "Glaze Type: Crystalline bronze: + copper carb 10% (in addition to MnO2 and RIO) From Peter Beasecker. Cool gracefully for best crystal formation.",
      "createdBy": "Glazy Admin",
      "source": "glazy.org",
      "url": "https://glazy.org/recipes/389"
    },
    {
      "id": 4695,
      "code": "GLAZY-4695",
      "name": "Crystal Translucent",
      "cone": "4",
      "surface": "Glossy",
      "transparency": "Translucent",
      "atmosphere": "Oxidation, Reduction",
      "subtype": "Glaze - Crystalline",
      "ingredients": [
        {
          "material": "Nepheline Syenite",
          "amount": 63.64
        },
        {
          "material": "Ferro Frit 3124",
          "amount": 27.27
        },
        {
          "material": "Kaolin",
          "amount": 9.09
        }
      ],
      "additionals": [
        {
          "material": "Bentonite",
          "amount": 5.0
        }
      ],
      "description": "This recipe was imported from Louis Katz's Hyperglaze database available on his website: http://falcon.tamucc.edu/lkatz/allglazes.txt More information about Louis Katz can be found on his website, http://www.louiskatz.net/ Louis Katz Notes: I am not a safety expert and any information contained in this file about safety should be ignored in favor of advice from experts. All of the materials in all glazes are potentially hazardous. All of these glaze recipes are given without any representation of accuracy or safety. They may work, they may not. They may be safe when fired or they may not. All of the materials used in them have hazards associated with them. You must be have sufficient training in the hazards before you use the the materials. You will have to determine the suitability and safety for your use. Do not assume that a lack of a warning about a material means that it is safe. Cone: 04 Surface texture: ? Firing: Ox. or Red. Recipe: Percent Batch Neph Sy 63.64 70.0 Frit 3124 27.27 30.0 Kaolin 9.09 10.0 Totals: 100.00 % 110.0 gm Also add: Bentonite 5.00 5.5",
      "createdBy": "Glazy Admin",
      "source": "glazy.org",
      "url": "https://glazy.org/recipes/4695"
    },
    {
      "id": 6018,
      "code": "GLAZY-6018",
      "name": "crystaline base",
      "cone": "9",
      "surface": "Glossy",
      "transparency": "Transparent",
      "atmosphere": "Oxidation",
      "subtype": "Glaze - Crystalline",
      "ingredients": [
        {
          "material": "Silica",
          "amount": 35.37
        },
        {
          "material": "Nepheline Syenite Norwegian",
          "amount": 21.74
        },
        {
          "material": "Zinc Oxide",
          "amount": 19.77
        },
        {
          "material": "Lithium Carbonate",
          "amount": 7.64
        },
        {
          "material": "Bentonite",
          "amount": 5.0
        },
        {
          "material": "Kaolin",
          "amount": 5.0
        },
        {
          "material": "Barium Carbonate",
          "amount": 4.53
        },
        {
          "material": "Dolomite",
          "amount": 3.67
        }
      ],
      "additionals": [
        {
          "material": "Rutile",
          "amount": 2.26
        }
      ],
      "description": "This is a first run through of this recipe. Firing cycle was 600 c in 6 hrs. then up to cone 9 or 1260 in 2 hours. Didn't crack open my new kiln but let it drop naturally to 1100 over half an hour. Over 2 hours ramped gently to 1150 and then ended the program. It dropped to 100 c in 18 hours. I only have 5 stages in my programmer. Used Earthstone original, which was the best, also tested P2 porceline, which gave some large crystals and a crank slip over ESO which only gave a couple of crystals. fired flat and on a vertical surface. ran less than half a centimeter",
      "createdBy": "Ruth Gillett",
      "source": "glazy.org",
      "url": "https://glazy.org/recipes/6018"
    },
    {
      "id": 4676,
      "code": "GLAZY-4676",
      "name": "Crystalline",
      "cone": "3",
      "surface": "",
      "transparency": "",
      "atmosphere": "Oxidation, Reduction",
      "subtype": "Glaze - Crystalline",
      "ingredients": [
        {
          "material": "Silica",
          "amount": 50.8
        },
        {
          "material": "Lithium Carbonate",
          "amount": 41.8
        },
        {
          "material": "Kaolin",
          "amount": 7.4
        }
      ],
      "description": "This recipe was imported from Louis Katz's Hyperglaze database available on his website: http://falcon.tamucc.edu/lkatz/allglazes.txt More information about Louis Katz can be found on his website, http://www.louiskatz.net/ Louis Katz Notes: I am not a safety expert and any information contained in this file about safety should be ignored in favor of advice from experts. All of the materials in all glazes are potentially hazardous. All of these glaze recipes are given without any representation of accuracy or safety. They may work, they may not. They may be safe when fired or they may not. All of the materials used in them have hazards associated with them. You must be have sufficient training in the hazards before you use the the materials. You will have to determine the suitability and safety for your use. Do not assume that a lack of a warning about a material means that it is safe. Cone: 03 Surface texture: ? Firing: Ox. or Red. Recipe: Percent Batch Lithium Carbonate 41.80 41.80 Kaolin 7.40 7.40 Flint 50.80 50.80 Totals: 100.00 % 100.00 gm",
      "createdBy": "Glazy Admin",
      "source": "glazy.org",
      "url": "https://glazy.org/recipes/4676"
    },
    {
      "id": 211260,
      "code": "GLAZY-211260",
      "name": "crystalline #3 blue chiaro",
      "cone": "6 - 7",
      "surface": "Glossy",
      "transparency": "Translucent",
      "atmosphere": "Oxidation",
      "subtype": "Glaze - Specialty",
      "ingredients": [
        {
          "material": "Ferro Frit 3110",
          "amount": 37.0
        },
        {
          "material": "Zinc Oxide",
          "amount": 26.7
        },
        {
          "material": "Silica",
          "amount": 26.3
        },
        {
          "material": "Fusion Frit F-644",
          "amount": 10.0
        },
        {
          "material": "EP Kaolin",
          "amount": 1.0
        },
        {
          "material": "Titanium Dioxide",
          "amount": 1.0
        }
      ],
      "additionals": [
        {
          "material": "CMC Gum",
          "amount": 1.0
        },
        {
          "material": "Cobalt Carbonate",
          "amount": 1.0
        },
        {
          "material": "Black Copper Oxide",
          "amount": 1.0
        }
      ],
      "description": "",
      "createdBy": "Atypika_Pottery",
      "source": "glazy.org",
      "url": "https://glazy.org/recipes/211260"
    },
    {
      "id": 30958,
      "code": "GLAZY-30958",
      "name": "Crystalline (Green)",
      "cone": "10",
      "surface": "Glossy",
      "transparency": "",
      "atmosphere": "Oxidation",
      "subtype": "Glaze - Crystalline",
      "ingredients": [
        {
          "material": "Ferro Frit 3110",
          "amount": 50.5
        },
        {
          "material": "Zinc Oxide",
          "amount": 26.3
        },
        {
          "material": "Silica",
          "amount": 16.8
        },
        {
          "material": "Amtalc-C98 Talc",
          "amount": 5.3
        },
        {
          "material": "Titanium Dioxide",
          "amount": 1.1
        }
      ],
      "additionals": [
        {
          "material": "Manganese Dioxide",
          "amount": 3.2
        },
        {
          "material": "Copper Carbonate",
          "amount": 2.1
        },
        {
          "material": "Rutile",
          "amount": 0.5
        }
      ],
      "description": "Produces a mint green background with metallic green \"lily pad\" crystals. Firing schedule: 500F/Hr to 2381 9999F/Hr to 1950 (Hold 30 mins) 100F/Hr to 2050 (Hold 90 mins) Off",
      "createdBy": "Andre Eubanks",
      "source": "glazy.org",
      "url": "https://glazy.org/recipes/30958"
    },
    {
      "id": 390,
      "code": "GLAZY-390",
      "name": "Crystalline Aaonsen & Johnson",
      "cone": "8",
      "surface": "",
      "transparency": "Opaque",
      "atmosphere": "Oxidation",
      "subtype": "Glaze - Crystalline",
      "ingredients": [
        {
          "material": "Ferro Frit 3110",
          "amount": 61.9
        },
        {
          "material": "Zinc Oxide",
          "amount": 23.81
        },
        {
          "material": "Silica",
          "amount": 14.29
        }
      ],
      "description": "Glaze Type: Crystalline Plus 2% titianium dioxide will yield white add other oxides also with titianium ex 2% copper carb. & 1/2 % cobalt carb . will give a blue crystal /green background holding temp.after melt cone 8 should be about 1900 to 1850 F. dave eickholt",
      "createdBy": "Glazy Admin",
      "source": "glazy.org",
      "url": "https://glazy.org/recipes/390"
    },
    {
      "id": 2382,
      "code": "GLAZY-2382",
      "name": "Crystalline Aqua Icing",
      "cone": "6",
      "surface": "Semi-matte",
      "transparency": "",
      "atmosphere": "",
      "subtype": "Glaze - Crystalline",
      "ingredients": [
        {
          "material": "Silica",
          "amount": 41.48
        },
        {
          "material": "Nepheline Syenite",
          "amount": 23.61
        },
        {
          "material": "Whiting",
          "amount": 12.39
        },
        {
          "material": "Lithium Carbonate",
          "amount": 11.26
        },
        {
          "material": "Gerstley Borate",
          "amount": 6.46
        },
        {
          "material": "Magnesium carbonate",
          "amount": 2.82
        },
        {
          "material": "Barium Carbonate",
          "amount": 1.98
        }
      ],
      "additionals": [
        {
          "material": "Rutile",
          "amount": 3.55
        },
        {
          "material": "Tin Oxide",
          "amount": 3.05
        },
        {
          "material": "Copper Carbonate",
          "amount": 2.5
        }
      ],
      "description": "Source/Alternate names: Clay Times Sept/Oct 2003 Source/Alternate names: similar oxides to Icing Pink Firing Notes: cool maximum rate to 800C hold 1 hour Notes: Alisa Clausen: A semi mat glaze that is has a smooth surface. Where thickest, it is slightly streaky and aqua, where thinnest, it is an olive green.",
      "createdBy": "Glazy Admin",
      "source": "glazy.org",
      "url": "https://glazy.org/recipes/2382"
    },
    {
      "id": 8022,
      "code": "GLAZY-8022",
      "name": "Crystalline Aqua Icing, Green Version",
      "cone": "6",
      "surface": "Glossy",
      "transparency": "",
      "atmosphere": "Oxidation",
      "subtype": "Glaze - Crystalline",
      "ingredients": [
        {
          "material": "Silica",
          "amount": 41.5
        },
        {
          "material": "Nepheline Syenite",
          "amount": 23.6
        },
        {
          "material": "Whiting",
          "amount": 12.4
        },
        {
          "material": "Lithium Carbonate",
          "amount": 11.3
        },
        {
          "material": "Gerstley Borate",
          "amount": 6.5
        },
        {
          "material": "Magnesium carbonate",
          "amount": 2.8
        },
        {
          "material": "Barium Carbonate",
          "amount": 2.0
        }
      ],
      "additionals": [
        {
          "material": "Copper Carbonate",
          "amount": 3.8
        },
        {
          "material": "Cobalt Carbonate",
          "amount": 0.2
        }
      ],
      "description": "",
      "createdBy": "Alisa Liskin Clausen",
      "source": "glazy.org",
      "url": "https://glazy.org/recipes/8022"
    },
    {
      "id": 391,
      "code": "GLAZY-391",
      "name": "Crystalline base",
      "cone": "9",
      "surface": "Satin-matte",
      "transparency": "",
      "atmosphere": "",
      "subtype": "Glaze - Crystalline",
      "ingredients": [
        {
          "material": "Feldspar",
          "amount": 54.7
        },
        {
          "material": "Zinc Oxide",
          "amount": 17.7
        },
        {
          "material": "Silica",
          "amount": 15.7
        },
        {
          "material": "Whiting",
          "amount": 11.8
        }
      ],
      "additionals": [
        {
          "material": "Bentonite",
          "amount": 1.0
        }
      ],
      "description": "Glaze Type: Crystalline From Conrad",
      "createdBy": "Glazy Admin",
      "source": "glazy.org",
      "url": "https://glazy.org/recipes/391"
    },
    {
      "id": 44467,
      "code": "GLAZY-44467",
      "name": "Crystalline Base",
      "cone": "6",
      "surface": "",
      "transparency": "",
      "atmosphere": "Oxidation",
      "subtype": "Glaze - Crystalline",
      "ingredients": [
        {
          "material": "Ferro Frit 3110",
          "amount": 38.1
        },
        {
          "material": "Silica",
          "amount": 27.62
        },
        {
          "material": "Zinc Oxide",
          "amount": 18.57
        },
        {
          "material": "EP Kaolin",
          "amount": 8.57
        },
        {
          "material": "Dolomite",
          "amount": 3.81
        },
        {
          "material": "Lithium Carbonate",
          "amount": 2.38
        },
        {
          "material": "Titanium Dioxide",
          "amount": 0.95
        }
      ],
      "description": "Segment --\u00b0F/Hr ---- Target Temp. (\u00b0F) -- Hold (hr.min) 1 ---------- 350 ------- 1000 --------------- 0.00 2 ---------- 750 ------- 1900 --------------- 0.00 3 ---------- 200 ------- 2000 --------------- 0.00 4 ---------- 108 ------- 2232 --------------- 0.00 5 --------- 9999 ------- 2000 --------------- 0.30 6 --------- 9999 ------- 1900 --------------- 3.00 Fired in a KM818-3 but when firing this glaze in a e23T-3-Quad it errored because it could not cool down fast enough, so I adjusted ramp 5 to have a target of 2100 and ramp 6 to have a rate of 500 per hour.",
      "createdBy": "Bryson Kerns",
      "source": "glazy.org",
      "url": "https://glazy.org/recipes/44467"
    },
    {
      "id": 61369,
      "code": "GLAZY-61369",
      "name": "Crystalline Base (to be adjusted based on YOUR tests)",
      "cone": "9 - 10",
      "surface": "Glossy",
      "transparency": "",
      "atmosphere": "Oxidation",
      "subtype": "Glaze - Crystalline",
      "ingredients": [
        {
          "material": "Ferro Frit 3110",
          "amount": 49.0
        },
        {
          "material": "Zinc Oxide",
          "amount": 26.0
        },
        {
          "material": "Silica",
          "amount": 21.0
        },
        {
          "material": "EP Kaolin",
          "amount": 5.0
        },
        {
          "material": "Titanium Dioxide",
          "amount": 5.0
        }
      ],
      "description": "use this firing schedule (get to 2340) I use a number of ramps but 500/h to 1978 and 150/h to top temp works well Hold for 5 9999 to 2010 - hold for 2-5 hours (longer hold larger crystals) 99999 to 1860 for growth rings. YOU NEED BASINS AND CATCHERS- https://www.youtube.com/watch?v=J0uj--a6g&t=2s",
      "createdBy": "Brandon Franks",
      "source": "glazy.org",
      "url": "https://glazy.org/recipes/61369"
    },
    {
      "id": 82763,
      "code": "GLAZY-82763",
      "name": "Crystalline Base C",
      "cone": "6",
      "surface": "",
      "transparency": "",
      "atmosphere": "Oxidation",
      "subtype": "Glaze - Crystalline",
      "ingredients": [
        {
          "material": "Natron Felspat Maxum LA 75 (Keramik kraft)",
          "amount": 29.18
        },
        {
          "material": "\u041a\u0432\u0430\u0440\u0446\u0435\u0432\u0430\u044f \u043c\u0443\u043a\u0430 Silverbond 15",
          "amount": 27.16
        },
        {
          "material": "\u041e\u043a\u0441\u0438\u0434 \u0446\u0438\u043d\u043a\u0430",
          "amount": 17.29
        },
        {
          "material": "\u041a\u0430\u043e\u043b\u0438\u043d \u043a\u0430\u043b\u044c\u0446\u0438\u043d\u0438\u0440\u043e\u0432\u0430\u043d\u043d\u044b\u0439 \u041c\u0418\u041a\u0410\u041e",
          "amount": 7.52
        },
        {
          "material": "\u0412\u043e\u043b\u043b\u0430\u0441\u0442\u043e\u043d\u0438\u0442 (\u041c\u0418\u0412\u041e\u041b\u041b)",
          "amount": 6.78
        },
        {
          "material": "Lithium Carbonate",
          "amount": 6.1
        },
        {
          "material": "Titanium Dioxide",
          "amount": 3.03
        },
        {
          "material": "\u0423\u043b\u0435\u043a\u0441\u0438\u0442 (\u0425\u0438\u043c\u043f\u044d\u043a)",
          "amount": 2.95
        }
      ],
      "additionals": [
        {
          "material": "Black Copper Oxide",
          "amount": 2.0
        }
      ],
      "description": "",
      "createdBy": "Nastya Begar",
      "source": "glazy.org",
      "url": "https://glazy.org/recipes/82763"
    },
    {
      "id": 392,
      "code": "GLAZY-392",
      "name": "Crystalline Base Carol Sphar",
      "cone": "10",
      "surface": "",
      "transparency": "",
      "atmosphere": "Oxidation",
      "subtype": "Glaze - Crystalline",
      "ingredients": [
        {
          "material": "Pemco Frit P-283",
          "amount": 40.0
        },
        {
          "material": "Zinc Oxide",
          "amount": 25.0
        },
        {
          "material": "Silica",
          "amount": 20.0
        },
        {
          "material": "Ferro Frit 3134",
          "amount": 15.0
        }
      ],
      "description": "Glaze Type: Crystalline Tested by Laura Aultman. Fire quickly to c 10 oxidation. Soaking window determines crystal shape: 2120 F to about 1880F. fire to c 10. Cool naturally to 2040 deg F. Cooling ramps: 1 500/hr to 2040 deg. F hold 50 min 2 500/hr to 1960 deg. F, hold 30 min. 3 500 deg/hr to 1880 deg. F, hold 15 min 4 500 deg/hr to 1840, hold 5 min.",
      "createdBy": "Glazy Admin",
      "source": "glazy.org",
      "url": "https://glazy.org/recipes/392"
    },
    {
      "id": 393,
      "code": "GLAZY-393",
      "name": "Crystalline base Granite",
      "cone": "8 - 10",
      "surface": "",
      "transparency": "",
      "atmosphere": "Oxidation",
      "subtype": "Glaze - Crystalline",
      "ingredients": [
        {
          "material": "Ferro Frit 3110",
          "amount": 48.0
        },
        {
          "material": "Zinc Oxide",
          "amount": 22.0
        },
        {
          "material": "Silica",
          "amount": 20.0
        }
      ],
      "additionals": [
        {
          "material": "Titanium Dioxide",
          "amount": 10.0
        }
      ],
      "description": "Glaze Type: Crystalline Tested by Laura Aultman. Fire quickly to c 10 oxidation. Soaking window determines crystal shape: 2120 F to about 1880F. fire to c 10. Cool naturally to 2040 deg F. Cooling ramps: 1 500/hr to 2040 deg. F hold 50 min 2 500/hr to 1960 deg. F, hold 30 min. 3 500 deg/hr to 1880 deg. F, hold 15 min 4 500 deg/hr to 1840, hold 5 min.",
      "createdBy": "Glazy Admin",
      "source": "glazy.org",
      "url": "https://glazy.org/recipes/393"
    },
    {
      "id": 394,
      "code": "GLAZY-394",
      "name": "crystalline base Ilsley",
      "cone": "10",
      "surface": "",
      "transparency": "",
      "atmosphere": "Oxidation",
      "subtype": "Glaze - Crystalline",
      "ingredients": [
        {
          "material": "Ferro Frit 3110",
          "amount": 44.0
        },
        {
          "material": "Zinc Oxide",
          "amount": 27.0
        },
        {
          "material": "Silica",
          "amount": 21.0
        },
        {
          "material": "Alumina",
          "amount": 0.5
        }
      ],
      "additionals": [
        {
          "material": "Titanium Dioxide",
          "amount": 8.0
        },
        {
          "material": "Molochite",
          "amount": 0.5
        },
        {
          "material": "Bentonite",
          "amount": 0.2
        }
      ],
      "description": "Glaze Type: Crystalline This recipe says \"molochite\" which is porcelain grog. I wonder if the author meant macaloid, a synthetic bentonite, which makes a lot more sense. Tested by Laura Aultman. Fire quickly to c 10 oxidation. Soaking window determines crystal shape: 2120 F to about 1880F. fire to c 10. Cool naturally to 2040 deg F. Cooling ramps: 1 500/hr to 2040 deg. F hold 50 min 2 500/hr to 1960 deg. F, hold 30 min. 3 500 deg/hr to 1880 deg. F, hold 15 min 4 500 deg/hr to 1840, hold 5 min.",
      "createdBy": "Glazy Admin",
      "source": "glazy.org",
      "url": "https://glazy.org/recipes/394"
    },
    {
      "id": 395,
      "code": "GLAZY-395",
      "name": "Crystalline Base Leon Bush",
      "cone": "10",
      "surface": "",
      "transparency": "",
      "atmosphere": "Oxidation",
      "subtype": "Glaze - Crystalline",
      "ingredients": [
        {
          "material": "Ferro Frit 3110",
          "amount": 48.2
        },
        {
          "material": "Zinc Oxide",
          "amount": 29.1
        },
        {
          "material": "Silica",
          "amount": 21.2
        },
        {
          "material": "EP Kaolin",
          "amount": 1.4
        }
      ],
      "additionals": [
        {
          "material": "Titanium Dioxide",
          "amount": 6.0
        }
      ],
      "description": "Glaze Type: Crystalline Tested by Laura Aultman. Fire quickly to c 10 oxidation. Soaking window determines crystal shape: 2120 F to about 1880F. fire to c 10. Cool naturally to 2040 deg F. Cooling ramps: 1 500/hr to 2040 deg. F hold 50 min 2 500/hr to 1960 deg. F, hold 30 min. 3 500 deg/hr to 1880 deg. F, hold 15 min 4 500 deg/hr to 1840, hold 5 min.",
      "createdBy": "Glazy Admin",
      "source": "glazy.org",
      "url": "https://glazy.org/recipes/395"
    },
    {
      "id": 396,
      "code": "GLAZY-396",
      "name": "Crystalline base Norkin",
      "cone": "10",
      "surface": "",
      "transparency": "",
      "atmosphere": "Oxidation",
      "subtype": "Glaze - Crystalline",
      "ingredients": [
        {
          "material": "Ferro Frit 3110",
          "amount": 49.6
        },
        {
          "material": "Zinc Oxide",
          "amount": 32.8
        },
        {
          "material": "Silica",
          "amount": 17.4
        },
        {
          "material": "Lithium Carbonate",
          "amount": 0.2
        }
      ],
      "additionals": [
        {
          "material": "Bentonite",
          "amount": 2.5
        }
      ],
      "description": "Glaze Type: Crystalline Tested by Laura Aultman. Fire quickly to c 10 oxidation. Soaking window determines crystal shape: 2120 F to about 1880F. fire to c 10. Cool naturally to 2040 deg F. Cooling ramps: 1 500/hr to 2040 deg. F hold 50 min 2 500/hr to 1960 deg. F, hold 30 min. 3 500 deg/hr to 1880 deg. F, hold 15 min 4 500 deg/hr to 1840, hold 5 min.",
      "createdBy": "Glazy Admin",
      "source": "glazy.org",
      "url": "https://glazy.org/recipes/396"
    },
    {
      "id": 397,
      "code": "GLAZY-397",
      "name": "Crystalline Base Sawhill",
      "cone": "10",
      "surface": "",
      "transparency": "",
      "atmosphere": "Oxidation",
      "subtype": "Glaze - Crystalline",
      "ingredients": [
        {
          "material": "Ferro Frit 3110",
          "amount": 50.5
        },
        {
          "material": "Zinc Oxide",
          "amount": 25.8
        },
        {
          "material": "Silica",
          "amount": 20.4
        },
        {
          "material": "EP Kaolin",
          "amount": 1.6
        },
        {
          "material": "Spodumene",
          "amount": 1.6
        }
      ],
      "additionals": [
        {
          "material": "Titanium Dioxide",
          "amount": 8.6
        },
        {
          "material": "Bentonite",
          "amount": 1.6
        }
      ],
      "description": "Glaze Type: Crystalline Tested by Laura Aultman. Fire quickly to c 10 oxidation. Soaking window determines crystal shape: 2120 F to about 1880F. fire to c 10. Cool naturally to 2040 deg F. Cooling ramps: 1 500/hr to 2040 deg. F hold 50 min 2 500/hr to 1960 deg. F, hold 30 min. 3 500 deg/hr to 1880 deg. F, hold 15 min 4 500 deg/hr to 1840, hold 5 min.",
      "createdBy": "Glazy Admin",
      "source": "glazy.org",
      "url": "https://glazy.org/recipes/397"
    },
    {
      "id": 398,
      "code": "GLAZY-398",
      "name": "Crystalline base Tin Foil",
      "cone": "10",
      "surface": "",
      "transparency": "Opaque",
      "atmosphere": "Oxidation",
      "subtype": "Glaze - Crystalline",
      "ingredients": [
        {
          "material": "Ferro Frit 3110",
          "amount": 50.0
        },
        {
          "material": "Zinc Oxide",
          "amount": 25.0
        },
        {
          "material": "Silica",
          "amount": 18.0
        }
      ],
      "additionals": [
        {
          "material": "Tin Oxide",
          "amount": 2.0
        }
      ],
      "description": "Glaze Type: Crystalline Tested by Laura Aultman. Fire quickly to c 10 oxidation. Soaking window determines crystal shape: 2120 F to about 1880F. fire to c 10. Cool naturally to 2040 deg F. Cooling ramps: 1 500/hr to 2040 deg. F hold 50 min 2 500/hr to 1960 deg. F, hold 30 min. 3 500 deg/hr to 1880 deg. F, hold 15 min 4 500 deg/hr to 1840, hold 5 min.",
      "createdBy": "Glazy Admin",
      "source": "glazy.org",
      "url": "https://glazy.org/recipes/398"
    },
    {
      "id": 399,
      "code": "GLAZY-399",
      "name": "Crystalline Base West",
      "cone": "10",
      "surface": "",
      "transparency": "",
      "atmosphere": "Oxidation",
      "subtype": "Glaze - Crystalline",
      "ingredients": [
        {
          "material": "Ferro Frit 3110",
          "amount": 51.5
        },
        {
          "material": "Zinc Oxide",
          "amount": 25.8
        },
        {
          "material": "Silica",
          "amount": 22.7
        }
      ],
      "additionals": [
        {
          "material": "Titanium Dioxide",
          "amount": 5.2
        }
      ],
      "description": "Glaze Type: Crystalline Tested by Laura Aultman. Fire quickly to c 10 oxidation. Soaking window determines crystal shape: 2120 F to about 1880F. fire to c 10. Cool naturally to 2040 deg F. Cooling ramps: 1 500/hr to 2040 deg. F hold 50 min 2 500/hr to 1960 deg. F, hold 30 min. 3 500 deg/hr to 1880 deg. F, hold 15 min 4 500 deg/hr to 1840, hold 5 min.",
      "createdBy": "Glazy Admin",
      "source": "glazy.org",
      "url": "https://glazy.org/recipes/399"
    },
    {
      "id": 1189,
      "code": "GLAZY-1189",
      "name": "Crystalline Black",
      "cone": "6",
      "surface": "Matte",
      "transparency": "",
      "atmosphere": "",
      "subtype": "Glaze - Crystalline",
      "ingredients": [
        {
          "material": "Dolomite",
          "amount": 50.0
        },
        {
          "material": "Custer Feldspar",
          "amount": 37.5
        },
        {
          "material": "Gerstley Borate",
          "amount": 12.5
        }
      ],
      "additionals": [
        {
          "material": "Cobalt Carbonate",
          "amount": 14.3
        },
        {
          "material": "Copper Carbonate",
          "amount": 14.3
        }
      ],
      "description": "Glaze Type: Crystalline Mishy Michelle Lowe, potter in the Phoenix desert http://www.amug.org/mishlowe/index.html",
      "createdBy": "Glazy Admin",
      "source": "glazy.org",
      "url": "https://glazy.org/recipes/1189"
    },
    {
      "id": 400,
      "code": "GLAZY-400",
      "name": "Crystalline Derek Clarkson",
      "cone": "6",
      "surface": "",
      "transparency": "Opaque",
      "atmosphere": "Oxidation, Reduction",
      "subtype": "Glaze - Crystalline",
      "ingredients": [
        {
          "material": "Ferro Frit 3110",
          "amount": 44.0
        },
        {
          "material": "Zinc Oxide",
          "amount": 33.0
        },
        {
          "material": "Silica",
          "amount": 21.0
        },
        {
          "material": "Kaolin",
          "amount": 0.6
        },
        {
          "material": "Alumina Hydrate",
          "amount": 0.4
        }
      ],
      "additionals": [
        {
          "material": "Titanium Dioxide",
          "amount": 6.0
        }
      ],
      "description": "Glaze Type: Crystalline 1. copper carb 6% 2. Copper Carb .4% + Manganese Diox 1.2% 3. copper carb 3.5% + cobalt Carbonate .5%",
      "createdBy": "Glazy Admin",
      "source": "glazy.org",
      "url": "https://glazy.org/recipes/400"
    },
    {
      "id": 4875,
      "code": "GLAZY-4875",
      "name": "Crystalline Glaze Base",
      "cone": "10",
      "surface": "",
      "transparency": "",
      "atmosphere": "Oxidation, Reduction",
      "subtype": "Glaze - Crystalline",
      "ingredients": [
        {
          "material": "Ferro Frit 3110",
          "amount": 43.59
        },
        {
          "material": "Zinc Oxide",
          "amount": 28.77
        },
        {
          "material": "Silica",
          "amount": 25.28
        },
        {
          "material": "Bentonite",
          "amount": 2.18
        },
        {
          "material": "Lithium Carbonate",
          "amount": 0.18
        }
      ],
