Repository: MrSeldon/argilev2

File: data/glazes/glazy.json (part 85 of 315)
{
      "description": "This recipe was imported from Louis Katz's Hyperglaze database available on his website: http://falcon.tamucc.edu/lkatz/allglazes.txt More information about Louis Katz can be found on his website, http://www.louiskatz.net/ Louis Katz Notes: I am not a safety expert and any information contained in this file about safety should be ignored in favor of advice from experts. All of the materials in all glazes are potentially hazardous. All of these glaze recipes are given without any representation of accuracy or safety. They may work, they may not. They may be safe when fired or they may not. All of the materials used in them have hazards associated with them. You must be have sufficient training in the hazards before you use the the materials. You will have to determine the suitability and safety for your use. Do not assume that a lack of a warning about a material means that it is safe. Cone: 10 Firing: Ox. or Red. Recipe: Percent Batch Lithium Carbonate 0.18 0.18 Zinc Oxide 28.77 28.77 Ferro Frit 3110 43.59 43.59 Bentonite 2.18 2.18 Flint 25.28 25.28 Totals: 100.00 % 100.00 gm Comments: CM 03-92 p.83 1.05 % RIO- white crystals on pale yellow background 1.05 % Copper Carbonate- green crystals on a pale green background 1.22% Manganese Dioxide- mauve/pink crystals on a mauve background 0.23% Cobalt Carbonate & 0.70% Manganese Dioxide-- blue crystals on a gray background 2.62% Green Iron Oxide & 2.62% RIO- royal blue crystals on a orange to red/brown background 1.22% Manganese Dioxide- pink crystals on a mauve background these glazes can be fired on over the other!",
      "createdBy": "Glazy Admin",
      "source": "glazy.org",
      "url": "https://glazy.org/recipes/4875"
    },
    {
      "id": 34370,
      "code": "GLAZY-34370",
      "name": "Crystalline glaze base ( Cobalt & Rutile )",
      "cone": "6 - 8",
      "surface": "Glossy",
      "transparency": "Opaque",
      "atmosphere": "Oxidation, Neutral",
      "subtype": "Glaze - Crystalline - Macro",
      "ingredients": [
        {
          "material": "Rutile",
          "amount": 6.0
        },
        {
          "material": "Cobalt Carbonate",
          "amount": 1.25
        }
      ],
      "additionals": [
        {
          "material": "Ferro Frit 3110",
          "amount": 48.5
        },
        {
          "material": "Silica",
          "amount": 25.3
        },
        {
          "material": "Zinc Oxide",
          "amount": 22.2
        },
        {
          "material": "Lithium Carbonate",
          "amount": 4.0
        }
      ],
      "description": "Base for Crystalline glazes, the addition of Lithium makes possible to fire it on the low range of cone 6. More info in Spanish can be found at: https://ceramicaweb.com/esmalte-con-cristalizaciones-base/",
      "createdBy": "Oriol GC",
      "source": "glazy.org",
      "url": "https://glazy.org/recipes/34370"
    },
    {
      "id": 401,
      "code": "GLAZY-401",
      "name": "Crystalline Glaze Hewitt",
      "cone": "9",
      "surface": "",
      "transparency": "",
      "atmosphere": "",
      "subtype": "Glaze - Crystalline",
      "ingredients": [
        {
          "material": "Ferro Frit 3110",
          "amount": 52.08
        },
        {
          "material": "Zinc Oxide",
          "amount": 26.04
        },
        {
          "material": "Silica",
          "amount": 20.83
        },
        {
          "material": "Kaolin",
          "amount": 1.04
        }
      ],
      "additionals": [
        {
          "material": "Titanium Dioxide",
          "amount": 5.21
        }
      ],
      "description": "Note that this glaze did not have a cone specified, but it appears to be a cone 9 glaze. I do not have experience with crystalline glazes but I do know of an excellent article that appeared in Ceramic Review No.137 (Sept/Oct 1992) by Derek Clarkson. His recipes are all based on the previous approximate percentages. The china clay was listed as China Clay/Alumina Colouring Oxides - cobalt, copper and manganese most often used, followed by iron and nickel. The article gives ten specific recipes around the above with colour illustrations to show the very dramatic crystal effects. For each of these examples the article also gives the firing details of the times of crystal growing periods and the diameter of the largest crystal. There is also a mass of detail on the application of the glazes with copious illustrations. Derek Clarkson says that Porcelain bodies are the most suitable. White stoneware bodies can also be used but the crystals are smaller. If you are unable to get sight of a copy of this article please contact me by e-mail if you want further information. submitted by: David Hewitt e-mail:",
      "createdBy": "Glazy Admin",
      "source": "glazy.org",
      "url": "https://glazy.org/recipes/401"
    },
    {
      "id": 2383,
      "code": "GLAZY-2383",
      "name": "Crystalline Green Icing",
      "cone": "6",
      "surface": "Semi-matte",
      "transparency": "",
      "atmosphere": "",
      "subtype": "Glaze - Crystalline",
      "ingredients": [
        {
          "material": "Silica",
          "amount": 41.48
        },
        {
          "material": "Nepheline Syenite",
          "amount": 23.61
        },
        {
          "material": "Whiting",
          "amount": 12.39
        },
        {
          "material": "Lithium Carbonate",
          "amount": 11.26
        },
        {
          "material": "Gerstley Borate",
          "amount": 6.46
        },
        {
          "material": "Copper Carbonate",
          "amount": 3.8
        },
        {
          "material": "Magnesium carbonate",
          "amount": 2.82
        },
        {
          "material": "Cobalt Carbonate",
          "amount": 0.25
        }
      ],
      "description": "Source/Alternate names: Clay Times Sept/Oct 2003 Firing Notes: cool maximum rate to 800C hold 1 hour Notes: Alisa Clausen: a glossier glaze than Crystalline Aqua Icing, overall an olive green colour with some lighter areas where thickest.",
      "createdBy": "Glazy Admin",
      "source": "glazy.org",
      "url": "https://glazy.org/recipes/2383"
    },
    {
      "id": 6630,
      "code": "GLAZY-6630",
      "name": "Crystalline Grey Blue",
      "cone": "9 - 10",
      "surface": "",
      "transparency": "Semi-opaque",
      "atmosphere": "Oxidation",
      "subtype": "Glaze - Crystalline",
      "ingredients": [
        {
          "material": "Potash Feldspar",
          "amount": 46.0
        },
        {
          "material": "Dolomite",
          "amount": 23.0
        },
        {
          "material": "Silica",
          "amount": 15.0
        },
        {
          "material": "Zircopax",
          "amount": 11.0
        },
        {
          "material": "Calcium borate frit",
          "amount": 5.0
        },
        {
          "material": "Kaolin",
          "amount": 5.0
        },
        {
          "material": "Manganese Dioxide",
          "amount": 2.0
        },
        {
          "material": "Red Iron Oxide",
          "amount": 1.0
        },
        {
          "material": "Cobalt Oxide",
          "amount": 0.75
        }
      ],
      "description": "This was listed as a semi matt grey blue - my test tile came out pretty glossy. There is a line of underglaze across the tile, and indents for testing letterpress style type. P31 Linda Bloomfield Handbook of Glaze recipes.",
      "createdBy": "Linda Cash",
      "source": "glazy.org",
      "url": "https://glazy.org/recipes/6630"
    },
    {
      "id": 5336,
      "code": "GLAZY-5336",
      "name": "Crystalline Hopper Base",
      "cone": "9",
      "surface": "",
      "transparency": "",
      "atmosphere": "Oxidation, Reduction",
      "subtype": "Glaze - Crystalline",
      "ingredients": [
        {
          "material": "Ferro Frit 3110",
          "amount": 66.67
        },
        {
          "material": "Silica",
          "amount": 33.33
        }
      ],
      "additionals": [
        {
          "material": "Zinc Oxide",
          "amount": 33.33
        },
        {
          "material": "Copper Carbonate",
          "amount": 4.67
        },
        {
          "material": "Cobalt Carbonate",
          "amount": 0.4
        }
      ],
      "description": "This recipe was imported from Louis Katz's Hyperglaze database available on his website: http://falcon.tamucc.edu/lkatz/allglazes.txt More information about Louis Katz can be found on his website, http://www.louiskatz.net/ Louis Katz Notes: I am not a safety expert and any information contained in this file about safety should be ignored in favor of advice from experts. All of the materials in all glazes are potentially hazardous. All of these glaze recipes are given without any representation of accuracy or safety. They may work, they may not. They may be safe when fired or they may not. All of the materials used in them have hazards associated with them. You must be have sufficient training in the hazards before you use the the materials. You will have to determine the suitability and safety for your use. Do not assume that a lack of a warning about a material means that it is safe. Cone: 9 Surface texture: Crystalline Firing: Ox. or Red. Recipe: Percent Batch Ferro Frit 3110 66.67 66.67 Flint 33.33 33.33 Totals: 100.00 % 100.00 gm Also add: Zinc Oxide 33.33 33.33 Cobalt Carbonate 0.40 0.40 Copper Carbonate 4.67 4.67 Comments: CM 3-91 p.36",
      "createdBy": "Glazy Admin",
      "source": "glazy.org",
      "url": "https://glazy.org/recipes/5336"
    },
    {
      "id": 1190,
      "code": "GLAZY-1190",
      "name": "Crystalline Manganese",
      "cone": "5 - 6",
      "surface": "",
      "transparency": "Opaque",
      "atmosphere": "Oxidation, Reduction",
      "subtype": "Glaze - Crystalline",
      "ingredients": [
        {
          "material": "Feldspar",
          "amount": 51.1
        },
        {
          "material": "Whiting",
          "amount": 17.8
        },
        {
          "material": "EP Kaolin",
          "amount": 15.6
        },
        {
          "material": "Silica",
          "amount": 15.6
        }
      ],
      "additionals": [
        {
          "material": "Manganese Dioxide",
          "amount": 6.7
        },
        {
          "material": "Red Iron Oxide",
          "amount": 4.4
        }
      ],
      "description": "Glaze Type: Crystalline From Hamer, A Potters Dictionary of Materials and Techniques 3rd ed.p210-11 NOT for food,",
      "createdBy": "Glazy Admin",
      "source": "glazy.org",
      "url": "https://glazy.org/recipes/1190"
    },
    {
      "id": 4876,
      "code": "GLAZY-4876",
      "name": "Crystalline Matte",
      "cone": "10",
      "surface": "Matte",
      "transparency": "",
      "atmosphere": "Oxidation, Reduction",
      "subtype": "Glaze - Crystalline",
      "ingredients": [
        {
          "material": "Kona F-4 feldspar",
          "amount": 22.0
        },
        {
          "material": "Silica",
          "amount": 22.0
        },
        {
          "material": "Barium Carbonate",
          "amount": 15.0
        },
        {
          "material": "Zinc Oxide",
          "amount": 11.0
        },
        {
          "material": "EP Kaolin",
          "amount": 10.0
        },
        {
          "material": "Talc",
          "amount": 10.0
        },
        {
          "material": "Lithium Carbonate",
          "amount": 5.0
        },
        {
          "material": "Whiting",
          "amount": 5.0
        }
      ],
      "additionals": [
        {
          "material": "Rutile",
          "amount": 4.0
        },
        {
          "material": "Black Copper Oxide",
          "amount": 3.0
        }
      ],
      "description": "This recipe was imported from Louis Katz's Hyperglaze database available on his website: http://falcon.tamucc.edu/lkatz/allglazes.txt More information about Louis Katz can be found on his website, http://www.louiskatz.net/ Louis Katz Notes: I am not a safety expert and any information contained in this file about safety should be ignored in favor of advice from experts. All of the materials in all glazes are potentially hazardous. All of these glaze recipes are given without any representation of accuracy or safety. They may work, they may not. They may be safe when fired or they may not. All of the materials used in them have hazards associated with them. You must be have sufficient training in the hazards before you use the the materials. You will have to determine the suitability and safety for your use. Do not assume that a lack of a warning about a material means that it is safe. Cone: 10 Surface texture: matte Firing: Ox. or Red. Recipe: Percent Batch F-4 feldspar 22.00 22.00 whiting 5.00 5.00 talc 10.00 10.00 lithium carbonate 5.00 5.00 zinc oxide 11.00 11.00 barium carbonate 15.00 15.00 EPK 10.00 10.00 flint 22.00 22.00 Totals: 100.00 % 100.00 gm Also add: black copper oxide 3.00 3.00 rutile 4.00 4.00 Comments: the SP June 1983 p. 36 Black .",
      "createdBy": "Glazy Admin",
      "source": "glazy.org",
      "url": "https://glazy.org/recipes/4876"
    },
    {
      "id": 202034,
      "code": "GLAZY-202034",
      "name": "CT Blurple",
      "cone": "6",
      "surface": "Glossy",
      "transparency": "Semi-opaque",
      "atmosphere": "Oxidation",
      "subtype": "Glaze",
      "ingredients": [
        {
          "material": "Silica",
          "amount": 30.0
        },
        {
          "material": "Minspar 200",
          "amount": 30.0
        },
        {
          "material": "Kentucky OM #4 Ball Clay",
          "amount": 20.0
        },
        {
          "material": "Whiting",
          "amount": 20.0
        }
      ],
      "additionals": [
        {
          "material": "Ferro Frit 3134",
          "amount": 5.0
        },
        {
          "material": "Gillespie Borate",
          "amount": 5.0
        }
      ],
      "description": "Georgia clear base with 8% pansy purple per Mason stain 6385. This glaze is mixed 1 to 1 with white liner and then added .25% cobalt carb to it. White liner is: 4.61 Minspar, 1.97 silica, .75 Gerstley, .82 whiting, .39 Zinc, added 2% bentonite and add 10% Opax",
      "createdBy": "Doug",
      "source": "glazy.org",
      "url": "https://glazy.org/recipes/202034"
    },
    {
      "id": 202027,
      "code": "GLAZY-202027",
      "name": "CT Orange",
      "cone": "6 - 7",
      "surface": "Semi-glossy",
      "transparency": "Opaque",
      "atmosphere": "Oxidation",
      "subtype": "Glaze",
      "ingredients": [
        {
          "material": "Ferro Frit 3134",
          "amount": 28.07
        },
        {
          "material": "Silica",
          "amount": 25.5
        },
        {
          "material": "Whiting",
          "amount": 18.36
        },
        {
          "material": "EP Kaolin",
          "amount": 17.86
        },
        {
          "material": "Cornwall Stone",
          "amount": 10.21
        }
      ],
      "additionals": [
        {
          "material": "Stain",
          "amount": 8.0
        }
      ],
      "description": "For the base recipe all credit goes to Tony Hanson Base is good for purples the stain used here is 8% orange stain as per US Pigments inclusion stain number 1352-0 I needed a glaze as close to Clemson Tiger \"Helmet orange\" as possible As pictured is The Hanson base with the 8% stain and then mixed with a white liner. The white liner is mixed with the Hanson Base 1 to 1. The recipe for the white liner is 4.61 minspar 200, 1.97 silica 325, .75 Gerstley, .82 Whiting, .59 Dolomite, .39 Zinc and add 10% Opax and 2% bentonite. SG is at 1.49 and thixotropy fixed to somewhat runny with Darvan. Add 2% Lithium to make it run at cone 6",
      "createdBy": "Doug",
      "source": "glazy.org",
      "url": "https://glazy.org/recipes/202027"
    },
    {
      "id": 30985,
      "code": "GLAZY-30985",
      "name": "CTAC Clear",
      "cone": "6",
      "surface": "Glossy",
      "transparency": "Transparent",
      "atmosphere": "Oxidation",
      "subtype": "Glaze - Clear",
      "ingredients": [
        {
          "material": "Silica",
          "amount": 30.0
        },
        {
          "material": "Ferro Frit 3124",
          "amount": 25.0
        },
        {
          "material": "EP Kaolin",
          "amount": 19.5
        },
        {
          "material": "Nepheline Syenite",
          "amount": 13.0
        },
        {
          "material": "Whiting",
          "amount": 12.5
        }
      ],
      "description": "",
      "createdBy": "Stephen Stuchell",
      "source": "glazy.org",
      "url": "https://glazy.org/recipes/30985"
    },
    {
      "id": 6215,
      "code": "GLAZY-6215",
      "name": "Cu Matte",
      "cone": "5",
      "surface": "Semi-matte",
      "transparency": "Semi-opaque",
      "atmosphere": "Reduction",
      "subtype": "Glaze - Red - Copper",
      "ingredients": [
        {
          "material": "Nepheline Syenite",
          "amount": 37.1
        },
        {
          "material": "Silica",
          "amount": 25.3
        },
        {
          "material": "Whiting",
          "amount": 24.9
        },
        {
          "material": "Ferro Frit 3134",
          "amount": 11.3
        },
        {
          "material": "Potash Feldspar",
          "amount": 1.4
        }
      ],
      "additionals": [
        {
          "material": "Bentonite",
          "amount": 2.0
        },
        {
          "material": "Tin Oxide",
          "amount": 1.0
        },
        {
          "material": "Copper Carbonate",
          "amount": 0.5
        }
      ],
      "description": "",
      "createdBy": "Clara Giorello",
      "source": "glazy.org",
      "url": "https://glazy.org/recipes/6215"
    },
    {
      "id": 29071,
      "code": "GLAZY-29071",
      "name": "Cu Red",
      "cone": "10",
      "surface": "",
      "transparency": "",
      "atmosphere": "Reduction",
      "subtype": "Glaze - Red - Copper",
      "ingredients": [
        {
          "material": "Nepheline Syenite",
          "amount": 40.0
        },
        {
          "material": "Silica",
          "amount": 40.0
        },
        {
          "material": "Whiting",
          "amount": 18.0
        },
        {
          "material": "Borax",
          "amount": 12.0
        },
        {
          "material": "Bentonite",
          "amount": 3.0
        },
        {
          "material": "Tin Oxide",
          "amount": 2.0
        },
        {
          "material": "Copper Carbonate",
          "amount": 0.5
        }
      ],
      "description": "From the Kansas City Art Institute Ceramic Department (KCAI), Glaze Formulas, 15 February 1990. Labeled \"St. John Salt Glazes\" http://www.brackers.com/wp-content/uploads/2015/02/KCAI-Glaze-Recpies.pdf",
      "createdBy": "Glazy Admin",
      "source": "glazy.org",
      "url": "https://glazy.org/recipes/29071"
    },
    {
      "id": 4877,
      "code": "GLAZY-4877",
      "name": "Cu. Red",
      "cone": "10",
      "surface": "",
      "transparency": "",
      "atmosphere": "Oxidation, Reduction",
      "subtype": "Glaze - Red - Copper",
      "ingredients": [
        {
          "material": "Nepheline Syenite",
          "amount": 36.36
        },
        {
          "material": "Silica",
          "amount": 36.36
        },
        {
          "material": "Whiting",
          "amount": 16.36
        },
        {
          "material": "Borax",
          "amount": 10.91
        }
      ],
      "additionals": [
        {
          "material": "Bentonite",
          "amount": 2.73
        },
        {
          "material": "Tin Oxide",
          "amount": 1.82
        },
        {
          "material": "Copper Carbonate",
          "amount": 0.45
        }
      ],
      "description": "This recipe was imported from Louis Katz's Hyperglaze database available on his website: http://falcon.tamucc.edu/lkatz/allglazes.txt More information about Louis Katz can be found on his website, http://www.louiskatz.net/ Louis Katz Notes: I am not a safety expert and any information contained in this file about safety should be ignored in favor of advice from experts. All of the materials in all glazes are potentially hazardous. All of these glaze recipes are given without any representation of accuracy or safety. They may work, they may not. They may be safe when fired or they may not. All of the materials used in them have hazards associated with them. You must be have sufficient training in the hazards before you use the the materials. You will have to determine the suitability and safety for your use. Do not assume that a lack of a warning about a material means that it is safe. Cone: 10 Firing: Ox. or Red. Recipe: Percent Batch Neph Sy 36.36 40.0 Whiting 16.36 18.0 Silica 36.36 40.0 Borax 10.91 12.0 Totals: 100.00 % 110.0 gm Also add: Tin Oxide 1.82 2.0 CuCo3 0.45 0.5 Bentonite 2.73 3.0",
      "createdBy": "Glazy Admin",
      "source": "glazy.org",
      "url": "https://glazy.org/recipes/4877"
    },
    {
      "id": 1191,
      "code": "GLAZY-1191",
      "name": "cullet glaze",
      "cone": "2 - 6",
      "surface": "Glossy",
      "transparency": "",
      "atmosphere": "Oxidation",
      "subtype": "Glaze - Specialty",
      "ingredients": [
        {
          "material": "Glass",
          "amount": 49.01
        },
        {
          "material": "Whiting",
          "amount": 21.19
        },
        {
          "material": "Silica",
          "amount": 11.42
        },
        {
          "material": "EP Kaolin",
          "amount": 9.47
        },
        {
          "material": "Redart",
          "amount": 6.24
        },
        {
          "material": "Dolomite",
          "amount": 2.68
        }
      ],
      "description": "Total 100.01 Molecular Formula: 0.279 KNa0 0.122 Al2O3 1.985 SiO2 0.590 CaO 0.007 Fe2O3 0.003 TiO2 0.128 MgO This recipe is simlar in terms of unity to one in use in Thailand. I have no idea about its durability. Perhaps some one else can speak to this. Certainly there is a lot of variation in container glass. Louis louis katz",
      "createdBy": "Glazy Admin",
      "source": "glazy.org",
      "url": "https://glazy.org/recipes/1191"
    },
    {
      "id": 25382,
      "code": "GLAZY-25382",
      "name": "Cumulus",
      "cone": "9",
      "surface": "Glossy",
      "transparency": "Semi-opaque",
      "atmosphere": "Oxidation",
      "subtype": "Glaze - White, Off-White",
      "ingredients": [
        {
          "material": "Soda Feldspar",
          "amount": 45.0
        },
        {
          "material": "Silica",
          "amount": 17.0
        },
        {
          "material": "Standard borax frit",
          "amount": 15.0
        },
        {
          "material": "Whiting",
          "amount": 13.0
        },
        {
          "material": "Kaolin",
          "amount": 5.0
        },
        {
          "material": "Tin Oxide",
          "amount": 5.0
        }
      ],
      "description": "A very glossy, slightly translucent white, breaking orange when very thin. Very sensitive to thickness and viscosity. Will go satiny when applied thinly or when watered down. Glossy when mixed 1 to 1 with water.",
      "createdBy": "Gabriel",
      "source": "glazy.org",
      "url": "https://glazy.org/recipes/25382"
    },
    {
      "id": 43913,
      "code": "GLAZY-43913",
      "name": "Cunningham Amber to Blue-Grey Satin",
      "cone": "6",
      "surface": "Satin-matte",
      "transparency": "",
      "atmosphere": "Oxidation",
      "subtype": "Glaze - Blue",
      "ingredients": [
        {
          "material": "Kona F-4 feldspar",
          "amount": 9.92
        },
        {
          "material": "Ferro Frit 3134",
          "amount": 7.2
        },
        {
          "material": "Silica",
          "amount": 7.2
        },
        {
          "material": "Whiting",
          "amount": 1.6
        },
        {
          "material": "Gerstley Borate",
          "amount": 1.44
        },
        {
          "material": "Kentucky OM #4 Ball Clay",
          "amount": 1.04
        }
      ],
      "description": "From Virginia Scotchie's Clay and Glaze Compendium",
      "createdBy": "Glazy Admin",
      "source": "glazy.org",
      "url": "https://glazy.org/recipes/43913"
    },
    {
      "id": 43349,
      "code": "GLAZY-43349",
      "name": "Cunningham Celadon",
      "cone": "7",
      "surface": "",
      "transparency": "",
      "atmosphere": "Reduction",
      "subtype": "Glaze - Iron - Celadon",
      "ingredients": [
        {
          "material": "Custer Feldspar",
          "amount": 33.0
        },
        {
          "material": "Silica",
          "amount": 32.0
        },
        {
          "material": "Whiting",
          "amount": 20.0
        },
        {
          "material": "EP Kaolin",
          "amount": 15.0
        }
      ],
      "additionals": [
        {
          "material": "Barium Carbonate",
          "amount": 4.0
        },
        {
          "material": "Red Iron Oxide",
          "amount": 2.0
        }
      ],
      "description": "From Virginia Scotchie's Clay and Glaze Compendium",
      "createdBy": "Glazy Admin",
      "source": "glazy.org",
      "url": "https://glazy.org/recipes/43349"
    },
    {
      "id": 1911,
      "code": "GLAZY-1911",
      "name": "Curdle",
      "cone": "04 - 03",
      "surface": "Satin",
      "transparency": "Opaque",
      "atmosphere": "Oxidation",
      "subtype": "Glaze - Specialty",
      "ingredients": [
        {
          "material": "Borax",
          "amount": 70.0
        },
        {
          "material": "Kona F-4 feldspar",
          "amount": 20.0
        },
        {
          "material": "Redart",
          "amount": 10.0
        },
        {
          "material": "Zinc Oxide",
          "amount": 9.0
        }
      ],
      "additionals": [
        {
          "material": "Zircopax",
          "amount": 12.0
        },
        {
          "material": "Tin Oxide",
          "amount": 5.0
        }
      ],
      "description": "Glaze Type: Texture Lumpy, curdled look. Borax will form crystals over time - sieve them out, and re-dissolve in hot water, or microwave them in a small amount of water. Use a mortar and pestle or ball mill in you need to crush remaining crystals. Looks good thin - like foam - over Amber Assault glaze. Thick and it makes craters. NOT for food.",
      "createdBy": "Glazy Admin",
      "source": "glazy.org",
      "url": "https://glazy.org/recipes/1911"
    },
    {
      "id": 3311,
      "code": "GLAZY-3311",
      "name": "Currie 10 Tea Dust",
      "cone": "9 - 11",
      "surface": "Semi-glossy",
      "transparency": "Opaque",
      "atmosphere": "Reduction",
      "subtype": "Glaze - Iron - Tea Dust",
      "ingredients": [
        {
          "material": "Potash Feldspar (Zheng Yi SK7)",
          "amount": 50.3
        },
        {
          "material": "Silica",
          "amount": 22.2
        },
        {
          "material": "Whiting",
          "amount": 16.6
        },
        {
          "material": "Kaolin",
          "amount": 7.1
        },
        {
          "material": "Magnesium carbonate",
          "amount": 3.8
        }
      ],
      "additionals": [
        {
          "material": "Red Iron Oxide",
          "amount": 8.0
        }
      ],
      "description": "From John Britt's Complete Guide to High Fire Glazes",
      "createdBy": "Derek Au",
      "source": "glazy.org",
      "url": "https://glazy.org/recipes/3311"
    },
    {
      "id": 3310,
      "code": "GLAZY-3310",
      "name": "Currie 11 Tea Dust",
      "cone": "9 - 11",
      "surface": "Semi-glossy",
      "transparency": "Opaque",
      "atmosphere": "Reduction",
      "subtype": "Glaze - Iron - Tea Dust",
      "ingredients": [
        {
          "material": "Potash Feldspar (Zheng Yi SK7)",
          "amount": 42.9
        },
        {
          "material": "Silica",
          "amount": 33.5
        },
        {
          "material": "Whiting",
          "amount": 14.2
        },
        {
          "material": "Kaolin",
          "amount": 6.2
        },
        {
          "material": "Magnesium carbonate",
          "amount": 3.3
        }
      ],
      "additionals": [
        {
          "material": "Red Iron Oxide",
          "amount": 8.0
        }
      ],
      "description": "From John Britt's Complete Guide to High Fire Glazes",
      "createdBy": "Derek Au",
      "source": "glazy.org",
      "url": "https://glazy.org/recipes/3310"
    },
    {
      "id": 29208,
      "code": "GLAZY-29208",
      "name": "Cushing \"Satin Doll Black\"",
      "cone": "10",
      "surface": "",
      "transparency": "",
      "atmosphere": "Reduction, Oxidation",
      "subtype": "Glaze - Black - Slip-Based",
      "ingredients": [
        {
          "material": "Albany slip",
          "amount": 65.0
        },
        {
          "material": "Nepheline Syenite",
          "amount": 15.0
        },
        {
          "material": "Barium Carbonate",
          "amount": 10.0
        },
        {
          "material": "Talc",
          "amount": 10.0
        }
      ],
      "additionals": [
        {
          "material": "Manganese Dioxide",
          "amount": 2.0
        },
        {
          "material": "Red Iron Oxide",
          "amount": 2.0
        },
        {
          "material": "Chrome Oxide",
          "amount": 1.0
        }
      ],
      "description": "From the Kansas City Art Institute Ceramic Department (KCAI), Glaze Formulas, 15 February 1990. http://www.brackers.com/wp-content/uploads/2015/02/KCAI-Glaze-Recpies.pdf",
      "createdBy": "Glazy Admin",
      "source": "glazy.org",
      "url": "https://glazy.org/recipes/29208"
    },
    {
      "id": 4878,
      "code": "GLAZY-4878",
      "name": "Cushing Black",
      "cone": "10",
      "surface": "",
      "transparency": "",
      "atmosphere": "Oxidation, Reduction",
      "subtype": "Glaze - Black",
      "ingredients": [
        {
          "material": "Albany slip",
          "amount": 65.0
        },
        {
          "material": "Talc",
          "amount": 15.0
        },
        {
          "material": "Barium Carbonate",
          "amount": 10.0
        },
        {
          "material": "Nepheline Syenite",
          "amount": 10.0
        }
      ],
      "additionals": [
        {
          "material": "Cobalt Carbonate",
          "amount": 2.0
        },
        {
          "material": "Manganese Dioxide",
          "amount": 2.0
        },
        {
          "material": "Chrome Oxide",
          "amount": 1.0
        }
      ],
      "description": "This recipe was imported from Louis Katz's Hyperglaze database available on his website: http://falcon.tamucc.edu/lkatz/allglazes.txt More information about Louis Katz can be found on his website, http://www.louiskatz.net/ Louis Katz Notes: I am not a safety expert and any information contained in this file about safety should be ignored in favor of advice from experts. All of the materials in all glazes are potentially hazardous. All of these glaze recipes are given without any representation of accuracy or safety. They may work, they may not. They may be safe when fired or they may not. All of the materials used in them have hazards associated with them. You must be have sufficient training in the hazards before you use the the materials. You will have to determine the suitability and safety for your use. Do not assume that a lack of a warning about a material means that it is safe. Cone: 10 Color: black Surface texture: ? Firing: Ox. or Red. Recipe: Percent Batch Albany 65.00 5200 Neph Sy 10.00 800 Bar Carb 10.00 800 Talc 15.00 1200 Totals: 100.00 % 8000 Gm Also add: Manganese Dioxide 2.00 160 Chrome Oxide 1.00 80 Cobalt Carbonate 2.00 160 These glaze recipes are given without any representation of accuracy or safety. They may work, they may not. They may be safe when fired or they may not. All of the materials used in them have hazards associated with them. You must be have sufficient training in the hazards before you use the the materials. You will have to determine the suitability and safety for your use. Do not assume that a lack of a warning about a material means that it is safe.",
      "createdBy": "Glazy Admin",
      "source": "glazy.org",
      "url": "https://glazy.org/recipes/4878"
    },
    {
      "id": 5738,
      "code": "GLAZY-5738",
      "name": "Cushing Black",
      "cone": "9 - 10",
      "surface": "",
      "transparency": "",
      "atmosphere": "Reduction",
      "subtype": "Glaze - Black",
      "ingredients": [
        {
          "material": "Albany slip",
          "amount": 65.0
        },
        {
          "material": "Talc",
          "amount": 16.0
        },
        {
          "material": "Barium Carbonate",
          "amount": 10.0
        },
        {
          "material": "Nepheline Syenite",
          "amount": 10.0
        }
      ],
      "additionals": [
        {
          "material": "Chrome Oxide",
          "amount": 4.0
        },
        {
          "material": "Cobalt Oxide",
          "amount": 2.0
        },
        {
          "material": "Manganese Dioxide",
          "amount": 2.0
        }
      ],
      "description": "NOTE: This recipe was imported from Triangle Potter's Guild Glaze Recipes published November, 1988 Source: Mary Roehm, Ed Duffield 10.0 nephelyne syenite 65.0 albany slip 10.0 barium carbonate 16.0 talc + 4.0 chrome + 2.0 manganese oxide + 2.0 cobalt oxide Smooth waxy black.",
      "createdBy": "Glazy Admin",
      "source": "glazy.org",
      "url": "https://glazy.org/recipes/5738"
    },
    {
      "id": 4696,
      "code": "GLAZY-4696",
      "name": "Cushing Opaque Matt",
      "cone": "4",
      "surface": "Glossy",
      "transparency": "",
      "atmosphere": "Oxidation, Reduction",
      "subtype": "Glaze",
      "ingredients": [
        {
          "material": "Ferro Frit 3124",
          "amount": 78.0
        },
        {
          "material": "Minspar 200",
          "amount": 14.0
        },
        {
          "material": "Whiting",
          "amount": 6.0
        },
        {
          "material": "EP Kaolin",
          "amount": 2.0
        }
      ],
      "additionals": [
        {
          "material": "Copper Carbonate",
          "amount": 2.0
        }
      ],
      "description": "This recipe was imported from Louis Katz's Hyperglaze database available on his website: http://falcon.tamucc.edu/lkatz/allglazes.txt More information about Louis Katz can be found on his website, http://www.louiskatz.net/ Louis Katz Notes: I am not a safety expert and any information contained in this file about safety should be ignored in favor of advice from experts. All of the materials in all glazes are potentially hazardous. All of these glaze recipes are given without any representation of accuracy or safety. They may work, they may not. They may be safe when fired or they may not. All of the materials used in them have hazards associated with them. You must be have sufficient training in the hazards before you use the the materials. You will have to determine the suitability and safety for your use. Do not assume that a lack of a warning about a material means that it is safe. Cone: 04 Surface texture: shiny glossy Firing: Ox. or Red. Recipe: Percent Batch whiting 6.00 6.00 Ferro Frit 3124 78.00 78.00 minspar 200 14.00 14.00 Edgar plastic kaolin 2.00 2.00 Totals: 100.00 % 100.00 gm Also add: copper carb 2.00 2.00",
      "createdBy": "Glazy Admin",
      "source": "glazy.org",
      "url": "https://glazy.org/recipes/4696"
    },
    {
      "id": 5160,
      "code": "GLAZY-5160",
      "name": "Cushing Satin Matt",
      "cone": "4",
      "surface": "Satin-matte",
      "transparency": "Opaque",
      "atmosphere": "Oxidation, Reduction",
      "subtype": "Glaze - Matte",
      "ingredients": [
        {
          "material": "Ferro Frit 3124",
          "amount": 40.0
        },
        {
          "material": "Nepheline Syenite",
          "amount": 17.0
        },
        {
          "material": "Whiting",
          "amount": 17.0
        },
        {
          "material": "EP Kaolin",
          "amount": 13.0
        },
        {
          "material": "Silica",
          "amount": 13.0
        }
      ],
      "additionals": [
        {
          "material": "Bentonite",
          "amount": 2.0
        }
      ],
      "description": "This recipe was imported from Louis Katz's Hyperglaze database available on his website: http://falcon.tamucc.edu/lkatz/allglazes.txt More information about Louis Katz can be found on his website, http://www.louiskatz.net/ Louis Katz Notes: I am not a safety expert and any information contained in this file about safety should be ignored in favor of advice from experts. All of the materials in all glazes are potentially hazardous. All of these glaze recipes are given without any representation of accuracy or safety. They may work, they may not. They may be safe when fired or they may not. All of the materials used in them have hazards associated with them. You must be have sufficient training in the hazards before you use the the materials. You will have to determine the suitability and safety for your use. Do not assume that a lack of a warning about a material means that it is safe. Cone: 4 Surface texture: matte Firing: Ox. or Red. Recipe: Percent Batch Whiting 17.00 17.00 Ferro Frit 3124 40.00 40.00 Neph Sy 17.00 17.00 EPK 13.00 13.00 Flint 13.00 13.00 Totals: 100.00 % 100.00 gm Also add: Bentonite 2.00 2.00 Comments: CM 10-92 p.49 can be colored with oxides or stains 0.3% granular manganese dioxide added gives speckles",
      "createdBy": "Glazy Admin",
      "source": "glazy.org",
      "url": "https://glazy.org/recipes/5160"
    },
    {
      "id": 4603,
      "code": "GLAZY-4603",
      "name": "Cushing Semitrans Gloss",
      "cone": "4",
      "surface": "Semi-glossy",
      "transparency": "Translucent",
      "atmosphere": "Oxidation, Reduction",
      "subtype": "Glaze - Green - Copper",
      "ingredients": [
        {
          "material": "Gerstley Borate",
          "amount": 50.0
        },
        {
          "material": "Minspar 200",
          "amount": 34.0
        },
        {
          "material": "Silica",
          "amount": 10.0
        },
        {
          "material": "EP Kaolin",
          "amount": 6.0
        }
      ],
      "additionals": [
        {
          "material": "Copper Carbonate",
          "amount": 4.0
        }
      ],
