Repository: MrSeldon/argilev2

File: data/glazes/glazy.json (part 86 of 315)
{
      "description": "This recipe was imported from Louis Katz's Hyperglaze database available on his website: http://falcon.tamucc.edu/lkatz/allglazes.txt More information about Louis Katz can be found on his website, http://www.louiskatz.net/ Louis Katz Notes: I am not a safety expert and any information contained in this file about safety should be ignored in favor of advice from experts. All of the materials in all glazes are potentially hazardous. All of these glaze recipes are given without any representation of accuracy or safety. They may work, they may not. They may be safe when fired or they may not. All of the materials used in them have hazards associated with them. You must be have sufficient training in the hazards before you use the the materials. You will have to determine the suitability and safety for your use. Do not assume that a lack of a warning about a material means that it is safe. Cone: 04 Color: Translucent Green Testing: Tested Surface texture: Semi-Gloss Firing: Ox. or Red. Recipe: Percent Batch Gertsley Borate 50.00 50.00 Minspar 200 34.00 34.00 Edgar Plastic Kaolin 6.00 6.00 Flint 10.00 10.00 Totals: 100.00 % 100.00 gm Also add: Copper Carbonate 4.00 4.00 Comments: Copper Semi trans blue green",
      "createdBy": "Glazy Admin",
      "source": "glazy.org",
      "url": "https://glazy.org/recipes/4603"
    },
    {
      "id": 29264,
      "code": "GLAZY-29264",
      "name": "Cushing Stone White Matt",
      "cone": "10",
      "surface": "Matte",
      "transparency": "",
      "atmosphere": "Reduction, Oxidation",
      "subtype": "Glaze - White, Off-White",
      "ingredients": [
        {
          "material": "Kona F-4 feldspar",
          "amount": 22.0
        },
        {
          "material": "Custer Feldspar",
          "amount": 19.0
        },
        {
          "material": "Calcined Kaolin",
          "amount": 14.0
        },
        {
          "material": "Silica",
          "amount": 12.0
        },
        {
          "material": "Dolomite",
          "amount": 10.0
        },
        {
          "material": "Whiting",
          "amount": 8.0
        },
        {
          "material": "Talc",
          "amount": 7.0
        },
        {
          "material": "EP Kaolin",
          "amount": 5.0
        },
        {
          "material": "Bentonite",
          "amount": 2.0
        }
      ],
      "description": "From the Kansas City Art Institute Ceramic Department (KCAI), Glaze Formulas, 15 February 1990. http://www.brackers.com/wp-content/uploads/2015/02/KCAI-Glaze-Recpies.pdf",
      "createdBy": "Glazy Admin",
      "source": "glazy.org",
      "url": "https://glazy.org/recipes/29264"
    },
    {
      "id": 4879,
      "code": "GLAZY-4879",
      "name": "Cushing Stone White Matte",
      "cone": "10",
      "surface": "Matte",
      "transparency": "",
      "atmosphere": "Oxidation, Reduction",
      "subtype": "Glaze - White, Off-White",
      "ingredients": [
        {
          "material": "Kona F-4 feldspar",
          "amount": 22.68
        },
        {
          "material": "Custer Feldspar (1989)",
          "amount": 19.59
        },
        {
          "material": "Calcined Kaolin",
          "amount": 14.43
        },
        {
          "material": "Silica",
          "amount": 12.37
        },
        {
          "material": "Dolomite",
          "amount": 10.31
        },
        {
          "material": "Whiting",
          "amount": 8.25
        },
        {
          "material": "Talc",
          "amount": 7.22
        },
        {
          "material": "EP Kaolin",
          "amount": 5.15
        }
      ],
      "additionals": [
        {
          "material": "Bentonite",
          "amount": 2.06
        }
      ],
      "description": "This recipe was imported from Louis Katz's Hyperglaze database available on his website: http://falcon.tamucc.edu/lkatz/allglazes.txt More information about Louis Katz can be found on his website, http://www.louiskatz.net/ Louis Katz Notes: I am not a safety expert and any information contained in this file about safety should be ignored in favor of advice from experts. All of the materials in all glazes are potentially hazardous. All of these glaze recipes are given without any representation of accuracy or safety. They may work, they may not. They may be safe when fired or they may not. All of the materials used in them have hazards associated with them. You must be have sufficient training in the hazards before you use the the materials. You will have to determine the suitability and safety for your use. Do not assume that a lack of a warning about a material means that it is safe. Cone: 10 Color: white Surface texture: matte Firing: Ox. or Red. Recipe: Percent Batch F-4 22.68 22.00 Custer Feldspar 19.59 19.00 Whiting 8.25 8.00 Dolomite 10.31 10.00 Talc 7.22 7.00 Calcined Kaolin 14.43 14.00 EPK 5.15 5.00 Silica 12.37 12.00 Totals: 100.00 % 97.00 gm Also add: Bentonite 2.06 2.00",
      "createdBy": "Glazy Admin",
      "source": "glazy.org",
      "url": "https://glazy.org/recipes/4879"
    },
    {
      "id": 4880,
      "code": "GLAZY-4880",
      "name": "CUSHING YELLOW MATTE",
      "cone": "10",
      "surface": "Matte",
      "transparency": "",
      "atmosphere": "Reduction",
      "subtype": "Glaze - Matte",
      "ingredients": [
        {
          "material": "EP Kaolin",
          "amount": 29.7
        },
        {
          "material": "Dolomite",
          "amount": 28.3
        },
        {
          "material": "Custer Feldspar (1989)",
          "amount": 23.1
        },
        {
          "material": "Whiting",
          "amount": 12.9
        },
        {
          "material": "Silica",
          "amount": 6.0
        }
      ],
      "additionals": [
        {
          "material": "Red Iron Oxide",
          "amount": 1.5
        }
      ],
      "description": "This recipe was imported from Louis Katz's Hyperglaze database available on his website: http://falcon.tamucc.edu/lkatz/allglazes.txt More information about Louis Katz can be found on his website, http://www.louiskatz.net/ Louis Katz Notes: I am not a safety expert and any information contained in this file about safety should be ignored in favor of advice from experts. All of the materials in all glazes are potentially hazardous. All of these glaze recipes are given without any representation of accuracy or safety. They may work, they may not. They may be safe when fired or they may not. All of the materials used in them have hazards associated with them. You must be have sufficient training in the hazards before you use the the materials. You will have to determine the suitability and safety for your use. Do not assume that a lack of a warning about a material means that it is safe. Cone: 10 Color: yellow/orange Surface texture: matte Firing: Reduction Glaze type: Ca Mg matt Recipe: Percent Batch Custer Feldspar 23.10 1848 Dolomite 28.30 2264 Whiting 12.90 1032 EPK 29.70 2376 Silica 6.00 480 Totals: 100.00 % 8000 Gm Also add: Red Iron Oxide 1.50 120 Comments: Apply very thin on porcelain to get it to break yellow/orange-best on porcelain.",
      "createdBy": "Glazy Admin",
      "source": "glazy.org",
      "url": "https://glazy.org/recipes/4880"
    },
    {
      "id": 8714,
      "code": "GLAZY-8714",
      "name": "Cushing's Satin",
      "cone": "9 - 10",
      "surface": "Satin",
      "transparency": "Opaque",
      "atmosphere": "Reduction",
      "subtype": "Glaze",
      "ingredients": [
        {
          "material": "Cornwall Stone",
          "amount": 20.0
        },
        {
          "material": "Silica",
          "amount": 20.0
        },
        {
          "material": "Soda Feldspar",
          "amount": 20.0
        },
        {
          "material": "Dolomite",
          "amount": 15.0
        },
        {
          "material": "Talc",
          "amount": 13.0
        },
        {
          "material": "Kentucky OM #4 Ball Clay",
          "amount": 10.0
        },
        {
          "material": "Whiting",
          "amount": 2.0
        }
      ],
      "additionals": [
        {
          "material": "Cobalt Carbonate",
          "amount": 3.0
        },
        {
          "material": "Red Iron Oxide",
          "amount": 3.0
        },
        {
          "material": "Manganese Dioxide",
          "amount": 2.0
        },
        {
          "material": "Chrome Oxide",
          "amount": 1.0
        }
      ],
      "description": "satin black",
      "createdBy": "IU Southeast Ceramics",
      "source": "glazy.org",
      "url": "https://glazy.org/recipes/8714"
    },
    {
      "id": 366980,
      "code": "GLAZY-366980",
      "name": "Custer Shiny Gloss (Milk Oolong Pottery)",
      "cone": "5",
      "surface": "",
      "transparency": "",
      "atmosphere": "Oxidation",
      "subtype": "Glaze",
      "ingredients": [
        {
          "material": "Custer Feldspar",
          "amount": 41.64
        },
        {
          "material": "Gerstley Borate",
          "amount": 21.05
        },
        {
          "material": "Silica",
          "amount": 19.24
        },
        {
          "material": "Whiting",
          "amount": 9.46
        },
        {
          "material": "EP Kaolin",
          "amount": 8.62
        }
      ],
      "description": "changed it to Custer feldspar",
      "createdBy": "Milk Oolong Pottery",
      "source": "glazy.org",
      "url": "https://glazy.org/recipes/366980"
    },
    {
      "id": 3255,
      "code": "GLAZY-3255",
      "name": "Custer Yellow Matte",
      "cone": "10",
      "surface": "Matte",
      "transparency": "Opaque",
      "atmosphere": "Reduction",
      "subtype": "Glaze - Yellow - Iron",
      "ingredients": [
        {
          "material": "Kaolin",
          "amount": 29.7
        },
        {
          "material": "Dolomite",
          "amount": 28.3
        },
        {
          "material": "Custer Feldspar",
          "amount": 23.1
        },
        {
          "material": "Whiting",
          "amount": 12.9
        },
        {
          "material": "Silica",
          "amount": 6.0
        }
      ],
      "additionals": [
        {
          "material": "Red Iron Oxide",
          "amount": 1.5
        }
      ],
      "description": "Via Tara Hagen's Glazeitorium http://glazeitorium.blogspot.com/",
      "createdBy": "Tara Hagen",
      "source": "glazy.org",
      "url": "https://glazy.org/recipes/3255"
    },
    {
      "id": 75578,
      "code": "GLAZY-75578",
      "name": "Cyan Clayworks Studio Slip",
      "cone": "04 - 10",
      "surface": "Matte",
      "transparency": "Opaque",
      "atmosphere": "",
      "subtype": "Slip & Engobe - Slip",
      "ingredients": [
        {
          "material": "Kaolin",
          "amount": 25.0
        },
        {
          "material": "Potash Feldspar",
          "amount": 25.0
        },
        {
          "material": "Silica",
          "amount": 25.0
        },
        {
          "material": "Hyplas 71 Ball clay",
          "amount": 25.0
        }
      ],
      "description": "We have used this slip on a dozen different bodies, with different colourants and consistencies.",
      "createdBy": "Chris Donnelly",
      "source": "glazy.org",
      "url": "https://glazy.org/recipes/75578"
    },
    {
      "id": 1192,
      "code": "GLAZY-1192",
      "name": "Cyndi's Revision 5-A",
      "cone": "5 - 6",
      "surface": "Satin-matte",
      "transparency": "Translucent",
      "atmosphere": "Oxidation",
      "subtype": "Glaze - Matte - Magnesium Matte",
      "ingredients": [
        {
          "material": "Wollastonite",
          "amount": 34.0
        },
        {
          "material": "Silica",
          "amount": 23.0
        },
        {
          "material": "Nepheline Syenite",
          "amount": 19.0
        },
        {
          "material": "EP Kaolin",
          "amount": 12.0
        },
        {
          "material": "Gerstley Borate",
          "amount": 7.0
        },
        {
          "material": "Dolomite",
          "amount": 5.0
        }
      ],
      "description": "Glaze Type: Magnesium matt",
      "createdBy": "Glazy Admin",
      "source": "glazy.org",
      "url": "https://glazy.org/recipes/1192"
    },
    {
      "id": 1193,
      "code": "GLAZY-1193",
      "name": "Cyndi's Revision 5-C",
      "cone": "5 - 6",
      "surface": "Satin-matte",
      "transparency": "Transparent",
      "atmosphere": "Oxidation",
      "subtype": "Glaze - Matte - Magnesium Matte",
      "ingredients": [
        {
          "material": "Silica",
          "amount": 28.0
        },
        {
          "material": "Wollastonite",
          "amount": 23.0
        },
        {
          "material": "Nepheline Syenite",
          "amount": 18.0
        },
        {
          "material": "EP Kaolin",
          "amount": 14.0
        },
        {
          "material": "Dolomite",
          "amount": 13.0
        },
        {
          "material": "Gerstley Borate",
          "amount": 5.0
        }
      ],
      "description": "Glaze Type: Magnesium matt Higher silica",
      "createdBy": "Glazy Admin",
      "source": "glazy.org",
      "url": "https://glazy.org/recipes/1193"
    },
    {
      "id": 44185,
      "code": "GLAZY-44185",
      "name": "Cynthia's Stain Colored Engobe",
      "cone": "4",
      "surface": "",
      "transparency": "",
      "atmosphere": "Oxidation",
      "subtype": "Glaze - Specialty",
      "ingredients": [
        {
          "material": "Talc",
          "amount": 40.0
        },
        {
          "material": "Kentucky OM #4 Ball Clay",
          "amount": 30.0
        },
        {
          "material": "Ferro Frit 3110",
          "amount": 15.0
        },
        {
          "material": "Stain",
          "amount": 15.0
        }
      ],
      "description": "From Virginia Scotchie's Clay and Glaze Compendium",
      "createdBy": "Glazy Admin",
      "source": "glazy.org",
      "url": "https://glazy.org/recipes/44185"
    },
    {
      "id": 202445,
      "code": "GLAZY-202445",
      "name": "C\u00e9ladon de Longquan",
      "cone": "8 - 11",
      "surface": "Satin",
      "transparency": "Semi-opaque",
      "atmosphere": "Reduction",
      "subtype": "Glaze - Iron - Celadon - Blue",
      "ingredients": [
        {
          "material": "Potash Feldspar",
          "amount": 44.0
        },
        {
          "material": "Whiting",
          "amount": 23.0
        },
        {
          "material": "Kaolin",
          "amount": 20.0
        },
        {
          "material": "Silica",
          "amount": 13.0
        },
        {
          "material": "Yellow Iron Oxide",
          "amount": 0.5
        }
      ],
      "description": "",
      "createdBy": "Ana-Bel\u00e9n Montero",
      "source": "glazy.org",
      "url": "https://glazy.org/recipes/202445"
    },
    {
      "id": 75464,
      "code": "GLAZY-75464",
      "name": "C\u00e9u Azul Brilhante (1)",
      "cone": "6 - 7",
      "surface": "",
      "transparency": "",
      "atmosphere": "",
      "subtype": "Glaze",
      "ingredients": [
        {
          "material": "XXX 0905_Caulim Minasolo",
          "amount": 20.5
        },
        {
          "material": "Ferro Frit 3134",
          "amount": 18.1
        },
        {
          "material": "Silica",
          "amount": 17.5
        },
        {
          "material": "0931_Feldspato K Minasolo",
          "amount": 15.6
        },
        {
          "material": "Talc",
          "amount": 10.5
        },
        {
          "material": "Wollastonite",
          "amount": 9.3
        },
        {
          "material": "Titanium Dioxide",
          "amount": 4.5
        },
        {
          "material": "Bentonite",
          "amount": 2.0
        },
        {
          "material": "Cobalt Carbonate",
          "amount": 1.0
        },
        {
          "material": "Red Iron Oxide",
          "amount": 1.0
        }
      ],
      "description": "Fogo m\u00e9dio - Britt - p\u00e1gina 176 e https://glazy.org/recipes/48566. Seria com rutilo. Acredito estar com problemas no meu tit\u00e2nio.",
      "createdBy": "Marize Mello",
      "source": "glazy.org",
      "url": "https://glazy.org/recipes/75464"
    },
    {
      "id": 81489,
      "code": "GLAZY-81489",
      "name": "C\u00e9u Azul Brilhante (3)",
      "cone": "6",
      "surface": "Glossy",
      "transparency": "Semi-opaque",
      "atmosphere": "Oxidation",
      "subtype": "Glaze",
      "ingredients": [
        {
          "material": "Ferro Frit 3134",
          "amount": 18.0
        },
        {
          "material": "0931_Feldspato K Minasolo",
          "amount": 18.0
        },
        {
          "material": "XXX 0935_Caulim Minasolo",
          "amount": 18.0
        },
        {
          "material": "Silica",
          "amount": 16.7
        },
        {
          "material": "Talc",
          "amount": 10.5
        },
        {
          "material": "Wollastonite",
          "amount": 9.0
        },
        {
          "material": "Rutile",
          "amount": 5.5
        },
        {
          "material": "Bentonite",
          "amount": 2.0
        },
        {
          "material": "Cobalt Oxide",
          "amount": 1.8
        },
        {
          "material": "Red Iron Oxide",
          "amount": 0.5
        }
      ],
      "description": "Fogo m\u00e9dio - Britt - p\u00e1gina 176 e https://glazy.org/recipes/48566 . Essa receita tamb\u00e9m foi fornecida pelo Studio Neves com o nome de GA42. 70% \u00e1gua + 30% CMC pronto. Tentar com o magn\u00e9sio dentro de outros ingredientes e n\u00e3o no talco, por ser gorduroso. Fazer tamb\u00e9m mais claro, alterando rutilo e cobalto.",
      "createdBy": "Marize Mello",
      "source": "glazy.org",
      "url": "https://glazy.org/recipes/81489"
    },
    {
      "id": 84173,
      "code": "GLAZY-84173",
      "name": "C\u00e9u Azul Brilhante (4)",
      "cone": "6",
      "surface": "Glossy",
      "transparency": "Semi-opaque",
      "atmosphere": "Oxidation",
      "subtype": "Glaze",
      "ingredients": [
        {
          "material": "XXX 0935_Caulim Minasolo",
          "amount": 20.6
        },
        {
          "material": "Ferro Frit 3134",
          "amount": 18.6
        },
        {
          "material": "Silica",
          "amount": 17.8
        },
        {
          "material": "0931_Feldspato K Minasolo",
          "amount": 14.5
        },
        {
          "material": "Talc",
          "amount": 10.5
        },
        {
          "material": "Wollastonite",
          "amount": 9.1
        },
        {
          "material": "Rutile",
          "amount": 5.5
        },
        {
          "material": "Bentonite",
          "amount": 2.0
        },
        {
          "material": "Cobalt Carbonate",
          "amount": 1.1
        },
        {
          "material": "Red Iron Oxide",
          "amount": 0.3
        }
      ],
      "description": "Fogo m\u00e9dio - Britt - p\u00e1gina 176 e https://glazy.org/recipes/48566 . Essa receita tamb\u00e9m foi fornecida pelo Studio Neves com o nome de GA42. 70% \u00e1gua + 30% CMC pronto.",
      "createdBy": "Marize Mello",
      "source": "glazy.org",
      "url": "https://glazy.org/recipes/84173"
    },
    {
      "id": 91853,
      "code": "GLAZY-91853",
      "name": "C\u00e9u Azul Brilhante (5)",
      "cone": "7",
      "surface": "Glossy",
      "transparency": "Opaque",
      "atmosphere": "Oxidation",
      "subtype": "Glaze",
      "ingredients": [
        {
          "material": "Silica",
          "amount": 19.8
        },
        {
          "material": "0912_Albita Minasolo",
          "amount": 19.7
        },
        {
          "material": "Ferro Frit 3134",
          "amount": 18.8
        },
        {
          "material": "Kaolin",
          "amount": 15.1
        },
        {
          "material": "Talc",
          "amount": 10.3
        },
        {
          "material": "0933_C\u00e1lcio Extra Leve",
          "amount": 7.7
        },
        {
          "material": "Rutile",
          "amount": 5.5
        },
        {
          "material": "Bentonite",
          "amount": 2.0
        },
        {
          "material": "Cobalt Oxide",
          "amount": 0.6
        },
        {
          "material": "Red Iron Oxide",
          "amount": 0.5
        }
      ],
      "description": "Fogo m\u00e9dio - Britt - p\u00e1gina 176 e https://glazy.org/recipes/48566 . Essa receita tamb\u00e9m foi fornecida pelo Studio Neves com o nome de GA42. 70% \u00e1gua + 20% CMC pronto + Gotas de tripolifosfato. Entrou para a minha paleta.",
      "createdBy": "Marize Mello",
      "source": "glazy.org",
      "url": "https://glazy.org/recipes/91853"
    },
    {
      "id": 5782,
      "code": "GLAZY-5782",
      "name": "D 9",
      "cone": "10",
      "surface": "",
      "transparency": "",
      "atmosphere": "Reduction",
      "subtype": "Glaze - Iron",
      "ingredients": [
        {
          "material": "Kaolin",
          "amount": 32.32
        },
        {
          "material": "Dolomite",
          "amount": 31.31
        },
        {
          "material": "Feldspar",
          "amount": 25.25
        },
        {
          "material": "Silica",
          "amount": 7.07
        },
        {
          "material": "Whiting",
          "amount": 4.04
        }
      ],
      "additionals": [
        {
          "material": "Red Iron Oxide",
          "amount": 1.01
        }
      ],
      "description": "NOTE: This recipe was imported from Triangle Potter's Guild Glaze Recipes published November, 1988 Source: John Givvines 155 dolomite 20 whiting 125 feldspar 160 kaolin 35 flint + 5 red iron oxide",
      "createdBy": "Glazy Admin",
      "source": "glazy.org",
      "url": "https://glazy.org/recipes/5782"
    },
    {
      "id": 5313,
      "code": "GLAZY-5313",
      "name": "D Perkins Artificial Red",
      "cone": "8 - 10",
      "surface": "",
      "transparency": "",
      "atmosphere": "Oxidation, Reduction",
      "subtype": "Glaze - Red - Copper",
      "ingredients": [
        {
          "material": "Nepheline Syenite",
          "amount": 41.66
        },
        {
          "material": "Silica",
          "amount": 27.85
        },
        {
          "material": "Whiting",
          "amount": 14.07
        },
        {
          "material": "Zinc Oxide",
          "amount": 5.42
        },
        {
          "material": "EP Kaolin",
          "amount": 5.29
        },
        {
          "material": "Talc",
          "amount": 4.13
        },
        {
          "material": "Copper Carbonate",
          "amount": 0.59
        },
        {
          "material": "Tin Oxide",
          "amount": 0.59
        },
        {
          "material": "Silicon carbide",
          "amount": 0.4
        }
      ],
      "description": "This recipe was imported from Louis Katz's Hyperglaze database available on his website: http://falcon.tamucc.edu/lkatz/allglazes.txt More information about Louis Katz can be found on his website, http://www.louiskatz.net/ Louis Katz Notes: I am not a safety expert and any information contained in this file about safety should be ignored in favor of advice from experts. All of the materials in all glazes are potentially hazardous. All of these glaze recipes are given without any representation of accuracy or safety. They may work, they may not. They may be safe when fired or they may not. All of the materials used in them have hazards associated with them. You must be have sufficient training in the hazards before you use the the materials. You will have to determine the suitability and safety for your use. Do not assume that a lack of a warning about a material means that it is safe. Cone: 8, 9, 10 Color: red Firing: Ox. or Red. Recipe: Percent Batch Neph Sy 41.66 126.1 EPK 5.29 16.0 Zinc Oxide 5.42 16.4 whiting 14.07 42.6 talc 4.13 12.5 fint 27.85 84.3 tin oxide 0.59 1.8 Copper Carbonate 0.59 1.8 Silicon Carbide 0.40 1.2 Totals: 100.00 % 302.7 gm",
      "createdBy": "Glazy Admin",
      "source": "glazy.org",
      "url": "https://glazy.org/recipes/5313"
    },
    {
      "id": 5337,
      "code": "GLAZY-5337",
      "name": "D-1 Copper Red",
      "cone": "9",
      "surface": "",
      "transparency": "",
      "atmosphere": "Reduction",
      "subtype": "Glaze - Red - Copper",
      "ingredients": [
        {
          "material": "Silica",
          "amount": 34.57
        },
        {
          "material": "Custer Feldspar (1989)",
          "amount": 34.57
        },
        {
          "material": "Whiting",
          "amount": 19.75
        },
        {
          "material": "EP Kaolin",
          "amount": 9.88
        },
        {
          "material": "Tin Oxide",
          "amount": 0.99
        },
        {
          "material": "Copper Carbonate",
          "amount": 0.25
        }
      ],
      "description": "This recipe was imported from Louis Katz's Hyperglaze database available on his website: http://falcon.tamucc.edu/lkatz/allglazes.txt More information about Louis Katz can be found on his website, http://www.louiskatz.net/ Louis Katz Notes: I am not a safety expert and any information contained in this file about safety should be ignored in favor of advice from experts. All of the materials in all glazes are potentially hazardous. All of these glaze recipes are given without any representation of accuracy or safety. They may work, they may not. They may be safe when fired or they may not. All of the materials used in them have hazards associated with them. You must be have sufficient training in the hazards before you use the the materials. You will have to determine the suitability and safety for your use. Do not assume that a lack of a warning about a material means that it is safe. Cone: 9 Color: copper red Firing: Ox. or Red. Recipe: Percent Batch EPK 9.88 10.0 Whiting 19.75 20.0 Flint 34.57 35.0 Custer Feldspar 34.57 35.0 Copper Carbonate 0.25 0.3 Tin Oxide 0.99 1.0 Totals: 100.00 % 101.3 gm",
      "createdBy": "Glazy Admin",
      "source": "glazy.org",
      "url": "https://glazy.org/recipes/5337"
    },
    {
      "id": 43734,
      "code": "GLAZY-43734",
      "name": "D. Nelson's Black with Blue",
      "cone": "10",
      "surface": "",
      "transparency": "",
      "atmosphere": "",
      "subtype": "Glaze - Black",
      "ingredients": [
        {
          "material": "Custer Feldspar",
          "amount": 30.0
        },
        {
          "material": "Silica",
          "amount": 15.0
        },
        {
          "material": "Talc",
          "amount": 15.0
        },
        {
          "material": "EP Kaolin",
          "amount": 7.5
        },
        {
          "material": "Whiting",
          "amount": 7.5
        },
        {
          "material": "Cobalt Carbonate",
          "amount": 0.62
        },
        {
          "material": "Chrome Oxide",
          "amount": 0.27
        }
      ],
      "description": "From Virginia Scotchie's Clay and Glaze Compendium",
      "createdBy": "Glazy Admin",
      "source": "glazy.org",
      "url": "https://glazy.org/recipes/43734"
    },
    {
      "id": 44129,
      "code": "GLAZY-44129",
      "name": "D. Nelson's Coleman Shino #10",
      "cone": "10",
      "surface": "",
      "transparency": "",
      "atmosphere": "",
      "subtype": "Glaze - Shino",
      "ingredients": [
        {
          "material": "Nepheline Syenite",
          "amount": 37.5
        },
        {
          "material": "Kentucky OM #4 Ball Clay",
          "amount": 10.0
        },
        {
          "material": "EP Kaolin",
          "amount": 2.5
        },
        {
          "material": "Soda Ash",
          "amount": 2.5
        },
        {
          "material": "Spodumene",
          "amount": 2.5
        }
      ],
      "description": "From Virginia Scotchie's Clay and Glaze Compendium",
      "createdBy": "Glazy Admin",
      "source": "glazy.org",
      "url": "https://glazy.org/recipes/44129"
    },
    {
      "id": 43731,
      "code": "GLAZY-43731",
      "name": "D. Nelson's Cushing Black",
      "cone": "10",
      "surface": "",
      "transparency": "",
      "atmosphere": "",
      "subtype": "Glaze - Black",
      "ingredients": [
        {
          "material": "Alberta Slip",
          "amount": 39.0
        },
        {
          "material": "Talc",
          "amount": 8.0
        },
        {
          "material": "Barium Carbonate",
          "amount": 5.0
        },
        {
          "material": "Nepheline Syenite",
          "amount": 5.0
        },
        {
          "material": "Cobalt Carbonate",
          "amount": 1.2
        },
        {
          "material": "Manganese Dioxide",
          "amount": 1.2
        },
        {
          "material": "Chrome Oxide",
          "amount": 0.6
        }
      ],
      "description": "From Virginia Scotchie's Clay and Glaze Compendium",
      "createdBy": "Glazy Admin",
      "source": "glazy.org",
      "url": "https://glazy.org/recipes/43731"
    },
    {
      "id": 43280,
      "code": "GLAZY-43280",
      "name": "D. Nelson's Davis Clear",
      "cone": "10",
      "surface": "",
      "transparency": "",
      "atmosphere": "",
      "subtype": "Glaze - Clear",
      "ingredients": [
        {
          "material": "Kona F-4 feldspar",
          "amount": 20.4
        },
        {
          "material": "Silica",
          "amount": 18.0
        },
        {
          "material": "EP Kaolin",
          "amount": 6.0
        },
        {
          "material": "Gerstley Borate",
          "amount": 6.0
        },
        {
          "material": "Dolomite",
          "amount": 3.0
        },
        {
          "material": "Whiting",
          "amount": 3.0
        },
        {
          "material": "Barium Carbonate",
          "amount": 2.4
        },
        {
          "material": "Ferro Frit 3195",
          "amount": 1.2
        }
      ],
      "description": "From Virginia Scotchie's Clay and Glaze Compendium",
      "createdBy": "Glazy Admin",
      "source": "glazy.org",
      "url": "https://glazy.org/recipes/43280"
    },
    {
      "id": 1194,
      "code": "GLAZY-1194",
      "name": "D.K. 11",
      "cone": "5 - 6",
      "surface": "Semi-glossy",
      "transparency": "Opaque",
      "atmosphere": "Oxidation, Reduction",
      "subtype": "Glaze - White, Off-White",
      "ingredients": [
        {
          "material": "Custer Feldspar",
          "amount": 63.0
        },
        {
          "material": "Whiting",
          "amount": 18.0
        },
        {
          "material": "EP Kaolin",
          "amount": 9.0
        },
        {
          "material": "Talc",
          "amount": 5.0
        },
        {
          "material": "Zinc Oxide",
          "amount": 5.0
        }
      ],
      "additionals": [
        {
          "material": "Zircopax",
          "amount": 12.0
        }
      ],
      "description": "Glaze Type: Ca Liner MidRoad May use 8 - 12% Zircopax for white. See also D.K. 11 Revised",
      "createdBy": "Glazy Admin",
      "source": "glazy.org",
      "url": "https://glazy.org/recipes/1194"
    },
    {
      "id": 8371,
      "code": "GLAZY-8371",
      "name": "D.K. 11 (variation) clear liner",
      "cone": "5 - 6",
      "surface": "Satin",
      "transparency": "Transparent",
      "atmosphere": "Oxidation",
      "subtype": "Glaze - White, Off-White",
      "ingredients": [
        {
          "material": "Custer Feldspar",
          "amount": 63.0
        },
        {
          "material": "Whiting",
          "amount": 18.0
        },
        {
          "material": "EP Kaolin",
          "amount": 9.0
        },
        {
          "material": "Talc",
          "amount": 5.0
        },
        {
          "material": "Zinc Oxide",
          "amount": 5.0
        }
      ],
      "additionals": [
        {
          "material": "Zircopax",
          "amount": 12.0
        }
      ],
      "description": "Would not use again-too waxy Result 3/26/17-fired medium ramp to ^6, no controlled cooling. waxy clear, not high gloss. dipped twice. Did not use any opacifier 3/12/17 Glaze Type: Ca Liner MidRoad May use 8 - 12% Zircopax for white. See also D.K. 11 Revised",
      "createdBy": "Reid Deschand",
      "source": "glazy.org",
      "url": "https://glazy.org/recipes/8371"
    },
    {
      "id": 3205,
      "code": "GLAZY-3205",
      "name": "D.K. 11 1 revised",
      "cone": "6",
      "surface": "Semi-matte",
      "transparency": "Semi-opaque",
      "atmosphere": "Oxidation",
      "subtype": "Glaze - Clear",
      "ingredients": [
        {
          "material": "Custer Feldspar",
          "amount": 62.0
        },
        {
          "material": "Whiting",
          "amount": 14.0
        },
        {
          "material": "EP Kaolin",
          "amount": 10.0
        },
        {
          "material": "Talc",
          "amount": 8.0
        },
        {
          "material": "Zinc Oxide",
          "amount": 6.0
        }
      ],
      "description": "Note: May not be food safe. Recipe called for Zircopax 8.0 but it was not added.",
      "createdBy": "Tara Hagen",
      "source": "glazy.org",
      "url": "https://glazy.org/recipes/3205"
    },
    {
      "id": 3204,
      "code": "GLAZY-3204",
      "name": "D.K. 11 2 revised",
      "cone": "6",
      "surface": "Semi-matte",
      "transparency": "Semi-opaque",
      "atmosphere": "Oxidation",
      "subtype": "Glaze - Clear",
      "ingredients": [
        {
          "material": "Custer Feldspar",
          "amount": 62.0
        },
        {
          "material": "Whiting",
          "amount": 14.0
        },
        {
          "material": "EP Kaolin",
          "amount": 10.0
        },
        {
          "material": "Talc",
          "amount": 8.0
        },
        {
          "material": "Zinc Oxide",
          "amount": 6.0
        }
      ],
      "additionals": [
        {
          "material": "Red Iron Oxide",
          "amount": 4.0
        }
      ],
      "description": "Note: May not be food safe. Recipe called for Zircopax 8.0 but it was not added.",
      "createdBy": "Tara Hagen",
      "source": "glazy.org",
      "url": "https://glazy.org/recipes/3204"
    },
    {
      "id": 3203,
      "code": "GLAZY-3203",
      "name": "D.K. 11 3 revised",
      "cone": "6",
      "surface": "Semi-matte",
      "transparency": "Semi-opaque",
      "atmosphere": "Oxidation",
      "subtype": "Glaze - Clear",
      "ingredients": [
        {
          "material": "Custer Feldspar",
          "amount": 62.0
        },
        {
          "material": "Whiting",
          "amount": 14.0
        },
        {
          "material": "EP Kaolin",
          "amount": 10.0
        },
        {
          "material": "Talc",
          "amount": 8.0
        },
        {
          "material": "Zinc Oxide",
          "amount": 6.0
        }
      ],
      "additionals": [
        {
          "material": "Rutile",
          "amount": 8.0
        }
      ],
      "description": "Note: May not be food safe. Recipe called for Zircopax 8.0 but it was not added.",
      "createdBy": "Tara Hagen",
      "source": "glazy.org",
      "url": "https://glazy.org/recipes/3203"
    },
    {
      "id": 3202,
      "code": "GLAZY-3202",
      "name": "D.K. 11 4 revised",
      "cone": "6",
      "surface": "Semi-matte",
      "transparency": "Semi-opaque",
      "atmosphere": "Oxidation",
      "subtype": "Glaze - Clear",
      "ingredients": [
        {
          "material": "Custer Feldspar",
          "amount": 62.0
        },
        {
          "material": "Whiting",
          "amount": 14.0
        },
        {
          "material": "EP Kaolin",
          "amount": 10.0
        },
        {
          "material": "Talc",
          "amount": 8.0
        },
        {
          "material": "Zinc Oxide",
          "amount": 6.0
        }
      ],
      "additionals": [
        {
          "material": "Copper Carbonate",
          "amount": 3.0
        }
      ],
      "description": "Note: May not be food safe. Recipe called for Zircopax 8.0 but it was not added.",
      "createdBy": "Tara Hagen",
      "source": "glazy.org",
      "url": "https://glazy.org/recipes/3202"
    },
    {
      "id": 3201,
      "code": "GLAZY-3201",
      "name": "D.K. 11 5 revised",
      "cone": "6",
      "surface": "Semi-matte",
      "transparency": "Semi-opaque",
      "atmosphere": "Oxidation",
      "subtype": "Glaze - Clear",
      "ingredients": [
        {
          "material": "Custer Feldspar",
          "amount": 62.0
        },
        {
          "material": "Whiting",
          "amount": 14.0
        },
        {
          "material": "EP Kaolin",
          "amount": 10.0
        },
        {
          "material": "Talc",
          "amount": 8.0
        },
        {
          "material": "Zinc Oxide",
          "amount": 6.0
        }
      ],
      "additionals": [
        {
          "material": "Cobalt Carbonate",
          "amount": 2.0
        }
      ],
      "description": "Note: May not be food safe. Recipe called for Zircopax 8.0 but it was not added.",
      "createdBy": "Tara Hagen",
      "source": "glazy.org",
      "url": "https://glazy.org/recipes/3201"
    },
    {
      "id": 3200,
      "code": "GLAZY-3200",
      "name": "D.K. 11 6 revised",
      "cone": "6",
      "surface": "Semi-matte",
      "transparency": "Semi-opaque",
      "atmosphere": "Oxidation",
      "subtype": "Glaze - Clear",
      "ingredients": [
        {
          "material": "Custer Feldspar",
          "amount": 62.0
        },
        {
          "material": "Whiting",
          "amount": 14.0
        },
        {
          "material": "EP Kaolin",
          "amount": 10.0
        },
        {
          "material": "Talc",
          "amount": 8.0
        },
        {
          "material": "Zinc Oxide",
          "amount": 6.0
        }
      ],
      "additionals": [
        {
          "material": "Black Nickel Oxide",
          "amount": 2.0
        }
      ],
      "description": "Note: May not be food safe. Recipe called for Zircopax 8.0 but it was not added.",
      "createdBy": "Tara Hagen",
      "source": "glazy.org",
      "url": "https://glazy.org/recipes/3200"
    },
    {
      "id": 3198,
      "code": "GLAZY-3198",
      "name": "D.K. 11 7 revised",
      "cone": "6",
      "surface": "Semi-matte",
      "transparency": "Semi-opaque",
      "atmosphere": "Oxidation",
      "subtype": "Glaze - Clear",
      "ingredients": [
        {
          "material": "Custer Feldspar",
          "amount": 62.0
        },
        {
          "material": "Whiting",
          "amount": 14.0
        },
        {
          "material": "EP Kaolin",
          "amount": 10.0
        },
        {
          "material": "Talc",
          "amount": 8.0
        },
        {
          "material": "Zinc Oxide",
          "amount": 6.0
        }
      ],
      "additionals": [
        {
          "material": "Chrome Oxide",
          "amount": 1.0
        }
      ],
      "description": "Note: May not be food safe. Recipe called for Zircopax 8.0 but it was not added.",
      "createdBy": "Tara Hagen",
      "source": "glazy.org",
      "url": "https://glazy.org/recipes/3198"
    },
    {
      "id": 3199,
      "code": "GLAZY-3199",
      "name": "D.K. 11 8 revised",
      "cone": "6",
      "surface": "Semi-matte",
      "transparency": "Semi-opaque",
      "atmosphere": "Oxidation",
      "subtype": "Glaze - Clear",
      "ingredients": [
        {
          "material": "Custer Feldspar",
          "amount": 62.0
        },
        {
          "material": "Whiting",
          "amount": 14.0
        },
        {
