Repository: MrSeldon/argilev2

File: data/glazes/glazy.json (part 87 of 315)
{
          "material": "EP Kaolin",
          "amount": 10.0
        },
        {
          "material": "Talc",
          "amount": 8.0
        },
        {
          "material": "Zinc Oxide",
          "amount": 6.0
        }
      ],
      "additionals": [
        {
          "material": "Yellow stain",
          "amount": 10.0
        }
      ],
      "description": "Used Yellow mason stain (Marigold) Note: May not be food safe. Recipe called for Zircopax 8.0 but it was not added.",
      "createdBy": "Tara Hagen",
      "source": "glazy.org",
      "url": "https://glazy.org/recipes/3199"
    },
    {
      "id": 1195,
      "code": "GLAZY-1195",
      "name": "D.K. 11 Revised",
      "cone": "5 - 6",
      "surface": "Semi-glossy",
      "transparency": "Opaque",
      "atmosphere": "Oxidation, Reduction",
      "subtype": "Glaze - White, Off-White",
      "ingredients": [
        {
          "material": "Custer Feldspar",
          "amount": 62.0
        },
        {
          "material": "Whiting",
          "amount": 14.0
        },
        {
          "material": "EP Kaolin",
          "amount": 10.0
        },
        {
          "material": "Talc",
          "amount": 8.0
        },
        {
          "material": "Zinc Oxide",
          "amount": 6.0
        }
      ],
      "additionals": [
        {
          "material": "Zircopax",
          "amount": 8.0
        }
      ],
      "description": "Glaze Type: Ca Liner MidRoad Revised by V.C. Whiter & more toward satin than D.K. 11.",
      "createdBy": "Glazy Admin",
      "source": "glazy.org",
      "url": "https://glazy.org/recipes/1195"
    },
    {
      "id": 29837,
      "code": "GLAZY-29837",
      "name": "D.K. 11 Revised",
      "cone": "5 - 6",
      "surface": "Semi-glossy",
      "transparency": "Opaque",
      "atmosphere": "Oxidation, Reduction",
      "subtype": "Glaze - White, Off-White",
      "ingredients": [
        {
          "material": "Custer Feldspar",
          "amount": 62.0
        },
        {
          "material": "Whiting",
          "amount": 14.0
        },
        {
          "material": "EP Kaolin",
          "amount": 10.0
        },
        {
          "material": "Amtalc-C98 Talc",
          "amount": 8.0
        },
        {
          "material": "Zinc Oxide",
          "amount": 6.0
        }
      ],
      "additionals": [
        {
          "material": "Zircopax",
          "amount": 8.0
        }
      ],
      "description": "From Cushing's Handbook - Third Edition",
      "createdBy": "Alfred Grinding Room - Glazes",
      "source": "glazy.org",
      "url": "https://glazy.org/recipes/29837"
    },
    {
      "id": 18345,
      "code": "GLAZY-18345",
      "name": "D2 Dragon Brown",
      "cone": "6",
      "surface": "Matte",
      "transparency": "Opaque",
      "atmosphere": "Oxidation",
      "subtype": "Glaze",
      "ingredients": [
        {
          "material": "Minspar 200",
          "amount": 42.0
        },
        {
          "material": "Cornwall Stone",
          "amount": 22.0
        },
        {
          "material": "Whiting",
          "amount": 18.0
        },
        {
          "material": "Zinc Oxide",
          "amount": 8.0
        },
        {
          "material": "EP Kaolin",
          "amount": 5.0
        },
        {
          "material": "Titanium Dioxide",
          "amount": 4.0
        }
      ],
      "description": "Also add: CMC: 0.5 Veegum: 0.4",
      "createdBy": "glazy_squirrels",
      "source": "glazy.org",
      "url": "https://glazy.org/recipes/18345"
    },
    {
      "id": 7272,
      "code": "GLAZY-7272",
      "name": "D2 Marea Azul",
      "cone": "6",
      "surface": "Satin",
      "transparency": "Translucent",
      "atmosphere": "Reduction",
      "subtype": "Glaze - Blue - Cobalt",
      "ingredients": [
        {
          "material": "Potash Feldspar",
          "amount": 50.0
        },
        {
          "material": "Whiting",
          "amount": 30.0
        },
        {
          "material": "Kaolin",
          "amount": 10.0
        },
        {
          "material": "Silica",
          "amount": 10.0
        }
      ],
      "additionals": [
        {
          "material": "Granular rutile",
          "amount": 10.0
        },
        {
          "material": "Talc",
          "amount": 10.0
        },
        {
          "material": "Bentonite",
          "amount": 2.0
        },
        {
          "material": "Cobalt Oxide",
          "amount": 0.3
        }
      ],
      "description": "Original base recipe from Maria Dolors Ros i Frigola",
      "createdBy": "Clara Giorello",
      "source": "glazy.org",
      "url": "https://glazy.org/recipes/7272"
    },
    {
      "id": 18346,
      "code": "GLAZY-18346",
      "name": "D2-V2 Dragon Red",
      "cone": "6",
      "surface": "Smooth Matte",
      "transparency": "Semi-opaque",
      "atmosphere": "Oxidation",
      "subtype": "Glaze",
      "ingredients": [
        {
          "material": "Minspar 200",
          "amount": 42.0
        },
        {
          "material": "Cornwall Stone",
          "amount": 22.0
        },
        {
          "material": "Whiting",
          "amount": 18.0
        },
        {
          "material": "Zinc Oxide",
          "amount": 8.0
        },
        {
          "material": "EP Kaolin",
          "amount": 5.0
        },
        {
          "material": "Titanium Dioxide",
          "amount": 4.0
        }
      ],
      "description": "Also add: CMC: 0.5 Veegum: 0.4 Dark Red #6021: 10",
      "createdBy": "glazy_squirrels",
      "source": "glazy.org",
      "url": "https://glazy.org/recipes/18346"
    },
    {
      "id": 18347,
      "code": "GLAZY-18347",
      "name": "D2-V4 Dragon Flesh",
      "cone": "6",
      "surface": "Smooth Matte",
      "transparency": "Semi-opaque",
      "atmosphere": "",
      "subtype": "Glaze",
      "ingredients": [
        {
          "material": "Minspar 200",
          "amount": 42.0
        },
        {
          "material": "Cornwall Stone",
          "amount": 22.0
        },
        {
          "material": "Whiting",
          "amount": 18.0
        },
        {
          "material": "Zinc Oxide",
          "amount": 8.0
        },
        {
          "material": "EP Kaolin",
          "amount": 5.0
        },
        {
          "material": "Titanium Dioxide",
          "amount": 4.0
        }
      ],
      "description": "CMC: 0.5 Veegum: 0.4 Deep Salmon #6031: 10",
      "createdBy": "glazy_squirrels",
      "source": "glazy.org",
      "url": "https://glazy.org/recipes/18347"
    },
    {
      "id": 33753,
      "code": "GLAZY-33753",
      "name": "DA Simple Clear (FR) - Transparent",
      "cone": "9 - 10",
      "surface": "Semi-glossy",
      "transparency": "Transparent",
      "atmosphere": "Oxidation, Neutral",
      "subtype": "Glaze - Clear",
      "ingredients": [
        {
          "material": "Silice 400 (Solargil 2018)",
          "amount": 32.23
        },
        {
          "material": "Feldspath potassique ICE10 (Solargil 2018)",
          "amount": 27.73
        },
        {
          "material": "Wollastonite",
          "amount": 20.42
        },
        {
          "material": "Kaolin pulv\u00e9ris\u00e9 (Solargil 2018)",
          "amount": 19.62
        }
      ],
      "description": "Le Simple Clear de Derek Au, modifi\u00e9 pour baisser la dilatation. CoE : 4,73 ( Appen), 5,29 (Sankey) Temp calcul\u00e9e : 1350\u00b0C",
      "createdBy": "Jean-Pierre Prieto",
      "source": "glazy.org",
      "url": "https://glazy.org/recipes/33753"
    },
    {
      "id": 7192,
      "code": "GLAZY-7192",
      "name": "Daly 1 + Silicon Carbide",
      "cone": "6",
      "surface": "Glossy",
      "transparency": "Semi-opaque",
      "atmosphere": "Oxidation",
      "subtype": "Glaze - Red - Copper",
      "ingredients": [
        {
          "material": "Calcium borate frit",
          "amount": 30.0
        },
        {
          "material": "Potash Feldspar",
          "amount": 28.0
        },
        {
          "material": "Silica",
          "amount": 21.0
        },
        {
          "material": "Whiting",
          "amount": 14.0
        },
        {
          "material": "Kaolin",
          "amount": 7.0
        }
      ],
      "additionals": [
        {
          "material": "Bentonite",
          "amount": 2.0
        },
        {
          "material": "Tin Oxide",
          "amount": 2.0
        },
        {
          "material": "Copper Carbonate",
          "amount": 1.1
        },
        {
          "material": "Silicon carbide",
          "amount": 0.8
        }
      ],
      "description": "Copper \"reds\" with silicon carbide (#1000) electric, cone 6. Natural cooling. I used Crecer frit 804 (Argentina)",
      "createdBy": "Clara Giorello",
      "source": "glazy.org",
      "url": "https://glazy.org/recipes/7192"
    },
    {
      "id": 7408,
      "code": "GLAZY-7408",
      "name": "Daly 2",
      "cone": "5",
      "surface": "Glossy",
      "transparency": "Translucent",
      "atmosphere": "Reduction",
      "subtype": "Glaze - Red - Copper",
      "ingredients": [
        {
          "material": "Ferro Frit 3134",
          "amount": 37.0
        },
        {
          "material": "Nepheline Syenite",
          "amount": 25.0
        },
        {
          "material": "Silica",
          "amount": 20.0
        },
        {
          "material": "Whiting",
          "amount": 12.0
        },
        {
          "material": "Kaolin",
          "amount": 6.0
        }
      ],
      "additionals": [
        {
          "material": "Bentonite",
          "amount": 2.0
        },
        {
          "material": "Red Iron Oxide",
          "amount": 2.0
        },
        {
          "material": "Tin Oxide",
          "amount": 2.0
        },
        {
          "material": "Copper Carbonate",
          "amount": 0.7
        }
      ],
      "description": "Parece haber faltado reducci\u00f3n, cono 5, gas.",
      "createdBy": "Clara Giorello",
      "source": "glazy.org",
      "url": "https://glazy.org/recipes/7408"
    },
    {
      "id": 2718,
      "code": "GLAZY-2718",
      "name": "Daly Oil Spot",
      "cone": "6",
      "surface": "Satin-matte",
      "transparency": "Opaque",
      "atmosphere": "Oxidation",
      "subtype": "Glaze - Iron - Oil Spot",
      "ingredients": [
        {
          "material": "Custer Feldspar",
          "amount": 35.0
        },
        {
          "material": "Silica",
          "amount": 26.0
        },
        {
          "material": "Ferro Frit 3195",
          "amount": 15.0
        },
        {
          "material": "EP Kaolin",
          "amount": 9.0
        },
        {
          "material": "Talc",
          "amount": 9.0
        },
        {
          "material": "Whiting",
          "amount": 9.0
        }
      ],
      "additionals": [
        {
          "material": "Red Iron Oxide",
          "amount": 9.0
        },
        {
          "material": "Cobalt Carbonate",
          "amount": 2.0
        }
      ],
      "description": "Source/Alternate names: John Britt Notes: Alisa Clausen: a blue ground with a brown shell, showing tea dust like spots scattered overall.",
      "createdBy": "Glazy Admin",
      "source": "glazy.org",
      "url": "https://glazy.org/recipes/2718"
    },
    {
      "id": 344318,
      "code": "GLAZY-344318",
      "name": "Daly Red Titanium (Milk Oolong Pottery)",
      "cone": "5",
      "surface": "",
      "transparency": "",
      "atmosphere": "Oxidation",
      "subtype": "Glaze",
      "ingredients": [
        {
          "material": "Nepheline Syenite",
          "amount": 50.0
        },
        {
          "material": "Silica",
          "amount": 32.0
        },
        {
          "material": "Gerstley Borate",
          "amount": 27.0
        },
        {
          "material": "Whiting",
          "amount": 16.0
        },
        {
          "material": "Titanium Dioxide",
          "amount": 3.0
        },
        {
          "material": "Bentonite",
          "amount": 2.0
        },
        {
          "material": "EP Kaolin",
          "amount": 2.0
        },
        {
          "material": "Zinc Oxide",
          "amount": 2.0
        },
        {
          "material": "Copper Carbonate",
          "amount": 1.5
        },
        {
          "material": "Tin Oxide",
          "amount": 1.0
        },
        {
          "material": "Silicon carbide",
          "amount": 0.5
        }
      ],
      "description": "",
      "createdBy": "Milk Oolong Pottery",
      "source": "glazy.org",
      "url": "https://glazy.org/recipes/344318"
    },
    {
      "id": 7038,
      "code": "GLAZY-7038",
      "name": "Daly's Oil Spot + ulexite 10",
      "cone": "5",
      "surface": "Glossy",
      "transparency": "Semi-opaque",
      "atmosphere": "Oxidation",
      "subtype": "Glaze - Iron - Oil Spot",
      "ingredients": [
        {
          "material": "Potash Feldspar Dp hasta diciembre 2018",
          "amount": 40.0
        },
        {
          "material": "Silica",
          "amount": 30.0
        },
        {
          "material": "Talc",
          "amount": 10.0
        },
        {
          "material": "Whiting",
          "amount": 10.0
        },
        {
          "material": "Caol\u00edn Patag\u00f3nico",
          "amount": 10.0
        }
      ],
      "additionals": [
        {
          "material": "Red Iron Oxide",
          "amount": 10.0
        },
        {
          "material": "Ulexite",
          "amount": 10.0
        }
      ],
      "description": "Original version is a cone 8/10 oil spot recipe from Greg Daly (caption #2) Vindod Chettur suggested adding 10% ulexite for a cone 6 glaze. In my sample, it developed a blue/green Hare's Fur look. Yes, the sample came from an electric kiln. I don't know why it is green. More thick: more green. Thin: black/brown. Ulexite can be substitued by colemanite",
      "createdBy": "Clara Giorello",
      "source": "glazy.org",
      "url": "https://glazy.org/recipes/7038"
    },
    {
      "id": 17633,
      "code": "GLAZY-17633",
      "name": "Daly's Tango",
      "cone": "5 1/2",
      "surface": "Glossy",
      "transparency": "Semi-opaque",
      "atmosphere": "Oxidation",
      "subtype": "Glaze - Iron - Tenmoku",
      "ingredients": [
        {
          "material": "Potash Feldspar",
          "amount": 37.5
        },
        {
          "material": "Silica",
          "amount": 21.0
        },
        {
          "material": "Ferro Frit 3134",
          "amount": 16.2
        },
        {
          "material": "Kaolin",
          "amount": 9.4
        },
        {
          "material": "Talc",
          "amount": 9.4
        },
        {
          "material": "Whiting",
          "amount": 5.5
        },
        {
          "material": "Dolomite",
          "amount": 1.0
        }
      ],
      "additionals": [
        {
          "material": "Red Iron Oxide",
          "amount": 10.0
        }
      ],
      "description": "Receta compartida por Emma Aguilar (La Lucila del Mar/Argentina) en el grupo de Facebook \"Aprendiendo entre Todos\". Notas de Emma Aguilar: Te paso otro esmalte https://glazy.org/recipes/7038 que reproduje y me gusto mucho el resultado, cono 51/2, inmersi\u00f3n sobre gres tostado. Lo hice usando frita 174 con el rec\u00e1lculo de la receta elaborada Horacio Ernesto Gonz\u00e1lez feldespato p 37,5 %, carbonato de calcio 5,5%, talco chino 9,4%, dolomita 1%, cuarzo 21%, caolin 9,4%, frita 174 16,2% +hierro 10%. Notas de Clara Giorello: Frita 174 de Crecer = frita 3134 de Ferro. Original version is a cone 8/10 oil spot recipe from Greg Daly (caption #2) Vindod Chettur suggested adding 10% ulexite for a cone 6 glaze. In my sample ( https://glazy.org/recipes/7038 ) , it developed a blue/green Hare's Fur look.",
      "createdBy": "Clara Giorello",
      "source": "glazy.org",
      "url": "https://glazy.org/recipes/17633"
    },
    {
      "id": 6112,
      "code": "GLAZY-6112",
      "name": "Daly/MC44",
      "cone": "6 - 9",
      "surface": "Smooth Matte",
      "transparency": "Semi-opaque",
      "atmosphere": "Oxidation, Reduction",
      "subtype": "Glaze - Matte - Magnesium Matte",
      "ingredients": [
        {
          "material": "Nepheline Syenite",
          "amount": 55.0
        },
        {
          "material": "EP Kaolin",
          "amount": 16.0
        },
        {
          "material": "Whiting",
          "amount": 16.0
        },
        {
          "material": "Talc",
          "amount": 13.0
        }
      ],
      "additionals": [
        {
          "material": "Copper Carbonate",
          "amount": 4.0
        }
      ],
      "description": "Mg/Ca dry glaze, sourced from Greg Daly, in \"Dry Glazes\" by Jeremy Jernegan, p. 92. I subbed O.M. 4 Ball Clay for EPK. Without Cu2O3, it's like white cake frosting, with large crackle; matte. With Cu2O3, it's a metallic black with a light haze over it, still matte. If really thin, some green. In the book, it's shown as \u22069 reduction with the recipe. Another image is on page 83, a bowl by Greg Daly, fired to \u22068 oxidation. That image is a beautiful smooth satin, the glaze seeming to break. Obviously, for non-functional work. Feb. 2023. Tested with EPK, as in original glaze. Matte black, no haze, shivers on Laguna \u22066 porcelain, #15 WC 616. I prefer the O.M.4 look. Changed name to reflect Greg Daly, not placement in book.",
      "createdBy": "Naomi Duffey",
      "source": "glazy.org",
      "url": "https://glazy.org/recipes/6112"
    },
    {
      "id": 5440,
      "code": "GLAZY-5440",
      "name": "Damon's Matt",
      "cone": "",
      "surface": "Matte",
      "transparency": "",
      "atmosphere": "Oxidation, Reduction",
      "subtype": "Glaze",
      "ingredients": [
        {
          "material": "Kona F-4 feldspar",
          "amount": 47.6
        },
        {
          "material": "Gerstley Borate",
          "amount": 18.1
        },
        {
          "material": "Whiting",
          "amount": 13.3
        },
        {
          "material": "Barium Carbonate",
          "amount": 11.5
        },
        {
          "material": "Silica",
          "amount": 9.5
        }
      ],
      "additionals": [
        {
          "material": "Opax",
          "amount": 8.0
        }
      ],
      "description": "This recipe was imported from Louis Katz's Hyperglaze database available on his website: http://falcon.tamucc.edu/lkatz/allglazes.txt More information about Louis Katz can be found on his website, http://www.louiskatz.net/ Louis Katz Notes: I am not a safety expert and any information contained in this file about safety should be ignored in favor of advice from experts. All of the materials in all glazes are potentially hazardous. All of these glaze recipes are given without any representation of accuracy or safety. They may work, they may not. They may be safe when fired or they may not. All of the materials used in them have hazards associated with them. You must be have sufficient training in the hazards before you use the the materials. You will have to determine the suitability and safety for your use. Do not assume that a lack of a warning about a material means that it is safe. Surface texture: matte Firing: Ox. or Red. Recipe: Percent Batch F-4 feldspar 47.60 47.60 gertsely borate 18.10 18.10 whiting 13.30 13.30 barium carbonate 11.50 11.50 flint 9.50 9.50 Totals: 100.00 % 100.00 gm Also add: opax 8.00 8.00 Comments: the SP June 1983 p. 36",
      "createdBy": "Glazy Admin",
      "source": "glazy.org",
      "url": "https://glazy.org/recipes/5440"
    },
    {
      "id": 44133,
      "code": "GLAZY-44133",
      "name": "Dan Anderson Malcolm Davis Trap Shino",
      "cone": "10",
      "surface": "",
      "transparency": "",
      "atmosphere": "",
      "subtype": "Glaze - Shino - Carbon Trap",
      "ingredients": [
        {
          "material": "Nepheline Syenite",
          "amount": 38.6
        },
        {
          "material": "EP Kaolin",
          "amount": 17.0
        },
        {
          "material": "Soda Ash",
          "amount": 16.3
        },
        {
          "material": "Kentucky OM #4 Ball Clay",
          "amount": 13.0
        },
        {
          "material": "Soda Feldspar",
          "amount": 9.3
        },
        {
          "material": "Redart",
          "amount": 5.7
        }
      ],
      "description": "From Virginia Scotchie's Clay and Glaze Compendium",
      "createdBy": "Glazy Admin",
      "source": "glazy.org",
      "url": "https://glazy.org/recipes/44133"
    },
    {
      "id": 43554,
      "code": "GLAZY-43554",
      "name": "Dan Anderson Matte Black",
      "cone": "10",
      "surface": "Matte",
      "transparency": "",
      "atmosphere": "",
      "subtype": "Glaze - Black",
      "ingredients": [
        {
          "material": "Custer Feldspar",
          "amount": 54.0
        },
        {
          "material": "Silica",
          "amount": 14.4
        },
        {
          "material": "Whiting",
          "amount": 14.4
        },
        {
          "material": "Cobalt Carbonate",
          "amount": 9.0
        },
        {
          "material": "EP Kaolin",
          "amount": 7.2
        },
        {
          "material": "Red Iron Oxide",
          "amount": 7.2
        },
        {
          "material": "Manganese Dioxide",
          "amount": 2.7
        },
        {
          "material": "Bentonite",
          "amount": 1.8
        }
      ],
      "description": "From Virginia Scotchie's Clay and Glaze Compendium",
      "createdBy": "Glazy Admin",
      "source": "glazy.org",
      "url": "https://glazy.org/recipes/43554"
    },
    {
      "id": 44128,
      "code": "GLAZY-44128",
      "name": "Dan Anderson Wirt Trap Shino",
      "cone": "10",
      "surface": "",
      "transparency": "",
      "atmosphere": "",
      "subtype": "Glaze - Shino",
      "ingredients": [
        {
          "material": "Soda Feldspar",
          "amount": 35.0
        },
        {
          "material": "Spodumene",
          "amount": 30.0
        },
        {
          "material": "Nepheline Syenite",
          "amount": 15.0
        },
        {
          "material": "EP Kaolin",
          "amount": 10.0
        },
        {
          "material": "Soda Ash",
          "amount": 8.0
        },
        {
          "material": "Kentucky OM #4 Ball Clay",
          "amount": 5.0
        }
      ],
      "description": "From Virginia Scotchie's Clay and Glaze Compendium",
      "createdBy": "Glazy Admin",
      "source": "glazy.org",
      "url": "https://glazy.org/recipes/44128"
    },
    {
      "id": 32124,
      "code": "GLAZY-32124",
      "name": "Dan Turnidge Base I",
      "cone": "9",
      "surface": "",
      "transparency": "",
      "atmosphere": "Oxidation",
      "subtype": "Glaze - Crystalline - Macro",
      "ingredients": [
        {
          "material": "Ferro Frit 3110",
          "amount": 50.0
        },
        {
          "material": "Zinc Oxide",
          "amount": 24.7
        },
        {
          "material": "Silica",
          "amount": 19.6
        },
        {
          "material": "Titanium Dioxide",
          "amount": 5.2
        },
        {
          "material": "Kaolin",
          "amount": 0.5
        }
      ],
      "additionals": [
        {
          "material": "Bentonite",
          "amount": 2.0
        }
      ],
      "description": "From the Clayart Mailing list at http://www.potters.org/subject37353.htm Jocelyn McAuley on tue 23 jan 01 Hello all, After much information gathering and anticipation I've finally started testing some of my gathered macro crystalline glazes... and have come up against a couple walls! I could really use some help and advice. My first problem was in seiving my glazes. I really don't want to ballmill my tests, but even after attacking my calcined zinc with a mortar and pestle, I can't get all of it through an 80s. I ended up using a tea strainer (which appeared to have worked ok). Is this normal with zinc oxide, or is it something that comes with a really old batch of it? My next problem came with programming the Skutt at school. Even following their suggested crystalline program, I came up against err 2, which I believe is \"the program is in hold and the temperature is 50 degrees or more above the hold temperature\". I tried running miniature fires going up to 150 degrees to test the \"9999\" I used for the ramp. They didn't seem to indicate much... Here is the crystalline firing program I tried: 1 200 degrees/hr to 1652, 0 hold 2 400 degrees/hr to 2300, 0 hold 3 9999 to 2000, 1:30 4 9999 to 1950, 1:30 5 9999 to 1930, 1:30 6 9999 to 1900, 0:10 Was I expecting too much out of my kiln? I really didn't want to have to resort to physical intervention with the kiln (cracking the lid, etc). Next firing, this weekend, I am going to babysit the firing the entire way. Some way or another I am going to force it to stick with my holds! Here are the glaze recipes I am testing this week Cone 9 Dan Turnidge Base II Ferro frit 3110 49.1% Zinc Oxide 22.6% Silica 22.6% Titanium Dioxide 5.7% Bentonite 2.0% Cone 9 Dan Turnidge Base I Ferro frit 3110 50.0% Zinc Oxide 24.7% Silica 19.6% Kaolin 0.5% Titanium Dioxide 5.2% Bentonite 2.0%",
      "createdBy": "Glazy Admin",
      "source": "glazy.org",
      "url": "https://glazy.org/recipes/32124"
    },
    {
      "id": 32123,
      "code": "GLAZY-32123",
      "name": "Dan Turnidge Base II",
      "cone": "9",
      "surface": "",
      "transparency": "",
      "atmosphere": "Oxidation",
      "subtype": "Glaze - Crystalline - Macro",
      "ingredients": [
        {
          "material": "Ferro Frit 3110",
          "amount": 49.1
        },
        {
          "material": "Silica",
          "amount": 22.6
        },
        {
          "material": "Zinc Oxide",
          "amount": 22.6
        },
        {
          "material": "Titanium Dioxide",
          "amount": 5.7
        }
      ],
      "description": "From the Clayart Mailing list at http://www.potters.org/subject37353.htm Jocelyn McAuley on tue 23 jan 01 Hello all, After much information gathering and anticipation I've finally started testing some of my gathered macro crystalline glazes... and have come up against a couple walls! I could really use some help and advice. My first problem was in seiving my glazes. I really don't want to ballmill my tests, but even after attacking my calcined zinc with a mortar and pestle, I can't get all of it through an 80s. I ended up using a tea strainer (which appeared to have worked ok). Is this normal with zinc oxide, or is it something that comes with a really old batch of it? My next problem came with programming the Skutt at school. Even following their suggested crystalline program, I came up against err 2, which I believe is \"the program is in hold and the temperature is 50 degrees or more above the hold temperature\". I tried running miniature fires going up to 150 degrees to test the \"9999\" I used for the ramp. They didn't seem to indicate much... Here is the crystalline firing program I tried: 1 200 degrees/hr to 1652, 0 hold 2 400 degrees/hr to 2300, 0 hold 3 9999 to 2000, 1:30 4 9999 to 1950, 1:30 5 9999 to 1930, 1:30 6 9999 to 1900, 0:10 Was I expecting too much out of my kiln? I really didn't want to have to resort to physical intervention with the kiln (cracking the lid, etc). Next firing, this weekend, I am going to babysit the firing the entire way. Some way or another I am going to force it to stick with my holds! Here are the glaze recipes I am testing this week Cone 9 Dan Turnidge Base II Ferro frit 3110 49.1% Zinc Oxide 22.6% Silica 22.6% Titanium Dioxide 5.7% Bentonite 2.0% Cone 9 Dan Turnidge Base I Ferro frit 3110 50.0% Zinc Oxide 24.7% Silica 19.6% Kaolin 0.5% Titanium Dioxide 5.2% Bentonite 2.0%",
      "createdBy": "Glazy Admin",
      "source": "glazy.org",
      "url": "https://glazy.org/recipes/32123"
    },
    {
      "id": 17018,
      "code": "GLAZY-17018",
      "name": "Dan Turnidge Crystalline Base",
      "cone": "5 - 6",
      "surface": "",
      "transparency": "",
      "atmosphere": "Oxidation",
      "subtype": "Glaze - Crystalline",
      "ingredients": [
        {
          "material": "Ferro Frit 3110",
          "amount": 50.0
        },
        {
          "material": "Silica",
          "amount": 22.5
        },
        {
          "material": "Zinc Oxide",
          "amount": 22.5
        },
        {
          "material": "Lithium Carbonate",
          "amount": 5.0
        }
      ],
      "description": "\u2606Receta, muestras y fotos compartidas en el grupo de facebook \"Aprendiendo entre Todos\" por Gladys Sardella (Buenos Aires, Argentina) y Fabiana Sacn\u00fan (Rosario, Argentina). Comenta Gladys Sardella: \"Les comparto esta muestrita con la receta correspondiente. Dan Turnidge cono 5 (1180\u00ba) Carbonato de Litio 5%, Frita 3110 (yo us\u00e9 FK10 de Kelper Omar Dominguez) 50%, Cuarzo 22,5, Oxido de Cinc 22,5%, m\u00e1s 3 de bi\u00f3xido de manganeso. Fue en oxidaci\u00f3n en horno el\u00e9ctrico a 1180\u00ba, 3\u00ba por min hasta los 400\u00ba con meseta de 10min y 4\u00ba por minuto hasta los 1180\u00ba con meseta de 20 minutos. Si con esta curva dio cristalitos habr\u00eda que probarlo con una mejor curva.\" Comenta Fabiana Sacn\u00fan: \"Para continuar con el hilo de la base Dan Turnidge, que hace mucho circul\u00f3 por aqu\u00ed. Estas dos muestritas son producto de un seminario que acabo de dar. La base original que hab\u00eda compartido Gladys Sardella era: Dan Turnidge cono 5(1180\u00ba) Carbonato de Litio 5% Frita 3110, 50% Cuarzo 22,5 Oxido de Cinc 22,5% A falta de la frita 3110 y sus sustitutos, en el seminario se trabaj\u00f3 con la 804 de Crecer en igual proporci\u00f3n. Los resultados id\u00e9nticos! Quema, cono 5, bajada lenta hasta los 900 aproximadamente.\" \u2606Source/Alternate names: Dan Turnidge. also known as MFE crystalline Firing Notes: cool maximum rate to 900C hold 1 hour Notes: Alisa Clausen: Gloss, transparent glaze with stark white streaking. White crystals developed around edges of test tile, which is an extruded square tube. Runny. Glaze is crazed. With added 2 nickel: gloss, transparent glaze with softer white and pink streaking. Bright blue crystals along edges of test tile and bottom dipping line. Runny. Glaze is not crazed. Notes: John Sankey: I use this glaze with Fusion 75 frit plus 3 manganese dioxide and 1 cobalt oxide as colorants; it does not craze but it is runny as virtually all crystalline glazes are.",
      "createdBy": "Clara Giorello",
      "source": "glazy.org",
      "url": "https://glazy.org/recipes/17018"
    },
    {
      "id": 16827,
      "code": "GLAZY-16827",
      "name": "Danny B's Waterfall Brown",
      "cone": "6 - 10",
      "surface": "Satin",
      "transparency": "Opaque",
      "atmosphere": "Oxidation",
      "subtype": "Glaze - Iron",
      "ingredients": [
        {
          "material": "Ferro Frit 3134",
          "amount": 35.0
        },
        {
          "material": "Ferro Frit 3195",
          "amount": 28.0
        },
        {
          "material": "Kentucky OM #4 Ball Clay",
          "amount": 22.0
        },
        {
          "material": "Silica",
          "amount": 15.0
        }
      ],
      "additionals": [
        {
          "material": "Red Iron Oxide",
          "amount": 10.0
        },
        {
          "material": "Rutile",
          "amount": 1.0
        }
      ],
      "description": "So we took the Ron Roy and knocked the RIO back, even though it says not to.... it was too dark. I upped the frits and the ball clay and walked the silica back to keep everything neat.. We will find out soon if this worked or if it is one of those glazes that just really needs to be on the unstable side. Original recipe posted here: Western Pennsylvania Potters Community http://wpapotters.blogspot.com/2012/04/links-to-cone-6-oxidation-glaze-tests.html http://www.wpapotters.blogspot.com/2010/11/cone-6-oxidation-results-group-2.html With natural cooling in an electric kiln",
      "createdBy": "Ginger",
      "source": "glazy.org",
      "url": "https://glazy.org/recipes/16827"
    },
    {
      "id": 16831,
      "code": "GLAZY-16831",
      "name": "Danny B's Waterfall Brown II",
      "cone": "6",
      "surface": "Satin",
      "transparency": "Opaque",
      "atmosphere": "Oxidation",
      "subtype": "Glaze - Iron",
      "ingredients": [
        {
          "material": "Ferro Frit 3134",
          "amount": 35.0
        },
        {
          "material": "Ferro Frit 3195",
          "amount": 26.0
        },
        {
          "material": "Silica",
          "amount": 26.0
        },
        {
          "material": "Grolleg Kaolin",
          "amount": 13.0
        }
      ],
      "additionals": [
        {
          "material": "Red Iron Oxide",
          "amount": 10.0
        },
        {
          "material": "Rutile",
          "amount": 1.0
        }
      ],
      "description": "reformulation of the ride or die ron roy glaze; we wanted it lighter. we knocked the RIO down to 10 and swapped ball clay for grolleg. it was thick on the tile, and bubbled. original recipe: Western Pennsylvania Potters Community http://wpapotters.blogspot.com/2012/04/links-to-cone-6-oxidation-glaze-tests.html http://www.wpapotters.blogspot.com/2010/11/cone-6-oxidation-results-group-2.html With natural cooling in an electric kiln",
      "createdBy": "Ginger",
      "source": "glazy.org",
      "url": "https://glazy.org/recipes/16831"
    },
    {
      "id": 1196,
      "code": "GLAZY-1196",
      "name": "Darby 1",
      "cone": "6",
      "surface": "",
      "transparency": "",
      "atmosphere": "Oxidation",
      "subtype": "Glaze - Iron - Slip-Based",
      "ingredients": [
        {
          "material": "Barnard Slip",
          "amount": 54.0
        },
        {
          "material": "Nepheline Syenite",
          "amount": 29.0
        },
        {
          "material": "Gerstley Borate",
          "amount": 17.0
        }
      ],
      "description": "ClayArt Listserv recipe &lt; If you find this glaze useful, please consider submitting it to the GlazeBase project with full documentation. Use one of the GlazeBase submission formats available on the CeramicsWeb web page. Comments: Test fired on Plainsman M340 (an off white clay) in an electric kiln. This was dark brown, well behaved semi-gloss. It's semi-transparent where thin. From Kathy Darby From Vickie Sproule via clayart email:",
      "createdBy": "Glazy Admin",
      "source": "glazy.org",
      "url": "https://glazy.org/recipes/1196"
    },
    {
      "id": 1912,
      "code": "GLAZY-1912",
      "name": "Darby 1",
      "cone": "4",
      "surface": "Glossy",
      "transparency": "",
      "atmosphere": "Oxidation, Reduction",
      "subtype": "Glaze - Clear",
      "ingredients": [
        {
          "material": "Spodumene",
          "amount": 40.0
        },
        {
          "material": "Gerstley Borate",
          "amount": 30.0
        },
        {
          "material": "Silica",
          "amount": 20.0
        }
      ],
      "description": "Pete Pinnell uses this as a semi-gloss black liner. Pete say's try this as a majolica base.Very durable. Rarely crazes due to low-expansion Li in glaze. Variations -- mason stain 6600 10 for black",
      "createdBy": "Glazy Admin",
      "source": "glazy.org",
      "url": "https://glazy.org/recipes/1912"
    },
    {
      "id": 1197,
      "code": "GLAZY-1197",
      "name": "Darby 2",
      "cone": "6",
      "surface": "Glossy",
      "transparency": "Opaque",
      "atmosphere": "Oxidation",
      "subtype": "Glaze - Iron - Slip-Based",
      "ingredients": [
        {
          "material": "Barnard Slip",
          "amount": 35.73
        },
        {
          "material": "Silica",
          "amount": 23.85
        },
        {
          "material": "Nepheline Syenite",
          "amount": 22.26
        },
        {
          "material": "Gerstley Borate",
          "amount": 17.96
        },
        {
          "material": "Soda Ash",
          "amount": 0.2
        }
      ],
      "description": "Test fired on Plainsman M340 (an off white clay) in an electric kiln. I didn't have any soda ash, so I didn't add it. This was a dark brown glossy glaze very much like Alberta slip in cone 9, but darker. From Kathy Darby Thanks Kathy! From Vickie Sproule via clayart email:",
      "createdBy": "Glazy Admin",
      "source": "glazy.org",
      "url": "https://glazy.org/recipes/1197"
    },
    {
      "id": 1914,
      "code": "GLAZY-1914",
      "name": "Darby's Base",
      "cone": "4",
      "surface": "Semi-glossy",
      "transparency": "",
      "atmosphere": "Oxidation, Reduction",
      "subtype": "Glaze - Clear",
      "ingredients": [
        {
          "material": "Spodumene",
          "amount": 40.0
        },
        {
          "material": "Gerstley Borate",
          "amount": 30.0
        },
        {
          "material": "Silica",
          "amount": 30.0
        }
      ],
      "description": "I use both of these with a 10% addition of Mason 6600 black. Rosie's turns a satin grey, while Darby's is a satin black. Here are a couple of simple glazes you might try. Both are semi-gloss until you add stains, then they become more of a satin matt. The trick to getting a good matt glaze at cone 04 is to soak the kiln at the end of the firing, and then cool a bit slower than usual (fire down). A matt glaze becomes that way because micro-crystals grow out of the glass. It takes time for that to happen, and the typical electric kiln simply cools too quickly. Both of these came out of student triaxial blends at the Kansas City Art Institute. submitted by: Pete Pinnell source for original recipe: Kansas City Art Institute",
      "createdBy": "Glazy Admin",
      "source": "glazy.org",
      "url": "https://glazy.org/recipes/1914"
    },
    {
      "id": 4882,
      "code": "GLAZY-4882",
      "name": "Darby's Slip (green or bisque)",
      "cone": "10",
      "surface": "",
      "transparency": "",
      "atmosphere": "Oxidation, Reduction",
      "subtype": "Slip & Engobe - Slip",
      "ingredients": [
        {
          "material": "EP Kaolin",
          "amount": 48.0
        },
        {
          "material": "Silica",
          "amount": 26.0
        },
        {
          "material": "Custer Feldspar (1989)",
          "amount": 26.0
        }
      ],
      "additionals": [
        {
          "material": "Chrome Oxide",
          "amount": 2.0
        },
        {
          "material": "Black Copper Oxide",
          "amount": 2.0
        }
      ],
