Repository: MrSeldon/argilev2

File: data/glazes/glazy.json (part 88 of 315)
{
      "description": "This recipe was imported from Louis Katz's Hyperglaze database available on his website: http://falcon.tamucc.edu/lkatz/allglazes.txt More information about Louis Katz can be found on his website, http://www.louiskatz.net/ Louis Katz Notes: I am not a safety expert and any information contained in this file about safety should be ignored in favor of advice from experts. All of the materials in all glazes are potentially hazardous. All of these glaze recipes are given without any representation of accuracy or safety. They may work, they may not. They may be safe when fired or they may not. All of the materials used in them have hazards associated with them. You must be have sufficient training in the hazards before you use the the materials. You will have to determine the suitability and safety for your use. Do not assume that a lack of a warning about a material means that it is safe. Cone: 10 Firing: Ox. or Red. Recipe: Percent Batch EPK 48.00 64.3 Custer Feldspar 26.00 34.8 Silica 26.00 34.8 Totals: 100.00 % 140.7 gm Also add: (Violet; under Pete's Chun): 2.7 Copper 2 2.7 Chrome 2 Black .",
      "createdBy": "Glazy Admin",
      "source": "glazy.org",
      "url": "https://glazy.org/recipes/4882"
    },
    {
      "id": 29356,
      "code": "GLAZY-29356",
      "name": "Darby's Slip (green or bisque)",
      "cone": "10",
      "surface": "",
      "transparency": "",
      "atmosphere": "",
      "subtype": "Slip & Engobe - Slip",
      "ingredients": [
        {
          "material": "EP Kaolin",
          "amount": 48.0
        },
        {
          "material": "Custer Feldspar",
          "amount": 26.0
        },
        {
          "material": "Silica",
          "amount": 26.0
        }
      ],
      "description": "From the Kansas City Art Institute Ceramic Department (KCAI), Glaze Formulas, 15 February 1990. http://www.brackers.com/wp-content/uploads/2015/02/KCAI-Glaze-Recpies.pdf",
      "createdBy": "Glazy Admin",
      "source": "glazy.org",
      "url": "https://glazy.org/recipes/29356"
    },
    {
      "id": 4130,
      "code": "GLAZY-4130",
      "name": "Darcy Margeson",
      "cone": "2",
      "surface": "",
      "transparency": "",
      "atmosphere": "Oxidation",
      "subtype": "Glaze - Majolica",
      "ingredients": [
        {
          "material": "Ferro Frit 3124",
          "amount": 67.0
        },
        {
          "material": "Kentucky OM #4 Ball Clay",
          "amount": 15.0
        },
        {
          "material": "Silica",
          "amount": 13.0
        },
        {
          "material": "Zircopax",
          "amount": 13.0
        }
      ],
      "description": "From Steve Davis Website: http://kazegamas.com/ Majolica: http://kazegamas.com/majolicas.htm",
      "createdBy": "Steve Davis",
      "source": "glazy.org",
      "url": "https://glazy.org/recipes/4130"
    },
    {
      "id": 6081,
      "code": "GLAZY-6081",
      "name": "Dark Blue",
      "cone": "6",
      "surface": "Glossy",
      "transparency": "Semi-opaque",
      "atmosphere": "Reduction",
      "subtype": "Glaze - Blue - Cobalt",
      "ingredients": [
        {
          "material": "Kona F-4 feldspar",
          "amount": 41.0
        },
        {
          "material": "Silica",
          "amount": 25.0
        },
        {
          "material": "Whiting",
          "amount": 19.0
        },
        {
          "material": "EP Kaolin",
          "amount": 10.0
        },
        {
          "material": "Ferro Frit 3110",
          "amount": 5.0
        }
      ],
      "additionals": [
        {
          "material": "Bentonite",
          "amount": 2.0
        },
        {
          "material": "Cobalt Carbonate",
          "amount": 2.0
        },
        {
          "material": "Red Iron Oxide",
          "amount": 1.5
        }
      ],
      "description": "From Diana Pancioli's excellent publication, Glaze Forward: http://www.dianapancioli.com/ http://www.dianapancioli.com/downloads/GlazeForward.pdf Source: A mystery This is a glossy dark blue. The addition of a small amount of iron keeps the blue from moving toward violet. It may be used as a liner glaze if the cobalt is kept at or under 2 percent. Brighter on porcelain. No cobalt leaching was detected with 2% CoCO3 in the formula. Thin to medium application",
      "createdBy": "Glazy Admin",
      "source": "glazy.org",
      "url": "https://glazy.org/recipes/6081"
    },
    {
      "id": 6113,
      "code": "GLAZY-6113",
      "name": "Dark Blue Amber",
      "cone": "5 - 6",
      "surface": "",
      "transparency": "",
      "atmosphere": "",
      "subtype": "Glaze",
      "ingredients": [
        {
          "material": "Custer Feldspar",
          "amount": 20.0
        },
        {
          "material": "Gerstley Borate",
          "amount": 20.0
        },
        {
          "material": "Silica",
          "amount": 20.0
        },
        {
          "material": "Whiting",
          "amount": 20.0
        },
        {
          "material": "Redart",
          "amount": 15.0
        },
        {
          "material": "Red Iron Oxide",
          "amount": 12.0
        }
      ],
      "description": "Will run if too thick at ^6, I like it at ^5 - Jim Snitty",
      "createdBy": "Ceramic Recipes",
      "source": "glazy.org",
      "url": "https://glazy.org/recipes/6113"
    },
    {
      "id": 3052,
      "code": "GLAZY-3052",
      "name": "Dark Blue Val Cushing Smooth Satin Matte (+2 Cobalt)",
      "cone": "6",
      "surface": "Satin-matte",
      "transparency": "",
      "atmosphere": "Oxidation",
      "subtype": "Glaze - Clear",
      "ingredients": [
        {
          "material": "Nepheline Syenite",
          "amount": 45.0
        },
        {
          "material": "EP Kaolin",
          "amount": 20.0
        },
        {
          "material": "Whiting",
          "amount": 18.0
        },
        {
          "material": "Zinc Oxide",
          "amount": 12.0
        },
        {
          "material": "Silica",
          "amount": 5.0
        }
      ],
      "additionals": [
        {
          "material": "Cobalt Carbonate",
          "amount": 2.0
        }
      ],
      "description": "Source/Alternate names: Cushing Handbook 1994 Smooth Satin/Mat Base Firing Notes: cool maximum rate to 800C hold 1 hour Significant Flaw: crazing Notes: Alisa Clausen: glossy, transparent base, crazed badly on white midrange stoneware, oxides did not move under glaze. With 10 zirconia, glossy, white glaze, crazed on white midrange stoneware, oxides did not move under base. With 2 cobalt carbonate, glossy, dark blue glaze, no visible crazing. With 1 cobalt carbonate plus 2 chrome oxide, semigloss, dark green glaze, no visible crazing. With 1 copper carbonate, very glossy, transparent glaze, light green, crazed. With 10 ochre, slightly less glossy, ochre brown glaze, slight crazing. With 10 red iron oxide, slightly less glossy, dark brown glaze, no visible crazing. Notes: Steve Slatin: some of the Cushing glazes are formulated for the far edge of what works. My favourite, Rusty Bronze done as green runs at cone 6, and if you have a cool at all slow it gets very matte, but if you turn off your kiln at cone 5\u00c2\u00bd and do a fast cool, you get a fabulous mix of glossy where thick and microcrystalline with a nice texture shift where thin. And one percent of bentonite in the glaze bucket just changes it entirely.",
      "createdBy": "Glazy Admin",
      "source": "glazy.org",
      "url": "https://glazy.org/recipes/3052"
    },
    {
      "id": 43950,
      "code": "GLAZY-43950",
      "name": "Dark Blue Very Dry Matte",
      "cone": "4",
      "surface": "Matte",
      "transparency": "",
      "atmosphere": "Oxidation",
      "subtype": "Glaze - Blue",
      "ingredients": [
        {
          "material": "Barium Carbonate",
          "amount": 40.0
        },
        {
          "material": "EP Kaolin",
          "amount": 19.0
        },
        {
          "material": "Nepheline Syenite",
          "amount": 19.0
        },
        {
          "material": "Silica",
          "amount": 10.0
        },
        {
          "material": "Copper Carbonate",
          "amount": 7.0
        },
        {
          "material": "Lithium Carbonate",
          "amount": 5.0
        },
        {
          "material": "Bentonite",
          "amount": 2.0
        }
      ],
      "description": "From Virginia Scotchie's Clay and Glaze Compendium",
      "createdBy": "Glazy Admin",
      "source": "glazy.org",
      "url": "https://glazy.org/recipes/43950"
    },
    {
      "id": 354914,
      "code": "GLAZY-354914",
      "name": "Dark Brown",
      "cone": "6",
      "surface": "",
      "transparency": "Semi-opaque",
      "atmosphere": "Oxidation",
      "subtype": "Glaze",
      "ingredients": [
        {
          "material": "Nepheline Syenite",
          "amount": 30.0
        },
        {
          "material": "Silica",
          "amount": 25.0
        },
        {
          "material": "Gerstley Borate",
          "amount": 20.0
        },
        {
          "material": "Whiting",
          "amount": 15.0
        },
        {
          "material": "Tile #6 Kaolin",
          "amount": 10.0
        }
      ],
      "additionals": [
        {
          "material": "Manganese Carbonate",
          "amount": 6.0
        },
        {
          "material": "Chrome Oxide",
          "amount": 3.0
        },
        {
          "material": "Zircopax",
          "amount": 3.0
        }
      ],
      "description": "",
      "createdBy": "Martin Jan Bergman",
      "source": "glazy.org",
      "url": "https://glazy.org/recipes/354914"
    },
    {
      "id": 1198,
      "code": "GLAZY-1198",
      "name": "Dark Brown Gloss",
      "cone": "6",
      "surface": "Glossy",
      "transparency": "",
      "atmosphere": "Oxidation",
      "subtype": "Glaze - Iron",
      "ingredients": [
        {
          "material": "Potash Feldspar",
          "amount": 39.33
        },
        {
          "material": "Silica",
          "amount": 21.35
        },
        {
          "material": "Whiting",
          "amount": 16.85
        },
        {
          "material": "Ball Clay",
          "amount": 11.24
        },
        {
          "material": "Volcanic Ash",
          "amount": 11.24
        }
      ],
      "additionals": [
        {
          "material": "Red Iron Oxide",
          "amount": 12.36
        },
        {
          "material": "Bentonite",
          "amount": 2.25
        },
        {
          "material": "Titanium Dioxide",
          "amount": 2.25
        }
      ],
      "description": "I also have a dark brown gloss recipe for ^6 but have not yet tested it How nice to be able to share something from my books, I have been so pleased with some of the recipes that I have tested from other clayart subscribers. I only wish that I could give proper credit to the originators of these but I am afraid I was amiss in recording such info. Sue on a rainy day in British Columbia - how unusual sue hutchen",
      "createdBy": "Glazy Admin",
      "source": "glazy.org",
      "url": "https://glazy.org/recipes/1198"
    },
    {
      "id": 44060,
      "code": "GLAZY-44060",
      "name": "Dark Brown Gloss",
      "cone": "6",
      "surface": "Semi-glossy",
      "transparency": "",
      "atmosphere": "",
      "subtype": "Glaze - Iron",
      "ingredients": [
        {
          "material": "Potash Feldspar",
          "amount": 35.0
        },
        {
          "material": "Silica",
          "amount": 19.0
        },
        {
          "material": "Whiting",
          "amount": 15.0
        },
        {
          "material": "Red Iron Oxide",
          "amount": 11.0
        },
        {
          "material": "Kentucky OM #4 Ball Clay",
          "amount": 10.0
        },
        {
          "material": "Volcanic Ash",
          "amount": 10.0
        }
      ],
      "additionals": [
        {
          "material": "Bentonite",
          "amount": 2.0
        },
        {
          "material": "Titanium Dioxide",
          "amount": 2.0
        }
      ],
      "description": "From Virginia Scotchie's Clay and Glaze Compendium",
      "createdBy": "Glazy Admin",
      "source": "glazy.org",
      "url": "https://glazy.org/recipes/44060"
    },
    {
      "id": 1199,
      "code": "GLAZY-1199",
      "name": "Dark Brown Matte",
      "cone": "6",
      "surface": "Matte",
      "transparency": "",
      "atmosphere": "Oxidation",
      "subtype": "Glaze - Matte",
      "ingredients": [
        {
          "material": "Custer Feldspar",
          "amount": 24.88
        },
        {
          "material": "Kaolin",
          "amount": 22.39
        },
        {
          "material": "Nepheline Syenite",
          "amount": 17.91
        },
        {
          "material": "Whiting",
          "amount": 14.93
        },
        {
          "material": "Silica",
          "amount": 12.94
        },
        {
          "material": "Colemanite",
          "amount": 6.97
        }
      ],
      "additionals": [
        {
          "material": "Manganese Dioxide",
          "amount": 7.96
        },
        {
          "material": "Black Copper Oxide",
          "amount": 1.49
        }
      ],
      "description": "from Plainsman Clay (Alberta) here's a brown that we have used for years in our studio: Apart from being dark, brown and matt, this glaze goes on well, covers well and looks good with many other glazes. Hope it's one you add to your recipe book. Geri Huntley Kamloops BC",
      "createdBy": "Glazy Admin",
      "source": "glazy.org",
      "url": "https://glazy.org/recipes/1199"
    },
    {
      "id": 40354,
      "code": "GLAZY-40354",
      "name": "DARK CELADON",
      "cone": "10",
      "surface": "",
      "transparency": "Transparent",
      "atmosphere": "",
      "subtype": "Glaze - Iron - Celadon",
      "ingredients": [
        {
          "material": "Minspar 200",
          "amount": 44.0
        },
        {
          "material": "Silica",
          "amount": 28.0
        },
        {
          "material": "EP Kaolin",
          "amount": 18.0
        },
        {
          "material": "Whiting",
          "amount": 18.0
        },
        {
          "material": "Red Iron Oxide",
          "amount": 2.4
        },
        {
          "material": "Manganese Dioxide",
          "amount": 1.2
        }
      ],
      "description": "Color: Transparent glossy olive green, darker green Source: Greenwich House Pottery 2017 HANDBOOK",
      "createdBy": "Kyle C",
      "source": "glazy.org",
      "url": "https://glazy.org/recipes/40354"
    },
    {
      "id": 10146,
      "code": "GLAZY-10146",
      "name": "Dark green",
      "cone": "6 - 8",
      "surface": "Stony Matte",
      "transparency": "Opaque",
      "atmosphere": "Oxidation",
      "subtype": "Glaze",
      "ingredients": [
        {
          "material": "Lead Bisilicate Frit",
          "amount": 31.0
        },
        {
          "material": "Potash Feldspar",
          "amount": 18.0
        },
        {
          "material": "Silica",
          "amount": 14.0
        },
        {
          "material": "Whiting",
          "amount": 13.0
        },
        {
          "material": "Chrome Oxide",
          "amount": 10.0
        },
        {
          "material": "Kaolin",
          "amount": 10.0
        },
        {
          "material": "Copper Carbonate",
          "amount": 4.0
        }
      ],
      "description": "Thick application required",
      "createdBy": "Daniel worley",
      "source": "glazy.org",
      "url": "https://glazy.org/recipes/10146"
    },
    {
      "id": 3188,
      "code": "GLAZY-3188",
      "name": "Dark Green FauxCela",
      "cone": "7 - 8",
      "surface": "Glossy",
      "transparency": "Translucent",
      "atmosphere": "Oxidation",
      "subtype": "Glaze - Green - Copper",
      "ingredients": [
        {
          "material": "Potash Feldspar",
          "amount": 30.0
        },
        {
          "material": "Gerstley Borate",
          "amount": 20.0
        },
        {
          "material": "Nepheline Syenite",
          "amount": 20.0
        },
        {
          "material": "Silica",
          "amount": 10.0
        },
        {
          "material": "Wollastonite",
          "amount": 10.0
        },
        {
          "material": "Kaolin",
          "amount": 5.0
        },
        {
          "material": "Dolomite",
          "amount": 4.0
        }
      ],
      "additionals": [
        {
          "material": "Copper Carbonate",
          "amount": 3.0
        },
        {
          "material": "Red Iron Oxide",
          "amount": 2.0
        },
        {
          "material": "Titanium Dioxide",
          "amount": 1.0
        },
        {
          "material": "Cobalt Carbonate",
          "amount": 0.5
        }
      ],
      "description": "drippy dark, but transparant green glaze. Sits well and has a high contrast. ST037",
      "createdBy": "Made in Mokum",
      "source": "glazy.org",
      "url": "https://glazy.org/recipes/3188"
    },
    {
      "id": 6050,
      "code": "GLAZY-6050",
      "name": "Dark Green Glossy",
      "cone": "6",
      "surface": "Glossy",
      "transparency": "",
      "atmosphere": "Reduction",
      "subtype": "Glaze - Green - Copper",
      "ingredients": [
        {
          "material": "Soda Feldspar",
          "amount": 50.0
        },
        {
          "material": "Whiting",
          "amount": 18.8
        },
        {
          "material": "Kentucky OM #4 Ball Clay",
          "amount": 14.8
        },
        {
          "material": "Gerstley Borate",
          "amount": 9.9
        },
        {
          "material": "Silica",
          "amount": 5.9
        }
      ],
      "additionals": [
        {
          "material": "Copper Carbonate",
          "amount": 5.0
        },
        {
          "material": "Red Iron Oxide",
          "amount": 1.0
        }
      ],
      "description": "This glaze is an oxidation glaze, a dark transparent green. In reduction, glaze can develop areas of reduced copper red. Thick application may go metallic black. Due to amount of copper, do not consider this a stable, functional glaze. From William \u201cBill\u201d Schran, Teacher & Consultant Creative Creek Artisans: http://www.creativecreekartisans.com/ Cone 6 Reduction Glazes: http://www.creativecreekartisans.com/creativecreekcone6re.htm",
      "createdBy": "William Schran",
      "source": "glazy.org",
      "url": "https://glazy.org/recipes/6050"
    },
    {
      "id": 3053,
      "code": "GLAZY-3053",
      "name": "Dark Green Val Cushing Smooth Satin Matte (Cobalt & Chrome)",
      "cone": "6",
      "surface": "Satin-matte",
      "transparency": "",
      "atmosphere": "Oxidation",
      "subtype": "Glaze - Clear",
      "ingredients": [
        {
          "material": "Nepheline Syenite",
          "amount": 45.0
        },
        {
          "material": "EP Kaolin",
          "amount": 20.0
        },
        {
          "material": "Whiting",
          "amount": 18.0
        },
        {
          "material": "Zinc Oxide",
          "amount": 12.0
        },
        {
          "material": "Silica",
          "amount": 5.0
        }
      ],
      "additionals": [
        {
          "material": "Chrome Oxide",
          "amount": 2.0
        },
        {
          "material": "Cobalt Carbonate",
          "amount": 1.0
        }
      ],
      "description": "Source/Alternate names: Cushing Handbook 1994 Smooth Satin/Mat Base Firing Notes: cool maximum rate to 800C hold 1 hour Significant Flaw: crazing Notes: Alisa Clausen: glossy, transparent base, crazed badly on white midrange stoneware, oxides did not move under glaze. With 10 zirconia, glossy, white glaze, crazed on white midrange stoneware, oxides did not move under base. With 2 cobalt carbonate, glossy, dark blue glaze, no visible crazing. With 1 cobalt carbonate plus 2 chrome oxide, semigloss, dark green glaze, no visible crazing. With 1 copper carbonate, very glossy, transparent glaze, light green, crazed. With 10 ochre, slightly less glossy, ochre brown glaze, slight crazing. With 10 red iron oxide, slightly less glossy, dark brown glaze, no visible crazing. Notes: Steve Slatin: some of the Cushing glazes are formulated for the far edge of what works. My favourite, Rusty Bronze done as green runs at cone 6, and if you have a cool at all slow it gets very matte, but if you turn off your kiln at cone 5\u00c2\u00bd and do a fast cool, you get a fabulous mix of glossy where thick and microcrystalline with a nice texture shift where thin. And one percent of bentonite in the glaze bucket just changes it entirely.",
      "createdBy": "Glazy Admin",
      "source": "glazy.org",
      "url": "https://glazy.org/recipes/3053"
    },
    {
      "id": 63059,
      "code": "GLAZY-63059",
      "name": "Dark Iron Red",
      "cone": "6",
      "surface": "Glossy",
      "transparency": "Opaque",
      "atmosphere": "Oxidation",
      "subtype": "Glaze - Iron - Kaki, Tomato Red",
      "ingredients": [
        {
          "material": "Potash Feldspar",
          "amount": 46.0
        },
        {
          "material": "Silica",
          "amount": 20.0
        },
        {
          "material": "Ferro Frit 3134",
          "amount": 12.0
        },
        {
          "material": "Talc",
          "amount": 12.0
        },
        {
          "material": "EP Kaolin",
          "amount": 10.0
        }
      ],
      "additionals": [
        {
          "material": "Red Iron Oxide",
          "amount": 12.0
        },
        {
          "material": "Bone Ash",
          "amount": 4.0
        }
      ],
      "description": "A nice dark red glaze at cone 6. Some areas turn a bit metallic and have a reflective silver tint when facing some directions of light. You might be able to explore using less than 4% bone ash white still maintaining the red. Application thickness didn't seem to make much of a difference. I was able to apply a fairly thin coat on the mugs and had good results. Doesn't seem to run much especially when applied thin. I added a very small amount of epsom salt to help suspend the glaze. As for the potash feldspar I used custer feldspar (forgot to change it). I slow cool nearly everything so I'm not sure if this would work with a faster firing schedule or not.",
      "createdBy": "Blayze",
      "source": "glazy.org",
      "url": "https://glazy.org/recipes/63059"
    },
    {
      "id": 28291,
      "code": "GLAZY-28291",
      "name": "Dark Oil Spot",
      "cone": "5 1/2 - 6",
      "surface": "Satin",
      "transparency": "Opaque",
      "atmosphere": "Oxidation",
      "subtype": "Glaze - Iron - Oil Spot",
      "ingredients": [
        {
          "material": "Silica",
          "amount": 27.16
        },
        {
          "material": "Potash Feldspar",
          "amount": 25.32
        },
        {
          "material": "EP Kaolin",
          "amount": 19.4
        },
        {
          "material": "Talc",
          "amount": 11.15
        },
        {
          "material": "Wollastonite",
          "amount": 9.7
        },
        {
          "material": "Soda Ash",
          "amount": 3.88
        },
        {
          "material": "Ferro Frit 3134",
          "amount": 1.75
        },
        {
          "material": "Whiting",
          "amount": 1.65
        }
      ],
      "additionals": [
        {
          "material": "Red Iron Oxide",
          "amount": 9.0
        },
        {
          "material": "Cobalt Oxide",
          "amount": 2.0
        },
        {
          "material": "Titanium Dioxide",
          "amount": 2.0
        }
      ],
      "description": "Substitution of John and Amy's Oil Spot Blue https://glazy.org/recipes/3156",
      "createdBy": "Sergio Barba",
      "source": "glazy.org",
      "url": "https://glazy.org/recipes/28291"
    },
    {
      "id": 2802,
      "code": "GLAZY-2802",
      "name": "Dark Plum",
      "cone": "9 - 10",
      "surface": "Glossy",
      "transparency": "",
      "atmosphere": "Reduction",
      "subtype": "Glaze - Blue - Cobalt",
      "ingredients": [
        {
          "material": "Nepheline Syenite",
          "amount": 35.0
        },
        {
          "material": "Silica",
          "amount": 30.0
        },
        {
          "material": "Dolomite",
          "amount": 15.0
        },
        {
          "material": "Whiting",
          "amount": 8.0
        },
        {
          "material": "Strontium Carbonate",
          "amount": 6.0
        },
        {
          "material": "EP Kaolin",
          "amount": 4.0
        }
      ],
      "additionals": [
        {
          "material": "Manganese Dioxide",
          "amount": 4.0
        },
        {
          "material": "Cobalt Carbonate",
          "amount": 0.5
        }
      ],
      "description": "Notes: Tracy Wilson: variegated brown and blue, not a lot of colour concentration.",
      "createdBy": "Glazy Admin",
      "source": "glazy.org",
      "url": "https://glazy.org/recipes/2802"
    },
    {
      "id": 43252,
      "code": "GLAZY-43252",
      "name": "Dark Red Semi-Matte (Plum)",
      "cone": "10 - 11",
      "surface": "",
      "transparency": "",
      "atmosphere": "",
      "subtype": "Glaze - Ash",
      "ingredients": [
        {
          "material": "Wood ash",
          "amount": 92.0
        },
        {
          "material": "Red Iron Oxide",
          "amount": 6.0
        },
        {
          "material": "Bentonite",
          "amount": 2.0
        }
      ],
      "description": "From Virginia Scotchie's Clay and Glaze Compendium",
      "createdBy": "Glazy Admin",
      "source": "glazy.org",
      "url": "https://glazy.org/recipes/43252"
    },
    {
      "id": 6068,
      "code": "GLAZY-6068",
      "name": "Dark Satin",
      "cone": "6",
      "surface": "Semi-glossy",
      "transparency": "Semi-opaque",
      "atmosphere": "Reduction",
      "subtype": "Glaze - Green",
      "ingredients": [
        {
          "material": "Kona F-4 feldspar",
          "amount": 48.0
        },
        {
          "material": "Whiting",
          "amount": 16.0
        },
        {
          "material": "Kentucky OM #4 Ball Clay",
          "amount": 12.0
        },
        {
          "material": "Silica",
          "amount": 11.0
        },
        {
          "material": "EP Kaolin",
          "amount": 7.0
        },
        {
          "material": "Ferro Frit 3134",
          "amount": 6.0
        }
      ],
      "additionals": [
        {
          "material": "Red Iron Oxide",
          "amount": 5.0
        },
        {
          "material": "Cobalt Carbonate",
          "amount": 3.0
        },
        {
          "material": "Bentonite",
          "amount": 2.0
        }
      ],
      "description": "From Diana Pancioli's excellent publication, Glaze Forward: http://www.dianapancioli.com/ http://www.dianapancioli.com/downloads/GlazeForward.pdf Derived from E. Cooper\u2019s \u201cMatt Iron\u201d A textured satin with variegated color. The attractive teal/green/black color mix will change to a smooth satin black with more dark colorants but may also then be in danger of leaching. A dark glaze should contain no more than 2 to 3 percent cobalt if it is to be used as a liner. This glaze is more colorful on an iron-bearing clay body. At 6% cobalt (twice as much as the recipe calls for) it leached 0.1 mg/l of cobalt. Thin to medium application.",
      "createdBy": "Glazy Admin",
      "source": "glazy.org",
      "url": "https://glazy.org/recipes/6068"
    },
    {
      "id": 31527,
      "code": "GLAZY-31527",
      "name": "Dark Satin - NCMC",
      "cone": "6",
      "surface": "",
      "transparency": "",
      "atmosphere": "Oxidation",
      "subtype": "Glaze",
      "ingredients": [
        {
          "material": "Minspar 200",
          "amount": 48.0
        },
        {
          "material": "Whiting",
          "amount": 16.0
        },
        {
          "material": "Kentucky OM #4 Ball Clay",
          "amount": 12.0
        },
        {
          "material": "Silica",
          "amount": 11.0
        },
        {
          "material": "EP Kaolin",
          "amount": 7.0
        },
        {
          "material": "Ferro Frit 3134",
          "amount": 6.0
        },
        {
          "material": "Red Iron Oxide",
          "amount": 5.0
        },
        {
          "material": "Cobalt Carbonate",
          "amount": 3.0
        },
        {
          "material": "Bentonite",
          "amount": 2.0
        }
      ],
      "description": "",
      "createdBy": "Stephen Stuchell",
      "source": "glazy.org",
      "url": "https://glazy.org/recipes/31527"
    },
    {
      "id": 31545,
      "code": "GLAZY-31545",
      "name": "Dark Satin - NCMC",
      "cone": "6",
      "surface": "",
      "transparency": "",
      "atmosphere": "Oxidation, Reduction",
      "subtype": "Glaze",
      "ingredients": [
        {
          "material": "Minspar 200",
          "amount": 48.0
        },
        {
          "material": "Whiting",
          "amount": 16.0
        },
        {
          "material": "Kentucky OM #4 Ball Clay",
          "amount": 12.0
        },
        {
          "material": "Silica",
          "amount": 11.0
        },
        {
          "material": "EP Kaolin",
          "amount": 7.0
        },
        {
          "material": "Ferro Frit 3134",
          "amount": 6.0
        },
        {
          "material": "Red Iron Oxide",
          "amount": 5.0
        },
        {
          "material": "Cobalt Carbonate",
          "amount": 3.0
        },
        {
          "material": "Bentonite",
          "amount": 2.0
        }
      ],
      "description": "",
      "createdBy": "Stephen Stuchell",
      "source": "glazy.org",
      "url": "https://glazy.org/recipes/31545"
    },
    {
      "id": 5832,
      "code": "GLAZY-5832",
      "name": "Dark Shino #5",
      "cone": "10 - 12",
      "surface": "Semi-glossy",
      "transparency": "Semi-opaque",
      "atmosphere": "Salt & Soda, Wood",
      "subtype": "Glaze - Shino - Traditional",
      "ingredients": [
        {
          "material": "Ball Clay",
          "amount": 33.3
        },
        {
          "material": "Potash Feldspar",
          "amount": 33.3
        },
        {
          "material": "Nepheline Syenite Norwegian",
          "amount": 33.3
        }
      ],
      "additionals": [
        {
          "material": "Red Iron Oxide",
          "amount": 0.5
        }
      ],
      "description": "Shino used at the annual Anglian Potters pot camp in the salt, soda and wood kilns The ball clay used was unknown, but this is seen as immaterial as the iron oxide provides the colouring",
      "createdBy": "Anglian Potters",
      "source": "glazy.org",
      "url": "https://glazy.org/recipes/5832"
    },
    {
      "id": 31342,
      "code": "GLAZY-31342",
      "name": "Dark to Gold Metallic",
      "cone": "8 - 11",
      "surface": "Satin-matte",
      "transparency": "Opaque",
      "atmosphere": "Wood, Salt & Soda, Reduction",
      "subtype": "Glaze - Specialty - Metallic",
      "ingredients": [
        {
          "material": "Manganese Dioxide",
          "amount": 30.0
        },
        {
          "material": "Strontium Carbonate",
          "amount": 20.0
        },
        {
          "material": "Custer Feldspar",
          "amount": 15.0
        },
        {
          "material": "EP Kaolin",
          "amount": 15.0
        }
      ],
      "description": "",
      "createdBy": "HP Bloomer IV",
      "source": "glazy.org",
      "url": "https://glazy.org/recipes/31342"
    },
    {
      "id": 3864,
      "code": "GLAZY-3864",
      "name": "Dark Water Blue",
      "cone": "9 - 10",
      "surface": "Matte",
      "transparency": "Opaque",
      "atmosphere": "Oxidation, Reduction",
      "subtype": "Glaze - Blue - Cobalt",
      "ingredients": [
        {
          "material": "Nepheline Syenite",
          "amount": 40.0
        },
        {
          "material": "Silica",
          "amount": 24.0
        },
        {
          "material": "Dolomite",
          "amount": 20.0
        },
        {
          "material": "Kaolin",
          "amount": 13.0
        },
        {
          "material": "Whiting",
          "amount": 3.0
        }
      ],
      "additionals": [
        {
          "material": "Iron chromate",
          "amount": 2.0
        },
        {
          "material": "Cobalt Carbonate",
          "amount": 1.0
        }
      ],
      "description": "From John Britt's High Fire Glazes",
      "createdBy": "Derek Au",
      "source": "glazy.org",
      "url": "https://glazy.org/recipes/3864"
    },
    {
      "id": 38593,
      "code": "GLAZY-38593",
      "name": "Darooj",
      "cone": "6",
      "surface": "Glossy",
      "transparency": "Opaque",
      "atmosphere": "Oxidation",
      "subtype": "Glaze",
      "ingredients": [
        {
          "material": "Minspar 200",
          "amount": 34.0
        },
        {
          "material": "Silica",
          "amount": 21.0
        },
        {
          "material": "Ferro Frit 3134",
          "amount": 16.0
        },
        {
          "material": "EP Kaolin",
          "amount": 13.0
        },
        {
          "material": "Whiting",
          "amount": 10.0
        },
        {
          "material": "Talc",
          "amount": 3.0
        },
        {
          "material": "Zinc Oxide",
          "amount": 3.0
        }
      ],
      "additionals": [
        {
          "material": "Tin Oxide",
          "amount": 2.0
        },
        {
          "material": "Black Copper Oxide",
          "amount": 1.0
        }
      ],
      "description": "",
      "createdBy": "Gasworks NYC",
      "source": "glazy.org",
      "url": "https://glazy.org/recipes/38593"
    },
    {
      "id": 51782,
      "code": "GLAZY-51782",
      "name": "Dave Brubeck Base (Bloomer 2015)",
      "cone": "9 - 12",
      "surface": "Semi-glossy",
      "transparency": "Transparent",
      "atmosphere": "Reduction, Neutral, Oxidation, Salt & Soda, Wood",
      "subtype": "Glaze - Clear",
      "ingredients": [
        {
          "material": "Cornwall Stone",
          "amount": 70.0
        },
        {
          "material": "EP Kaolin",
          "amount": 10.0
        },
        {
          "material": "Talc",
          "amount": 10.0
        },
        {
          "material": "Wollastonite",
          "amount": 10.0
        }
      ],
      "description": "Excellent strong glossy clear with low to no crazing.",
      "createdBy": "HP Bloomer IV",
      "source": "glazy.org",
      "url": "https://glazy.org/recipes/51782"
    },
    {
      "id": 39082,
      "code": "GLAZY-39082",
      "name": "Dave's Rutile - high viscosity",
      "cone": "10",
      "surface": "Semi-glossy",
      "transparency": "Translucent",
      "atmosphere": "Reduction",
      "subtype": "Glaze - Blue - Rutile",
      "ingredients": [
        {
          "material": "Custer Feldspar",
          "amount": 29.0
        },
        {
          "material": "Silica",
          "amount": 27.0
        },
        {
          "material": "EP Kaolin",
          "amount": 18.0
        },
        {
          "material": "Whiting",
          "amount": 18.0
        },
        {
          "material": "Talc",
          "amount": 8.0
        }
      ],
      "additionals": [
        {
          "material": "Rutile",
          "amount": 8.0
        }
      ],
      "description": "Goal here is to adjust the classic rutile blue to a higher viscosity at maturation temperature so as to prevent it from running onto the shelf. This is an adjustment of \"Ray's Rutile\" from Britt's \"High Fire Glazes\". I used Britt's \"Rutile Blue 1\" and \"Rutile Blue 2\" as guides as well. Britt's 1 has no magnesium, and Britt's 2 does and uses dolomite. I used talc for the magnesium The specific gravity was 1.39 with a single dip of 3 seconds. Add 8% rutile to this base glaze. Tends to pinhole, but I think that's the trade-off for fixing the viscosity. I use a liner glaze and only use colored glazes on the outside of pots.",
      "createdBy": "David Almond",
      "source": "glazy.org",
      "url": "https://glazy.org/recipes/39082"
    },
    {
      "id": 17580,
      "code": "GLAZY-17580",
      "name": "Dave's Turquoise",
      "cone": "6 - 7",
      "surface": "Glossy",
      "transparency": "Transparent",
      "atmosphere": "Oxidation",
      "subtype": "Glaze - Turquoise",
      "ingredients": [
        {
          "material": "Custer Feldspar",
          "amount": 29.6
        },
        {
          "material": "Silica",
          "amount": 22.1
        },
        {
          "material": "EP Kaolin",
          "amount": 18.0
        },
        {
          "material": "Gerstley Borate",
          "amount": 18.0
        },
        {
          "material": "Whiting",
          "amount": 9.0
        },
        {
          "material": "Dolomite",
          "amount": 3.3
        }
      ],
      "additionals": [
        {
          "material": "Copper Carbonate",
          "amount": 3.0
        }
      ],
      "description": "",
      "createdBy": "John Britt",
      "source": "glazy.org",
      "url": "https://glazy.org/recipes/17580"
    },
    {
      "id": 17804,
      "code": "GLAZY-17804",
      "name": "Dave's Turquoise",
      "cone": "5 1/2 - 7",
      "surface": "Glossy",
      "transparency": "Semi-opaque",
      "atmosphere": "Oxidation",
      "subtype": "Glaze - Turquoise",
      "ingredients": [
        {
          "material": "Custer Feldspar",
          "amount": 29.6
        },
        {
          "material": "Silica",
          "amount": 22.1
        },
        {
          "material": "EP Kaolin",
          "amount": 18.0
        },
        {
          "material": "Gerstley Borate",
          "amount": 18.0
        },
        {
          "material": "Whiting",
          "amount": 9.0
        },
        {
          "material": "Dolomite",
          "amount": 3.3
        }
      ],
      "additionals": [
        {
          "material": "Copper Carbonate",
          "amount": 3.0
        }
      ],
      "description": "a mistake while weighing a batch of Val's Turquoise... Dave's Turquoise is what we named the mistake....Dave made the mistake....that gave us a new glaze...",
      "createdBy": "Walter Ivan Heath",
      "source": "glazy.org",
      "url": "https://glazy.org/recipes/17804"
    },
    {
      "id": 254129,
      "code": "GLAZY-254129",
      "name": "Daves White",
      "cone": "6 - 9",
      "surface": "Semi-glossy",
      "transparency": "Opaque",
      "atmosphere": "Oxidation",
      "subtype": "Glaze - White, Off-White",
      "ingredients": [],
      "additionals": [
        {
          "material": "Potash Feldspar",
          "amount": 35.0
        },
        {
          "material": "Cornwall Stone",
          "amount": 25.0
        },
        {
          "material": "Zinc Oxide",
          "amount": 14.0
        },
        {
          "material": "Zircopax",
          "amount": 12.0
        },
        {
          "material": "Whiting",
          "amount": 10.0
        },
        {
          "material": "Silica",
          "amount": 8.0
        },
        {
          "material": "Kaolin",
          "amount": 6.0
        }
      ],
      "description": "Stiff, white, opaque, shiny stoneware glaze. Slightly claggy in application fired to 1220C Looks better on ware than test tile. No crawl, not runny.",
      "createdBy": "David Snape",
      "source": "glazy.org",
