Repository: MrSeldon/argilev2

File: data/glazes/glazy.json (part 89 of 315)
{
      "url": "https://glazy.org/recipes/254129"
    },
    {
      "id": 32750,
      "code": "GLAZY-32750",
      "name": "David 3134/Serie Cr/Rutilo",
      "cone": "5 - 7",
      "surface": "Glossy",
      "transparency": "Opaque",
      "atmosphere": "Oxidation",
      "subtype": "Glaze - Green - Chrome",
      "ingredients": [
        {
          "material": "Silica",
          "amount": 28.5
        },
        {
          "material": "Ferro Frit 3134",
          "amount": 25.5
        },
        {
          "material": "Kaolin",
          "amount": 21.5
        },
        {
          "material": "Whiting",
          "amount": 21.5
        },
        {
          "material": "Nepheline Syenite",
          "amount": 3.0
        }
      ],
      "additionals": [
        {
          "material": "Chrome Oxide",
          "amount": 0.2
        }
      ],
      "description": "Espa\u00f1ol Base de David Red (frita Crecer 174) con 0.2 Cromo m\u00e1s Rutilo. Ver porcentajes en las diferentes fotos. Resultados con la misma base, pero usando la frita 804 de Crecer: https://glazy.org/recipes/32751 David Tsabar's Red: https://glazy.org/recipes/8755 ) English David Red Base (Ff 3134) + 0.2 Chrome plus Rutile. See percentages in pictures. Results using Crecer frit 804: https://glazy.org/recipes/32751 David Tsabar's Red: https://glazy.org/recipes/8755 )",
      "createdBy": "Clara Giorello",
      "source": "glazy.org",
      "url": "https://glazy.org/recipes/32750"
    },
    {
      "id": 30940,
      "code": "GLAZY-30940",
      "name": "David 3134/Serie Cr/Ti",
      "cone": "5 - 7",
      "surface": "Semi-glossy",
      "transparency": "Opaque",
      "atmosphere": "Oxidation",
      "subtype": "Glaze - Green - Chrome",
      "ingredients": [
        {
          "material": "Silica",
          "amount": 28.5
        },
        {
          "material": "Ferro Frit 3134",
          "amount": 25.5
        },
        {
          "material": "Kaolin",
          "amount": 21.5
        },
        {
          "material": "Whiting",
          "amount": 21.5
        },
        {
          "material": "Nepheline Syenite",
          "amount": 3.0
        }
      ],
      "additionals": [
        {
          "material": "Chrome Oxide",
          "amount": 0.2
        }
      ],
      "description": "Base de David Red (frita Crecer 174) con 0.2 Cromo m\u00e1s Titanio. Ver porcentajes en las diferentes fotos. Resultados con la misma base, pero usando la frita 804 de Crecer: https://glazy.org/recipes/32747 David Tsabar's Red: https://glazy.org/recipes/8755 ) David Red Base (Ff 3134) + 0.2 Chrome plus Titanium. See percentages in pictures. Results using Crecer frit 804: https://glazy.org/recipes/32747 David Tsabar's Red: https://glazy.org/recipes/8755 )",
      "createdBy": "Clara Giorello",
      "source": "glazy.org",
      "url": "https://glazy.org/recipes/30940"
    },
    {
      "id": 32751,
      "code": "GLAZY-32751",
      "name": "David 804/Serie Cr/Rutile",
      "cone": "5 - 7",
      "surface": "Semi-glossy",
      "transparency": "Semi-opaque",
      "atmosphere": "Oxidation",
      "subtype": "Glaze - Green - Chrome",
      "ingredients": [
        {
          "material": "Silica",
          "amount": 28.5
        },
        {
          "material": "Crecer Frit 804",
          "amount": 25.5
        },
        {
          "material": "Kaolin",
          "amount": 21.5
        },
        {
          "material": "Whiting",
          "amount": 21.5
        },
        {
          "material": "Nepheline Syenite",
          "amount": 3.0
        }
      ],
      "additionals": [
        {
          "material": "Chrome Oxide",
          "amount": 0.2
        }
      ],
      "description": "Espa\u00f1ol: Base de David Red (frita Crecer 804) con 0.2 Cromo m\u00e1s Rutilo. Ver porcentajes en las diferentes fotos. Resultados usando la frita 174 de Crecer (3134 de Ferro): https://glazy.org/recipes/32750 David Tsabar's Red: https://glazy.org/recipes/8755 English David Red Base (Crecer frit 804) + 0.2 Chrome plus Rutile See percentages in pictures. Results using frit 3134: https://glazy.org/recipes/32750 David Tsabar's Red: https://glazy.org/recipes/8755",
      "createdBy": "Clara Giorello",
      "source": "glazy.org",
      "url": "https://glazy.org/recipes/32751"
    },
    {
      "id": 32747,
      "code": "GLAZY-32747",
      "name": "David 804/Serie Cr/Ti",
      "cone": "5 - 7",
      "surface": "Glossy",
      "transparency": "Semi-opaque",
      "atmosphere": "Oxidation",
      "subtype": "Glaze - Green - Chrome",
      "ingredients": [
        {
          "material": "Silica",
          "amount": 28.5
        },
        {
          "material": "Crecer Frit 804",
          "amount": 25.5
        },
        {
          "material": "Kaolin",
          "amount": 21.5
        },
        {
          "material": "Whiting",
          "amount": 21.5
        },
        {
          "material": "Nepheline Syenite",
          "amount": 3.0
        }
      ],
      "additionals": [
        {
          "material": "Chrome Oxide",
          "amount": 0.2
        }
      ],
      "description": "Espa\u00f1ol: Base de David Red (frita Crecer 804) con 0.2 Cromo m\u00e1s Titanio. Ver porcentajes en las diferentes fotos. Resultados usando la frita 174 de Crecer (3134 de Ferro): https://glazy.org/recipes/30940 David Tsabar's Red: https://glazy.org/recipes/8755 English David Red Base (Crecer frit 804) + 0.2 Chrome plus Titanium. See percentages in pictures. Results using frit 3134: https://glazy.org/recipes/30940 David Tsabar's Red: https://glazy.org/recipes/8755",
      "createdBy": "Clara Giorello",
      "source": "glazy.org",
      "url": "https://glazy.org/recipes/32747"
    },
    {
      "id": 10981,
      "code": "GLAZY-10981",
      "name": "David Beatie's Blue Celadon",
      "cone": "10",
      "surface": "Glossy",
      "transparency": "Translucent",
      "atmosphere": "Reduction",
      "subtype": "Glaze - Iron - Celadon - Blue",
      "ingredients": [
        {
          "material": "Custer Feldspar",
          "amount": 41.0
        },
        {
          "material": "Wollastonite",
          "amount": 24.0
        },
        {
          "material": "Silica",
          "amount": 22.0
        },
        {
          "material": "Grolleg Kaolin",
          "amount": 10.0
        },
        {
          "material": "Dolomite",
          "amount": 3.0
        }
      ],
      "additionals": [
        {
          "material": "Bentonite",
          "amount": 2.0
        },
        {
          "material": "Tin Oxide",
          "amount": 1.0
        },
        {
          "material": "Yellow Iron Oxide",
          "amount": 0.7
        }
      ],
      "description": "Here's a recipe I got from a fellow ceramic artist and glaze guru. I'm putting it on my account to make sure I don't loose it because it works GREAT for a celadon blue. As with any celadon blue, I get nice saturated colors by mixing it thick (sp gr = 160) and applying several layers (2-4).",
      "createdBy": "Sid Henderson",
      "source": "glazy.org",
      "url": "https://glazy.org/recipes/10981"
    },
    {
      "id": 11521,
      "code": "GLAZY-11521",
      "name": "David Beatie's Clear Base",
      "cone": "4",
      "surface": "Glossy",
      "transparency": "Transparent",
      "atmosphere": "Oxidation",
      "subtype": "Glaze - Iron - Celadon - Yellow",
      "ingredients": [
        {
          "material": "Ferro Frit 3124",
          "amount": 84.7
        },
        {
          "material": "EP Kaolin",
          "amount": 10.3
        },
        {
          "material": "Strontium Carbonate",
          "amount": 5.0
        }
      ],
      "additionals": [
        {
          "material": "Raw umber",
          "amount": 6.0
        },
        {
          "material": "Bentonite",
          "amount": 2.0
        }
      ],
      "description": "I obtained this recipe from a friend and fellow glazy user. I mainly use this glaze on my sculptures for coloring irises in eyes. I haven't tested it with many colorants yet, but it creates possibly the best golden yellow-ochre celadon (with 6% umber) that I've ever tested/made. If need creates it, I will certainly test out other pigments in this base. Usage notes: The test tile I used crazes because it was fired on bisqued cone 10 stoneware. If you use terra cotta or some other earthenware, it should fit perfectly. Since I am a sculptor, the crazing doesn't bother me, I may even stain it with ink if the situation warrants it. I intend to use it on Cone 10 or Cone 6 stoneware that has first been fired to Cone 3, then re-fired with this glaze and a few others to Cone 04.",
      "createdBy": "Sid Henderson",
      "source": "glazy.org",
      "url": "https://glazy.org/recipes/11521"
    },
    {
      "id": 30938,
      "code": "GLAZY-30938",
      "name": "David Fr 804 Serie Cromo",
      "cone": "5 - 7",
      "surface": "Semi-glossy",
      "transparency": "Translucent",
      "atmosphere": "Oxidation",
      "subtype": "Glaze - Green - Chrome",
      "ingredients": [
        {
          "material": "Silica",
          "amount": 28.5
        },
        {
          "material": "Crecer Frit 804",
          "amount": 25.5
        },
        {
          "material": "Kaolin",
          "amount": 21.5
        },
        {
          "material": "Whiting",
          "amount": 21.5
        },
        {
          "material": "Nepheline Syenite",
          "amount": 3.0
        }
      ],
      "additionals": [
        {
          "material": "Chrome Oxide",
          "amount": 0.2
        }
      ],
      "description": "Base de David Red (frita Crecer 804) con 0.2 Cromo m\u00e1s Titanio y Rutilo. Ver porcentajes en las diferentes fotos (David Tsabar's Red: https://glazy.org/recipes/8755 ) Para los que no tienen acceso a la frita 804, esta base parece tener un an\u00e1lisis qu\u00edmico semejante: https://glazy.org/recipes/2595 David Red Base (Crecer Frit 804) + 0.2 Chrome plus Titanium and Rutile. See percentages in pictures. (David Tsabar's Red: https://glazy.org/recipes/8755 ) For those who haven't access to frit 804, this glaze seems to have similar analyse: https://glazy.org/recipes/2595",
      "createdBy": "Clara Giorello",
      "source": "glazy.org",
      "url": "https://glazy.org/recipes/30938"
    },
    {
      "id": 32326,
      "code": "GLAZY-32326",
      "name": "David Leach Jade Green Celadon",
      "cone": "10",
      "surface": "",
      "transparency": "Translucent",
      "atmosphere": "Reduction",
      "subtype": "Glaze - Iron - Celadon",
      "ingredients": [
        {
          "material": "Cornwall Stone",
          "amount": 25.0
        },
        {
          "material": "Kaolin",
          "amount": 25.0
        },
        {
          "material": "Silica",
          "amount": 25.0
        },
        {
          "material": "Whiting",
          "amount": 25.0
        },
        {
          "material": "Red Iron Oxide",
          "amount": 0.5
        }
      ],
      "description": "Add 0.5-2% Red Iron Oxide",
      "createdBy": "Glazy Admin",
      "source": "glazy.org",
      "url": "https://glazy.org/recipes/32326"
    },
    {
      "id": 3454,
      "code": "GLAZY-3454",
      "name": "David Leach Talc Dolomite Glaze",
      "cone": "9 - 10",
      "surface": "Satin",
      "transparency": "Semi-opaque",
      "atmosphere": "Reduction",
      "subtype": "Glaze - Matte",
      "ingredients": [
        {
          "material": "Potash Feldspar (Zheng Yi SK7)",
          "amount": 45.4
        },
        {
          "material": "Kaolin",
          "amount": 22.2
        },
        {
          "material": "Dolomite",
          "amount": 17.6
        },
        {
          "material": "Talc",
          "amount": 9.3
        },
        {
          "material": "Bone Ash",
          "amount": 2.75
        },
        {
          "material": "Silica",
          "amount": 2.75
        }
      ],
      "description": "Found in the Clayart Archives via Carenza Hayhoe on sat 25 aug 01: 4. A Talc dolomite glaze for 1280 C. Reduced or oxidised. 45.4 Feldspar 17.6 Dolomite 2.75 Bone Ash 22.2 China Clay 2.75 Quartz 9.3 Talc This is typically a mottled, satin-matt glaze.",
      "createdBy": "Derek Au",
      "source": "glazy.org",
      "url": "https://glazy.org/recipes/3454"
    },
    {
      "id": 3453,
      "code": "GLAZY-3453",
      "name": "David Leach Yellow Celadon",
      "cone": "9 - 10",
      "surface": "Satin",
      "transparency": "Semi-opaque",
      "atmosphere": "Reduction",
      "subtype": "Glaze - Iron - Celadon - Yellow",
      "ingredients": [
        {
          "material": "Silica",
          "amount": 33.0
        },
        {
          "material": "Potash Feldspar (Zheng Yi SK7)",
          "amount": 31.0
        },
        {
          "material": "Whiting",
          "amount": 14.0
        },
        {
          "material": "Talc",
          "amount": 12.0
        },
        {
          "material": "Kaolin",
          "amount": 7.0
        }
      ],
      "additionals": [
        {
          "material": "Red Iron Oxide",
          "amount": 3.0
        }
      ],
      "description": "Found in the Clayart Archives via Carenza Hayhoe on sat 25 aug 01: The \"new Edition\" published 1988 has it on page 115:- Yellow Celadon 1280 C Reduction 12 Talc 31 Potash feldspar 14 Whiting 7 China Clay 33 quartz 3 Red Iron Oxide David adds the following note \"This recipe tends to give a mustardy yellow glaze which is dependent on the thickness of application and temperature, it can crystallise\"",
      "createdBy": "Derek Au",
      "source": "glazy.org",
      "url": "https://glazy.org/recipes/3453"
    },
    {
      "id": 43471,
      "code": "GLAZY-43471",
      "name": "David Leach's Dolomite White",
      "cone": "9",
      "surface": "",
      "transparency": "",
      "atmosphere": "",
      "subtype": "Glaze - White, Off-White",
      "ingredients": [
        {
          "material": "Custer Feldspar",
          "amount": 45.4
        },
        {
          "material": "EP Kaolin",
          "amount": 22.2
        },
        {
          "material": "Dolomite",
          "amount": 17.6
        },
        {
          "material": "Talc",
          "amount": 9.3
        },
        {
          "material": "Bone Ash",
          "amount": 2.75
        },
        {
          "material": "Silica",
          "amount": 2.75
        }
      ],
      "description": "From Virginia Scotchie's Clay and Glaze Compendium",
      "createdBy": "Glazy Admin",
      "source": "glazy.org",
      "url": "https://glazy.org/recipes/43471"
    },
    {
      "id": 43363,
      "code": "GLAZY-43363",
      "name": "David Leach's Tenmoku",
      "cone": "10",
      "surface": "",
      "transparency": "",
      "atmosphere": "",
      "subtype": "Glaze - Iron - Tenmoku",
      "ingredients": [
        {
          "material": "Cornish Stone (Solargil 2018)",
          "amount": 66.0
        },
        {
          "material": "Silica",
          "amount": 15.0
        },
        {
          "material": "Whiting",
          "amount": 11.5
        },
        {
          "material": "EP Kaolin",
          "amount": 7.5
        }
      ],
      "additionals": [
        {
          "material": "Red Iron Oxide",
          "amount": 7.5
        }
      ],
      "description": "From Virginia Scotchie's Clay and Glaze Compendium",
      "createdBy": "Glazy Admin",
      "source": "glazy.org",
      "url": "https://glazy.org/recipes/43363"
    },
    {
      "id": 1916,
      "code": "GLAZY-1916",
      "name": "David Parson's Weird",
      "cone": "4",
      "surface": "",
      "transparency": "Opaque",
      "atmosphere": "Oxidation",
      "subtype": "Glaze - Specialty",
      "ingredients": [
        {
          "material": "Barium Carbonate",
          "amount": 37.5
        },
        {
          "material": "Grolleg Kaolin",
          "amount": 12.5
        },
        {
          "material": "Lithium Carbonate",
          "amount": 12.5
        }
      ],
      "additionals": [
        {
          "material": "Tin Oxide",
          "amount": 125.0
        },
        {
          "material": "Manganese Dioxide",
          "amount": 37.5
        }
      ],
      "description": "Glaze Type: Texture This recipe is in parts by volume. Colorants are percentages. Gives a strong medium, cerulean, and royal blue mixture. A fusion button test melts down to a shiney crusty looking collapsed mass with a beady glassy looking surface. A Manganese BLUE. Glaze Type: Li Ba Textured. Opacity: . Firing type: Oxidation .",
      "createdBy": "Glazy Admin",
      "source": "glazy.org",
      "url": "https://glazy.org/recipes/1916"
    },
    {
      "id": 43294,
      "code": "GLAZY-43294",
      "name": "David Shaner Clear",
      "cone": "10",
      "surface": "",
      "transparency": "",
      "atmosphere": "",
      "subtype": "Glaze - Clear",
      "ingredients": [
        {
          "material": "Custer Feldspar",
          "amount": 31.0
        },
        {
          "material": "Silica",
          "amount": 31.0
        },
        {
          "material": "Whiting",
          "amount": 16.3
        },
        {
          "material": "EP Kaolin",
          "amount": 13.7
        },
        {
          "material": "Dolomite",
          "amount": 5.1
        },
        {
          "material": "Bentonite",
          "amount": 2.9
        }
      ],
      "description": "From Virginia Scotchie's Clay and Glaze Compendium",
      "createdBy": "Glazy Admin",
      "source": "glazy.org",
      "url": "https://glazy.org/recipes/43294"
    },
    {
      "id": 8755,
      "code": "GLAZY-8755",
      "name": "David Tsabar's Red - Rojo",
      "cone": "6 - 7",
      "surface": "Semi-glossy",
      "transparency": "Opaque",
      "atmosphere": "Oxidation",
      "subtype": "Glaze - Red",
      "ingredients": [
        {
          "material": "Silica",
          "amount": 28.5
        },
        {
          "material": "Ferro Frit 3134-2 (174)",
          "amount": 25.5
        },
        {
          "material": "Whiting",
          "amount": 21.5
        },
        {
          "material": "Caol\u00edn Patag\u00f3nico",
          "amount": 21.5
        },
        {
          "material": "Nepheline Syenite",
          "amount": 3.0
        }
      ],
      "additionals": [
        {
          "material": "Tin Oxide",
          "amount": 6.0
        },
        {
          "material": "Chrome Oxide",
          "amount": 0.2
        }
      ],
      "description": "David Tsabar recalculation using frit 3134 of a popular Chrome/Tin Red glaze with many names: Scott's Red, June Perry Red, McDonald's Red, Ron Roy Red Burgundy, Purple Red, Raspberry.... Frit 3134 gives pink/purple color and local (Argentina ) frit 804 a nice red. %analysis frit 804: https://glazy.org/materials/826. \"Maybe\" Ferro Frit 3110 can be used for the red color. See pictures with frits 3134 and 804 with different amounts of chrome and tin. Better results over white body, thick, cone 6 tip touching the shelf. At cone 5 the color is less bright. Attention: if you get a glaze with almost no color, check your whiting. Some whitings do have a lot of magnesia in it, causing the loose of red color. Rec\u00e1lculo hecho por David Tsabar usando frita 3134 de Ferro (muy parecida a la 174 de Crecer-Argentina) de un esmalte rojo de cromo/esta\u00f1o muy popular con muchos nombres: Scott's Red, June Perry Red, McDonald's Red, Ron Roy Red Burgundy, Purple Red, Raspberry.... Hice pruebas con Caol\u00edn Patag\u00f3nico y Tinkar Z en vez del caol\u00edn. La muestra con Caol\u00edn Patag\u00f3nico parece ofrecer una mejor calidad de esmalte. Tambi\u00e9n usando la frita 804 de Crecer (Argentina), que parece brindar el mejor rojo. Ver los diferentes resultados con las dos fritas y diferentes cantidades de cromo/esta\u00f1o. Mejor resultado sobre pasta blanca, capa m\u00e1s bien gruesa de esmalte y a cono 6. A cono 5 el color es m\u00e1s apagado. Atenci\u00f3n: si se obtiene un esmalte casi sin color, controlar la calidad del carbonato de calcio. Algunos carbonatos de calcio contienen demasiado magnesio, causando la p\u00e9rdida del color.",
      "createdBy": "Clara Giorello",
      "source": "glazy.org",
      "url": "https://glazy.org/recipes/8755"
    },
    {
      "id": 144060,
      "code": "GLAZY-144060",
      "name": "David's Base Slip for Low-Fire Bisque",
      "cone": "06 - 05",
      "surface": "",
      "transparency": "",
      "atmosphere": "Oxidation",
      "subtype": "Slip & Engobe",
      "ingredients": [
        {
          "material": "Grolleg Kaolin",
          "amount": 39.0
        },
        {
          "material": "Silica",
          "amount": 30.0
        },
        {
          "material": "Ferro Frit 3110",
          "amount": 21.0
        },
        {
          "material": "Pyrax Pyrophllite",
          "amount": 8.0
        },
        {
          "material": "Bentonite",
          "amount": 2.0
        }
      ],
      "description": "Tested with New Mexico Red APS Clay, bisque 05 and glaze 05. When covered with Amaco LG-10, there is no crazing or shivering or flaking off and even with tapping vigorously on the surface, it does not chip off; quite durable. I ran a number of test of slips of various COE and this one is in the middle of the COE range for the acceptable results for crazing/shivering/flaking/durability. (COE = 5.9)",
      "createdBy": "DAVID HARDING",
      "source": "glazy.org",
      "url": "https://glazy.org/recipes/144060"
    },
    {
      "id": 5338,
      "code": "GLAZY-5338",
      "name": "David's Khaki Gloss Glaze",
      "cone": "9 - 10",
      "surface": "Glossy",
      "transparency": "",
      "atmosphere": "Oxidation, Reduction",
      "subtype": "Glaze - Iron - Kaki, Tomato Red",
      "ingredients": [
        {
          "material": "Feldspar",
          "amount": 43.96
        },
        {
          "material": "Silica",
          "amount": 19.48
        },
        {
          "material": "Iron oxide",
          "amount": 9.69
        },
        {
          "material": "Bone Ash",
          "amount": 8.99
        },
        {
          "material": "Whiting",
          "amount": 6.49
        },
        {
          "material": "EP Kaolin",
          "amount": 5.69
        },
        {
          "material": "Talc",
          "amount": 5.69
        }
      ],
      "description": "This recipe was imported from Louis Katz's Hyperglaze database available on his website: http://falcon.tamucc.edu/lkatz/allglazes.txt More information about Louis Katz can be found on his website, http://www.louiskatz.net/ Louis Katz Notes: I am not a safety expert and any information contained in this file about safety should be ignored in favor of advice from experts. All of the materials in all glazes are potentially hazardous. All of these glaze recipes are given without any representation of accuracy or safety. They may work, they may not. They may be safe when fired or they may not. All of the materials used in them have hazards associated with them. You must be have sufficient training in the hazards before you use the the materials. You will have to determine the suitability and safety for your use. Do not assume that a lack of a warning about a material means that it is safe. Cone: 9 10 Surface texture: Shiny or Glossy Firing: Ox. or Red. Recipe: Percent Batch feldspar 43.96 44.0 flint 19.48 19.5 EPK 5.69 5.7 bone ash 8.99 9.0 talc 5.69 5.7 whiting 6.49 6.5 iron oxide 9.69 9.7 Totals: 100.00 % 100.1 gm Comments: brown with orange black breakup good for dipping or pouring the SP vol 7 no 1p.24",
      "createdBy": "Glazy Admin",
      "source": "glazy.org",
      "url": "https://glazy.org/recipes/5338"
    },
    {
      "id": 357557,
      "code": "GLAZY-357557",
      "name": "David's Soft White",
      "cone": "6",
      "surface": "Satin",
      "transparency": "Opaque",
      "atmosphere": "Oxidation",
      "subtype": "Glaze - White, Off-White",
      "ingredients": [
        {
          "material": "Custer Feldspar",
          "amount": 25.8
        },
        {
          "material": "Silica",
          "amount": 18.6
        },
        {
          "material": "Ferro Frit 3134",
          "amount": 17.3
        },
        {
          "material": "Dolomite",
          "amount": 13.9
        },
        {
          "material": "EP Kaolin",
          "amount": 13.8
        },
        {
          "material": "Zircopax",
          "amount": 7.7
        },
        {
          "material": "Whiting",
          "amount": 2.9
        }
      ],
      "description": "A satin white that has been reformulated to eliminate Gerstley Borate and Talc.",
      "createdBy": "DAVID HARDING",
      "source": "glazy.org",
      "url": "https://glazy.org/recipes/357557"
    },
    {
      "id": 5339,
      "code": "GLAZY-5339",
      "name": "David's Transparent Gloss Glaze",
      "cone": "9 - 10",
      "surface": "Glossy",
      "transparency": "Transparent",
      "atmosphere": "Oxidation, Reduction",
      "subtype": "Glaze - Clear",
      "ingredients": [
        {
          "material": "Feldspar",
          "amount": 32.0
        },
        {
          "material": "Silica",
          "amount": 31.0
        },
        {
          "material": "Whiting",
          "amount": 20.0
        },
        {
          "material": "Grolleg Kaolin",
          "amount": 14.0
        },
        {
          "material": "Zinc Oxide",
          "amount": 3.0
        }
      ],
      "description": "This recipe was imported from Louis Katz's Hyperglaze database available on his website: http://falcon.tamucc.edu/lkatz/allglazes.txt More information about Louis Katz can be found on his website, http://www.louiskatz.net/ Louis Katz Notes: I am not a safety expert and any information contained in this file about safety should be ignored in favor of advice from experts. All of the materials in all glazes are potentially hazardous. All of these glaze recipes are given without any representation of accuracy or safety. They may work, they may not. They may be safe when fired or they may not. All of the materials used in them have hazards associated with them. You must be have sufficient training in the hazards before you use the the materials. You will have to determine the suitability and safety for your use. Do not assume that a lack of a warning about a material means that it is safe. Cone: 9 10 Color: transparent Firing: Ox. or Red. Recipe: Percent Batch flint 31.00 31.00 whiting 20.00 20.00 feldspar 32.00 32.00 zinc oxide 3.00 3.00 english china clay 14.00 14.00 Totals: 100.00 % 100.00 gm Comments: the SP vol 7 no 1 p. 24",
      "createdBy": "Glazy Admin",
      "source": "glazy.org",
      "url": "https://glazy.org/recipes/5339"
    },
    {
      "id": 5340,
      "code": "GLAZY-5340",
      "name": "David's Yellow Range Matte Glaze",
      "cone": "9 - 10",
      "surface": "Matte",
      "transparency": "",
      "atmosphere": "Reduction",
      "subtype": "Glaze - Yellow",
      "ingredients": [
        {
          "material": "Barium Carbonate",
          "amount": 28.44
        },
        {
          "material": "Ball Clay",
          "amount": 23.7
        },
        {
          "material": "Nepheline Syenite",
          "amount": 18.96
        },
        {
          "material": "Whiting",
          "amount": 14.22
        },
        {
          "material": "Silica",
          "amount": 9.48
        },
        {
          "material": "Lithium Carbonate",
          "amount": 2.84
        },
        {
          "material": "Iron oxide",
          "amount": 2.37
        }
      ],
      "description": "This recipe was imported from Louis Katz's Hyperglaze database available on his website: http://falcon.tamucc.edu/lkatz/allglazes.txt More information about Louis Katz can be found on his website, http://www.louiskatz.net/ Louis Katz Notes: I am not a safety expert and any information contained in this file about safety should be ignored in favor of advice from experts. All of the materials in all glazes are potentially hazardous. All of these glaze recipes are given without any representation of accuracy or safety. They may work, they may not. They may be safe when fired or they may not. All of the materials used in them have hazards associated with them. You must be have sufficient training in the hazards before you use the the materials. You will have to determine the suitability and safety for your use. Do not assume that a lack of a warning about a material means that it is safe. Cone: 9 10 Color: yellow Surface texture: matte Firing: Reduction Recipe: Percent Batch whiting 14.22 15.0 flint 9.48 10.0 neph sy 18.96 20.0 ball clay 23.70 25.0 barium carbonate 28.44 30.0 lithium carbonate 2.84 3.0 iron oxide 2.37 2.5 Totals: 100.00 % 105.5 gm Comments: ranges from banana yellow to green to brown. the SP vol 7 no 1p. 24",
      "createdBy": "Glazy Admin",
      "source": "glazy.org",
      "url": "https://glazy.org/recipes/5340"
    },
    {
      "id": 2805,
      "code": "GLAZY-2805",
      "name": "Davidson Blue Matte",
      "cone": "9 - 10",
      "surface": "Matte",
      "transparency": "",
      "atmosphere": "Reduction",
      "subtype": "Glaze - Blue",
      "ingredients": [
        {
          "material": "G-200 Feldspar",
          "amount": 53.8
        },
        {
          "material": "Whiting",
          "amount": 24.8
        },
        {
          "material": "Kaolin",
          "amount": 21.4
        }
      ],
      "additionals": [
        {
          "material": "Cobalt Carbonate",
          "amount": 0.7
        }
      ],
      "description": "Source/Alternate names: Gould Academy Notes: Tracy Wilson: colonial blue breaking to soft green where thick. Bland brown where thin. Does not break to green over white slip.",
      "createdBy": "Glazy Admin",
      "source": "glazy.org",
      "url": "https://glazy.org/recipes/2805"
    },
    {
      "id": 4164,
      "code": "GLAZY-4164",
      "name": "Davis Bronze 5",
      "cone": "5 - 9",
      "surface": "",
      "transparency": "",
      "atmosphere": "Oxidation",
      "subtype": "Glaze - Specialty - Metallic",
      "ingredients": [
        {
          "material": "Redart",
          "amount": 85.0
        },
        {
          "material": "Ferro Frit 3124",
          "amount": 15.0
        }
      ],
      "additionals": [
        {
          "material": "Manganese Dioxide",
          "amount": 65.0
        },
        {
          "material": "Cobalt Oxide",
          "amount": 5.0
        },
        {
          "material": "Black Copper Oxide",
          "amount": 5.0
        }
      ],
      "description": "From Steve Davis Website: http://kazegamas.com/ Golds / Cone 5-9 Oxidation: http://kazegamas.com/Golds-C5.htm",
      "createdBy": "Steve Davis",
      "source": "glazy.org",
      "url": "https://glazy.org/recipes/4164"
    },
    {
      "id": 4099,
      "code": "GLAZY-4099",
      "name": "Davis Red - 3124",
      "cone": "7",
      "surface": "",
      "transparency": "",
      "atmosphere": "Oxidation",
      "subtype": "Glaze - Red",
      "ingredients": [
        {
          "material": "Newman Red Clay",
          "amount": 60.0
        },
        {
          "material": "Ferro Frit 3124",
          "amount": 40.0
        }
      ],
      "additionals": [
        {
          "material": "Lithium Carbonate",
          "amount": 3.0
        }
      ],
      "description": "From Steve Davis Calls for coarse Lithium Carbonate. Website: http://kazegamas.com/ Sculpture Glazes: http://kazegamas.com/Sculpture Glazes 07.htm",
      "createdBy": "Steve Davis",
      "source": "glazy.org",
      "url": "https://glazy.org/recipes/4099"
    },
    {
      "id": 4100,
      "code": "GLAZY-4100",
      "name": "Davis Red - 3134",
      "cone": "7",
      "surface": "",
      "transparency": "",
      "atmosphere": "Oxidation",
      "subtype": "Glaze - Red",
      "ingredients": [
        {
          "material": "Newman Red Clay",
          "amount": 60.0
        },
        {
          "material": "Ferro Frit 3134",
          "amount": 40.0
        }
      ],
      "additionals": [
        {
          "material": "Lithium Carbonate",
          "amount": 3.0
        }
      ],
      "description": "From Steve Davis Calls for coarse Lithium Carbonate. Website: http://kazegamas.com/ Sculpture Glazes: http://kazegamas.com/Sculpture Glazes 07.htm",
      "createdBy": "Steve Davis",
      "source": "glazy.org",
      "url": "https://glazy.org/recipes/4100"
    },
    {
      "id": 4101,
      "code": "GLAZY-4101",
      "name": "Davis Red - 3269",
      "cone": "7",
      "surface": "",
      "transparency": "",
      "atmosphere": "Oxidation",
      "subtype": "Glaze - Red",
      "ingredients": [
        {
          "material": "Newman Red Clay",
          "amount": 60.0
        },
        {
          "material": "Ferro Frit 3269",
          "amount": 40.0
        }
      ],
      "additionals": [
        {
          "material": "Lithium Carbonate",
          "amount": 3.0
        }
      ],
      "description": "From Steve Davis Calls for coarse Lithium Carbonate. Website: http://kazegamas.com/ Sculpture Glazes: http://kazegamas.com/Sculpture Glazes 07.htm",
      "createdBy": "Steve Davis",
      "source": "glazy.org",
      "url": "https://glazy.org/recipes/4101"
    },
    {
      "id": 4102,
      "code": "GLAZY-4102",
      "name": "Davis Red - 3278",
      "cone": "7",
      "surface": "",
      "transparency": "",
      "atmosphere": "Oxidation",
      "subtype": "Glaze - Red",
      "ingredients": [
        {
          "material": "Newman Red Clay",
          "amount": 60.0
        },
        {
          "material": "Frit 3278",
          "amount": 40.0
        }
      ],
      "additionals": [
        {
          "material": "Lithium Carbonate",
          "amount": 3.0
        }
      ],
      "description": "From Steve Davis Calls for coarse Lithium Carbonate. Website: http://kazegamas.com/ Sculpture Glazes: http://kazegamas.com/Sculpture Glazes 07.htm",
      "createdBy": "Steve Davis",
      "source": "glazy.org",
      "url": "https://glazy.org/recipes/4102"
    },
    {
      "id": 4103,
      "code": "GLAZY-4103",
      "name": "Davis Red - A",
      "cone": "7",
      "surface": "",
      "transparency": "",
      "atmosphere": "Oxidation",
      "subtype": "Glaze - Red",
      "ingredients": [
        {
          "material": "Newman Red Clay",
          "amount": 70.0
        },
        {
          "material": "Ferro Frit 3269",
          "amount": 30.0
        }
      ],
      "additionals": [
        {
          "material": "Lithium Carbonate",
          "amount": 3.0
        }
      ],
      "description": "From Steve Davis Calls for coarse Lithium Carbonate. Website: http://kazegamas.com/ Sculpture Glazes: http://kazegamas.com/Sculpture Glazes 07.htm",
      "createdBy": "Steve Davis",
      "source": "glazy.org",
      "url": "https://glazy.org/recipes/4103"
    },
    {
      "id": 4104,
      "code": "GLAZY-4104",
      "name": "Davis Red - B",
      "cone": "7",
      "surface": "",
      "transparency": "",
      "atmosphere": "Oxidation",
      "subtype": "Glaze - Red",
      "ingredients": [
        {
          "material": "Newman Red Clay",
          "amount": 75.0
        },
        {
          "material": "Ferro Frit 3269",
          "amount": 25.0
        }
      ],
      "additionals": [
        {
          "material": "Lithium Carbonate",
          "amount": 3.0
        }
      ],
      "description": "From Steve Davis Calls for coarse Lithium Carbonate. Website: http://kazegamas.com/ Sculpture Glazes: http://kazegamas.com/Sculpture Glazes 07.htm",
      "createdBy": "Steve Davis",
      "source": "glazy.org",
      "url": "https://glazy.org/recipes/4104"
    },
    {
      "id": 4090,
      "code": "GLAZY-4090",
      "name": "Davis Slip A + Copper",
      "cone": "7",
      "surface": "",
      "transparency": "",
      "atmosphere": "Oxidation",
      "subtype": "Slip & Engobe - Slip",
      "ingredients": [
        {
          "material": "Ferro Frit 3269",
          "amount": 40.0
        },
        {
          "material": "EP Kaolin",
          "amount": 20.0
        },
        {
          "material": "Kentucky OM #4 Ball Clay",
          "amount": 20.0
        },
        {
          "material": "Silica",
          "amount": 20.0
        }
      ],
      "additionals": [
        {
          "material": "Lithium Carbonate",
          "amount": 3.0
        }
      ],
      "description": "From Steve Davis Calls for coarse Lithium Carbonate. Website: http://kazegamas.com/ Sculpture Glazes: http://kazegamas.com/Sculpture Glazes 07.htm",
      "createdBy": "Steve Davis",
      "source": "glazy.org",
      "url": "https://glazy.org/recipes/4090"
    },
    {
      "id": 4091,
      "code": "GLAZY-4091",
      "name": "Davis Slip Black",
      "cone": "7",
      "surface": "",
      "transparency": "",
      "atmosphere": "Oxidation",
      "subtype": "Slip & Engobe - Slip",
      "ingredients": [
        {
          "material": "Ferro Frit 3269",
          "amount": 28.0
        },
        {
          "material": "EP Kaolin",
          "amount": 23.0
        },
        {
          "material": "Kentucky OM #4 Ball Clay",
          "amount": 23.0
        },
        {
          "material": "Silica",
          "amount": 23.0
        },
        {
          "material": "Lithium Carbonate",
          "amount": 3.0
        }
      ],
      "additionals": [
        {
          "material": "Chrome Oxide",
          "amount": 5.0
        },
        {
          "material": "Cobalt Carbonate",
          "amount": 5.0
        },
        {
          "material": "Manganese Dioxide",
          "amount": 5.0
        },
        {
          "material": "Red Iron Oxide",
          "amount": 5.0
        }
      ],
      "description": "From Steve Davis Calls for coarse Lithium Carbonate. Website: http://kazegamas.com/ Sculpture Glazes: http://kazegamas.com/Sculpture Glazes 07.htm",
      "createdBy": "Steve Davis",
      "source": "glazy.org",
      "url": "https://glazy.org/recipes/4091"
    },
    {
      "id": 4093,
      "code": "GLAZY-4093",
      "name": "Davis Slip V-A + Manganese",
      "cone": "7",
      "surface": "",
      "transparency": "",
      "atmosphere": "Oxidation",
      "subtype": "Slip & Engobe - Slip",
      "ingredients": [
        {
          "material": "Ferro Frit 3269",
          "amount": 28.0
        },
        {
          "material": "EP Kaolin",
          "amount": 25.0
        },
        {
          "material": "Kentucky OM #4 Ball Clay",
          "amount": 25.0
        },
        {
          "material": "Silica",
          "amount": 25.0
        },
        {
          "material": "Manganese Dioxide",
          "amount": 6.0
        },
        {
          "material": "Lithium Carbonate",
          "amount": 3.0
        },
        {
          "material": "Borax",
          "amount": 2.0
        }
      ],
      "description": "From Steve Davis Calls for coarse Lithium Carbonate. Website: http://kazegamas.com/ Sculpture Glazes: http://kazegamas.com/Sculpture Glazes 07.htm",
      "createdBy": "Steve Davis",
      "source": "glazy.org",
      "url": "https://glazy.org/recipes/4093"
    },
    {
      "id": 4092,
      "code": "GLAZY-4092",
      "name": "Davis Slip V2 + Cobalt",
      "cone": "7",
      "surface": "",
      "transparency": "",
      "atmosphere": "Oxidation",
      "subtype": "Slip & Engobe - Slip",
      "ingredients": [
        {
          "material": "Ferro Frit 3269",
          "amount": 24.0
        },
        {
          "material": "EP Kaolin",
