Repository: MrSeldon/argilev2

File: data/glazes/glazy.json (part 90 of 315)
{
          "amount": 23.0
        },
        {
          "material": "Kentucky OM #4 Ball Clay",
          "amount": 23.0
        },
        {
          "material": "Silica",
          "amount": 23.0
        },
        {
          "material": "Borax",
          "amount": 4.0
        },
        {
          "material": "Lithium Carbonate",
          "amount": 3.0
        }
      ],
      "additionals": [
        {
          "material": "Cobalt Oxide",
          "amount": 2.0
        }
      ],
      "description": "From Steve Davis Calls for coarse Lithium Carbonate. Website: http://kazegamas.com/ Sculpture Glazes: http://kazegamas.com/Sculpture Glazes 07.htm",
      "createdBy": "Steve Davis",
      "source": "glazy.org",
      "url": "https://glazy.org/recipes/4092"
    },
    {
      "id": 4110,
      "code": "GLAZY-4110",
      "name": "Davis Super Mix + Chrome",
      "cone": "7",
      "surface": "",
      "transparency": "",
      "atmosphere": "Oxidation",
      "subtype": "Glaze",
      "ingredients": [
        {
          "material": "EP Kaolin",
          "amount": 30.0
        },
        {
          "material": "Ferro Frit 3124",
          "amount": 20.0
        },
        {
          "material": "Lithium Carbonate",
          "amount": 20.0
        },
        {
          "material": "Silica",
          "amount": 20.0
        },
        {
          "material": "Fluorspar",
          "amount": 10.0
        }
      ],
      "additionals": [
        {
          "material": "Chrome Oxide",
          "amount": 2.0
        }
      ],
      "description": "From Steve Davis Website: http://kazegamas.com/ Sculpture Glazes: http://kazegamas.com/Sculpture Glazes 07.htm",
      "createdBy": "Steve Davis",
      "source": "glazy.org",
      "url": "https://glazy.org/recipes/4110"
    },
    {
      "id": 4113,
      "code": "GLAZY-4113",
      "name": "Davis Super Mix A + Cobalt",
      "cone": "7",
      "surface": "",
      "transparency": "",
      "atmosphere": "Oxidation",
      "subtype": "Glaze",
      "ingredients": [
        {
          "material": "EP Kaolin",
          "amount": 39.0
        },
        {
          "material": "Silica",
          "amount": 20.0
        },
        {
          "material": "Lithium Carbonate",
          "amount": 18.0
        },
        {
          "material": "Ferro Frit 3124",
          "amount": 15.0
        },
        {
          "material": "Borax",
          "amount": 3.0
        },
        {
          "material": "Fluorspar",
          "amount": 3.0
        },
        {
          "material": "Zinc Oxide",
          "amount": 2.0
        }
      ],
      "additionals": [
        {
          "material": "Cobalt Oxide",
          "amount": 2.0
        }
      ],
      "description": "From Steve Davis Website: http://kazegamas.com/ Sculpture Glazes: http://kazegamas.com/Sculpture Glazes 07.htm",
      "createdBy": "Steve Davis",
      "source": "glazy.org",
      "url": "https://glazy.org/recipes/4113"
    },
    {
      "id": 4111,
      "code": "GLAZY-4111",
      "name": "Davis Super Mix A5 + Copper",
      "cone": "7",
      "surface": "",
      "transparency": "",
      "atmosphere": "Oxidation",
      "subtype": "Glaze",
      "ingredients": [
        {
          "material": "EP Kaolin",
          "amount": 40.0
        },
        {
          "material": "Lithium Carbonate",
          "amount": 25.0
        },
        {
          "material": "Silica",
          "amount": 20.0
        },
        {
          "material": "Ferro Frit 3124",
          "amount": 15.0
        }
      ],
      "additionals": [
        {
          "material": "Black Copper Oxide",
          "amount": 4.0
        }
      ],
      "description": "From Steve Davis Website: http://kazegamas.com/ Sculpture Glazes: http://kazegamas.com/Sculpture Glazes 07.htm",
      "createdBy": "Steve Davis",
      "source": "glazy.org",
      "url": "https://glazy.org/recipes/4111"
    },
    {
      "id": 4112,
      "code": "GLAZY-4112",
      "name": "Davis Super Mix A8 + Copper",
      "cone": "7",
      "surface": "",
      "transparency": "",
      "atmosphere": "Oxidation",
      "subtype": "Glaze",
      "ingredients": [
        {
          "material": "EP Kaolin",
          "amount": 35.0
        },
        {
          "material": "Silica",
          "amount": 25.0
        },
        {
          "material": "Ferro Frit 3124",
          "amount": 15.0
        },
        {
          "material": "Lithium Carbonate",
          "amount": 15.0
        },
        {
          "material": "Fluorspar",
          "amount": 5.0
        },
        {
          "material": "Zinc Oxide",
          "amount": 5.0
        }
      ],
      "additionals": [
        {
          "material": "Black Copper Oxide",
          "amount": 2.0
        }
      ],
      "description": "From Steve Davis Website: http://kazegamas.com/ Sculpture Glazes: http://kazegamas.com/Sculpture Glazes 07.htm",
      "createdBy": "Steve Davis",
      "source": "glazy.org",
      "url": "https://glazy.org/recipes/4112"
    },
    {
      "id": 6602,
      "code": "GLAZY-6602",
      "name": "Davis SuperMix A5 plus copper at cone 6",
      "cone": "07 - 6",
      "surface": "Matte",
      "transparency": "Opaque",
      "atmosphere": "Oxidation",
      "subtype": "Glaze - Matte",
      "ingredients": [
        {
          "material": "EP Kaolin",
          "amount": 40.0
        },
        {
          "material": "Lithium Carbonate",
          "amount": 25.0
        },
        {
          "material": "Silica",
          "amount": 20.0
        },
        {
          "material": "Ferro Frit 3124",
          "amount": 15.0
        },
        {
          "material": "Red Copper Oxide",
          "amount": 4.0
        }
      ],
      "description": "This glaze is meant for 07, but I put it in with my stoneware midfire 1250C firing. Very interesting glaze, on a shell shaped piece it had fleeting glimpses of turquoise, and a petrol like effect.",
      "createdBy": "Linda Cash",
      "source": "glazy.org",
      "url": "https://glazy.org/recipes/6602"
    },
    {
      "id": 81708,
      "code": "GLAZY-81708",
      "name": "Dax Clear a02",
      "cone": "5 - 7",
      "surface": "Glossy",
      "transparency": "Transparent",
      "atmosphere": "Oxidation",
      "subtype": "Glaze - Clear",
      "ingredients": [
        {
          "material": "EP Kaolin",
          "amount": 30.0
        },
        {
          "material": "Wollastonite",
          "amount": 30.0
        },
        {
          "material": "Silica",
          "amount": 25.0
        },
        {
          "material": "Custer Feldspar",
          "amount": 10.0
        },
        {
          "material": "Ferro Frit 3134",
          "amount": 5.0
        }
      ],
      "description": "Working on a base glaze that can do the most. I want reds, greens, blues, purple, browns, black, white, tan. I also want translucent, opaque, variegated. Finally, I want it cheap and made with readily available, consistent materials.",
      "createdBy": "Dax Gazaway",
      "source": "glazy.org",
      "url": "https://glazy.org/recipes/81708"
    },
    {
      "id": 163972,
      "code": "GLAZY-163972",
      "name": "Dax Satin Base",
      "cone": "5 - 7",
      "surface": "Smooth Matte",
      "transparency": "Opaque",
      "atmosphere": "Oxidation",
      "subtype": "Glaze - Matte - Magnesium Matte",
      "ingredients": [
        {
          "material": "Tile #6 Kaolin",
          "amount": 35.0
        },
        {
          "material": "Minspar 200",
          "amount": 35.0
        },
        {
          "material": "Ferro Frit 3134",
          "amount": 15.0
        },
        {
          "material": "Dolomite",
          "amount": 10.0
        },
        {
          "material": "Talc",
          "amount": 5.0
        }
      ],
      "description": "This is a very nice feeling satin magnesium glaze. I am still testing for durability, but so far so good. It does take cutlery marks, but they wash off. So probably not the best for interiors of a bowl or plate. Firing cycle is Cone 5, Skutt Medium speed cycle with a 39 min hold. It's the same cycle I use for all my glazes and I did not want a satin that needed a special cycle to come out well. This on fulfills that. Another consideration was material consistency and availability it. I did not want to use any exotic or expensive materials. This recipe costs roughly $0.50 per pint.",
      "createdBy": "Dax Gazaway",
      "source": "glazy.org",
      "url": "https://glazy.org/recipes/163972"
    },
    {
      "id": 158969,
      "code": "GLAZY-158969",
      "name": "DaxClear_A16",
      "cone": "4 - 7",
      "surface": "Glossy",
      "transparency": "Transparent",
      "atmosphere": "Oxidation",
      "subtype": "Glaze - Clear",
      "ingredients": [
        {
          "material": "Minspar 200",
          "amount": 35.0
        },
        {
          "material": "C & C Ball Clay",
          "amount": 20.0
        },
        {
          "material": "Ferro Frit 3134",
          "amount": 15.0
        },
        {
          "material": "Silica",
          "amount": 15.0
        },
        {
          "material": "Wollastonite",
          "amount": 15.0
        }
      ],
      "description": "When calculating this glaze I set the following goals, in order of importance: - Food Safe. I will be putting the glaze through a number of tortue tests to make sure it is safe to use. This includes acid tests, alkali tests, scratch, thermal shock, and much more. - Theoretically and practically standardized. So far, it passes theoretical formula limits for a safe glaze. For most Mole values, the glaze is near the center of the range for limits. - Very clear and glossy. I want a \u201ccrystal clear\u201d to start with that I can use over under glaze, or on a nice bare clay body. - Consistent results. I don\u2019t want a temperamental glaze. This means it fires well over a few different cones, from 4-7 at least. It behaves the same whether it is a bit on the thin or thick side. It does not run, craze, shiver, or crawl. - Consistent materials. I prefer to use as many manufactured blends as possible as they are the most steady in availability, formula, and price. I also prefer to use materials that I use when making a clay body. Fewer materials to buy and store is a good thing. - Cheap. Why not? If I can find equivalent materials that are cheap, then I would prefer them. After all, cutting costs is a major reason to make your own glazes. At my calculated current price, I can make a pint of this glaze for $0.55. As a comparison, my local supplier sells clear for $10.00 a pint. - Plays well with colorant oxides. While I can make up a variety of glaze bases, it would be even better if I can use a single base to do a large variety of child-glazes. - Does not fingerprint. I noticed that Hansen 5x20 has a bad habit of picking up fingerprints when many other glazes don\u2019t. I would like to make one that does not. This is attempt #16 that I have run through the kiln and the best I have come up with yet. I will do more test with oxides, stains, and washes with it next and publish any good ones.",
      "createdBy": "Dax Gazaway",
      "source": "glazy.org",
      "url": "https://glazy.org/recipes/158969"
    },
    {
      "id": 122074,
      "code": "GLAZY-122074",
      "name": "DB01 - Dick's satijn wit 1280",
      "cone": "9 - 12",
      "surface": "Satin",
      "transparency": "Opaque",
      "atmosphere": "Oxidation, Neutral, Reduction, Salt & Soda, Wood",
      "subtype": "Glaze - White, Off-White",
      "ingredients": [
        {
          "material": "Soda Feldspar",
          "amount": 69.5
        },
        {
          "material": "Whiting",
          "amount": 17.5
        },
        {
          "material": "Titanium Dioxide",
          "amount": 9.0
        },
        {
          "material": "Silica",
          "amount": 4.0
        }
      ],
      "description": "A recipe from Dick Blacquiere. The higher the firing, the shinier the glaze becomes. Where thin it breaks light brown (coffee with cream) when used on stoneware. I have not tried it yet on porcelain. It has to be applied a little thick. It is best dipped or sprayed. In reduction sometimes blue/pink appears where the flame kisses the pot (sorry no photo). Used with colorants it gives beautiful pastel colors. E.g with 0.5 cobaltcarb gives you a heavenly blue.",
      "createdBy": "Renske",
      "source": "glazy.org",
      "url": "https://glazy.org/recipes/122074"
    },
    {
      "id": 11733,
      "code": "GLAZY-11733",
      "name": "DDM222 Iron BLue",
      "cone": "9 - 10",
      "surface": "Glossy",
      "transparency": "Opaque",
      "atmosphere": "Oxidation",
      "subtype": "Glaze - Blue",
      "ingredients": [
        {
          "material": "Potash Feldspar",
          "amount": 45.92
        },
        {
          "material": "Silica",
          "amount": 28.15
        },
        {
          "material": "Whiting",
          "amount": 15.73
        },
        {
          "material": "Red Iron Oxide",
          "amount": 6.33
        },
        {
          "material": "Bone Ash",
          "amount": 2.84
        },
        {
          "material": "Kaolin",
          "amount": 1.03
        }
      ],
      "description": "Mottled iron blue with mixed colors of dark blue, light blue, yellowish, and brown when thin. Not very running, must be applied thick. Based on formulas in \"Pratique des Emaux 1300\u00b0\" by Daniel de Montmollin (pp 222, based on diagram 25). SG :1.8",
      "createdBy": "Jean-Pierre Prieto",
      "source": "glazy.org",
      "url": "https://glazy.org/recipes/11733"
    },
    {
      "id": 36746,
      "code": "GLAZY-36746",
      "name": "DDM222 Iron BLue",
      "cone": "7 - 10",
      "surface": "Glossy",
      "transparency": "Opaque",
      "atmosphere": "Oxidation",
      "subtype": "Glaze - Blue",
      "ingredients": [
        {
          "material": "Potash Feldspar",
          "amount": 45.92
        },
        {
          "material": "Silica",
          "amount": 28.15
        },
        {
          "material": "Whiting",
          "amount": 15.73
        },
        {
          "material": "Iron oxide",
          "amount": 6.33
        },
        {
          "material": "Bone Ash",
          "amount": 2.84
        },
        {
          "material": "Kaolin",
          "amount": 1.03
        }
      ],
      "description": "Mottled iron blue with mixed colors of dark blue, light blue, yellowish, and brown when thin. Not very running, must be applied thick. Based on formulas in \"Pratique des Emaux 1300\u00b0\" by Daniel de Montmollin (pp 239, based on diagram 25).",
      "createdBy": "Ruau Francoise",
      "source": "glazy.org",
      "url": "https://glazy.org/recipes/36746"
    },
    {
      "id": 16587,
      "code": "GLAZY-16587",
      "name": "DDM223 - Kaki",
      "cone": "9 - 10",
      "surface": "Glossy",
      "transparency": "Opaque",
      "atmosphere": "Oxidation",
      "subtype": "Glaze - Iron - Kaki, Tomato Red",
      "ingredients": [
        {
          "material": "Silica",
          "amount": 34.69
        },
        {
          "material": "N\u00e9ph\u00e9line syenite (Solargil 2018)",
          "amount": 25.55
        },
        {
          "material": "Cendre d'Os (Solargil 2018)",
          "amount": 15.69
        },
        {
          "material": "Kaolin pulv\u00e9ris\u00e9 (Solargil 2018)",
          "amount": 13.65
        },
        {
          "material": "Iron oxide",
          "amount": 13.0
        },
        {
          "material": "Talc 2C (Solargil 2018)",
          "amount": 10.43
        }
      ],
      "description": "Typical bone ash/iron combination for oxydation reds. Color vary depending on iron type and firing schedule. Glossy, a bit marbled. From the Daniel de Montmollin book \"Emaux de cendres\".",
      "createdBy": "Jean-Pierre Prieto",
      "source": "glazy.org",
      "url": "https://glazy.org/recipes/16587"
    },
    {
      "id": 82410,
      "code": "GLAZY-82410",
      "name": "Death Valley Crawl",
      "cone": "8",
      "surface": "Stony Matte",
      "transparency": "",
      "atmosphere": "Oxidation",
      "subtype": "Glaze",
      "ingredients": [
        {
          "material": "G-200 Feldspar",
          "amount": 40.0
        },
        {
          "material": "Magnesium carbonate",
          "amount": 30.0
        },
        {
          "material": "Silica",
          "amount": 20.0
        },
        {
          "material": "Barnard Slip",
          "amount": 10.0
        }
      ],
      "additionals": [
        {
          "material": "Zircopax",
          "amount": 5.0
        }
      ],
      "description": "",
      "createdBy": "Harley Weigle",
      "source": "glazy.org",
      "url": "https://glazy.org/recipes/82410"
    },
    {
      "id": 5290,
      "code": "GLAZY-5290",
      "name": "Deb's Transparent",
      "cone": "8 - 9",
      "surface": "Glossy",
      "transparency": "Transparent",
      "atmosphere": "Oxidation",
      "subtype": "Glaze - Clear",
      "ingredients": [
        {
          "material": "Cornwall Stone",
          "amount": 41.02
        },
        {
          "material": "Georgia Kaolin",
          "amount": 17.86
        },
        {
          "material": "Gerstley Borate",
          "amount": 14.67
        },
        {
          "material": "Whiting",
          "amount": 8.88
        },
        {
          "material": "Dolomite",
          "amount": 8.78
        },
        {
          "material": "Silica",
          "amount": 8.78
        }
      ],
      "description": "This recipe was imported from Louis Katz's Hyperglaze database available on his website: http://falcon.tamucc.edu/lkatz/allglazes.txt More information about Louis Katz can be found on his website, http://www.louiskatz.net/ Louis Katz Notes: I am not a safety expert and any information contained in this file about safety should be ignored in favor of advice from experts. All of the materials in all glazes are potentially hazardous. All of these glaze recipes are given without any representation of accuracy or safety. They may work, they may not. They may be safe when fired or they may not. All of the materials used in them have hazards associated with them. You must be have sufficient training in the hazards before you use the the materials. You will have to determine the suitability and safety for your use. Do not assume that a lack of a warning about a material means that it is safe. Cone: 8 - 9 Color: clear Surface texture: shiny Firing: Oxidation Glaze type: Ca B Recipe: Percent Batch Dolomite 8.78 702 Gerstley Borate 14.67 1173 Whiting 8.88 710 Cornwall Stone 41.02 3279 Georgia Kaolin 17.86 1428 Silica 8.78 702 Totals: 100.00 % 7993 Gm Comments: Apply thinly to porcelain for best results - too thick and it will craze. Works well over underglaze colors/slips.",
      "createdBy": "Glazy Admin",
      "source": "glazy.org",
      "url": "https://glazy.org/recipes/5290"
    },
    {
      "id": 2605,
      "code": "GLAZY-2605",
      "name": "Deboo Turquoise Yellow",
      "cone": "6",
      "surface": "Semi-matte",
      "transparency": "",
      "atmosphere": "Oxidation",
      "subtype": "Glaze - Turquoise",
      "ingredients": [
        {
          "material": "Ball Clay",
          "amount": 31.0
        },
        {
          "material": "Nepheline Syenite",
          "amount": 30.0
        },
        {
          "material": "Silica",
          "amount": 21.0
        },
        {
          "material": "Ferro Frit 3134",
          "amount": 10.0
        },
        {
          "material": "Whiting",
          "amount": 8.0
        },
        {
          "material": "Tin Oxide",
          "amount": 2.0
        },
        {
          "material": "Copper Carbonate",
          "amount": 1.0
        }
      ],
      "description": "Source/Alternate names: J. Deboo Notes: Alisa Clausen: semi matt turquoise on a yellow matt ground where thinnest. Nice surface. Might have to be applied thicker to get more uniformity in blue colour.",
      "createdBy": "Glazy Admin",
      "source": "glazy.org",
      "url": "https://glazy.org/recipes/2605"
    },
    {
      "id": 4188,
      "code": "GLAZY-4188",
      "name": "DeBoo's Apricot",
      "cone": "10",
      "surface": "",
      "transparency": "",
      "atmosphere": "Reduction",
      "subtype": "Glaze - Shino",
      "ingredients": [
        {
          "material": "Nepheline Syenite",
          "amount": 70.0
        },
        {
          "material": "Kentucky OM #4 Ball Clay",
          "amount": 15.0
        },
        {
          "material": "Petalite",
          "amount": 15.0
        }
      ],
      "description": "From Steve Davis Website: http://kazegamas.com/ Shinos 2: http://kazegamas.com/shinos2.htm There are 72 shinos shown on 4 web pages. They are organized from left to right with 3 tiles of the same glaze shown on 3 different clay bodies. They are Aardvark Clay's Nara Porcelain, Long Beach, and Black Mountain. Every shino was glazed with a doulble dip, waxed with a simple \"S\" pattern, and left to dry for 2 weeks to grow sulfates on the surface. The \"S\" pattern has no sulfate build up. A medium reduction was started at cone 012 through cone 2. From there the kiln was fired in neutral to cone 10.",
      "createdBy": "Steve Davis",
      "source": "glazy.org",
      "url": "https://glazy.org/recipes/4188"
    },
    {
      "id": 31343,
      "code": "GLAZY-31343",
      "name": "DeBoos Clear",
      "cone": "8 - 12",
      "surface": "Semi-glossy",
      "transparency": "Translucent",
      "atmosphere": "Salt & Soda, Reduction, Neutral, Oxidation, Wood",
      "subtype": "Glaze - Clear",
      "ingredients": [
        {
          "material": "Custer Feldspar",
          "amount": 31.82
        },
        {
          "material": "Silica",
          "amount": 27.27
        },
        {
          "material": "Whiting",
          "amount": 18.18
        },
        {
          "material": "EP Kaolin",
          "amount": 13.64
        },
        {
          "material": "Dolomite",
          "amount": 4.55
        },
        {
          "material": "Zinc Oxide",
          "amount": 4.55
        }
      ],
      "description": "",
      "createdBy": "HP Bloomer IV",
      "source": "glazy.org",
      "url": "https://glazy.org/recipes/31343"
    },
    {
      "id": 2642,
      "code": "GLAZY-2642",
      "name": "Debrue Bronze",
      "cone": "6",
      "surface": "Matte",
      "transparency": "",
      "atmosphere": "",
      "subtype": "Glaze - Specialty - Metallic",
      "ingredients": [
        {
          "material": "Albany slip",
          "amount": 50.0
        },
        {
          "material": "Manganese Dioxide",
          "amount": 35.0
        },
        {
          "material": "Black Copper Oxide",
          "amount": 15.0
        }
      ],
      "additionals": [
        {
          "material": "Alumina Hydrate",
          "amount": 10.0
        }
      ],
      "description": "Source/Alternate names: Mike Debrue Notes: Alisa Clausen: used Oldenwalder clay for Albany slip. A dark brown to black iron glaze with crystals typical of iron oversaturation. Matt where thinner, crystalized and porous looking where thickest. Some movement in surface and could run.",
      "createdBy": "Glazy Admin",
      "source": "glazy.org",
      "url": "https://glazy.org/recipes/2642"
    },
    {
      "id": 43926,
      "code": "GLAZY-43926",
      "name": "Deep Alkaline Turquoise",
      "cone": "4",
      "surface": "",
      "transparency": "",
      "atmosphere": "Oxidation",
      "subtype": "Glaze - Turquoise",
      "ingredients": [
        {
          "material": "Ferro Frit 3110",
          "amount": 57.0
        },
        {
          "material": "Ferro Frit 3195",
          "amount": 19.0
        },
        {
          "material": "Gerstley Borate",
          "amount": 10.0
        },
        {
          "material": "Silica",
          "amount": 10.0
        },
        {
          "material": "EP Kaolin",
          "amount": 9.0
        },
        {
          "material": "Copper Carbonate",
          "amount": 5.0
        },
        {
          "material": "Bentonite",
          "amount": 2.0
        }
      ],
      "description": "From Virginia Scotchie's Clay and Glaze Compendium",
      "createdBy": "Glazy Admin",
      "source": "glazy.org",
      "url": "https://glazy.org/recipes/43926"
    },
    {
      "id": 18291,
      "code": "GLAZY-18291",
      "name": "Deep Blue",
      "cone": "9 - 11",
      "surface": "Glossy",
      "transparency": "Opaque",
      "atmosphere": "Neutral, Reduction, Oxidation",
      "subtype": "Glaze - Blue - Cobalt",
      "ingredients": [
        {
          "material": "Custer Feldspar",
          "amount": 2830.0
        },
        {
          "material": "Silica",
          "amount": 2640.0
        },
        {
          "material": "Wollastonite",
          "amount": 2260.0
        },
        {
          "material": "EP Kaolin",
          "amount": 1890.0
        },
        {
          "material": "Gerstley Borate",
          "amount": 380.0
        },
        {
          "material": "Cobalt Carbonate",
          "amount": 200.0
        },
        {
          "material": "Bentonite",
          "amount": 100.0
        }
      ],
      "description": "Stable Royal blue color",
      "createdBy": "Alexander Kuttel",
      "source": "glazy.org",
      "url": "https://glazy.org/recipes/18291"
    },
    {
      "id": 17928,
      "code": "GLAZY-17928",
      "name": "Deep Blue Celadon",
      "cone": "9 - 11",
      "surface": "Glossy",
      "transparency": "Transparent",
      "atmosphere": "Reduction",
      "subtype": "Glaze - Iron - Celadon - Blue",
      "ingredients": [
        {
          "material": "Kona F-4 feldspar",
          "amount": 32.0
        },
        {
          "material": "Silica",
          "amount": 32.0
        },
        {
          "material": "Whiting",
          "amount": 16.8
        },
        {
          "material": "Grolleg Kaolin",
          "amount": 14.1
        },
        {
          "material": "Dolomite",
          "amount": 5.1
        }
      ],
      "additionals": [
        {
          "material": "Yellow Iron Oxide",
          "amount": 1.5
        },
        {
          "material": "Tin Oxide",
          "amount": 1.0
        }
      ],
      "description": "A friend and colleague once told me that altering Woo Blue-Brown by substituting half of the Custer Feldspar for a soda feldspar would encourage a more iron blue-colored glaze. This is a test to modify my Aqua Blue Celadon Liner glaze by substituting the Custer feldspar for F4 Soda spar (or Minispar). The result is a noticeable shift from an aqua blue to a sky blue colored glaze.",
      "createdBy": "Sid Henderson",
      "source": "glazy.org",
      "url": "https://glazy.org/recipes/17928"
    },
    {
      "id": 38278,
      "code": "GLAZY-38278",
      "name": "Deep Blue Glaze",
      "cone": "8 - 10",
      "surface": "Glossy",
      "transparency": "Semi-opaque",
      "atmosphere": "Oxidation",
      "subtype": "Glaze - Blue - Cobalt",
      "ingredients": [
        {
          "material": "Potash Feldspar",
          "amount": 63.0
        },
        {
          "material": "Silica",
          "amount": 10.0
        },
        {
          "material": "Talc",
          "amount": 10.0
        },
        {
          "material": "Bone Ash",
          "amount": 6.0
        },
        {
          "material": "Whiting",
          "amount": 6.0
        },
        {
          "material": "Kaolin",
          "amount": 5.0
        }
      ],
      "additionals": [
        {
          "material": "Cobalt Carbonate",
          "amount": 4.0
        },
        {
          "material": "Bentonite",
          "amount": 2.0
        }
      ],
      "description": "Do not omit the bentonite. This glaze hardpans so much that we have had to use a drill and paint stirrer to mix the glaze - and even then we weren\u2019t able to get it all off the bottom.",
      "createdBy": "Gabriel",
      "source": "glazy.org",
      "url": "https://glazy.org/recipes/38278"
    },
    {
      "id": 119851,
      "code": "GLAZY-119851",
      "name": "Deep Blue Something",
      "cone": "4",
      "surface": "Glossy",
      "transparency": "Opaque",
      "atmosphere": "Oxidation",
      "subtype": "Glaze - Turquoise",
      "ingredients": [
        {
          "material": "Ferro Frit 3195",
          "amount": 31.0
        },
        {
          "material": "Ferro Frit 3134",
          "amount": 17.0
        },
        {
          "material": "Ferro Frit 3110",
          "amount": 15.0
        },
        {
          "material": "Silica",
          "amount": 15.0
        },
        {
          "material": "Gerstley Borate",
          "amount": 8.0
        },
        {
          "material": "Grolleg Kaolin",
          "amount": 8.0
        },
        {
          "material": "Dolomite",
          "amount": 3.0
        },
        {
          "material": "Zinc Oxide",
          "amount": 3.0
        }
      ],
      "additionals": [
        {
          "material": "Zircopax",
          "amount": 5.0
        },
        {
          "material": "Copper Carbonate",
          "amount": 3.2
        }
      ],
      "description": "Bright turquoise blue that can go to a darker blue where applied thickly.",
      "createdBy": "Heather A. Banas",
      "source": "glazy.org",
      "url": "https://glazy.org/recipes/119851"
    },
    {
      "id": 33722,
      "code": "GLAZY-33722",
      "name": "Deep Evening Blue",
      "cone": "6",
      "surface": "",
      "transparency": "",
      "atmosphere": "Oxidation",
      "subtype": "Glaze",
      "ingredients": [
        {
          "material": "EP Kaolin",
          "amount": 25.0
        },
        {
          "material": "Neph Sye A270",
          "amount": 22.0
        },
        {
          "material": "Ferro Frit 3134",
          "amount": 16.0
        },
        {
          "material": "Strontium Carbonate",
          "amount": 15.0
        },
        {
          "material": "Whiting",
          "amount": 15.0
        },
        {
          "material": "Silica",
          "amount": 7.0
        }
      ],
      "additionals": [
        {
          "material": "Cobalt Carbonate",
          "amount": 2.0
        },
        {
          "material": "Red Iron Oxide",
          "amount": 1.3
        }
      ],
      "description": "A matte for Ms Maliatski. Satin. Stable. Could even use a bit more iron and more whiting/less strontium",
      "createdBy": "david tsabar",
      "source": "glazy.org",
      "url": "https://glazy.org/recipes/33722"
    },
    {
      "id": 5161,
      "code": "GLAZY-5161",
      "name": "Deep Green Glaze",
      "cone": "4 - 6",
      "surface": "",
      "transparency": "",
      "atmosphere": "Oxidation, Reduction",
      "subtype": "Glaze - Green - Copper",
      "ingredients": [
        {
          "material": "Custer Feldspar (1989)",
          "amount": 45.5
        },
        {
          "material": "Whiting",
          "amount": 23.6
        },
        {
          "material": "Ball Clay",
          "amount": 21.8
        },
        {
          "material": "Silica",
          "amount": 9.1
        }
      ],
      "additionals": [
        {
          "material": "Zinc Oxide",
          "amount": 9.1
        },
        {
          "material": "Copper Carbonate",
          "amount": 3.0
        },
        {
          "material": "Cobalt Carbonate",
          "amount": 0.25
        }
      ],
      "description": "This recipe was imported from Louis Katz's Hyperglaze database available on his website: http://falcon.tamucc.edu/lkatz/allglazes.txt More information about Louis Katz can be found on his website, http://www.louiskatz.net/ Louis Katz Notes: I am not a safety expert and any information contained in this file about safety should be ignored in favor of advice from experts. All of the materials in all glazes are potentially hazardous. All of these glaze recipes are given without any representation of accuracy or safety. They may work, they may not. They may be safe when fired or they may not. All of the materials used in them have hazards associated with them. You must be have sufficient training in the hazards before you use the the materials. You will have to determine the suitability and safety for your use. Do not assume that a lack of a warning about a material means that it is safe. Cone: 4 5 6 Color: green Firing: Ox. or Red. Recipe: Percent Batch Whiting 23.60 23.60 Custer Feldspar 45.50 45.50 Ball Clay 21.80 21.80 Flint 9.10 9.10 Totals: 100.00 % 100.00 gm Also add: Zinc Oxide 9.10 9.10 Cobalt Carbonate 0.25 0.25 Copper Carbonate 3.00 3.00 Comments: CM 11-91 p.53",
      "createdBy": "Glazy Admin",
      "source": "glazy.org",
      "url": "https://glazy.org/recipes/5161"
    },
    {
      "id": 26343,
      "code": "GLAZY-26343",
      "name": "Deep iron red",
      "cone": "9 - 10",
      "surface": "",
      "transparency": "",
      "atmosphere": "Oxidation",
      "subtype": "Glaze",
      "ingredients": [
        {
          "material": "Custer - new",
          "amount": 36.0
        },
        {
          "material": "Silica",
          "amount": 20.5
        },
        {
          "material": "EP Kaolin",
          "amount": 18.5
        },
        {
          "material": "Tricalcium Phosphate, Synthetic Bone Ash",
          "amount": 13.5
        },
        {
          "material": "Red Iron Oxide",
          "amount": 11.7
        },
        {
          "material": "Amtalc-C98 Talc",
          "amount": 11.5
        }
      ],
      "description": "Just an iron red. Quite red, doesn't run. Based on Daniel de Montmollin's iron red grid.",
      "createdBy": "david tsabar",
      "source": "glazy.org",
      "url": "https://glazy.org/recipes/26343"
    },
    {
      "id": 173474,
      "code": "GLAZY-173474",
      "name": "Deep Ocean",
      "cone": "6",
      "surface": "Glossy",
      "transparency": "Semi-opaque",
      "atmosphere": "Oxidation",
      "subtype": "Glaze - Blue - Cobalt",
      "ingredients": [
        {
          "material": "Silica",
          "amount": 25.0
        },
        {
          "material": "Soda Feldspar",
          "amount": 25.0
        },
        {
          "material": "Wollastonite",
          "amount": 20.0
        },
        {
          "material": "Ball Clay",
          "amount": 15.0
        },
        {
          "material": "Ferro Frit 3134",
          "amount": 15.0
        }
      ],
      "additionals": [
        {
          "material": "Bentonite",
          "amount": 2.0
        },
        {
          "material": "Black Copper Oxide",
          "amount": 1.0
        },
        {
          "material": "Red Iron Oxide",
          "amount": 1.0
        },
        {
          "material": "Titanium Dioxide",
          "amount": 1.0
        },
        {
          "material": "Cobalt Oxide",
          "amount": 0.3
        }
      ],
      "description": "Glossy Deep blue with white variegation",
      "createdBy": "Kenneth Lau",
      "source": "glazy.org",
      "url": "https://glazy.org/recipes/173474"
    },
    {
      "id": 10786,
      "code": "GLAZY-10786",
      "name": "Deep Purple",
      "cone": "5 - 10",
      "surface": "Glossy",
      "transparency": "Opaque",
      "atmosphere": "Oxidation, Neutral",
      "subtype": "Glaze - Purple",
      "ingredients": [
        {
          "material": "Silica",
          "amount": 33.1
        },
        {
          "material": "Custer Feldspar",
          "amount": 27.06
        },
        {
          "material": "Nepheline Syenite",
          "amount": 14.03
        },
        {
          "material": "Whiting",
          "amount": 12.03
        },
        {
          "material": "Gerstley Borate",
          "amount": 8.42
        },
        {
          "material": "Lithium Carbonate",
          "amount": 3.7
        },
        {
          "material": "Magnesium carbonate",
          "amount": 1.66
        }
      ],
      "additionals": [
        {
          "material": "Tin Oxide",
          "amount": 5.0
        },
        {
          "material": "Bentonite",
          "amount": 2.0
        },
        {
          "material": "Cobalt Carbonate",
          "amount": 0.6
        },
        {
          "material": "Chrome Oxide",
          "amount": 0.17
        }
      ],
      "description": "Glossy opaque purple. Breaks to a light blue where it goes thin. Fires to a nice Semi-gloss at Cone 5 and starts to become more translucent and mottled above Cone 6. Turns into and opaque powder blue in reduction. (In my opinion, it's not very nice looking in reduction.) Great glaze to combine with Copper saturated glazes.",
      "createdBy": "Mark Quinto",
      "source": "glazy.org",
      "url": "https://glazy.org/recipes/10786"
    },
    {
      "id": 17362,
      "code": "GLAZY-17362",
      "name": "Deep Purple",
      "cone": "6",
      "surface": "Semi-glossy",
      "transparency": "Opaque",
      "atmosphere": "Oxidation",
      "subtype": "Glaze",
      "ingredients": [
        {
          "material": "Silica",
          "amount": 33.0
        },
        {
          "material": "Custer Feldspar",
          "amount": 27.0
        },
        {
          "material": "Nepheline Syenite",
          "amount": 14.0
        },
        {
          "material": "Whiting",
          "amount": 12.0
        },
        {
          "material": "Gerstley Borate",
          "amount": 8.6
        },
        {
          "material": "Lithium Carbonate",
          "amount": 3.7
        },
        {
          "material": "Magnesium carbonate",
          "amount": 1.7
        }
      ],
      "additionals": [
        {
          "material": "Tin Oxide",
          "amount": 4.8
        },
        {
          "material": "Bentonite",
          "amount": 2.0
        },
        {
          "material": "Cobalt Carbonate",
          "amount": 0.6
        },
        {
          "material": "Chrome Oxide",
          "amount": 0.2
        }
      ],
      "description": "",
      "createdBy": "glazy_squirrels",
      "source": "glazy.org",
      "url": "https://glazy.org/recipes/17362"
    },
    {
      "id": 21315,
      "code": "GLAZY-21315",
      "name": "Deep Purple",
      "cone": "5 - 6",
      "surface": "Glossy",
      "transparency": "Opaque",
      "atmosphere": "Oxidation",
      "subtype": "Glaze - Black",
      "ingredients": [
        {
          "material": "Ferro Frit 3134",
          "amount": 26.0
        },
        {
          "material": "Soda Feldspar",
          "amount": 26.0
        },
        {
          "material": "Silica",
          "amount": 23.0
        },
        {
          "material": "Dolomite",
          "amount": 14.0
        },
        {
          "material": "Kaolin",
          "amount": 11.0
        }
      ],
      "additionals": [
        {
          "material": "Red Iron Oxide",
          "amount": 10.0
        },
        {
          "material": "Bentonite",
          "amount": 2.0
        },
        {
          "material": "Black Copper Oxide",
          "amount": 2.0
        }
      ],
      "description": "Here is a different recipe for Astor#23 Serie Cu/Fe 210 https://glazy.org/recipes/7316 Passed the lemon test",
      "createdBy": "Sergio Barba",
      "source": "glazy.org",
      "url": "https://glazy.org/recipes/21315"
    },
    {
      "id": 7174,
      "code": "GLAZY-7174",
      "name": "Deep Purple/3134 Soda Spar",
      "cone": "5",
      "surface": "Semi-glossy",
