Repository: MrSeldon/argilev2

File: data/glazes/glazy.json (part 91 of 315)
{
      "transparency": "",
      "atmosphere": "Oxidation",
      "subtype": "Glaze - Purple",
      "ingredients": [
        {
          "material": "Silica",
          "amount": 33.0
        },
        {
          "material": "Potash Feldspar",
          "amount": 27.0
        },
        {
          "material": "Soda Feldspar",
          "amount": 14.0
        },
        {
          "material": "Whiting",
          "amount": 12.0
        },
        {
          "material": "Ferro Frit 3134",
          "amount": 8.6
        },
        {
          "material": "Lithium Carbonate",
          "amount": 3.7
        },
        {
          "material": "Magnesium carbonate",
          "amount": 1.7
        }
      ],
      "additionals": [
        {
          "material": "Tin Oxide",
          "amount": 5.0
        },
        {
          "material": "Cobalt Carbonate",
          "amount": 0.6
        },
        {
          "material": "Chrome Oxide",
          "amount": 0.17
        }
      ],
      "description": "",
      "createdBy": "Clara Giorello",
      "source": "glazy.org",
      "url": "https://glazy.org/recipes/7174"
    },
    {
      "id": 85350,
      "code": "GLAZY-85350",
      "name": "Deep Sea Green",
      "cone": "4",
      "surface": "Glossy",
      "transparency": "Opaque",
      "atmosphere": "Oxidation",
      "subtype": "Glaze - Green - Copper",
      "ingredients": [
        {
          "material": "Silica",
          "amount": 38.0
        },
        {
          "material": "\u041d\u0435\u0444\u0435\u043b\u0438\u043d \u0421\u0438\u0435\u043d\u0438\u0442 (Altaflux-45)",
          "amount": 35.0
        },
        {
          "material": "\u0423\u043b\u0435\u043a\u0441\u0438\u0442 (\u0425\u0438\u043c\u043f\u044d\u043a)",
          "amount": 14.0
        },
        {
          "material": "Whiting",
          "amount": 9.0
        },
        {
          "material": "Magnesium carbonate",
          "amount": 4.0
        }
      ],
      "additionals": [
        {
          "material": "Copper Carbonate",
          "amount": 3.0
        },
        {
          "material": "Bentonite",
          "amount": 2.0
        },
        {
          "material": "Titanium Dioxide",
          "amount": 2.0
        }
      ],
      "description": "Same base as in my Malachite Green: https://glazy.org/recipes/85343 It was actually originally my Temmoku Gold/Light Tea Dust base. Just playing with Titanium and colourants additions. Glossy and \u00ab\u00a0glassy\u00a0\u00bb green with bluish undertone. Fully opaque, breaks over texture nicely. Doesn\u2019t run, the \u00ab\u00a0drop\u00a0\u00bb on the tile was made while glazing. Fired to cone 4 (1170C with 20 min hold)",
      "createdBy": "Julia Mikheeva",
      "source": "glazy.org",
      "url": "https://glazy.org/recipes/85350"
    },
    {
      "id": 43916,
      "code": "GLAZY-43916",
      "name": "Deep Shiny Blue",
      "cone": "6",
      "surface": "Semi-glossy",
      "transparency": "",
      "atmosphere": "",
      "subtype": "Glaze - Blue",
      "ingredients": [
        {
          "material": "Custer Feldspar",
          "amount": 44.0
        },
        {
          "material": "Silica",
          "amount": 25.0
        },
        {
          "material": "Colemanite",
          "amount": 20.0
        },
        {
          "material": "Barium Carbonate",
          "amount": 5.0
        },
        {
          "material": "Whiting",
          "amount": 4.0
        },
        {
          "material": "EP Kaolin",
          "amount": 2.0
        }
      ],
      "additionals": [
        {
          "material": "Cobalt Carbonate",
          "amount": 9.0
        },
        {
          "material": "Copper Carbonate",
          "amount": 6.0
        },
        {
          "material": "Lithium Carbonate",
          "amount": 4.0
        }
      ],
      "description": "From Virginia Scotchie's Clay and Glaze Compendium",
      "createdBy": "Glazy Admin",
      "source": "glazy.org",
      "url": "https://glazy.org/recipes/43916"
    },
    {
      "id": 11617,
      "code": "GLAZY-11617",
      "name": "Deep Sky Blue",
      "cone": "10",
      "surface": "Glossy",
      "transparency": "Translucent",
      "atmosphere": "Oxidation, Neutral, Reduction",
      "subtype": "Glaze - Blue - Cobalt",
      "ingredients": [
        {
          "material": "Kona F-4 feldspar",
          "amount": 44.0
        },
        {
          "material": "Silica",
          "amount": 18.0
        },
        {
          "material": "Dolomite",
          "amount": 10.0
        },
        {
          "material": "Kentucky OM #4 Ball Clay",
          "amount": 9.0
        },
        {
          "material": "Wollastonite",
          "amount": 9.0
        },
        {
          "material": "EP Kaolin",
          "amount": 8.0
        },
        {
          "material": "Strontium Carbonate",
          "amount": 2.0
        }
      ],
      "additionals": [
        {
          "material": "Bentonite",
          "amount": 2.0
        },
        {
          "material": "Cobalt Oxide",
          "amount": 0.5
        }
      ],
      "description": "This is a glaze I created based off the recipe \"Winn Blue\". I was interested in creating a very stable, hard, and deep blue colored glaze with a minimum of Cobalt. I was fortunate enough to acquire black cobalt oxide from china, which is actually one of the best cobalt pigments I've ever worked with. Dolomite and sodium were both used in order to push blue towards a brighter, purple-blue color. Calcium and a small amount of strontium serve as additional color enhancers.",
      "createdBy": "Sid Henderson",
      "source": "glazy.org",
      "url": "https://glazy.org/recipes/11617"
    },
    {
      "id": 2294,
      "code": "GLAZY-2294",
      "name": "Del Favero",
      "cone": "08 - 05 1/2",
      "surface": "Glossy",
      "transparency": "",
      "atmosphere": "Oxidation, Reduction, Raku",
      "subtype": "Glaze - Raku",
      "ingredients": [
        {
          "material": "Gerstley Borate",
          "amount": 80.0
        },
        {
          "material": "Cornwall Stone",
          "amount": 20.0
        }
      ],
      "additionals": [
        {
          "material": "Copper Carbonate",
          "amount": 2.0
        }
      ],
      "description": "Glaze Type: Raku (Crackle) This glaze is a very pretty turquiose crackle that turns to copper penny luster with heavy reduction. Apply 4 coats with brush over white stoneware (we use Miller 510). The glaze tends to crawl if applied too thin. Again reduce with pine needles and shredded paper if flashing is desired. If not, I pedestal my piece and use only shredded paper to avoid scarring. Quench with hose to bring about crackle. source for original recipe: Robert Piepenburg submitted by: Debbie Altschwager e-mail:",
      "createdBy": "Glazy Admin",
      "source": "glazy.org",
      "url": "https://glazy.org/recipes/2294"
    },
    {
      "id": 111602,
      "code": "GLAZY-111602",
      "name": "Deleted glaze.",
      "cone": "5 - 6",
      "surface": "Glossy",
      "transparency": "Translucent",
      "atmosphere": "",
      "subtype": "Glaze",
      "ingredients": [
        {
          "material": "Kentucky OM #4 Ball Clay",
          "amount": 22.0
        },
        {
          "material": "Silica",
          "amount": 22.0
        },
        {
          "material": "Ferro Frit 3134",
          "amount": 20.0
        },
        {
          "material": "Wollastonite",
          "amount": 20.0
        },
        {
          "material": "Spodumene",
          "amount": 12.0
        },
        {
          "material": "Bentonite",
          "amount": 3.0
        }
      ],
      "description": "",
      "createdBy": "Donte of earth nation",
      "source": "glazy.org",
      "url": "https://glazy.org/recipes/111602"
    },
    {
      "id": 18032,
      "code": "GLAZY-18032",
      "name": "Delicate Chun",
      "cone": "8 - 10",
      "surface": "",
      "transparency": "Translucent",
      "atmosphere": "Reduction",
      "subtype": "Glaze - Blue",
      "ingredients": [
        {
          "material": "Custer Feldspar",
          "amount": 46.0
        },
        {
          "material": "Silica",
          "amount": 30.0
        },
        {
          "material": "Whiting",
          "amount": 10.0
        },
        {
          "material": "Dolomite",
          "amount": 6.0
        },
        {
          "material": "Zinc Oxide",
          "amount": 6.0
        },
        {
          "material": "Bentonite",
          "amount": 2.0
        },
        {
          "material": "EP Kaolin",
          "amount": 2.0
        }
      ],
      "description": "This is glaze #309 from Emanuel Cooper's book The Potter's Book of Glaze Recipes. I found it on http://opopots.blogspot.com/2009/03/chun-glaze.html",
      "createdBy": "Ken Potter",
      "source": "glazy.org",
      "url": "https://glazy.org/recipes/18032"
    },
    {
      "id": 6364,
      "code": "GLAZY-6364",
      "name": "Deller Chun",
      "cone": "10",
      "surface": "Glossy",
      "transparency": "Transparent",
      "atmosphere": "Reduction",
      "subtype": "Glaze - Iron - Celadon - Chun",
      "ingredients": [
        {
          "material": "Custer Feldspar",
          "amount": 45.0
        },
        {
          "material": "Silica",
          "amount": 29.0
        },
        {
          "material": "Dolomite",
          "amount": 9.5
        },
        {
          "material": "Gerstley Borate",
          "amount": 9.5
        },
        {
          "material": "Strontium Carbonate",
          "amount": 3.0
        },
        {
          "material": "Grolleg Kaolin",
          "amount": 2.0
        },
        {
          "material": "Zinc Oxide",
          "amount": 2.0
        }
      ],
      "additionals": [
        {
          "material": "Tin Oxide",
          "amount": 3.0
        },
        {
          "material": "Red Iron Oxide",
          "amount": 0.5
        }
      ],
      "description": "Tennessee Technological University - Appalachian Center for Crafts - Clay Studio \ufffc Vince Pitelka, 2015 https://sites.tntech.edu/wpitelka/handoutsinformation/ Notes: Transparent, Gloss, classic Chinese Song Dynasty glaze, gives very faint blue that shows up best on porcelain.",
      "createdBy": "Glazy Admin",
      "source": "glazy.org",
      "url": "https://glazy.org/recipes/6364"
    },
    {
      "id": 71118,
      "code": "GLAZY-71118",
      "name": "Denim",
      "cone": "9 - 10",
      "surface": "Stony Matte",
      "transparency": "Opaque",
      "atmosphere": "Oxidation",
      "subtype": "Glaze",
      "ingredients": [
        {
          "material": "Potash Feldspar",
          "amount": 40.0
        },
        {
          "material": "Kaolin",
          "amount": 25.0
        },
        {
          "material": "Whiting",
          "amount": 20.0
        },
        {
          "material": "Silica",
          "amount": 15.0
        }
      ],
      "additionals": [
        {
          "material": "Cobalt Carbonate",
          "amount": 2.0
        },
        {
          "material": "Black Copper Oxide",
          "amount": 1.0
        },
        {
          "material": "Black Nickel Oxide",
          "amount": 1.0
        }
      ],
      "description": "Very reliable glaze from The Hopeful potter blog",
      "createdBy": "Kristin Moore",
      "source": "glazy.org",
      "url": "https://glazy.org/recipes/71118"
    },
    {
      "id": 6066,
      "code": "GLAZY-6066",
      "name": "Denim Blue",
      "cone": "6",
      "surface": "Semi-glossy",
      "transparency": "Translucent",
      "atmosphere": "Reduction",
      "subtype": "Glaze - Blue",
      "ingredients": [
        {
          "material": "Custer Feldspar",
          "amount": 40.0
        },
        {
          "material": "Silica",
          "amount": 16.0
        },
        {
          "material": "Whiting",
          "amount": 16.0
        },
        {
          "material": "EP Kaolin",
          "amount": 10.0
        },
        {
          "material": "Ferro Frit 3134",
          "amount": 9.0
        },
        {
          "material": "Talc",
          "amount": 9.0
        }
      ],
      "additionals": [
        {
          "material": "Bentonite",
          "amount": 2.0
        },
        {
          "material": "Titanium Dioxide",
          "amount": 2.0
        },
        {
          "material": "Cobalt Carbonate",
          "amount": 1.2
        },
        {
          "material": "Copper Carbonate",
          "amount": 1.2
        }
      ],
      "description": "From Diana Pancioli's excellent publication, Glaze Forward: http://www.dianapancioli.com/ http://www.dianapancioli.com/downloads/GlazeForward.pdf This is a Val Cushing glaze; the master has done it again. This glaze is probably stable enough to pass a leach test, which means you can use it at these colorant levels on the interiors of vessels for food use. Leach test results not yet completed. Thin to medium application",
      "createdBy": "Glazy Admin",
      "source": "glazy.org",
      "url": "https://glazy.org/recipes/6066"
    },
    {
      "id": 347725,
      "code": "GLAZY-347725",
      "name": "Denim Blue (Copy 2)",
      "cone": "6",
      "surface": "Semi-glossy",
      "transparency": "Translucent",
      "atmosphere": "Oxidation",
      "subtype": "Glaze - Blue",
      "ingredients": [
        {
          "material": "Kalifeldspat (Silica)",
          "amount": 26.0
        },
        {
          "material": "Silica",
          "amount": 21.5
        },
        {
          "material": "Whiting",
          "amount": 16.0
        },
        {
          "material": "Kaolin",
          "amount": 8.0
        },
        {
          "material": "Talc",
          "amount": 8.0
        },
        {
          "material": "Nephelin Syenit (Sibelco Spectrum)",
          "amount": 7.0
        },
        {
          "material": "Ulexit",
          "amount": 5.0
        }
      ],
      "additionals": [
        {
          "material": "Bentonite",
          "amount": 2.0
        },
        {
          "material": "Titanium Dioxide",
          "amount": 2.0
        },
        {
          "material": "Cobalt Carbonate",
          "amount": 1.2
        },
        {
          "material": "Copper Carbonate",
          "amount": 1.2
        }
      ],
      "description": "From Diana Pancioli's excellent publication, Glaze Forward: http://www.dianapancioli.com/ http://www.dianapancioli.com/downloads/GlazeForward.pdf This is a Val Cushing glaze;",
      "createdBy": "Kristian Skovgaard J\u00f8rgensen",
      "source": "glazy.org",
      "url": "https://glazy.org/recipes/347725"
    },
    {
      "id": 1917,
      "code": "GLAZY-1917",
      "name": "Denim Charlie Cummings (#06-110)",
      "cone": "1 - 3",
      "surface": "Glossy",
      "transparency": "Opaque",
      "atmosphere": "Oxidation",
      "subtype": "Glaze - Blue - Cobalt",
      "ingredients": [
        {
          "material": "Gerstley Borate",
          "amount": 30.0
        },
        {
          "material": "Tile #6 Kaolin",
          "amount": 23.0
        },
        {
          "material": "Silica",
          "amount": 20.0
        },
        {
          "material": "Dolomite",
          "amount": 17.0
        },
        {
          "material": "EP Kaolin",
          "amount": 9.0
        }
      ],
      "additionals": [
        {
          "material": "Titanium Dioxide",
          "amount": 3.0
        },
        {
          "material": "Cobalt Carbonate",
          "amount": 1.0
        }
      ],
      "description": "From Charlie Cummings Sometimes shiny, sometimes matte. Put it over a cloth texture, and you have invented ceramic denim. It reacts to the slip color under it. It also breaks light brown over lines, brush strokes, or throwing rings. This glaze uses dolomite. All of the books say it isn't active at this range, but my students didn't know that. I would have told them it wouldn't work, but I like to let them make their own mistakes...or show me I'm so so wrong. Now I just need to convince them to try other colorants. This glaze likes a big kiln and a slow firing. The results from the small kiln were cool too, but incredibly different.",
      "createdBy": "Glazy Admin",
      "source": "glazy.org",
      "url": "https://glazy.org/recipes/1917"
    },
    {
      "id": 41764,
      "code": "GLAZY-41764",
      "name": "Dense Waxy White Glaze",
      "cone": "6",
      "surface": "Satin",
      "transparency": "Semi-opaque",
      "atmosphere": "Oxidation",
      "subtype": "Glaze",
      "ingredients": [
        {
          "material": "Forshammar Feldspar",
          "amount": 46.9
        },
        {
          "material": "Silica",
          "amount": 30.03
        },
        {
          "material": "Whiting",
          "amount": 14.73
        },
        {
          "material": "EP Kaolin",
          "amount": 8.34
        }
      ],
      "additionals": [
        {
          "material": "Tin Oxide",
          "amount": 4.33
        },
        {
          "material": "Titanium Dioxide",
          "amount": 4.33
        },
        {
          "material": "Zinc Oxide",
          "amount": 3.25
        }
      ],
      "description": "Only the first white tests, include the ingredients below the line; tin, titanium and zinc. All of the color tests are the 100g base, with only the indicated colored oxide addition(s).",
      "createdBy": "Alisa Liskin Clausen",
      "source": "glazy.org",
      "url": "https://glazy.org/recipes/41764"
    },
    {
      "id": 67305,
      "code": "GLAZY-67305",
      "name": "Denton",
      "cone": "6",
      "surface": "",
      "transparency": "",
      "atmosphere": "Oxidation",
      "subtype": "Glaze",
      "ingredients": [
        {
          "material": "Soda Feldspar",
          "amount": 30.0
        },
        {
          "material": "Wollastonite",
          "amount": 30.0
        },
        {
          "material": "Zircopax",
          "amount": 18.0
        },
        {
          "material": "Spodumene",
          "amount": 12.0
        },
        {
          "material": "Kaolin",
          "amount": 10.0
        }
      ],
      "additionals": [
        {
          "material": "Copper Carbonate",
          "amount": 2.5
        }
      ],
      "description": "From \"Electric kiln ceramics : a guide to clays and glazes\" by Richard Zakin. 1994.",
      "createdBy": "Derek Au",
      "source": "glazy.org",
      "url": "https://glazy.org/recipes/67305"
    },
    {
      "id": 42081,
      "code": "GLAZY-42081",
      "name": "Derek's Kaki Biaxial D4 (Custer Substitution)",
      "cone": "10 - 11",
      "surface": "Semi-glossy",
      "transparency": "Opaque",
      "atmosphere": "Reduction, Oxidation, Neutral",
      "subtype": "Glaze - Iron - Kaki, Tomato Red",
      "ingredients": [
        {
          "material": "Custer Feldspar",
          "amount": 43.4
        },
        {
          "material": "Silica",
          "amount": 25.5
        },
        {
          "material": "EP Kaolin",
          "amount": 15.2
        },
        {
          "material": "Talc",
          "amount": 8.6
        },
        {
          "material": "Wollastonite",
          "amount": 5.7
        },
        {
          "material": "Whiting",
          "amount": 1.6
        }
      ],
      "additionals": [
        {
          "material": "Red Iron Oxide",
          "amount": 13.0
        },
        {
          "material": "Bone Ash",
          "amount": 8.0
        }
      ],
      "description": "This is a Custer substitution I did because I did not have mahavir at the time. Now I do, but I figure this would be good for everyone to see and compare. Here's my firing profile and then the stuff copied over from Derek's recipe info. Reduction started at 014, damper is inserted until temperature stalls for an hour and then the kiln is ramped at 120/hr until peak temperature. Damper was then inserted and kiln turned off ---DEREKS INFORMATION AND SCHEDULE--- Adjusted glaze using original Kaki D4 from a Kaki-type glaze biaxial. Firing profile adjusted from various schedules posted on http://carol.knighten.org/ 150\u00b0F/hr to 250\u00b0F 375\u00b0F/hr to 2050\u00b0F 120\u00b0F/hr to 2250\u00b0F 60\u00b0F/hr to 2290\u00b0F 40\u00b0F/hr to 2315\u00b0F Hold of 15 minutes at 2315\u00b0F 400\u00b0F to 1700\u00b0F (Down fire) Hold 1 hour at 1700\u00b0F Original firing schedule was 2 hour hold. One hour seems just as good. Perfect cone 10 firing. Adjusted firing schedule for medium Bailey electric kiln with Bartlett controller: 150\u00b0F/hr to 250\u00b0F hold 1 hour 350\u00b0F/hr to 2050\u00b0F 120\u00b0F/hr to 2250\u00b0F 60\u00b0F/hr to 2290\u00b0F 40\u00b0F/hr to 2315\u00b0F Hold of 15 minutes at 2315\u00b0F 999\u00b0F to 1700\u00b0F (Down fire) Hold 1.5 hours at 1700\u00b0F",
      "createdBy": "Alexander Kuttel",
      "source": "glazy.org",
      "url": "https://glazy.org/recipes/42081"
    },
    {
      "id": 267847,
      "code": "GLAZY-267847",
      "name": "Derek's Kaki Biaxial D4 (Custer Substitution)",
      "cone": "10 - 11",
      "surface": "Semi-glossy",
      "transparency": "Opaque",
      "atmosphere": "Reduction, Oxidation, Neutral",
      "subtype": "Glaze - Iron - Kaki, Tomato Red",
      "ingredients": [
        {
          "material": "Custer Feldspar",
          "amount": 40.0
        },
        {
          "material": "Silica",
          "amount": 34.0
        },
        {
          "material": "EP Kaolin",
          "amount": 16.0
        },
        {
          "material": "Dolomite",
          "amount": 12.0
        }
      ],
      "additionals": [
        {
          "material": "Red Iron Oxide",
          "amount": 13.0
        },
        {
          "material": "Bone Ash",
          "amount": 8.0
        }
      ],
      "description": "This is a Custer substitution I did because I did not have mahavir at the time. Now I do, but I figure this would be good for everyone to see and compare. Here's my firing profile and then the stuff copied over from Derek's recipe info. Reduction started at 014, damper is inserted until temperature stalls for an hour and then the kiln is ramped at 120/hr until peak temperature. Damper was then inserted and kiln turned off ---DEREKS INFORMATION AND SCHEDULE--- Adjusted glaze using original Kaki D4 from a Kaki-type glaze biaxial. Firing profile adjusted from various schedules posted on http://carol.knighten.org/ 150\u00b0F/hr to 250\u00b0F 375\u00b0F/hr to 2050\u00b0F 120\u00b0F/hr to 2250\u00b0F 60\u00b0F/hr to 2290\u00b0F 40\u00b0F/hr to 2315\u00b0F Hold of 15 minutes at 2315\u00b0F 400\u00b0F to 1700\u00b0F (Down fire) Hold 1 hour at 1700\u00b0F Original firing schedule was 2 hour hold. One hour seems just as good. Perfect cone 10 firing. Adjusted firing schedule for medium Bailey electric kiln with Bartlett controller: 150\u00b0F/hr to 250\u00b0F hold 1 hour 350\u00b0F/hr to 2050\u00b0F 120\u00b0F/hr to 2250\u00b0F 60\u00b0F/hr to 2290\u00b0F 40\u00b0F/hr to 2315\u00b0F Hold of 15 minutes at 2315\u00b0F 999\u00b0F to 1700\u00b0F (Down fire) Hold 1.5 hours at 1700\u00b0F",
      "createdBy": "Austin Geithner",
      "source": "glazy.org",
      "url": "https://glazy.org/recipes/267847"
    },
    {
      "id": 39798,
      "code": "GLAZY-39798",
      "name": "Derek's Manganese Red",
      "cone": "8 - 12",
      "surface": "Semi-glossy",
      "transparency": "Translucent",
      "atmosphere": "Reduction",
      "subtype": "Glaze - Red",
      "ingredients": [
        {
          "material": "Custer Feldspar",
          "amount": 42.0
        },
        {
          "material": "Silica",
          "amount": 19.0
        },
        {
          "material": "Ferro Frit 3110",
          "amount": 14.0
        },
        {
          "material": "Whiting",
          "amount": 14.0
        },
        {
          "material": "EP Kaolin",
          "amount": 5.0
        },
        {
          "material": "Tin Oxide",
          "amount": 5.0
        }
      ],
      "additionals": [
        {
          "material": "Manganese Dioxide",
          "amount": 5.0
        },
        {
          "material": "Copper Carbonate",
          "amount": 1.0
        }
      ],
      "description": "I named this glaze after Derek Au, I got it out of a glaze book written by Murfitt. It's super glossy and really hard to photograph. It forms some manganese patches so you may want to dial down the manganese. It has a nice muddy brown color where it breaks and it's slightly purply where red.",
      "createdBy": "Alexander Kuttel",
      "source": "glazy.org",
      "url": "https://glazy.org/recipes/39798"
    },
    {
      "id": 41835,
      "code": "GLAZY-41835",
      "name": "Desert Ocean (Romero House)",
      "cone": "10",
      "surface": "",
      "transparency": "",
      "atmosphere": "Reduction",
      "subtype": "Glaze - Blue - Rutile",
      "ingredients": [
        {
          "material": "Custer Feldspar",
          "amount": 45.97
        },
        {
          "material": "Silica",
          "amount": 19.65
        },
        {
          "material": "Gerstley Borate",
          "amount": 13.46
        },
        {
          "material": "Whiting",
          "amount": 8.15
        },
        {
          "material": "Dolomite",
          "amount": 5.89
        },
        {
          "material": "Zinc Oxide",
          "amount": 3.93
        },
        {
          "material": "EP Kaolin",
          "amount": 2.46
        },
        {
          "material": "Cobalt Carbonate",
          "amount": 0.7
        },
        {
          "material": "Rutile",
          "amount": 0.5
        },
        {
          "material": "Chrome Oxide",
          "amount": 0.3
        }
      ],
      "description": "",
      "createdBy": "KBangs",
      "source": "glazy.org",
      "url": "https://glazy.org/recipes/41835"
    },
    {
      "id": 55427,
      "code": "GLAZY-55427",
      "name": "Deslizamento Simples (1)",
      "cone": "6",
      "surface": "Matte",
      "transparency": "Opaque",
      "atmosphere": "Oxidation",
      "subtype": "Glaze",
      "ingredients": [
        {
          "material": "EP Kaolin",
          "amount": 40.0
        },
        {
          "material": "Silica",
          "amount": 30.0
        },
        {
          "material": "XXX 0906_Feldspato pot\u00e1ssico Minasolo",
          "amount": 20.0
        },
        {
          "material": "0910_Argila S\u00e3o Sim\u00e3o",
          "amount": 10.0
        }
      ],
      "description": "Esmaltes de gama m\u00e9dia, John Britt, p\u00e1g. 169. Argila tabaco. J\u00e1 craquelou ao passar, al\u00e9m de ter passado muito grosso. Vou trabalhar a sobrefocula\u00e7\u00e3o com silicato de s\u00f3dio, al\u00e9m do que realmente necessitava um pouco mais de \u00e1gua.",
      "createdBy": "Marize Mello",
      "source": "glazy.org",
      "url": "https://glazy.org/recipes/55427"
    },
    {
      "id": 60403,
      "code": "GLAZY-60403",
      "name": "Deslizamento Simples (2)",
      "cone": "6",
      "surface": "Matte",
      "transparency": "Opaque",
      "atmosphere": "Oxidation",
      "subtype": "Glaze",
      "ingredients": [
        {
          "material": "XXX 0905_Caulim Minasolo",
          "amount": 37.8
        },
        {
          "material": "Silica",
          "amount": 31.9
        },
        {
          "material": "XXX 0906_Feldspato pot\u00e1ssico Minasolo",
          "amount": 18.2
        },
        {
          "material": "0910_Argila S\u00e3o Sim\u00e3o",
          "amount": 10.3
        },
        {
          "material": "XXX 0928_Carbonato de C\u00e1lcio Minasolo",
          "amount": 1.0
        },
        {
          "material": "Titanium Dioxide",
          "amount": 0.6
        },
        {
          "material": "Red Iron Oxide",
          "amount": 0.2
        }
      ],
      "description": "Baseado em Esmaltes de gama m\u00e9dia, John Britt, p\u00e1g. 169.",
      "createdBy": "Marize Mello",
      "source": "glazy.org",
      "url": "https://glazy.org/recipes/60403"
    },
    {
      "id": 88007,
      "code": "GLAZY-88007",
      "name": "Deslizamento Simples (3)",
      "cone": "7",
      "surface": "Matte",
      "transparency": "Opaque",
      "atmosphere": "Oxidation",
      "subtype": "Slip & Engobe",
      "ingredients": [
        {
          "material": "Kaolin",
          "amount": 40.9
        },
        {
          "material": "Silica",
          "amount": 29.7
        },
        {
          "material": "0931_Feldspato K Minasolo",
          "amount": 23.2
        },
        {
          "material": "0910_Argila S\u00e3o Sim\u00e3o",
          "amount": 5.3
        },
        {
          "material": "0933_C\u00e1lcio Extra Leve",
          "amount": 0.9
        }
      ],
      "description": "Esmaltes de gama m\u00e9dia, John Britt, p\u00e1g. 169, alterado baixando s\u00edlica e alum\u00ednio proporcionalmente, porque achei exagerado. Vou recalcular com Albita (feldspato s\u00f3dico) para obter mais s\u00f3dio e menos pot\u00e1ssio. J\u00e1 craquelou ao passar. Vou trabalhar a deflocula\u00e7\u00e3o com silicato de s\u00f3dio. Aderiu muito bem ao biscoito. Vou testar no ponto de couro como engobe. Gostei muito da opacidade e do branqueamento. Talvez baixe mais um pouco a s\u00edlica e o alum\u00ednio, visto que os engobes est\u00e3o bem mais abaixo no Stull. Vou pensar... Talvez eu aumente a S\u00e3o Sim\u00e3o e diminua o caulim... Eu coloquei 100% de \u00e1gua e ficou ralo. Depois coloquei CMC para deslizar. Penso em colocar 80% de \u00e1gua e 20% de CMC e tamb\u00e9m silicato de s\u00f3dio. Ainda n\u00e3o sei bem sobre a consist\u00eancia e deslizamento que pretendo e penso que dever\u00e1 variar conforme a ocasi\u00e3o ou at\u00e9 que eu tenha alguma certeza para usar em estado de couro ou no biscoito. Acredito que pegar\u00e1 bem as cores.",
      "createdBy": "Marize Mello",
      "source": "glazy.org",
      "url": "https://glazy.org/recipes/88007"
    },
    {
      "id": 170709,
      "code": "GLAZY-170709",
      "name": "Destello Chocolate con caolin brasilero (Aventurine)",
      "cone": "6",
      "surface": "Glossy",
      "transparency": "Semi-opaque",
      "atmosphere": "Oxidation",
      "subtype": "Glaze - Crystalline - Aventurine",
      "ingredients": [
        {
          "material": "Frita CC 202",
          "amount": 41.0
        },
        {
          "material": "Silica",
          "amount": 30.0
        },
        {
          "material": "Strontium Carbonate",
          "amount": 13.0
        },
        {
          "material": "Caolin CRS Imerys (Crecer)",
          "amount": 11.0
        },
        {
          "material": "Whiting",
          "amount": 5.0
        }
      ],
      "additionals": [
        {
          "material": "Red Iron Oxide",
          "amount": 23.0
        }
      ],
      "description": "Receta de Destello Chocolate usando caol\u00edn Imerys de Brasil. Buen efecto venturina sin escurrimiento excesivo. Demostr\u00f3 buen resultado frente al test \u00e1cido. Sparkling Chocolate using Imerys Kaolin (very similar to EPK). Nice aventurine effect, no running. Passed 4 days vinegar test without apparent changes.",
      "createdBy": "Clara Giorello",
      "source": "glazy.org",
      "url": "https://glazy.org/recipes/170709"
    },
    {
      "id": 3685,
      "code": "GLAZY-3685",
      "name": "Dev 001a",
      "cone": "6 - 7",
      "surface": "Semi-glossy",
      "transparency": "Semi-opaque",
      "atmosphere": "Oxidation",
      "subtype": "Glaze - Shino",
      "ingredients": [
        {
          "material": "Ferro Frit 3134",
          "amount": 34.4
        },
        {
          "material": "Ball Clay",
          "amount": 23.4
        },
        {
          "material": "Silica",
          "amount": 19.7
        },
        {
          "material": "Potash Feldspar",
          "amount": 12.5
        },
        {
          "material": "Kaolin",
          "amount": 10.0
        }
      ],
      "additionals": [
        {
          "material": "Rutile",
          "amount": 6.0
        },
        {
          "material": "Copper Carbonate",
          "amount": 2.0
        },
        {
          "material": "Cobalt Carbonate",
          "amount": 1.0
        }
      ],
      "description": "Moving grey/blue. Own development.",
      "createdBy": "Daniel Spruyt",
      "source": "glazy.org",
      "url": "https://glazy.org/recipes/3685"
    },
    {
      "id": 3817,
      "code": "GLAZY-3817",
      "name": "DEV 001a M2",
      "cone": "6",
      "surface": "Glossy",
      "transparency": "Opaque",
      "atmosphere": "Oxidation",
      "subtype": "Glaze - Green - Copper",
      "ingredients": [
        {
          "material": "Ferro Frit 3134",
          "amount": 34.4
        },
        {
          "material": "Silica",
          "amount": 19.7
        },
        {
          "material": "Potash Feldspar",
          "amount": 12.5
        },
        {
          "material": "Kaolin",
          "amount": 10.0
        }
      ],
      "additionals": [
        {
          "material": "Titanium Dioxide",
          "amount": 10.0
        },
        {
          "material": "Copper Carbonate",
          "amount": 3.0
        },
        {
          "material": "Cobalt Carbonate",
          "amount": 1.0
        }
      ],
      "description": "More green Source: Own development Experimental glaze - own development Acceptable green, tendency to have some pinholes The high TiO2 was intended to add some mottling = No",
      "createdBy": "Daniel Spruyt",
      "source": "glazy.org",
      "url": "https://glazy.org/recipes/3817"
    },
    {
      "id": 3818,
      "code": "GLAZY-3818",
      "name": "DEV 002a",
      "cone": "6",
      "surface": "Satin",
      "transparency": "Semi-opaque",
      "atmosphere": "Oxidation",
      "subtype": "Glaze - Blue - Stain",
      "ingredients": [
        {
          "material": "Potash Feldspar",
          "amount": 36.7
        },
        {
          "material": "Ball Clay",
          "amount": 28.0
        },
        {
          "material": "Silica",
          "amount": 19.0
        },
        {
          "material": "Bone Ash",
          "amount": 16.2
        }
      ],
      "additionals": [
        {
          "material": "Rutile",
          "amount": 6.0
        },
        {
          "material": "Copper Carbonate",
          "amount": 2.0
        },
        {
          "material": "Cobalt Carbonate",
          "amount": 0.5
        }
      ],
      "description": "Stiff grey-blue Source: Own development aiming for a mottled satin grey-blue Test tiles on buff and white firing clays Turned out to be a stiff glaze -= opposite to runny",
      "createdBy": "Daniel Spruyt",
      "source": "glazy.org",
      "url": "https://glazy.org/recipes/3818"
    },
    {
      "id": 4562,
      "code": "GLAZY-4562",
      "name": "DEV 004",
      "cone": "6",
      "surface": "Semi-matte",
      "transparency": "Opaque",
      "atmosphere": "Oxidation",
      "subtype": "Glaze - Green - Copper",
      "ingredients": [
        {
          "material": "Potash Feldspar",
          "amount": 38.3
        },
        {
          "material": "Silica",
          "amount": 29.8
        },
        {
          "material": "Whiting",
          "amount": 11.6
        },
        {
          "material": "Zinc Oxide",
          "amount": 9.7
        },
        {
          "material": "Alumina",
          "amount": 4.8
        },
        {
          "material": "Magnesium carbonate",
          "amount": 3.7
        },
        {
          "material": "Talc",
          "amount": 2.2
        }
      ],
      "additionals": [
        {
          "material": "Rutile",
          "amount": 5.3
        },
        {
          "material": "Copper Carbonate",
          "amount": 3.0
        }
      ],
      "description": "This development has a story. I was impressed by a simple glaze using 80 Albany slip and 20 Frit 3134. However, I wanted a less dark glaze showing the same surface. Therefore I took the analysis of Albany slip and omit the Iron - and recalculate to a recipe. I obtained an interesting glaze with some movement. There were some bubbles, but I think it was due to a too fast firing. Other coloring oxides to try.",
      "createdBy": "Daniel Spruyt",
      "source": "glazy.org",
      "url": "https://glazy.org/recipes/4562"
    },
    {
      "id": 11229,
      "code": "GLAZY-11229",
      "name": "Devon frost",
      "cone": "5 1/2 - 7",
      "surface": "Semi-matte",
      "transparency": "Semi-opaque",
      "atmosphere": "Oxidation",
      "subtype": "Glaze",
      "ingredients": [
        {
          "material": "BPS Soda feldspar",
          "amount": 40.0
        },
        {
          "material": "Silica",
          "amount": 28.6
        },
        {
          "material": "Zinc Oxide",
          "amount": 17.1
        },
        {
          "material": "Whiting",
          "amount": 9.5
        },
        {
          "material": "Devon China Clay",
          "amount": 4.8
        },
        {
          "material": "Bentonite",
          "amount": 2.0
        },
        {
          "material": "Rutile",
          "amount": 2.0
        }
      ],
      "description": "Frosty matte with UK materials. Not matte at all for me at cone 7. Lovely little snowflake crystals in a milky base.",
      "createdBy": "Tom Demeranville",
      "source": "glazy.org",
      "url": "https://glazy.org/recipes/11229"
    },
    {
      "id": 9468,
      "code": "GLAZY-9468",
      "name": "Devon slate",
      "cone": "5 - 7",
      "surface": "Semi-matte",
      "transparency": "Semi-opaque",
      "atmosphere": "Oxidation",
      "subtype": "Glaze - Blue",
      "ingredients": [
        {
          "material": "Devon China Clay",
          "amount": 35.0
        },
        {
          "material": "Silica",
          "amount": 32.0
        },
        {
          "material": "Whiting",
          "amount": 17.0
        },
        {
          "material": "Gillespie Borate",
          "amount": 16.0
        }
      ],
      "additionals": [
        {
          "material": "Rutile",
          "amount": 6.0
        },
        {
          "material": "Copper Carbonate",
          "amount": 3.0
        },
        {
          "material": "Cobalt Oxide",
          "amount": 1.0
        }
      ],
      "description": "This recipe attempts to keep the RO:R20 ratio at the same level as HSCM. Some of the calcium is replaced with Magnesium sourced from the GB. There are versions with 12.5, 6.25 and 0% cornish stone. This is because the amount of flux and alumina in Kaolins can vary significantly - your millage will vary it's best to test all three. Variation 2 is a 5050 blend of the other versions, so is easy to add to your tests. Devon china clay a lot of potassium compared to american Kaolins, so this might work well for you. It works really well for me! This is part of a set of glazes. Your milage will vary: Cornish slate has 12.5 cornish stone: https://glazy.org/recipes/9415 Devon slate has no cornish stone: https://glazy.org/recipes/9468 Westcountry slate is a blend of devon and cornish slate with 6.25% cornish stone: https://glazy.org/recipes/9469",
      "createdBy": "Tom Demeranville",
      "source": "glazy.org",
      "url": "https://glazy.org/recipes/9468"
    },
    {
      "id": 49972,
      "code": "GLAZY-49972",
      "name": "Dexter Gordon Base (Bloomer 2014)",
      "cone": "8 - 13",
      "surface": "Smooth Matte",
      "transparency": "Semi-opaque",
      "atmosphere": "Reduction, Salt & Soda, Neutral, Oxidation",
      "subtype": "Glaze",
