Repository: MrSeldon/argilev2

File: data/glazes/glazy.json (part 92 of 315)
{
      "ingredients": [
        {
          "material": "Custer Feldspar",
          "amount": 46.81
        },
        {
          "material": "Talc",
          "amount": 27.62
        },
        {
          "material": "Calcined Kaolin",
          "amount": 14.0
        },
        {
          "material": "EP Kaolin",
          "amount": 10.0
        },
        {
          "material": "Strontium Carbonate",
          "amount": 7.66
        },
        {
          "material": "Dolomite",
          "amount": 5.04
        },
        {
          "material": "Soda Ash",
          "amount": 0.9
        }
      ],
      "description": "Satin Matte semi-opaque glaze. Very smooth but shows all application faults. Will not take wax over applied glaze so it must be the last glaze applied. Clubhouse (creamy sandy eggshell white) Iron 1% New Thing (periwinkle blue) Cobalt 0.25% Montmartre (medium violet blue) Cobalt 0.5% Evergreenish (dingy dry gray mint green) Copper Carb 2% Fried Bananas (creamy off white with some blue and yellow tones) Rutile 3% Ernie (fine speckled creamy gray white with yellow tones) Rutile 5% Cheese Cake (soft mottled surface with pale yellows and grays) Titanium 10% Modal Mood (rosy salmon) Cerdec Red 3% Silver Plated (85% opaque Satin cool light silvery blue gray) Cobalt Carb 0.25% Iron Oxide 0.75% Hanky Panky (85% opaque warm version of silver plated) Cobalt Carb 0.25% Iron Oxide 1% Landslide (mottled pale olive to bronze) Copper Carb 3% Rutile 2% Valse Robin (like Landslide with finer grain of speckling) Copper Carb 3% Rutile 4% GO! (warm orangey yellow/tan) Titanium Diox 9% Iron Oxide 2% Tivoli (Satin Matte Chocolate Brown) Titanium 9% Manganese 7% Chase (pale fern green to creamy tan) Titanium Diox 9% Copper Carb 3% Miniver (rich medium forest green with dark overtones) Titanium 9% Copper Carb 7% Society Red (washed out salmon pink) Cerdec Red 3% Rutile 1%",
      "createdBy": "HP Bloomer IV",
      "source": "glazy.org",
      "url": "https://glazy.org/recipes/49972"
    },
    {
      "id": 264230,
      "code": "GLAZY-264230",
      "name": "DFB Aardkorst glazuur",
      "cone": "8 - 10",
      "surface": "Glossy",
      "transparency": "Semi-opaque",
      "atmosphere": "Oxidation, Neutral, Reduction",
      "subtype": "Glaze",
      "ingredients": [
        {
          "material": "NKO Natronveldspaat",
          "amount": 27.8
        },
        {
          "material": "NKO Kwarts",
          "amount": 19.0
        },
        {
          "material": "NKO Kaliveldspaat",
          "amount": 15.6
        },
        {
          "material": "NKO Kaolien",
          "amount": 15.1
        },
        {
          "material": "NKO Dolomiet",
          "amount": 14.9
        },
        {
          "material": "NKO IJzeroxide rood",
          "amount": 5.9
        },
        {
          "material": "NKO Magnesiet",
          "amount": 1.7
        }
      ],
      "description": "This glaze is made after the chemical composition of the earth's crust (wikipedia: https://en.wikipedia.org/wiki/Earth%27scrust )",
      "createdBy": "Daniel Bende",
      "source": "glazy.org",
      "url": "https://glazy.org/recipes/264230"
    },
    {
      "id": 19039,
      "code": "GLAZY-19039",
      "name": "DG Matte white",
      "cone": "5 - 7",
      "surface": "Matte",
      "transparency": "Semi-opaque",
      "atmosphere": "Oxidation",
      "subtype": "Glaze - White, Off-White",
      "ingredients": [
        {
          "material": "Minspar 200",
          "amount": 45.0
        },
        {
          "material": "Dolomite",
          "amount": 18.0
        },
        {
          "material": "Nepheline Syenite",
          "amount": 17.0
        },
        {
          "material": "Ferro Frit 3195",
          "amount": 10.0
        },
        {
          "material": "Grolleg Kaolin",
          "amount": 10.0
        },
        {
          "material": "Silica",
          "amount": 10.0
        }
      ],
      "additionals": [
        {
          "material": "Bentonite",
          "amount": 3.0
        }
      ],
      "description": "",
      "createdBy": "Vidar Neuhof",
      "source": "glazy.org",
      "url": "https://glazy.org/recipes/19039"
    },
    {
      "id": 125320,
      "code": "GLAZY-125320",
      "name": "DG03",
      "cone": "5 - 6",
      "surface": "",
      "transparency": "",
      "atmosphere": "Oxidation",
      "subtype": "Glaze",
      "ingredients": [
        {
          "material": "Nepheline Syenite",
          "amount": 25.0
        },
        {
          "material": "Turkish Ulexide",
          "amount": 22.0
        },
        {
          "material": "Silica",
          "amount": 21.0
        },
        {
          "material": "EP Kaolin",
          "amount": 14.0
        },
        {
          "material": "Potash Feldspar",
          "amount": 13.0
        },
        {
          "material": "Red Iron Oxide",
          "amount": 5.0
        }
      ],
      "description": "",
      "createdBy": "Demet Galatal\u0131",
      "source": "glazy.org",
      "url": "https://glazy.org/recipes/125320"
    },
    {
      "id": 52885,
      "code": "GLAZY-52885",
      "name": "DH 1",
      "cone": "8",
      "surface": "",
      "transparency": "",
      "atmosphere": "Oxidation",
      "subtype": "Glaze",
      "ingredients": [
        {
          "material": "Kaolin",
          "amount": 25.0
        },
        {
          "material": "Nepheline Syenite Norwegian",
          "amount": 24.0
        },
        {
          "material": "Dolomite",
          "amount": 21.0
        },
        {
          "material": "Silica",
          "amount": 13.0
        },
        {
          "material": "Potash Feldspar",
          "amount": 11.0
        },
        {
          "material": "Frit 3221 Calciumboraat",
          "amount": 6.0
        }
      ],
      "description": "",
      "createdBy": "keramiekateliergent",
      "source": "glazy.org",
      "url": "https://glazy.org/recipes/52885"
    },
    {
      "id": 54397,
      "code": "GLAZY-54397",
      "name": "DH 2",
      "cone": "8",
      "surface": "",
      "transparency": "",
      "atmosphere": "Oxidation",
      "subtype": "Glaze",
      "ingredients": [
        {
          "material": "Nepheline Syenite Norwegian",
          "amount": 52.19
        },
        {
          "material": "Kaolin",
          "amount": 16.49
        },
        {
          "material": "Silica",
          "amount": 10.44
        },
        {
          "material": "Whiting",
          "amount": 10.44
        },
        {
          "material": "Zinc Oxide",
          "amount": 10.44
        }
      ],
      "description": "",
      "createdBy": "keramiekateliergent",
      "source": "glazy.org",
      "url": "https://glazy.org/recipes/54397"
    },
    {
      "id": 52726,
      "code": "GLAZY-52726",
      "name": "DH 3",
      "cone": "8",
      "surface": "",
      "transparency": "",
      "atmosphere": "Oxidation",
      "subtype": "Glaze",
      "ingredients": [
        {
          "material": "Silica",
          "amount": 28.0
        },
        {
          "material": "Barium Carbonate",
          "amount": 26.0
        },
        {
          "material": "Nepheline Syenite Norwegian",
          "amount": 26.0
        },
        {
          "material": "Kaolin",
          "amount": 11.0
        },
        {
          "material": "Whiting",
          "amount": 9.0
        }
      ],
      "description": "",
      "createdBy": "keramiekateliergent",
      "source": "glazy.org",
      "url": "https://glazy.org/recipes/52726"
    },
    {
      "id": 51677,
      "code": "GLAZY-51677",
      "name": "DH 4",
      "cone": "8",
      "surface": "",
      "transparency": "",
      "atmosphere": "Oxidation",
      "subtype": "Glaze",
      "ingredients": [
        {
          "material": "Nepheline Syenite Norwegian",
          "amount": 47.4
        },
        {
          "material": "Kaolin",
          "amount": 20.23
        },
        {
          "material": "Dolomite",
          "amount": 11.56
        },
        {
          "material": "Silica",
          "amount": 9.25
        },
        {
          "material": "Bone Ash",
          "amount": 5.78
        },
        {
          "material": "Frit 3221 Calciumboraat",
          "amount": 5.78
        }
      ],
      "description": "expected boron needs are good",
      "createdBy": "keramiekateliergent",
      "source": "glazy.org",
      "url": "https://glazy.org/recipes/51677"
    },
    {
      "id": 55696,
      "code": "GLAZY-55696",
      "name": "DH 5",
      "cone": "8",
      "surface": "",
      "transparency": "",
      "atmosphere": "Oxidation",
      "subtype": "Glaze",
      "ingredients": [
        {
          "material": "Soda Feldspar",
          "amount": 46.32
        },
        {
          "material": "Silica",
          "amount": 25.26
        },
        {
          "material": "Whiting",
          "amount": 15.79
        },
        {
          "material": "Kaolin",
          "amount": 7.37
        },
        {
          "material": "Frit 3221 Calciumboraat",
          "amount": 5.26
        }
      ],
      "description": "durable",
      "createdBy": "keramiekateliergent",
      "source": "glazy.org",
      "url": "https://glazy.org/recipes/55696"
    },
    {
      "id": 51658,
      "code": "GLAZY-51658",
      "name": "DH 6",
      "cone": "8",
      "surface": "",
      "transparency": "",
      "atmosphere": "Oxidation",
      "subtype": "Glaze",
      "ingredients": [
        {
          "material": "Potash Feldspar",
          "amount": 50.0
        },
        {
          "material": "Silica",
          "amount": 26.0
        },
        {
          "material": "Dolomite",
          "amount": 10.0
        },
        {
          "material": "Whiting",
          "amount": 10.0
        },
        {
          "material": "Zinc Oxide",
          "amount": 4.0
        }
      ],
      "description": "durable bristol reaction low silica and alumina levels in crystalisation zone",
      "createdBy": "keramiekateliergent",
      "source": "glazy.org",
      "url": "https://glazy.org/recipes/51658"
    },
    {
      "id": 51668,
      "code": "GLAZY-51668",
      "name": "DH 7",
      "cone": "8",
      "surface": "Glossy",
      "transparency": "Semi-opaque",
      "atmosphere": "Oxidation",
      "subtype": "Glaze - White, Off-White",
      "ingredients": [
        {
          "material": "Potash Feldspar",
          "amount": 37.0
        },
        {
          "material": "Kaolin",
          "amount": 22.0
        },
        {
          "material": "Silica",
          "amount": 16.0
        },
        {
          "material": "Whiting",
          "amount": 13.0
        },
        {
          "material": "Zinc Oxide",
          "amount": 12.0
        }
      ],
      "description": "durable glaze",
      "createdBy": "keramiekateliergent",
      "source": "glazy.org",
      "url": "https://glazy.org/recipes/51668"
    },
    {
      "id": 51669,
      "code": "GLAZY-51669",
      "name": "DH 8",
      "cone": "8",
      "surface": "Glossy",
      "transparency": "Transparent",
      "atmosphere": "Oxidation",
      "subtype": "Glaze - Clear",
      "ingredients": [
        {
          "material": "Cornwall Stone",
          "amount": 40.0
        },
        {
          "material": "Silica",
          "amount": 20.0
        },
        {
          "material": "Kaolin",
          "amount": 15.0
        },
        {
          "material": "Whiting",
          "amount": 15.0
        },
        {
          "material": "Zinc Oxide",
          "amount": 10.0
        }
      ],
      "description": "good bristol glaze, durable",
      "createdBy": "keramiekateliergent",
      "source": "glazy.org",
      "url": "https://glazy.org/recipes/51669"
    },
    {
      "id": 222714,
      "code": "GLAZY-222714",
      "name": "Dhimis Basalto Azul P109",
      "cone": "4 - 5 1/2",
      "surface": "Semi-glossy",
      "transparency": "Opaque",
      "atmosphere": "Oxidation",
      "subtype": "Glaze",
      "ingredients": [
        {
          "material": "Basalto Tob\u00edas Ober\u00e1 - Misiones Arg.",
          "amount": 39.0
        },
        {
          "material": "Caol\u00edn Patag\u00f3nico",
          "amount": 14.0
        },
        {
          "material": "Frita CC 202",
          "amount": 13.5
        },
        {
          "material": "Potash Feldspar",
          "amount": 12.0
        },
        {
          "material": "Silica",
          "amount": 9.5
        },
        {
          "material": "Zinc Oxide",
          "amount": 7.0
        },
        {
          "material": "Wollastonite",
          "amount": 5.0
        }
      ],
      "additionals": [
        {
          "material": "Silicon carbide",
          "amount": 0.15
        }
      ],
      "description": "Se espera un azul en oxidaci\u00f3n por reduccion de SIC. No ocurri\u00f3 la reduccion del hierro. El SIC es responsable de la textura.",
      "createdBy": "Mart\u00edn Rolando",
      "source": "glazy.org",
      "url": "https://glazy.org/recipes/222714"
    },
    {
      "id": 41476,
      "code": "GLAZY-41476",
      "name": "Dianetics Celadon",
      "cone": "8 - 12",
      "surface": "Semi-glossy",
      "transparency": "Transparent",
      "atmosphere": "Oxidation, Reduction, Neutral",
      "subtype": "Glaze - Iron - Celadon",
      "ingredients": [
        {
          "material": "Custer Feldspar",
          "amount": 36.36
        },
        {
          "material": "Silica",
          "amount": 22.73
        },
        {
          "material": "EP Kaolin",
          "amount": 18.18
        },
        {
          "material": "Whiting",
          "amount": 18.18
        },
        {
          "material": "Amtalc-C98 Talc",
          "amount": 4.55
        }
      ],
      "additionals": [
        {
          "material": "Red Iron Oxide",
          "amount": 1.0
        }
      ],
      "description": "Continuing the naming tradition after holy books, this is the Bible Celadon recipe with twice as much EPK and set back to 100%. It's fairly glossy, transparent, and is more green from the Alumina and titanium contaminants, but it's not crazing on our studio's stoneware, but has some on black mountain. I might be testing sme rare Earth's in this base as the Bible Celadon quickly becomes foggy from the inclusion of high percentages of colorants.",
      "createdBy": "Alexander Kuttel",
      "source": "glazy.org",
      "url": "https://glazy.org/recipes/41476"
    },
    {
      "id": 29262,
      "code": "GLAZY-29262",
      "name": "Dick Leach \"Glossy White\"",
      "cone": "10",
      "surface": "Glossy",
      "transparency": "",
      "atmosphere": "Reduction, Oxidation",
      "subtype": "Glaze - White, Off-White",
      "ingredients": [
        {
          "material": "Silica",
          "amount": 30.0
        },
        {
          "material": "Custer Feldspar",
          "amount": 20.0
        },
        {
          "material": "Kona F-4 feldspar",
          "amount": 20.0
        },
        {
          "material": "EP Kaolin",
          "amount": 10.0
        },
        {
          "material": "Zircopax",
          "amount": 10.0
        },
        {
          "material": "Bentonite",
          "amount": 2.0
        }
      ],
      "description": "From the Kansas City Art Institute Ceramic Department (KCAI), Glaze Formulas, 15 February 1990. http://www.brackers.com/wp-content/uploads/2015/02/KCAI-Glaze-Recpies.pdf",
      "createdBy": "Glazy Admin",
      "source": "glazy.org",
      "url": "https://glazy.org/recipes/29262"
    },
    {
      "id": 44076,
      "code": "GLAZY-44076",
      "name": "Dick Lehman's Pink/Purple Matte",
      "cone": "10",
      "surface": "Matte",
      "transparency": "",
      "atmosphere": "",
      "subtype": "Glaze - Purple",
      "ingredients": [
        {
          "material": "Custer Feldspar",
          "amount": 61.0
        },
        {
          "material": "Whiting",
          "amount": 24.0
        },
        {
          "material": "EP Kaolin",
          "amount": 15.0
        }
      ],
      "additionals": [
        {
          "material": "Rutile",
          "amount": 5.0
        },
        {
          "material": "Bentonite",
          "amount": 4.5
        },
        {
          "material": "Chrome Oxide",
          "amount": 1.0
        },
        {
          "material": "Cobalt Carbonate",
          "amount": 0.5
        }
      ],
      "description": "From Virginia Scotchie's Clay and Glaze Compendium",
      "createdBy": "Glazy Admin",
      "source": "glazy.org",
      "url": "https://glazy.org/recipes/44076"
    },
    {
      "id": 22137,
      "code": "GLAZY-22137",
      "name": "Dick White's Turquoise",
      "cone": "5 - 6",
      "surface": "Glossy",
      "transparency": "Opaque",
      "atmosphere": "Oxidation",
      "subtype": "Glaze - Turquoise",
      "ingredients": [
        {
          "material": "Custer Feldspar",
          "amount": 38.7
        },
        {
          "material": "Silica",
          "amount": 24.2
        },
        {
          "material": "Gerstley Borate",
          "amount": 19.2
        },
        {
          "material": "Whiting",
          "amount": 12.5
        },
        {
          "material": "EP Kaolin",
          "amount": 5.4
        }
      ],
      "additionals": [
        {
          "material": "Copper Carbonate",
          "amount": 3.0
        },
        {
          "material": "Bentonite",
          "amount": 2.0
        }
      ],
      "description": "This is a re-formulation of Val's Turquoise by Dick White to improve the Alumina content. The original Val's Turquoise recipe leaches copper due to the change in formulation of Gerstley Borate from the old days. Lemon/Vinegar test shows discoloration using the original recipe. This new formulation makes the glaze more stable.",
      "createdBy": "Patrick Chaopricha",
      "source": "glazy.org",
      "url": "https://glazy.org/recipes/22137"
    },
    {
      "id": 4189,
      "code": "GLAZY-4189",
      "name": "Dickman's Sinter",
      "cone": "10",
      "surface": "",
      "transparency": "",
      "atmosphere": "Reduction",
      "subtype": "Glaze - Shino",
      "ingredients": [
        {
          "material": "Kentucky OM #4 Ball Clay",
          "amount": 60.0
        },
        {
          "material": "Nepheline Syenite",
          "amount": 30.0
        },
        {
          "material": "Spodumene",
          "amount": 10.0
        }
      ],
      "additionals": [
        {
          "material": "Salt",
          "amount": 3.0
        }
      ],
      "description": "From Steve Davis Website: http://kazegamas.com/ Shinos 2: http://kazegamas.com/shinos2.htm There are 72 shinos shown on 4 web pages. They are organized from left to right with 3 tiles of the same glaze shown on 3 different clay bodies. They are Aardvark Clay's Nara Porcelain, Long Beach, and Black Mountain. Every shino was glazed with a doulble dip, waxed with a simple \"S\" pattern, and left to dry for 2 weeks to grow sulfates on the surface. The \"S\" pattern has no sulfate build up. A medium reduction was started at cone 012 through cone 2. From there the kiln was fired in neutral to cone 10.",
      "createdBy": "Steve Davis",
      "source": "glazy.org",
      "url": "https://glazy.org/recipes/4189"
    },
    {
      "id": 7693,
      "code": "GLAZY-7693",
      "name": "Digital Fire Black cone 6 ox.",
      "cone": "6",
      "surface": "",
      "transparency": "Opaque",
      "atmosphere": "Oxidation",
      "subtype": "Glaze",
      "ingredients": [
        {
          "material": "Potash Feldspar",
          "amount": 49.2
        },
        {
          "material": "EP Kaolin",
          "amount": 19.9
        },
        {
          "material": "Whiting",
          "amount": 17.9
        },
        {
          "material": "Zinc carbonate",
          "amount": 8.0
        },
        {
          "material": "Silica",
          "amount": 5.0
        }
      ],
      "additionals": [
        {
          "material": "Red Iron Oxide",
          "amount": 6.7
        },
        {
          "material": "Cobalt Oxide",
          "amount": 2.3
        }
      ],
      "description": "Silk mat, opaque and smooth, mottled black, green, brown surface. Looks like an oil spot and Temmoku in one.",
      "createdBy": "Alisa Liskin Clausen",
      "source": "glazy.org",
      "url": "https://glazy.org/recipes/7693"
    },
    {
      "id": 23803,
      "code": "GLAZY-23803",
      "name": "Digital Fire Charcoal Black Matte base +talc, 6 rutile",
      "cone": "6",
      "surface": "",
      "transparency": "Translucent",
      "atmosphere": "Oxidation",
      "subtype": "Glaze",
      "ingredients": [
        {
          "material": "Feldspar",
          "amount": 46.2
        },
        {
          "material": "EP Kaolin",
          "amount": 19.9
        },
        {
          "material": "Whiting",
          "amount": 17.9
        },
        {
          "material": "Zinc Oxide",
          "amount": 8.0
        },
        {
          "material": "Silica",
          "amount": 5.0
        },
        {
          "material": "Talc",
          "amount": 3.0
        }
      ],
      "additionals": [
        {
          "material": "Rutile",
          "amount": 5.13
        }
      ],
      "description": "I lowered the original 49.2 feldspar by 3g. and added 3 gr. talc.",
      "createdBy": "Alisa Liskin Clausen",
      "source": "glazy.org",
      "url": "https://glazy.org/recipes/23803"
    },
    {
      "id": 26216,
      "code": "GLAZY-26216",
      "name": "Digitalfire G1947U transparent - FR",
      "cone": "10",
      "surface": "Glossy",
      "transparency": "Transparent",
      "atmosphere": "Oxidation",
      "subtype": "Glaze - Clear",
      "ingredients": [
        {
          "material": "Feldspath potassique ICE10 (Solargil 2018)",
          "amount": 27.0
        },
        {
          "material": "Silice 400 (Solargil 2018)",
          "amount": 26.5
        },
        {
          "material": "Wollastonite",
          "amount": 23.5
        },
        {
          "material": "Kaolin pulv\u00e9ris\u00e9 (Solargil 2018)",
          "amount": 20.5
        },
        {
          "material": "Zinc Oxide",
          "amount": 2.5
        }
      ],
      "description": "http://digitalfire.com/4sight/recipes/cone10glossytransparentbase40.html CoE: 5,18 (Appen), 5,76 (Sankey) Calculated Temp : 1304 \u00b0C",
      "createdBy": "Jean-Pierre Prieto",
      "source": "glazy.org",
      "url": "https://glazy.org/recipes/26216"
    },
    {
      "id": 3306,
      "code": "GLAZY-3306",
      "name": "Digitalfire Glossy Transparent Base G1947U",
      "cone": "10",
      "surface": "",
      "transparency": "Transparent",
      "atmosphere": "Oxidation, Reduction",
      "subtype": "Glaze - Clear",
      "ingredients": [
        {
          "material": "Potash Feldspar (Zheng Yi SK7)",
          "amount": 27.0
        },
        {
          "material": "Silica",
          "amount": 26.5
        },
        {
          "material": "Wollastonite",
          "amount": 23.5
        },
        {
          "material": "EP Kaolin",
          "amount": 20.5
        },
        {
          "material": "Zinc Oxide",
          "amount": 2.5
        }
      ],
      "description": "This is is long-time cone 10 transparent base, it is used by many potters around the world. It was originally employed as a high temperature porcelain insulator glaze on a 25-Porcelain body. http://digitalfire.com/4sight/recipes/cone10glossytransparentbase40.html",
      "createdBy": "Derek Au",
      "source": "glazy.org",
      "url": "https://glazy.org/recipes/3306"
    },
    {
      "id": 16342,
      "code": "GLAZY-16342",
      "name": "Dimo\u00b4s Dark Grey",
      "cone": "6 - 8",
      "surface": "Glossy",
      "transparency": "Opaque",
      "atmosphere": "Oxidation",
      "subtype": "Glaze - Grey/Gray/Charcoal",
      "ingredients": [
        {
          "material": "Petalite",
          "amount": 43.0
        },
        {
          "material": "Silica",
          "amount": 21.0
        },
        {
          "material": "Whiting",
          "amount": 20.0
        },
        {
          "material": "EP Kaolin",
          "amount": 8.0
        },
        {
          "material": "Gerstley Borate",
          "amount": 5.0
        },
        {
          "material": "Strontium Carbonate",
          "amount": 3.0
        }
      ],
      "additionals": [
        {
          "material": "Zircopax",
          "amount": 12.0
        },
        {
          "material": "Iron chromate",
          "amount": 4.0
        },
        {
          "material": "Rutile",
          "amount": 2.0
        },
        {
          "material": "Cobalt Carbonate",
          "amount": 0.1
        }
      ],
      "description": "I have tested it at 1240\u00b0, 1250\u00b0 and 1260\u00b0, works fine with a similar result at all temperatures. Nice, smooth and glossy surface. If you want a slightly warmer grey, you can exclude the cobalt.",
      "createdBy": "Dimo Giouvanoglou",
      "source": "glazy.org",
      "url": "https://glazy.org/recipes/16342"
    },
    {
      "id": 367793,
      "code": "GLAZY-367793",
      "name": "Dinnerware Green",
      "cone": "6",
      "surface": "Glossy",
      "transparency": "Opaque",
      "atmosphere": "Oxidation",
      "subtype": "Glaze",
      "ingredients": [
        {
          "material": "Custer Feldspar",
          "amount": 33.0
        },
        {
          "material": "Gerstley Borate",
          "amount": 22.0
        },
        {
          "material": "Silica",
          "amount": 22.0
        },
        {
          "material": "Dolomite",
          "amount": 11.0
        },
        {
          "material": "EP Kaolin",
          "amount": 11.0
        },
        {
          "material": "Bentonite",
          "amount": 1.0
        }
      ],
      "additionals": [
        {
          "material": "Copper Carbonate",
          "amount": 6.0
        }
      ],
      "description": "",
      "createdBy": "William Moscowitz-Urbas",
      "source": "glazy.org",
      "url": "https://glazy.org/recipes/367793"
    },
    {
      "id": 4002,
      "code": "GLAZY-4002",
      "name": "Dinnerware White",
      "cone": "9 - 10",
      "surface": "Glossy",
      "transparency": "Translucent",
      "atmosphere": "Reduction",
      "subtype": "Glaze - Clear",
      "ingredients": [
        {
          "material": "Custer Feldspar",
          "amount": 30.0
        },
        {
          "material": "EP Kaolin",
          "amount": 25.0
        },
        {
          "material": "Silica",
          "amount": 15.0
        },
        {
          "material": "Whiting",
          "amount": 15.0
        },
        {
          "material": "Talc",
          "amount": 10.0
        },
        {
          "material": "Dolomite",
          "amount": 5.0
        }
      ],
      "description": "We use this as a clear glossy base. Can get cloudy with too many coats. Very stable. Turns a grayish white over stoneware with two coats. Brilliant white over porcelain.",
      "createdBy": "Jason Burke",
      "source": "glazy.org",
      "url": "https://glazy.org/recipes/4002"
    },
    {
      "id": 59413,
      "code": "GLAZY-59413",
      "name": "Dirty Snow",
      "cone": "6",
      "surface": "Glossy",
      "transparency": "Translucent",
      "atmosphere": "Oxidation",
      "subtype": "Glaze - White, Off-White",
      "ingredients": [
        {
          "material": "Ferro Frit 3134",
          "amount": 27.2
        },
        {
          "material": "Nepheline Syenite",
          "amount": 27.2
        },
        {
          "material": "Zinc Oxide",
          "amount": 21.7
        },
        {
          "material": "Silica",
          "amount": 12.0
        },
        {
          "material": "Kaolin",
          "amount": 6.5
        },
        {
          "material": "Barium Carbonate",
          "amount": 5.4
        }
      ],
      "additionals": [
        {
          "material": "Titanium Dioxide",
          "amount": 9.0
        }
      ],
      "description": "From John Britt's The Complete Guide to Mid-Range Glazes",
      "createdBy": "Alisa Liskin Clausen",
      "source": "glazy.org",
      "url": "https://glazy.org/recipes/59413"
    },
    {
      "id": 53961,
      "code": "GLAZY-53961",
      "name": "Dixon Satin",
      "cone": "6 - 7",
      "surface": "Satin-matte",
      "transparency": "Translucent",
      "atmosphere": "Oxidation",
      "subtype": "Glaze - White, Off-White",
      "ingredients": [
        {
          "material": "Nepheline Syenite",
          "amount": 22.65
        },
        {
          "material": "Whiting",
          "amount": 22.35
        },
        {
          "material": "EP Kaolin",
          "amount": 20.3
        },
        {
          "material": "Silica",
          "amount": 20.0
        },
        {
          "material": "Ferro Frit 3124",
          "amount": 8.82
        },
        {
          "material": "Gerstley Borate",
          "amount": 2.94
        },
        {
          "material": "Magnesium carbonate",
          "amount": 2.94
        }
      ],
      "description": "From Kristen Keiffer in Glaze book by Taylor & Doody.",
      "createdBy": "Erin Buhl",
      "source": "glazy.org",
      "url": "https://glazy.org/recipes/53961"
    },
    {
      "id": 67249,
      "code": "GLAZY-67249",
      "name": "Dixon's Satin Revised",
      "cone": "6",
      "surface": "Satin",
      "transparency": "",
      "atmosphere": "Oxidation",
      "subtype": "Glaze - Clear",
      "ingredients": [
        {
          "material": "Nepheline Syenite",
          "amount": 22.65
        },
        {
          "material": "Whiting",
          "amount": 22.35
        },
        {
          "material": "EP Kaolin",
          "amount": 20.3
        },
        {
          "material": "Silica",
          "amount": 20.0
        },
        {
          "material": "Ferro Frit 3124",
          "amount": 8.82
        },
        {
          "material": "Gerstley Borate",
          "amount": 2.94
        },
        {
          "material": "Manganese Carbonate",
          "amount": 2.94
        }
      ],
      "description": "From The Ceramic Glaze Handbook: Materials, Techniques, Formulas, by Mark Burleson, 2001. Glaze Formulas, Formulas for Oxidation Cone 5-6.",
      "createdBy": "Glazy Admin",
      "source": "glazy.org",
      "url": "https://glazy.org/recipes/67249"
    },
    {
      "id": 94061,
      "code": "GLAZY-94061",
      "name": "DIY cone 6 (local materials)",
      "cone": "6",
      "surface": "",
      "transparency": "",
      "atmosphere": "Oxidation, Neutral, Reduction",
      "subtype": "Glaze",
      "ingredients": [
        {
          "material": "Silica",
          "amount": 38.8
        },
        {
          "material": "Potash Feldspar (Norflux LIS, Minerco)",
          "amount": 32.58
        },
        {
          "material": "Kaolin (WBH,Minerco)",
          "amount": 15.79
        },
        {
          "material": "Whiting",
          "amount": 12.84
        }
      ],
      "description": "Based on \u200fClara Giorello's work\u200f",
      "createdBy": "Ceramics Bezalel",
      "source": "glazy.org",
      "url": "https://glazy.org/recipes/94061"
    },
    {
      "id": 205095,
      "code": "GLAZY-205095",
      "name": "DIY Tin Pink",
      "cone": "5 - 7",
      "surface": "Satin",
      "transparency": "Opaque",
      "atmosphere": "Oxidation",
      "subtype": "Glaze",
      "ingredients": [
        {
          "material": "Silica",
          "amount": 30.0
        },
        {
          "material": "Whiting",
          "amount": 20.0
        },
        {
          "material": "Kentucky OM #4 Ball Clay",
          "amount": 18.0
        },
        {
          "material": "Nepheline Syenite",
          "amount": 18.0
        },
        {
          "material": "Ferro Frit 3134",
          "amount": 14.0
        },
        {
          "material": "Tin Oxide",
          "amount": 3.75
        },
        {
          "material": "Chrome Oxide",
          "amount": 0.2
        }
      ],
      "description": "Typical chrome/tin pink (I call it a maroon actually). VERY stable and reliable. I pulled this from Bill Van Gilder's DIY paperback that was released after his show Throwing Clay on the DIY network.",
      "createdBy": "Corvus Moon Studio",
      "source": "glazy.org",
      "url": "https://glazy.org/recipes/205095"
    },
    {
      "id": 3409,
      "code": "GLAZY-3409",
      "name": "DJ's Perfect Purple",
      "cone": "6",
      "surface": "Semi-matte",
      "transparency": "Opaque",
      "atmosphere": "Oxidation",
      "subtype": "Glaze - Purple",
      "ingredients": [
        {
          "material": "Whiting",
          "amount": 20.0
        },
        {
          "material": "Kentucky OM #4 Ball Clay",
          "amount": 18.0
        },
        {
          "material": "Nepheline Syenite",
          "amount": 18.0
        },
        {
          "material": "Ferro Frit 3134",
          "amount": 14.0
        },
        {
          "material": "Silica",
          "amount": 3.0
        }
      ],
      "additionals": [
        {
          "material": "Tin Oxide",
          "amount": 7.5
        },
        {
          "material": "Red Iron Oxide",
          "amount": 5.0
        },
        {
          "material": "Cobalt Carbonate",
          "amount": 1.0
        },
        {
          "material": "Chrome Oxide",
          "amount": 0.02
        }
      ],
      "description": "\"I have introduced a cooling cycle to the firing. The cycle is as follows and the firing is accompanied by a Cone 6 witness cone. After 12 consecutive firings, the witness cones are identical from firing to firing.\" The firing cycle: Rate Temp Hold Time rA1= 360 F1 = 900 0 rA2= 300 F2 = 1800 0 rA3 =200 F3 = 2016 0 rA4 = 108 F4 = 2197 0.3 rA5 = Full F5 =1800 0 rA6 =150 F6 = 1300 0 rA7 = 0000 To summarize, I fire at a rate of 360/hr to 900 degrees F, then at 300 degrees/ hr to 1800 degrees F, 200 degrees/hr until 2016 degrees F is reached, then 108 degrees/hour to 2197 at which time I hold it at that temperature for 30 minutes. The kiln is shut off until a temperature of 1800 degrees F is reached and then turned on to slow the rate of cooling to 150 degrees/hr until 1300 degrees F is reached. At this point the kiln is turned off and cools naturally. Western Pennsylvania Potters Community http://wpapotters.blogspot.com/2012/04/links-to-cone-6-oxidation-glaze-tests.html http://www.wpapotters.blogspot.com/2011/10/cone-6-oxidation-results-group-8.html",
      "createdBy": "Terry Rorison",
      "source": "glazy.org",
      "url": "https://glazy.org/recipes/3409"
    },
    {
      "id": 52991,
      "code": "GLAZY-52991",
      "name": "DM 1",
      "cone": "6",
      "surface": "",
      "transparency": "Transparent",
      "atmosphere": "Oxidation",
      "subtype": "Glaze",
      "ingredients": [
        {
          "material": "Potash Feldspar",
          "amount": 50.0
        },
        {
          "material": "Silica",
          "amount": 26.0
        },
        {
          "material": "Dolomite",
          "amount": 10.0
        },
        {
          "material": "Frit 3221 Calciumboraat",
          "amount": 8.0
        },
        {
          "material": "Zinc Oxide",
          "amount": 6.0
        }
      ],
      "description": "durable bristol reaction low silica and alumina levels in crystalisation zone 0.15 boor toegevoegd",
      "createdBy": "keramiekateliergent",
      "source": "glazy.org",
      "url": "https://glazy.org/recipes/52991"
    },
    {
      "id": 58811,
      "code": "GLAZY-58811",
      "name": "DM 2",
      "cone": "6",
      "surface": "",
      "transparency": "",
      "atmosphere": "Oxidation",
      "subtype": "Glaze",
      "ingredients": [
        {
          "material": "Soda Feldspar",
          "amount": 44.0
        },
        {
          "material": "Silica",
          "amount": 24.0
        },
        {
          "material": "Whiting",
          "amount": 15.0
        },
        {
          "material": "Frit 3221 Calciumboraat",
          "amount": 10.0
        },
        {
          "material": "Kaolin",
          "amount": 7.0
        }
      ],
      "description": "",
      "createdBy": "keramiekateliergent",
      "source": "glazy.org",
      "url": "https://glazy.org/recipes/58811"
    },
    {
      "id": 218811,
      "code": "GLAZY-218811",
      "name": "DM Green",
      "cone": "6",
      "surface": "Satin",
      "transparency": "Opaque",
      "atmosphere": "Oxidation",
      "subtype": "Glaze - Green - Copper",
      "ingredients": [
        {
          "material": "Lepidolite",
          "amount": 32.0
        },
        {
          "material": "Whiting",
          "amount": 27.0
        },
        {
          "material": "Silica",
          "amount": 24.0
        },
        {
          "material": "Spodumene",
          "amount": 17.0
        }
      ],
      "additionals": [
        {
          "material": "Copper Carbonate",
          "amount": 3.0
        },
        {
          "material": "Bentonite",
          "amount": 2.0
        }
      ],
      "description": "Cone 6 glaze test by Prof. David MacDonald's students at Syracuse University.",
      "createdBy": "Osa Atoe",
      "source": "glazy.org",
      "url": "https://glazy.org/recipes/218811"
    },
    {
      "id": 99479,
      "code": "GLAZY-99479",
      "name": "Dobro's test",
      "cone": "4 - 6",
      "surface": "Glossy",
      "transparency": "Semi-opaque",
      "atmosphere": "Oxidation",
      "subtype": "Glaze - Green - Copper",
      "ingredients": [
        {
          "material": "Silica",
          "amount": 36.4
        },
        {
          "material": "Nepheline Syenite",
          "amount": 35.0
        },
        {
          "material": "Gerstley Borate",
          "amount": 17.6
        },
        {
          "material": "Whiting",
          "amount": 7.0
        },
        {
          "material": "Magnesium carbonate",
          "amount": 4.0
        }
      ],
      "additionals": [
        {
          "material": "Copper Carbonate",
          "amount": 6.0
        },
        {
          "material": "Bentonite",
          "amount": 2.0
        },
        {
          "material": "Rutile",
          "amount": 2.0
        }
      ],
      "description": "Based on the Malachite green recipe by Julia Mikheeva. There are some changes made: - local Russian materials are replaced with the local Dutch materials; - Black Copper Oxide replaced with Copper Carbonate; - Titanium Dioxide replaced with Rutile;",
      "createdBy": "Kate Danilina",
      "source": "glazy.org",
      "url": "https://glazy.org/recipes/99479"
    },
    {
      "id": 21368,
      "code": "GLAZY-21368",
      "name": "Dog Bone - Blue",
      "cone": "6",
      "surface": "Glossy",
      "transparency": "",
      "atmosphere": "Oxidation",
      "subtype": "Glaze - Crystalline",
      "ingredients": [
        {
          "material": "Ferro Frit 3110",
          "amount": 43.0
        },
        {
          "material": "Zinc Oxide",
          "amount": 22.0
        },
        {
          "material": "Silica",
          "amount": 16.0
        },
        {
          "material": "Dolomite",
          "amount": 5.0
        },
        {
          "material": "Titanium Dioxide",
          "amount": 5.0
        },
        {
          "material": "Lithium Carbonate",
          "amount": 3.0
        },
        {
          "material": "Talc",
