Repository: MrSeldon/argilev2

File: data/glazes/glazy.json (part 93 of 315)
{
          "amount": 3.0
        },
        {
          "material": "Bentonite",
          "amount": 2.0
        },
        {
          "material": "EP Kaolin",
          "amount": 2.0
        }
      ],
      "additionals": [
        {
          "material": "Manganese Dioxide",
          "amount": 3.0
        },
        {
          "material": "Cobalt Carbonate",
          "amount": 0.2
        }
      ],
      "description": "",
      "createdBy": "Zach Moore",
      "source": "glazy.org",
      "url": "https://glazy.org/recipes/21368"
    },
    {
      "id": 21369,
      "code": "GLAZY-21369",
      "name": "Dog Bone - gold/yellow",
      "cone": "6",
      "surface": "Glossy",
      "transparency": "",
      "atmosphere": "Oxidation",
      "subtype": "Glaze - Crystalline",
      "ingredients": [
        {
          "material": "Ferro Frit 3110",
          "amount": 43.0
        },
        {
          "material": "Zinc Oxide",
          "amount": 22.0
        },
        {
          "material": "Silica",
          "amount": 16.0
        },
        {
          "material": "Dolomite",
          "amount": 5.0
        },
        {
          "material": "Lithium Carbonate",
          "amount": 3.0
        },
        {
          "material": "Talc",
          "amount": 3.0
        },
        {
          "material": "Bentonite",
          "amount": 2.0
        },
        {
          "material": "EP Kaolin",
          "amount": 2.0
        },
        {
          "material": "Titanium Dioxide",
          "amount": 1.0
        }
      ],
      "additionals": [
        {
          "material": "Rutile",
          "amount": 6.0
        }
      ],
      "description": "Subtle Gold/yellow Glaze.",
      "createdBy": "Zach Moore",
      "source": "glazy.org",
      "url": "https://glazy.org/recipes/21369"
    },
    {
      "id": 3142,
      "code": "GLAZY-3142",
      "name": "Dolita Base (+ Copper & Rutile)",
      "cone": "6",
      "surface": "Glossy",
      "transparency": "Semi-opaque",
      "atmosphere": "Oxidation",
      "subtype": "Glaze - Green - Copper",
      "ingredients": [
        {
          "material": "EP Kaolin",
          "amount": 30.0
        },
        {
          "material": "Ferro Frit 3124",
          "amount": 30.0
        },
        {
          "material": "Dolomite",
          "amount": 15.0
        },
        {
          "material": "Silica",
          "amount": 15.0
        },
        {
          "material": "Ball Clay",
          "amount": 10.0
        }
      ],
      "additionals": [
        {
          "material": "Copper Carbonate",
          "amount": 3.0
        },
        {
          "material": "Rutile",
          "amount": 3.0
        }
      ],
      "description": "Source/Alternate names: Alisa Clausen Significant Flaw: running, crazing Notes: Alisa Clausen: Base: translucent, gloss. With 1 cobalt carbonate, translucent, gloss, medium blue. With 3 cobalt carbonate, translucent, gloss, dark blue, running. With 1 cobalt carbonate and 2 rutile, translucent, gloss dark blue with dark to black pooled areas. With 1 cobalt carbonate and 4.5 rutile, translucent, olive green ground with blue rivulets and streaks. With 1 cobalt carbonate and 6 rutile, gloss, overall and covering medium green, breaking brown with slight bluish streaking. With 1 cobalt carbonate and 2 chrome oxide, gloss, covering medium to dark green. With 2 cobalt carbonate and 2 chrome, gloss, covering dark greenish teal. With 2 cobalt carbonate and 2 copper carbonate and 2 tin dioxide, gloss, covering dark green, slightly lighter than above. With 2 cobalt carbonate and 2 copper carbonate and 10 tin dioxide, gloss, covering teal green. With 2 cobalt carbonate and 2 copper carbonate and 3 titanium dioxide and 2 rutile, semigloss, covering, grey blue ground with greenish brown cast. With 1 cobalt carbonate and 1 red iron oxide, gloss, cover, very dark blue. With 1 cobalt carbonate and 3 red iron oxide, gloss, dark blue with almost black pooling. Very fluid and high edges but did not run, crazed. With 1 cobalt carbonate and 5 ochre, gloss, very dark blue, fluid edges. With 2 cobalt carbonate and 1 tin dioxide, gloss, very dark blue, fluid and ran off tile. With 3 rutile, translucent, gloss, pale yellow, crazed. With 6 rutile, translucent ground, pale yellow, heavily streaked with opalescence. Very fluid but did not run off tile, crazed. With 6 rutile and 6 red iron oxide, semimat, covering medium brown baizes. Appears to have and overall sparkle made up of tiny crystals. With 3 copper carbonate, translucent, gloss, pale green. With 6 copper carbonate, translucent, gloss, medium green with dark green streaking. Very fluid, but did not run, crazed. With 3 copper carbonate and 3 rutile, translucent, gloss, medium green streaking and shell over light brown ground, crazing. With 3 copper carbonate and 6 rutile and 1.5 cobalt carbonate, gloss, covering, very fluid with several streaking colours over a medium green grown, streaking is turquoise, brown and blue, very fluid and ran off tile in one area, breaking brown. With 4 copper carbonate and 6 rutile, almost translucent gloss, very fluid, exaggeration of above, ran off the tile. With 1 cobalt carbonate and 4 rutile and 2 red iron oxide, gloss, covering multi coloured glaze, brown ground and breaking, with streaking blue, green and beige, a lot of movement without running, a good runner up for Floating Blue. With 1 cobalt carbonate and 5 rutile and 0.5 red iron oxide, semigloss, covering and variegated green, dark green ground with lighter green speckling. With 5 red iron oxide, translucent, gloss, medium brown. With 10 red iron oxide, translucent, gloss, dark brown. With 5 tin dioxide, gloss, covering, soft white, slight yellowish cast. With 10 tin dioxide, gloss, covering, white. With 5 zirconia, translucent, cream, badly crazed. With 10 zirconia, gloss, covering, stark white. With 5 titanium dioxide, translucent, pale umber, slight opalescence where pooled. With 10 titanium dioxide, translucent, gloss, light yellow ground, with thick streaking white crystals and blue opalescence, ran off tile. With 5 titanium dioxide and 5 red iron oxide, gloss, covering medium brown with dark blue streaking, red in one of the streaks, a lot of movement, high edge, but did not run. With 1.5 titanium dioxide and 15 red iron oxide, gloss, medium brown ground with a lot of movement streaking, blue and black, ran off tile. With 1 rutile and 12.5 red iron oxide, semigloss, brown and black streaking, darkest where pooled. With 4 manganese dioxide and 6 rutile, gloss, overall beige with blueish pooling. With 4 manganese dioxide and 0.4 cobalt carbonate and 6 rutile, gloss, overall beige with very fluid grey blue streaking and pinkish casts, ran off tile.",
      "createdBy": "Glazy Admin",
      "source": "glazy.org",
      "url": "https://glazy.org/recipes/3142"
    },
    {
      "id": 3139,
      "code": "GLAZY-3139",
      "name": "Dolita Base (+10 Ochre)",
      "cone": "6",
      "surface": "Glossy",
      "transparency": "Semi-opaque",
      "atmosphere": "Oxidation",
      "subtype": "Glaze - Iron",
      "ingredients": [
        {
          "material": "EP Kaolin",
          "amount": 30.0
        },
        {
          "material": "Ferro Frit 3124",
          "amount": 30.0
        },
        {
          "material": "Dolomite",
          "amount": 15.0
        },
        {
          "material": "Silica",
          "amount": 15.0
        },
        {
          "material": "Ball Clay",
          "amount": 10.0
        }
      ],
      "additionals": [
        {
          "material": "Yellow Ochre",
          "amount": 10.0
        }
      ],
      "description": "Source/Alternate names: Alisa Clausen Significant Flaw: running, crazing Notes: Alisa Clausen: Base: translucent, gloss. With 1 cobalt carbonate, translucent, gloss, medium blue. With 3 cobalt carbonate, translucent, gloss, dark blue, running. With 1 cobalt carbonate and 2 rutile, translucent, gloss dark blue with dark to black pooled areas. With 1 cobalt carbonate and 4.5 rutile, translucent, olive green ground with blue rivulets and streaks. With 1 cobalt carbonate and 6 rutile, gloss, overall and covering medium green, breaking brown with slight bluish streaking. With 1 cobalt carbonate and 2 chrome oxide, gloss, covering medium to dark green. With 2 cobalt carbonate and 2 chrome, gloss, covering dark greenish teal. With 2 cobalt carbonate and 2 copper carbonate and 2 tin dioxide, gloss, covering dark green, slightly lighter than above. With 2 cobalt carbonate and 2 copper carbonate and 10 tin dioxide, gloss, covering teal green. With 2 cobalt carbonate and 2 copper carbonate and 3 titanium dioxide and 2 rutile, semigloss, covering, grey blue ground with greenish brown cast. With 1 cobalt carbonate and 1 red iron oxide, gloss, cover, very dark blue. With 1 cobalt carbonate and 3 red iron oxide, gloss, dark blue with almost black pooling. Very fluid and high edges but did not run, crazed. With 1 cobalt carbonate and 5 ochre, gloss, very dark blue, fluid edges. With 2 cobalt carbonate and 1 tin dioxide, gloss, very dark blue, fluid and ran off tile. With 3 rutile, translucent, gloss, pale yellow, crazed. With 6 rutile, translucent ground, pale yellow, heavily streaked with opalescence. Very fluid but did not run off tile, crazed. With 6 rutile and 6 red iron oxide, semimat, covering medium brown baizes. Appears to have and overall sparkle made up of tiny crystals. With 3 copper carbonate, translucent, gloss, pale green. With 6 copper carbonate, translucent, gloss, medium green with dark green streaking. Very fluid, but did not run, crazed. With 3 copper carbonate and 3 rutile, translucent, gloss, medium green streaking and shell over light brown ground, crazing. With 3 copper carbonate and 6 rutile and 1.5 cobalt carbonate, gloss, covering, very fluid with several streaking colours over a medium green grown, streaking is turquoise, brown and blue, very fluid and ran off tile in one area, breaking brown. With 4 copper carbonate and 6 rutile, almost translucent gloss, very fluid, exaggeration of above, ran off the tile. With 1 cobalt carbonate and 4 rutile and 2 red iron oxide, gloss, covering multi coloured glaze, brown ground and breaking, with streaking blue, green and beige, a lot of movement without running, a good runner up for Floating Blue. With 1 cobalt carbonate and 5 rutile and 0.5 red iron oxide, semigloss, covering and variegated green, dark green ground with lighter green speckling. With 5 red iron oxide, translucent, gloss, medium brown. With 10 red iron oxide, translucent, gloss, dark brown. With 5 tin dioxide, gloss, covering, soft white, slight yellowish cast. With 10 tin dioxide, gloss, covering, white. With 5 zirconia, translucent, cream, badly crazed. With 10 zirconia, gloss, covering, stark white. With 5 titanium dioxide, translucent, pale umber, slight opalescence where pooled. With 10 titanium dioxide, translucent, gloss, light yellow ground, with thick streaking white crystals and blue opalescence, ran off tile. With 5 titanium dioxide and 5 red iron oxide, gloss, covering medium brown with dark blue streaking, red in one of the streaks, a lot of movement, high edge, but did not run. With 1.5 titanium dioxide and 15 red iron oxide, gloss, medium brown ground with a lot of movement streaking, blue and black, ran off tile. With 1 rutile and 12.5 red iron oxide, semigloss, brown and black streaking, darkest where pooled. With 4 manganese dioxide and 6 rutile, gloss, overall beige with blueish pooling. With 4 manganese dioxide and 0.4 cobalt carbonate and 6 rutile, gloss, overall beige with very fluid grey blue streaking and pinkish casts, ran off tile.",
      "createdBy": "Glazy Admin",
      "source": "glazy.org",
      "url": "https://glazy.org/recipes/3139"
    },
    {
      "id": 3143,
      "code": "GLAZY-3143",
      "name": "Dolita Base (+10 Titanium)",
      "cone": "6",
      "surface": "Glossy",
      "transparency": "Semi-opaque",
      "atmosphere": "Oxidation",
      "subtype": "Glaze",
      "ingredients": [
        {
          "material": "EP Kaolin",
          "amount": 30.0
        },
        {
          "material": "Ferro Frit 3124",
          "amount": 30.0
        },
        {
          "material": "Dolomite",
          "amount": 15.0
        },
        {
          "material": "Silica",
          "amount": 15.0
        },
        {
          "material": "Ball Clay",
          "amount": 10.0
        }
      ],
      "additionals": [
        {
          "material": "Titanium Dioxide",
          "amount": 10.0
        }
      ],
      "description": "Source/Alternate names: Alisa Clausen Significant Flaw: running, crazing Notes: Alisa Clausen: Base: translucent, gloss. With 1 cobalt carbonate, translucent, gloss, medium blue. With 3 cobalt carbonate, translucent, gloss, dark blue, running. With 1 cobalt carbonate and 2 rutile, translucent, gloss dark blue with dark to black pooled areas. With 1 cobalt carbonate and 4.5 rutile, translucent, olive green ground with blue rivulets and streaks. With 1 cobalt carbonate and 6 rutile, gloss, overall and covering medium green, breaking brown with slight bluish streaking. With 1 cobalt carbonate and 2 chrome oxide, gloss, covering medium to dark green. With 2 cobalt carbonate and 2 chrome, gloss, covering dark greenish teal. With 2 cobalt carbonate and 2 copper carbonate and 2 tin dioxide, gloss, covering dark green, slightly lighter than above. With 2 cobalt carbonate and 2 copper carbonate and 10 tin dioxide, gloss, covering teal green. With 2 cobalt carbonate and 2 copper carbonate and 3 titanium dioxide and 2 rutile, semigloss, covering, grey blue ground with greenish brown cast. With 1 cobalt carbonate and 1 red iron oxide, gloss, cover, very dark blue. With 1 cobalt carbonate and 3 red iron oxide, gloss, dark blue with almost black pooling. Very fluid and high edges but did not run, crazed. With 1 cobalt carbonate and 5 ochre, gloss, very dark blue, fluid edges. With 2 cobalt carbonate and 1 tin dioxide, gloss, very dark blue, fluid and ran off tile. With 3 rutile, translucent, gloss, pale yellow, crazed. With 6 rutile, translucent ground, pale yellow, heavily streaked with opalescence. Very fluid but did not run off tile, crazed. With 6 rutile and 6 red iron oxide, semimat, covering medium brown baizes. Appears to have and overall sparkle made up of tiny crystals. With 3 copper carbonate, translucent, gloss, pale green. With 6 copper carbonate, translucent, gloss, medium green with dark green streaking. Very fluid, but did not run, crazed. With 3 copper carbonate and 3 rutile, translucent, gloss, medium green streaking and shell over light brown ground, crazing. With 3 copper carbonate and 6 rutile and 1.5 cobalt carbonate, gloss, covering, very fluid with several streaking colours over a medium green grown, streaking is turquoise, brown and blue, very fluid and ran off tile in one area, breaking brown. With 4 copper carbonate and 6 rutile, almost translucent gloss, very fluid, exaggeration of above, ran off the tile. With 1 cobalt carbonate and 4 rutile and 2 red iron oxide, gloss, covering multi coloured glaze, brown ground and breaking, with streaking blue, green and beige, a lot of movement without running, a good runner up for Floating Blue. With 1 cobalt carbonate and 5 rutile and 0.5 red iron oxide, semigloss, covering and variegated green, dark green ground with lighter green speckling. With 5 red iron oxide, translucent, gloss, medium brown. With 10 red iron oxide, translucent, gloss, dark brown. With 5 tin dioxide, gloss, covering, soft white, slight yellowish cast. With 10 tin dioxide, gloss, covering, white. With 5 zirconia, translucent, cream, badly crazed. With 10 zirconia, gloss, covering, stark white. With 5 titanium dioxide, translucent, pale umber, slight opalescence where pooled. With 10 titanium dioxide, translucent, gloss, light yellow ground, with thick streaking white crystals and blue opalescence, ran off tile. With 5 titanium dioxide and 5 red iron oxide, gloss, covering medium brown with dark blue streaking, red in one of the streaks, a lot of movement, high edge, but did not run. With 1.5 titanium dioxide and 15 red iron oxide, gloss, medium brown ground with a lot of movement streaking, blue and black, ran off tile. With 1 rutile and 12.5 red iron oxide, semigloss, brown and black streaking, darkest where pooled. With 4 manganese dioxide and 6 rutile, gloss, overall beige with blueish pooling. With 4 manganese dioxide and 0.4 cobalt carbonate and 6 rutile, gloss, overall beige with very fluid grey blue streaking and pinkish casts, ran off tile.",
      "createdBy": "Glazy Admin",
      "source": "glazy.org",
      "url": "https://glazy.org/recipes/3143"
    },
    {
      "id": 3150,
      "code": "GLAZY-3150",
      "name": "Dolita Base (+3 Rutile)",
      "cone": "6",
      "surface": "Glossy",
      "transparency": "Semi-opaque",
      "atmosphere": "Oxidation",
      "subtype": "Glaze - Clear",
      "ingredients": [
        {
          "material": "EP Kaolin",
          "amount": 30.0
        },
        {
          "material": "Ferro Frit 3124",
          "amount": 30.0
        },
        {
          "material": "Dolomite",
          "amount": 15.0
        },
        {
          "material": "Silica",
          "amount": 15.0
        },
        {
          "material": "Ball Clay",
          "amount": 10.0
        }
      ],
      "additionals": [
        {
          "material": "Rutile",
          "amount": 3.0
        }
      ],
      "description": "Source/Alternate names: Alisa Clausen Significant Flaw: running, crazing Notes: Alisa Clausen: Base: translucent, gloss. With 1 cobalt carbonate, translucent, gloss, medium blue. With 3 cobalt carbonate, translucent, gloss, dark blue, running. With 1 cobalt carbonate and 2 rutile, translucent, gloss dark blue with dark to black pooled areas. With 1 cobalt carbonate and 4.5 rutile, translucent, olive green ground with blue rivulets and streaks. With 1 cobalt carbonate and 6 rutile, gloss, overall and covering medium green, breaking brown with slight bluish streaking. With 1 cobalt carbonate and 2 chrome oxide, gloss, covering medium to dark green. With 2 cobalt carbonate and 2 chrome, gloss, covering dark greenish teal. With 2 cobalt carbonate and 2 copper carbonate and 2 tin dioxide, gloss, covering dark green, slightly lighter than above. With 2 cobalt carbonate and 2 copper carbonate and 10 tin dioxide, gloss, covering teal green. With 2 cobalt carbonate and 2 copper carbonate and 3 titanium dioxide and 2 rutile, semigloss, covering, grey blue ground with greenish brown cast. With 1 cobalt carbonate and 1 red iron oxide, gloss, cover, very dark blue. With 1 cobalt carbonate and 3 red iron oxide, gloss, dark blue with almost black pooling. Very fluid and high edges but did not run, crazed. With 1 cobalt carbonate and 5 ochre, gloss, very dark blue, fluid edges. With 2 cobalt carbonate and 1 tin dioxide, gloss, very dark blue, fluid and ran off tile. With 3 rutile, translucent, gloss, pale yellow, crazed. With 6 rutile, translucent ground, pale yellow, heavily streaked with opalescence. Very fluid but did not run off tile, crazed. With 6 rutile and 6 red iron oxide, semimat, covering medium brown baizes. Appears to have and overall sparkle made up of tiny crystals. With 3 copper carbonate, translucent, gloss, pale green. With 6 copper carbonate, translucent, gloss, medium green with dark green streaking. Very fluid, but did not run, crazed. With 3 copper carbonate and 3 rutile, translucent, gloss, medium green streaking and shell over light brown ground, crazing. With 3 copper carbonate and 6 rutile and 1.5 cobalt carbonate, gloss, covering, very fluid with several streaking colours over a medium green grown, streaking is turquoise, brown and blue, very fluid and ran off tile in one area, breaking brown. With 4 copper carbonate and 6 rutile, almost translucent gloss, very fluid, exaggeration of above, ran off the tile. With 1 cobalt carbonate and 4 rutile and 2 red iron oxide, gloss, covering multi coloured glaze, brown ground and breaking, with streaking blue, green and beige, a lot of movement without running, a good runner up for Floating Blue. With 1 cobalt carbonate and 5 rutile and 0.5 red iron oxide, semigloss, covering and variegated green, dark green ground with lighter green speckling. With 5 red iron oxide, translucent, gloss, medium brown. With 10 red iron oxide, translucent, gloss, dark brown. With 5 tin dioxide, gloss, covering, soft white, slight yellowish cast. With 10 tin dioxide, gloss, covering, white. With 5 zirconia, translucent, cream, badly crazed. With 10 zirconia, gloss, covering, stark white. With 5 titanium dioxide, translucent, pale umber, slight opalescence where pooled. With 10 titanium dioxide, translucent, gloss, light yellow ground, with thick streaking white crystals and blue opalescence, ran off tile. With 5 titanium dioxide and 5 red iron oxide, gloss, covering medium brown with dark blue streaking, red in one of the streaks, a lot of movement, high edge, but did not run. With 1.5 titanium dioxide and 15 red iron oxide, gloss, medium brown ground with a lot of movement streaking, blue and black, ran off tile. With 1 rutile and 12.5 red iron oxide, semigloss, brown and black streaking, darkest where pooled. With 4 manganese dioxide and 6 rutile, gloss, overall beige with blueish pooling. With 4 manganese dioxide and 0.4 cobalt carbonate and 6 rutile, gloss, overall beige with very fluid grey blue streaking and pinkish casts, ran off tile.",
      "createdBy": "Glazy Admin",
      "source": "glazy.org",
      "url": "https://glazy.org/recipes/3150"
    },
    {
      "id": 3149,
      "code": "GLAZY-3149",
      "name": "Dolita Base (+5 Ochre, +5 Red Iron Oxide)",
      "cone": "6",
      "surface": "Glossy",
      "transparency": "Semi-opaque",
      "atmosphere": "Oxidation",
      "subtype": "Glaze - Iron",
      "ingredients": [
        {
          "material": "EP Kaolin",
          "amount": 30.0
        },
        {
          "material": "Ferro Frit 3124",
          "amount": 30.0
        },
        {
          "material": "Dolomite",
          "amount": 15.0
        },
        {
          "material": "Silica",
          "amount": 15.0
        },
        {
          "material": "Ball Clay",
          "amount": 10.0
        }
      ],
      "additionals": [
        {
          "material": "Red Iron Oxide",
          "amount": 5.0
        },
        {
          "material": "Yellow Ochre",
          "amount": 5.0
        }
      ],
      "description": "Source/Alternate names: Alisa Clausen Significant Flaw: running, crazing Notes: Alisa Clausen: Base: translucent, gloss. With 1 cobalt carbonate, translucent, gloss, medium blue. With 3 cobalt carbonate, translucent, gloss, dark blue, running. With 1 cobalt carbonate and 2 rutile, translucent, gloss dark blue with dark to black pooled areas. With 1 cobalt carbonate and 4.5 rutile, translucent, olive green ground with blue rivulets and streaks. With 1 cobalt carbonate and 6 rutile, gloss, overall and covering medium green, breaking brown with slight bluish streaking. With 1 cobalt carbonate and 2 chrome oxide, gloss, covering medium to dark green. With 2 cobalt carbonate and 2 chrome, gloss, covering dark greenish teal. With 2 cobalt carbonate and 2 copper carbonate and 2 tin dioxide, gloss, covering dark green, slightly lighter than above. With 2 cobalt carbonate and 2 copper carbonate and 10 tin dioxide, gloss, covering teal green. With 2 cobalt carbonate and 2 copper carbonate and 3 titanium dioxide and 2 rutile, semigloss, covering, grey blue ground with greenish brown cast. With 1 cobalt carbonate and 1 red iron oxide, gloss, cover, very dark blue. With 1 cobalt carbonate and 3 red iron oxide, gloss, dark blue with almost black pooling. Very fluid and high edges but did not run, crazed. With 1 cobalt carbonate and 5 ochre, gloss, very dark blue, fluid edges. With 2 cobalt carbonate and 1 tin dioxide, gloss, very dark blue, fluid and ran off tile. With 3 rutile, translucent, gloss, pale yellow, crazed. With 6 rutile, translucent ground, pale yellow, heavily streaked with opalescence. Very fluid but did not run off tile, crazed. With 6 rutile and 6 red iron oxide, semimat, covering medium brown baizes. Appears to have and overall sparkle made up of tiny crystals. With 3 copper carbonate, translucent, gloss, pale green. With 6 copper carbonate, translucent, gloss, medium green with dark green streaking. Very fluid, but did not run, crazed. With 3 copper carbonate and 3 rutile, translucent, gloss, medium green streaking and shell over light brown ground, crazing. With 3 copper carbonate and 6 rutile and 1.5 cobalt carbonate, gloss, covering, very fluid with several streaking colours over a medium green grown, streaking is turquoise, brown and blue, very fluid and ran off tile in one area, breaking brown. With 4 copper carbonate and 6 rutile, almost translucent gloss, very fluid, exaggeration of above, ran off the tile. With 1 cobalt carbonate and 4 rutile and 2 red iron oxide, gloss, covering multi coloured glaze, brown ground and breaking, with streaking blue, green and beige, a lot of movement without running, a good runner up for Floating Blue. With 1 cobalt carbonate and 5 rutile and 0.5 red iron oxide, semigloss, covering and variegated green, dark green ground with lighter green speckling. With 5 red iron oxide, translucent, gloss, medium brown. With 10 red iron oxide, translucent, gloss, dark brown. With 5 tin dioxide, gloss, covering, soft white, slight yellowish cast. With 10 tin dioxide, gloss, covering, white. With 5 zirconia, translucent, cream, badly crazed. With 10 zirconia, gloss, covering, stark white. With 5 titanium dioxide, translucent, pale umber, slight opalescence where pooled. With 10 titanium dioxide, translucent, gloss, light yellow ground, with thick streaking white crystals and blue opalescence, ran off tile. With 5 titanium dioxide and 5 red iron oxide, gloss, covering medium brown with dark blue streaking, red in one of the streaks, a lot of movement, high edge, but did not run. With 1.5 titanium dioxide and 15 red iron oxide, gloss, medium brown ground with a lot of movement streaking, blue and black, ran off tile. With 1 rutile and 12.5 red iron oxide, semigloss, brown and black streaking, darkest where pooled. With 4 manganese dioxide and 6 rutile, gloss, overall beige with blueish pooling. With 4 manganese dioxide and 0.4 cobalt carbonate and 6 rutile, gloss, overall beige with very fluid grey blue streaking and pinkish casts, ran off tile.",
      "createdBy": "Glazy Admin",
      "source": "glazy.org",
      "url": "https://glazy.org/recipes/3149"
    },
    {
      "id": 3145,
      "code": "GLAZY-3145",
      "name": "Dolita Base (+5 Titanium)",
      "cone": "6",
      "surface": "Glossy",
      "transparency": "Semi-opaque",
      "atmosphere": "Oxidation",
      "subtype": "Glaze",
      "ingredients": [
        {
          "material": "EP Kaolin",
          "amount": 30.0
        },
        {
          "material": "Ferro Frit 3124",
          "amount": 30.0
        },
        {
          "material": "Dolomite",
          "amount": 15.0
        },
        {
          "material": "Silica",
          "amount": 15.0
        },
        {
          "material": "Ball Clay",
          "amount": 10.0
        }
      ],
      "additionals": [
        {
          "material": "Titanium Dioxide",
          "amount": 5.0
        }
      ],
      "description": "Source/Alternate names: Alisa Clausen Significant Flaw: running, crazing Notes: Alisa Clausen: Base: translucent, gloss. With 1 cobalt carbonate, translucent, gloss, medium blue. With 3 cobalt carbonate, translucent, gloss, dark blue, running. With 1 cobalt carbonate and 2 rutile, translucent, gloss dark blue with dark to black pooled areas. With 1 cobalt carbonate and 4.5 rutile, translucent, olive green ground with blue rivulets and streaks. With 1 cobalt carbonate and 6 rutile, gloss, overall and covering medium green, breaking brown with slight bluish streaking. With 1 cobalt carbonate and 2 chrome oxide, gloss, covering medium to dark green. With 2 cobalt carbonate and 2 chrome, gloss, covering dark greenish teal. With 2 cobalt carbonate and 2 copper carbonate and 2 tin dioxide, gloss, covering dark green, slightly lighter than above. With 2 cobalt carbonate and 2 copper carbonate and 10 tin dioxide, gloss, covering teal green. With 2 cobalt carbonate and 2 copper carbonate and 3 titanium dioxide and 2 rutile, semigloss, covering, grey blue ground with greenish brown cast. With 1 cobalt carbonate and 1 red iron oxide, gloss, cover, very dark blue. With 1 cobalt carbonate and 3 red iron oxide, gloss, dark blue with almost black pooling. Very fluid and high edges but did not run, crazed. With 1 cobalt carbonate and 5 ochre, gloss, very dark blue, fluid edges. With 2 cobalt carbonate and 1 tin dioxide, gloss, very dark blue, fluid and ran off tile. With 3 rutile, translucent, gloss, pale yellow, crazed. With 6 rutile, translucent ground, pale yellow, heavily streaked with opalescence. Very fluid but did not run off tile, crazed. With 6 rutile and 6 red iron oxide, semimat, covering medium brown baizes. Appears to have and overall sparkle made up of tiny crystals. With 3 copper carbonate, translucent, gloss, pale green. With 6 copper carbonate, translucent, gloss, medium green with dark green streaking. Very fluid, but did not run, crazed. With 3 copper carbonate and 3 rutile, translucent, gloss, medium green streaking and shell over light brown ground, crazing. With 3 copper carbonate and 6 rutile and 1.5 cobalt carbonate, gloss, covering, very fluid with several streaking colours over a medium green grown, streaking is turquoise, brown and blue, very fluid and ran off tile in one area, breaking brown. With 4 copper carbonate and 6 rutile, almost translucent gloss, very fluid, exaggeration of above, ran off the tile. With 1 cobalt carbonate and 4 rutile and 2 red iron oxide, gloss, covering multi coloured glaze, brown ground and breaking, with streaking blue, green and beige, a lot of movement without running, a good runner up for Floating Blue. With 1 cobalt carbonate and 5 rutile and 0.5 red iron oxide, semigloss, covering and variegated green, dark green ground with lighter green speckling. With 5 red iron oxide, translucent, gloss, medium brown. With 10 red iron oxide, translucent, gloss, dark brown. With 5 tin dioxide, gloss, covering, soft white, slight yellowish cast. With 10 tin dioxide, gloss, covering, white. With 5 zirconia, translucent, cream, badly crazed. With 10 zirconia, gloss, covering, stark white. With 5 titanium dioxide, translucent, pale umber, slight opalescence where pooled. With 10 titanium dioxide, translucent, gloss, light yellow ground, with thick streaking white crystals and blue opalescence, ran off tile. With 5 titanium dioxide and 5 red iron oxide, gloss, covering medium brown with dark blue streaking, red in one of the streaks, a lot of movement, high edge, but did not run. With 1.5 titanium dioxide and 15 red iron oxide, gloss, medium brown ground with a lot of movement streaking, blue and black, ran off tile. With 1 rutile and 12.5 red iron oxide, semigloss, brown and black streaking, darkest where pooled. With 4 manganese dioxide and 6 rutile, gloss, overall beige with blueish pooling. With 4 manganese dioxide and 0.4 cobalt carbonate and 6 rutile, gloss, overall beige with very fluid grey blue streaking and pinkish casts, ran off tile.",
      "createdBy": "Glazy Admin",
      "source": "glazy.org",
      "url": "https://glazy.org/recipes/3145"
    },
    {
      "id": 3146,
      "code": "GLAZY-3146",
      "name": "Dolita Base (+5 Titanium, +5 Red Iron Oxide)",
      "cone": "6",
      "surface": "Glossy",
      "transparency": "Semi-opaque",
      "atmosphere": "Oxidation",
      "subtype": "Glaze - Iron",
      "ingredients": [
        {
          "material": "EP Kaolin",
          "amount": 30.0
        },
        {
          "material": "Ferro Frit 3124",
          "amount": 30.0
        },
        {
          "material": "Dolomite",
          "amount": 15.0
        },
        {
          "material": "Silica",
          "amount": 15.0
        },
        {
          "material": "Ball Clay",
          "amount": 10.0
        }
      ],
      "additionals": [
        {
          "material": "Red Iron Oxide",
          "amount": 5.0
        },
        {
          "material": "Titanium Dioxide",
          "amount": 5.0
        }
      ],
      "description": "Source/Alternate names: Alisa Clausen Significant Flaw: running, crazing Notes: Alisa Clausen: Base: translucent, gloss. With 1 cobalt carbonate, translucent, gloss, medium blue. With 3 cobalt carbonate, translucent, gloss, dark blue, running. With 1 cobalt carbonate and 2 rutile, translucent, gloss dark blue with dark to black pooled areas. With 1 cobalt carbonate and 4.5 rutile, translucent, olive green ground with blue rivulets and streaks. With 1 cobalt carbonate and 6 rutile, gloss, overall and covering medium green, breaking brown with slight bluish streaking. With 1 cobalt carbonate and 2 chrome oxide, gloss, covering medium to dark green. With 2 cobalt carbonate and 2 chrome, gloss, covering dark greenish teal. With 2 cobalt carbonate and 2 copper carbonate and 2 tin dioxide, gloss, covering dark green, slightly lighter than above. With 2 cobalt carbonate and 2 copper carbonate and 10 tin dioxide, gloss, covering teal green. With 2 cobalt carbonate and 2 copper carbonate and 3 titanium dioxide and 2 rutile, semigloss, covering, grey blue ground with greenish brown cast. With 1 cobalt carbonate and 1 red iron oxide, gloss, cover, very dark blue. With 1 cobalt carbonate and 3 red iron oxide, gloss, dark blue with almost black pooling. Very fluid and high edges but did not run, crazed. With 1 cobalt carbonate and 5 ochre, gloss, very dark blue, fluid edges. With 2 cobalt carbonate and 1 tin dioxide, gloss, very dark blue, fluid and ran off tile. With 3 rutile, translucent, gloss, pale yellow, crazed. With 6 rutile, translucent ground, pale yellow, heavily streaked with opalescence. Very fluid but did not run off tile, crazed. With 6 rutile and 6 red iron oxide, semimat, covering medium brown baizes. Appears to have and overall sparkle made up of tiny crystals. With 3 copper carbonate, translucent, gloss, pale green. With 6 copper carbonate, translucent, gloss, medium green with dark green streaking. Very fluid, but did not run, crazed. With 3 copper carbonate and 3 rutile, translucent, gloss, medium green streaking and shell over light brown ground, crazing. With 3 copper carbonate and 6 rutile and 1.5 cobalt carbonate, gloss, covering, very fluid with several streaking colours over a medium green grown, streaking is turquoise, brown and blue, very fluid and ran off tile in one area, breaking brown. With 4 copper carbonate and 6 rutile, almost translucent gloss, very fluid, exaggeration of above, ran off the tile. With 1 cobalt carbonate and 4 rutile and 2 red iron oxide, gloss, covering multi coloured glaze, brown ground and breaking, with streaking blue, green and beige, a lot of movement without running, a good runner up for Floating Blue. With 1 cobalt carbonate and 5 rutile and 0.5 red iron oxide, semigloss, covering and variegated green, dark green ground with lighter green speckling. With 5 red iron oxide, translucent, gloss, medium brown. With 10 red iron oxide, translucent, gloss, dark brown. With 5 tin dioxide, gloss, covering, soft white, slight yellowish cast. With 10 tin dioxide, gloss, covering, white. With 5 zirconia, translucent, cream, badly crazed. With 10 zirconia, gloss, covering, stark white. With 5 titanium dioxide, translucent, pale umber, slight opalescence where pooled. With 10 titanium dioxide, translucent, gloss, light yellow ground, with thick streaking white crystals and blue opalescence, ran off tile. With 5 titanium dioxide and 5 red iron oxide, gloss, covering medium brown with dark blue streaking, red in one of the streaks, a lot of movement, high edge, but did not run. With 1.5 titanium dioxide and 15 red iron oxide, gloss, medium brown ground with a lot of movement streaking, blue and black, ran off tile. With 1 rutile and 12.5 red iron oxide, semigloss, brown and black streaking, darkest where pooled. With 4 manganese dioxide and 6 rutile, gloss, overall beige with blueish pooling. With 4 manganese dioxide and 0.4 cobalt carbonate and 6 rutile, gloss, overall beige with very fluid grey blue streaking and pinkish casts, ran off tile.",
      "createdBy": "Glazy Admin",
      "source": "glazy.org",
      "url": "https://glazy.org/recipes/3146"
    },
    {
      "id": 3114,
      "code": "GLAZY-3114",
      "name": "Dolita Base (Alisa's Glossy Base)",
      "cone": "6",
      "surface": "Glossy",
      "transparency": "Translucent",
      "atmosphere": "Oxidation",
      "subtype": "Glaze - Clear",
      "ingredients": [
        {
          "material": "EP Kaolin",
          "amount": 30.0
        },
        {
          "material": "Ferro Frit 3124",
          "amount": 30.0
        },
        {
          "material": "Dolomite",
          "amount": 15.0
        },
        {
          "material": "Silica",
          "amount": 15.0
        },
        {
          "material": "Ball Clay",
          "amount": 10.0
        }
      ],
