Repository: MrSeldon/argilev2

File: data/glazes/glazy.json (part 98 of 315)
{
          "amount": 15.0
        },
        {
          "material": "Silica",
          "amount": 15.0
        },
        {
          "material": "Ball Clay",
          "amount": 10.0
        }
      ],
      "additionals": [
        {
          "material": "Tin Oxide",
          "amount": 5.0
        }
      ],
      "description": "Source/Alternate names: Alisa Clausen Significant Flaw: running, crazing Notes: Alisa Clausen: Base: translucent, gloss. With 1 cobalt carbonate, translucent, gloss, medium blue. With 3 cobalt carbonate, translucent, gloss, dark blue, running. With 1 cobalt carbonate and 2 rutile, translucent, gloss dark blue with dark to black pooled areas. With 1 cobalt carbonate and 4.5 rutile, translucent, olive green ground with blue rivulets and streaks. With 1 cobalt carbonate and 6 rutile, gloss, overall and covering medium green, breaking brown with slight bluish streaking. With 1 cobalt carbonate and 2 chrome oxide, gloss, covering medium to dark green. With 2 cobalt carbonate and 2 chrome, gloss, covering dark greenish teal. With 2 cobalt carbonate and 2 copper carbonate and 2 tin dioxide, gloss, covering dark green, slightly lighter than above. With 2 cobalt carbonate and 2 copper carbonate and 10 tin dioxide, gloss, covering teal green. With 2 cobalt carbonate and 2 copper carbonate and 3 titanium dioxide and 2 rutile, semigloss, covering, grey blue ground with greenish brown cast. With 1 cobalt carbonate and 1 red iron oxide, gloss, cover, very dark blue. With 1 cobalt carbonate and 3 red iron oxide, gloss, dark blue with almost black pooling. Very fluid and high edges but did not run, crazed. With 1 cobalt carbonate and 5 ochre, gloss, very dark blue, fluid edges. With 2 cobalt carbonate and 1 tin dioxide, gloss, very dark blue, fluid and ran off tile. With 3 rutile, translucent, gloss, pale yellow, crazed. With 6 rutile, translucent ground, pale yellow, heavily streaked with opalescence. Very fluid but did not run off tile, crazed. With 6 rutile and 6 red iron oxide, semimat, covering medium brown baizes. Appears to have and overall sparkle made up of tiny crystals. With 3 copper carbonate, translucent, gloss, pale green. With 6 copper carbonate, translucent, gloss, medium green with dark green streaking. Very fluid, but did not run, crazed. With 3 copper carbonate and 3 rutile, translucent, gloss, medium green streaking and shell over light brown ground, crazing. With 3 copper carbonate and 6 rutile and 1.5 cobalt carbonate, gloss, covering, very fluid with several streaking colours over a medium green grown, streaking is turquoise, brown and blue, very fluid and ran off tile in one area, breaking brown. With 4 copper carbonate and 6 rutile, almost translucent gloss, very fluid, exaggeration of above, ran off the tile. With 1 cobalt carbonate and 4 rutile and 2 red iron oxide, gloss, covering multi coloured glaze, brown ground and breaking, with streaking blue, green and beige, a lot of movement without running, a good runner up for Floating Blue. With 1 cobalt carbonate and 5 rutile and 0.5 red iron oxide, semigloss, covering and variegated green, dark green ground with lighter green speckling. With 5 red iron oxide, translucent, gloss, medium brown. With 10 red iron oxide, translucent, gloss, dark brown. With 5 tin dioxide, gloss, covering, soft white, slight yellowish cast. With 10 tin dioxide, gloss, covering, white. With 5 zirconia, translucent, cream, badly crazed. With 10 zirconia, gloss, covering, stark white. With 5 titanium dioxide, translucent, pale umber, slight opalescence where pooled. With 10 titanium dioxide, translucent, gloss, light yellow ground, with thick streaking white crystals and blue opalescence, ran off tile. With 5 titanium dioxide and 5 red iron oxide, gloss, covering medium brown with dark blue streaking, red in one of the streaks, a lot of movement, high edge, but did not run. With 1.5 titanium dioxide and 15 red iron oxide, gloss, medium brown ground with a lot of movement streaking, blue and black, ran off tile. With 1 rutile and 12.5 red iron oxide, semigloss, brown and black streaking, darkest where pooled. With 4 manganese dioxide and 6 rutile, gloss, overall beige with blueish pooling. With 4 manganese dioxide and 0.4 cobalt carbonate and 6 rutile, gloss, overall beige with very fluid grey blue streaking and pinkish casts, ran off tile.",
      "createdBy": "Glazy Admin",
      "source": "glazy.org",
      "url": "https://glazy.org/recipes/3136"
    },
    {
      "id": 3144,
      "code": "GLAZY-3144",
      "name": "Dolita White (+5 Zircopax)",
      "cone": "6",
      "surface": "Glossy",
      "transparency": "Semi-opaque",
      "atmosphere": "Oxidation",
      "subtype": "Glaze - White, Off-White",
      "ingredients": [
        {
          "material": "EP Kaolin",
          "amount": 30.0
        },
        {
          "material": "Ferro Frit 3124",
          "amount": 30.0
        },
        {
          "material": "Dolomite",
          "amount": 15.0
        },
        {
          "material": "Silica",
          "amount": 15.0
        },
        {
          "material": "Ball Clay",
          "amount": 10.0
        }
      ],
      "additionals": [
        {
          "material": "Zircopax",
          "amount": 5.0
        }
      ],
      "description": "Source/Alternate names: Alisa Clausen Significant Flaw: running, crazing Notes: Alisa Clausen: Base: translucent, gloss. With 1 cobalt carbonate, translucent, gloss, medium blue. With 3 cobalt carbonate, translucent, gloss, dark blue, running. With 1 cobalt carbonate and 2 rutile, translucent, gloss dark blue with dark to black pooled areas. With 1 cobalt carbonate and 4.5 rutile, translucent, olive green ground with blue rivulets and streaks. With 1 cobalt carbonate and 6 rutile, gloss, overall and covering medium green, breaking brown with slight bluish streaking. With 1 cobalt carbonate and 2 chrome oxide, gloss, covering medium to dark green. With 2 cobalt carbonate and 2 chrome, gloss, covering dark greenish teal. With 2 cobalt carbonate and 2 copper carbonate and 2 tin dioxide, gloss, covering dark green, slightly lighter than above. With 2 cobalt carbonate and 2 copper carbonate and 10 tin dioxide, gloss, covering teal green. With 2 cobalt carbonate and 2 copper carbonate and 3 titanium dioxide and 2 rutile, semigloss, covering, grey blue ground with greenish brown cast. With 1 cobalt carbonate and 1 red iron oxide, gloss, cover, very dark blue. With 1 cobalt carbonate and 3 red iron oxide, gloss, dark blue with almost black pooling. Very fluid and high edges but did not run, crazed. With 1 cobalt carbonate and 5 ochre, gloss, very dark blue, fluid edges. With 2 cobalt carbonate and 1 tin dioxide, gloss, very dark blue, fluid and ran off tile. With 3 rutile, translucent, gloss, pale yellow, crazed. With 6 rutile, translucent ground, pale yellow, heavily streaked with opalescence. Very fluid but did not run off tile, crazed. With 6 rutile and 6 red iron oxide, semimat, covering medium brown baizes. Appears to have and overall sparkle made up of tiny crystals. With 3 copper carbonate, translucent, gloss, pale green. With 6 copper carbonate, translucent, gloss, medium green with dark green streaking. Very fluid, but did not run, crazed. With 3 copper carbonate and 3 rutile, translucent, gloss, medium green streaking and shell over light brown ground, crazing. With 3 copper carbonate and 6 rutile and 1.5 cobalt carbonate, gloss, covering, very fluid with several streaking colours over a medium green grown, streaking is turquoise, brown and blue, very fluid and ran off tile in one area, breaking brown. With 4 copper carbonate and 6 rutile, almost translucent gloss, very fluid, exaggeration of above, ran off the tile. With 1 cobalt carbonate and 4 rutile and 2 red iron oxide, gloss, covering multi coloured glaze, brown ground and breaking, with streaking blue, green and beige, a lot of movement without running, a good runner up for Floating Blue. With 1 cobalt carbonate and 5 rutile and 0.5 red iron oxide, semigloss, covering and variegated green, dark green ground with lighter green speckling. With 5 red iron oxide, translucent, gloss, medium brown. With 10 red iron oxide, translucent, gloss, dark brown. With 5 tin dioxide, gloss, covering, soft white, slight yellowish cast. With 10 tin dioxide, gloss, covering, white. With 5 zirconia, translucent, cream, badly crazed. With 10 zirconia, gloss, covering, stark white. With 5 titanium dioxide, translucent, pale umber, slight opalescence where pooled. With 10 titanium dioxide, translucent, gloss, light yellow ground, with thick streaking white crystals and blue opalescence, ran off tile. With 5 titanium dioxide and 5 red iron oxide, gloss, covering medium brown with dark blue streaking, red in one of the streaks, a lot of movement, high edge, but did not run. With 1.5 titanium dioxide and 15 red iron oxide, gloss, medium brown ground with a lot of movement streaking, blue and black, ran off tile. With 1 rutile and 12.5 red iron oxide, semigloss, brown and black streaking, darkest where pooled. With 4 manganese dioxide and 6 rutile, gloss, overall beige with blueish pooling. With 4 manganese dioxide and 0.4 cobalt carbonate and 6 rutile, gloss, overall beige with very fluid grey blue streaking and pinkish casts, ran off tile.",
      "createdBy": "Glazy Admin",
      "source": "glazy.org",
      "url": "https://glazy.org/recipes/3144"
    },
    {
      "id": 2852,
      "code": "GLAZY-2852",
      "name": "Dolomite Blue",
      "cone": "9 - 10",
      "surface": "Glossy",
      "transparency": "",
      "atmosphere": "Reduction",
      "subtype": "Glaze - Blue",
      "ingredients": [
        {
          "material": "Custer Feldspar",
          "amount": 50.0
        },
        {
          "material": "Dolomite",
          "amount": 20.0
        },
        {
          "material": "Kaolin",
          "amount": 10.0
        },
        {
          "material": "Nepheline Syenite",
          "amount": 10.0
        },
        {
          "material": "Silica",
          "amount": 10.0
        }
      ],
      "additionals": [
        {
          "material": "Bentonite",
          "amount": 1.0
        },
        {
          "material": "Cobalt Oxide",
          "amount": 1.0
        }
      ],
      "description": "Source/Alternate names: Edouard Bastarache Notes: Edouard Bastarache: blue to purple, darker purple with more cobalt",
      "createdBy": "Glazy Admin",
      "source": "glazy.org",
      "url": "https://glazy.org/recipes/2852"
    },
    {
      "id": 31830,
      "code": "GLAZY-31830",
      "name": "Dolomite Gloss (Base)",
      "cone": "6",
      "surface": "",
      "transparency": "",
      "atmosphere": "Oxidation",
      "subtype": "Glaze",
      "ingredients": [
        {
          "material": "Nepheline Syenite",
          "amount": 28.0
        },
        {
          "material": "Silica",
          "amount": 26.0
        },
        {
          "material": "Dolomite",
          "amount": 22.0
        },
        {
          "material": "Ferro Frit 3195",
          "amount": 15.5
        },
        {
          "material": "EP Kaolin",
          "amount": 8.5
        }
      ],
      "additionals": [
        {
          "material": "Bentonite",
          "amount": 2.0
        }
      ],
      "description": "80 g water for 100 g dry materials.",
      "createdBy": "Katie Gates",
      "source": "glazy.org",
      "url": "https://glazy.org/recipes/31830"
    },
    {
      "id": 2850,
      "code": "GLAZY-2850",
      "name": "Dolomite Green",
      "cone": "9 - 10",
      "surface": "Glossy",
      "transparency": "",
      "atmosphere": "Reduction",
      "subtype": "Glaze - Green - Chrome",
      "ingredients": [
        {
          "material": "Silica",
          "amount": 44.0
        },
        {
          "material": "Dolomite",
          "amount": 20.0
        },
        {
          "material": "Nepheline Syenite",
          "amount": 16.0
        },
        {
          "material": "Kaolin",
          "amount": 10.0
        },
        {
          "material": "Calcined Kaolin",
          "amount": 9.0
        },
        {
          "material": "Chrome Oxide",
          "amount": 1.0
        }
      ],
      "additionals": [
        {
          "material": "Cobalt Oxide",
          "amount": 0.75
        }
      ],
      "description": "Source/Alternate names: Edouard Bastarache Source/Alternate names: similar oxides to Krakowski Cream Notes: Edouard Bastarache: shiny, green, yellow where thin with less chrome-cobalt, bluish with more, rutile accentuates blue",
      "createdBy": "Glazy Admin",
      "source": "glazy.org",
      "url": "https://glazy.org/recipes/2850"
    },
    {
      "id": 3812,
      "code": "GLAZY-3812",
      "name": "Dolomite White",
      "cone": "9",
      "surface": "Smooth Matte",
      "transparency": "Opaque",
      "atmosphere": "Reduction",
      "subtype": "Glaze - White, Off-White",
      "ingredients": [
        {
          "material": "Potash Feldspar",
          "amount": 50.0
        },
        {
          "material": "Dolomite",
          "amount": 20.0
        },
        {
          "material": "Kaolin",
          "amount": 20.0
        },
        {
          "material": "Bone Ash",
          "amount": 10.0
        }
      ],
      "additionals": [
        {
          "material": "Tin Oxide",
          "amount": 5.0
        }
      ],
      "description": "Used by the Anglian Potters group at pot camp when firing members own pots in the communal gas reduction kilns",
      "createdBy": "Anglian Potters",
      "source": "glazy.org",
      "url": "https://glazy.org/recipes/3812"
    },
    {
      "id": 12706,
      "code": "GLAZY-12706",
      "name": "Dolomite White",
      "cone": "6 - 7",
      "surface": "Satin",
      "transparency": "Opaque",
      "atmosphere": "Oxidation, Neutral",
      "subtype": "Glaze - White, Off-White",
      "ingredients": [
        {
          "material": "Potash Feldspar",
          "amount": 60.0
        },
        {
          "material": "Whiting",
          "amount": 12.0
        },
        {
          "material": "Dolomite",
          "amount": 10.0
        },
        {
          "material": "Kaolin",
          "amount": 10.0
        },
        {
          "material": "Tin Oxide",
          "amount": 8.0
        }
      ],
      "description": "by Rachel Wood from Techniques Using Slips by John Mathieson",
      "createdBy": "Tamas Ferencz",
      "source": "glazy.org",
      "url": "https://glazy.org/recipes/12706"
    },
    {
      "id": 4379,
      "code": "GLAZY-4379",
      "name": "Dolomite White Glaze",
      "cone": "9 - 10",
      "surface": "Matte",
      "transparency": "Opaque",
      "atmosphere": "Oxidation, Reduction",
      "subtype": "Glaze - Matte - Magnesium Matte",
      "ingredients": [
        {
          "material": "Kaolin",
          "amount": 35.0
        },
        {
          "material": "Dolomite",
          "amount": 23.0
        },
        {
          "material": "Silica",
          "amount": 20.0
        },
        {
          "material": "Nepheline Syenite",
          "amount": 17.0
        },
        {
          "material": "Whiting",
          "amount": 5.0
        }
      ],
      "description": "Emmanuel Cooper's The Potter's Book of Glaze Recipes recipe #342 https://books.google.com/books?id=14wyE78xOiQC",
      "createdBy": "Derek Au",
      "source": "glazy.org",
      "url": "https://glazy.org/recipes/4379"
    },
    {
      "id": 34606,
      "code": "GLAZY-34606",
      "name": "DOMIKU",
      "cone": "6",
      "surface": "Satin",
      "transparency": "Semi-opaque",
      "atmosphere": "Oxidation",
      "subtype": "Glaze - White, Off-White",
      "ingredients": [
        {
          "material": "Potash Feldspar",
          "amount": 47.0
        },
        {
          "material": "Silica",
          "amount": 22.0
        },
        {
          "material": "Zinc Oxide",
          "amount": 22.0
        },
        {
          "material": "Whiting",
          "amount": 9.0
        }
      ],
      "description": "",
      "createdBy": "Rosario lipkin",
      "source": "glazy.org",
      "url": "https://glazy.org/recipes/34606"
    },
    {
      "id": 6051,
      "code": "GLAZY-6051",
      "name": "Don Davis Copper Red",
      "cone": "6",
      "surface": "Glossy",
      "transparency": "",
      "atmosphere": "Reduction",
      "subtype": "Glaze - Red - Copper",
      "ingredients": [
        {
          "material": "Nepheline Syenite",
          "amount": 38.0
        },
        {
          "material": "Silica",
          "amount": 23.0
        },
        {
          "material": "Gerstley Borate",
          "amount": 15.0
        },
        {
          "material": "Whiting",
          "amount": 9.0
        },
        {
          "material": "Custer Feldspar",
          "amount": 8.0
        },
        {
          "material": "EP Kaolin",
          "amount": 7.0
        }
      ],
      "additionals": [
        {
          "material": "Tin Oxide",
          "amount": 1.5
        },
        {
          "material": "Copper Carbonate",
          "amount": 0.5
        }
      ],
      "description": "From Wheel Thrown Ceramics by Don Davis. After testing several copper reds, this one remained in suspension the longest. Needs a medium \u2013 thick application. From William \u201cBill\u201d Schran, Teacher & Consultant Creative Creek Artisans: http://www.creativecreekartisans.com/ Cone 6 Reduction Glazes: http://www.creativecreekartisans.com/creativecreekcone6re.htm",
      "createdBy": "William Schran",
      "source": "glazy.org",
      "url": "https://glazy.org/recipes/6051"
    },
    {
      "id": 40356,
      "code": "GLAZY-40356",
      "name": "DON REITZ GREEN",
      "cone": "10",
      "surface": "Matte",
      "transparency": "Opaque",
      "atmosphere": "",
      "subtype": "Glaze - Green",
      "ingredients": [
        {
          "material": "Nepheline Syenite",
          "amount": 70.66
        },
        {
          "material": "Petalite",
          "amount": 15.19
        },
        {
          "material": "EP Kaolin",
          "amount": 7.07
        },
        {
          "material": "Whiting",
          "amount": 5.07
        },
        {
          "material": "Gerstley Borate",
          "amount": 2.02
        }
      ],
      "additionals": [
        {
          "material": "Cobalt Carbonate",
          "amount": 1.01
        },
        {
          "material": "Rutile",
          "amount": 1.01
        }
      ],
      "description": "Color: Matte green to black Source: Greenwich House Pottery 2017 HANDBOOK",
      "createdBy": "Kyle C",
      "source": "glazy.org",
      "url": "https://glazy.org/recipes/40356"
    },
    {
      "id": 33842,
      "code": "GLAZY-33842",
      "name": "Don's Red",
      "cone": "9 - 10",
      "surface": "",
      "transparency": "",
      "atmosphere": "Reduction",
      "subtype": "Glaze - Red - Copper",
      "ingredients": [
        {
          "material": "Custer Feldspar",
          "amount": 43.92
        },
        {
          "material": "Silica",
          "amount": 19.01
        },
        {
          "material": "Gerstley Borate",
          "amount": 15.78
        },
        {
          "material": "Whiting",
          "amount": 12.17
        },
        {
          "material": "EP Kaolin",
          "amount": 6.27
        },
        {
          "material": "Tin Oxide",
          "amount": 2.85
        }
      ],
      "additionals": [
        {
          "material": "Copper Carbonate",
          "amount": 0.47
        },
        {
          "material": "Red Iron Oxide",
          "amount": 0.47
        }
      ],
      "description": "via Tom Coleman",
      "createdBy": "Glazy Admin",
      "source": "glazy.org",
      "url": "https://glazy.org/recipes/33842"
    },
    {
      "id": 96563,
      "code": "GLAZY-96563",
      "name": "Donna's Clear",
      "cone": "6",
      "surface": "Glossy",
      "transparency": "",
      "atmosphere": "Oxidation",
      "subtype": "Glaze - Clear",
      "ingredients": [
        {
          "material": "Custer Feldspar",
          "amount": 20.0
        },
        {
          "material": "EP Kaolin",
          "amount": 20.0
        },
        {
          "material": "Silica",
          "amount": 20.0
        },
        {
          "material": "Wollastonite",
          "amount": 20.0
        },
        {
          "material": "Ferro Frit 3134",
          "amount": 10.0
        },
        {
          "material": "Ferro Frit 3195",
          "amount": 10.0
        }
      ],
      "additionals": [
        {
          "material": "Epsom salts",
          "amount": 1.0
        }
      ],
      "description": "",
      "createdBy": "Eric Shawn Bayrd",
      "source": "glazy.org",
      "url": "https://glazy.org/recipes/96563"
    },
    {
      "id": 114928,
      "code": "GLAZY-114928",
      "name": "Donte's Lumos",
      "cone": "5 1/2 - 6",
      "surface": "Satin",
      "transparency": "Opaque",
      "atmosphere": "Oxidation",
      "subtype": "Glaze",
      "ingredients": [
        {
          "material": "Ferro Frit 3134",
          "amount": 35.0
        },
        {
          "material": "Silica",
          "amount": 24.0
        },
        {
          "material": "Cornwall Stone",
          "amount": 16.2
        },
        {
          "material": "Whiting",
          "amount": 7.8
        },
        {
          "material": "Tin Oxide",
          "amount": 6.6
        },
        {
          "material": "EP Kaolin",
          "amount": 6.0
        },
        {
          "material": "Zinc Oxide",
          "amount": 4.8
        }
      ],
      "description": "This is my oxidation glaze Lumos. Some time ago when i first started testing glazes by trial and error i found a glaze called \"Fake Shino\" I have no idea where it was from but it looks like someone made a melty base glaze and added R.I.O to it in order to simulate a cone 10 Shino. I Disliked the glaze but loved the base and ended up mixing it with every glaze that wasn't white. The Glaze is a white iridescent opaque glaze that alone makes an ok white but when combined with most other glazes makes a great additive.",
      "createdBy": "Donte of earth nation",
      "source": "glazy.org",
      "url": "https://glazy.org/recipes/114928"
    },
    {
      "id": 111904,
      "code": "GLAZY-111904",
      "name": "Donte's Majin Buu",
      "cone": "5 - 6",
      "surface": "Glossy",
      "transparency": "Translucent",
      "atmosphere": "Oxidation",
      "subtype": "Glaze",
      "ingredients": [
        {
          "material": "Kentucky OM #4 Ball Clay",
          "amount": 22.0
        },
        {
          "material": "Silica",
          "amount": 22.0
        },
        {
          "material": "Ferro Frit 3134",
          "amount": 20.0
        },
        {
          "material": "Wollastonite",
          "amount": 20.0
        },
        {
          "material": "Spodumene",
          "amount": 12.0
        },
        {
          "material": "Erbium Oxide",
          "amount": 10.0
        },
        {
          "material": "Bentonite",
          "amount": 3.0
        }
      ],
      "description": "A translucent base I have been working with in order to get a clear-ish melt. Instead of mixing zinc and tin, I instead found a new pigment called erbium oxide. instead of mixing oxides to get the light pink I enjoy, this chemical just makes pink. I love it. I never thought it would be as simple as taking a base I have been working on and adding one new oxide at 10%. I tested it in my tester kiln twice. soon i will be testing it in a slow cool kiln and post results. These tests were all fired in my tester kiln. I am curious to see what it will look like in the lager kiln that holds much more heat for a longer time. when i can i will update with a better picture. these are just testiles.",
      "createdBy": "Donte of earth nation",
      "source": "glazy.org",
      "url": "https://glazy.org/recipes/111904"
    },
    {
      "id": 154831,
      "code": "GLAZY-154831",
      "name": "Donte's Pur Pur Rain",
      "cone": "5 - 6",
      "surface": "",
      "transparency": "Translucent",
      "atmosphere": "Oxidation",
      "subtype": "Glaze",
      "ingredients": [
        {
          "material": "Kentucky OM #4 Ball Clay",
          "amount": 22.0
        },
        {
          "material": "Silica",
          "amount": 22.0
        },
        {
          "material": "Ferro Frit 3134",
          "amount": 20.0
        },
        {
          "material": "Wollastonite",
          "amount": 20.0
        },
        {
          "material": "Spodumene",
          "amount": 12.0
        },
        {
          "material": "Bentonite",
          "amount": 3.0
        }
      ],
      "additionals": [
        {
          "material": "Manganese Dioxide",
          "amount": 6.0
        },
        {
          "material": "Rutile",
          "amount": 4.0
        }
      ],
      "description": "A revision / continuation of Donte's translucent base with 4% rutile and 6% manganese dioxide. I have been looking for a type of melty rutile base for a very long time but cant quite get it right. along the way I made this glaze. It either needs a higher gravity or it needs a double dip. you can probably see in the test tiles but the good purple needs a thick layer. The top test tile is double dipped while the bottoms are a single dip.",
      "createdBy": "Donte of earth nation",
      "source": "glazy.org",
      "url": "https://glazy.org/recipes/154831"
    },
    {
      "id": 143728,
      "code": "GLAZY-143728",
      "name": "Donte's Translucent base recipe (in search of hyasinth)",
      "cone": "5 - 6",
      "surface": "Glossy",
      "transparency": "Semi-opaque",
      "atmosphere": "Oxidation",
      "subtype": "Glaze",
      "ingredients": [
        {
          "material": "Kentucky OM #4 Ball Clay",
          "amount": 22.0
        },
        {
          "material": "Silica",
          "amount": 22.0
        },
        {
          "material": "Ferro Frit 3134",
          "amount": 20.0
        },
        {
          "material": "Wollastonite",
          "amount": 20.0
        },
        {
          "material": "Spodumene",
          "amount": 12.0
        },
        {
          "material": "Rutile",
          "amount": 4.0
        },
        {
          "material": "Bentonite",
          "amount": 3.0
        },
        {
          "material": "Manganese Dioxide",
          "amount": 2.0
        }
      ],
      "description": "I have been using this base recipe because its just clear enough. the goal was to make a melt blue on a rutile base glaze. im getting pretty close. i think this time I will have to put either 4-5 % manganese dioxide or lessen the amount of rutile. Maybe put in about .25 or .5% cobalt carbonate to really get that blue in there instead of using manganese.",
      "createdBy": "Donte of earth nation",
      "source": "glazy.org",
      "url": "https://glazy.org/recipes/143728"
    },
    {
      "id": 111429,
      "code": "GLAZY-111429",
      "name": "Dontes Base",
      "cone": "6",
      "surface": "Glossy",
      "transparency": "Translucent",
      "atmosphere": "Oxidation",
      "subtype": "Glaze",
      "ingredients": [
        {
          "material": "Kentucky OM #4 Ball Clay",
          "amount": 22.0
        },
        {
          "material": "Silica",
          "amount": 22.0
        },
        {
          "material": "Ferro Frit 3134",
          "amount": 20.0
        },
        {
          "material": "Wollastonite",
          "amount": 20.0
        },
        {
          "material": "Spodumene",
          "amount": 12.0
        },
        {
          "material": "Bentonite",
          "amount": 3.0
        }
      ],
      "description": "This is a base. I am working on a translucent base that is a little more stable than i am used to working with. Seems fine to me although it dose not seem to like red clay bodies. It has great texture melt when you add color to it. Although this picture is on a bmix with grog tile i bet it would look great on porcelain.",
      "createdBy": "Donte of earth nation",
      "source": "glazy.org",
      "url": "https://glazy.org/recipes/111429"
    },
    {
      "id": 85496,
      "code": "GLAZY-85496",
      "name": "Dontes' Blue Bomber Crystal Glaze ^6 ox",
      "cone": "5 - 6",
      "surface": "",
      "transparency": "",
      "atmosphere": "Oxidation",
      "subtype": "Glaze",
      "ingredients": [
        {
          "material": "Ferro Frit 3110",
          "amount": 50.9
        },
        {
          "material": "Zinc Oxide",
          "amount": 24.5
        },
        {
          "material": "Silica",
          "amount": 17.3
        },
        {
          "material": "Titanium Dioxide",
          "amount": 4.5
        },
        {
          "material": "Rutile",
          "amount": 4.0
        },
        {
          "material": "CMC Gum",
          "amount": 1.0
        },
        {
          "material": "Bentonite",
          "amount": 0.5
        },
        {
          "material": "Cobalt Carbonate",
          "amount": 0.3
        }
      ],
      "description": "This is a crystalline glaze Bass by Gerry zucca which I added .3 Cobalt carbonate to with a hold between 1600-1500 down 50/hr. The instruction in the book says not to use it the way i have buuuuuut..... no advancement was ever made that way ;) I do love this base although you do not need alot of the glaze to make it work. 1-2 coats or a very fast dip ( if you do dip) for about 1.5 seconds. if you are painting make sure you layer down by having most of the glaze be at the top of the pot.",
      "createdBy": "Donte of earth nation",
      "source": "glazy.org",
      "url": "https://glazy.org/recipes/85496"
    },
    {
      "id": 90638,
      "code": "GLAZY-90638",
      "name": "Dontes' Dune Glow",
      "cone": "5 - 6",
      "surface": "",
      "transparency": "",
      "atmosphere": "Oxidation",
      "subtype": "Glaze",
      "ingredients": [
        {
          "material": "Ferro Frit 3110",
          "amount": 50.9
        },
        {
          "material": "Zinc Oxide",
          "amount": 24.5
        },
        {
          "material": "Silica",
          "amount": 17.3
        },
        {
          "material": "Titanium Dioxide",
          "amount": 4.5
        },
        {
          "material": "Rutile",
          "amount": 4.0
        },
        {
          "material": "CMC Gum",
          "amount": 1.0
        },
        {
          "material": "Manganese Carbonate",
          "amount": 1.0
        },
        {
          "material": "Bentonite",
          "amount": 0.5
        },
        {
          "material": "Red Iron Oxide",
          "amount": 0.5
        }
      ],
      "description": "This is a crystalline glaze Bass by Gerry zucca which I added 0.5 R.I.O and 1 Manganese carb with a hold between 1600-1500 down 50/hr. The instructions in the book says not to use it the way i have buuuuuut..... no advancement was ever made by following that. I do love this base although you do not need a lot of the glaze to make it work. 1-2 coats or a very fast dip ( if you do dip) for about 1.5 seconds. if you are painting make sure you layer down by having most of the glaze be at the top of the pot. if you put too much of the glaze it will craze a little bit. these glazes work without a hold as well but they make crystals when you put a hold on them. of course it is NOT FOOD SAFE as it, it must be heavily leached before eating off the heavy zinc crystals.",
      "createdBy": "Donte of earth nation",
      "source": "glazy.org",
      "url": "https://glazy.org/recipes/90638"
    },
    {
      "id": 84290,
      "code": "GLAZY-84290",
      "name": "Doth Base",
      "cone": "10",
      "surface": "Glossy",
      "transparency": "",
      "atmosphere": "Reduction, Oxidation, Neutral",
      "subtype": "Glaze - Clear",
      "ingredients": [
        {
          "material": "Custer Feldspar",
          "amount": 30.0
        },
        {
          "material": "Petalite",
          "amount": 20.0
        },
        {
          "material": "Silica",
          "amount": 20.0
        },
        {
          "material": "Whiting",
          "amount": 17.0
        },
        {
          "material": "EP Kaolin",
          "amount": 13.0
        }
      ],
      "description": "",
      "createdBy": "doth",
      "source": "glazy.org",
      "url": "https://glazy.org/recipes/84290"
    },
    {
      "id": 5441,
      "code": "GLAZY-5441",
      "name": "Double Cover Glaze",
      "cone": "",
      "surface": "",
      "transparency": "",
      "atmosphere": "Oxidation, Reduction",
      "subtype": "Glaze",
      "ingredients": [
        {
          "material": "Potash Feldspar",
          "amount": 49.0
        },
        {
          "material": "Silica",
          "amount": 18.0
        },
        {
          "material": "EP Kaolin",
          "amount": 15.0
        },
        {
          "material": "Whiting",
          "amount": 9.0
        },
        {
          "material": "Zinc Oxide",
          "amount": 9.0
        }
      ],
      "description": "This recipe was imported from Louis Katz's Hyperglaze database available on his website: http://falcon.tamucc.edu/lkatz/allglazes.txt More information about Louis Katz can be found on his website, http://www.louiskatz.net/ Louis Katz Notes: I am not a safety expert and any information contained in this file about safety should be ignored in favor of advice from experts. All of the materials in all glazes are potentially hazardous. All of these glaze recipes are given without any representation of accuracy or safety. They may work, they may not. They may be safe when fired or they may not. All of the materials used in them have hazards associated with them. You must be have sufficient training in the hazards before you use the the materials. You will have to determine the suitability and safety for your use. Do not assume that a lack of a warning about a material means that it is safe. Firing: Ox. or Red. Recipe: Percent Batch potash feldspar 49.00 49.00 whiting 9.00 9.00 zinc oxide 9.00 9.00 EPK 15.00 15.00 flint 18.00 18.00 Totals: 100.00 % 100.00 gm Comments: the SP June 1983 p. 36",
      "createdBy": "Glazy Admin",
      "source": "glazy.org",
      "url": "https://glazy.org/recipes/5441"
    },
    {
      "id": 4884,
      "code": "GLAZY-4884",
      "name": "Double Magnesia White",
      "cone": "10",
      "surface": "Glossy",
      "transparency": "",
      "atmosphere": "Oxidation, Reduction",
      "subtype": "Glaze - White, Off-White",
      "ingredients": [
        {
          "material": "Minspar 200",
          "amount": 33.11
        },
        {
          "material": "Silica",
          "amount": 28.1
        },
        {
          "material": "Kentucky OM #4 Ball Clay",
          "amount": 16.35
        },
        {
          "material": "Talc",
          "amount": 14.06
        },
        {
          "material": "Dolomite",
          "amount": 8.38
        }
      ],
      "additionals": [
        {
          "material": "Ultrox",
          "amount": 7.0
        }
      ],
      "description": "This recipe was imported from Louis Katz's Hyperglaze database available on his website: http://falcon.tamucc.edu/lkatz/allglazes.txt More information about Louis Katz can be found on his website, http://www.louiskatz.net/ Louis Katz Notes: I am not a safety expert and any information contained in this file about safety should be ignored in favor of advice from experts. All of the materials in all glazes are potentially hazardous. All of these glaze recipes are given without any representation of accuracy or safety. They may work, they may not. They may be safe when fired or they may not. All of the materials used in them have hazards associated with them. You must be have sufficient training in the hazards before you use the the materials. You will have to determine the suitability and safety for your use. Do not assume that a lack of a warning about a material means that it is safe. Cone: 10 Surface texture: shiny glossy Firing: Ox. or Red. Recipe: Percent Batch Talc Mill White 14.06 14.06 minspar 200 33.11 33.11 OM-4 Ball Clay 16.35 16.35 Dolomite 8.38 8.38 Silica 28.10 28.10 Totals: 100.00 % 100.00 gm Also add: Ultrox 7.00 7.00 Comments:",
      "createdBy": "Glazy Admin",
      "source": "glazy.org",
      "url": "https://glazy.org/recipes/4884"
    },
    {
      "id": 153500,
      "code": "GLAZY-153500",
      "name": "Dove (1)",
      "cone": "8",
      "surface": "Semi-glossy",
      "transparency": "Opaque",
      "atmosphere": "Oxidation",
      "subtype": "Glaze",
      "ingredients": [
        {
          "material": "Silica",
          "amount": 22.8
        },
        {
          "material": "Ferro Frit 3134",
          "amount": 22.7
        },
        {
          "material": "0931_Feldspato K Minasolo",
          "amount": 17.8
        },
        {
          "material": "0910_Argila S\u00e3o Sim\u00e3o",
          "amount": 10.0
        },
        {
          "material": "Kaolin",
          "amount": 9.5
        },
        {
          "material": "Zinc Oxide",
          "amount": 8.2
        },
        {
          "material": "Dolomite",
          "amount": 6.3
        },
        {
          "material": "Talc",
          "amount": 1.9
        },
        {
          "material": "0933_C\u00e1lcio Extra Leve",
          "amount": 0.8
        }
      ],
      "additionals": [
        {
          "material": "Titanium Dioxide",
          "amount": 9.4
        },
        {
          "material": "Red Iron Oxide",
          "amount": 2.2
        },
        {
          "material": "Cobalt Carbonate",
          "amount": 0.5
        }
      ],
      "description": "Feito com base em https://glazy.org/recipes/46902. Acredito que a diferen\u00e7a de cor se d\u00ea em fun\u00e7\u00e3o da argila. Eu add 21 mol\u00e9culas de boro. 80% \u00e1gua + 20% CMC.",
      "createdBy": "Marize Mello",
      "source": "glazy.org",
      "url": "https://glazy.org/recipes/153500"
    },
    {
      "id": 133279,
      "code": "GLAZY-133279",
      "name": "Dove Grey 2-26",
      "cone": "10",
      "surface": "Glossy",
      "transparency": "Opaque",
      "atmosphere": "Oxidation",
      "subtype": "Glaze - Green",
      "ingredients": [
        {
          "material": "Feldspath potassique ICE10 (Solargil 2018)",
          "amount": 46.14
        },
        {
          "material": "Silice 400 (Solargil 2018)",
          "amount": 21.12
        },
        {
          "material": "Dolomie (Solargil 2018)",
          "amount": 9.41
        },
        {
          "material": "Zinc Oxide",
          "amount": 8.31
        },
        {
          "material": "Kaolin pulv\u00e9ris\u00e9 (Solargil 2018)",
          "amount": 8.03
        },
        {
          "material": "Carbonate de Calcium (Solargil 2018)",
          "amount": 6.98
        }
      ],
      "additionals": [
        {
          "material": "Rutile",
          "amount": 6.67
        },
        {
          "material": "Cobalt Carbonate",
          "amount": 1.0
        },
        {
          "material": "Red Iron Oxide",
          "amount": 0.33
        }
      ],
      "description": "",
      "createdBy": "Jean-Pierre Prieto",
      "source": "glazy.org",
      "url": "https://glazy.org/recipes/133279"
    },
    {
      "id": 19348,
      "code": "GLAZY-19348",
      "name": "Dragon Green Spot",
      "cone": "10 - 11",
      "surface": "",
      "transparency": "",
