Repository: MrSeldon/argilev2

File: data/glazes/glazy.json (part 99 of 315)
{
      "atmosphere": "Reduction",
      "subtype": "Glaze - Green - Copper",
      "ingredients": [
        {
          "material": "Custer Feldspar",
          "amount": 44.0
        },
        {
          "material": "Cornwall Stone",
          "amount": 22.0
        },
        {
          "material": "Whiting",
          "amount": 18.0
        },
        {
          "material": "Zinc Oxide",
          "amount": 7.0
        },
        {
          "material": "EP Kaolin",
          "amount": 5.0
        },
        {
          "material": "Titanium Dioxide",
          "amount": 4.0
        }
      ],
      "additionals": [
        {
          "material": "Copper Carbonate",
          "amount": 2.0
        }
      ],
      "description": "Pretty glaze when applied correctly. Runny when students apply them.",
      "createdBy": "WIU CERAMICS",
      "source": "glazy.org",
      "url": "https://glazy.org/recipes/19348"
    },
    {
      "id": 2295,
      "code": "GLAZY-2295",
      "name": "Dragonfly",
      "cone": "08 - 05 1/2",
      "surface": "",
      "transparency": "",
      "atmosphere": "Raku",
      "subtype": "Glaze - Raku",
      "ingredients": [
        {
          "material": "Ferro Frit 3134",
          "amount": 22.5
        },
        {
          "material": "Colemanite",
          "amount": 20.0
        },
        {
          "material": "EP Kaolin",
          "amount": 4.0
        },
        {
          "material": "Silica",
          "amount": 3.5
        }
      ],
      "additionals": [
        {
          "material": "Copper Carbonate",
          "amount": 3.0
        }
      ],
      "description": "Glaze Type: Raku > ClayArt Listserv recipe &lt; If you find this glaze useful, please consider submitting it to the GlazeBase project with full documentation. Use one of the GlazeBase submission formats available on the CeramicsWeb web page. glaze type: Raku comments: submitted by: Claudia O Driscoll e-mail:",
      "createdBy": "Glazy Admin",
      "source": "glazy.org",
      "url": "https://glazy.org/recipes/2295"
    },
    {
      "id": 2296,
      "code": "GLAZY-2296",
      "name": "Dragonfly c08-06",
      "cone": "08 - 05 1/2",
      "surface": "",
      "transparency": "",
      "atmosphere": "Raku",
      "subtype": "Glaze - Raku",
      "ingredients": [
        {
          "material": "Ferro Frit 3134",
          "amount": 45.0
        },
        {
          "material": "Colemanite",
          "amount": 40.0
        },
        {
          "material": "EP Kaolin",
          "amount": 8.0
        },
        {
          "material": "Silica",
          "amount": 7.0
        }
      ],
      "additionals": [
        {
          "material": "Copper Carbonate",
          "amount": 6.0
        }
      ],
      "description": "submitted by: Claudia O Driscoll e-mail:",
      "createdBy": "Glazy Admin",
      "source": "glazy.org",
      "url": "https://glazy.org/recipes/2296"
    },
    {
      "id": 44138,
      "code": "GLAZY-44138",
      "name": "Dresang Shino",
      "cone": "10",
      "surface": "",
      "transparency": "",
      "atmosphere": "",
      "subtype": "Glaze - Shino",
      "ingredients": [
        {
          "material": "Kona F-4 feldspar",
          "amount": 34.4
        },
        {
          "material": "Spodumene",
          "amount": 29.4
        },
        {
          "material": "Nepheline Syenite",
          "amount": 14.7
        },
        {
          "material": "EP Kaolin",
          "amount": 9.8
        },
        {
          "material": "Soda Ash",
          "amount": 7.8
        },
        {
          "material": "Ball Clay",
          "amount": 3.9
        }
      ],
      "description": "From Virginia Scotchie's Clay and Glaze Compendium",
      "createdBy": "Glazy Admin",
      "source": "glazy.org",
      "url": "https://glazy.org/recipes/44138"
    },
    {
      "id": 61639,
      "code": "GLAZY-61639",
      "name": "Drought Resistant Spearmint",
      "cone": "6 - 10",
      "surface": "Glossy",
      "transparency": "Translucent",
      "atmosphere": "Oxidation, Reduction, Salt & Soda",
      "subtype": "Glaze - Green",
      "ingredients": [
        {
          "material": "EP Kaolin",
          "amount": 30.0
        },
        {
          "material": "Silica",
          "amount": 23.0
        },
        {
          "material": "Wollastonite",
          "amount": 22.0
        },
        {
          "material": "Spodumene",
          "amount": 8.0
        },
        {
          "material": "Ferro Frit 3195",
          "amount": 7.0
        },
        {
          "material": "Nepheline Syenite",
          "amount": 7.0
        },
        {
          "material": "Lithium Carbonate",
          "amount": 3.0
        }
      ],
      "additionals": [
        {
          "material": "Rutile",
          "amount": 6.0
        },
        {
          "material": "Copper Carbonate",
          "amount": 4.0
        }
      ],
      "description": "so called because it can take the heat (at cone 10)",
      "createdBy": "Ginger",
      "source": "glazy.org",
      "url": "https://glazy.org/recipes/61639"
    },
    {
      "id": 356243,
      "code": "GLAZY-356243",
      "name": "DRT with Cobalt Carb (Milk Oolong Pottery)",
      "cone": "5 - 6",
      "surface": "",
      "transparency": "",
      "atmosphere": "Oxidation",
      "subtype": "Glaze",
      "ingredients": [
        {
          "material": "Nepheline Syenite",
          "amount": 50.0
        },
        {
          "material": "Silica",
          "amount": 32.0
        },
        {
          "material": "Gerstley Borate",
          "amount": 27.0
        },
        {
          "material": "Whiting",
          "amount": 16.0
        },
        {
          "material": "Titanium Dioxide",
          "amount": 3.0
        },
        {
          "material": "Bentonite",
          "amount": 2.0
        },
        {
          "material": "EP Kaolin",
          "amount": 2.0
        },
        {
          "material": "Zinc Oxide",
          "amount": 2.0
        },
        {
          "material": "Copper Carbonate",
          "amount": 1.5
        },
        {
          "material": "Tin Oxide",
          "amount": 1.0
        },
        {
          "material": "Cobalt Carbonate",
          "amount": 0.5
        },
        {
          "material": "Silicon carbide",
          "amount": 0.5
        }
      ],
      "description": "",
      "createdBy": "Milk Oolong Pottery",
      "source": "glazy.org",
      "url": "https://glazy.org/recipes/356243"
    },
    {
      "id": 356241,
      "code": "GLAZY-356241",
      "name": "DRT with RIO (Milk Oolong Pottery)",
      "cone": "5 - 6",
      "surface": "",
      "transparency": "",
      "atmosphere": "Oxidation",
      "subtype": "Glaze",
      "ingredients": [
        {
          "material": "Nepheline Syenite",
          "amount": 50.0
        },
        {
          "material": "Silica",
          "amount": 32.0
        },
        {
          "material": "Gerstley Borate",
          "amount": 27.0
        },
        {
          "material": "Whiting",
          "amount": 16.0
        },
        {
          "material": "Titanium Dioxide",
          "amount": 3.0
        },
        {
          "material": "Bentonite",
          "amount": 2.0
        },
        {
          "material": "EP Kaolin",
          "amount": 2.0
        },
        {
          "material": "Zinc Oxide",
          "amount": 2.0
        },
        {
          "material": "Copper Carbonate",
          "amount": 1.5
        },
        {
          "material": "Red Iron Oxide",
          "amount": 1.0
        },
        {
          "material": "Tin Oxide",
          "amount": 1.0
        },
        {
          "material": "Silicon carbide",
          "amount": 0.5
        }
      ],
      "description": "",
      "createdBy": "Milk Oolong Pottery",
      "source": "glazy.org",
      "url": "https://glazy.org/recipes/356241"
    },
    {
      "id": 5783,
      "code": "GLAZY-5783",
      "name": "Druckman",
      "cone": "10",
      "surface": "",
      "transparency": "",
      "atmosphere": "Reduction",
      "subtype": "Glaze",
      "ingredients": [
        {
          "material": "Feldspar",
          "amount": 71.65
        },
        {
          "material": "Kaolin",
          "amount": 12.89
        },
        {
          "material": "Silica",
          "amount": 5.15
        },
        {
          "material": "Talc",
          "amount": 5.15
        },
        {
          "material": "Dolomite",
          "amount": 2.58
        },
        {
          "material": "Whiting",
          "amount": 2.58
        }
      ],
      "description": "NOTE: This recipe was imported from Triangle Potter's Guild Glaze Recipes published November, 1988 Source: John Givvines 12623 feldspar 2270 kaolin 908 talc 908 flint 454 whiting 454 dolomite",
      "createdBy": "Glazy Admin",
      "source": "glazy.org",
      "url": "https://glazy.org/recipes/5783"
    },
    {
      "id": 6130,
      "code": "GLAZY-6130",
      "name": "Drunken Beauty",
      "cone": "6",
      "surface": "Glossy",
      "transparency": "Semi-opaque",
      "atmosphere": "Reduction",
      "subtype": "Glaze - Red - Copper - Flambe",
      "ingredients": [
        {
          "material": "Gerstley Borate",
          "amount": 50.0
        },
        {
          "material": "Silica",
          "amount": 30.0
        },
        {
          "material": "EP Kaolin",
          "amount": 20.0
        }
      ],
      "additionals": [
        {
          "material": "Tin Oxide",
          "amount": 2.0
        },
        {
          "material": "Copper Carbonate",
          "amount": 1.5
        }
      ],
      "description": "This is a variation of the popular glaze Milk Gloss. It is a difficult glaze and you have to have a sadistic streak to use it much. Or you would have to master application and use a nice vitrified cone 6 porcelain as it like to crawl and pinhole. But I just re glaze and refire if I have crawling.",
      "createdBy": "John Britt",
      "source": "glazy.org",
      "url": "https://glazy.org/recipes/6130"
    },
    {
      "id": 1919,
      "code": "GLAZY-1919",
      "name": "Dry Alligator Red Rust June's",
      "cone": "05 1/2",
      "surface": "",
      "transparency": "Opaque",
      "atmosphere": "Oxidation, Reduction",
      "subtype": "Glaze - Specialty",
      "ingredients": [
        {
          "material": "Gerstley Borate",
          "amount": 57.1
        },
        {
          "material": "Bone Ash",
          "amount": 28.6
        },
        {
          "material": "Nepheline Syenite",
          "amount": 14.3
        }
      ],
      "additionals": [
        {
          "material": "Copper Carbonate",
          "amount": 14.0
        }
      ],
      "description": "Glaze Type: Texture From June Raymond. With wax resist under the glaze, it will sit up at right angles to the surface. Red in raku reduction. Crawl in oxidation.",
      "createdBy": "Glazy Admin",
      "source": "glazy.org",
      "url": "https://glazy.org/recipes/1919"
    },
    {
      "id": 5223,
      "code": "GLAZY-5223",
      "name": "Dry Black Once Fire",
      "cone": "6",
      "surface": "",
      "transparency": "",
      "atmosphere": "Oxidation, Reduction",
      "subtype": "Glaze - Single-Fire",
      "ingredients": [
        {
          "material": "Albany slip",
          "amount": 65.0
        },
        {
          "material": "Ball Clay",
          "amount": 25.0
        },
        {
          "material": "Borax",
          "amount": 5.0
        },
        {
          "material": "Wollastonite",
          "amount": 5.0
        }
      ],
      "additionals": [
        {
          "material": "Cobalt Oxide",
          "amount": 2.0
        }
      ],
      "description": "This recipe was imported from Louis Katz's Hyperglaze database available on his website: http://falcon.tamucc.edu/lkatz/allglazes.txt More information about Louis Katz can be found on his website, http://www.louiskatz.net/ Louis Katz Notes: I am not a safety expert and any information contained in this file about safety should be ignored in favor of advice from experts. All of the materials in all glazes are potentially hazardous. All of these glaze recipes are given without any representation of accuracy or safety. They may work, they may not. They may be safe when fired or they may not. All of the materials used in them have hazards associated with them. You must be have sufficient training in the hazards before you use the the materials. You will have to determine the suitability and safety for your use. Do not assume that a lack of a warning about a material means that it is safe. Cone: 6 Color: black Surface texture: ? Firing: Ox. or Red. Recipe: Percent Batch Borax 5.00 5.00 Wollastonite 5.00 5.00 Albany 65.00 65.00 Ball Clay 25.00 25.00 Totals: 100.00 % 100.00 gm Also add: Cobalt Oxide 2.00 2.00 Cobalt Oxide:",
      "createdBy": "Glazy Admin",
      "source": "glazy.org",
      "url": "https://glazy.org/recipes/5223"
    },
    {
      "id": 43515,
      "code": "GLAZY-43515",
      "name": "Dry Matte Base",
      "cone": "4",
      "surface": "Dry Matte",
      "transparency": "",
      "atmosphere": "Oxidation",
      "subtype": "Glaze - White, Off-White",
      "ingredients": [
        {
          "material": "Nepheline Syenite",
          "amount": 55.0
        },
        {
          "material": "Barium Carbonate",
          "amount": 26.0
        },
        {
          "material": "Silica",
          "amount": 7.0
        },
        {
          "material": "EP Kaolin",
          "amount": 6.0
        },
        {
          "material": "Bentonite",
          "amount": 2.0
        },
        {
          "material": "Lithium Carbonate",
          "amount": 2.0
        }
      ],
      "description": "From Virginia Scotchie's Clay and Glaze Compendium",
      "createdBy": "Glazy Admin",
      "source": "glazy.org",
      "url": "https://glazy.org/recipes/43515"
    },
    {
      "id": 44207,
      "code": "GLAZY-44207",
      "name": "Dry Moss Glaze",
      "cone": "04 - 2",
      "surface": "",
      "transparency": "",
      "atmosphere": "Oxidation",
      "subtype": "Glaze - Specialty",
      "ingredients": [
        {
          "material": "Cryolite",
          "amount": 42.7
        },
        {
          "material": "EP Kaolin",
          "amount": 21.4
        },
        {
          "material": "Silica",
          "amount": 20.7
        },
        {
          "material": "Whiting",
          "amount": 15.0
        },
        {
          "material": "Bentonite",
          "amount": 2.0
        },
        {
          "material": "Manganese Dioxide",
          "amount": 2.0
        }
      ],
      "description": "From Virginia Scotchie's Clay and Glaze Compendium",
      "createdBy": "Glazy Admin",
      "source": "glazy.org",
      "url": "https://glazy.org/recipes/44207"
    },
    {
      "id": 5162,
      "code": "GLAZY-5162",
      "name": "Dry Sandstone Base Glaze",
      "cone": "4 - 6",
      "surface": "",
      "transparency": "",
      "atmosphere": "Oxidation, Reduction",
      "subtype": "Glaze - Specialty",
      "ingredients": [
        {
          "material": "Barium Carbonate",
          "amount": 24.0
        },
        {
          "material": "Dolomite",
          "amount": 24.0
        },
        {
          "material": "Nepheline Syenite",
          "amount": 24.0
        },
        {
          "material": "EP Kaolin",
          "amount": 17.0
        },
        {
          "material": "Silica",
          "amount": 11.0
        }
      ],
      "description": "This recipe was imported from Louis Katz's Hyperglaze database available on his website: http://falcon.tamucc.edu/lkatz/allglazes.txt More information about Louis Katz can be found on his website, http://www.louiskatz.net/ Louis Katz Notes: I am not a safety expert and any information contained in this file about safety should be ignored in favor of advice from experts. All of the materials in all glazes are potentially hazardous. All of these glaze recipes are given without any representation of accuracy or safety. They may work, they may not. They may be safe when fired or they may not. All of the materials used in them have hazards associated with them. You must be have sufficient training in the hazards before you use the the materials. You will have to determine the suitability and safety for your use. Do not assume that a lack of a warning about a material means that it is safe. Cone: 4 5 6 Firing: Ox. or Red. Recipe: Percent Batch Barium Carbonate 24.00 24.00 Dolomite 24.00 24.00 Neph Sy 24.00 24.00 EPK 17.00 17.00 Flint 11.00 11.00 Totals: 100.00 % 100.00 gm Comments: CM 11-91 p.53 not suitable for food and drink wares DRY RED ROSE 8% Mason Stain 6005 I LIKE THAT BLUE 0.25% Cobalt Carbonate THINK PINK 8% Mason Stain 6020 SELDOM SEEN BLUE GREEN 1% Copper Carbonate 1% RIO ICKY YELLOW 2% RIO LIME GREEN 10% Copper Carbonate 10% Mason Stain 6464 TURQUOISE 2% Copper Carbonate \"Because they are so dry and soluble, the preceding glaze and its variations are not to be used on functional ware where the glaze might come into contact with food or drink.\"",
      "createdBy": "Glazy Admin",
      "source": "glazy.org",
      "url": "https://glazy.org/recipes/5162"
    },
    {
      "id": 41759,
      "code": "GLAZY-41759",
      "name": "Dry Sandstone Base Glaze",
      "cone": "6",
      "surface": "Stony Matte",
      "transparency": "Opaque",
      "atmosphere": "Oxidation",
      "subtype": "Glaze",
      "ingredients": [
        {
          "material": "Barium Carbonate",
          "amount": 24.0
        },
        {
          "material": "Dolomite",
          "amount": 24.0
        },
        {
          "material": "Nepheline Syenite Norwegian",
          "amount": 24.0
        },
        {
          "material": "EP Kaolin",
          "amount": 17.0
        },
        {
          "material": "Silica",
          "amount": 11.0
        }
      ],
      "description": "Please note Serene Fangs test. It was fired to cone 10 and remained matte. Although it is infused on the Stull Map, The cone 6 tests are but are not dry. Matte with a hard surface. Wide range base?",
      "createdBy": "Alisa Liskin Clausen",
      "source": "glazy.org",
      "url": "https://glazy.org/recipes/41759"
    },
    {
      "id": 44196,
      "code": "GLAZY-44196",
      "name": "Dry Texture",
      "cone": "6",
      "surface": "",
      "transparency": "",
      "atmosphere": "Oxidation",
      "subtype": "Glaze - Specialty",
      "ingredients": [
        {
          "material": "Soda Feldspar",
          "amount": 32.71
        },
        {
          "material": "Silica",
          "amount": 27.47
        },
        {
          "material": "Soda Ash",
          "amount": 19.85
        },
        {
          "material": "Gerstley Borate",
          "amount": 8.57
        },
        {
          "material": "Whiting",
          "amount": 8.32
        },
        {
          "material": "Lithium Carbonate",
          "amount": 3.08
        }
      ],
      "description": "From Virginia Scotchie's Clay and Glaze Compendium",
      "createdBy": "Glazy Admin",
      "source": "glazy.org",
      "url": "https://glazy.org/recipes/44196"
    },
    {
      "id": 44203,
      "code": "GLAZY-44203",
      "name": "Dry Texture",
      "cone": "6",
      "surface": "",
      "transparency": "",
      "atmosphere": "",
      "subtype": "Glaze - Specialty",
      "ingredients": [
        {
          "material": "Soda Feldspar",
          "amount": 32.71
        },
        {
          "material": "Silica",
          "amount": 27.47
        },
        {
          "material": "Soda Ash",
          "amount": 19.85
        },
        {
          "material": "Gerstley Borate",
          "amount": 8.57
        },
        {
          "material": "Whiting",
          "amount": 8.32
        },
        {
          "material": "Lithium Carbonate",
          "amount": 3.08
        }
      ],
      "description": "From Virginia Scotchie's Clay and Glaze Compendium",
      "createdBy": "Glazy Admin",
      "source": "glazy.org",
      "url": "https://glazy.org/recipes/44203"
    },
    {
      "id": 2740,
      "code": "GLAZY-2740",
      "name": "Dry White 1",
      "cone": "6",
      "surface": "Matte",
      "transparency": "",
      "atmosphere": "",
      "subtype": "Glaze - White, Off-White",
      "ingredients": [
        {
          "material": "Nepheline Syenite",
          "amount": 57.0
        },
        {
          "material": "Ball Clay",
          "amount": 22.0
        },
        {
          "material": "Magnesium carbonate",
          "amount": 21.0
        }
      ],
      "description": "Source/Alternate names: original name Crawl Glaze 1 Source/Alternate names: similar oxides to Wilson Textured Crawl Firing Notes: cool max. to 1100C, 80C per hour to 800C Notes: Alisa Clausen: Dry, white glaze that bubbled, but did not crawl. Application was thick, but may need to be beastly thick to crawl. Smooth to the touch, with a textured surface. Oxides Cobalt, RIO, black stain, Chrome and Ochre showed through the glaze with straight edges as painted. Chrome turned dark pinkish beige.",
      "createdBy": "Glazy Admin",
      "source": "glazy.org",
      "url": "https://glazy.org/recipes/2740"
    },
    {
      "id": 2741,
      "code": "GLAZY-2741",
      "name": "Dry White 2",
      "cone": "6 - 9",
      "surface": "Satin",
      "transparency": "",
      "atmosphere": "",
      "subtype": "Glaze - White, Off-White",
      "ingredients": [
        {
          "material": "Magnesium carbonate",
          "amount": 30.0
        },
        {
          "material": "Soda Feldspar",
          "amount": 30.0
        },
        {
          "material": "Kaolin",
          "amount": 15.0
        },
        {
          "material": "Dolomite",
          "amount": 10.0
        },
        {
          "material": "Johnson Matthey Frit 169",
          "amount": 10.0
        },
        {
          "material": "Zinc Oxide",
          "amount": 5.0
        }
      ],
      "description": "Source/Alternate names: original name Crawl Glaze 2 Firing Notes: cool max. to 1100C, 80C per hour to 800C Significant Flaw: bubbled surface Notes: Alisa Clausen: dry, white glaze that is slightly waxier than Crawl Glaze 1. The surface is rough with bubbles, but has a smooth feel overall. No crawling but may need to apply very thickly. Oxides cobalt, RIO, black stain, chrome and ochre showed through with straight edges as painted. Chrome turned dark pinkish beige.",
      "createdBy": "Glazy Admin",
      "source": "glazy.org",
      "url": "https://glazy.org/recipes/2741"
    },
    {
      "id": 31345,
      "code": "GLAZY-31345",
      "name": "Dry White Orange Flashing Slip",
      "cone": "8 - 13",
      "surface": "Stony Matte",
      "transparency": "Opaque",
      "atmosphere": "Salt & Soda, Wood",
      "subtype": "Slip & Engobe - Slip",
      "ingredients": [
        {
          "material": "Alumina Hydrate",
          "amount": 33.3
        },
        {
          "material": "Ball Clay",
          "amount": 16.6
        },
        {
          "material": "Calcined Kaolin",
          "amount": 16.6
        },
        {
          "material": "EP Kaolin",
          "amount": 16.6
        }
      ],
      "description": "",
      "createdBy": "HP Bloomer IV",
      "source": "glazy.org",
      "url": "https://glazy.org/recipes/31345"
    },
    {
      "id": 2411,
      "code": "GLAZY-2411",
      "name": "Dry Yellow Pumpkin",
      "cone": "6",
      "surface": "Matte",
      "transparency": "",
      "atmosphere": "",
      "subtype": "Glaze - Yellow",
      "ingredients": [
        {
          "material": "Kaolin",
          "amount": 24.0
        },
        {
          "material": "Dolomite",
          "amount": 19.0
        },
        {
          "material": "Ferro Frit 3134",
          "amount": 18.0
        },
        {
          "material": "Calcined Kaolin",
          "amount": 16.0
        },
        {
          "material": "Spodumene",
          "amount": 16.0
        },
        {
          "material": "Silica",
          "amount": 8.0
        }
      ],
      "additionals": [
        {
          "material": "Titanium Dioxide",
          "amount": 14.0
        },
        {
          "material": "Rutile",
          "amount": 6.0
        }
      ],
      "description": "Source/Alternate names: Ababi Sharon Firing Notes: cool maximum rate to 1100C hold 1 hour Notes: Alisa Clausen: used 40 kaolin instead of 24 kaolin and 16 calcined kaolin. Mat, smooth, covering glaze. Slight sheen on surface. Colour is a truly mellow yellow orange. On closer look at the surface, there is some pitting, but cannot feel it. The glaze has an area that is darker and toastier than rest of test tile. An unusual colour, as it is very much in the yellow family.",
      "createdBy": "Glazy Admin",
      "source": "glazy.org",
      "url": "https://glazy.org/recipes/2411"
    },
    {
      "id": 5341,
      "code": "GLAZY-5341",
      "name": "Dull Black Glaze",
      "cone": "9",
      "surface": "Semi-matte",
      "transparency": "",
      "atmosphere": "Oxidation, Reduction",
      "subtype": "Glaze - Black - Slip-Based",
      "ingredients": [
        {
          "material": "Albany slip",
          "amount": 100.0
        }
      ],
      "additionals": [
        {
          "material": "Calcined Kaolin",
          "amount": 6.0
        },
        {
          "material": "Cobalt Carbonate",
          "amount": 4.0
        }
      ],
      "description": "This recipe was imported from Louis Katz's Hyperglaze database available on his website: http://falcon.tamucc.edu/lkatz/allglazes.txt More information about Louis Katz can be found on his website, http://www.louiskatz.net/ Louis Katz Notes: I am not a safety expert and any information contained in this file about safety should be ignored in favor of advice from experts. All of the materials in all glazes are potentially hazardous. All of these glaze recipes are given without any representation of accuracy or safety. They may work, they may not. They may be safe when fired or they may not. All of the materials used in them have hazards associated with them. You must be have sufficient training in the hazards before you use the the materials. You will have to determine the suitability and safety for your use. Do not assume that a lack of a warning about a material means that it is safe. Cone: 9 Color: black Surface texture: Semi-Matte or Satin Firing: Ox. or Red. Recipe: Percent Batch Albany Slip Clay 100.00 100.00 Totals: 100.00 % 100.00 gm Also add: Cobalt Carbonate 4.00 4.00 Calcined Kaolin 6.00 6.00 Comments: CM 03-95 p.56",
      "createdBy": "Glazy Admin",
      "source": "glazy.org",
      "url": "https://glazy.org/recipes/5341"
    },
    {
      "id": 268042,
      "code": "GLAZY-268042",
      "name": "Dune",
      "cone": "6",
      "surface": "Smooth Matte",
      "transparency": "Opaque",
      "atmosphere": "Oxidation",
      "subtype": "Glaze - White, Off-White",
      "ingredients": [
        {
          "material": "Ferro Frit 3124",
          "amount": 27.0
        },
        {
          "material": "EP Kaolin",
          "amount": 23.5
        },
        {
          "material": "Nepheline Syenite",
          "amount": 18.0
        },
        {
          "material": "Strontium Carbonate",
          "amount": 15.5
        },
        {
          "material": "Silica",
          "amount": 10.0
        },
        {
          "material": "Whiting",
          "amount": 6.0
        }
      ],
      "additionals": [
        {
          "material": "Titanium Dioxide",
          "amount": 4.0
        },
        {
          "material": "Black Nickel Oxide",
          "amount": 1.0
        }
      ],
      "description": "A well behaved, easy to apply matte with texture like a soft polished stone. Adjustments made to the original recipe: - Reduced Nickel Oxide to 1 to create a more neutral tone. - Added more Neph Sye to balance the R2O:RO ratio to reduce leaching. Tested for leaching and crazing, so far, so good on the listed Standard Ceramic mid-fire clays. Please do your own testing as well to ensure food safety! See also Will Donovan's Eggshell Satin - a similar recipe that I wasn't aware of when altering this one: https://glazy.org/recipes/246036",
      "createdBy": "Lizzie Butler",
      "source": "glazy.org",
      "url": "https://glazy.org/recipes/268042"
    },
    {
      "id": 43865,
      "code": "GLAZY-43865",
      "name": "Dunedin Engobe",
      "cone": "08 - 04",
      "surface": "Satin-matte",
      "transparency": "Translucent",
      "atmosphere": "Oxidation",
      "subtype": "Slip & Engobe - Engobe",
      "ingredients": [
        {
          "material": "Ferro Frit 3124",
          "amount": 25.0
        },
        {
          "material": "Talc",
          "amount": 25.0
        },
        {
          "material": "Kaolin",
          "amount": 20.8
        },
        {
          "material": "Hyplas 71 Ball clay",
          "amount": 20.8
        },
        {
          "material": "Silica",
          "amount": 8.4
        }
      ],
      "description": "I developed this engobe at the Adam Pottery in Edinburgh, Scotland in 2010 to have a semi transparent finish on once fired earthenware. Once the slip decoration was leather hard, I lightly covered the pot inside and out with a soft brush.",
      "createdBy": "Chris Donnelly",
      "source": "glazy.org",
      "url": "https://glazy.org/recipes/43865"
    },
    {
      "id": 2788,
      "code": "GLAZY-2788",
      "name": "Dunham Black Brown Blue",
      "cone": "9 - 10",
      "surface": "Glossy",
      "transparency": "",
      "atmosphere": "Reduction",
      "subtype": "Glaze - Blue",
      "ingredients": [
        {
          "material": "G-200 Feldspar",
          "amount": 39.5
        },
        {
          "material": "Silica",
          "amount": 23.7
        },
        {
          "material": "Strontium Carbonate",
          "amount": 11.0
        },
        {
          "material": "Whiting",
          "amount": 11.0
        },
        {
          "material": "EP Kaolin",
          "amount": 6.3
        }
      ],
      "additionals": [
        {
          "material": "Red Iron Oxide",
          "amount": 4.0
        },
        {
          "material": "Rutile",
          "amount": 4.0
        },
        {
          "material": "Copper Carbonate",
          "amount": 0.4
        }
      ],
      "description": "Source/Alternate names: Bob Santerre Notes: Tracy Wilson: black brown that almost looks like tenmoku but very deep blue where it pools",
      "createdBy": "Glazy Admin",
      "source": "glazy.org",
      "url": "https://glazy.org/recipes/2788"
    },
    {
      "id": 4885,
      "code": "GLAZY-4885",
      "name": "Dunham Blue Brown",
      "cone": "10",
      "surface": "Glossy",
      "transparency": "",
      "atmosphere": "Oxidation, Reduction",
      "subtype": "Glaze - Blue",
      "ingredients": [
        {
          "material": "Kingman Feldspar",
          "amount": 42.2
        },
        {
          "material": "Silica",
          "amount": 25.2
        },
        {
          "material": "Barium Carbonate",
          "amount": 11.7
        },
        {
          "material": "Whiting",
          "amount": 11.7
        },
        {
          "material": "Kaolin",
          "amount": 6.7
        },
        {
          "material": "Bentonite",
          "amount": 2.5
        }
      ],
      "additionals": [
        {
          "material": "Red Iron Oxide",
          "amount": 5.0
        },
        {
          "material": "Rutile",
          "amount": 5.0
        },
        {
          "material": "Copper Carbonate",
          "amount": 0.5
        }
      ],
      "description": "This recipe was imported from Louis Katz's Hyperglaze database available on his website: http://falcon.tamucc.edu/lkatz/allglazes.txt More information about Louis Katz can be found on his website, http://www.louiskatz.net/ Louis Katz Notes: I am not a safety expert and any information contained in this file about safety should be ignored in favor of advice from experts. All of the materials in all glazes are potentially hazardous. All of these glaze recipes are given without any representation of accuracy or safety. They may work, they may not. They may be safe when fired or they may not. All of the materials used in them have hazards associated with them. You must be have sufficient training in the hazards before you use the the materials. You will have to determine the suitability and safety for your use. Do not assume that a lack of a warning about a material means that it is safe. Cone: 10 Color: blue/brown Surface texture: shiny glossy Firing: Ox. or Red. Recipe: Percent Batch Kingman 42.20 3376 Whiting 11.70 936 Kaolin 6.70 536 Bar Carb 11.70 936 Flint 25.20 2016 Bentonite 2.50 200 Totals: 100.00 % 8000 Gm Also add: RIO 5.00 400 Rutile 5.00 400 Copper Carbonate 0.50 40",
      "createdBy": "Glazy Admin",
      "source": "glazy.org",
      "url": "https://glazy.org/recipes/4885"
    },
    {
      "id": 406,
      "code": "GLAZY-406",
      "name": "Dunham Shiny",
      "cone": "9 - 10",
      "surface": "Glossy",
      "transparency": "Opaque",
      "atmosphere": "Reduction",
      "subtype": "Glaze - Blue",
      "ingredients": [
        {
          "material": "Custer Feldspar",
          "amount": 47.0
        },
        {
          "material": "Silica",
          "amount": 28.0
        },
        {
          "material": "Whiting",
          "amount": 18.0
        },
        {
          "material": "EP Kaolin",
          "amount": 7.0
        }
      ],
      "additionals": [
        {
          "material": "Red Iron Oxide",
          "amount": 4.6
        },
        {
          "material": "Rutile",
          "amount": 4.6
        },
        {
          "material": "Copper Carbonate",
          "amount": 0.5
        }
      ],
      "description": "Mottled blue breaking to orange. Pretty color, but prone to pinholing, esp. when thick.",
      "createdBy": "Glazy Admin",
      "source": "glazy.org",
      "url": "https://glazy.org/recipes/406"
    },
    {
      "id": 44030,
      "code": "GLAZY-44030",
      "name": "Dunlop's Marble Glaze",
      "cone": "10",
      "surface": "",
      "transparency": "",
      "atmosphere": "",
      "subtype": "Glaze",
      "ingredients": [
        {
          "material": "Custer Feldspar",
          "amount": 50.0
        },
        {
          "material": "Whiting",
          "amount": 20.0
        },
        {
          "material": "Barium Carbonate",
          "amount": 15.0
        },
        {
          "material": "EP Kaolin",
          "amount": 15.0
        }
      ],
      "additionals": [
        {
          "material": "Rutile",
          "amount": 2.0
        }
      ],
      "description": "From Virginia Scotchie's Clay and Glaze Compendium",
      "createdBy": "Glazy Admin",
      "source": "glazy.org",
      "url": "https://glazy.org/recipes/44030"
    },
    {
      "id": 125819,
      "code": "GLAZY-125819",
      "name": "Dunton Shino",
      "cone": "9 - 12",
      "surface": "",
      "transparency": "",
      "atmosphere": "Salt & Soda, Wood, Reduction",
      "subtype": "Glaze - Shino - Carbon Trap",
      "ingredients": [
        {
          "material": "Neph Sye A270",
          "amount": 60.0
        },
        {
          "material": "Spodumene",
          "amount": 17.0
        },
        {
          "material": "Tile #6 Kaolin",
          "amount": 10.0
        },
        {
          "material": "Kentucky Stone",
          "amount": 10.0
        },
        {
          "material": "Soda Ash",
          "amount": 3.0
        }
      ],
      "description": "",
      "createdBy": "Ian Dunton",
      "source": "glazy.org",
      "url": "https://glazy.org/recipes/125819"
    },
    {
      "id": 261065,
      "code": "GLAZY-261065",
      "name": "Durability Matte Control Glaze",
      "cone": "6",
      "surface": "Matte",
      "transparency": "Semi-opaque",
      "atmosphere": "Oxidation",
      "subtype": "Glaze - Clear",
      "ingredients": [
        {
          "material": "Soda Feldspar",
          "amount": 38.0
        },
        {
          "material": "Kaolin",
          "amount": 28.4
        },
        {
          "material": "Whiting",
          "amount": 17.9
        },
        {
          "material": "Ferro Frit 3134",
          "amount": 15.7
        }
      ],
      "description": "I planned on using it as a durable control glaze for testing with a gloss meter. Turns out gloss meters don't work with matte glazes so this one is shelved.",
      "createdBy": "Reinout Brouwers",
      "source": "glazy.org",
      "url": "https://glazy.org/recipes/261065"
    },
    {
      "id": 173446,
      "code": "GLAZY-173446",
      "name": "Dusk",
      "cone": "6",
      "surface": "Matte",
      "transparency": "Opaque",
      "atmosphere": "Oxidation",
      "subtype": "Glaze - Blue - Cobalt",
      "ingredients": [
        {
          "material": "Ball Clay",
          "amount": 40.0
        },
        {
          "material": "Potash Feldspar",
          "amount": 30.0
        },
        {
          "material": "Dolomite",
          "amount": 20.0
        },
        {
          "material": "Ferro Frit 3134",
          "amount": 10.0
        }
      ],
      "additionals": [
        {
          "material": "Bentonite",
          "amount": 2.0
        },
        {
          "material": "Black Copper Oxide",
          "amount": 1.0
        },
        {
          "material": "Titanium Dioxide",
          "amount": 1.0
        },
        {
          "material": "Cobalt Oxide",
          "amount": 0.5
        }
      ],
      "description": "Silky magnesium matte Deep blue with white variegation due to titanium",
      "createdBy": "Kenneth Lau",
      "source": "glazy.org",
      "url": "https://glazy.org/recipes/173446"
    },
    {
      "id": 19421,
      "code": "GLAZY-19421",
      "name": "Dusk pink",
      "cone": "5 - 10",
      "surface": "Semi-glossy",
      "transparency": "Opaque",
      "atmosphere": "Oxidation",
      "subtype": "Glaze - Turquoise",
      "ingredients": [
        {
          "material": "Custer Feldspar",
          "amount": 30.0
        },
        {
          "material": "Ferro Frit 3134",
          "amount": 28.0
        },
        {
          "material": "Wollastonite - Vansil",
          "amount": 18.0
        },
        {
          "material": "Silica",
          "amount": 13.0
        },
        {
          "material": "EP Kaolin",
          "amount": 8.0
        },
        {
          "material": "Tin Oxide",
          "amount": 5.0
        },
        {
          "material": "Camadil Dolomite",
          "amount": 3.0
        },
        {
          "material": "Copper Carbonate",
          "amount": 0.75
        },
        {
          "material": "Chrome Oxide",
          "amount": 0.1
        }
      ],
      "description": "A reworking of Val's turquoise for the gerstley borateless.",
      "createdBy": "david tsabar",
      "source": "glazy.org",
      "url": "https://glazy.org/recipes/19421"
    },
    {
      "id": 89098,
      "code": "GLAZY-89098",
      "name": "Dusk purple",
      "cone": "5 - 10",
      "surface": "Semi-glossy",
      "transparency": "Opaque",
      "atmosphere": "Oxidation",
      "subtype": "Glaze - Red - Pink",
      "ingredients": [
        {
          "material": "Potash Feldspar",
          "amount": 30.0
        },
        {
