Repository: MrSeldon/argilev2

File: data/glazes/glazy.json (part 100 of 315)
{
          "material": "Ferro Frit 3134",
          "amount": 28.0
        },
        {
          "material": "Wollastonite",
          "amount": 18.0
        },
        {
          "material": "Silica",
          "amount": 13.0
        },
        {
          "material": "EP Kaolin",
          "amount": 8.0
        },
        {
          "material": "Tin Oxide",
          "amount": 5.0
        },
        {
          "material": "Dolomite",
          "amount": 3.0
        }
      ],
      "additionals": [
        {
          "material": "Copper Carbonate",
          "amount": 0.75
        },
        {
          "material": "Chrome Oxide",
          "amount": 0.1
        }
      ],
      "description": "A re-working of dusk pink.",
      "createdBy": "Beynon owen",
      "source": "glazy.org",
      "url": "https://glazy.org/recipes/89098"
    },
    {
      "id": 93244,
      "code": "GLAZY-93244",
      "name": "Dusty Rose",
      "cone": "6 - 7",
      "surface": "Glossy",
      "transparency": "Semi-opaque",
      "atmosphere": "Oxidation",
      "subtype": "Glaze - Red - Pink",
      "ingredients": [
        {
          "material": "Silica",
          "amount": 30.0
        },
        {
          "material": "Whiting",
          "amount": 20.0
        },
        {
          "material": "Kentucky OM #4 Ball Clay",
          "amount": 18.0
        },
        {
          "material": "Nepheline Syenite",
          "amount": 18.0
        },
        {
          "material": "Ferro Frit 3134",
          "amount": 14.0
        }
      ],
      "additionals": [
        {
          "material": "Tin Oxide",
          "amount": 5.0
        },
        {
          "material": "Ultrox",
          "amount": 5.0
        },
        {
          "material": "EP Kaolin",
          "amount": 3.0
        },
        {
          "material": "Chrome Oxide",
          "amount": 0.15
        }
      ],
      "description": "Tole painters and living room curtains from the 80s will remember this one! I had a batch of MC6 Raspberry base with 5 tin and 0.15 chrome but then I decided I didn't really care for it so I added EPK to increase Al and Si and added Ultrox (Zircopax) to lighten. One could formulate a simpler recipe without the EPK. Big thanks to Derek for his tests on CrSn pinks which were really helpful figuring out what to do.",
      "createdBy": "Dan Lizotte",
      "source": "glazy.org",
      "url": "https://glazy.org/recipes/93244"
    },
    {
      "id": 287848,
      "code": "GLAZY-287848",
      "name": "Dusty watermelon",
      "cone": "6",
      "surface": "Glossy",
      "transparency": "",
      "atmosphere": "Oxidation",
      "subtype": "Glaze - Turquoise",
      "ingredients": [
        {
          "material": "Silica",
          "amount": 26.5
        },
        {
          "material": "\u041a\u0430\u043e\u043b\u0438\u043d \u041a\u0416\u0424-1",
          "amount": 24.5
        },
        {
          "material": "Ferro Frit 3110",
          "amount": 18.4
        },
        {
          "material": "Vansil W-30 Wollastonite",
          "amount": 14.6
        },
        {
          "material": "\u0423\u043b\u0435\u043a\u0441\u0438\u0442 (\u0425\u0438\u043c\u043f\u044d\u043a)",
          "amount": 13.0
        },
        {
          "material": "Zinc Oxide",
          "amount": 1.8
        },
        {
          "material": "Lithium Carbonate",
          "amount": 1.2
        }
      ],
      "additionals": [
        {
          "material": "Copper Carbonate",
          "amount": 4.0
        },
        {
          "material": "Titanium Dioxide",
          "amount": 2.4
        },
        {
          "material": "Iron oxide",
          "amount": 0.3
        }
      ],
      "description": "This glaze is the result of me \u2018improving\u2019 on one of the glazes I had previously tested. I recently reread \u201cMastering Cone 6 Glazes\u201d about making stable and functional glazes. After rereading how to make a stable glaze I finally understood that all the numbers they were referring to in the book was talking about the UMF and wanted to go back on some glazes that I believed could be improved from some tweaking in the chemistry. That glaze in question was Charle\u2019s Titanium with copper carbonate (3%) and rutile (2%). I noticed some flaws with that test. It crazes, there wasn\u2019t enough silica and alumina which made it way too fluid, and the R2O:RO flux ratio didn\u2019t meet an ideal ratio of 3:7. After going through the recipe I readjusted the ingredients. I met the minimum amount of silica and alumina that is required for a \u201cstable glaze\u201d in Ron Roy and John Hesselberth\u2019s book ,MC6, while also lowering the thermal expansion at the same time which makes the glaze less likely to craze. Then finally I took in account for the colorants which also influence the flux ratio in the extended UMF, so I added 2% zinc which helped me meet the ideal ratio for a stable glaze. I strongly recommend the book to those interested in making durable and functional cone 6 glazes. Substitution for wollastonite by using whiting. https://glazy.org/recipes/101138",
      "createdBy": "Ilya Kalashnikov",
      "source": "glazy.org",
      "url": "https://glazy.org/recipes/287848"
    },
    {
      "id": 50059,
      "code": "GLAZY-50059",
      "name": "DVC Celadon",
      "cone": "9 - 11",
      "surface": "Glossy",
      "transparency": "Translucent",
      "atmosphere": "Reduction",
      "subtype": "Glaze - Iron - Celadon - Green",
      "ingredients": [
        {
          "material": "Custer Feldspar",
          "amount": 44.0
        },
        {
          "material": "Silica",
          "amount": 25.0
        },
        {
          "material": "Whiting",
          "amount": 18.5
        },
        {
          "material": "Grolleg Kaolin",
          "amount": 12.5
        }
      ],
      "additionals": [
        {
          "material": "Ferro Frit 3110",
          "amount": 10.0
        },
        {
          "material": "Red Iron Oxide",
          "amount": 1.0
        }
      ],
      "description": "Crazes at cone 10 reduction",
      "createdBy": "Mark Sullivan",
      "source": "glazy.org",
      "url": "https://glazy.org/recipes/50059"
    },
    {
      "id": 108110,
      "code": "GLAZY-108110",
      "name": "DW KAKR port 6",
      "cone": "6 - 8",
      "surface": "Matte",
      "transparency": "Opaque",
      "atmosphere": "Oxidation, Neutral",
      "subtype": "Glaze - Black",
      "ingredients": [
        {
          "material": "Kali-Feldspat K 2/75 Carl J\u00e4ger",
          "amount": 40.0
        },
        {
          "material": "China-Clay Grolleg 1319 Carl J\u00e4ger",
          "amount": 25.0
        },
        {
          "material": "Kreide 190/ Carl J\u00e4ger CaO = 56,3% / CaCO3 = 98,2%",
          "amount": 17.0
        },
        {
          "material": "Quarzmehl W 10 Carl J\u00e4ger",
          "amount": 15.0
        },
        {
          "material": "Portabor A Carl J\u00e4ger",
          "amount": 8.0
        }
      ],
      "additionals": [
        {
          "material": "Red Iron Oxide",
          "amount": 3.0
        },
        {
          "material": "Black Nickel Oxide",
          "amount": 2.52
        },
        {
          "material": "Cobalt Carbonate",
          "amount": 2.0
        }
      ],
      "description": "Schr\u00fch: 950\u00b0C Achtung: Statt Nickeloxid lieber 4 % Nickelcarbonat verwenden!",
      "createdBy": "Feli Hager",
      "source": "glazy.org",
      "url": "https://glazy.org/recipes/108110"
    },
    {
      "id": 183732,
      "code": "GLAZY-183732",
      "name": "DW NAKR transparent f\u00fcr 116 (matt)",
      "cone": "6 - 8",
      "surface": "Smooth Matte",
      "transparency": "Transparent",
      "atmosphere": "Oxidation",
      "subtype": "Glaze - Clear",
      "ingredients": [
        {
          "material": "Natronfeldspat Carl J\u00e4ger LF 90",
          "amount": 33.62
        },
        {
          "material": "Kreide 190/ Carl J\u00e4ger CaO = 56,3% / CaCO3 = 98,2%",
          "amount": 19.59
        },
        {
          "material": "Kalziniertes Kaolin 233 Carl J\u00e4ger",
          "amount": 15.83
        },
        {
          "material": "Ferro Frit 3195",
          "amount": 15.07
        },
        {
          "material": "Kaolin 233 Carl J\u00e4ger",
          "amount": 10.09
        },
        {
          "material": "Quarzmehl W 10 Carl J\u00e4ger",
          "amount": 5.8
        }
      ],
      "description": "Oxidbeigabe: Schwarz: 4% Nickel Oxide, 4% Red Iron Oxide, 2% Cobalt Carbonate Gr\u00fcn: 3% Copper Oxide Black Blau: 4% Cobalt Carbonate, 1% Nickel Oxide, 1% Copper Oxide Black",
      "createdBy": "Feli Hager",
      "source": "glazy.org",
      "url": "https://glazy.org/recipes/183732"
    },
    {
      "id": 169526,
      "code": "GLAZY-169526",
      "name": "D\u00e1nica A071",
      "cone": "4 - 5 1/2",
      "surface": "Satin-matte",
      "transparency": "Opaque",
      "atmosphere": "Oxidation",
      "subtype": "Glaze",
      "ingredients": [
        {
          "material": "Potash Feldspar",
          "amount": 35.1
        },
        {
          "material": "Silica",
          "amount": 16.2
        },
        {
          "material": "Wollastonite",
          "amount": 14.7
        },
        {
          "material": "Caol\u00edn Patag\u00f3nico",
          "amount": 13.6
        },
        {
          "material": "Ferro Frit 3134-2 (174)",
          "amount": 11.7
        },
        {
          "material": "Talc",
          "amount": 8.8
        }
      ],
      "additionals": [
        {
          "material": "Rutile",
          "amount": 15.0
        },
        {
          "material": "Red Iron Oxide",
          "amount": 1.5
        }
      ],
      "description": "",
      "createdBy": "Mart\u00edn Rolando",
      "source": "glazy.org",
      "url": "https://glazy.org/recipes/169526"
    },
    {
      "id": 337266,
      "code": "GLAZY-337266",
      "name": "D\u00e1nica Var. II A161",
      "cone": "4 - 5 1/2",
      "surface": "Semi-glossy",
      "transparency": "Opaque",
      "atmosphere": "Oxidation",
      "subtype": "Glaze",
      "ingredients": [
        {
          "material": "Potash Feldspar",
          "amount": 38.0
        },
        {
          "material": "Ferro Frit 3134-2 (174)",
          "amount": 30.0
        },
        {
          "material": "Wollastonite",
          "amount": 12.0
        },
        {
          "material": "Talc",
          "amount": 11.0
        },
        {
          "material": "Caol\u00edn Patag\u00f3nico",
          "amount": 9.0
        }
      ],
      "additionals": [
        {
          "material": "Rutile",
          "amount": 15.0
        },
        {
          "material": "Red Iron Oxide",
          "amount": 1.5
        },
        {
          "material": "Tin Oxide",
          "amount": 1.0
        }
      ],
      "description": "",
      "createdBy": "Mart\u00edn Rolando",
      "source": "glazy.org",
      "url": "https://glazy.org/recipes/337266"
    },
    {
      "id": 4260,
      "code": "GLAZY-4260",
      "name": "E 11",
      "cone": "10",
      "surface": "",
      "transparency": "",
      "atmosphere": "Reduction",
      "subtype": "Glaze - Ash",
      "ingredients": [
        {
          "material": "Wood ash",
          "amount": 50.0
        },
        {
          "material": "G-200 Feldspar",
          "amount": 40.0
        },
        {
          "material": "EP Kaolin",
          "amount": 10.0
        }
      ],
      "description": "From Steve Davis Used mesquite wood ash. Website & Blog: http://kazegama.com/ Website: http://kazegamas.com/ Ash Glazes: http://kazegamas.com/Ash Glazes.htm",
      "createdBy": "Steve Davis",
      "source": "glazy.org",
      "url": "https://glazy.org/recipes/4260"
    },
    {
      "id": 4261,
      "code": "GLAZY-4261",
      "name": "E 15",
      "cone": "10",
      "surface": "",
      "transparency": "",
      "atmosphere": "Reduction",
      "subtype": "Glaze - Ash",
      "ingredients": [
        {
          "material": "Wood ash",
          "amount": 50.0
        },
        {
          "material": "G-200 Feldspar",
          "amount": 30.0
        },
        {
          "material": "EP Kaolin",
          "amount": 20.0
        }
      ],
      "description": "From Steve Davis Used mesquite wood ash. Website & Blog: http://kazegama.com/ Website: http://kazegamas.com/ Ash Glazes: http://kazegamas.com/Ash Glazes.htm",
      "createdBy": "Steve Davis",
      "source": "glazy.org",
      "url": "https://glazy.org/recipes/4261"
    },
    {
      "id": 4262,
      "code": "GLAZY-4262",
      "name": "E 18",
      "cone": "10",
      "surface": "",
      "transparency": "",
      "atmosphere": "Reduction",
      "subtype": "Glaze - Ash",
      "ingredients": [
        {
          "material": "Wood ash",
          "amount": 50.0
        },
        {
          "material": "EP Kaolin",
          "amount": 30.0
        },
        {
          "material": "G-200 Feldspar",
          "amount": 20.0
        }
      ],
      "description": "From Steve Davis Used mesquite wood ash. Website & Blog: http://kazegama.com/ Website: http://kazegamas.com/ Ash Glazes: http://kazegamas.com/Ash Glazes.htm",
      "createdBy": "Steve Davis",
      "source": "glazy.org",
      "url": "https://glazy.org/recipes/4262"
    },
    {
      "id": 4259,
      "code": "GLAZY-4259",
      "name": "E 6",
      "cone": "10",
      "surface": "",
      "transparency": "",
      "atmosphere": "Reduction",
      "subtype": "Glaze - Ash",
      "ingredients": [
        {
          "material": "Wood ash",
          "amount": 50.0
        },
        {
          "material": "G-200 Feldspar",
          "amount": 50.0
        }
      ],
      "description": "From Steve Davis Used mesquite wood ash. Website & Blog: http://kazegama.com/ Website: http://kazegamas.com/ Ash Glazes: http://kazegamas.com/Ash Glazes.htm",
      "createdBy": "Steve Davis",
      "source": "glazy.org",
      "url": "https://glazy.org/recipes/4259"
    },
    {
      "id": 5163,
      "code": "GLAZY-5163",
      "name": "E-91 Base Glaze",
      "cone": "4 - 6",
      "surface": "",
      "transparency": "",
      "atmosphere": "Oxidation, Reduction",
      "subtype": "Glaze",
      "ingredients": [
        {
          "material": "EP Kaolin",
          "amount": 82.61
        },
        {
          "material": "Hommel Frit 14",
          "amount": 9.72
        },
        {
          "material": "Dolomite",
          "amount": 3.32
        },
        {
          "material": "Silica",
          "amount": 3.07
        },
        {
          "material": "Whiting",
          "amount": 0.77
        },
        {
          "material": "Lithium Carbonate",
          "amount": 0.51
        }
      ],
      "description": "Original Ceramics Monthly version here: http://glazy.org/recipes/5471 This recipe was imported from Louis Katz's Hyperglaze database available on his website: http://falcon.tamucc.edu/lkatz/allglazes.txt More information about Louis Katz can be found on his website, http://www.louiskatz.net/ Louis Katz Notes: I am not a safety expert and any information contained in this file about safety should be ignored in favor of advice from experts. All of the materials in all glazes are potentially hazardous. All of these glaze recipes are given without any representation of accuracy or safety. They may work, they may not. They may be safe when fired or they may not. All of the materials used in them have hazards associated with them. You must be have sufficient training in the hazards before you use the the materials. You will have to determine the suitability and safety for your use. Do not assume that a lack of a warning about a material means that it is safe. Cone: 4 5 6 Firing: Ox. or Red. Recipe: Percent Batch Dolomite 3.32 13.0 Lithium Carbonate 0.51 2.0 Whiting 0.77 3.0 Hommel Frit 14 9.72 38.0 EPK 82.61 323.0 Flint 3.07 12.0 Totals: 100.00 % 391.0 gm Comments: CM 11-91 p.53 WHITE 10% Tin Oxide YELLOW 5% Zircopax 10% Mason Stain 6464 JADE GREEN 5% Zircopax 3% Copper Carbonate 1% Rutile MAUVE 10% Mason Stain 6005 BEAUTIFUL BLUE 10% Zircopax 3% Cobalt Carbonate 3% Rutile",
      "createdBy": "Glazy Admin",
      "source": "glazy.org",
      "url": "https://glazy.org/recipes/5163"
    },
    {
      "id": 5471,
      "code": "GLAZY-5471",
      "name": "E-91 Base Glaze (original)",
      "cone": "4 - 6",
      "surface": "",
      "transparency": "Translucent",
      "atmosphere": "Oxidation, Reduction",
      "subtype": "Glaze - Clear",
      "ingredients": [
        {
          "material": "Hommel Frit 14",
          "amount": 38.0
        },
        {
          "material": "EP Kaolin",
          "amount": 32.0
        },
        {
          "material": "Dolomite",
          "amount": 13.0
        },
        {
          "material": "Silica",
          "amount": 12.0
        },
        {
          "material": "Whiting",
          "amount": 3.0
        },
        {
          "material": "Lithium Carbonate",
          "amount": 2.0
        }
      ],
      "description": "Original version from Ceramics Monthly, November 1993, p. 53 \ufffc Another version here: http://glazy.org/recipes/5163 \"This durable recipe was formulated using Frit 14 because I wanted a glaze that was high in boron but without the flocculation problems experienced with Gerstley borate. By using a frit to fulfill the boric oxide re\u00adquirement, I have avoided problems with thickening glazes. The small amount of lithium was used to intensify color.\" \ufffcFor the following colors add: White: Tin Oxide 10% Yellow: Zircopax 5%, Mason Stain 6464 10% Jade Green: Zircopax 5%, Copper Carbonate 3%, Rutile 1% Mauve: Mason Stain 6005 10% Beautiful Blue: Zircopax 10%, Cobalt Carbonate 3%, Rutile 3%",
      "createdBy": "Glazy Admin",
      "source": "glazy.org",
      "url": "https://glazy.org/recipes/5471"
    },
    {
      "id": 29190,
      "code": "GLAZY-29190",
      "name": "E. A. C. Shino",
      "cone": "10",
      "surface": "",
      "transparency": "",
      "atmosphere": "Reduction",
      "subtype": "Glaze - Shino",
      "ingredients": [
        {
          "material": "Nepheline Syenite",
          "amount": 40.0
        },
        {
          "material": "Spodumene",
          "amount": 30.0
        },
        {
          "material": "Ball Clay",
          "amount": 17.0
        },
        {
          "material": "Soda Ash",
          "amount": 8.0
        },
        {
          "material": "EP Kaolin",
          "amount": 5.0
        }
      ],
      "additionals": [
        {
          "material": "Bentonite",
          "amount": 2.0
        }
      ],
      "description": "From the Kansas City Art Institute Ceramic Department (KCAI), Glaze Formulas, 15 February 1990. http://www.brackers.com/wp-content/uploads/2015/02/KCAI-Glaze-Recpies.pdf",
      "createdBy": "Glazy Admin",
      "source": "glazy.org",
      "url": "https://glazy.org/recipes/29190"
    },
    {
      "id": 4886,
      "code": "GLAZY-4886",
      "name": "E.A.C. Shino",
      "cone": "10",
      "surface": "Glossy",
      "transparency": "",
      "atmosphere": "Oxidation, Reduction",
      "subtype": "Glaze - Shino",
      "ingredients": [
        {
          "material": "Nepheline Syenite",
          "amount": 40.0
        },
        {
          "material": "Spodumene",
          "amount": 30.0
        },
        {
          "material": "Ball Clay",
          "amount": 17.0
        },
        {
          "material": "Soda Ash",
          "amount": 8.0
        },
        {
          "material": "EP Kaolin",
          "amount": 5.0
        }
      ],
      "additionals": [
        {
          "material": "Bentonite",
          "amount": 2.0
        }
      ],
      "description": "This recipe was imported from Louis Katz's Hyperglaze database available on his website: http://falcon.tamucc.edu/lkatz/allglazes.txt More information about Louis Katz can be found on his website, http://www.louiskatz.net/ Louis Katz Notes: I am not a safety expert and any information contained in this file about safety should be ignored in favor of advice from experts. All of the materials in all glazes are potentially hazardous. All of these glaze recipes are given without any representation of accuracy or safety. They may work, they may not. They may be safe when fired or they may not. All of the materials used in them have hazards associated with them. You must be have sufficient training in the hazards before you use the the materials. You will have to determine the suitability and safety for your use. Do not assume that a lack of a warning about a material means that it is safe. Cone: 10 Surface texture: shiny glossy Firing: Ox. or Red. Recipe: Percent Batch Neph Sy 40.00 4800 Spodumene 30.00 3600 Ball Clay 17.00 2040 Soda Ash 8.00 960 EPK 5.00 600 Totals: 100.00 % 12000 gm Also add: Bentonite 2.00 240",
      "createdBy": "Glazy Admin",
      "source": "glazy.org",
      "url": "https://glazy.org/recipes/4886"
    },
    {
      "id": 4258,
      "code": "GLAZY-4258",
      "name": "EA 5",
      "cone": "10",
      "surface": "",
      "transparency": "",
      "atmosphere": "Reduction",
      "subtype": "Glaze - Ash",
      "ingredients": [
        {
          "material": "Wood ash",
          "amount": 50.0
        },
        {
          "material": "EP Kaolin",
          "amount": 50.0
        }
      ],
      "description": "From Steve Davis Used mesquite wood ash. Website & Blog: http://kazegama.com/ Website: http://kazegamas.com/ Ash Glazes: http://kazegamas.com/Ash Glazes.htm",
      "createdBy": "Steve Davis",
      "source": "glazy.org",
      "url": "https://glazy.org/recipes/4258"
    },
    {
      "id": 4257,
      "code": "GLAZY-4257",
      "name": "EA 6",
      "cone": "10",
      "surface": "",
      "transparency": "",
      "atmosphere": "Reduction",
      "subtype": "Glaze - Ash",
      "ingredients": [
        {
          "material": "Wood ash",
          "amount": 60.0
        },
        {
          "material": "EP Kaolin",
          "amount": 40.0
        }
      ],
      "description": "From Steve Davis Used mesquite wood ash. Website & Blog: http://kazegama.com/ Website: http://kazegamas.com/ Ash Glazes: http://kazegamas.com/Ash Glazes.htm",
      "createdBy": "Steve Davis",
      "source": "glazy.org",
      "url": "https://glazy.org/recipes/4257"
    },
    {
      "id": 4256,
      "code": "GLAZY-4256",
      "name": "EA 7",
      "cone": "10",
      "surface": "",
      "transparency": "",
      "atmosphere": "Reduction",
      "subtype": "Glaze - Ash",
      "ingredients": [
        {
          "material": "Wood ash",
          "amount": 70.0
        },
        {
          "material": "EP Kaolin",
          "amount": 30.0
        }
      ],
      "description": "From Steve Davis Used mesquite wood ash. Website & Blog: http://kazegama.com/ Website: http://kazegamas.com/ Ash Glazes: http://kazegamas.com/Ash Glazes.htm",
      "createdBy": "Steve Davis",
      "source": "glazy.org",
      "url": "https://glazy.org/recipes/4256"
    },
    {
      "id": 4255,
      "code": "GLAZY-4255",
      "name": "EA 8",
      "cone": "10",
      "surface": "",
      "transparency": "",
      "atmosphere": "Reduction",
      "subtype": "Glaze - Ash",
      "ingredients": [
        {
          "material": "Wood ash",
          "amount": 80.0
        },
        {
          "material": "EP Kaolin",
          "amount": 20.0
        }
      ],
      "description": "From Steve Davis Used mesquite wood ash. Website & Blog: http://kazegama.com/ Website: http://kazegamas.com/ Ash Glazes: http://kazegamas.com/Ash Glazes.htm",
      "createdBy": "Steve Davis",
      "source": "glazy.org",
      "url": "https://glazy.org/recipes/4255"
    },
    {
      "id": 4254,
      "code": "GLAZY-4254",
      "name": "EA 9",
      "cone": "10",
      "surface": "",
      "transparency": "",
      "atmosphere": "Reduction",
      "subtype": "Glaze - Ash",
      "ingredients": [
        {
          "material": "Wood ash",
          "amount": 90.0
        },
        {
          "material": "EP Kaolin",
          "amount": 10.0
        }
      ],
      "description": "From Steve Davis Used mesquite wood ash. Website & Blog: http://kazegama.com/ Website: http://kazegamas.com/ Ash Glazes: http://kazegamas.com/Ash Glazes.htm",
      "createdBy": "Steve Davis",
      "source": "glazy.org",
      "url": "https://glazy.org/recipes/4254"
    },
    {
      "id": 181084,
      "code": "GLAZY-181084",
      "name": "EA Yellow Original",
      "cone": "06 - 04",
      "surface": "Glossy",
      "transparency": "",
      "atmosphere": "Oxidation",
      "subtype": "Glaze",
      "ingredients": [],
      "additionals": [
        {
          "material": "Gerstley Borate",
          "amount": 52.0
        },
        {
          "material": "EP Kaolin",
          "amount": 28.0
        },
        {
          "material": "Silica",
          "amount": 14.0
        },
        {
          "material": "Bentonite",
          "amount": 3.0
        },
        {
          "material": "Red Iron Oxide",
          "amount": 1.0
        }
      ],
      "description": "",
      "createdBy": "Peter Wakefield Jackson",
      "source": "glazy.org",
      "url": "https://glazy.org/recipes/181084"
    },
    {
      "id": 44140,
      "code": "GLAZY-44140",
      "name": "EAC Shino",
      "cone": "10",
      "surface": "",
      "transparency": "",
      "atmosphere": "",
      "subtype": "Glaze - Shino",
      "ingredients": [
        {
          "material": "Nepheline Syenite",
          "amount": 40.0
        },
        {
          "material": "Spodumene",
          "amount": 30.0
        },
        {
          "material": "Ball Clay",
          "amount": 17.0
        },
        {
          "material": "Soda Ash",
          "amount": 8.0
        },
        {
          "material": "Kaolin",
          "amount": 5.0
        }
      ],
      "additionals": [
        {
          "material": "Bentonite",
          "amount": 2.0
        }
      ],
      "description": "From Virginia Scotchie's Clay and Glaze Compendium",
      "createdBy": "Glazy Admin",
      "source": "glazy.org",
      "url": "https://glazy.org/recipes/44140"
    },
    {
      "id": 4190,
      "code": "GLAZY-4190",
      "name": "EAC-David Leach",
      "cone": "10",
      "surface": "",
      "transparency": "",
      "atmosphere": "Reduction",
      "subtype": "Glaze - Shino",
      "ingredients": [
        {
          "material": "Nepheline Syenite",
          "amount": 40.0
        },
        {
          "material": "Spodumene",
          "amount": 30.0
        },
        {
          "material": "Kentucky OM #4 Ball Clay",
          "amount": 17.0
        },
        {
          "material": "Soda Ash",
          "amount": 8.0
        },
        {
          "material": "EP Kaolin",
          "amount": 5.0
        }
      ],
      "additionals": [
        {
          "material": "Bentonite",
          "amount": 2.0
        }
      ],
      "description": "From Steve Davis Website: http://kazegamas.com/ Shinos 2: http://kazegamas.com/shinos2.htm There are 72 shinos shown on 4 web pages. They are organized from left to right with 3 tiles of the same glaze shown on 3 different clay bodies. They are Aardvark Clay's Nara Porcelain, Long Beach, and Black Mountain. Every shino was glazed with a doulble dip, waxed with a simple \"S\" pattern, and left to dry for 2 weeks to grow sulfates on the surface. The \"S\" pattern has no sulfate build up. A medium reduction was started at cone 012 through cone 2. From there the kiln was fired in neutral to cone 10.",
      "createdBy": "Steve Davis",
      "source": "glazy.org",
      "url": "https://glazy.org/recipes/4190"
    },
    {
      "id": 9212,
      "code": "GLAZY-9212",
      "name": "Early Spring Green",
      "cone": "5 1/2 - 7",
      "surface": "Glossy",
      "transparency": "Translucent",
      "atmosphere": "Neutral",
      "subtype": "Glaze - Green - Copper",
      "ingredients": [
        {
          "material": "EP Kaolin",
          "amount": 20.0
        },
        {
          "material": "Ferro Frit 3134",
          "amount": 20.0
        },
        {
          "material": "Minspar 200",
          "amount": 20.0
        },
        {
          "material": "Silica",
          "amount": 18.5
        },
        {
          "material": "Amtalc-C98 Talc",
          "amount": 11.5
        },
        {
          "material": "Vansil W-30 Wollastonite",
          "amount": 10.0
        }
      ],
      "additionals": [
        {
          "material": "Stain",
          "amount": 7.0
        },
        {
          "material": "Copper Carbonate",
          "amount": 2.0
        },
        {
          "material": "Rutile",
          "amount": 2.0
        }
      ],
      "description": "Green-yellow glossy, translucent. Used Blue Heron Stain \"Primary Yellow\" which is like Mason \"Canary Yellow\".",
      "createdBy": "Arline Edmonds",
      "source": "glazy.org",
      "url": "https://glazy.org/recipes/9212"
    },
    {
      "id": 58426,
      "code": "GLAZY-58426",
      "name": "EARTH",
      "cone": "05 - 04",
      "surface": "Stony Matte",
      "transparency": "Opaque",
      "atmosphere": "Oxidation",
      "subtype": "Glaze - Green - Copper",
      "ingredients": [
        {
          "material": "Silica",
          "amount": 35.0
        },
        {
          "material": "Ulexite Turkish kutahya cinikop seramik company",
          "amount": 32.0
        },
        {
          "material": "Whiting",
          "amount": 17.0
        },
        {
          "material": "Lithium Carbonate",
          "amount": 9.0
        },
        {
          "material": "EP Kaolin",
          "amount": 4.0
        },
        {
          "material": "Nepheline Syenite",
          "amount": 4.0
        }
      ],
      "description": "stonny matte glaze.. if you add %6 mangan and %0.5 copper it will look brownish green/ grey with little specles",
      "createdBy": "Hilal Bankeroglu",
      "source": "glazy.org",
      "url": "https://glazy.org/recipes/58426"
    },
    {
      "id": 21321,
      "code": "GLAZY-21321",
      "name": "Earth & Sky",
      "cone": "5 - 6",
      "surface": "Satin-matte",
      "transparency": "Opaque",
      "atmosphere": "Oxidation",
      "subtype": "Glaze - Blue - Rutile",
      "ingredients": [
        {
          "material": "Ferro Frit 3134",
          "amount": 26.0
        },
        {
          "material": "Soda Feldspar",
          "amount": 26.0
        },
        {
          "material": "Silica",
          "amount": 23.0
        },
        {
          "material": "Dolomite",
          "amount": 14.0
        },
        {
          "material": "Kaolin",
          "amount": 11.0
        }
      ],
      "additionals": [
        {
          "material": "Rutile",
          "amount": 7.6
        },
        {
          "material": "Red Iron Oxide",
          "amount": 3.0
        },
        {
          "material": "Bentonite",
          "amount": 2.0
        }
      ],
      "description": "Here is a different recipe for Astor#23 Marea Baja https://glazy.org/recipes/7296 Passed the lemon test",
      "createdBy": "Sergio Barba",
      "source": "glazy.org",
      "url": "https://glazy.org/recipes/21321"
    },
    {
      "id": 52131,
      "code": "GLAZY-52131",
      "name": "Earth algae bloom",
      "cone": "5 - 8",
      "surface": "Glossy",
      "transparency": "Opaque",
      "atmosphere": "Oxidation",
      "subtype": "Glaze",
      "ingredients": [
        {
          "material": "Nepheline Syenite",
          "amount": 41.0
        },
        {
          "material": "Silica",
          "amount": 27.0
        },
        {
          "material": "Whiting",
          "amount": 15.0
        },
        {
          "material": "Zinc Oxide",
          "amount": 12.0
        },
        {
          "material": "EP Kaolin",
          "amount": 5.0
        }
      ],
      "additionals": [
        {
          "material": "Copper Carbonate",
          "amount": 5.0
        },
        {
          "material": "Titanium Dioxide",
          "amount": 5.0
        },
        {
          "material": "Bentonite",
          "amount": 2.0
        }
      ],
      "description": "Based on Chun Seafoam but swapped out potassium for neph sy",
      "createdBy": "Forty Bends Ceramics | Bianca",
      "source": "glazy.org",
      "url": "https://glazy.org/recipes/52131"
    },
    {
      "id": 149098,
      "code": "GLAZY-149098",
      "name": "Earth algae bloom",
      "cone": "5 - 8",
      "surface": "Glossy",
      "transparency": "Opaque",
      "atmosphere": "Oxidation",
      "subtype": "Glaze",
      "ingredients": [
        {
          "material": "Soda Feldspar",
          "amount": 41.0
        },
        {
          "material": "Silica",
          "amount": 27.5
        },
        {
          "material": "Whiting",
          "amount": 15.0
        },
        {
          "material": "Zinc Oxide",
          "amount": 12.0
        },
        {
          "material": "EP Kaolin",
          "amount": 5.0
        }
      ],
      "additionals": [
        {
          "material": "Copper Carbonate",
          "amount": 5.0
        },
        {
          "material": "Titanium Dioxide",
          "amount": 5.0
        },
        {
          "material": "Bentonite",
          "amount": 2.0
        }
      ],
      "description": "based on bianca's earth algae bloom. I used copper oxychlorure, known as bouille bordelaise in french or caldo bordeles en espa\u00f1ol. I also used soda feldspar instead of neph sy.",
      "createdBy": "vadim strika",
      "source": "glazy.org",
      "url": "https://glazy.org/recipes/149098"
    },
    {
      "id": 35004,
      "code": "GLAZY-35004",
      "name": "Earth Day",
      "cone": "6 - 10",
      "surface": "",
      "transparency": "Opaque",
      "atmosphere": "Oxidation",
      "subtype": "Glaze - White, Off-White",
      "ingredients": [
        {
          "material": "Nepheline Syenite",
          "amount": 49.0
        },
        {
          "material": "Silica",
          "amount": 12.0
        },
        {
          "material": "Whiting",
          "amount": 11.0
        },
        {
          "material": "EP Kaolin",
          "amount": 10.0
        },
        {
          "material": "Ferro Frit 3134",
          "amount": 9.0
        },
        {
          "material": "Spodumene",
          "amount": 9.0
        }
      ],
      "additionals": [
        {
          "material": "Soda Ash",
          "amount": 10.0
        },
        {
          "material": "Rutile",
          "amount": 3.0
        },
        {
          "material": "Titanium Dioxide",
          "amount": 3.0
        },
        {
          "material": "Cobalt Carbonate",
          "amount": 1.0
        }
      ],
      "description": "",
      "createdBy": "Ginger",
      "source": "glazy.org",
      "url": "https://glazy.org/recipes/35004"
    },
    {
      "id": 17343,
      "code": "GLAZY-17343",
      "name": "Earthenware glossy transparent John Solly",
      "cone": "04 - 02",
      "surface": "Glossy",
      "transparency": "Transparent",
      "atmosphere": "Oxidation",
      "subtype": "Glaze - Clear",
      "ingredients": [
        {
          "material": "Calcium borate frit",
          "amount": 39.0
        },
        {
          "material": "Soda Feldspar",
          "amount": 27.0
        },
        {
          "material": "Silica",
          "amount": 23.0
        },
        {
          "material": "Kaolin",
          "amount": 6.0
        },
        {
          "material": "Whiting",
          "amount": 5.0
        }
      ],
      "description": "",
      "createdBy": "Linda Bloomfield",
      "source": "glazy.org",
      "url": "https://glazy.org/recipes/17343"
    },
    {
      "id": 1920,
      "code": "GLAZY-1920",
      "name": "Earthmother",
      "cone": "05 1/2 - 04",
      "surface": "",
      "transparency": "Opaque",
      "atmosphere": "Oxidation",
      "subtype": "Glaze - Specialty",
      "ingredients": [
        {
          "material": "Gerstley Borate",
          "amount": 30.0
        },
        {
          "material": "Lithium Carbonate",
          "amount": 30.0
        },
        {
          "material": "Silica",
          "amount": 20.0
        },
        {
          "material": "Ball Clay",
          "amount": 10.0
        },
        {
          "material": "Talc",
          "amount": 10.0
        }
      ],
      "additionals": [
        {
          "material": "Copper Carbonate",
          "amount": 3.0
        },
        {
          "material": "Manganese Dioxide",
          "amount": 3.0
        },
        {
          "material": "Cobalt Carbonate",
          "amount": 1.0
        }
      ],
      "description": "Glaze Type: Texture Bob Shay sculpture glaze.",
      "createdBy": "Glazy Admin",
      "source": "glazy.org",
      "url": "https://glazy.org/recipes/1920"
    },
    {
      "id": 44197,
      "code": "GLAZY-44197",
      "name": "Earthmother",
      "cone": "06 - 04",
      "surface": "",
      "transparency": "",
      "atmosphere": "",
      "subtype": "Glaze - Specialty",
      "ingredients": [
        {
          "material": "Gerstley Borate",
          "amount": 30.0
        },
        {
          "material": "Lithium Carbonate",
          "amount": 30.0
        },
        {
          "material": "Silica",
          "amount": 20.0
        },
        {
          "material": "Kentucky OM #4 Ball Clay",
          "amount": 10.0
        },
        {
          "material": "Talc",
          "amount": 10.0
        },
        {
          "material": "Copper Carbonate",
          "amount": 3.0
        },
        {
          "material": "Manganese Dioxide",
          "amount": 3.0
        },
        {
          "material": "Cobalt Carbonate",
          "amount": 1.0
        }
      ],
      "description": "From Virginia Scotchie's Clay and Glaze Compendium",
      "createdBy": "Glazy Admin",
      "source": "glazy.org",
      "url": "https://glazy.org/recipes/44197"
    },
    {
      "id": 12164,
      "code": "GLAZY-12164",
      "name": "Earthy purple matte",
      "cone": "9 - 11",
      "surface": "Matte",
      "transparency": "Opaque",
      "atmosphere": "Oxidation",
      "subtype": "Glaze - Purple",
      "ingredients": [
        {
          "material": "Neph Sye A270",
          "amount": 38.0
        },
        {
          "material": "Wollastonite - Vansil",
          "amount": 24.0
        },
        {
          "material": "EP Kaolin",
          "amount": 14.5
        },
        {
          "material": "Whiting",
          "amount": 14.5
        },
        {
          "material": "Barium Carbonate",
          "amount": 9.0
        },
        {
          "material": "Tin Oxide",
          "amount": 6.0
        },
        {
          "material": "Cobalt Carbonate",
          "amount": 0.8
        },
        {
          "material": "Chrome Oxide",
          "amount": 0.2
        }
      ],
      "description": "",
      "createdBy": "david tsabar",
      "source": "glazy.org",
      "url": "https://glazy.org/recipes/12164"
    },
    {
      "id": 4191,
      "code": "GLAZY-4191",
      "name": "Eastern Market Carbon Trap",
      "cone": "10",
      "surface": "",
      "transparency": "",
      "atmosphere": "Reduction",
      "subtype": "Glaze - Shino - Carbon Trap",
      "ingredients": [
        {
          "material": "Kona F-4 feldspar",
          "amount": 37.4
        },
        {
          "material": "Spodumene",
          "amount": 32.1
        },
        {
