Repository: MrSeldon/argilev2

File: data/glazes/glazy.json (part 101 of 315)
{
          "material": "Nepheline Syenite",
          "amount": 12.8
        },
        {
          "material": "Soda Ash",
          "amount": 8.5
        },
        {
          "material": "EP Kaolin",
          "amount": 4.9
        },
        {
          "material": "Kentucky OM #4 Ball Clay",
          "amount": 4.3
        }
      ],
      "additionals": [
        {
          "material": "Bentonite",
          "amount": 2.0
        }
      ],
      "description": "From Steve Davis Website: http://kazegamas.com/ Shinos 2: http://kazegamas.com/shinos2.htm There are 72 shinos shown on 4 web pages. They are organized from left to right with 3 tiles of the same glaze shown on 3 different clay bodies. They are Aardvark Clay's Nara Porcelain, Long Beach, and Black Mountain. Every shino was glazed with a doulble dip, waxed with a simple \"S\" pattern, and left to dry for 2 weeks to grow sulfates on the surface. The \"S\" pattern has no sulfate build up. A medium reduction was started at cone 012 through cone 2. From there the kiln was fired in neutral to cone 10.",
      "createdBy": "Steve Davis",
      "source": "glazy.org",
      "url": "https://glazy.org/recipes/4191"
    },
    {
      "id": 85769,
      "code": "GLAZY-85769",
      "name": "Easy Engobe",
      "cone": "06 - 12",
      "surface": "",
      "transparency": "",
      "atmosphere": "Reduction, Oxidation",
      "subtype": "Slip & Engobe - Engobe",
      "ingredients": [
        {
          "material": "Kentucky OM #4 Ball Clay",
          "amount": 70.0
        },
        {
          "material": "Custer Feldspar",
          "amount": 20.0
        },
        {
          "material": "Silica",
          "amount": 10.0
        }
      ],
      "description": "From 2011 PPP Sourcebook, \"Using Decorative Engobes\" http://digital.bnpmedia.com/publication/?i=62074&p=10&pp=1&view=issueViewer",
      "createdBy": "Glazy Admin",
      "source": "glazy.org",
      "url": "https://glazy.org/recipes/85769"
    },
    {
      "id": 35329,
      "code": "GLAZY-35329",
      "name": "Easy Red",
      "cone": "9 - 12",
      "surface": "",
      "transparency": "",
      "atmosphere": "Reduction",
      "subtype": "Glaze - Red - Copper - Peach Bloom",
      "ingredients": [
        {
          "material": "NC-4 Feldspar",
          "amount": 40.3
        },
        {
          "material": "Silica",
          "amount": 16.3
        },
        {
          "material": "Nepheline Syenite",
          "amount": 14.8
        },
        {
          "material": "Gerstley Borate",
          "amount": 10.7
        },
        {
          "material": "Whiting",
          "amount": 10.7
        },
        {
          "material": "Spodumene",
          "amount": 6.7
        }
      ],
      "additionals": [
        {
          "material": "Tin Oxide",
          "amount": 1.0
        },
        {
          "material": "Copper Carbonate",
          "amount": 0.3
        },
        {
          "material": "Red Iron Oxide",
          "amount": 0.1
        }
      ],
      "description": "https://ceramicartsnetwork.org/ceramic-recipes/reference/experiments-peach-bloom/#",
      "createdBy": "Ginger",
      "source": "glazy.org",
      "url": "https://glazy.org/recipes/35329"
    },
    {
      "id": 2571,
      "code": "GLAZY-2571",
      "name": "Easy White",
      "cone": "6",
      "surface": "Glossy",
      "transparency": "",
      "atmosphere": "",
      "subtype": "Glaze - White, Off-White",
      "ingredients": [
        {
          "material": "Custer Feldspar",
          "amount": 20.0
        },
        {
          "material": "EP Kaolin",
          "amount": 20.0
        },
        {
          "material": "Ferro Frit 3134",
          "amount": 20.0
        },
        {
          "material": "Silica",
          "amount": 20.0
        },
        {
          "material": "Wollastonite",
          "amount": 20.0
        },
        {
          "material": "Zirconium dioxide",
          "amount": 12.0
        }
      ],
      "description": "Source/Alternate names: Cindy Strnad Source/Alternate names: same oxides as Hansen 20Wx5 Base White, similar to John Post White Notes: Alisa Clausen: stable, smooth, white glaze. Good liner or gloss white.",
      "createdBy": "Glazy Admin",
      "source": "glazy.org",
      "url": "https://glazy.org/recipes/2571"
    },
    {
      "id": 38584,
      "code": "GLAZY-38584",
      "name": "Eau de Clare",
      "cone": "6",
      "surface": "Semi-glossy",
      "transparency": "Transparent",
      "atmosphere": "Oxidation",
      "subtype": "Glaze - Clear",
      "ingredients": [
        {
          "material": "Silica",
          "amount": 33.1
        },
        {
          "material": "Nepheline Syenite",
          "amount": 20.69
        },
        {
          "material": "EP Kaolin",
          "amount": 17.24
        },
        {
          "material": "Whiting",
          "amount": 15.17
        },
        {
          "material": "Gerstley Borate",
          "amount": 13.79
        }
      ],
      "description": "",
      "createdBy": "Gasworks NYC",
      "source": "glazy.org",
      "url": "https://glazy.org/recipes/38584"
    },
    {
      "id": 93289,
      "code": "GLAZY-93289",
      "name": "EC 117 mate escarchado",
      "cone": "6",
      "surface": "Matte",
      "transparency": "Opaque",
      "atmosphere": "",
      "subtype": "Glaze - Turquoise",
      "ingredients": [
        {
          "material": "nepheline syenite prodesco",
          "amount": 37.0
        },
        {
          "material": "Barium Carbonate",
          "amount": 23.4
        },
        {
          "material": "Silica",
          "amount": 10.0
        },
        {
          "material": "Caol\u00edn nacional \"Superfino\" Prodesco",
          "amount": 9.7
        },
        {
          "material": "Boric Acid",
          "amount": 7.7
        },
        {
          "material": "Whiting",
          "amount": 5.5
        },
        {
          "material": "Lithium Carbonate",
          "amount": 3.9
        },
        {
          "material": "Bentonite",
          "amount": 2.9
        },
        {
          "material": "Copper Carbonate",
          "amount": 2.0
        }
      ],
      "description": "Recalculado para no usar 10% de frita 3134 de la f\u00f3rmula original. Esmalte mate muy suave, forma un dibujo como el de la escarcha cuando se forma sobre una superficie oscura y comienza a derretirse. En principio no me funcion\u00f3 bien sobre gres, la prueba que se ve en la imagen es en porcelana. No es seguro para alimentos, aunque se puede usar en el exterior de las piezas utilitarias.",
      "createdBy": "Jorge H Morales",
      "source": "glazy.org",
      "url": "https://glazy.org/recipes/93289"
    },
    {
      "id": 153145,
      "code": "GLAZY-153145",
      "name": "EC 150 (1)",
      "cone": "8",
      "surface": "Semi-matte",
      "transparency": "Semi-opaque",
      "atmosphere": "Oxidation",
      "subtype": "Glaze",
      "ingredients": [
        {
          "material": "0936_Nefelina AB",
          "amount": 34.8
        },
        {
          "material": "Dolomite",
          "amount": 20.5
        },
        {
          "material": "Silica",
          "amount": 16.4
        },
        {
          "material": "Kaolin",
          "amount": 13.1
        },
        {
          "material": "0910_Argila S\u00e3o Sim\u00e3o",
          "amount": 10.3
        },
        {
          "material": "0933_C\u00e1lcio Extra Leve",
          "amount": 4.9
        }
      ],
      "additionals": [
        {
          "material": "Bentonite",
          "amount": 1.0
        }
      ],
      "description": "Feito com base em https://glazy.org/recipes/153145. 80% \u00e1gua + 20% CMC pronto. N\u00e3o parece derretido, chega a arranhar. Talvez pela queima, talvez pelos ingredientes. Para mim \u00e9 um mal derretido. O que acontece se eu colocar um pouco de boro? Para que eu quero esse esmalte? Depois eu penso nisso. E que tal para sobrepor outro?",
      "createdBy": "Marize Mello",
      "source": "glazy.org",
      "url": "https://glazy.org/recipes/153145"
    },
    {
      "id": 193500,
      "code": "GLAZY-193500",
      "name": "EC 150 (2)",
      "cone": "8",
      "surface": "Glossy",
      "transparency": "Translucent",
      "atmosphere": "Oxidation",
      "subtype": "Glaze",
      "ingredients": [
        {
          "material": "0930_Frita 096",
          "amount": 35.9
        },
        {
          "material": "0936_Nefelina AB",
          "amount": 24.2
        },
        {
          "material": "Kaolin",
          "amount": 19.8
        },
        {
          "material": "Dolomite",
          "amount": 14.4
        },
        {
          "material": "Talc",
          "amount": 4.2
        },
        {
          "material": "Silica",
          "amount": 1.5
        }
      ],
      "additionals": [
        {
          "material": "Bentonite",
          "amount": 2.0
        }
      ],
      "description": "Feito com base em https://glazy.org/recipes/20473. Add 0.15 mol. de boro. Recalculado j\u00e1 com a bentonita. 80% de \u00e1gua + 20% de CMC preparado.",
      "createdBy": "Marize Mello",
      "source": "glazy.org",
      "url": "https://glazy.org/recipes/193500"
    },
    {
      "id": 20473,
      "code": "GLAZY-20473",
      "name": "EC 150 satin matte",
      "cone": "6 - 10",
      "surface": "Smooth Matte",
      "transparency": "Semi-opaque",
      "atmosphere": "Oxidation",
      "subtype": "Glaze - White, Off-White",
      "ingredients": [
        {
          "material": "Nepheline Syenite",
          "amount": 35.0
        },
        {
          "material": "Dolomite",
          "amount": 20.0
        },
        {
          "material": "EP Kaolin",
          "amount": 20.0
        },
        {
          "material": "Silica",
          "amount": 20.0
        },
        {
          "material": "Whiting",
          "amount": 5.0
        }
      ],
      "description": "secret favorite.... don't tell the barium/strontium mattes i use otherwise..... works 5 1/2 to 10 with little variation. colors seem brighter and less matte at 10.",
      "createdBy": "Ginger",
      "source": "glazy.org",
      "url": "https://glazy.org/recipes/20473"
    },
    {
      "id": 20398,
      "code": "GLAZY-20398",
      "name": "EC 207 semi clear crystal glaze",
      "cone": "5 - 8",
      "surface": "Semi-matte",
      "transparency": "Semi-opaque",
      "atmosphere": "Oxidation",
      "subtype": "Glaze - Yellow - Barium",
      "ingredients": [
        {
          "material": "Nepheline Syenite",
          "amount": 40.0
        },
        {
          "material": "Silica",
          "amount": 27.0
        },
        {
          "material": "Dolomite",
          "amount": 15.0
        },
        {
          "material": "Whiting",
          "amount": 8.0
        },
        {
          "material": "Barium Carbonate",
          "amount": 7.0
        },
        {
          "material": "Bentonite",
          "amount": 3.0
        }
      ],
      "description": "",
      "createdBy": "Ginger",
      "source": "glazy.org",
      "url": "https://glazy.org/recipes/20398"
    },
    {
      "id": 20400,
      "code": "GLAZY-20400",
      "name": "EC 214 wide firing base (+ stain)",
      "cone": "5 - 8",
      "surface": "Semi-matte",
      "transparency": "Semi-opaque",
      "atmosphere": "Oxidation, Reduction",
      "subtype": "Glaze - White, Off-White",
      "ingredients": [
        {
          "material": "Nepheline Syenite",
          "amount": 73.0
        },
        {
          "material": "Silica",
          "amount": 10.0
        },
        {
          "material": "Bentonite",
          "amount": 5.0
        },
        {
          "material": "Dolomite",
          "amount": 5.0
        },
        {
          "material": "Whiting",
          "amount": 4.0
        },
        {
          "material": "Zinc Oxide",
          "amount": 3.0
        }
      ],
      "additionals": [
        {
          "material": "Blue Heron Stain",
          "amount": 5.0
        }
      ],
      "description": "potter's book of recipes page 113 i added the stain myself - you can take it or leave it :)",
      "createdBy": "Ginger",
      "source": "glazy.org",
      "url": "https://glazy.org/recipes/20400"
    },
    {
      "id": 28552,
      "code": "GLAZY-28552",
      "name": "EC 22 Opalescent Blue",
      "cone": "4",
      "surface": "",
      "transparency": "",
      "atmosphere": "Oxidation, Reduction",
      "subtype": "Glaze",
      "ingredients": [
        {
          "material": "Gerstley Borate",
          "amount": 50.0
        },
        {
          "material": "Spodumene",
          "amount": 20.0
        },
        {
          "material": "Silica",
          "amount": 18.0
        },
        {
          "material": "Kentucky OM #4 Ball Clay",
          "amount": 12.0
        },
        {
          "material": "Rutile",
          "amount": 3.0
        }
      ],
      "description": "",
      "createdBy": "Ginger",
      "source": "glazy.org",
      "url": "https://glazy.org/recipes/28552"
    },
    {
      "id": 28155,
      "code": "GLAZY-28155",
      "name": "EC 231 Semi-Matt base glaze (var 2)",
      "cone": "5 - 8",
      "surface": "Semi-matte",
      "transparency": "Semi-opaque",
      "atmosphere": "Reduction, Oxidation",
      "subtype": "Glaze",
      "ingredients": [
        {
          "material": "Kentucky OM #4 Ball Clay",
          "amount": 30.0
        },
        {
          "material": "Nepheline Syenite",
          "amount": 30.0
        },
        {
          "material": "Whiting",
          "amount": 20.0
        },
        {
          "material": "Silica",
          "amount": 15.0
        },
        {
          "material": "Lithium Carbonate",
          "amount": 5.0
        }
      ],
      "additionals": [
        {
          "material": "Copper Carbonate",
          "amount": 2.0
        }
      ],
      "description": "This is variation 2 on page 120 of the potter's book of glaze recipes by Emmanuel \"the man\" Cooper (sorry I made up that \"the man\" part... he is though)",
      "createdBy": "Ginger",
      "source": "glazy.org",
      "url": "https://glazy.org/recipes/28155"
    },
    {
      "id": 28156,
      "code": "GLAZY-28156",
      "name": "EC 231 Semi-Matt base glaze (Var 3)",
      "cone": "5 - 8",
      "surface": "Semi-matte",
      "transparency": "Semi-opaque",
      "atmosphere": "Reduction, Oxidation",
      "subtype": "Glaze",
      "ingredients": [
        {
          "material": "Kentucky OM #4 Ball Clay",
          "amount": 30.0
        },
        {
          "material": "Nepheline Syenite",
          "amount": 30.0
        },
        {
          "material": "Whiting",
          "amount": 20.0
        },
        {
          "material": "Silica",
          "amount": 15.0
        },
        {
          "material": "Lithium Carbonate",
          "amount": 5.0
        }
      ],
      "additionals": [
        {
          "material": "Copper Carbonate",
          "amount": 1.0
        }
      ],
      "description": "This is variation 3 on page 120 of the potter's book of glaze recipes by Emmanuel \"the man\" Cooper (sorry I made up that \"the man\" part... he is though)",
      "createdBy": "Ginger",
      "source": "glazy.org",
      "url": "https://glazy.org/recipes/28156"
    },
    {
      "id": 20403,
      "code": "GLAZY-20403",
      "name": "EC 233",
      "cone": "5 - 8",
      "surface": "Semi-matte",
      "transparency": "Semi-opaque",
      "atmosphere": "Oxidation",
      "subtype": "Glaze - White, Off-White",
      "ingredients": [
        {
          "material": "Kona F-4 feldspar",
          "amount": 40.0
        },
        {
          "material": "Barium Carbonate",
          "amount": 30.0
        },
        {
          "material": "Spodumene",
          "amount": 15.0
        },
        {
          "material": "Silica",
          "amount": 8.0
        },
        {
          "material": "EP Kaolin",
          "amount": 7.0
        },
        {
          "material": "Blue Heron Stain",
          "amount": 5.0
        }
      ],
      "description": "",
      "createdBy": "Ginger",
      "source": "glazy.org",
      "url": "https://glazy.org/recipes/20403"
    },
    {
      "id": 28553,
      "code": "GLAZY-28553",
      "name": "EC 26 Bright Glaze",
      "cone": "4",
      "surface": "",
      "transparency": "",
      "atmosphere": "",
      "subtype": "Glaze",
      "ingredients": [
        {
          "material": "Ferro Frit 3124",
          "amount": 42.0
        },
        {
          "material": "Gerstley Borate",
          "amount": 22.0
        },
        {
          "material": "Soda Feldspar",
          "amount": 20.0
        },
        {
          "material": "Whiting",
          "amount": 7.0
        },
        {
          "material": "Bentonite",
          "amount": 5.0
        },
        {
          "material": "Silica",
          "amount": 4.0
        }
      ],
      "additionals": [
        {
          "material": "Black Copper Oxide",
          "amount": 2.0
        },
        {
          "material": "Cobalt Oxide",
          "amount": 0.5
        }
      ],
      "description": "",
      "createdBy": "Ginger",
      "source": "glazy.org",
      "url": "https://glazy.org/recipes/28553"
    },
    {
      "id": 28546,
      "code": "GLAZY-28546",
      "name": "EC 27 \"A mottled dark turquoise glaze\"",
      "cone": "05 - 02",
      "surface": "",
      "transparency": "",
      "atmosphere": "",
      "subtype": "Glaze",
      "ingredients": [
        {
          "material": "Ferro Frit 3124",
          "amount": 75.0
        },
        {
          "material": "Kentucky OM #4 Ball Clay",
          "amount": 15.0
        },
        {
          "material": "Zircopax",
          "amount": 10.0
        }
      ],
      "additionals": [
        {
          "material": "Copper Carbonate",
          "amount": 6.0
        },
        {
          "material": "Cobalt Oxide",
          "amount": 3.0
        }
      ],
      "description": "",
      "createdBy": "Ginger",
      "source": "glazy.org",
      "url": "https://glazy.org/recipes/28546"
    },
    {
      "id": 67654,
      "code": "GLAZY-67654",
      "name": "EC 297",
      "cone": "6 - 10",
      "surface": "Glossy",
      "transparency": "Transparent",
      "atmosphere": "Oxidation",
      "subtype": "Glaze - Clear",
      "ingredients": [
        {
          "material": "Silica",
          "amount": 35.0
        },
        {
          "material": "Nepheline Syenite",
          "amount": 30.0
        },
        {
          "material": "Whiting",
          "amount": 15.0
        },
        {
          "material": "Ball Clay",
          "amount": 10.0
        },
        {
          "material": "Talc",
          "amount": 5.0
        },
        {
          "material": "Zinc Oxide",
          "amount": 5.0
        }
      ],
      "description": "High Fire Transparent base glaze.",
      "createdBy": "Patrick",
      "source": "glazy.org",
      "url": "https://glazy.org/recipes/67654"
    },
    {
      "id": 28529,
      "code": "GLAZY-28529",
      "name": "EC 37 Clear Opal",
      "cone": "03 - 01",
      "surface": "",
      "transparency": "Translucent",
      "atmosphere": "Oxidation, Reduction",
      "subtype": "Glaze",
      "ingredients": [
        {
          "material": "Gerstley Borate",
          "amount": 55.0
        },
        {
          "material": "Redart",
          "amount": 15.0
        },
        {
          "material": "Kaolin",
          "amount": 12.0
        },
        {
          "material": "Silica",
          "amount": 10.0
        },
        {
          "material": "Whiting",
          "amount": 8.0
        }
      ],
      "description": "",
      "createdBy": "Ginger",
      "source": "glazy.org",
      "url": "https://glazy.org/recipes/28529"
    },
    {
      "id": 28532,
      "code": "GLAZY-28532",
      "name": "EC 39 Clear blue lowfire chun",
      "cone": "03 - 01",
      "surface": "",
      "transparency": "",
      "atmosphere": "Oxidation, Reduction",
      "subtype": "Glaze",
      "ingredients": [
        {
          "material": "Ferro Frit 3124",
          "amount": 50.0
        },
        {
          "material": "Gerstley Borate",
          "amount": 25.0
        },
        {
          "material": "Cornwall Stone",
          "amount": 10.0
        },
        {
          "material": "Silica",
          "amount": 10.0
        },
        {
          "material": "Kentucky OM #4 Ball Clay",
          "amount": 5.0
        }
      ],
      "description": "",
      "createdBy": "Ginger",
      "source": "glazy.org",
      "url": "https://glazy.org/recipes/28532"
    },
    {
      "id": 28494,
      "code": "GLAZY-28494",
      "name": "EC 404 Shocking Pink",
      "cone": "7 - 10",
      "surface": "",
      "transparency": "",
      "atmosphere": "Oxidation, Reduction",
      "subtype": "Glaze - Purple - Nickel",
      "ingredients": [
        {
          "material": "Barium Carbonate",
          "amount": 40.0
        },
        {
          "material": "Feldspar",
          "amount": 35.0
        },
        {
          "material": "Zinc Oxide",
          "amount": 15.0
        },
        {
          "material": "Kaolin",
          "amount": 5.0
        },
        {
          "material": "Silica",
          "amount": 5.0
        }
      ],
      "additionals": [
        {
          "material": "Black Nickel Oxide",
          "amount": 1.5
        }
      ],
      "description": "Book says 2282 -2336 degrees F Emmanuel Cooper's Shocking Pink - other recipes say cone 6 but this one is in the cone 10 section. In oxidation on porcelain a bright nickel pink when thick, blue mauve when thin. Muted on stoneware. In reduction a thick mauve purple. mastery of the pink by carol marians here: http://carol.knighten.org/2016-GlazeTests/2016-02-25-cranberryVariations/?fbclid=IwAR0uXudG8K9xd4j9G2pYiWLzO70rx7z7IY9dVJ0gJr8q8auDbnYzv8htsVc http://carol.knighten.org/2016-GlazeTests/2016-04-27-nickel/?fbclid=IwAR0tmbTpAJvd42tpulAv29drfhhn04cynDOVRBWhp1xuk2JXrNM30QM2G8",
      "createdBy": "Ginger",
      "source": "glazy.org",
      "url": "https://glazy.org/recipes/28494"
    },
    {
      "id": 30170,
      "code": "GLAZY-30170",
      "name": "EC 404 Shocking Pink (ball clay version)",
      "cone": "10",
      "surface": "",
      "transparency": "",
      "atmosphere": "Oxidation, Reduction",
      "subtype": "Glaze - Purple - Nickel",
      "ingredients": [
        {
          "material": "Barium Carbonate",
          "amount": 40.0
        },
        {
          "material": "Feldspar",
          "amount": 35.0
        },
        {
          "material": "Zinc Oxide",
          "amount": 15.0
        },
        {
          "material": "Silica",
          "amount": 5.0
        },
        {
          "material": "Tennessee ball clay",
          "amount": 5.0
        }
      ],
      "additionals": [
        {
          "material": "Black Nickel Oxide",
          "amount": 1.5
        }
      ],
      "description": "Book says 2282 -2336 degrees F Emmanuel Cooper's Shocking Pink - other recipes say cone 6 but this one is in the cone 10 section. In oxidation on porcelain a bright nickel pink when thick, blue mauve when thin. Muted on stoneware. In reduction a thick mauve purple. mastery of the pink by carol marians here: http://carol.knighten.org/2016-GlazeTests/2016-02-25-cranberryVariations/?fbclid=IwAR0uXudG8K9xd4j9G2pYiWLzO70rx7z7IY9dVJ0gJr8q8auDbnYzv8htsVc http://carol.knighten.org/2016-GlazeTests/2016-04-27-nickel/?fbclid=IwAR0tmbTpAJvd42tpulAv29drfhhn04cynDOVRBWhp1xuk2JXrNM30QM2G8",
      "createdBy": "Ginger",
      "source": "glazy.org",
      "url": "https://glazy.org/recipes/30170"
    },
    {
      "id": 28157,
      "code": "GLAZY-28157",
      "name": "EC 410 \"clotted blood\"",
      "cone": "8 - 11",
      "surface": "",
      "transparency": "",
      "atmosphere": "Oxidation, Reduction",
      "subtype": "Glaze",
      "ingredients": [
        {
          "material": "Silica",
          "amount": 35.0
        },
        {
          "material": "Soda Feldspar",
          "amount": 35.0
        },
        {
          "material": "Whiting",
          "amount": 15.0
        },
        {
          "material": "Gerstley Borate",
          "amount": 10.0
        },
        {
          "material": "Kaolin",
          "amount": 5.0
        }
      ],
      "additionals": [
        {
          "material": "Tin Oxide",
          "amount": 1.0
        },
        {
          "material": "Copper Carbonate",
          "amount": 0.5
        },
        {
          "material": "Silicon carbide",
          "amount": 0.5
        }
      ],
      "description": "Emmanuel Cooper potter's book of glaze recipes, high fire section - page 182",
      "createdBy": "Ginger",
      "source": "glazy.org",
      "url": "https://glazy.org/recipes/28157"
    },
    {
      "id": 28530,
      "code": "GLAZY-28530",
      "name": "EC 50 Pale blue/pink/grey lava",
      "cone": "03 - 01",
      "surface": "",
      "transparency": "",
      "atmosphere": "Oxidation, Reduction",
      "subtype": "Glaze",
      "ingredients": [
        {
          "material": "Ferro Frit 3124",
          "amount": 40.0
        },
        {
          "material": "Gerstley Borate",
          "amount": 20.0
        },
        {
          "material": "Zinc Oxide",
          "amount": 20.0
        },
        {
          "material": "Kaolin",
          "amount": 5.0
        }
      ],
      "additionals": [
        {
          "material": "Rutile",
          "amount": 10.0
        },
        {
          "material": "Silicon carbide",
          "amount": 1.5
        },
        {
          "material": "Black Copper Oxide",
          "amount": 1.0
        }
      ],
      "description": "",
      "createdBy": "Ginger",
      "source": "glazy.org",
      "url": "https://glazy.org/recipes/28530"
    },
    {
      "id": 32424,
      "code": "GLAZY-32424",
      "name": "EC 50 Pale blue/pink/grey lava (Copy)",
      "cone": "03 - 01",
      "surface": "",
      "transparency": "",
      "atmosphere": "Oxidation, Reduction",
      "subtype": "Glaze",
      "ingredients": [
        {
          "material": "Ferro Frit 3124",
          "amount": 40.0
        },
        {
          "material": "Gerstley Borate",
          "amount": 20.0
        },
        {
          "material": "Zinc Oxide",
          "amount": 20.0
        },
        {
          "material": "Kaolin",
          "amount": 5.0
        }
      ],
      "additionals": [
        {
          "material": "Rutile",
          "amount": 10.0
        },
        {
          "material": "Silicon carbide",
          "amount": 1.5
        },
        {
          "material": "Black Copper Oxide",
          "amount": 1.0
        }
      ],
      "description": "",
      "createdBy": "Peter Horsburgh",
      "source": "glazy.org",
      "url": "https://glazy.org/recipes/32424"
    },
    {
      "id": 28531,
      "code": "GLAZY-28531",
      "name": "EC 53 Grey/pink/green texture glaze",
      "cone": "03 - 01",
      "surface": "",
      "transparency": "",
      "atmosphere": "Oxidation, Reduction",
      "subtype": "Glaze",
      "ingredients": [
        {
          "material": "Ferro Frit 3124",
          "amount": 65.0
        },
        {
          "material": "Zircopax",
          "amount": 20.0
        },
        {
          "material": "Kentucky OM #4 Ball Clay",
          "amount": 8.0
        },
        {
          "material": "Yellow Iron Oxide",
          "amount": 7.0
        }
      ],
      "description": "",
      "createdBy": "Ginger",
      "source": "glazy.org",
      "url": "https://glazy.org/recipes/28531"
    },
    {
      "id": 8021,
      "code": "GLAZY-8021",
      "name": "EC blue Speckled Mat ^5-6 ox. 2 Cu",
      "cone": "6",
      "surface": "Glossy",
      "transparency": "",
      "atmosphere": "Oxidation",
      "subtype": "Glaze",
      "ingredients": [
        {
          "material": "Custer Feldspar",
          "amount": 55.0
        },
        {
          "material": "Silica",
          "amount": 20.0
        },
        {
          "material": "Lithium Carbonate",
          "amount": 10.0
        },
        {
          "material": "Whiting",
          "amount": 10.0
        },
        {
          "material": "Kentucky OM #4 Ball Clay",
          "amount": 5.0
        }
      ],
      "additionals": [
        {
          "material": "Cobalt Oxide",
          "amount": 1.0
        }
      ],
      "description": "",
      "createdBy": "Alisa Liskin Clausen",
      "source": "glazy.org",
      "url": "https://glazy.org/recipes/8021"
    },
    {
      "id": 7720,
      "code": "GLAZY-7720",
      "name": "EC Frosty White Speckled ^6 ox.",
      "cone": "6",
      "surface": "Glossy",
      "transparency": "",
      "atmosphere": "Oxidation",
      "subtype": "Glaze",
      "ingredients": [
        {
          "material": "Nepheline Syenite",
          "amount": 60.0
        },
        {
          "material": "Ferro Frit 3134",
          "amount": 20.0
        },
        {
          "material": "Whiting",
          "amount": 18.0
        },
        {
          "material": "Bentonite",
          "amount": 2.0
        }
      ],
      "description": "Base crazed 10% Zircopax or tin for white no crazing Cobalt and Copper ran A LOT off tile onto shelf",
      "createdBy": "Alisa Liskin Clausen",
      "source": "glazy.org",
      "url": "https://glazy.org/recipes/7720"
    },
    {
      "id": 28701,
      "code": "GLAZY-28701",
      "name": "EC Pink Blue (Barium, Nickel)",
      "cone": "6 - 8",
      "surface": "Matte",
      "transparency": "",
      "atmosphere": "Oxidation",
      "subtype": "Glaze",
      "ingredients": [
        {
          "material": "Forshammar Feldspar",
          "amount": 52.0
        },
        {
          "material": "Barium Carbonate",
          "amount": 15.0
        },
        {
          "material": "Zinc Oxide",
          "amount": 12.0
        },
        {
          "material": "Silica",
          "amount": 10.0
        },
        {
          "material": "EP Kaolin",
          "amount": 6.0
        },
        {
          "material": "Whiting",
          "amount": 5.0
        }
      ],
      "additionals": [
        {
          "material": "Black Nickel Oxide",
          "amount": 2.0
        }
      ],
      "description": "Pink where thickest, beige with blue specs and blue grey when thinner. On decorative surfaces with texture, it can have many color changes.",
      "createdBy": "Alisa Liskin Clausen",
      "source": "glazy.org",
      "url": "https://glazy.org/recipes/28701"
    },
    {
      "id": 20401,
      "code": "GLAZY-20401",
      "name": "EC white cream crystal",
      "cone": "5 - 8",
      "surface": "Semi-matte",
      "transparency": "Opaque",
      "atmosphere": "Oxidation",
      "subtype": "Glaze",
      "ingredients": [
        {
          "material": "Nepheline Syenite",
          "amount": 25.0
        },
        {
          "material": "Silica",
          "amount": 20.0
        },
        {
          "material": "Whiting",
          "amount": 16.0
        },
        {
          "material": "Rutile",
          "amount": 15.0
        },
        {
          "material": "Ball Clay",
          "amount": 12.0
        },
        {
          "material": "Zinc Oxide",
          "amount": 6.0
        },
        {
          "material": "Blue Heron Stain",
          "amount": 5.0
        }
      ],
      "description": "",
      "createdBy": "Ginger",
      "source": "glazy.org",
      "url": "https://glazy.org/recipes/20401"
    },
    {
      "id": 7722,
      "code": "GLAZY-7722",
      "name": "EC Wide Firing Base ^5-8 ox.",
      "cone": "6",
      "surface": "",
      "transparency": "",
      "atmosphere": "Oxidation",
      "subtype": "Glaze",
      "ingredients": [
        {
          "material": "Nepheline Syenite",
          "amount": 73.0
        },
        {
          "material": "Silica",
          "amount": 10.0
        },
        {
          "material": "Bentonite",
          "amount": 5.0
        },
        {
          "material": "Dolomite",
          "amount": 5.0
        },
        {
          "material": "Whiting",
          "amount": 4.0
        },
        {
          "material": "Zinc Oxide",
          "amount": 3.0
        }
      ],
      "additionals": [
        {
          "material": "Copper Carbonate",
          "amount": 1.0
        }
      ],
      "description": "",
      "createdBy": "Alisa Liskin Clausen",
      "source": "glazy.org",
      "url": "https://glazy.org/recipes/7722"
    },
    {
      "id": 138709,
      "code": "GLAZY-138709",
      "name": "EC141 adjusted",
      "cone": "8 - 10",
      "surface": "Glossy",
      "transparency": "Transparent",
      "atmosphere": "Oxidation",
      "subtype": "Glaze - Clear",
      "ingredients": [
        {
          "material": "FFF Feldspar",
          "amount": 65.04
        },
        {
          "material": "Silica",
          "amount": 12.65
        },
        {
          "material": "Dolomite",
          "amount": 9.9
        },
        {
          "material": "Whiting",
          "amount": 9.39
        },
        {
          "material": "Zinc Oxide",
          "amount": 3.82
        }
      ],
      "description": "Emmanuel Cooper 141 Chun clear - adjusted to lower Si/Al ratio",
      "createdBy": "Julie Peel",
      "source": "glazy.org",
      "url": "https://glazy.org/recipes/138709"
    },
    {
      "id": 107878,
      "code": "GLAZY-107878",
      "name": "Eclipse",
      "cone": "5 - 6",
      "surface": "",
      "transparency": "",
      "atmosphere": "Oxidation",
      "subtype": "Glaze",
      "ingredients": [
        {
          "material": "Soda Feldspar",
          "amount": 60.0
        },
        {
          "material": "Manganese Dioxide",
          "amount": 30.0
        },
        {
          "material": "Ball Clay",
          "amount": 20.0
        },
        {
          "material": "Silica",
          "amount": 20.0
        },
        {
          "material": "Black Iron Oxide",
          "amount": 2.0
        }
      ],
      "description": "Effects of gold on the edge and metallic black on the body. Fires at cone 6. See more photos here: https://www.instagram.com/p/CIA33oxjSox/?igshid=498ddistsrh5",
      "createdBy": "a wild spin",
      "source": "glazy.org",
      "url": "https://glazy.org/recipes/107878"
    },
    {
      "id": 51496,
      "code": "GLAZY-51496",
      "name": "ecru surprise",
      "cone": "8 - 10",
      "surface": "Semi-glossy",
      "transparency": "Opaque",
      "atmosphere": "Oxidation",
      "subtype": "Glaze",
      "ingredients": [
        {
          "material": "Pegmatita prodesco",
          "amount": 85.0
        },
        {
          "material": "Creta prodesco",
          "amount": 15.0
        }
      ],
      "additionals": [
        {
          "material": "ARENA DE RUTILO prodesco",
          "amount": 8.0
        },
        {
          "material": "Manganese Dioxide",
          "amount": 1.4
        }
      ],
      "description": "this glaze acts each time differently, happy testing!",
      "createdBy": "Arina Antonova",
      "source": "glazy.org",
      "url": "https://glazy.org/recipes/51496"
    },
    {
      "id": 44105,
      "code": "GLAZY-44105",
      "name": "Ed's Pink",
      "cone": "5 - 6",
      "surface": "",
      "transparency": "",
      "atmosphere": "",
      "subtype": "Glaze - Red - Pink",
      "ingredients": [
        {
          "material": "Nepheline Syenite",
          "amount": 32.0
        },
        {
          "material": "Silica",
          "amount": 24.0
        },
        {
          "material": "Whiting",
          "amount": 24.0
        },
        {
          "material": "EP Kaolin",
          "amount": 12.0
        },
        {
          "material": "Zinc Oxide",
          "amount": 8.0
        }
      ],
      "additionals": [
        {
          "material": "Rutile",
          "amount": 6.0
        },
        {
          "material": "Zircopax",
          "amount": 5.0
        },
        {
          "material": "Chrome Oxide",
          "amount": 0.25
        }
      ],
      "description": "From Virginia Scotchie's Clay and Glaze Compendium",
      "createdBy": "Glazy Admin",
      "source": "glazy.org",
      "url": "https://glazy.org/recipes/44105"
    },
    {
      "id": 5819,
      "code": "GLAZY-5819",
      "name": "Edge's White (maybe clear)",
      "cone": "",
      "surface": "",
      "transparency": "",
      "atmosphere": "Raku",
      "subtype": "Glaze - Raku",
      "ingredients": [
        {
          "material": "Gerstley Borate",
          "amount": 50.0
        },
        {
          "material": "Kona F-4 feldspar",
          "amount": 20.0
        },
        {
          "material": "Nepheline Syenite",
          "amount": 20.0
        },
        {
          "material": "Georgia Kaolin",
          "amount": 10.0
        }
      ],
      "description": "NOTE: This recipe was imported from Triangle Potter's Guild Glaze Recipes published November, 1988 Source: Edge Barnes 50 gerstley borate 20 nephelyne syenite 10 georgia kaolin 20 kona f4 feldspar",
      "createdBy": "Glazy Admin",
      "source": "glazy.org",
      "url": "https://glazy.org/recipes/5819"
    },
    {
      "id": 24682,
      "code": "GLAZY-24682",
      "name": "Edouard's Bleu textur\u00e9 #2",
      "cone": "9",
      "surface": "Semi-glossy",
      "transparency": "Semi-opaque",
      "atmosphere": "Oxidation, Reduction",
      "subtype": "Glaze - Blue - Cobalt",
      "ingredients": [
        {
          "material": "Custer Feldspar",
          "amount": 38.5
        },
        {
          "material": "EP Kaolin",
          "amount": 19.7
        },
        {
          "material": "Whiting",
          "amount": 16.0
        },
        {
          "material": "Silica",
          "amount": 15.1
        },
        {
          "material": "Strontium Carbonate",
          "amount": 5.0
        }
      ],
      "additionals": [
        {
          "material": "Cobalt Carbonate",
          "amount": 2.4
        },
        {
          "material": "Rutile",
          "amount": 2.25
        },
        {
          "material": "Titanium Dioxide",
          "amount": 2.25
        }
      ],
      "description": "",
      "createdBy": "Glazy Admin",
      "source": "glazy.org",
      "url": "https://glazy.org/recipes/24682"
    },
    {
      "id": 24678,
      "code": "GLAZY-24678",
      "name": "Edouard's Celadon Vert",
      "cone": "9",
      "surface": "Glossy",
      "transparency": "Translucent",
      "atmosphere": "Reduction",
      "subtype": "Glaze - Iron - Celadon",
      "ingredients": [
        {
          "material": "Custer Feldspar",
          "amount": 43.5
        },
        {
          "material": "Silica",
          "amount": 28.1
        },
        {
          "material": "Whiting",
          "amount": 18.1
        },
        {
          "material": "EP Kaolin",
          "amount": 10.3
        }
      ],
      "additionals": [
        {
          "material": "Red Iron Oxide",
          "amount": 1.7
        },
        {
          "material": "Bentonite",
          "amount": 1.0
        }
      ],
      "description": "From the old Ceramics Today website, now archived at: https://derekphilipau.github.io/ceramics-today/stoneware.html",
      "createdBy": "Glazy Admin",
      "source": "glazy.org",
      "url": "https://glazy.org/recipes/24678"
    },
    {
      "id": 24680,
      "code": "GLAZY-24680",
