Repository: MrSeldon/argilev2

File: data/glazes/glazy.json (part 102 of 315)
{
      "name": "Edouard's Feuilles d'automne",
      "cone": "9",
      "surface": "",
      "transparency": "",
      "atmosphere": "",
      "subtype": "Glaze",
      "ingredients": [
        {
          "material": "Custer Feldspar",
          "amount": 56.8
        },
        {
          "material": "EP Kaolin",
          "amount": 16.0
        },
        {
          "material": "Dolomite",
          "amount": 13.6
        },
        {
          "material": "Whiting",
          "amount": 10.6
        },
        {
          "material": "Zinc Oxide",
          "amount": 3.0
        }
      ],
      "additionals": [
        {
          "material": "Black Iron Oxide",
          "amount": 2.0
        },
        {
          "material": "Ilmenite",
          "amount": 2.0
        },
        {
          "material": "Rutile",
          "amount": 2.0
        }
      ],
      "description": "From the old Ceramics Today website, now archived at: https://derekphilipau.github.io/ceramics-today/stoneware.html",
      "createdBy": "Glazy Admin",
      "source": "glazy.org",
      "url": "https://glazy.org/recipes/24680"
    },
    {
      "id": 24679,
      "code": "GLAZY-24679",
      "name": "Edouard's Shino",
      "cone": "9",
      "surface": "",
      "transparency": "",
      "atmosphere": "Reduction",
      "subtype": "Glaze - Shino",
      "ingredients": [
        {
          "material": "Nepheline Syenite",
          "amount": 75.95
        },
        {
          "material": "Ball Clay",
          "amount": 17.53
        },
        {
          "material": "Lithium Carbonate",
          "amount": 3.03
        },
        {
          "material": "Silica",
          "amount": 2.79
        },
        {
          "material": "Whiting",
          "amount": 0.7
        }
      ],
      "additionals": [
        {
          "material": "Bentonite",
          "amount": 1.0
        }
      ],
      "description": "From the old Ceramics Today website, now archived at: https://derekphilipau.github.io/ceramics-today/stoneware.html",
      "createdBy": "Glazy Admin",
      "source": "glazy.org",
      "url": "https://glazy.org/recipes/24679"
    },
    {
      "id": 24681,
      "code": "GLAZY-24681",
      "name": "Edouard's Transparent",
      "cone": "9",
      "surface": "Glossy",
      "transparency": "Transparent",
      "atmosphere": "Reduction, Oxidation",
      "subtype": "Glaze - Clear",
      "ingredients": [
        {
          "material": "Custer Feldspar",
          "amount": 43.5
        },
        {
          "material": "Silica",
          "amount": 28.1
        },
        {
          "material": "Whiting",
          "amount": 18.1
        },
        {
          "material": "EP Kaolin",
          "amount": 10.3
        }
      ],
      "additionals": [
        {
          "material": "Bentonite",
          "amount": 1.0
        }
      ],
      "description": "From the old Ceramics Today website, now archived at: https://derekphilipau.github.io/ceramics-today/stoneware.html",
      "createdBy": "Glazy Admin",
      "source": "glazy.org",
      "url": "https://glazy.org/recipes/24681"
    },
    {
      "id": 2447,
      "code": "GLAZY-2447",
      "name": "Edwards Clear",
      "cone": "6",
      "surface": "Glossy",
      "transparency": "",
      "atmosphere": "",
      "subtype": "Glaze - Clear",
      "ingredients": [
        {
          "material": "Silica",
          "amount": 30.0
        },
        {
          "material": "Ferro Frit 3134",
          "amount": 25.0
        },
        {
          "material": "Nepheline Syenite",
          "amount": 20.0
        },
        {
          "material": "EP Kaolin",
          "amount": 12.5
        },
        {
          "material": "Whiting",
          "amount": 12.5
        }
      ],
      "description": "Source/Alternate names: William Edwards Source/Alternate names: similar oxides to Hansen 20x5 Base Notes: Alisa Clausen: Stable, glossy clear. No discernable difference where dipped twice.",
      "createdBy": "Glazy Admin",
      "source": "glazy.org",
      "url": "https://glazy.org/recipes/2447"
    },
    {
      "id": 2610,
      "code": "GLAZY-2610",
      "name": "Edwards Dolomite Matte",
      "cone": "6",
      "surface": "Semi-glossy",
      "transparency": "",
      "atmosphere": "",
      "subtype": "Glaze - Matte",
      "ingredients": [
        {
          "material": "Ferro Frit 3124",
          "amount": 40.0
        },
        {
          "material": "EP Kaolin",
          "amount": 30.0
        },
        {
          "material": "Dolomite",
          "amount": 20.0
        },
        {
          "material": "Silica",
          "amount": 10.0
        }
      ],
      "description": "Source/Alternate names: William Edwards Notes: Alisa Clausen: a stable semi gloss with a slightly greenish tinge throughout. Covering, although the iron flecks were visible and slightly streaking.",
      "createdBy": "Glazy Admin",
      "source": "glazy.org",
      "url": "https://glazy.org/recipes/2610"
    },
    {
      "id": 2654,
      "code": "GLAZY-2654",
      "name": "Edwards E-Z 5 Base",
      "cone": "6",
      "surface": "Glossy",
      "transparency": "",
      "atmosphere": "",
      "subtype": "Glaze - Clear",
      "ingredients": [
        {
          "material": "Ferro Frit 3134",
          "amount": 30.0
        },
        {
          "material": "G-200 Feldspar",
          "amount": 25.0
        },
        {
          "material": "EP Kaolin",
          "amount": 20.0
        },
        {
          "material": "Silica",
          "amount": 14.0
        },
        {
          "material": "Wollastonite",
          "amount": 10.0
        }
      ],
      "description": "Source/Alternate names: William Edwards Source/Alternate names: similar oxides to Martens Ultra Clear and Hesselberth Floating Green Notes: Alisa Clausen: used Frit 623 for Frit 3134, Forshammer feldspar for G-200. Clear gloss glaze",
      "createdBy": "Glazy Admin",
      "source": "glazy.org",
      "url": "https://glazy.org/recipes/2654"
    },
    {
      "id": 2448,
      "code": "GLAZY-2448",
      "name": "Edwards Matte Base",
      "cone": "6",
      "surface": "Semi-matte",
      "transparency": "",
      "atmosphere": "",
      "subtype": "Glaze - Matte",
      "ingredients": [
        {
          "material": "EP Kaolin",
          "amount": 30.0
        },
        {
          "material": "G-200 Feldspar",
          "amount": 30.0
        },
        {
          "material": "Ferro Frit 3134",
          "amount": 20.0
        },
        {
          "material": "Whiting",
          "amount": 20.0
        }
      ],
      "description": "Source/Alternate names: William Edwards Source/Alternate names: similar oxides to Edwards Matte Grey-Pink Notes: Alisa Clausen: Stable, semi matt clear glaze. Smooth to touch, no noticeable difference where dipped twice.",
      "createdBy": "Glazy Admin",
      "source": "glazy.org",
      "url": "https://glazy.org/recipes/2448"
    },
    {
      "id": 2631,
      "code": "GLAZY-2631",
      "name": "Edwards Red",
      "cone": "6",
      "surface": "Glossy",
      "transparency": "",
      "atmosphere": "",
      "subtype": "Glaze - Red",
      "ingredients": [
        {
          "material": "Silica",
          "amount": 26.0
        },
        {
          "material": "Ferro Frit 3134",
          "amount": 24.0
        },
        {
          "material": "Whiting",
          "amount": 20.0
        },
        {
          "material": "EP Kaolin",
          "amount": 16.0
        },
        {
          "material": "Nepheline Syenite",
          "amount": 10.0
        },
        {
          "material": "Tin Oxide",
          "amount": 5.0
        },
        {
          "material": "Talc",
          "amount": 2.5
        },
        {
          "material": "G-200 Feldspar",
          "amount": 1.5
        },
        {
          "material": "Chrome Oxide",
          "amount": 0.35
        }
      ],
      "description": "Source/Alternate names: William Edwards Red #3 Source/Alternate names: similar oxides to Wine Red, Rodgers Wine Purple and Chrome Tin Red-Green Notes: Alisa Clausen: A smooth gloss glaze, with an underlying grey to pink fluid colours under gloss shell. Some signs of burgundy where thickest at top of tile. Stayed where dipped and no discernable difference where thicker. I believe, like the Rosenrot, I should let this glaze soak longer before using to get the deep burgundy. However, it is quite understated and nice on this test.",
      "createdBy": "Glazy Admin",
      "source": "glazy.org",
      "url": "https://glazy.org/recipes/2631"
    },
    {
      "id": 2611,
      "code": "GLAZY-2611",
      "name": "Edwards Semigloss Base",
      "cone": "6",
      "surface": "Semi-glossy",
      "transparency": "",
      "atmosphere": "Oxidation",
      "subtype": "Glaze - White, Off-White",
      "ingredients": [
        {
          "material": "Ferro Frit 3134",
          "amount": 40.0
        },
        {
          "material": "Kaolin",
          "amount": 30.0
        },
        {
          "material": "Wollastonite",
          "amount": 20.0
        },
        {
          "material": "Kaolin",
          "amount": 10.0
        }
      ],
      "additionals": [
        {
          "material": "Tin Oxide",
          "amount": 8.0
        }
      ],
      "description": "Source/Alternate names: William Edwards Notes: Alisa Clausen: used TWVD ball clay for OM4. A stable, white, semi gloss glaze. the edges are very orangey and toasty. The iron flecks showed through the glaze with a lot of nice streaking and falling. Cobalt wash also showed through with indefinite borders.",
      "createdBy": "Glazy Admin",
      "source": "glazy.org",
      "url": "https://glazy.org/recipes/2611"
    },
    {
      "id": 2446,
      "code": "GLAZY-2446",
      "name": "Edwards Slip",
      "cone": "6",
      "surface": "Matte",
      "transparency": "Opaque",
      "atmosphere": "",
      "subtype": "Glaze - White, Off-White",
      "ingredients": [
        {
          "material": "Ball Clay",
          "amount": 40.0
        },
        {
          "material": "Ferro Frit 3124",
          "amount": 30.0
        },
        {
          "material": "Dolomite",
          "amount": 20.0
        },
        {
          "material": "EP Kaolin",
          "amount": 10.0
        }
      ],
      "description": "Source/Alternate names: Bill Edwards Firing Notes: cool maximum rate to 900C hold 1 hour Notes: Alisa Clausen: Silk mat, opaque cream coloured glaze. Smooth surface. With 3 cobalt carbonate, light blue grey; with 10.5 iron oxide,red plus 2.5 cobalt carbonate, deep black.",
      "createdBy": "Glazy Admin",
      "source": "glazy.org",
      "url": "https://glazy.org/recipes/2446"
    },
    {
      "id": 3031,
      "code": "GLAZY-3031",
      "name": "Edwards Slip Black",
      "cone": "6",
      "surface": "Matte",
      "transparency": "Opaque",
      "atmosphere": "Oxidation",
      "subtype": "Glaze - Black - Slip-Based",
      "ingredients": [
        {
          "material": "Ball Clay",
          "amount": 40.0
        },
        {
          "material": "Ferro Frit 3124",
          "amount": 30.0
        },
        {
          "material": "Dolomite",
          "amount": 20.0
        },
        {
          "material": "EP Kaolin",
          "amount": 10.0
        }
      ],
      "additionals": [
        {
          "material": "Red Iron Oxide",
          "amount": 10.5
        },
        {
          "material": "Cobalt Carbonate",
          "amount": 2.5
        }
      ],
      "description": "Source/Alternate names: Bill Edwards Firing Notes: cool maximum rate to 900C hold 1 hour Notes: Alisa Clausen: Silk mat, opaque cream coloured glaze. Smooth surface. With 3 cobalt carbonate, light blue grey; with 10.5 iron oxide,red plus 2.5 cobalt carbonate, deep black.",
      "createdBy": "Glazy Admin",
      "source": "glazy.org",
      "url": "https://glazy.org/recipes/3031"
    },
    {
      "id": 3000,
      "code": "GLAZY-3000",
      "name": "Edwards Slip Glaze, Blue Gray",
      "cone": "6",
      "surface": "Matte",
      "transparency": "Opaque",
      "atmosphere": "Oxidation",
      "subtype": "Glaze - White, Off-White",
      "ingredients": [
        {
          "material": "Ball Clay",
          "amount": 40.0
        },
        {
          "material": "Ferro Frit 3124",
          "amount": 30.0
        },
        {
          "material": "Dolomite",
          "amount": 20.0
        },
        {
          "material": "EP Kaolin",
          "amount": 10.0
        }
      ],
      "additionals": [
        {
          "material": "Red Iron Oxide",
          "amount": 10.5
        },
        {
          "material": "Cobalt Carbonate",
          "amount": 2.5
        }
      ],
      "description": "Source/Alternate names: Bill Edwards Firing Notes: cool maximum rate to 900C hold 1 hour Notes: Alisa Clausen: Silk mat, opaque cream coloured glaze. Smooth surface. With 3 cobalt carbonate, light blue grey; with 10.5 iron oxide,red plus 2.5 cobalt carbonate, deep black.",
      "createdBy": "Glazy Admin",
      "source": "glazy.org",
      "url": "https://glazy.org/recipes/3000"
    },
    {
      "id": 2452,
      "code": "GLAZY-2452",
      "name": "Edwards Waxy Clear",
      "cone": "6",
      "surface": "Glossy",
      "transparency": "",
      "atmosphere": "",
      "subtype": "Glaze - Clear",
      "ingredients": [
        {
          "material": "Ferro Frit 3134",
          "amount": 31.0
        },
        {
          "material": "Silica",
          "amount": 26.0
        },
        {
          "material": "Talc",
          "amount": 18.0
        },
        {
          "material": "EP Kaolin",
          "amount": 16.0
        },
        {
          "material": "Soda Feldspar",
          "amount": 9.0
        },
        {
          "material": "Barium Carbonate",
          "amount": 2.66
        }
      ],
      "description": "Source/Alternate names: William Edwards Notes: Alisa Clausen: Stable, clear gloss.",
      "createdBy": "Glazy Admin",
      "source": "glazy.org",
      "url": "https://glazy.org/recipes/2452"
    },
    {
      "id": 44096,
      "code": "GLAZY-44096",
      "name": "Eggplant Purple Semigloss",
      "cone": "6",
      "surface": "Glossy",
      "transparency": "",
      "atmosphere": "",
      "subtype": "Glaze - Purple",
      "ingredients": [
        {
          "material": "Soda Feldspar",
          "amount": 45.7
        },
        {
          "material": "Silica",
          "amount": 15.2
        },
        {
          "material": "Gerstley Borate",
          "amount": 12.9
        },
        {
          "material": "Talc",
          "amount": 12.7
        },
        {
          "material": "Dolomite",
          "amount": 9.0
        },
        {
          "material": "EP Kaolin",
          "amount": 4.5
        }
      ],
      "additionals": [
        {
          "material": "Manganese Carbonate",
          "amount": 5.0
        },
        {
          "material": "Cobalt Carbonate",
          "amount": 2.0
        },
        {
          "material": "Bentonite",
          "amount": 1.0
        }
      ],
      "description": "From Virginia Scotchie's Clay and Glaze Compendium",
      "createdBy": "Glazy Admin",
      "source": "glazy.org",
      "url": "https://glazy.org/recipes/44096"
    },
    {
      "id": 1201,
      "code": "GLAZY-1201",
      "name": "Eggshell",
      "cone": "6",
      "surface": "Matte",
      "transparency": "Opaque",
      "atmosphere": "Oxidation",
      "subtype": "Glaze - Matte",
      "ingredients": [
        {
          "material": "Ferro Frit 3124",
          "amount": 44.5
        },
        {
          "material": "Custer Feldspar",
          "amount": 20.0
        },
        {
          "material": "Whiting",
          "amount": 9.5
        },
        {
          "material": "Silica",
          "amount": 8.0
        },
        {
          "material": "Bentonite",
          "amount": 7.5
        },
        {
          "material": "Zinc Oxide",
          "amount": 5.5
        },
        {
          "material": "EP Kaolin",
          "amount": 5.0
        }
      ],
      "additionals": [
        {
          "material": "Tin Oxide",
          "amount": 9.0
        },
        {
          "material": "Red Iron Oxide",
          "amount": 3.0
        }
      ],
      "description": "Glaze Type: Zinc matt From Central Carolina CC via Ceramics Mo.07 Buyer's Guide supplement.",
      "createdBy": "Glazy Admin",
      "source": "glazy.org",
      "url": "https://glazy.org/recipes/1201"
    },
    {
      "id": 2392,
      "code": "GLAZY-2392",
      "name": "Eggshell",
      "cone": "6",
      "surface": "Glossy",
      "transparency": "",
      "atmosphere": "Oxidation",
      "subtype": "Glaze - Iron",
      "ingredients": [
        {
          "material": "Ferro Frit 3124",
          "amount": 44.5
        },
        {
          "material": "Custer Feldspar",
          "amount": 20.0
        },
        {
          "material": "Whiting",
          "amount": 9.5
        },
        {
          "material": "Silica",
          "amount": 8.0
        },
        {
          "material": "Bentonite",
          "amount": 7.5
        },
        {
          "material": "Zinc Oxide",
          "amount": 5.5
        },
        {
          "material": "EP Kaolin",
          "amount": 5.0
        }
      ],
      "additionals": [
        {
          "material": "Tin Oxide",
          "amount": 9.0
        },
        {
          "material": "Red Iron Oxide",
          "amount": 3.0
        }
      ],
      "description": "Source/Alternate names: Ceramics Monthly, Oct. 2004 Firing Notes: cool maximum rate to 800C hold 1 hour Notes: Alisa Clausen: gloss, covering glaze, medium rust brown ground, with darker brown speckling and slight streaking with a cream colour where thickest. Dark rust where thinnest.",
      "createdBy": "Glazy Admin",
      "source": "glazy.org",
      "url": "https://glazy.org/recipes/2392"
    },
    {
      "id": 4636,
      "code": "GLAZY-4636",
      "name": "Eggshell",
      "cone": "9",
      "surface": "Matte",
      "transparency": "Opaque",
      "atmosphere": "Reduction",
      "subtype": "Glaze - White, Off-White",
      "ingredients": [
        {
          "material": "Custer Feldspar (1989)",
          "amount": 52.34
        },
        {
          "material": "EP Kaolin",
          "amount": 24.23
        },
        {
          "material": "Dolomite",
          "amount": 17.45
        },
        {
          "material": "Manganese Dioxide",
          "amount": 2.91
        },
        {
          "material": "Whiting",
          "amount": 2.91
        },
        {
          "material": "Red Iron Oxide",
          "amount": 0.17
        }
      ],
      "description": "This recipe was imported from Louis Katz's Hyperglaze database available on his website: http://falcon.tamucc.edu/lkatz/allglazes.txt More information about Louis Katz can be found on his website, http://www.louiskatz.net/ Louis Katz Notes: I am not a safety expert and any information contained in this file about safety should be ignored in favor of advice from experts. All of the materials in all glazes are potentially hazardous. All of these glaze recipes are given without any representation of accuracy or safety. They may work, they may not. They may be safe when fired or they may not. All of the materials used in them have hazards associated with them. You must be have sufficient training in the hazards before you use the the materials. You will have to determine the suitability and safety for your use. Do not assume that a lack of a warning about a material means that it is safe. Cone: 9 Color: Opaque off White Testing: Tested Surface texture: Matte Firing: Reduction Recipe: Percent Batch Custer Feldspar 52.34 15.12 Dolomite 17.45 5.04 Whiting 2.91 0.84 EPK 24.23 7.00 Manganese Dioxide 2.91 0.84 RIO 0.17 0.05 Totals: 100.00 % 28.89 gm Comments: With .1% Cobalt Carb was violet lightly try .4%, .8%",
      "createdBy": "Glazy Admin",
      "source": "glazy.org",
      "url": "https://glazy.org/recipes/4636"
    },
    {
      "id": 39212,
      "code": "GLAZY-39212",
      "name": "Eggshell",
      "cone": "10",
      "surface": "",
      "transparency": "",
      "atmosphere": "Reduction",
      "subtype": "Glaze",
      "ingredients": [
        {
          "material": "Silica",
          "amount": 27.97
        },
        {
          "material": "Wollastonite",
          "amount": 24.58
        },
        {
          "material": "EP Kaolin",
          "amount": 22.88
        },
        {
          "material": "Custer Feldspar",
          "amount": 16.95
        },
        {
          "material": "Ferro Frit 3134",
          "amount": 7.63
        }
      ],
      "additionals": [
        {
          "material": "Zirconium dioxide",
          "amount": 10.0
        }
      ],
      "description": "",
      "createdBy": "Gasworks NYC",
      "source": "glazy.org",
      "url": "https://glazy.org/recipes/39212"
    },
    {
      "id": 2297,
      "code": "GLAZY-2297",
      "name": "Eggshell Blue Raku",
      "cone": "05 1/2 - 04",
      "surface": "Glossy",
      "transparency": "Semi-opaque",
      "atmosphere": "Raku",
      "subtype": "Glaze - Raku",
      "ingredients": [
        {
          "material": "Borax",
          "amount": 50.0
        },
        {
          "material": "Gerstley Borate",
          "amount": 50.0
        }
      ],
      "additionals": [
        {
          "material": "Cobalt Carbonate",
          "amount": 1.6
        },
        {
          "material": "Copper Carbonate",
          "amount": 1.0
        },
        {
          "material": "Red Iron Oxide",
          "amount": 0.5
        }
      ],
      "description": "Glaze Type: Raku Use granular borax. From Jim Romberg, Anderson Ranch 1986",
      "createdBy": "Glazy Admin",
      "source": "glazy.org",
      "url": "https://glazy.org/recipes/2297"
    },
    {
      "id": 1202,
      "code": "GLAZY-1202",
      "name": "Eggshell David Hewitt's",
      "cone": "6",
      "surface": "Satin-matte",
      "transparency": "Translucent",
      "atmosphere": "Oxidation",
      "subtype": "Glaze - Matte - Magnesium Matte",
      "ingredients": [
        {
          "material": "Potash Feldspar",
          "amount": 48.0
        },
        {
          "material": "Kaolin",
          "amount": 16.0
        },
        {
          "material": "Dolomite",
          "amount": 15.0
        },
        {
          "material": "Whiting",
          "amount": 10.0
        },
        {
          "material": "PotteryCrafts Frit P2960",
          "amount": 5.5
        },
        {
          "material": "Silica",
          "amount": 5.0
        },
        {
          "material": "Zinc Oxide",
          "amount": 0.5
        }
      ],
      "description": "Glaze Type: Magnesium matt This gives a white satin finish 'eggshell' glaze. coloured slip applied to the leather hard pot come through the glaze very successfully. submitted by: David Hewitt e-mail:",
      "createdBy": "Glazy Admin",
      "source": "glazy.org",
      "url": "https://glazy.org/recipes/1202"
    },
    {
      "id": 11318,
      "code": "GLAZY-11318",
      "name": "Eggshell fail",
      "cone": "6",
      "surface": "Semi-matte",
      "transparency": "Opaque",
      "atmosphere": "Oxidation",
      "subtype": "Glaze",
      "ingredients": [
        {
          "material": "Spodumene - Australian",
          "amount": 30.0
        },
        {
          "material": "Gillespie Borate",
          "amount": 20.0
        },
        {
          "material": "BPS Soda feldspar",
          "amount": 20.0
        },
        {
          "material": "Devon China Clay",
          "amount": 15.0
        },
        {
          "material": "Dolomite",
          "amount": 5.0
        },
        {
          "material": "Silica",
          "amount": 5.0
        },
        {
          "material": "Talc",
          "amount": 5.0
        }
      ],
      "additionals": [
        {
          "material": "Red Iron Oxide",
          "amount": 4.0
        },
        {
          "material": "Tin Oxide",
          "amount": 3.5
        }
      ],
      "description": "Reformulated Cedar Hill Studio Eggshell recipe, which is a reformulated version of CH Orange Brown. I added far too much iron. Not sure how I did it but I thought it was 4% not 1%. Also my version is super runny at cone 7. My version in my kiln just goes runny poo brown :( original: https://glazy.org/recipes/11009",
      "createdBy": "Tom Demeranville",
      "source": "glazy.org",
      "url": "https://glazy.org/recipes/11318"
    },
    {
      "id": 8367,
      "code": "GLAZY-8367",
      "name": "Eggshell Glaze",
      "cone": "6",
      "surface": "Glossy",
      "transparency": "Opaque",
      "atmosphere": "Oxidation",
      "subtype": "Glaze - White, Off-White",
      "ingredients": [
        {
          "material": "Ferro Frit 3124",
          "amount": 44.5
        },
        {
          "material": "Custer Feldspar",
          "amount": 20.0
        },
        {
          "material": "Whiting",
          "amount": 9.5
        },
        {
          "material": "Silica",
          "amount": 8.0
        },
        {
          "material": "Bentonite",
          "amount": 7.5
        },
        {
          "material": "Zinc Oxide",
          "amount": 5.5
        },
        {
          "material": "EP Kaolin",
          "amount": 5.0
        }
      ],
      "additionals": [
        {
          "material": "Tin Oxide",
          "amount": 9.0
        },
        {
          "material": "Red Iron Oxide",
          "amount": 3.0
        }
      ],
      "description": "Result 3-26-17 medium ramp to ^6 ox. reddish brown when dipped, white/green where pooled, glossy, some pinholes. White where thick breaking to orange where really thin",
      "createdBy": "Reid Deschand",
      "source": "glazy.org",
      "url": "https://glazy.org/recipes/8367"
    },
    {
      "id": 25405,
      "code": "GLAZY-25405",
      "name": "Eggshell Matte",
      "cone": "6",
      "surface": "Smooth Matte",
      "transparency": "Semi-opaque",
      "atmosphere": "Oxidation",
      "subtype": "Glaze - Matte - Magnesium Matte",
      "ingredients": [
        {
          "material": "Custer Feldspar",
          "amount": 47.0
        },
        {
          "material": "EP Kaolin",
          "amount": 19.0
        },
        {
          "material": "Whiting",
          "amount": 14.0
        },
        {
          "material": "Dolomite",
          "amount": 10.0
        },
        {
          "material": "Gerstley Borate",
          "amount": 10.0
        }
      ],
      "additionals": [
        {
          "material": "Zircopax",
          "amount": 8.0
        },
        {
          "material": "Bentonite",
          "amount": 2.0
        }
      ],
      "description": "Eggshell Matte True to its name. Looks and feels like an eggshell. Super smooth, almost silky feel. Not dry or crusty at all. All tests on Laguna #16 ^6 Porcelain, ^6 Black Porcelain ( 5% Mason stain #6600 added to porcelain, and ^6 Porcelain Casting Slip All colorant tests include the 8% Zircopax in the original recipe. When applied thick it goes slightly glossy, but it adds an interesting quality against the thinner matte finish. Titanium Dioxide + Red Iron Oxide test produced moderate pinholes in glaze. Gertsley Borate causes gelling of the mix... best check that S.G.",
      "createdBy": "chris hosbach",
      "source": "glazy.org",
      "url": "https://glazy.org/recipes/25405"
    },
    {
      "id": 1203,
      "code": "GLAZY-1203",
      "name": "Eggshell recalc",
      "cone": "6",
      "surface": "Matte",
      "transparency": "",
      "atmosphere": "Oxidation",
      "subtype": "Glaze - Matte",
      "ingredients": [
        {
          "material": "Potash Feldspar",
          "amount": 32.8
        },
        {
          "material": "Ferro Frit 3195",
          "amount": 24.8
        },
        {
          "material": "Silica",
          "amount": 19.9
        },
        {
          "material": "Whiting",
          "amount": 16.0
        },
        {
          "material": "Zinc Oxide",
          "amount": 5.3
        },
        {
          "material": "Dolomite",
          "amount": 0.9
        },
        {
          "material": "Kaolin",
          "amount": 0.3
        }
      ],
      "additionals": [
        {
          "material": "Tin Oxide",
          "amount": 9.0
        },
        {
          "material": "Red Iron Oxide",
          "amount": 3.0
        }
      ],
      "description": "Glaze Type: Zinc matt From Central Carolina CC via Ceramics Mo.07 Buyer's Guide supplement. Recalculated to use less frit and be cheaper. Untested.",
      "createdBy": "Glazy Admin",
      "source": "glazy.org",
      "url": "https://glazy.org/recipes/1203"
    },
    {
      "id": 5342,
      "code": "GLAZY-5342",
      "name": "Eggshell rutile",
      "cone": "9",
      "surface": "Matte",
      "transparency": "",
      "atmosphere": "Reduction",
      "subtype": "Glaze - White, Off-White",
      "ingredients": [
        {
          "material": "Kingman Feldspar",
          "amount": 51.86
        },
        {
          "material": "EP Kaolin",
          "amount": 24.01
        },
        {
          "material": "Dolomite",
          "amount": 17.29
        },
        {
          "material": "Rutile",
          "amount": 3.96
        },
        {
          "material": "Whiting",
          "amount": 2.88
        }
      ],
      "description": "This recipe was imported from Louis Katz's Hyperglaze database available on his website: http://falcon.tamucc.edu/lkatz/allglazes.txt More information about Louis Katz can be found on his website, http://www.louiskatz.net/ Louis Katz Notes: I am not a safety expert and any information contained in this file about safety should be ignored in favor of advice from experts. All of the materials in all glazes are potentially hazardous. All of these glaze recipes are given without any representation of accuracy or safety. They may work, they may not. They may be safe when fired or they may not. All of the materials used in them have hazards associated with them. You must be have sufficient training in the hazards before you use the the materials. You will have to determine the suitability and safety for your use. Do not assume that a lack of a warning about a material means that it is safe. Cone: 9 Surface texture: matte Firing: Reduction Recipe: Percent Batch Kingman Feldspar 51.86 14.98 Dolomite 17.29 5.00 Whiting 2.88 0.83 EPK 24.01 6.94 Rutile 3.96 1.14 Totals: 100.00 % 28.89 gm",
      "createdBy": "Glazy Admin",
      "source": "glazy.org",
      "url": "https://glazy.org/recipes/5342"
    },
    {
      "id": 246036,
      "code": "GLAZY-246036",
      "name": "Eggshell Satin",
      "cone": "5 - 7",
      "surface": "Satin-matte",
      "transparency": "Opaque",
      "atmosphere": "Oxidation",
      "subtype": "Glaze - White, Off-White",
      "ingredients": [
        {
          "material": "EP Kaolin",
          "amount": 28.0
        },
        {
          "material": "Ferro Frit 3124",
          "amount": 23.0
        },
        {
          "material": "Neph Sye A270",
          "amount": 20.0
        },
        {
          "material": "Whiting",
          "amount": 17.0
        },
        {
          "material": "Silica",
          "amount": 13.0
        },
        {
          "material": "Titanium Dioxide",
          "amount": 3.0
        }
      ],
      "description": "Good production quality, matte glaze that properly melts at cone 6, does not craze, or run, or cutlery mark. Very comfortable to hold, and silky to the touch. Tested on multiple porcelains, and stonewares with positive results.",
      "createdBy": "Will Donovan",
      "source": "glazy.org",
      "url": "https://glazy.org/recipes/246036"
    },
    {
      "id": 295149,
      "code": "GLAZY-295149",
      "name": "Eggshell Satin (Copy NL)",
      "cone": "8",
      "surface": "Satin-matte",
      "transparency": "Opaque",
      "atmosphere": "Oxidation",
      "subtype": "Glaze",
      "ingredients": [
        {
          "material": "Kaolin",
          "amount": 25.6
        },
        {
          "material": "Ferro Frit 3124",
          "amount": 22.86
        },
        {
          "material": "Nepheline syenite (Keramikos) - Netherlands",
          "amount": 19.04
        },
        {
          "material": "Whiting",
          "amount": 16.66
        },
        {
          "material": "Silica",
          "amount": 12.74
        },
        {
          "material": "Titanium Dioxide",
          "amount": 3.1
        }
      ],
      "description": "Original post: 'Good production quality, matte glaze that properly melts at cone 6, does not craze, or run, or cutlery mark. Very comfortable to hold, and silky to the touch. Tested on multiple porcelains, and stonewares with positive results.' Adjusted it to Dutch materials. Still a bit too matte for my liking, so going to play with the silica/alumina ratio next to reduce cutlery marks. Edit: I've published an extra recipe as part of the line blend I did, #347659. The frothy, matte qualities disappear obviously as there is more silica added.",
      "createdBy": "Inge Besteman",
      "source": "glazy.org",
      "url": "https://glazy.org/recipes/295149"
    },
    {
      "id": 5182,
      "code": "GLAZY-5182",
      "name": "Eggshell Satin Matte",
      "cone": "5 - 6",
      "surface": "Satin-matte",
      "transparency": "",
      "atmosphere": "Oxidation, Reduction",
      "subtype": "Glaze - White, Off-White",
      "ingredients": [
        {
          "material": "Feldspar",
          "amount": 50.7
        },
        {
          "material": "Whiting",
          "amount": 19.5
        },
        {
          "material": "Silica",
          "amount": 18.5
        },
        {
          "material": "Kaolin",
          "amount": 8.8
        },
        {
          "material": "Zinc Oxide",
          "amount": 2.5
        }
      ],
      "description": "This recipe was imported from Louis Katz's Hyperglaze database available on his website: http://falcon.tamucc.edu/lkatz/allglazes.txt More information about Louis Katz can be found on his website, http://www.louiskatz.net/ Louis Katz Notes: I am not a safety expert and any information contained in this file about safety should be ignored in favor of advice from experts. All of the materials in all glazes are potentially hazardous. All of these glaze recipes are given without any representation of accuracy or safety. They may work, they may not. They may be safe when fired or they may not. All of the materials used in them have hazards associated with them. You must be have sufficient training in the hazards before you use the the materials. You will have to determine the suitability and safety for your use. Do not assume that a lack of a warning about a material means that it is safe. Cone: 5 6 Surface texture: Semi-Matte or Satin Firing: Ox. or Red. Recipe: Percent Batch Zinc Oxide 2.50 2.50 Flint 18.50 18.50 Kaolin 8.80 8.80 Feldspar 50.70 50.70 Whiting 19.50 19.50 Totals: 100.00 % 100.00 gm",
      "createdBy": "Glazy Admin",
      "source": "glazy.org",
      "url": "https://glazy.org/recipes/5182"
    },
    {
      "id": 4778,
      "code": "GLAZY-4778",
      "name": "Egyptian Paste",
      "cone": "09 - 08",
      "surface": "",
      "transparency": "",
      "atmosphere": "Oxidation",
      "subtype": "Glaze - Specialty",
      "ingredients": [
        {
          "material": "Custer Feldspar (1989)",
          "amount": 45.08
        },
        {
          "material": "Silica",
          "amount": 36.89
        },
        {
          "material": "EP Kaolin",
          "amount": 9.84
        },
        {
          "material": "Soda Ash",
          "amount": 8.2
        }
      ],
      "additionals": [
        {
          "material": "Copper Carbonate",
          "amount": 8.2
        },
        {
          "material": "Stain",
          "amount": 8.2
        }
      ],
      "description": "This recipe was imported from Louis Katz's Hyperglaze database available on his website: http://falcon.tamucc.edu/lkatz/allglazes.txt More information about Louis Katz can be found on his website, http://www.louiskatz.net/ Louis Katz Notes: I am not a safety expert and any information contained in this file about safety should be ignored in favor of advice from experts. All of the materials in all glazes are potentially hazardous. All of these glaze recipes are given without any representation of accuracy or safety. They may work, they may not. They may be safe when fired or they may not. All of the materials used in them have hazards associated with them. You must be have sufficient training in the hazards before you use the the materials. You will have to determine the suitability and safety for your use. Do not assume that a lack of a warning about a material means that it is safe. Cone: 08 09 Firing: Oxidation Recipe: Percent Batch Custer Feldspar 45.08 11.00 Silica 36.89 9.00 EPK 9.84 2.40 Soda Ash 8.20 2.00 Totals: 100.00 % 24.40 gm Also add: Copper Carbonate 8.20 2.00 Turquoise Stain 8.20 2.00 Comments: See also CM 11-91 for several closely related yet slightly different recipes for this same glaze p.64",
      "createdBy": "Glazy Admin",
      "source": "glazy.org",
      "url": "https://glazy.org/recipes/4778"
    },
    {
      "id": 1921,
      "code": "GLAZY-1921",
      "name": "Egyptian Paste 04",
      "cone": "4",
      "surface": "Semi-glossy",
      "transparency": "Opaque",
      "atmosphere": "Oxidation",
      "subtype": "Glaze - White, Off-White",
      "ingredients": [
        {
          "material": "Soda Feldspar",
          "amount": 37.5
        },
        {
          "material": "Kaolin",
          "amount": 23.4
        },
        {
          "material": "Silica",
          "amount": 18.6
        },
        {
          "material": "Soda Ash",
          "amount": 5.7
        },
        {
          "material": "Sodium bicarbonate",
          "amount": 5.6
        },
        {
          "material": "Ball Clay",
          "amount": 4.6
        },
        {
          "material": "Whiting",
          "amount": 4.6
        }
      ],
      "description": "Glaze Type: Egyptian paste From Leon Nigrosh's \"Lowfire: Other Ways to Work in Clay\".",
      "createdBy": "Glazy Admin",
      "source": "glazy.org",
      "url": "https://glazy.org/recipes/1921"
    },
    {
      "id": 1922,
      "code": "GLAZY-1922",
      "name": "Egyptian Paste Higby",
      "cone": "08",
      "surface": "",
      "transparency": "",
      "atmosphere": "Oxidation",
      "subtype": "Glaze - White, Off-White",
      "ingredients": [
        {
          "material": "Feldspar",
          "amount": 40.0
        },
        {
          "material": "Silica",
          "amount": 40.0
        },
        {
          "material": "Ball Clay",
          "amount": 10.0
        },
        {
          "material": "Soda Ash",
          "amount": 5.0
        },
        {
          "material": "Sodium bicarbonate",
          "amount": 5.0
        }
      ],
      "additionals": [
        {
          "material": "Sand",
          "amount": 10.0
        }
      ],
      "description": "Glaze Type: Egyptian Paste",
      "createdBy": "Glazy Admin",
      "source": "glazy.org",
      "url": "https://glazy.org/recipes/1922"
    },
    {
      "id": 1923,
      "code": "GLAZY-1923",
      "name": "Egyptian Paste Juanitas",
      "cone": "08",
      "surface": "Glossy",
