Repository: MrSeldon/argilev2

File: data/glazes/glazy.json (part 103 of 315)
{
      "transparency": "",
      "atmosphere": "Oxidation",
      "subtype": "Glaze - White, Off-White",
      "ingredients": [
        {
          "material": "Silica",
          "amount": 40.0
        },
        {
          "material": "Nepheline Syenite",
          "amount": 30.0
        },
        {
          "material": "Ball Clay",
          "amount": 10.0
        },
        {
          "material": "Fireclay",
          "amount": 10.0
        },
        {
          "material": "Soda Ash",
          "amount": 5.0
        },
        {
          "material": "Sodium bicarbonate",
          "amount": 5.0
        }
      ],
      "additionals": [
        {
          "material": "Sand",
          "amount": 10.0
        },
        {
          "material": "Bentonite",
          "amount": 2.0
        }
      ],
      "description": "Glaze Type: Egyptian Paste",
      "createdBy": "Glazy Admin",
      "source": "glazy.org",
      "url": "https://glazy.org/recipes/1923"
    },
    {
      "id": 1924,
      "code": "GLAZY-1924",
      "name": "Egyptian paste Noble's",
      "cone": "08",
      "surface": "Glossy",
      "transparency": "Opaque",
      "atmosphere": "Oxidation",
      "subtype": "Glaze - White, Off-White",
      "ingredients": [
        {
          "material": "Soda Feldspar",
          "amount": 46.0
        },
        {
          "material": "Silica",
          "amount": 23.0
        },
        {
          "material": "Soda Ash",
          "amount": 7.0
        },
        {
          "material": "Sodium bicarbonate",
          "amount": 7.0
        },
        {
          "material": "Whiting",
          "amount": 6.0
        }
      ],
      "additionals": [
        {
          "material": "Bentonite",
          "amount": 2.0
        }
      ],
      "description": "Glaze Type: Egyptian paste + fine white sand 9%. From Leon Nigrosh's book \"Lowfire: Other Ways to Work in Clay\".",
      "createdBy": "Glazy Admin",
      "source": "glazy.org",
      "url": "https://glazy.org/recipes/1924"
    },
    {
      "id": 1925,
      "code": "GLAZY-1925",
      "name": "Egyptian Paste Rhodes",
      "cone": "08",
      "surface": "Glossy",
      "transparency": "",
      "atmosphere": "Oxidation",
      "subtype": "Glaze - White, Off-White",
      "ingredients": [
        {
          "material": "Feldspar",
          "amount": 40.0
        },
        {
          "material": "Silica",
          "amount": 20.0
        },
        {
          "material": "Grolleg Kaolin",
          "amount": 15.0
        },
        {
          "material": "Soda Ash",
          "amount": 6.0
        },
        {
          "material": "Sodium bicarbonate",
          "amount": 6.0
        },
        {
          "material": "Ball Clay",
          "amount": 5.0
        },
        {
          "material": "Whiting",
          "amount": 5.0
        }
      ],
      "additionals": [
        {
          "material": "Sand",
          "amount": 8.0
        }
      ],
      "description": "Glaze Type: Egyptian Paste Store dry and mix up amount to be used. Salts wick to the surface in drying to form glaze.",
      "createdBy": "Glazy Admin",
      "source": "glazy.org",
      "url": "https://glazy.org/recipes/1925"
    },
    {
      "id": 50821,
      "code": "GLAZY-50821",
      "name": "Ekwc 8.14",
      "cone": "5 1/2 - 7",
      "surface": "Glossy",
      "transparency": "Opaque",
      "atmosphere": "Oxidation",
      "subtype": "Glaze",
      "ingredients": [
        {
          "material": "Silica",
          "amount": 37.0
        },
        {
          "material": "Nepheline Syenite",
          "amount": 26.0
        },
        {
          "material": "Whiting",
          "amount": 20.0
        },
        {
          "material": "Kaolin",
          "amount": 14.0
        },
        {
          "material": "Calcium borate frit",
          "amount": 3.0
        }
      ],
      "description": "",
      "createdBy": "KA! EEKLO",
      "source": "glazy.org",
      "url": "https://glazy.org/recipes/50821"
    },
    {
      "id": 50819,
      "code": "GLAZY-50819",
      "name": "Ekwc 8.15",
      "cone": "5 1/2 - 7",
      "surface": "Matte",
      "transparency": "",
      "atmosphere": "Oxidation",
      "subtype": "Glaze - Matte",
      "ingredients": [
        {
          "material": "Nepheline Syenite",
          "amount": 58.0
        },
        {
          "material": "Kaolin",
          "amount": 14.0
        },
        {
          "material": "Whiting",
          "amount": 13.0
        },
        {
          "material": "Silica",
          "amount": 12.0
        },
        {
          "material": "Zinc Oxide",
          "amount": 3.0
        }
      ],
      "description": "",
      "createdBy": "KA! EEKLO",
      "source": "glazy.org",
      "url": "https://glazy.org/recipes/50819"
    },
    {
      "id": 50809,
      "code": "GLAZY-50809",
      "name": "Ekwc 8.16",
      "cone": "5 1/2 - 7",
      "surface": "Glossy",
      "transparency": "Transparent",
      "atmosphere": "Oxidation",
      "subtype": "Glaze - Clear",
      "ingredients": [
        {
          "material": "Nepheline Syenite",
          "amount": 43.0
        },
        {
          "material": "Silica",
          "amount": 20.0
        },
        {
          "material": "Wollastonite",
          "amount": 20.0
        },
        {
          "material": "Zinc Oxide",
          "amount": 13.0
        },
        {
          "material": "Kaolin",
          "amount": 4.0
        }
      ],
      "description": "",
      "createdBy": "KA! EEKLO",
      "source": "glazy.org",
      "url": "https://glazy.org/recipes/50809"
    },
    {
      "id": 38064,
      "code": "GLAZY-38064",
      "name": "Elaine Coleman's Apple Celadon",
      "cone": "9 - 11",
      "surface": "Semi-glossy",
      "transparency": "Translucent",
      "atmosphere": "Reduction",
      "subtype": "Glaze - Iron - Celadon - Green",
      "ingredients": [],
      "additionals": [
        {
          "material": "Silica",
          "amount": 33.28
        },
        {
          "material": "Custer Feldspar",
          "amount": 27.21
        },
        {
          "material": "EP Kaolin",
          "amount": 19.92
        },
        {
          "material": "Whiting",
          "amount": 19.58
        },
        {
          "material": "Yellow Iron Oxide",
          "amount": 1.5
        },
        {
          "material": "Chrome Oxide",
          "amount": 0.1
        }
      ],
      "description": "A nice, stiff green celadon that as a bright, clean appearance on porcelain. It does use chromium to cheat a little bit and make it a better shade of green, but if it works, it works.",
      "createdBy": "Sid Henderson",
      "source": "glazy.org",
      "url": "https://glazy.org/recipes/38064"
    },
    {
      "id": 10260,
      "code": "GLAZY-10260",
      "name": "Elba island Celadon",
      "cone": "7 - 9",
      "surface": "Satin",
      "transparency": "Translucent",
      "atmosphere": "Reduction",
      "subtype": "Glaze - Iron - Celadon - Blue",
      "ingredients": [
        {
          "material": "P42 kaolin San Rocco",
          "amount": 39.0
        },
        {
          "material": "P41 La Crocetta II (Italian for small cross)",
          "amount": 33.0
        },
        {
          "material": "P19 Diaspro verde",
          "amount": 28.0
        }
      ],
      "description": "Translucent Celedon made with Elba Island collected raw materials. The sample on the right has been glazed and fired twice at 960 and 1250 grade centigrade. The sample on the left has been fired at 1290 grade centigrade.",
      "createdBy": "Andrea Campioni",
      "source": "glazy.org",
      "url": "https://glazy.org/recipes/10260"
    },
    {
      "id": 190706,
      "code": "GLAZY-190706",
      "name": "Electric Blue",
      "cone": "6",
      "surface": "Semi-glossy",
      "transparency": "Semi-opaque",
      "atmosphere": "Oxidation",
      "subtype": "Glaze - Blue - Rutile",
      "ingredients": [
        {
          "material": "Frit 4124",
          "amount": 32.5
        },
        {
          "material": "Potash Feldspar",
          "amount": 16.5
        },
        {
          "material": "Eckalite 2",
          "amount": 15.6
        },
        {
          "material": "Silica",
          "amount": 14.2
        },
        {
          "material": "Talc",
          "amount": 12.0
        },
        {
          "material": "Wollastonite",
          "amount": 9.1
        },
        {
          "material": "Bone Ash",
          "amount": 0.1
        }
      ],
      "additionals": [
        {
          "material": "Rutile",
          "amount": 5.5
        },
        {
          "material": "Cobalt Carbonate",
          "amount": 0.9
        },
        {
          "material": "Red Iron Oxide",
          "amount": 0.5
        }
      ],
      "description": "Derived from Bright Sky Blue, but apart from being blue it looks nothing like it. Needs a thick application to get the brightness, but still a nice deep blue if applied thinner. Best applied by dipping/pouring, or paint on about 5 layers. Comes up brighter on darker clays. Eckalite 2 can be subbed directly for any basic kaolin.",
      "createdBy": "Jodie Finnigan",
      "source": "glazy.org",
      "url": "https://glazy.org/recipes/190706"
    },
    {
      "id": 142077,
      "code": "GLAZY-142077",
      "name": "Electric Chun Blue",
      "cone": "8 - 12",
      "surface": "Glossy",
      "transparency": "Translucent",
      "atmosphere": "Wood, Reduction, Salt & Soda",
      "subtype": "Glaze - Iron - Celadon - Chun",
      "ingredients": [
        {
          "material": "Custer Feldspar",
          "amount": 51.02
        },
        {
          "material": "Silica",
          "amount": 23.47
        },
        {
          "material": "Whiting",
          "amount": 14.29
        },
        {
          "material": "Zinc Oxide",
          "amount": 11.22
        }
      ],
      "additionals": [
        {
          "material": "Bentonite",
          "amount": 3.5
        },
        {
          "material": "Yellow Iron Oxide",
          "amount": 0.25
        }
      ],
      "description": "from Tom Coleman",
      "createdBy": "HP Bloomer IV",
      "source": "glazy.org",
      "url": "https://glazy.org/recipes/142077"
    },
    {
      "id": 6528,
      "code": "GLAZY-6528",
      "name": "Element 79 (Gold)",
      "cone": "5 - 6",
      "surface": "Matte",
      "transparency": "Opaque",
      "atmosphere": "Oxidation",
      "subtype": "Glaze - Specialty - Metallic",
      "ingredients": [
        {
          "material": "Redart",
          "amount": 77.0
        },
        {
          "material": "Gerstley Borate",
          "amount": 15.0
        },
        {
          "material": "Silica",
          "amount": 6.0
        },
        {
          "material": "Cobalt Oxide",
          "amount": 5.0
        },
        {
          "material": "Black Copper Oxide",
          "amount": 5.0
        },
        {
          "material": "Kentucky OM #4 Ball Clay",
          "amount": 2.0
        }
      ],
      "additionals": [
        {
          "material": "Manganese Dioxide",
          "amount": 65.0
        }
      ],
      "description": "Really shiny and metallic gold. Au yeah!",
      "createdBy": "Jason Burke",
      "source": "glazy.org",
      "url": "https://glazy.org/recipes/6528"
    },
    {
      "id": 309576,
      "code": "GLAZY-309576",
      "name": "Elephant",
      "cone": "6",
      "surface": "Matte",
      "transparency": "Opaque",
      "atmosphere": "Oxidation",
      "subtype": "Glaze",
      "ingredients": [
        {
          "material": "Nepheline Syenite",
          "amount": 30.58
        },
        {
          "material": "EP Kaolin",
          "amount": 27.18
        },
        {
          "material": "Whiting",
          "amount": 25.48
        },
        {
          "material": "Silica",
          "amount": 8.49
        },
        {
          "material": "Custer Feldspar",
          "amount": 8.27
        }
      ],
      "additionals": [
        {
          "material": "Manganese Carbonate",
          "amount": 4.53
        },
        {
          "material": "Black Copper Oxide",
          "amount": 2.55
        },
        {
          "material": "Bentonite",
          "amount": 2.26
        }
      ],
      "description": "Glaze used at our community studio, do not know the origin. Nice matte Grey, color varies with opacity.",
      "createdBy": "Sonia Mayer",
      "source": "glazy.org",
      "url": "https://glazy.org/recipes/309576"
    },
    {
      "id": 294025,
      "code": "GLAZY-294025",
      "name": "Eliaz transparent",
      "cone": "7 - 8",
      "surface": "Glossy",
      "transparency": "Transparent",
      "atmosphere": "Oxidation",
      "subtype": "Glaze - Clear",
      "ingredients": [
        {
          "material": "Petalite",
          "amount": 27.7
        },
        {
          "material": "Forshammar Feldspar",
          "amount": 21.3
        },
        {
          "material": "Wollastonite",
          "amount": 12.9
        },
        {
          "material": "Silica",
          "amount": 12.6
        },
        {
          "material": "Kaolin 50 fra Cerama",
          "amount": 5.4
        },
        {
          "material": "Ulexite",
          "amount": 4.9
        },
        {
          "material": "Barium sulfate",
          "amount": 4.0
        },
        {
          "material": "Talc",
          "amount": 3.3
        },
        {
          "material": "Bentonite",
          "amount": 2.7
        },
        {
          "material": "Strontium Carbonate",
          "amount": 2.6
        },
        {
          "material": "Zinc Oxide",
          "amount": 2.6
        }
      ],
      "description": "En mycket bra och stabil transparent glasyr.",
      "createdBy": "Magdalena Svensson",
      "source": "glazy.org",
      "url": "https://glazy.org/recipes/294025"
    },
    {
      "id": 6365,
      "code": "GLAZY-6365",
      "name": "Elk White",
      "cone": "10",
      "surface": "Semi-glossy",
      "transparency": "Opaque",
      "atmosphere": "Reduction",
      "subtype": "Glaze - White, Off-White",
      "ingredients": [
        {
          "material": "Custer Feldspar",
          "amount": 60.0
        },
        {
          "material": "Kentucky OM #4 Ball Clay",
          "amount": 15.0
        },
        {
          "material": "Dolomite",
          "amount": 10.0
        },
        {
          "material": "Gerstley Borate",
          "amount": 10.0
        },
        {
          "material": "Silica",
          "amount": 5.0
        }
      ],
      "additionals": [
        {
          "material": "Zircopax",
          "amount": 10.0
        }
      ],
      "description": "Tennessee Technological University - Appalachian Center for Crafts - Clay Studio \ufffc Vince Pitelka, 2015 https://sites.tntech.edu/wpitelka/handoutsinformation/ Notes: Opaque, Semi-gloss, reliable pure white, on stoneware goes to tan or brown where thin. Good liner glaze.",
      "createdBy": "Glazy Admin",
      "source": "glazy.org",
      "url": "https://glazy.org/recipes/6365"
    },
    {
      "id": 1204,
      "code": "GLAZY-1204",
      "name": "Ellen's Halloween",
      "cone": "5 - 7",
      "surface": "Satin",
      "transparency": "",
      "atmosphere": "Reduction",
      "subtype": "Glaze - Iron",
      "ingredients": [
        {
          "material": "Custer Feldspar",
          "amount": 42.4
        },
        {
          "material": "Whiting",
          "amount": 17.6
        },
        {
          "material": "Barium Carbonate",
          "amount": 12.8
        },
        {
          "material": "EP Kaolin",
          "amount": 7.2
        }
      ],
      "additionals": [
        {
          "material": "Yellow Ochre",
          "amount": 4.0
        },
        {
          "material": "Rutile",
          "amount": 1.6
        }
      ],
      "description": "Glaze Type: Ca Ba AlMatt Soft matt. Yellowish, brownish, greenish.\"Multi-colored yellow-browns, etc. Beautiful.\" Glaze Type: Ca Ba AlMatt. Opacity: Opaque. Firing type: Reduction .",
      "createdBy": "Glazy Admin",
      "source": "glazy.org",
      "url": "https://glazy.org/recipes/1204"
    },
    {
      "id": 5291,
      "code": "GLAZY-5291",
      "name": "Ellen's Halloween",
      "cone": "6 - 8",
      "surface": "",
      "transparency": "",
      "atmosphere": "Oxidation, Reduction",
      "subtype": "Glaze",
      "ingredients": [
        {
          "material": "Custer Feldspar (1989)",
          "amount": 53.0
        },
        {
          "material": "Whiting",
          "amount": 22.0
        },
        {
          "material": "Barium Carbonate",
          "amount": 16.0
        },
        {
          "material": "EP Kaolin",
          "amount": 9.0
        }
      ],
      "additionals": [
        {
          "material": "Yellow Ochre",
          "amount": 5.0
        },
        {
          "material": "Rutile",
          "amount": 2.0
        }
      ],
      "description": "This recipe was imported from Louis Katz's Hyperglaze database available on his website: http://falcon.tamucc.edu/lkatz/allglazes.txt More information about Louis Katz can be found on his website, http://www.louiskatz.net/ Louis Katz Notes: I am not a safety expert and any information contained in this file about safety should be ignored in favor of advice from experts. All of the materials in all glazes are potentially hazardous. All of these glaze recipes are given without any representation of accuracy or safety. They may work, they may not. They may be safe when fired or they may not. All of the materials used in them have hazards associated with them. You must be have sufficient training in the hazards before you use the the materials. You will have to determine the suitability and safety for your use. Do not assume that a lack of a warning about a material means that it is safe. Cone: 8 7 6 Surface texture: ? Firing: Ox. or Red. Glaze type: Ba Ca Recipe: Percent Batch Custer Feldspar 53.00 53.00 Whiting 22.00 22.00 Barium Carbonate 16.00 16.00 EPK 9.00 9.00 Totals: 100.00 % 100.00 gm Also add: Yellow Ochre 5.00 5.00 Rutile 2.00 2.00",
      "createdBy": "Glazy Admin",
      "source": "glazy.org",
      "url": "https://glazy.org/recipes/5291"
    },
    {
      "id": 43436,
      "code": "GLAZY-43436",
      "name": "Elmer Taylor Rhodes Matte",
      "cone": "9 - 10",
      "surface": "Matte",
      "transparency": "",
      "atmosphere": "",
      "subtype": "Glaze - White, Off-White",
      "ingredients": [
        {
          "material": "Custer Feldspar",
          "amount": 20.0
        },
        {
          "material": "EP Kaolin",
          "amount": 9.0
        },
        {
          "material": "Dolomite",
          "amount": 7.6
        },
        {
          "material": "Tin Oxide",
          "amount": 2.4
        },
        {
          "material": "Whiting",
          "amount": 2.2
        }
      ],
      "description": "From Virginia Scotchie's Clay and Glaze Compendium",
      "createdBy": "Glazy Admin",
      "source": "glazy.org",
      "url": "https://glazy.org/recipes/43436"
    },
    {
      "id": 43427,
      "code": "GLAZY-43427",
      "name": "Elmer Taylor Temple White",
      "cone": "9 - 10",
      "surface": "",
      "transparency": "",
      "atmosphere": "",
      "subtype": "Glaze - White, Off-White",
      "ingredients": [
        {
          "material": "Custer Feldspar",
          "amount": 17.5
        },
        {
          "material": "EP Kaolin",
          "amount": 11.5
        },
        {
          "material": "Dolomite",
          "amount": 9.38
        },
        {
          "material": "Silica",
          "amount": 9.38
        },
        {
          "material": "Whiting",
          "amount": 1.25
        }
      ],
      "description": "From Virginia Scotchie's Clay and Glaze Compendium",
      "createdBy": "Glazy Admin",
      "source": "glazy.org",
      "url": "https://glazy.org/recipes/43427"
    },
    {
      "id": 347538,
      "code": "GLAZY-347538",
      "name": "Elohim's Crystal Veil + 1.6 Cobalt",
      "cone": "8",
      "surface": "Glossy",
      "transparency": "Transparent",
      "atmosphere": "Oxidation",
      "subtype": "Glaze",
      "ingredients": [],
      "additionals": [
        {
          "material": "Ferro Frit 3110",
          "amount": 48.5
        },
        {
          "material": "Silica",
          "amount": 25.3
        },
        {
          "material": "Zinc Oxide",
          "amount": 22.2
        },
        {
          "material": "Whiting",
          "amount": 4.0
        }
      ],
      "description": "Basic recipe for various colors of glaze with crystals + Cobalt. Several recipes have been posted here with the same base name but with added colors. USE THIN, it flows down a bit. We did not slow down the cooling. If you would do so, there would be much more crystals.",
      "createdBy": "Stefkedebelg (Stefaan VdB)",
      "source": "glazy.org",
      "url": "https://glazy.org/recipes/347538"
    },
    {
      "id": 144228,
      "code": "GLAZY-144228",
      "name": "Elsa Melt",
      "cone": "5 1/2 - 6",
      "surface": "",
      "transparency": "",
      "atmosphere": "Oxidation, Reduction",
      "subtype": "Glaze",
      "ingredients": [
        {
          "material": "Nepheline Syenite",
          "amount": 38.0
        },
        {
          "material": "Silica",
          "amount": 23.0
        },
        {
          "material": "Ferro Frit 3124",
          "amount": 15.0
        },
        {
          "material": "Whiting",
          "amount": 10.0
        },
        {
          "material": "Zinc Oxide",
          "amount": 8.0
        },
        {
          "material": "Titanium Dioxide",
          "amount": 4.0
        },
        {
          "material": "Lithium Carbonate",
          "amount": 2.0
        }
      ],
      "description": "",
      "createdBy": "Ginger",
      "source": "glazy.org",
      "url": "https://glazy.org/recipes/144228"
    },
    {
      "id": 12566,
      "code": "GLAZY-12566",
      "name": "Ema - Cielo de Lucila",
      "cone": "4 - 6",
      "surface": "Semi-glossy",
      "transparency": "Semi-opaque",
      "atmosphere": "Oxidation, Reduction",
      "subtype": "Glaze - Blue - Nickel",
      "ingredients": [
        {
          "material": "Potash Feldspar",
          "amount": 33.0
        },
        {
          "material": "Tinkar Z",
          "amount": 22.0
        },
        {
          "material": "Silica",
          "amount": 21.0
        },
        {
          "material": "Whiting",
          "amount": 19.0
        },
        {
          "material": "Talc",
          "amount": 5.0
        }
      ],
      "additionals": [
        {
          "material": "Zinc Oxide",
          "amount": 10.0
        },
        {
          "material": "Titanium Dioxide",
          "amount": 5.0
        },
        {
          "material": "Green nickel oxide",
          "amount": 1.0
        },
        {
          "material": "Cobalt Oxide",
          "amount": 0.5
        }
      ],
      "description": "Esmalte celeste-gris, fluye bien. Bueno por s\u00ed solo o en superposiciones. Base usada en el Taller de Iagigliola/Abbiati. Whiting = Carbonato de calcio Grey/blue, nice by itself, good for layering too. Glaze base in use at Iafigliola/Abbiati's atelier Tinkar Z = a Ball Clay brand (Argentina)",
      "createdBy": "Clara Giorello",
      "source": "glazy.org",
      "url": "https://glazy.org/recipes/12566"
    },
    {
      "id": 12565,
      "code": "GLAZY-12565",
      "name": "Ema - Saturado de Hierro",
      "cone": "4 - 6",
      "surface": "Satin",
      "transparency": "Opaque",
      "atmosphere": "Oxidation, Reduction",
      "subtype": "Glaze - Iron - Tea Dust",
      "ingredients": [
        {
          "material": "Potash Feldspar",
          "amount": 33.0
        },
        {
          "material": "Tinkar Z",
          "amount": 22.0
        },
        {
          "material": "Silica",
          "amount": 21.0
        },
        {
          "material": "Whiting",
          "amount": 19.0
        },
        {
          "material": "Talc",
          "amount": 5.0
        }
      ],
      "additionals": [
        {
          "material": "Red Iron Oxide",
          "amount": 10.0
        }
      ],
      "description": "Polvo de t\u00e9. Satinado. Base usada en el Taller de Maximiliano Abbiati. Whiting = Carbonato de calcio Tea Dust, satin. Glaze base in use at Maximiliano Abbiati's atelier Tinkar Z = a Ball Clay brand (Argentina)",
      "createdBy": "Clara Giorello",
      "source": "glazy.org",
      "url": "https://glazy.org/recipes/12565"
    },
    {
      "id": 326085,
      "code": "GLAZY-326085",
      "name": "Ema - Saturado de Hierro",
      "cone": "4 - 6",
      "surface": "Satin",
      "transparency": "Opaque",
      "atmosphere": "Oxidation, Reduction",
      "subtype": "Glaze - Iron - Tea Dust",
      "ingredients": [
        {
          "material": "Potash Feldspar Crecer",
          "amount": 33.0
        },
        {
          "material": "Tinkar Z",
          "amount": 22.0
        },
        {
          "material": "Silica",
          "amount": 21.0
        },
        {
          "material": "Whiting",
          "amount": 19.0
        },
        {
          "material": "Talc",
          "amount": 5.0
        }
      ],
      "additionals": [
        {
          "material": "Red Iron Oxide",
          "amount": 10.0
        }
      ],
      "description": "Polvo de t\u00e9. Satinado. Base usada en el Taller de Maximiliano Abbiati, saturtada de hierro.",
      "createdBy": "Rafael Grimson",
      "source": "glazy.org",
      "url": "https://glazy.org/recipes/326085"
    },
    {
      "id": 12564,
      "code": "GLAZY-12564",
      "name": "Ema / Reflejos \u00c1rticos",
      "cone": "4 - 6",
      "surface": "Satin",
      "transparency": "Translucent",
      "atmosphere": "Oxidation, Reduction",
      "subtype": "Glaze - Clear",
      "ingredients": [
        {
          "material": "Potash Feldspar Crecer",
          "amount": 33.0
        },
        {
          "material": "Tinkar Z",
          "amount": 22.0
        },
        {
          "material": "Silica",
          "amount": 21.0
        },
        {
          "material": "Whiting",
          "amount": 19.0
        },
        {
          "material": "Talc",
          "amount": 5.0
        }
      ],
      "additionals": [
        {
          "material": "Ferro Frit 3134",
          "amount": 10.0
        }
      ],
      "description": "Esmalte blanquecino/semitransparente. Base usada en el Taller de Maximiliano Abbiati. Satinada, semitransparente. Whiting = Carbonato de calcio Whitish/translucent glaze. Glaze base in use at Maximiliano Abbiati's atelier Tinkar Z = a Ball Clay brand (Argentina)",
      "createdBy": "Clara Giorello",
      "source": "glazy.org",
      "url": "https://glazy.org/recipes/12564"
    },
    {
      "id": 326086,
      "code": "GLAZY-326086",
      "name": "Ema / Reflejos \u00c1rticos",
      "cone": "4 - 6",
      "surface": "Satin",
      "transparency": "Translucent",
      "atmosphere": "Oxidation, Reduction",
      "subtype": "Glaze - Clear",
      "ingredients": [
        {
          "material": "Potash Feldspar Crecer",
          "amount": 33.0
        },
        {
          "material": "Tinkar Z",
          "amount": 22.0
        },
        {
          "material": "Silica",
          "amount": 21.0
        },
        {
          "material": "Whiting",
          "amount": 19.0
        },
        {
          "material": "Talc",
          "amount": 5.0
        }
      ],
      "additionals": [
        {
          "material": "Ferro Frit 3134-2 (174)",
          "amount": 10.0
        }
      ],
      "description": "Esmalte blanquecino usado en el Taller de Maximiliano Abbiati. Satinado, semitransparente si es aplicado liviano.",
      "createdBy": "Rafael Grimson",
      "source": "glazy.org",
      "url": "https://glazy.org/recipes/326086"
    },
    {
      "id": 108945,
      "code": "GLAZY-108945",
      "name": "Email Calcique (Ceram___)",
      "cone": "9 - 10",
      "surface": "Glossy",
      "transparency": "Translucent",
      "atmosphere": "Oxidation",
      "subtype": "Glaze - Clear",
      "ingredients": [
        {
          "material": "Quartz (Peter Lavem)",
          "amount": 40.1
        },
        {
          "material": "Carbonate de Calcium (Peter Lavem)",
          "amount": 21.85
        },
        {
          "material": "Feldspath potassique FP325 (Ceradel)",
          "amount": 21.46
        },
        {
          "material": "Kaolin Polwhite KL (Peter Lavem)",
          "amount": 16.58
        }
      ],
      "description": "",
      "createdBy": "Johan",
      "source": "glazy.org",
      "url": "https://glazy.org/recipes/108945"
    },
    {
      "id": 108949,
      "code": "GLAZY-108949",
      "name": "Email Equilibre",
      "cone": "9 - 10",
      "surface": "",
      "transparency": "Semi-opaque",
      "atmosphere": "Oxidation",
      "subtype": "Glaze - White, Off-White",
      "ingredients": [
        {
          "material": "Feldspath potassique FP325 (Ceradel)",
          "amount": 45.21
        },
        {
          "material": "Quartz (Peter Lavem)",
          "amount": 28.91
        },
        {
          "material": "Carbonate de Calcium (Peter Lavem)",
          "amount": 17.69
        },
        {
          "material": "Kaolin Polwhite KL (Peter Lavem)",
          "amount": 8.19
        }
      ],
      "description": "",
      "createdBy": "Johan",
      "source": "glazy.org",
      "url": "https://glazy.org/recipes/108949"
    },
    {
      "id": 33839,
      "code": "GLAZY-33839",
      "name": "Ember Red",
      "cone": "8 - 10",
      "surface": "",
      "transparency": "",
      "atmosphere": "",
      "subtype": "Glaze - Red - Copper",
      "ingredients": [
        {
          "material": "Nepheline Syenite",
          "amount": 45.0
        },
        {
          "material": "Silica",
          "amount": 30.0
        },
        {
          "material": "Gerstley Borate",
          "amount": 20.0
        },
        {
          "material": "EP Kaolin",
          "amount": 5.0
        }
      ],
      "additionals": [
        {
          "material": "Copper Carbonate",
          "amount": 8.0
        }
      ],
      "description": "via Tom Coleman",
      "createdBy": "Glazy Admin",
      "source": "glazy.org",
      "url": "https://glazy.org/recipes/33839"
    },
    {
      "id": 13186,
      "code": "GLAZY-13186",
      "name": "Emerald",
      "cone": "6",
      "surface": "Glossy",
      "transparency": "Transparent",
      "atmosphere": "Oxidation, Neutral",
      "subtype": "Glaze - Green - Chrome",
      "ingredients": [
        {
          "material": "Silica",
          "amount": 32.0
        },
        {
          "material": "Gerstley Borate",
          "amount": 21.0
        },
        {
          "material": "Whiting",
          "amount": 20.0
        },
        {
          "material": "Nepheline Syenite",
          "amount": 16.0
        },
        {
          "material": "EP Kaolin",
          "amount": 11.0
        }
      ],
      "description": "From Ceramics Monthly, Sept. '17, p. 65. Same base as Ruby (which is Emerald with Tin added) and Gold Beryl. Forgot to put that the green comes from Chrome, an amount of .2%. Controlled cooling in electric kiln; on Laguna C.6 porcelain. Photo is somewhat shadowed. Oxide stripes: Cu Carb., Co Ox., R.I.O., Amamo Velvet Black, under glaze. Texture to right of first oxide stripe, Copper. Some crazing.",
      "createdBy": "Naomi Duffey",
      "source": "glazy.org",
      "url": "https://glazy.org/recipes/13186"
    },
    {
      "id": 247954,
      "code": "GLAZY-247954",
      "name": "Emerald",
      "cone": "6",
      "surface": "Glossy",
      "transparency": "Translucent",
      "atmosphere": "Oxidation",
      "subtype": "Glaze - Green - Copper",
      "ingredients": [
        {
          "material": "Silica",
          "amount": 30.5
        },
        {
          "material": "Barium Carbonate",
          "amount": 29.0
        },
        {
          "material": "Nepheline Syenite",
          "amount": 15.5
        },
        {
          "material": "EP Kaolin",
          "amount": 13.0
        },
        {
          "material": "Ferro Frit 3134",
          "amount": 12.0
        },
        {
          "material": "Rutile",
          "amount": 6.0
        },
        {
          "material": "Copper Carbonate",
          "amount": 3.0
        }
      ],
      "description": "Started with Old Forge Strontium recipe and swapped SrO with Barium. Tweaked R2O:RO levels, boron levels, Al:Si levels - pretty much a new recipe. R2O is low which helped eliminate popped/unhealed bubbles when using CuCo - which raises the R2O. I haven't tested this with other colorants yet. It was the emerald color I was going for. Only issue now is that it crazes like crazy. I'm working on trying to sub the Barium for a Barium frit - which are hard to find. The one I want only comes in large pallets and I only need a few pounds for testing. There's a few with lower barium levels that are available in smaller quantities. The barium gives it this green color. When I add Whiting or other AEs, the color goes more olive.",
      "createdBy": "Ruth Eichler",
      "source": "glazy.org",
      "url": "https://glazy.org/recipes/247954"
    },
    {
      "id": 353636,
      "code": "GLAZY-353636",
      "name": "Emerald Green",
      "cone": "6",
      "surface": "Glossy",
      "transparency": "Translucent",
      "atmosphere": "Oxidation",
      "subtype": "Glaze",
      "ingredients": [
        {
          "material": "Nepheline Syenite",
          "amount": 30.0
        },
        {
          "material": "Silica",
          "amount": 25.0
        },
        {
          "material": "Gerstley Borate",
          "amount": 20.0
        },
        {
          "material": "Whiting",
          "amount": 15.0
        },
        {
          "material": "Tile #6 Kaolin",
          "amount": 10.0
        }
      ],
      "additionals": [
        {
          "material": "Chrome Oxide",
          "amount": 3.0
        },
        {
          "material": "Zircopax",
          "amount": 3.0
        }
      ],
      "description": "Working with Zircopax. Clearly, I need to use more to get an opaque glaze. But, this chromium green came out really nice. Very smooth to touch.",
      "createdBy": "Martin Jan Bergman",
      "source": "glazy.org",
      "url": "https://glazy.org/recipes/353636"
    },
    {
      "id": 9905,
      "code": "GLAZY-9905",
      "name": "Emerald Grotto",
      "cone": "6",
      "surface": "Semi-matte",
      "transparency": "Opaque",
      "atmosphere": "Oxidation",
      "subtype": "Glaze - Green",
      "ingredients": [
        {
          "material": "Minspar 200",
          "amount": 70.0
        },
        {
          "material": "EP Kaolin",
          "amount": 13.0
        },
        {
          "material": "Dolomite",
          "amount": 5.0
        },
        {
          "material": "Zinc Oxide",
          "amount": 5.0
        },
        {
          "material": "Whiting",
          "amount": 4.0
        },
        {
          "material": "Silica",
          "amount": 3.0
        }
      ],
      "additionals": [
        {
          "material": "Tin Oxide",
          "amount": 5.0
        },
        {
          "material": "Black Copper Oxide",
          "amount": 2.0
        }
      ],
      "description": "Light Green, Matte, Opaque",
      "createdBy": "LOAM Clay Studio Inc.",
      "source": "glazy.org",
      "url": "https://glazy.org/recipes/9905"
    },
    {
      "id": 6060,
      "code": "GLAZY-6060",
      "name": "Emily Purple",
      "cone": "10",
      "surface": "Satin",
      "transparency": "Semi-opaque",
      "atmosphere": "Reduction",
      "subtype": "Glaze - Purple",
      "ingredients": [
        {
          "material": "Potash Feldspar",
          "amount": 41.0
        },
        {
          "material": "Silica",
          "amount": 20.0
        },
        {
          "material": "Talc",
          "amount": 15.0
        },
        {
          "material": "Gerstley Borate",
          "amount": 12.0
        },
        {
          "material": "Dolomite",
          "amount": 7.0
        },
        {
          "material": "Kentucky OM #4 Ball Clay",
          "amount": 5.0
        }
      ],
      "additionals": [
        {
          "material": "Bentonite",
          "amount": 2.0
        },
        {
          "material": "Cobalt Oxide",
          "amount": 2.0
        },
        {
          "material": "Tin Oxide",
          "amount": 2.0
        }
      ],
      "description": "From William \u201cBill\u201d Schran, Teacher & Consultant Creative Creek Artisans: http://www.creativecreekartisans.com/ Cone 10 Reduction Glazes: http://www.creativecreekartisans.com/creativecreekcone10re.htm",
      "createdBy": "William Schran",
      "source": "glazy.org",
      "url": "https://glazy.org/recipes/6060"
    },
    {
      "id": 36410,
      "code": "GLAZY-36410",
      "name": "Emily's Purple",
      "cone": "6",
      "surface": "Satin-matte",
      "transparency": "Semi-opaque",
      "atmosphere": "Oxidation",
      "subtype": "Glaze - Purple",
      "ingredients": [
        {
          "material": "Nepheline Syenite",
          "amount": 41.0
        },
        {
          "material": "Silica",
          "amount": 20.0
        },
        {
          "material": "Talc",
          "amount": 15.0
        },
        {
          "material": "Gerstley Borate",
          "amount": 12.0
        },
        {
          "material": "Dolomite",
          "amount": 7.0
        },
        {
          "material": "EP Kaolin",
          "amount": 5.0
        }
      ],
      "additionals": [
        {
          "material": "Bentonite",
          "amount": 2.0
        },
        {
          "material": "Cobalt Carbonate",
          "amount": 2.0
        }
      ],
      "description": "Emily's purple from John Britt Note - I've used both white regular talc and grey amtalc (texas talc) and it didn't seem to make a difference.",
      "createdBy": "Katie Gates",
      "source": "glazy.org",
      "url": "https://glazy.org/recipes/36410"
    },
    {
      "id": 5968,
      "code": "GLAZY-5968",
      "name": "Emily's purple 2",
      "cone": "6 - 8",
      "surface": "Satin-matte",
      "transparency": "Opaque",
      "atmosphere": "Oxidation",
      "subtype": "Glaze - Purple",
      "ingredients": [
        {
          "material": "Soda Feldspar",
          "amount": 41.0
        },
        {
          "material": "Silica",
          "amount": 20.0
        },
        {
          "material": "Talc",
          "amount": 15.0
        },
        {
          "material": "Gillespie Borate",
          "amount": 12.0
        },
        {
          "material": "Dolomite",
          "amount": 7.0
        },
        {
          "material": "Kaolin",
          "amount": 5.0
        }
      ],
      "additionals": [
        {
          "material": "Bentonite",
          "amount": 2.0
        },
        {
          "material": "Cobalt Carbonate",
          "amount": 2.0
        }
      ],
      "description": "From J. Britt Mid-Rangle glaze book. Fired to 12.46\u00b0C ox. Clay is goerg&schneider 254.",
      "createdBy": "Triin Lehismets",
      "source": "glazy.org",
      "url": "https://glazy.org/recipes/5968"
    },
    {
      "id": 3222,
      "code": "GLAZY-3222",
