Repository: MrSeldon/argilev2

File: data/glazes/glazy.json (part 104 of 315)
{
      "name": "Emily's Satin Matt",
      "cone": "5 - 6",
      "surface": "Matte",
      "transparency": "Opaque",
      "atmosphere": "Oxidation",
      "subtype": "Glaze - Green",
      "ingredients": [
        {
          "material": "Kona F-4 feldspar",
          "amount": 52.0
        },
        {
          "material": "Whiting",
          "amount": 19.0
        },
        {
          "material": "EP Kaolin",
          "amount": 14.0
        },
        {
          "material": "Zinc Oxide",
          "amount": 9.0
        },
        {
          "material": "Silica",
          "amount": 6.0
        }
      ],
      "additionals": [
        {
          "material": "Copper Carbonate",
          "amount": 6.0
        }
      ],
      "description": "Western Pennsylvania Potters Community http://wpapotters.blogspot.com/2012/04/links-to-cone-6-oxidation-glaze-tests.html http://www.wpapotters.blogspot.com/2010/11/cone-6-oxidation-results-group-1.html",
      "createdBy": "Terry Rorison",
      "source": "glazy.org",
      "url": "https://glazy.org/recipes/3222"
    },
    {
      "id": 249085,
      "code": "GLAZY-249085",
      "name": "EMJ1",
      "cone": "7",
      "surface": "",
      "transparency": "",
      "atmosphere": "Oxidation",
      "subtype": "Glaze",
      "ingredients": [
        {
          "material": "Nepheline Syenite",
          "amount": 57.15
        },
        {
          "material": "Whiting",
          "amount": 28.55
        },
        {
          "material": "Kaolin",
          "amount": 14.3
        }
      ],
      "description": "",
      "createdBy": "Ruau Francoise",
      "source": "glazy.org",
      "url": "https://glazy.org/recipes/249085"
    },
    {
      "id": 249086,
      "code": "GLAZY-249086",
      "name": "EMJ2",
      "cone": "7",
      "surface": "",
      "transparency": "",
      "atmosphere": "Oxidation",
      "subtype": "Glaze",
      "ingredients": [
        {
          "material": "Nepheline Syenite",
          "amount": 42.8
        },
        {
          "material": "Kaolin",
          "amount": 26.6
        },
        {
          "material": "Whiting",
          "amount": 21.0
        },
        {
          "material": "Silica",
          "amount": 9.5
        }
      ],
      "description": "",
      "createdBy": "Ruau Francoise",
      "source": "glazy.org",
      "url": "https://glazy.org/recipes/249086"
    },
    {
      "id": 2793,
      "code": "GLAZY-2793",
      "name": "Emmanuel Cooper Blue Crystal",
      "cone": "9 - 10",
      "surface": "Semi-matte",
      "transparency": "Opaque",
      "atmosphere": "Reduction, Oxidation",
      "subtype": "Glaze - Crystalline",
      "ingredients": [
        {
          "material": "Potash Feldspar",
          "amount": 35.0
        },
        {
          "material": "Silica",
          "amount": 30.0
        },
        {
          "material": "Dolomite",
          "amount": 20.0
        },
        {
          "material": "Whiting",
          "amount": 10.0
        }
      ],
      "additionals": [
        {
          "material": "Rutile",
          "amount": 10.0
        },
        {
          "material": "Bentonite",
          "amount": 5.0
        },
        {
          "material": "Cobalt Carbonate",
          "amount": 1.5
        }
      ],
      "description": "Source/Alternate names: Emmanuel Cooper Notes: Tracy Wilson: pulled up like an ash glaze, pea green to slate blue.",
      "createdBy": "Glazy Admin",
      "source": "glazy.org",
      "url": "https://glazy.org/recipes/2793"
    },
    {
      "id": 247146,
      "code": "GLAZY-247146",
      "name": "Emmanuel Cooper Shiny White 159",
      "cone": "10",
      "surface": "Semi-glossy",
      "transparency": "Opaque",
      "atmosphere": "Oxidation",
      "subtype": "Glaze - White, Off-White",
      "ingredients": [
        {
          "material": "Nepheline Syenite",
          "amount": 70.0
        },
        {
          "material": "Dolomite",
          "amount": 14.0
        },
        {
          "material": "Zircopax",
          "amount": 8.0
        },
        {
          "material": "Ball Clay",
          "amount": 5.0
        },
        {
          "material": "Bentonite",
          "amount": 3.0
        }
      ],
      "description": "I love this glaze. i use this over Smooth Raku clay and it gives a gentle textured but smooth finish that breaks on the edges. its especially good when applied a little more than thin but less than average. needs a 30min soak at the top. yum",
      "createdBy": "Matthew Taylor",
      "source": "glazy.org",
      "url": "https://glazy.org/recipes/247146"
    },
    {
      "id": 10826,
      "code": "GLAZY-10826",
      "name": "Emmanuel Cooper Wide-Firing Clear Base Glaze + Variations",
      "cone": "5 - 7",
      "surface": "Semi-glossy",
      "transparency": "Translucent",
      "atmosphere": "Oxidation, Reduction",
      "subtype": "Glaze",
      "ingredients": [
        {
          "material": "Soda Feldspar",
          "amount": 38.0
        },
        {
          "material": "Silica",
          "amount": 30.0
        },
        {
          "material": "Whiting",
          "amount": 14.0
        },
        {
          "material": "Zinc Oxide",
          "amount": 12.0
        },
        {
          "material": "Ball Clay",
          "amount": 6.0
        }
      ],
      "description": "A semi-clear \"chun' type glaze. In Oxidation a semi-translucent delicate \"chun\" glaze more clear in reduction Test tiles were ^6 Ox E1 (John Britt) Firing EC Base VARIATIONS: EC 01 + Copper Oxide 1.5 EC 02 + Manganese Dioxide 2 EC 03 + Copper Carbonate 5 + Titantium Carbonate 5 EC 04 + Chrome Oxide 2 + Cobalt Oxide 2 + Rutile 4 EC 05 + Copper Oxide 4 + Rutile 4 EC 06 + Cobalt Oxide 1 + Light Rutile 4 + Red iron Oxide 2 EC 07 + Titanium 8 + Nickel 3 EC 08 + Mason Stain Robins Egg 10 EC 09 + Rutile 15 EC 10 + Zirconium Silicate 4 + Tin Oxide 4",
      "createdBy": "Jayne Bunting",
      "source": "glazy.org",
      "url": "https://glazy.org/recipes/10826"
    },
    {
      "id": 44258,
      "code": "GLAZY-44258",
      "name": "Emmett's White Base",
      "cone": "04 - 03",
      "surface": "",
      "transparency": "",
      "atmosphere": "Oxidation",
      "subtype": "Glaze - Majolica",
      "ingredients": [
        {
          "material": "Ferro Frit 3195",
          "amount": 30.0
        },
        {
          "material": "Gerstley Borate",
          "amount": 30.0
        },
        {
          "material": "Nepheline Syenite",
          "amount": 20.0
        },
        {
          "material": "Plastic Vitrox",
          "amount": 15.0
        },
        {
          "material": "EP Kaolin",
          "amount": 10.0
        },
        {
          "material": "Silica",
          "amount": 10.0
        },
        {
          "material": "Bentonite",
          "amount": 2.0
        }
      ],
      "description": "From Virginia Scotchie's Clay and Glaze Compendium",
      "createdBy": "Glazy Admin",
      "source": "glazy.org",
      "url": "https://glazy.org/recipes/44258"
    },
    {
      "id": 1926,
      "code": "GLAZY-1926",
      "name": "Enamel Gloss Opaque",
      "cone": "13",
      "surface": "Glossy",
      "transparency": "Opaque",
      "atmosphere": "Oxidation",
      "subtype": "Overglaze",
      "ingredients": [
        {
          "material": "Pemco Frit P-25",
          "amount": 55.6
        },
        {
          "material": "Ferro Frit 3134",
          "amount": 36.4
        },
        {
          "material": "EP Kaolin",
          "amount": 8.0
        }
      ],
      "additionals": [
        {
          "material": "Tin Oxide",
          "amount": 10.0
        }
      ],
      "description": "Glaze Type: China paint From Martina Lantin in Mar/Apr 2011 Pottery Making Illus. She says Ferro 3269 is an equivalent for P-25. She fires this to 015 as well as to 03 on bisque",
      "createdBy": "Glazy Admin",
      "source": "glazy.org",
      "url": "https://glazy.org/recipes/1926"
    },
    {
      "id": 1927,
      "code": "GLAZY-1927",
      "name": "Enamel Gloss Transparent",
      "cone": "13",
      "surface": "Glossy",
      "transparency": "Transparent",
      "atmosphere": "Oxidation",
      "subtype": "Glaze - Clear",
      "ingredients": [
        {
          "material": "Ferro Frit 3134",
          "amount": 78.5
        },
        {
          "material": "Lithium Carbonate",
          "amount": 19.5
        }
      ],
      "description": "Glaze Type: China paint From Martina Lantin in Mar/Apr 2011 Pottery Making Illus. She says Ferro 3269 is an equivalent for P-25. She fires this to 015 as well as to 03 on bisque as a trailed line.",
      "createdBy": "Glazy Admin",
      "source": "glazy.org",
      "url": "https://glazy.org/recipes/1927"
    },
    {
      "id": 7215,
      "code": "GLAZY-7215",
      "name": "Enchanted Forest",
      "cone": "5 1/2 - 7",
      "surface": "Semi-glossy",
      "transparency": "Semi-opaque",
      "atmosphere": "Oxidation, Neutral",
      "subtype": "Glaze - Green - Chrome",
      "ingredients": [
        {
          "material": "Nepheline Syenite",
          "amount": 32.0
        },
        {
          "material": "Ferro Frit 3110",
          "amount": 22.5
        },
        {
          "material": "EP Kaolin",
          "amount": 19.0
        },
        {
          "material": "Whiting",
          "amount": 13.0
        },
        {
          "material": "Gillespie Borate",
          "amount": 9.5
        },
        {
          "material": "Potash Feldspar",
          "amount": 4.0
        }
      ],
      "additionals": [
        {
          "material": "Red Iron Oxide",
          "amount": 4.5
        },
        {
          "material": "Chrome Oxide",
          "amount": 0.1
        },
        {
          "material": "Cobalt Carbonate",
          "amount": 0.1
        }
      ],
      "description": "An adaptation of a cone 10 recipe I found online, probably originated from Ceramics Monthly. The original called for pearl ash (potassium carbonate), which I omitted, and added Ferro Frit 3110 to bring it down to mid-range and add the alkali. Shows a good variability, from a matte chartreuse where thin to a dark glossy-mossy green where thick. Slight crazing on stoneware where thick. Pleasant feel. Fired in electric, slow cooling.",
      "createdBy": "Tamas Ferencz",
      "source": "glazy.org",
      "url": "https://glazy.org/recipes/7215"
    },
    {
      "id": 76830,
      "code": "GLAZY-76830",
      "name": "Engobe 1",
      "cone": "10 - 12",
      "surface": "",
      "transparency": "Opaque",
      "atmosphere": "Salt & Soda",
      "subtype": "Slip & Engobe - Engobe",
      "ingredients": [
        {
          "material": "Kentucky OM #4 Ball Clay",
          "amount": 25.0
        },
        {
          "material": "Neph Sye A270",
          "amount": 25.0
        },
        {
          "material": "Silica",
          "amount": 20.0
        },
        {
          "material": "Whiting",
          "amount": 10.0
        },
        {
          "material": "Gerstley Borate",
          "amount": 5.0
        },
        {
          "material": "Lithium Carbonate",
          "amount": 5.0
        }
      ],
      "additionals": [
        {
          "material": "Zircopax",
          "amount": 5.0
        }
      ],
      "description": "A white engobe suitable for cone 10 wood firing.",
      "createdBy": "Patrick Rowe",
      "source": "glazy.org",
      "url": "https://glazy.org/recipes/76830"
    },
    {
      "id": 1205,
      "code": "GLAZY-1205",
      "name": "Engobe Black Vitreous",
      "cone": "6",
      "surface": "",
      "transparency": "Opaque",
      "atmosphere": "Oxidation, Reduction",
      "subtype": "Slip & Engobe - Slip",
      "ingredients": [
        {
          "material": "Calcined Kaolin",
          "amount": 38.9
        },
        {
          "material": "Kaolin",
          "amount": 16.7
        },
        {
          "material": "Nepheline Syenite",
          "amount": 16.7
        },
        {
          "material": "Silica",
          "amount": 16.7
        },
        {
          "material": "Borax",
          "amount": 5.6
        },
        {
          "material": "Talc",
          "amount": 5.6
        }
      ],
      "additionals": [
        {
          "material": "Chrome Oxide",
          "amount": 16.7
        },
        {
          "material": "Manganese Dioxide",
          "amount": 16.7
        },
        {
          "material": "Red Iron Oxide",
          "amount": 16.7
        },
        {
          "material": "Zircopax",
          "amount": 11.1
        }
      ],
      "description": "Glaze Type: Slip Colorants can range from 10.5 to 21, but 15 is entered as an average. A few years ago I participated in a workshop with Randy Brodnax who work with lichen glazes, among other techniques. His recipes follow. We covered the bisqued pot with the black englobe, (brushed on) and then dipped the pot in the lichen glaze. Then colored commercial underglazes were sprayed on the glaze. Wonderful effects. The black engobe gives better contrast with the lichen glaze. I also tried the lichen glaze both over and under my regualr cone six glazes, some very interesting, very nice effects. try it. submitted by: Kathy Darby source for original recipe: Randy Brodnax",
      "createdBy": "Glazy Admin",
      "source": "glazy.org",
      "url": "https://glazy.org/recipes/1205"
    },
    {
      "id": 1928,
      "code": "GLAZY-1928",
      "name": "Engobe Vitreous Cindy Kolodjeski",
      "cone": "06 - 04",
      "surface": "",
      "transparency": "",
      "atmosphere": "",
      "subtype": "Slip & Engobe - Engobe",
      "ingredients": [
        {
          "material": "Glomax LL Calcined Kaolin",
          "amount": 50.0
        },
        {
          "material": "Silica",
          "amount": 40.0
        },
        {
          "material": "Ferro Frit 3110",
          "amount": 36.0
        },
        {
          "material": "Kentucky OM #4 Ball Clay",
          "amount": 30.0
        },
        {
          "material": "Talc",
          "amount": 30.0
        },
        {
          "material": "EP Kaolin",
          "amount": 10.0
        }
      ],
      "description": "Glaze Type: Engobe 2 Macaloid and 2 CMC are measured dry, slaked in water, and blended as medium for brushing. Add stains to base proportionally 1:1. From Molly Hatch.",
      "createdBy": "Glazy Admin",
      "source": "glazy.org",
      "url": "https://glazy.org/recipes/1928"
    },
    {
      "id": 37577,
      "code": "GLAZY-37577",
      "name": "Engobe vitrifi\u00e9e #1",
      "cone": "10",
      "surface": "Matte",
      "transparency": "Opaque",
      "atmosphere": "Oxidation",
      "subtype": "Slip & Engobe - Engobe",
      "ingredients": [
        {
          "material": "Ball Clay HSM (Solargil 2018)",
          "amount": 75.0
        },
        {
          "material": "Kaolin pulv\u00e9ris\u00e9 (Solargil 2018)",
          "amount": 10.0
        },
        {
          "material": "Silice 400 (Solargil 2018)",
          "amount": 10.0
        },
        {
          "material": "N\u00e9ph\u00e9line syenite (Solargil 2018)",
          "amount": 5.0
        }
      ],
      "description": "",
      "createdBy": "Jean-Pierre Prieto",
      "source": "glazy.org",
      "url": "https://glazy.org/recipes/37577"
    },
    {
      "id": 38438,
      "code": "GLAZY-38438",
      "name": "Erbium Pink",
      "cone": "6",
      "surface": "Glossy",
      "transparency": "Transparent",
      "atmosphere": "Oxidation",
      "subtype": "Glaze - Red - Pink",
      "ingredients": [
        {
          "material": "Silica",
          "amount": 21.5
        },
        {
          "material": "EP Kaolin",
          "amount": 19.8
        },
        {
          "material": "Minspar 200",
          "amount": 19.6
        },
        {
          "material": "Wollastonite",
          "amount": 17.6
        },
        {
          "material": "Ferro Frit 3124",
          "amount": 10.0
        },
        {
          "material": "Ferro Frit 3134",
          "amount": 10.0
        },
        {
          "material": "Whiting",
          "amount": 1.5
        }
      ],
      "additionals": [
        {
          "material": "Erbium Oxide",
          "amount": 8.0
        }
      ],
      "description": "Derek Au\u2019s recipe. Fired to ^6 oxidation with controlled cooling. Nice stable glossy pink.",
      "createdBy": "Karen Totten",
      "source": "glazy.org",
      "url": "https://glazy.org/recipes/38438"
    },
    {
      "id": 4887,
      "code": "GLAZY-4887",
      "name": "Erickson White",
      "cone": "10",
      "surface": "",
      "transparency": "",
      "atmosphere": "Oxidation, Reduction",
      "subtype": "Glaze - White, Off-White",
      "ingredients": [
        {
          "material": "Custer Feldspar (1989)",
          "amount": 47.12
        },
        {
          "material": "Dolomite",
          "amount": 16.02
        },
        {
          "material": "Zircopax",
          "amount": 12.25
        },
        {
          "material": "Petalite",
          "amount": 6.6
        },
        {
          "material": "Kona F-4 feldspar",
          "amount": 5.65
        },
        {
          "material": "Whiting",
          "amount": 5.03
        },
        {
          "material": "Zinc Oxide",
          "amount": 4.71
        },
        {
          "material": "Kaolin",
          "amount": 2.62
        }
      ],
      "additionals": [
        {
          "material": "Bentonite",
          "amount": 0.1
        }
      ],
      "description": "This recipe was imported from Louis Katz's Hyperglaze database available on his website: http://falcon.tamucc.edu/lkatz/allglazes.txt More information about Louis Katz can be found on his website, http://www.louiskatz.net/ Louis Katz Notes: I am not a safety expert and any information contained in this file about safety should be ignored in favor of advice from experts. All of the materials in all glazes are potentially hazardous. All of these glaze recipes are given without any representation of accuracy or safety. They may work, they may not. They may be safe when fired or they may not. All of the materials used in them have hazards associated with them. You must be have sufficient training in the hazards before you use the the materials. You will have to determine the suitability and safety for your use. Do not assume that a lack of a warning about a material means that it is safe. Cone: 10 Firing: Ox. or Red. Recipe: Percent Batch F-4 5.65 108 Custer Feldspar 47.12 900 Dolomite 16.02 306 Whiting 5.03 96 Kaolin 2.62 50 Zinc Oxide 4.71 90 Petalite 6.60 126 Zircopax 12.25 234 Totals: 100.00 % 1910 gm Also add: Bentonite 0.10 2",
      "createdBy": "Glazy Admin",
      "source": "glazy.org",
      "url": "https://glazy.org/recipes/4887"
    },
    {
      "id": 29065,
      "code": "GLAZY-29065",
      "name": "Erickson White",
      "cone": "10",
      "surface": "",
      "transparency": "",
      "atmosphere": "Reduction, Oxidation",
      "subtype": "Glaze - White, Off-White",
      "ingredients": [
        {
          "material": "Custer Feldspar",
          "amount": 47.12
        },
        {
          "material": "Dolomite",
          "amount": 16.02
        },
        {
          "material": "Zircopax",
          "amount": 12.25
        },
        {
          "material": "Petalite",
          "amount": 6.6
        },
        {
          "material": "Kona F-4 feldspar",
          "amount": 5.65
        },
        {
          "material": "Whiting",
          "amount": 5.03
        },
        {
          "material": "Zinc Oxide",
          "amount": 4.71
        },
        {
          "material": "Kaolin",
          "amount": 2.62
        }
      ],
      "additionals": [
        {
          "material": "Bentonite",
          "amount": 2.0
        }
      ],
      "description": "From the Kansas City Art Institute Ceramic Department (KCAI), Glaze Formulas, 15 February 1990. Labeled \"St. John Salt Glazes\" http://www.brackers.com/wp-content/uploads/2015/02/KCAI-Glaze-Recpies.pdf",
      "createdBy": "Glazy Admin",
      "source": "glazy.org",
      "url": "https://glazy.org/recipes/29065"
    },
    {
      "id": 1929,
      "code": "GLAZY-1929",
      "name": "Erickson's Peeling Paint",
      "cone": "4",
      "surface": "",
      "transparency": "Opaque",
      "atmosphere": "Oxidation, Reduction",
      "subtype": "Glaze - Specialty",
      "ingredients": [
        {
          "material": "Gerstley Borate",
          "amount": 64.0
        },
        {
          "material": "Titanium Dioxide",
          "amount": 16.0
        }
      ],
      "description": "Glaze Type: Texture This glaze comes from Gary Erickson. Peeling surface. First Recipe gives \"Close Peel\"(80-20); the second a \"Separated Peel\"(70-30) Glaze Type: Ca B Ti Textured . Opacity: Opaque??. Firing type: Ox or Red .",
      "createdBy": "Glazy Admin",
      "source": "glazy.org",
      "url": "https://glazy.org/recipes/1929"
    },
    {
      "id": 31682,
      "code": "GLAZY-31682",
      "name": "Erickson's Peeling Paint",
      "cone": "4",
      "surface": "",
      "transparency": "Opaque",
      "atmosphere": "Oxidation",
      "subtype": "Glaze - White, Off-White",
      "ingredients": [
        {
          "material": "Gerstley Borate",
          "amount": 80.0
        },
        {
          "material": "Titanium Dioxide",
          "amount": 20.0
        }
      ],
      "description": "",
      "createdBy": "Alfred Grinding Room - Glazes",
      "source": "glazy.org",
      "url": "https://glazy.org/recipes/31682"
    },
    {
      "id": 19905,
      "code": "GLAZY-19905",
      "name": "Erie Blue",
      "cone": "10",
      "surface": "Glossy",
      "transparency": "",
      "atmosphere": "Reduction",
      "subtype": "Glaze - Blue",
      "ingredients": [
        {
          "material": "Whiting",
          "amount": 40.63
        },
        {
          "material": "Silica",
          "amount": 31.6
        },
        {
          "material": "Strontium Carbonate",
          "amount": 10.16
        },
        {
          "material": "Ferro Frit 3124",
          "amount": 7.45
        },
        {
          "material": "EP Kaolin",
          "amount": 5.64
        },
        {
          "material": "Talc",
          "amount": 4.51
        }
      ],
      "additionals": [
        {
          "material": "Rutile",
          "amount": 4.0
        },
        {
          "material": "Bentonite",
          "amount": 2.0
        },
        {
          "material": "Tin Oxide",
          "amount": 2.0
        },
        {
          "material": "Copper Carbonate",
          "amount": 1.0
        },
        {
          "material": "Epsom salts",
          "amount": 1.0
        }
      ],
      "description": "",
      "createdBy": "Cecilia Secaira",
      "source": "glazy.org",
      "url": "https://glazy.org/recipes/19905"
    },
    {
      "id": 9247,
      "code": "GLAZY-9247",
      "name": "Erin's Starry Night",
      "cone": "9 - 10",
      "surface": "Semi-matte",
      "transparency": "Opaque",
      "atmosphere": "Reduction",
      "subtype": "Glaze - Green - Copper",
      "ingredients": [
        {
          "material": "Silica",
          "amount": 30.2
        },
        {
          "material": "Custer Feldspar",
          "amount": 28.4
        },
        {
          "material": "Talc",
          "amount": 13.2
        },
        {
          "material": "Laguna Borate",
          "amount": 11.0
        },
        {
          "material": "Dolomite",
          "amount": 9.6
        },
        {
          "material": "EP Kaolin",
          "amount": 7.6
        }
      ],
      "additionals": [
        {
          "material": "Rutile",
          "amount": 4.5
        },
        {
          "material": "Red Copper Oxide",
          "amount": 2.0
        }
      ],
      "description": "Stumbled upon this recipe through experimentation, quite enjoyed the result. Great on stoneware, doesn't seem to run very much even when thick. Usually semi-matte but can get a sheen to it.",
      "createdBy": "Erin Bjorkstedt",
      "source": "glazy.org",
      "url": "https://glazy.org/recipes/9247"
    },
    {
      "id": 43476,
      "code": "GLAZY-43476",
      "name": "Eriz's White",
      "cone": "6 - 7",
      "surface": "",
      "transparency": "",
      "atmosphere": "Oxidation, Reduction",
      "subtype": "Glaze - White, Off-White",
      "ingredients": [
        {
          "material": "Custer Feldspar",
          "amount": 57.6
        },
        {
          "material": "Whiting",
          "amount": 18.8
        },
        {
          "material": "Grolleg Kaolin",
          "amount": 15.4
        },
        {
          "material": "Zinc Oxide",
          "amount": 8.6
        },
        {
          "material": "Silica",
          "amount": 5.6
        }
      ],
      "description": "From Virginia Scotchie's Clay and Glaze Compendium",
      "createdBy": "Glazy Admin",
      "source": "glazy.org",
      "url": "https://glazy.org/recipes/43476"
    },
    {
      "id": 28898,
      "code": "GLAZY-28898",
      "name": "Erre4 Cromo biaxial Ti/Zn",
      "cone": "4 - 6",
      "surface": "Semi-glossy",
      "transparency": "Translucent",
      "atmosphere": "Oxidation",
      "subtype": "Glaze - Clear",
      "ingredients": [
        {
          "material": "Kaolin",
          "amount": 30.0
        },
        {
          "material": "Silica",
          "amount": 25.4
        },
        {
          "material": "Whiting",
          "amount": 20.0
        },
        {
          "material": "Crecer Frit 804",
          "amount": 18.6
        },
        {
          "material": "Ferro Frit 3134",
          "amount": 6.0
        }
      ],
      "additionals": [
        {
          "material": "Titanium Dioxide",
          "amount": 6.0
        },
        {
          "material": "Zinc Oxide",
          "amount": 1.5
        },
        {
          "material": "Chrome Oxide",
          "amount": 0.2
        }
      ],
      "description": "Base Erre4 con un 0.2% de ox de cromo, biaxial entre Ti comenzando en 9% y Zn comenzando en 4.5% La receta muestra el esmalte n\u00b04 Base Erre4 plus 0.2 Chrome oxide, biaxial between Ti begining in 9% and Zn begining in 4.5% Recipe shows glaze n\u00b04 Base nacida en un curso impartido por M. Abbiati y J. Nabel en B. Aires. Us\u00e9 la frita 174 de Crecer, que es la 3134 de ferro con otro nombre.",
      "createdBy": "Clara Giorello",
      "source": "glazy.org",
      "url": "https://glazy.org/recipes/28898"
    },
    {
      "id": 28892,
      "code": "GLAZY-28892",
      "name": "Erre4 Cromo/Ti/Zinc",
      "cone": "4 - 6",
      "surface": "Semi-glossy",
      "transparency": "Translucent",
      "atmosphere": "Oxidation",
      "subtype": "Glaze - Clear",
      "ingredients": [
        {
          "material": "Kaolin",
          "amount": 30.0
        },
        {
          "material": "Silica",
          "amount": 25.4
        },
        {
          "material": "Whiting",
          "amount": 20.0
        },
        {
          "material": "Crecer Frit 804",
          "amount": 18.6
        },
        {
          "material": "Ferro Frit 3134",
          "amount": 6.0
        }
      ],
      "additionals": [
        {
          "material": "Titanium Dioxide",
          "amount": 5.0
        },
        {
          "material": "Chrome Oxide",
          "amount": 0.2
        }
      ],
      "description": "Base Erre4 con un 0.2% de ox de cromo y 5% di\u00f3x de titanio al cual se le van sumando porcentajes crecientes de zinc. La primer foto muestra la base +0.2 Cr+5 Ti, sin Zinc. Ver la foto con diferentes porcentajes de \u00f3xido de zinc. Base Erre4 plus 0.2 Chrome oxide and 5% Ti Dios + zinc (0, 1, 2, 3%) First picture shows base + 0.2 Cr + 5 Ti, no zinc. See pictures with different zinc percentages. Base nacida en un curso impartido por M. Abbiati y J. Nabel en B. Aires. Us\u00e9 la frita 174 de Crecer, que es la 3134 de ferro con otro nombre.",
      "createdBy": "Clara Giorello",
      "source": "glazy.org",
      "url": "https://glazy.org/recipes/28892"
    },
    {
      "id": 28806,
      "code": "GLAZY-28806",
      "name": "Erre4 Cromo/Titanio",
      "cone": "4 - 6",
      "surface": "Semi-glossy",
      "transparency": "Translucent",
      "atmosphere": "Oxidation, Reduction",
      "subtype": "Glaze - Green - Chrome",
      "ingredients": [
        {
          "material": "Kaolin",
          "amount": 30.0
        },
        {
          "material": "Silica",
          "amount": 25.4
        },
        {
          "material": "Whiting",
          "amount": 20.0
        },
        {
          "material": "Crecer Frit 804",
          "amount": 18.6
        },
        {
          "material": "Ferro Frit 3134",
          "amount": 6.0
        }
      ],
      "additionals": [
        {
          "material": "Chrome Oxide",
          "amount": 0.2
        }
      ],
      "description": "Adicionando Titanio a la base Erre4 con un 0.2% de ox de cromo. Ver las fotos con diferentes porcentajes de di\u00f3xido de titanio. Base Erre4 plus 0.2 Chrome oxide + titanium (1, 2, 3, 4, 5, 6, 7, 8, 9, 10, 11%). See pictures with different titanium percentages Base nacida en un curso impartido por M. Abbiati y J. Nabel en B. Aires. Us\u00e9 la frita 174 de Crecer, que es la 3134 de ferro con otro nombre.",
      "createdBy": "Clara Giorello",
      "source": "glazy.org",
      "url": "https://glazy.org/recipes/28806"
    },
    {
      "id": 28863,
      "code": "GLAZY-28863",
      "name": "Erre4 Cromo/Zinc",
      "cone": "4 - 6",
      "surface": "Semi-glossy",
      "transparency": "Translucent",
      "atmosphere": "Oxidation",
      "subtype": "Glaze - Clear",
      "ingredients": [
        {
          "material": "Kaolin",
          "amount": 30.0
        },
        {
          "material": "Silica",
          "amount": 25.4
        },
        {
          "material": "Whiting",
          "amount": 20.0
        },
        {
          "material": "Crecer Frit 804",
          "amount": 18.6
        },
        {
          "material": "Ferro Frit 3134",
          "amount": 6.0
        }
      ],
      "additionals": [
        {
          "material": "Chrome Oxide",
          "amount": 0.2
        }
      ],
      "description": "Base Erre4 con un 0.2% de ox de cromo, a la cual se le van sumando porcentajes crecientes de zinc, de 0.5 a 5.5 % Ver las fotos con diferentes porcentajes de \u00f3xido de zinc. Base Erre4 plus 0.2 Chrome oxide + zinc (0, 0.5, 1, 1.5, 2, 2.5, 3, 3.5, 4, 4.5, 5, 5.5 %) See pictures with different zinc percentages. Base nacida en un curso impartido por M. Abbiati y J. Nabel en B. Aires. Us\u00e9 la frita 174 de Crecer, que es la 3134 de ferro con otro nombre.",
      "createdBy": "Clara Giorello",
      "source": "glazy.org",
      "url": "https://glazy.org/recipes/28863"
    },
    {
      "id": 34515,
      "code": "GLAZY-34515",
      "name": "Erre4 serie cromo/titanio/zinc/alumina",
      "cone": "4 - 6",
      "surface": "Glossy",
      "transparency": "Translucent",
      "atmosphere": "Oxidation",
      "subtype": "Glaze - Clear",
      "ingredients": [
        {
          "material": "Kaolin",
          "amount": 30.0
        },
        {
          "material": "Silica",
          "amount": 25.4
        },
        {
          "material": "Whiting",
          "amount": 20.0
        },
        {
          "material": "Crecer Frit 804",
          "amount": 18.6
        },
        {
          "material": "Ferro Frit 3134",
          "amount": 6.0
        }
      ],
      "additionals": [
        {
          "material": "Chrome Oxide",
          "amount": 0.2
        }
      ],
      "description": "Base Erre4 con un 0.2% de ox de cromo, a la cual se le van sumando diferentes porcentajes de titanio, zinc y al\u00famina. Ver cantidades en las fotos. Base Erre4 plus 0.2 Chrome oxide + titanium, zinc and alumina. See pictures for percentages. Base nacida en un curso impartido por M. Abbiati y J. Nabel en B. Aires. Us\u00e9 la frita 174 de Crecer, que es la 3134 de ferro con otro nombre.",
      "createdBy": "Clara Giorello",
      "source": "glazy.org",
      "url": "https://glazy.org/recipes/34515"
    },
    {
      "id": 162052,
      "code": "GLAZY-162052",
      "name": "Errede\u00e1 A055",
      "cone": "4 - 5 1/2",
      "surface": "Semi-glossy",
      "transparency": "Opaque",
      "atmosphere": "Oxidation",
      "subtype": "Glaze",
      "ingredients": [
        {
          "material": "Potash Feldspar",
          "amount": 33.0
        },
        {
          "material": "Tinkar Z",
          "amount": 22.0
        },
        {
          "material": "Silica",
          "amount": 21.0
        },
        {
          "material": "Whiting",
          "amount": 19.0
        },
        {
          "material": "Talc",
          "amount": 5.0
        }
      ],
      "additionals": [
        {
          "material": "Stain",
          "amount": 15.0
        },
        {
          "material": "Bentonite",
          "amount": 2.0
        },
        {
          "material": "Zirconium dioxide",
          "amount": 1.5
        }
      ],
      "description": "Dobre capa",
      "createdBy": "Mart\u00edn Rolando",
      "source": "glazy.org",
      "url": "https://glazy.org/recipes/162052"
    },
    {
      "id": 162649,
      "code": "GLAZY-162649",
      "name": "Errede\u00e1 var. II D064",
      "cone": "4 - 5 1/2",
      "surface": "Semi-matte",
      "transparency": "Opaque",
      "atmosphere": "Oxidation",
      "subtype": "Glaze",
      "ingredients": [
        {
          "material": "Potash Feldspar",
          "amount": 19.54
        },
        {
          "material": "Tinkar Z",
          "amount": 18.69
        },
        {
          "material": "Whiting",
          "amount": 18.01
        },
        {
          "material": "Silica",
          "amount": 17.84
        },
        {
          "material": "Nepheline Syenite",
          "amount": 16.99
        },
        {
          "material": "Talc",
          "amount": 8.93
        }
      ],
      "additionals": [
        {
          "material": "Stain",
          "amount": 15.0
        },
        {
          "material": "Bentonite",
          "amount": 2.0
        },
        {
          "material": "Zirconium dioxide",
          "amount": 1.5
        }
      ],
      "description": "Muy poco viscoso.",
      "createdBy": "Mart\u00edn Rolando",
      "source": "glazy.org",
      "url": "https://glazy.org/recipes/162649"
    },
    {
      "id": 44262,
      "code": "GLAZY-44262",
      "name": "Ervin Majolica",
      "cone": "4",
      "surface": "",
      "transparency": "",
      "atmosphere": "Oxidation",
      "subtype": "Glaze - Majolica",
      "ingredients": [
        {
          "material": "Ferro Frit 3124",
          "amount": 100.0
        },
        {
          "material": "Zircopax",
          "amount": 24.0
        },
        {
          "material": "EP Kaolin",
          "amount": 15.0
        },
        {
          "material": "Barium Carbonate",
          "amount": 4.0
        },
        {
          "material": "Bentonite",
          "amount": 2.0
        }
      ],
      "description": "From Virginia Scotchie's Clay and Glaze Compendium",
      "createdBy": "Glazy Admin",
      "source": "glazy.org",
      "url": "https://glazy.org/recipes/44262"
    },
    {
      "id": 18755,
      "code": "GLAZY-18755",
      "name": "ES: Black Bean",
      "cone": "5 1/2 - 6",
      "surface": "Satin-matte",
      "transparency": "Opaque",
      "atmosphere": "Oxidation",
      "subtype": "Glaze - Black - Satin",
      "ingredients": [
        {
          "material": "Kentucky OM #4 Ball Clay",
          "amount": 31.71
        },
        {
          "material": "Soda Feldspar",
          "amount": 28.46
        },
        {
          "material": "Wollastonite",
          "amount": 28.46
        },
        {
          "material": "Zinc Oxide",
          "amount": 11.38
        },
        {
          "material": "Cobalt Carbonate",
          "amount": 4.13
        },
        {
          "material": "Copper Carbonate",
          "amount": 4.13
        },
        {
          "material": "Manganese Dioxide",
          "amount": 4.13
        }
      ],
      "description": "This glaze looks like its name: Black Bean. Where light, it will take the texture of the clay. Where heavier, it will be a smoother satin-matte. It should be an outstanding cover glaze for the body of functional or decorative ware. A rutile glaze should pop the cobalt carbonate and the copper carbonate, giving nice rivulets of color.",
      "createdBy": "George Gilland",
      "source": "glazy.org",
      "url": "https://glazy.org/recipes/18755"
    },
    {
      "id": 18757,
      "code": "GLAZY-18757",
      "name": "ES: Butter Yellow",
      "cone": "5 1/2 - 6",
      "surface": "Satin-matte",
      "transparency": "Opaque",
      "atmosphere": "Oxidation",
      "subtype": "Glaze - Yellow",
      "ingredients": [
        {
          "material": "Kentucky OM #4 Ball Clay",
          "amount": 31.71
        },
        {
          "material": "Soda Feldspar",
          "amount": 28.46
        },
        {
          "material": "Wollastonite",
          "amount": 28.46
        },
        {
          "material": "Zinc Oxide",
          "amount": 11.38
        },
        {
          "material": "Titanium Dioxide",
          "amount": 7.0
        },
        {
          "material": "Rutile",
          "amount": 4.0
        }
      ],
      "description": "This glaze is a nice under-glaze or can be used as a cover glaze. On iron rich glazes it gives a nice orange mottled appearance.",
      "createdBy": "George Gilland",
      "source": "glazy.org",
      "url": "https://glazy.org/recipes/18757"
    },
    {
      "id": 18744,
      "code": "GLAZY-18744",
      "name": "ES: Clary Green",
      "cone": "5 1/2 - 6",
      "surface": "Satin-matte",
      "transparency": "Opaque",
      "atmosphere": "Oxidation",
      "subtype": "Glaze - Green - Copper",
      "ingredients": [
        {
          "material": "Kentucky OM #4 Ball Clay",
          "amount": 31.7
        },
        {
          "material": "Soda Feldspar",
          "amount": 28.46
        },
        {
          "material": "Wollastonite",
          "amount": 28.46
        },
        {
          "material": "Zinc Oxide",
          "amount": 11.38
        },
        {
          "material": "Zircopax",
          "amount": 8.0
        },
        {
          "material": "Copper Carbonate",
          "amount": 2.0
        }
      ],
      "description": "A light green smooth buttery satin-matte glaze. Good for background or accent on functional or decorative pottery.",
      "createdBy": "George Gilland",
      "source": "glazy.org",
      "url": "https://glazy.org/recipes/18744"
    },
    {
      "id": 18753,
      "code": "GLAZY-18753",
      "name": "ES: CM Red 1",
      "cone": "5 1/2 - 6",
      "surface": "Satin-matte",
      "transparency": "Opaque",
      "atmosphere": "Oxidation",
      "subtype": "Glaze - Red",
      "ingredients": [
        {
          "material": "Kentucky OM #4 Ball Clay",
          "amount": 31.71
        },
        {
          "material": "Soda Feldspar",
          "amount": 28.46
        },
        {
          "material": "Wollastonite",
          "amount": 28.46
        },
        {
          "material": "Red Iron Oxide",
          "amount": 12.3
        }
      ],
