Repository: MrSeldon/argilev2

File: data/glazes/glazy.json (part 105 of 315)
{
      "description": "Instead of Red Iron Oxide, I used Crocus Martis for this glaze. The glaze is a dark, almost burgundy red with a smooth, creamy satin-matte finish. This is an outstanding glaze, which I intend to use on the body of my mugs.",
      "createdBy": "George Gilland",
      "source": "glazy.org",
      "url": "https://glazy.org/recipes/18753"
    },
    {
      "id": 18747,
      "code": "GLAZY-18747",
      "name": "ES: Country Squire",
      "cone": "5 1/2 - 6",
      "surface": "Satin-matte",
      "transparency": "Opaque",
      "atmosphere": "",
      "subtype": "Glaze - Green - Chrome",
      "ingredients": [
        {
          "material": "Kentucky OM #4 Ball Clay",
          "amount": 31.71
        },
        {
          "material": "Soda Feldspar",
          "amount": 28.46
        },
        {
          "material": "Wollastonite",
          "amount": 28.46
        },
        {
          "material": "Zinc Oxide",
          "amount": 11.38
        },
        {
          "material": "Chrome Oxide",
          "amount": 2.0
        },
        {
          "material": "Cobalt Carbonate",
          "amount": 2.0
        }
      ],
      "description": "I have been chasing this dark, rich green for a long, long time. This is a warm, smooth, buttery satin-matte, which would make the rim of any vessel simply pop! Love this glaze.",
      "createdBy": "George Gilland",
      "source": "glazy.org",
      "url": "https://glazy.org/recipes/18747"
    },
    {
      "id": 18756,
      "code": "GLAZY-18756",
      "name": "ES: Dry Bones",
      "cone": "5 1/2 - 6",
      "surface": "Satin-matte",
      "transparency": "Opaque",
      "atmosphere": "",
      "subtype": "Glaze",
      "ingredients": [
        {
          "material": "Kentucky OM #4 Ball Clay",
          "amount": 31.71
        },
        {
          "material": "Soda Feldspar",
          "amount": 28.46
        },
        {
          "material": "Wollastonite",
          "amount": 28.46
        },
        {
          "material": "Zinc Oxide",
          "amount": 11.38
        },
        {
          "material": "Rutile",
          "amount": 6.0
        }
      ],
      "description": "This is an ivory colored glaze. Covers well with a smooth satin-matte finish.",
      "createdBy": "George Gilland",
      "source": "glazy.org",
      "url": "https://glazy.org/recipes/18756"
    },
    {
      "id": 18741,
      "code": "GLAZY-18741",
      "name": "ES: Eggshell",
      "cone": "5 1/2 - 6",
      "surface": "Smooth Matte",
      "transparency": "Opaque",
      "atmosphere": "Oxidation",
      "subtype": "Glaze - White, Off-White",
      "ingredients": [
        {
          "material": "Kentucky OM #4 Ball Clay",
          "amount": 31.71
        },
        {
          "material": "Soda Feldspar",
          "amount": 28.46
        },
        {
          "material": "Wollastonite",
          "amount": 28.46
        },
        {
          "material": "Zinc Oxide",
          "amount": 11.38
        }
      ],
      "description": "Old glaze I have used since 1994. I first bought it as a commercial glaze from Laguna. Later I found a recipe somewhere--I think, Clayart. Have chosen it as one of two glazes we will use in the pottery, as I am attempting to reduce the number of glazes we carry. I have always enjoyed the texture of this glaze as well as the earthtones it gives to the colorants. It is kind of an \"old man's\" glaze, which is where I am as a person and as a potter",
      "createdBy": "George Gilland",
      "source": "glazy.org",
      "url": "https://glazy.org/recipes/18741"
    },
    {
      "id": 18745,
      "code": "GLAZY-18745",
      "name": "ES: Forest Green",
      "cone": "5 1/2 - 6",
      "surface": "Satin-matte",
      "transparency": "Opaque",
      "atmosphere": "Oxidation",
      "subtype": "Glaze - Green - Copper",
      "ingredients": [
        {
          "material": "Kentucky OM #4 Ball Clay",
          "amount": 31.71
        },
        {
          "material": "Soda Feldspar",
          "amount": 28.46
        },
        {
          "material": "Wollastonite",
          "amount": 28.46
        },
        {
          "material": "Zinc Oxide",
          "amount": 11.38
        },
        {
          "material": "Copper Carbonate",
          "amount": 5.0
        },
        {
          "material": "Titanium Dioxide",
          "amount": 0.4
        }
      ],
      "description": "Mid-green glaze, which works well with a blue over. Comes through with heavy mottled effect. Good glaze working under a rutile as well.",
      "createdBy": "George Gilland",
      "source": "glazy.org",
      "url": "https://glazy.org/recipes/18745"
    },
    {
      "id": 18758,
      "code": "GLAZY-18758",
      "name": "ES: Golden Flow",
      "cone": "5 1/2 - 6",
      "surface": "Satin-matte",
      "transparency": "Opaque",
      "atmosphere": "Oxidation",
      "subtype": "Glaze - Iron",
      "ingredients": [
        {
          "material": "Kentucky OM #4 Ball Clay",
          "amount": 31.71
        },
        {
          "material": "Soda Feldspar",
          "amount": 28.46
        },
        {
          "material": "Wollastonite",
          "amount": 28.46
        },
        {
          "material": "Zinc Oxide",
          "amount": 11.38
        },
        {
          "material": "Red Iron Oxide",
          "amount": 6.0
        },
        {
          "material": "Rutile",
          "amount": 6.0
        }
      ],
      "description": "The name aptly describes this glaze. It has a nice golden color. BUT, it will flow. If you make allowances for this, it works nicely at the top of functional and also decorative pieces.",
      "createdBy": "George Gilland",
      "source": "glazy.org",
      "url": "https://glazy.org/recipes/18758"
    },
    {
      "id": 18761,
      "code": "GLAZY-18761",
      "name": "ES: High Tea",
      "cone": "5 1/2 - 6",
      "surface": "Satin-matte",
      "transparency": "Opaque",
      "atmosphere": "Oxidation",
      "subtype": "Glaze",
      "ingredients": [
        {
          "material": "Kentucky OM #4 Ball Clay",
          "amount": 31.71
        },
        {
          "material": "Soda Feldspar",
          "amount": 28.46
        },
        {
          "material": "Wollastonite",
          "amount": 28.46
        },
        {
          "material": "Red Iron Oxide",
          "amount": 12.0
        },
        {
          "material": "Zinc Oxide",
          "amount": 11.38
        },
        {
          "material": "Titanium Dioxide",
          "amount": 2.0
        }
      ],
      "description": "Another questionable food glaze because of the titanium dioxide. This is a nice darker brown-to-reddish glaze. Good for decorative work.",
      "createdBy": "George Gilland",
      "source": "glazy.org",
      "url": "https://glazy.org/recipes/18761"
    },
    {
      "id": 18759,
      "code": "GLAZY-18759",
      "name": "ES: Kaki",
      "cone": "5 1/2 - 6",
      "surface": "Satin-matte",
      "transparency": "Opaque",
      "atmosphere": "Oxidation",
      "subtype": "Glaze - Iron",
      "ingredients": [
        {
          "material": "Kentucky OM #4 Ball Clay",
          "amount": 31.71
        },
        {
          "material": "Soda Feldspar",
          "amount": 28.46
        },
        {
          "material": "Wollastonite",
          "amount": 28.46
        },
        {
          "material": "Zinc Oxide",
          "amount": 11.38
        },
        {
          "material": "Red Iron Oxide",
          "amount": 5.0
        }
      ],
      "description": "Nice smooth buttery light brown (kaki) satin-matte.",
      "createdBy": "George Gilland",
      "source": "glazy.org",
      "url": "https://glazy.org/recipes/18759"
    },
    {
      "id": 18769,
      "code": "GLAZY-18769",
      "name": "ES: Light Green Eggs",
      "cone": "5 1/2 - 6",
      "surface": "Satin-matte",
      "transparency": "Opaque",
      "atmosphere": "Oxidation",
      "subtype": "Glaze - Green - Copper",
      "ingredients": [
        {
          "material": "Kentucky OM #4 Ball Clay",
          "amount": 31.71
        },
        {
          "material": "Soda Feldspar",
          "amount": 28.46
        },
        {
          "material": "Wollastonite",
          "amount": 28.46
        },
        {
          "material": "Zinc Oxide",
          "amount": 11.38
        },
        {
          "material": "Rutile",
          "amount": 4.0
        },
        {
          "material": "Copper Carbonate",
          "amount": 2.0
        }
      ],
      "description": "Nice, light green glaze with soft buttery satin-matte finish.",
      "createdBy": "George Gilland",
      "source": "glazy.org",
      "url": "https://glazy.org/recipes/18769"
    },
    {
      "id": 18760,
      "code": "GLAZY-18760",
      "name": "ES: Low Tea",
      "cone": "5 1/2 - 6",
      "surface": "Satin-matte",
      "transparency": "Opaque",
      "atmosphere": "Oxidation",
      "subtype": "Glaze",
      "ingredients": [
        {
          "material": "Kentucky OM #4 Ball Clay",
          "amount": 31.71
        },
        {
          "material": "Soda Feldspar",
          "amount": 28.46
        },
        {
          "material": "Wollastonite",
          "amount": 28.46
        },
        {
          "material": "Zinc Oxide",
          "amount": 11.38
        },
        {
          "material": "Zircopax",
          "amount": 5.0
        },
        {
          "material": "Manganese Dioxide",
          "amount": 2.53
        }
      ],
      "description": "A nice light brown glaze with a touch of pinkishness. Texture is a smooth buttery semi-matte.",
      "createdBy": "George Gilland",
      "source": "glazy.org",
      "url": "https://glazy.org/recipes/18760"
    },
    {
      "id": 18750,
      "code": "GLAZY-18750",
      "name": "ES: Luxe Blue",
      "cone": "5 1/2 - 6",
      "surface": "Satin-matte",
      "transparency": "Opaque",
      "atmosphere": "Oxidation",
      "subtype": "Glaze - Blue - Cobalt",
      "ingredients": [
        {
          "material": "Kentucky OM #4 Ball Clay",
          "amount": 31.71
        },
        {
          "material": "Soda Feldspar",
          "amount": 28.46
        },
        {
          "material": "Wollastonite",
          "amount": 28.46
        },
        {
          "material": "Zinc Oxide",
          "amount": 11.38
        },
        {
          "material": "Cobalt Carbonate",
          "amount": 5.0
        }
      ],
      "description": "This is a deep, rich and buttery satin-matte glaze. Blues can be overpowering. This one might truly be. It breaks well on the edges and would make an outstanding background or accent glaze for functional or decorative ware.",
      "createdBy": "George Gilland",
      "source": "glazy.org",
      "url": "https://glazy.org/recipes/18750"
    },
    {
      "id": 18748,
      "code": "GLAZY-18748",
      "name": "ES: Rutile Blue",
      "cone": "5 1/2 - 6",
      "surface": "Satin-matte",
      "transparency": "Opaque",
      "atmosphere": "Oxidation",
      "subtype": "Glaze - Blue - Rutile",
      "ingredients": [
        {
          "material": "Kentucky OM #4 Ball Clay",
          "amount": 31.71
        },
        {
          "material": "Soda Feldspar",
          "amount": 28.46
        },
        {
          "material": "Wollastonite",
          "amount": 28.46
        },
        {
          "material": "Zinc Oxide",
          "amount": 11.38
        },
        {
          "material": "Rutile",
          "amount": 6.0
        },
        {
          "material": "Cobalt Carbonate",
          "amount": 2.25
        }
      ],
      "description": "This is a mottled blue-greenish glaze. Breaks well on edges and would work well as an over-glaze or cover-glaze.",
      "createdBy": "George Gilland",
      "source": "glazy.org",
      "url": "https://glazy.org/recipes/18748"
    },
    {
      "id": 18743,
      "code": "GLAZY-18743",
      "name": "ES: Rye Sage",
      "cone": "5 1/2 - 6",
      "surface": "Semi-matte",
      "transparency": "Opaque",
      "atmosphere": "Oxidation",
      "subtype": "Glaze - Green - Chrome",
      "ingredients": [
        {
          "material": "Kentucky OM #4 Ball Clay",
          "amount": 31.71
        },
        {
          "material": "Soda Feldspar",
          "amount": 28.46
        },
        {
          "material": "Wollastonite",
          "amount": 28.46
        },
        {
          "material": "Zinc Oxide",
          "amount": 11.38
        },
        {
          "material": "Zircopax",
          "amount": 6.0
        },
        {
          "material": "Chrome Oxide",
          "amount": 0.5
        }
      ],
      "description": "Rye Sage is a very, very light green smooth and buttery satin-matte glaze. I like the subtlety of the glaze and the \"hint\" of color. It is a good background glaze or an accent glaze for functional or decorative pottery.",
      "createdBy": "George Gilland",
      "source": "glazy.org",
      "url": "https://glazy.org/recipes/18743"
    },
    {
      "id": 18754,
      "code": "GLAZY-18754",
      "name": "ES: Sable",
      "cone": "5 1/2 - 6",
      "surface": "Satin-matte",
      "transparency": "Opaque",
      "atmosphere": "Oxidation",
      "subtype": "Glaze",
      "ingredients": [
        {
          "material": "Kentucky OM #4 Ball Clay",
          "amount": 31.71
        },
        {
          "material": "Soda Feldspar",
          "amount": 28.46
        },
        {
          "material": "Wollastonite",
          "amount": 28.46
        },
        {
          "material": "Zinc Oxide",
          "amount": 11.38
        },
        {
          "material": "Red Iron Oxide",
          "amount": 9.0
        },
        {
          "material": "Cobalt Carbonate",
          "amount": 2.0
        }
      ],
      "description": "This is a deep, deep brown glaze with a lot of mottled surface. The surface is a satin-matte with breaks. This is intended to be the glaze for large bodies with over-glazing with rutile glossy. It is also intended for the body of my mugs.",
      "createdBy": "George Gilland",
      "source": "glazy.org",
      "url": "https://glazy.org/recipes/18754"
    },
    {
      "id": 18749,
      "code": "GLAZY-18749",
      "name": "ES: Soft Blue",
      "cone": "5 1/2 - 6",
      "surface": "Satin-matte",
      "transparency": "Opaque",
      "atmosphere": "Oxidation",
      "subtype": "Glaze - Blue - Cobalt",
      "ingredients": [
        {
          "material": "Kentucky OM #4 Ball Clay",
          "amount": 31.71
        },
        {
          "material": "Soda Feldspar",
          "amount": 28.46
        },
        {
          "material": "Wollastonite",
          "amount": 28.46
        },
        {
          "material": "Zinc Oxide",
          "amount": 11.38
        },
        {
          "material": "Zircopax",
          "amount": 5.0
        },
        {
          "material": "Cobalt Carbonate",
          "amount": 0.5
        }
      ],
      "description": "This is a \"sweet\" glaze. It breaks well on edges, and covers extremely well. It is a good background glaze or accent glaze for a decorative piece or functional ware.",
      "createdBy": "George Gilland",
      "source": "glazy.org",
      "url": "https://glazy.org/recipes/18749"
    },
    {
      "id": 18742,
      "code": "GLAZY-18742",
      "name": "ES: White Eggshell",
      "cone": "5 1/2 - 6",
      "surface": "Satin-matte",
      "transparency": "Opaque",
      "atmosphere": "",
      "subtype": "Glaze - White, Off-White",
      "ingredients": [
        {
          "material": "Kentucky OM #4 Ball Clay",
          "amount": 31.71
        },
        {
          "material": "Soda Feldspar",
          "amount": 28.46
        },
        {
          "material": "Wollastonite",
          "amount": 28.46
        },
        {
          "material": "Zinc Oxide",
          "amount": 11.38
        },
        {
          "material": "Zircopax",
          "amount": 5.0
        }
      ],
      "description": "This is a smooth, buttery satin-matte glaze. Makes a great liner glaze in functional work",
      "createdBy": "George Gilland",
      "source": "glazy.org",
      "url": "https://glazy.org/recipes/18742"
    },
    {
      "id": 7050,
      "code": "GLAZY-7050",
      "name": "Escama de Pejerrey/Snowflake",
      "cone": "5",
      "surface": "Semi-glossy",
      "transparency": "Translucent",
      "atmosphere": "Oxidation",
      "subtype": "Glaze - Specialty - Crackle",
      "ingredients": [
        {
          "material": "Nepheline Syenite",
          "amount": 86.0
        },
        {
          "material": "Talc",
          "amount": 8.0
        },
        {
          "material": "Ferro Frit 3134",
          "amount": 6.0
        }
      ],
      "additionals": [
        {
          "material": "Bentonite",
          "amount": 2.0
        }
      ],
      "description": "Recipe collected from Cristina Iafigliola, similar to Snowflake #4, (Britt's book). Thin: craze Thick: nice scales Too thick: beads Needs testing to find the right application system. May crawl, so.... 1. Clara's method: Reglaze the scars and refire. Result: nice, scars can only been seen if immersed under water. 2. Chinese method: Thin glaze layer/ bisquefire, Thin glaze layer/ bisquefire, Thin glaze layer/ bisquefire... until having it thick enough. Then.... fire at cone 5/6. Result: perfection success!!! \ud83d\ude0a",
      "createdBy": "Clara Giorello",
      "source": "glazy.org",
      "url": "https://glazy.org/recipes/7050"
    },
    {
      "id": 153124,
      "code": "GLAZY-153124",
      "name": "Escarcha D013",
      "cone": "4 - 5 1/2",
      "surface": "Semi-glossy",
      "transparency": "Opaque",
      "atmosphere": "Oxidation",
      "subtype": "Glaze",
      "ingredients": [
        {
          "material": "Potash Feldspar",
          "amount": 52.0
        },
        {
          "material": "Soda Ash",
          "amount": 19.0
        },
        {
          "material": "Caol\u00edn Patag\u00f3nico",
          "amount": 14.0
        },
        {
          "material": "Zinc Oxide",
          "amount": 9.0
        },
        {
          "material": "Silica",
          "amount": 6.0
        }
      ],
      "additionals": [
        {
          "material": "Rutile",
          "amount": 5.0
        }
      ],
      "description": "Error en la transcripci\u00f3n de la receta! Ver formula correcta https://glazy.org/recipes/171904",
      "createdBy": "Mart\u00edn Rolando",
      "source": "glazy.org",
      "url": "https://glazy.org/recipes/153124"
    },
    {
      "id": 20866,
      "code": "GLAZY-20866",
      "name": "ESM 106",
      "cone": "4 - 5",
      "surface": "Glossy",
      "transparency": "Opaque",
      "atmosphere": "Oxidation",
      "subtype": "Glaze - Blue - Cobalt",
      "ingredients": [
        {
          "material": "Feldspar",
          "amount": 486.0
        },
        {
          "material": "Silica",
          "amount": 138.0
        },
        {
          "material": "Zinc Oxide",
          "amount": 138.0
        },
        {
          "material": "EP Kaolin",
          "amount": 127.0
        },
        {
          "material": "Standard borax frit",
          "amount": 110.0
        },
        {
          "material": "Cobalt Oxide",
          "amount": 1.0
        }
      ],
      "description": "Sobre pasta de Gres cono 4 o cualquier otro \u00f3xido. Standard borax frit , sustituir por Acido Borico.",
      "createdBy": "Adri\u00e1n Ciriaci",
      "source": "glazy.org",
      "url": "https://glazy.org/recipes/20866"
    },
    {
      "id": 37954,
      "code": "GLAZY-37954",
      "name": "Esmalte Cari\u00f1ito\u2764",
      "cone": "7",
      "surface": "Semi-glossy",
      "transparency": "Translucent",
      "atmosphere": "Oxidation",
      "subtype": "Glaze",
      "ingredients": [
        {
          "material": "Potash Feldspar",
          "amount": 50.0
        },
        {
          "material": "Silica",
          "amount": 15.0
        },
        {
          "material": "Whiting",
          "amount": 15.0
        },
        {
          "material": "Zinc Oxide",
          "amount": 12.0
        },
        {
          "material": "C & C Ball Clay",
          "amount": 5.0
        },
        {
          "material": "Titanium Dioxide",
          "amount": 5.0
        },
        {
          "material": "Black Copper Oxide",
          "amount": 2.0
        }
      ],
      "description": "",
      "createdBy": "Riceramist",
      "source": "glazy.org",
      "url": "https://glazy.org/recipes/37954"
    },
    {
      "id": 348920,
      "code": "GLAZY-348920",
      "name": "Esmalte mate de calcio 3",
      "cone": "6 - 9",
      "surface": "Dry Matte",
      "transparency": "Opaque",
      "atmosphere": "Oxidation",
      "subtype": "Glaze - Matte - Magnesium Matte",
      "ingredients": [
        {
          "material": "Kaolin",
          "amount": 40.0
        },
        {
          "material": "Wollastonite",
          "amount": 24.0
        },
        {
          "material": "Nepheline Syenite",
          "amount": 23.0
        },
        {
          "material": "Frita borocalcica alcalina CQ-003",
          "amount": 13.0
        }
      ],
      "description": "Esmalte mate de calcio T\u00aa: 1240\u00baC + 10 min",
      "createdBy": "Focater",
      "source": "glazy.org",
      "url": "https://glazy.org/recipes/348920"
    },
    {
      "id": 263903,
      "code": "GLAZY-263903",
      "name": "Esmalte Oruga Cono 04",
      "cone": "4",
      "surface": "Glossy",
      "transparency": "Translucent",
      "atmosphere": "Oxidation",
      "subtype": "Glaze - Green - Chrome",
      "ingredients": [
        {
          "material": "Ferro Frit 3134",
          "amount": 100.0
        }
      ],
      "additionals": [
        {
          "material": "Kentucky OM #4 Ball Clay",
          "amount": 10.0
        },
        {
          "material": "Soda Feldspar",
          "amount": 10.0
        },
        {
          "material": "Chrome Oxide",
          "amount": 1.0
        }
      ],
      "description": "Esmalte con base frita b\u00f3rico alcalina en color verde, puede cambiarse el porcentaje de oxido para cambiar el color.",
      "createdBy": "Jordan Rangel",
      "source": "glazy.org",
      "url": "https://glazy.org/recipes/263903"
    },
    {
      "id": 249029,
      "code": "GLAZY-249029",
      "name": "Esmalte Rio Verde",
      "cone": "7 - 8",
      "surface": "Glossy",
      "transparency": "",
      "atmosphere": "",
      "subtype": "Glaze",
      "ingredients": [
        {
          "material": "Nepheline Syenite",
          "amount": 42.0
        },
        {
          "material": "Quartzo Arte Brasil",
          "amount": 30.0
        },
        {
          "material": "Dolomite Arte Brasil",
          "amount": 21.0
        },
        {
          "material": "Zinc Oxide",
          "amount": 5.0
        },
        {
          "material": "Calcita Arte Brasil",
          "amount": 2.0
        }
      ],
      "description": "",
      "createdBy": "Nikita",
      "source": "glazy.org",
      "url": "https://glazy.org/recipes/249029"
    },
    {
      "id": 12697,
      "code": "GLAZY-12697",
      "name": "Etch Black",
      "cone": "9 - 10",
      "surface": "Semi-glossy",
      "transparency": "Opaque",
      "atmosphere": "Oxidation, Neutral, Reduction",
      "subtype": "Glaze - Black - Slip-Based",
      "ingredients": [
        {
          "material": "Alberta Slip",
          "amount": 70.0
        },
        {
          "material": "Custer Feldspar",
          "amount": 30.0
        },
        {
          "material": "Cobalt Oxide",
          "amount": 1.5
        },
        {
          "material": "Chrome Oxide",
          "amount": 0.5
        }
      ],
      "description": "A stiffer formula for a slip based black, using less cobalt than Satin Black. My test tiles used 2% cobalt. The results have a slightly silvery surface, so I'm going to try to reduce the cobalt to 1.5%. The formula with Custer feldspar was the most appealing. St. Johns black (using nepheline syenite) also came out well, flashed, and the petalite test had bumps on the surface. The crawling glaze applied over the top is \"Sperry Crusty\": 70% custer 30% magnesium carbonate.",
      "createdBy": "Sid Henderson",
      "source": "glazy.org",
      "url": "https://glazy.org/recipes/12697"
    },
    {
      "id": 236029,
      "code": "GLAZY-236029",
      "name": "ethos iceberg",
      "cone": "5 - 6",
      "surface": "Glossy",
      "transparency": "Opaque",
      "atmosphere": "Oxidation",
      "subtype": "Glaze - White, Off-White",
      "ingredients": [
        {
          "material": "Nepheline Syenite Norwegian",
          "amount": 42.0
        },
        {
          "material": "Silica",
          "amount": 20.0
        },
        {
          "material": "Gerstley Borate",
          "amount": 15.0
        },
        {
          "material": "Calcined Kaolin",
          "amount": 7.0
        },
        {
          "material": "Zinc Oxide",
          "amount": 6.0
        },
        {
          "material": "Talc",
          "amount": 5.0
        },
        {
          "material": "Whiting",
          "amount": 5.0
        }
      ],
      "additionals": [
        {
          "material": "Rutile",
          "amount": 7.0
        },
        {
          "material": "Bentonite",
          "amount": 2.0
        }
      ],
      "description": "A nice white glaze that shows hints of blue and purple ( on white stoneware ) where applied thinner. The name is very appropriate because this glaze really resembles natural ice. I developed this one after some failure with Lynette's Opal. I really wanted the subtle blue but with the original recipe there was none of that. I also found the original recipe overly complex. With those things in mind I recreated this glaze from scratch and did some testing for further optimization. There's still a bit too much boron in the current recipe so it gets runny at around cone 6. I'll adjust for that in the future. I start by adding 90% water then gradually add more water to get to 1.45 SG. At this SG it will still be too thick and prone to shivering so make sure to deflocculate to appropriate viscosity. I usually use tri-soda dissolved in some water and add it with a syringe to adjust to appropriate viscosity, but any deflocculant should do. I'm sharing all of my production glazes. If you like this one please show some \u2764\ufe0f over at my instagram. When posting content of your work covered with this glaze please tag @ethosceramics and use #ethosglaze as hashtag. !ethos ceramics",
      "createdBy": "Kristof Van de Reck",
      "source": "glazy.org",
      "url": "https://glazy.org/recipes/236029"
    },
    {
      "id": 242278,
      "code": "GLAZY-242278",
      "name": "ethos patina",
      "cone": "5 - 7",
      "surface": "Glossy",
      "transparency": "Opaque",
      "atmosphere": "Oxidation",
      "subtype": "Glaze - Green - Copper",
      "ingredients": [
        {
          "material": "Nepheline Syenite",
          "amount": 31.0
        },
        {
          "material": "Silica",
          "amount": 28.5
        },
        {
          "material": "Gerstley Borate",
          "amount": 14.5
        },
        {
          "material": "Whiting",
          "amount": 12.5
        },
        {
          "material": "Calcined Kaolin",
          "amount": 9.0
        },
        {
          "material": "Zinc Oxide",
          "amount": 2.5
        },
        {
          "material": "Talc",
          "amount": 2.0
        }
      ],
      "additionals": [
        {
          "material": "Rutile",
          "amount": 5.5
        },
        {
          "material": "Copper Carbonate",
          "amount": 3.0
        },
        {
          "material": "Bentonite",
          "amount": 2.0
        }
      ],
      "description": "Quite stable and reliable copper green. I add water to get to 1.45 SG. It tends to be a bit too muddy so usually I'll add a bit of tri-soda ( you can use whatever deflocculant you prefer ). I'm sharing all of my production glazes. If you like this one please show some \u2764\ufe0f over at my instagram. When posting content of your work covered with this glaze please tag @ethosceramics and use #ethosglaze as hashtag. !ethos ceramics",
      "createdBy": "Kristof Van de Reck",
      "source": "glazy.org",
      "url": "https://glazy.org/recipes/242278"
    },
    {
      "id": 2883,
      "code": "GLAZY-2883",
      "name": "Etsuzo Katou Ueda synthetic ash #3",
      "cone": "6 - 12",
      "surface": "Glossy",
      "transparency": "Transparent",
      "atmosphere": "",
      "subtype": "Glaze - Ash - Synthetic/Fake",
      "ingredients": [
        {
          "material": "Whiting",
          "amount": 59.0
        },
        {
          "material": "Potash Feldspar (Zheng Yi SK7)",
          "amount": 22.0
        },
        {
          "material": "Magnesium carbonate",
          "amount": 11.0
        },
        {
          "material": "Bone Ash",
          "amount": 5.0
        },
        {
          "material": "Red Iron Oxide",
          "amount": 2.0
        },
        {
          "material": "Manganese Dioxide",
          "amount": 1.0
        }
      ],
      "description": "John Neely on the Clayart mailing list mentions Etsuzo Katou who published this synthetic ash recipe.",
      "createdBy": "Derek Au",
      "source": "glazy.org",
      "url": "https://glazy.org/recipes/2883"
    },
    {
      "id": 7430,
      "code": "GLAZY-7430",
      "name": "EV Autumn",
      "cone": "6",
      "surface": "",
      "transparency": "",
      "atmosphere": "",
      "subtype": "Glaze",
      "ingredients": [
        {
          "material": "Custer Feldspar",
          "amount": 64.4
        },
        {
          "material": "Gerstley Borate",
          "amount": 14.48
        },
        {
          "material": "Zinc Oxide",
          "amount": 5.42
        },
        {
          "material": "Lithium Carbonate",
          "amount": 3.11
        },
        {
          "material": "Whiting",
          "amount": 3.01
        },
        {
          "material": "Silica",
          "amount": 2.08
        }
      ],
      "additionals": [
        {
          "material": "Tin Oxide",
          "amount": 12.49
        },
        {
          "material": "Red Iron Oxide",
          "amount": 4.0
        },
        {
          "material": "Bentonite",
          "amount": 1.6
        }
      ],
      "description": "Autumn ^6 Glaze",
      "createdBy": "Ceramic Recipes",
      "source": "glazy.org",
      "url": "https://glazy.org/recipes/7430"
    },
    {
      "id": 6569,
      "code": "GLAZY-6569",
      "name": "EV's Blue",
      "cone": "5 - 7",
      "surface": "Satin",
      "transparency": "Opaque",
      "atmosphere": "",
      "subtype": "Glaze - Blue - Cobalt",
      "ingredients": [
        {
          "material": "Custer Feldspar",
          "amount": 40.0
        },
        {
          "material": "Silica",
          "amount": 16.0
        },
        {
          "material": "Whiting",
          "amount": 16.0
        },
        {
          "material": "EP Kaolin",
          "amount": 10.0
        },
        {
          "material": "Ferro Frit 3124",
          "amount": 9.0
        },
        {
          "material": "Talc",
          "amount": 9.0
        },
        {
          "material": "Bentonite",
          "amount": 2.0
        },
        {
          "material": "Copper Carbonate",
          "amount": 2.0
        },
        {
          "material": "Cobalt Carbonate",
          "amount": 0.5
        }
      ],
      "description": "A satin medium blue that goes well with other glazes",
      "createdBy": "Ceramic Recipes",
      "source": "glazy.org",
      "url": "https://glazy.org/recipes/6569"
    },
    {
      "id": 157052,
      "code": "GLAZY-157052",
      "name": "Eva's Matte Off-White",
      "cone": "5 - 6",
      "surface": "Semi-matte",
      "transparency": "Opaque",
      "atmosphere": "",
      "subtype": "Glaze - White, Off-White",
      "ingredients": [
        {
          "material": "Spodumene",
          "amount": 45.0
        },
        {
          "material": "EP Kaolin",
          "amount": 18.0
        },
        {
          "material": "Gerstley Borate",
          "amount": 15.0
        },
        {
          "material": "Dolomite",
          "amount": 12.0
        },
        {
          "material": "Custer Feldspar",
          "amount": 10.0
        }
      ],
      "additionals": [
        {
          "material": "Tin Oxide",
          "amount": 6.0
        },
        {
          "material": "Bentonite",
          "amount": 2.0
        }
      ],
      "description": "A very easygoing matte glaze that breaks over texture. Works well thick or thin. Recipe passed on to me by ceramicist Eva Lys Champagne.",
      "createdBy": "Osa Atoe",
      "source": "glazy.org",
      "url": "https://glazy.org/recipes/157052"
    },
    {
      "id": 351374,
      "code": "GLAZY-351374",
      "name": "Evan's Magnesium Matte (Adapt)",
      "cone": "5 - 6",
      "surface": "Matte",
      "transparency": "Opaque",
      "atmosphere": "Oxidation",
      "subtype": "Glaze - White, Off-White",
      "ingredients": [
        {
          "material": "Silica",
          "amount": 23.0
        },
        {
          "material": "Kaolin",
          "amount": 22.0
        },
        {
          "material": "Nepheline Syenite",
          "amount": 22.0
        },
        {
          "material": "Dolomite",
          "amount": 17.0
        },
        {
          "material": "Ulexit",
          "amount": 8.0
        },
        {
          "material": "Wollastonite",
          "amount": 4.0
        },
        {
          "material": "Na-Feltspar (Silica)",
          "amount": 4.0
        }
      ],
      "description": "Dolomite Matte glaze for cone 6 Needs a relatively slow cool, or it'll be partially glossy if cooled quicker than say roughly 150/hr or so.",
      "createdBy": "Kristian Skovgaard J\u00f8rgensen",
      "source": "glazy.org",
      "url": "https://glazy.org/recipes/351374"
    },
    {
      "id": 2602,
      "code": "GLAZY-2602",
      "name": "EZ Clear",
      "cone": "6",
      "surface": "Glossy",
      "transparency": "",
      "atmosphere": "",
      "subtype": "Glaze - Clear",
      "ingredients": [
        {
          "material": "Gerstley Borate",
          "amount": 48.0
        },
        {
          "material": "Silica",
          "amount": 30.0
        },
        {
          "material": "EP Kaolin",
          "amount": 22.0
        }
      ],
      "description": "Source/Alternate names: same oxides as Adam Clear, similar to Speckled Blue, Mayan Blue and Willett Cobalt Green Notes: Alisa Clausen: gloss, clear, stable.",
      "createdBy": "Glazy Admin",
      "source": "glazy.org",
      "url": "https://glazy.org/recipes/2602"
    },
    {
      "id": 2603,
      "code": "GLAZY-2603",
      "name": "EZ Clear 1",
      "cone": "6",
      "surface": "Glossy",
      "transparency": "",
      "atmosphere": "",
      "subtype": "Glaze - Clear",
      "ingredients": [
        {
          "material": "Johnson Matthey Frit 169",
          "amount": 34.0
        },
        {
          "material": "Silica",
          "amount": 30.0
        },
        {
          "material": "EP Kaolin",
          "amount": 24.0
        },
        {
          "material": "Wollastonite",
          "amount": 12.0
        }
      ],
      "description": "Source/Alternate names: EZ Clear reformulated by Ron Roy for frit 169 Notes: Alisa Clausen: gloss, clear, stable, underlying cobalt and iron wash remained stable under glaze.",
      "createdBy": "Glazy Admin",
      "source": "glazy.org",
      "url": "https://glazy.org/recipes/2603"
    },
    {
      "id": 2583,
      "code": "GLAZY-2583",
      "name": "F. Carlton Ball's Base",
      "cone": "6",
      "surface": "Matte",
      "transparency": "",
      "atmosphere": "Oxidation, Reduction",
      "subtype": "Glaze - Matte",
      "ingredients": [
        {
          "material": "Custer Feldspar",
          "amount": 36.0
        },
        {
          "material": "Cornwall Stone",
          "amount": 17.8
        },
        {
          "material": "Whiting",
          "amount": 17.8
        },
        {
          "material": "Rutile",
          "amount": 12.9
        },
        {
          "material": "Ball Clay",
          "amount": 9.0
        },
        {
          "material": "Zinc Oxide",
          "amount": 6.5
        }
      ],
      "description": "This is originally a Reduction cone 6 glaze from Marcia Selsor: http://www.marciaselsorstudio.com/ Speckled Green .25 Cobalt Carb plus 2.5 Iron Oxide Notes: Alisa Clausen: Stable, whitish matt with pink speckles. Painted over both iron and cobalt oxides, brought up the oxides nicely, especially the cobalt, as it had a softer hue than cobalt under a regular gloss.",
      "createdBy": "Glazy Admin",
      "source": "glazy.org",
      "url": "https://glazy.org/recipes/2583"
    },
    {
      "id": 65996,
      "code": "GLAZY-65996",
      "name": "F1b11 - Vieux rose",
      "cone": "9 - 10",
      "surface": "Smooth Matte",
      "transparency": "Opaque",
      "atmosphere": "Oxidation",
      "subtype": "Glaze - Red - Pink",
      "ingredients": [
        {
          "material": "Feldspath mixte U200 - pegmatite (Solargil 2018)",
          "amount": 40.0
        },
        {
          "material": "Silice 400 (Solargil 2018)",
          "amount": 30.0
        },
        {
          "material": "Carbonate de Calcium (Solargil 2018)",
          "amount": 20.0
        },
        {
          "material": "Dolomie (Solargil 2018)",
          "amount": 10.0
        }
      ],
      "additionals": [
        {
          "material": "Rutile",
          "amount": 10.0
        }
      ],
      "description": "Recette de Denis Grazon",
      "createdBy": "Jean-Pierre Prieto",
      "source": "glazy.org",
      "url": "https://glazy.org/recipes/65996"
    },
    {
      "id": 18348,
      "code": "GLAZY-18348",
      "name": "F5-V3 Frank Martin Matte Blue",
      "cone": "6",
      "surface": "Matte",
      "transparency": "Opaque",
      "atmosphere": "Oxidation",
      "subtype": "Glaze",
      "ingredients": [
        {
          "material": "Wollastonite",
          "amount": 50.9
        },
        {
          "material": "Minspar 200",
          "amount": 21.8
        },
        {
          "material": "EP Kaolin",
          "amount": 13.2
        },
        {
          "material": "Ferro Frit 3134",
          "amount": 9.1
        },
        {
          "material": "Gerstley Borate",
          "amount": 5.0
        },
        {
          "material": "Cobalt Carbonate",
          "amount": 0.5
        }
      ],
      "description": "",
      "createdBy": "glazy_squirrels",
      "source": "glazy.org",
      "url": "https://glazy.org/recipes/18348"
    },
    {
      "id": 18182,
      "code": "GLAZY-18182",
      "name": "FA Base Crystalline",
      "cone": "6",
      "surface": "Glossy",
      "transparency": "Transparent",
      "atmosphere": "Oxidation",
      "subtype": "Glaze - Crystalline",
      "ingredients": [
        {
          "material": "Ferro Frit 3110",
          "amount": 49.0
        },
        {
          "material": "Zinc Oxide",
          "amount": 24.0
        },
        {
          "material": "Silica",
          "amount": 18.3
        },
        {
          "material": "Dolomite",
          "amount": 4.8
        },
        {
          "material": "Lithium Carbonate",
