Repository: MrSeldon/argilev2

File: data/glazes/glazy.json (part 106 of 315)
{
          "amount": 3.9
        }
      ],
      "additionals": [
        {
          "material": "Bentonite",
          "amount": 2.0
        },
        {
          "material": "Copper Carbonate",
          "amount": 2.0
        }
      ],
      "description": "",
      "createdBy": "glazy_squirrels",
      "source": "glazy.org",
      "url": "https://glazy.org/recipes/18182"
    },
    {
      "id": 4888,
      "code": "GLAZY-4888",
      "name": "Fabens crystalline matt",
      "cone": "10",
      "surface": "Glossy",
      "transparency": "",
      "atmosphere": "Oxidation, Reduction",
      "subtype": "Glaze - Crystalline",
      "ingredients": [
        {
          "material": "Custer Feldspar (1989)",
          "amount": 32.0
        },
        {
          "material": "Whiting",
          "amount": 30.0
        },
        {
          "material": "EP Kaolin",
          "amount": 23.0
        },
        {
          "material": "Silica",
          "amount": 10.0
        },
        {
          "material": "Nepheline Syenite",
          "amount": 5.0
        }
      ],
      "description": "This recipe was imported from Louis Katz's Hyperglaze database available on his website: http://falcon.tamucc.edu/lkatz/allglazes.txt More information about Louis Katz can be found on his website, http://www.louiskatz.net/ Louis Katz Notes: I am not a safety expert and any information contained in this file about safety should be ignored in favor of advice from experts. All of the materials in all glazes are potentially hazardous. All of these glaze recipes are given without any representation of accuracy or safety. They may work, they may not. They may be safe when fired or they may not. All of the materials used in them have hazards associated with them. You must be have sufficient training in the hazards before you use the the materials. You will have to determine the suitability and safety for your use. Do not assume that a lack of a warning about a material means that it is safe. Cone: 10 Surface texture: shiny glossy Firing: Ox. or Red. Recipe: Percent Batch epk 23.00 23.00 custer feldspar 32.00 32.00 Whiting 30.00 30.00 neph sy 5.00 5.00 silica 10.00 10.00 Totals: 100.00 % 100.00 gm Comments: crazes",
      "createdBy": "Glazy Admin",
      "source": "glazy.org",
      "url": "https://glazy.org/recipes/4888"
    },
    {
      "id": 4889,
      "code": "GLAZY-4889",
      "name": "Fabens Loaded",
      "cone": "10",
      "surface": "Glossy",
      "transparency": "",
      "atmosphere": "Oxidation, Reduction",
      "subtype": "Glaze",
      "ingredients": [
        {
          "material": "Custer Feldspar (1989)",
          "amount": 32.0
        },
        {
          "material": "Whiting",
          "amount": 30.0
        },
        {
          "material": "EP Kaolin",
          "amount": 23.0
        },
        {
          "material": "Silica",
          "amount": 10.0
        },
        {
          "material": "Nepheline Syenite",
          "amount": 5.0
        }
      ],
      "additionals": [
        {
          "material": "Copper Carbonate",
          "amount": 0.5
        },
        {
          "material": "Chrome Oxide",
          "amount": 0.25
        },
        {
          "material": "Cobalt Carbonate",
          "amount": 0.25
        }
      ],
      "description": "This recipe was imported from Louis Katz's Hyperglaze database available on his website: http://falcon.tamucc.edu/lkatz/allglazes.txt More information about Louis Katz can be found on his website, http://www.louiskatz.net/ Louis Katz Notes: I am not a safety expert and any information contained in this file about safety should be ignored in favor of advice from experts. All of the materials in all glazes are potentially hazardous. All of these glaze recipes are given without any representation of accuracy or safety. They may work, they may not. They may be safe when fired or they may not. All of the materials used in them have hazards associated with them. You must be have sufficient training in the hazards before you use the the materials. You will have to determine the suitability and safety for your use. Do not assume that a lack of a warning about a material means that it is safe. Cone: 10 Surface texture: shiny glossy Firing: Ox. or Red. Recipe: Percent Batch epk 23.00 23.00 custer feldspar 32.00 32.00 Whiting 30.00 30.00 neph sy 5.00 5.00 silica 10.00 10.00 Totals: 100.00 % 100.00 gm Also add: Cobalt Carbonate 0.25 0.25 Copper Carbonate 0.50 0.50 Chrome Oxide 0.25 0.25 Comments: crazes Not a",
      "createdBy": "Glazy Admin",
      "source": "glazy.org",
      "url": "https://glazy.org/recipes/4889"
    },
    {
      "id": 7156,
      "code": "GLAZY-7156",
      "name": "Fabius Blue",
      "cone": "4 - 5 1/2",
      "surface": "Glossy",
      "transparency": "Semi-opaque",
      "atmosphere": "Oxidation, Reduction",
      "subtype": "Glaze - Crystalline - Micro",
      "ingredients": [
        {
          "material": "Potash Feldspar",
          "amount": 30.0
        },
        {
          "material": "Zinc Oxide",
          "amount": 25.0
        },
        {
          "material": "Whiting",
          "amount": 16.0
        },
        {
          "material": "Silica",
          "amount": 14.0
        },
        {
          "material": "Crecer Frit 804",
          "amount": 9.0
        },
        {
          "material": "Ball Clay",
          "amount": 6.0
        }
      ],
      "additionals": [
        {
          "material": "Cobalt Oxide",
          "amount": 3.0
        },
        {
          "material": "Lithium Carbonate",
          "amount": 3.0
        },
        {
          "material": "Titanium Dioxide",
          "amount": 3.0
        }
      ],
      "description": "Esmalte cristalino que usa la base Fabius (variaci\u00f3n de Fabiana Sacn\u00fan de la base Gus del taller de Abbiati/Argentina) cono 5, enfriamiento lento. Como todo esmalte cristalino, escurre bastante. Crystalline glaze, using Fabius base (Fabiana Sacn\u00fan variation for Abbiati's Gus base/Argentina). Cone 5, slow cooling cycle. As any crystalline glaze, it runs a lot.",
      "createdBy": "Clara Giorello",
      "source": "glazy.org",
      "url": "https://glazy.org/recipes/7156"
    },
    {
      "id": 7171,
      "code": "GLAZY-7171",
      "name": "Fabius Iron",
      "cone": "4 - 5 1/2",
      "surface": "Semi-glossy",
      "transparency": "Semi-opaque",
      "atmosphere": "Oxidation, Reduction",
      "subtype": "Glaze - Crystalline - Micro",
      "ingredients": [
        {
          "material": "Potash Feldspar",
          "amount": 30.0
        },
        {
          "material": "Zinc Oxide",
          "amount": 25.0
        },
        {
          "material": "Whiting",
          "amount": 16.0
        },
        {
          "material": "Silica",
          "amount": 14.0
        },
        {
          "material": "Crecer Frit 804",
          "amount": 9.0
        },
        {
          "material": "Ball Clay",
          "amount": 6.0
        }
      ],
      "additionals": [
        {
          "material": "Red Iron Oxide",
          "amount": 10.0
        }
      ],
      "description": "Esmalte cristalino que usa la base Fabius (variaci\u00f3n de Fabiana Sacn\u00fan de la base Gus del taller de Abbiati/Argentina) cono 5, enfriamiento lento. Como todo esmalte cristalino, escurre bastante. Crystalline glaze, using Fabius base (Fabiana Sacn\u00fan variation for Abbiati's Gus base/Argentina). Cone 5, slow cooling cycle. As any crystalline glaze, it runs a lot.",
      "createdBy": "Clara Giorello",
      "source": "glazy.org",
      "url": "https://glazy.org/recipes/7171"
    },
    {
      "id": 320334,
      "code": "GLAZY-320334",
      "name": "Faded Blues",
      "cone": "5 - 6",
      "surface": "Glossy",
      "transparency": "Opaque",
      "atmosphere": "Oxidation",
      "subtype": "Glaze - Blue",
      "ingredients": [
        {
          "material": "Gerstley Borate",
          "amount": 50.0
        },
        {
          "material": "Silica",
          "amount": 35.0
        },
        {
          "material": "EP Kaolin",
          "amount": 15.0
        }
      ],
      "additionals": [
        {
          "material": "Copper Carbonate",
          "amount": 3.0
        },
        {
          "material": "Cobalt Carbonate",
          "amount": 1.5
        },
        {
          "material": "Rutile",
          "amount": 1.0
        }
      ],
      "description": "Source/Alternate names: www.frogpondpottery.com Source/Alternate names: similar oxides to Mayan Blue Notes: Alisa Clausen: a well covering medium to dark blue gloss glaze. Has a very nice fuzzy or hazy texture under the surface of the gloss. Where thicker, it fuzzes up more under the surface to give entire areas of breaking lighter blues. A lot of changing nuances over the entire surface. Stayed where glazed.",
      "createdBy": "Sand Creek Pottery",
      "source": "glazy.org",
      "url": "https://glazy.org/recipes/320334"
    },
    {
      "id": 194021,
      "code": "GLAZY-194021",
      "name": "Faint P086",
      "cone": "4 - 5 1/2",
      "surface": "Matte",
      "transparency": "Opaque",
      "atmosphere": "Oxidation",
      "subtype": "Glaze",
      "ingredients": [
        {
          "material": "Potash Feldspar",
          "amount": 33.0
        },
        {
          "material": "Silica",
          "amount": 28.0
        },
        {
          "material": "Dolomite",
          "amount": 25.0
        },
        {
          "material": "Ferro Frit 3134-2 (174)",
          "amount": 17.0
        },
        {
          "material": "Zinc Oxide",
          "amount": 6.0
        }
      ],
      "additionals": [
        {
          "material": "Manganese Carbonate",
          "amount": 5.0
        },
        {
          "material": "Bentonite",
          "amount": 2.0
        }
      ],
      "description": "Ligeramente rosado.",
      "createdBy": "Mart\u00edn Rolando",
      "source": "glazy.org",
      "url": "https://glazy.org/recipes/194021"
    },
    {
      "id": 5343,
      "code": "GLAZY-5343",
      "name": "Fairbanks' Black Matte",
      "cone": "9",
      "surface": "Matte",
      "transparency": "",
      "atmosphere": "Reduction",
      "subtype": "Glaze - Black",
      "ingredients": [
        {
          "material": "Kingman Feldspar",
          "amount": 47.63
        },
        {
          "material": "Whiting",
          "amount": 19.05
        },
        {
          "material": "Bone Ash",
          "amount": 9.52
        },
        {
          "material": "EP Kaolin",
          "amount": 9.52
        },
        {
          "material": "Redart",
          "amount": 9.52
        },
        {
          "material": "Talc",
          "amount": 4.76
        }
      ],
      "additionals": [
        {
          "material": "Chrome Oxide",
          "amount": 9.52
        },
        {
          "material": "Red Iron Oxide",
          "amount": 7.62
        },
        {
          "material": "Cobalt Carbonate",
          "amount": 2.86
        },
        {
          "material": "Manganese Dioxide",
          "amount": 1.9
        }
      ],
      "description": "From \"Richard Fairbanks\" by Matthew Kangas, Ceramics Monthly, June 1992. \"A good, flat, greenish black matt. Use thin; runs where thick.\" This recipe was imported from Louis Katz's Hyperglaze database available on his website: http://falcon.tamucc.edu/lkatz/allglazes.txt More information about Louis Katz can be found on his website, http://www.louiskatz.net/",
      "createdBy": "Glazy Admin",
      "source": "glazy.org",
      "url": "https://glazy.org/recipes/5343"
    },
    {
      "id": 5344,
      "code": "GLAZY-5344",
      "name": "Fairbanks' Stony Matt Glaze",
      "cone": "9",
      "surface": "Matte",
      "transparency": "",
      "atmosphere": "Oxidation, Reduction",
      "subtype": "Glaze - Matte",
      "ingredients": [
        {
          "material": "Kingman Feldspar",
          "amount": 46.3
        },
        {
          "material": "EP Kaolin",
          "amount": 22.22
        },
        {
          "material": "Dolomite",
          "amount": 14.81
        },
        {
          "material": "Whiting",
          "amount": 9.26
        },
        {
          "material": "Bone Ash",
          "amount": 7.41
        }
      ],
      "additionals": [
        {
          "material": "Tin Oxide",
          "amount": 4.63
        },
        {
          "material": "Bentonite",
          "amount": 0.93
        }
      ],
      "description": "This recipe was imported from Louis Katz's Hyperglaze database available on his website: http://falcon.tamucc.edu/lkatz/allglazes.txt More information about Louis Katz can be found on his website, http://www.louiskatz.net/ Louis Katz Notes: I am not a safety expert and any information contained in this file about safety should be ignored in favor of advice from experts. All of the materials in all glazes are potentially hazardous. All of these glaze recipes are given without any representation of accuracy or safety. They may work, they may not. They may be safe when fired or they may not. All of the materials used in them have hazards associated with them. You must be have sufficient training in the hazards before you use the the materials. You will have to determine the suitability and safety for your use. Do not assume that a lack of a warning about a material means that it is safe. Cone: 9 Surface texture: matte Firing: Ox. or Red. Recipe: Percent Batch Bone Ash 7.41 7.41 Dolomite 14.81 14.81 Whiting 9.26 9.26 Kingman Feldspar 46.30 46.30 EPK 22.22 22.22 Totals: 100.00 % 100.00 gm Also add: Tin Oxide 4.63 4.63 Bentonite 0.93 0.93 Comments: reduction CM JJA 1992 p.38",
      "createdBy": "Glazy Admin",
      "source": "glazy.org",
      "url": "https://glazy.org/recipes/5344"
    },
    {
      "id": 5345,
      "code": "GLAZY-5345",
      "name": "Fairbanks' Temmoku Glaze",
      "cone": "9",
      "surface": "Glossy",
      "transparency": "",
      "atmosphere": "Reduction",
      "subtype": "Glaze - Iron - Tenmoku",
      "ingredients": [
        {
          "material": "Kona F-4 feldspar",
          "amount": 60.0
        },
        {
          "material": "Silica",
          "amount": 25.0
        },
        {
          "material": "Whiting",
          "amount": 10.0
        },
        {
          "material": "Kaolin",
          "amount": 5.0
        }
      ],
      "additionals": [
        {
          "material": "Red Iron Oxide",
          "amount": 10.0
        }
      ],
      "description": "From \"Richard Fairbanks\" by Matthew Kangas, Ceramics Monthly, June 1992. \"A good, smooth temmoku. Comment about a series of tests in which other mate\u00ad rials were substituted for the Kona F-4 are also included in Fairbanks\u2019 notebook: 1) nepheline syenite, a bit runny; 2) Corn\u00ad wall stone, not quite as smooth; 3) spod- umene, runny, but rich iron red where thin; 4) lepidolite, ugly, pitted and runny; 5) Plastic Vitrox, immature; 6) volcanic ash, not quite as smooth as 2.\" This recipe was imported from Louis Katz's Hyperglaze database available on his website: http://falcon.tamucc.edu/lkatz/allglazes.txt More information about Louis Katz can be found on his website, http://www.louiskatz.net/",
      "createdBy": "Glazy Admin",
      "source": "glazy.org",
      "url": "https://glazy.org/recipes/5345"
    },
    {
      "id": 5346,
      "code": "GLAZY-5346",
      "name": "Fairbanks' Yellow Matte Glaze",
      "cone": "9",
      "surface": "Matte",
      "transparency": "",
      "atmosphere": "Oxidation, Reduction",
      "subtype": "Glaze - Yellow - Iron",
      "ingredients": [
        {
          "material": "Kingman Feldspar",
          "amount": 50.0
        },
        {
          "material": "EP Kaolin",
          "amount": 25.0
        },
        {
          "material": "Dolomite",
          "amount": 15.0
        },
        {
          "material": "Whiting",
          "amount": 10.0
        }
      ],
      "additionals": [
        {
          "material": "Red Iron Oxide",
          "amount": 4.0
        }
      ],
      "description": "From \"Richard Fairbanks\" by Matthew Kangas, Ceramics Monthly, June 1992. This recipe was imported from Louis Katz's Hyperglaze database available on his website: http://falcon.tamucc.edu/lkatz/allglazes.txt More information about Louis Katz can be found on his website, http://www.louiskatz.net/ CM JJA 1992 p.38 yields dark yellow to medium brown on stoneware.",
      "createdBy": "Glazy Admin",
      "source": "glazy.org",
      "url": "https://glazy.org/recipes/5346"
    },
    {
      "id": 2486,
      "code": "GLAZY-2486",
      "name": "Fake Ash",
      "cone": "6",
      "surface": "Glossy",
      "transparency": "",
      "atmosphere": "",
      "subtype": "Glaze - Ash",
      "ingredients": [
        {
          "material": "Gerstley Borate",
          "amount": 50.0
        },
        {
          "material": "Barnard Slip",
          "amount": 25.0
        },
        {
          "material": "EP Kaolin",
          "amount": 25.0
        }
      ],
      "description": "Notes: Lori Wilkinson: nice light glossy golden brown, not a runny glaze",
      "createdBy": "Glazy Admin",
      "source": "glazy.org",
      "url": "https://glazy.org/recipes/2486"
    },
    {
      "id": 4892,
      "code": "GLAZY-4892",
      "name": "Fake Ash",
      "cone": "10",
      "surface": "",
      "transparency": "",
      "atmosphere": "Oxidation, Reduction",
      "subtype": "Glaze - Ash - Synthetic/Fake",
      "ingredients": [
        {
          "material": "Whiting",
          "amount": 37.89
        },
        {
          "material": "Custer Feldspar (1989)",
          "amount": 25.26
        },
        {
          "material": "Kaolin",
          "amount": 10.53
        },
        {
          "material": "Silica",
          "amount": 10.53
        },
        {
          "material": "Magnesium carbonate",
          "amount": 7.37
        },
        {
          "material": "Bone Ash",
          "amount": 4.21
        },
        {
          "material": "Soda Ash",
          "amount": 4.21
        }
      ],
      "description": "This recipe was imported from Louis Katz's Hyperglaze database available on his website: http://falcon.tamucc.edu/lkatz/allglazes.txt More information about Louis Katz can be found on his website, http://www.louiskatz.net/ Louis Katz Notes: I am not a safety expert and any information contained in this file about safety should be ignored in favor of advice from experts. All of the materials in all glazes are potentially hazardous. All of these glaze recipes are given without any representation of accuracy or safety. They may work, they may not. They may be safe when fired or they may not. All of the materials used in them have hazards associated with them. You must be have sufficient training in the hazards before you use the the materials. You will have to determine the suitability and safety for your use. Do not assume that a lack of a warning about a material means that it is safe. Cone: 10 Firing: Ox. or Red. Glaze type: FAKE ASH Recipe: Percent Batch Bone ash 4.21 320 Whiting 37.89 2880 Magnesium Carbonate 7.37 560 Custer feldspar 25.26 1920 Kaolin 10.53 800 Flint 10.53 800 Soda ash 4.21 320 Totals: 100.00 % 7600 Gm Comments: DON'T KNOW WHERE THIS RECIPE CAME FROM",
      "createdBy": "Glazy Admin",
      "source": "glazy.org",
      "url": "https://glazy.org/recipes/4892"
    },
    {
      "id": 6080,
      "code": "GLAZY-6080",
      "name": "Fake Ash",
      "cone": "6",
      "surface": "",
      "transparency": "",
      "atmosphere": "Reduction",
      "subtype": "Glaze - Ash - Synthetic/Fake",
      "ingredients": [
        {
          "material": "Dolomite",
          "amount": 25.0
        },
        {
          "material": "Kentucky OM #4 Ball Clay",
          "amount": 24.0
        },
        {
          "material": "Redart",
          "amount": 23.0
        },
        {
          "material": "Ferro Frit 3134",
          "amount": 10.0
        },
        {
          "material": "Strontium Carbonate",
          "amount": 9.0
        },
        {
          "material": "Bone Ash",
          "amount": 5.0
        },
        {
          "material": "Lithium Carbonate",
          "amount": 2.0
        },
        {
          "material": "Silica",
          "amount": 2.0
        }
      ],
      "additionals": [
        {
          "material": "Bentonite",
          "amount": 2.0
        }
      ],
      "description": "From Diana Pancioli's excellent publication, Glaze Forward: http://www.dianapancioli.com/ http://www.dianapancioli.com/downloads/GlazeForward.pdf An adjustment of \u201cAndie\u2019s Fake Ash\u201d This is a beautifully variegated fake ash glaze. It is a brighter yellow on porcelain with hints of green where thicker and terra cotta colored where thin. it is not stable because it is low in silica but to alter it would change the ash effect. While it might not meet strict requirements of stability, I use it anyway (having substituted strontium for barium). It is lovely on plates and bowls. If you wish to be more careful in your use of it you could put it instead on vases, spoon jars, dry storage jars, and other non wet food items. It is more beautiful with strontium as a substitute (one of the few I tested that is). When made with barium it leached 3.28 mg/l",
      "createdBy": "Glazy Admin",
      "source": "glazy.org",
      "url": "https://glazy.org/recipes/6080"
    },
    {
      "id": 24643,
      "code": "GLAZY-24643",
      "name": "Fake Ash",
      "cone": "5 - 6",
      "surface": "Semi-glossy",
      "transparency": "Opaque",
      "atmosphere": "Oxidation",
      "subtype": "Glaze - Ash - Synthetic/Fake",
      "ingredients": [
        {
          "material": "Alberta Slip",
          "amount": 38.3
        },
        {
          "material": "Whiting",
          "amount": 27.0
        },
        {
          "material": "EP Kaolin",
          "amount": 21.7
        },
        {
          "material": "Gerstley Borate",
          "amount": 13.0
        }
      ],
      "description": "Specific Ingredients : - Laguna Gerstley Borate - Plainsman Alberta Slip - Marble White Whiting (96% pure calcium carbonate) Fake Ash by itself isn't that great, but going over a floating blue glaze it creates a nice smoke/water fall effect.",
      "createdBy": "Patrick Chaopricha",
      "source": "glazy.org",
      "url": "https://glazy.org/recipes/24643"
    },
    {
      "id": 43287,
      "code": "GLAZY-43287",
      "name": "Fake Ash",
      "cone": "6",
      "surface": "",
      "transparency": "",
      "atmosphere": "",
      "subtype": "Glaze - Ash - Synthetic/Fake",
      "ingredients": [
        {
          "material": "Custer Feldspar",
          "amount": 20.0
        },
        {
          "material": "Ferro Frit 3134",
          "amount": 20.0
        },
        {
          "material": "Whiting",
          "amount": 20.0
        },
        {
          "material": "Barium Carbonate",
          "amount": 15.0
        },
        {
          "material": "EP Kaolin",
          "amount": 15.0
        },
        {
          "material": "Gerstley Borate",
          "amount": 10.0
        }
      ],
      "additionals": [
        {
          "material": "Black Nickel Oxide",
          "amount": 5.0
        }
      ],
      "description": "From Virginia Scotchie's Clay and Glaze Compendium",
      "createdBy": "Glazy Admin",
      "source": "glazy.org",
      "url": "https://glazy.org/recipes/43287"
    },
    {
      "id": 409,
      "code": "GLAZY-409",
      "name": "Fake ash - Martell",
      "cone": "10",
      "surface": "",
      "transparency": "",
      "atmosphere": "",
      "subtype": "Glaze - Ash",
      "ingredients": [
        {
          "material": "Whiting",
          "amount": 34.0
        },
        {
          "material": "Kaolin",
          "amount": 33.0
        },
        {
          "material": "Silica",
          "amount": 20.0
        },
        {
          "material": "Dolomite",
          "amount": 8.0
        },
        {
          "material": "Potash Feldspar",
          "amount": 5.0
        }
      ],
      "description": "Here's one that I formulated and have used for a number of years. It is best applied by spraying but can be dipped, poured, etc. You have to work with the thickness to got the desired result. A light application will orange peel like a salt glaze while heavier applications will run. Too much thickness and you will get blistering. This glaze works well with most oxides. It also works best on porcelain or with white slips but don't be afraid to try anything...you never know. You can get this glaze to work at cone 8 and 9 by substituting Ball Clay for Kaolin. You might want to do a sub at cone 10 as well to observe the difference. Regards, Craig Martell-Oregon",
      "createdBy": "Glazy Admin",
      "source": "glazy.org",
      "url": "https://glazy.org/recipes/409"
    },
    {
      "id": 69563,
      "code": "GLAZY-69563",
      "name": "Fake Ash 1 ^6",
      "cone": "6",
      "surface": "Matte",
      "transparency": "Semi-opaque",
      "atmosphere": "Oxidation",
      "subtype": "Glaze - Ash - Synthetic/Fake",
      "ingredients": [
        {
          "material": "Albany slip",
          "amount": 50.0
        },
        {
          "material": "Whiting",
          "amount": 30.0
        },
        {
          "material": "EP Kaolin",
          "amount": 12.0
        },
        {
          "material": "Red Iron Oxide",
          "amount": 8.0
        }
      ],
      "description": "This fake ash type is higher in iron. Being low in silica it will run. As in the photo it can be glazed slightly thinner towards the bottom and reliably not run onto the shelf at cone 6.",
      "createdBy": "Will Steinhoff",
      "source": "glazy.org",
      "url": "https://glazy.org/recipes/69563"
    },
    {
      "id": 4893,
      "code": "GLAZY-4893",
      "name": "Fake Ash 2",
      "cone": "10",
      "surface": "",
      "transparency": "",
      "atmosphere": "Oxidation, Reduction",
      "subtype": "Glaze - Ash - Synthetic/Fake",
      "ingredients": [
        {
          "material": "Albany slip",
          "amount": 51.6
        },
        {
          "material": "Whiting",
          "amount": 32.3
        },
        {
          "material": "Kentucky OM #4 Ball Clay",
          "amount": 16.1
        }
      ],
      "description": "This recipe was imported from Louis Katz's Hyperglaze database available on his website: http://falcon.tamucc.edu/lkatz/allglazes.txt More information about Louis Katz can be found on his website, http://www.louiskatz.net/ Louis Katz Notes: I am not a safety expert and any information contained in this file about safety should be ignored in favor of advice from experts. All of the materials in all glazes are potentially hazardous. All of these glaze recipes are given without any representation of accuracy or safety. They may work, they may not. They may be safe when fired or they may not. All of the materials used in them have hazards associated with them. You must be have sufficient training in the hazards before you use the the materials. You will have to determine the suitability and safety for your use. Do not assume that a lack of a warning about a material means that it is safe. Cone: 10 Surface texture: ? Firing: Ox. or Red. Glaze type: FAKE ASH Recipe: Percent Batch Whiting 32.30 32.30 Albany 51.60 51.60 OM-4 Ball Clay 16.10 16.10 Totals: 100.00 % 100.00 gm",
      "createdBy": "Glazy Admin",
      "source": "glazy.org",
      "url": "https://glazy.org/recipes/4893"
    },
    {
      "id": 4894,
      "code": "GLAZY-4894",
      "name": "Fake Ash/Albany Slip Blend",
      "cone": "10",
      "surface": "Matte",
      "transparency": "",
      "atmosphere": "Oxidation, Reduction",
      "subtype": "Glaze - Ash - Synthetic/Fake",
      "ingredients": [
        {
          "material": "Redart",
          "amount": 70.4
        },
        {
          "material": "Whiting",
          "amount": 15.9
        },
        {
          "material": "Dolomite",
          "amount": 4.5
        },
        {
          "material": "Silica",
          "amount": 3.5
        },
        {
          "material": "Nepheline Syenite",
          "amount": 3.3
        },
        {
          "material": "EP Kaolin",
          "amount": 2.4
        }
      ],
      "description": "This recipe was imported from Louis Katz's Hyperglaze database available on his website: http://falcon.tamucc.edu/lkatz/allglazes.txt More information about Louis Katz can be found on his website, http://www.louiskatz.net/ Louis Katz Notes: I am not a safety expert and any information contained in this file about safety should be ignored in favor of advice from experts. All of the materials in all glazes are potentially hazardous. All of these glaze recipes are given without any representation of accuracy or safety. They may work, they may not. They may be safe when fired or they may not. All of the materials used in them have hazards associated with them. You must be have sufficient training in the hazards before you use the the materials. You will have to determine the suitability and safety for your use. Do not assume that a lack of a warning about a material means that it is safe. Cone: 10 Surface texture: matte Firing: Ox. or Red. Recipe: Percent Batch RedArt Clay 70.40 70.40 Whiting 15.90 15.90 Nepheline Syenite 3.30 3.30 EPK 2.40 2.40 Dolomite 4.50 4.50 Flint 3.50 3.50 Totals: 100.00 % 100.00 gm Comments: Blend of 34% Fake Ash and 66% Albany Slip Substitute",
      "createdBy": "Glazy Admin",
      "source": "glazy.org",
      "url": "https://glazy.org/recipes/4894"
    },
    {
      "id": 4244,
      "code": "GLAZY-4244",
      "name": "Fake Avery Flashing #4",
      "cone": "10",
      "surface": "",
      "transparency": "",
      "atmosphere": "Salt & Soda, Wood",
      "subtype": "Slip & Engobe - Slip",
      "ingredients": [
        {
          "material": "Calcined Kaolin",
          "amount": 30.0
        },
        {
          "material": "Grolleg Kaolin",
          "amount": 30.0
        },
        {
          "material": "EP Kaolin",
          "amount": 20.0
        },
        {
          "material": "Nepheline Syenite",
          "amount": 20.0
        }
      ],
      "description": "From Steve Davis Website & Blog: http://kazegama.com/ Website: http://kazegamas.com/ Flashing Slips from 6 hour Kazegama firings: http://kazegamas.com/flashing slips.htm These Flashing slips were applied to greenware, bisque fired to cone 04, and then fired to cone 9. At cone 9, ash was fed into the kiln via blower burners. The kiln was then fired to cone 10. The top photo shows the results on a vertical surface. The bottom photo shows the results when nestled onto a bed of sintered ash during loading.",
      "createdBy": "Steve Davis",
      "source": "glazy.org",
      "url": "https://glazy.org/recipes/4244"
    },
    {
      "id": 4245,
      "code": "GLAZY-4245",
      "name": "Fake Avery Flashing #5",
      "cone": "10",
      "surface": "",
      "transparency": "",
      "atmosphere": "Salt & Soda, Wood",
      "subtype": "Slip & Engobe - Slip",
      "ingredients": [
        {
          "material": "EP Kaolin",
          "amount": 44.0
        },
        {
          "material": "Calcined Kaolin",
          "amount": 30.0
        },
        {
          "material": "Nepheline Syenite",
          "amount": 24.0
        },
        {
          "material": "Newman Red Clay",
          "amount": 3.0
        }
      ],
      "description": "From Steve Davis Website & Blog: http://kazegama.com/ Website: http://kazegamas.com/ Flashing Slips from 6 hour Kazegama firings: http://kazegamas.com/flashing slips.htm These Flashing slips were applied to greenware, bisque fired to cone 04, and then fired to cone 9. At cone 9, ash was fed into the kiln via blower burners. The kiln was then fired to cone 10. The top photo shows the results on a vertical surface. The bottom photo shows the results when nestled onto a bed of sintered ash during loading.",
      "createdBy": "Steve Davis",
      "source": "glazy.org",
      "url": "https://glazy.org/recipes/4245"
    },
    {
      "id": 4243,
      "code": "GLAZY-4243",
      "name": "Fake Avery Slip 2002",
      "cone": "10",
      "surface": "",
      "transparency": "",
      "atmosphere": "Salt & Soda, Wood",
      "subtype": "Slip & Engobe - Slip",
      "ingredients": [
        {
          "material": "McNamee Kaolin",
          "amount": 70.0
        },
        {
          "material": "Nepheline Syenite",
          "amount": 25.0
        },
        {
          "material": "Imco 800 Fireclay",
          "amount": 5.0
        }
      ],
      "description": "From Steve Davis Website & Blog: http://kazegama.com/ Website: http://kazegamas.com/ Flashing Slips from 6 hour Kazegama firings: http://kazegamas.com/flashing slips.htm These Flashing slips were applied to greenware, bisque fired to cone 04, and then fired to cone 9. At cone 9, ash was fed into the kiln via blower burners. The kiln was then fired to cone 10. The top photo shows the results on a vertical surface. The bottom photo shows the results when nestled onto a bed of sintered ash during loading.",
      "createdBy": "Steve Davis",
      "source": "glazy.org",
      "url": "https://glazy.org/recipes/4243"
    },
    {
      "id": 31103,
      "code": "GLAZY-31103",
      "name": "Fake Mashiko-Oil Spot",
      "cone": "10",
      "surface": "Glossy",
      "transparency": "",
      "atmosphere": "Oxidation, Reduction",
      "subtype": "Glaze - Iron - Oil Spot",
      "ingredients": [
        {
          "material": "Kona F-4 feldspar",
          "amount": 36.26
        },
        {
          "material": "redart clay Calcined",
          "amount": 33.75
        },
        {
          "material": "Silica",
          "amount": 8.58
        },
        {
          "material": "Redart",
          "amount": 7.91
        },
        {
          "material": "Wollastonite",
          "amount": 5.5
        },
        {
          "material": "Talc",
          "amount": 4.15
        },
        {
          "material": "Red Iron Oxide",
          "amount": 3.46
        },
        {
          "material": "Tricalcium Phosphate, Synthetic Bone Ash",
          "amount": 0.39
        }
      ],
      "description": "This glaze needs a thick application and works nicely on dirty porcelain",
      "createdBy": "Mary Fox",
      "source": "glazy.org",
      "url": "https://glazy.org/recipes/31103"
    },
    {
      "id": 62694,
      "code": "GLAZY-62694",
      "name": "Fake Raku",
      "cone": "6 - 7",
      "surface": "Semi-matte",
      "transparency": "",
      "atmosphere": "Oxidation, Reduction",
      "subtype": "Glaze - Specialty - Metallic",
      "ingredients": [
        {
          "material": "Custer Feldspar",
          "amount": 58.94
        },
        {
          "material": "Manganese Dioxide",
          "amount": 17.68
        },
        {
          "material": "Silica",
          "amount": 9.04
        },
        {
          "material": "Korean Kaolin",
          "amount": 5.11
        },
        {
          "material": "Ammonium metavanadate",
          "amount": 2.95
        },
        {
          "material": "Whiting",
          "amount": 2.36
        },
        {
          "material": "Green nickel oxide",
          "amount": 1.96
        },
        {
          "material": "Calcined Talc, Magnesium Silicate",
          "amount": 1.96
        }
      ],
      "description": "",
      "createdBy": "TSUMAGI NITTOOOH",
      "source": "glazy.org",
      "url": "https://glazy.org/recipes/62694"
    },
    {
      "id": 153123,
      "code": "GLAZY-153123",
      "name": "Fake Shino A005",
      "cone": "4 - 5 1/2",
      "surface": "Glossy",
      "transparency": "Opaque",
      "atmosphere": "Oxidation",
      "subtype": "Glaze",
      "ingredients": [
        {
          "material": "Crecer Frit 804",
          "amount": 18.7
        },
        {
          "material": "Silica",
          "amount": 14.0
        },
        {
          "material": "Soda Feldspar",
          "amount": 7.81
        },
        {
          "material": "Whiting",
          "amount": 4.93
        },
        {
          "material": "Zinc Oxide",
          "amount": 3.05
        },
        {
          "material": "Rutile",
          "amount": 1.48
        }
      ],
      "additionals": [
        {
          "material": "Tin Oxide",
          "amount": 7.0
        },
        {
          "material": "Red Iron Oxide",
          "amount": 2.5
        },
        {
          "material": "Bentonite",
          "amount": 2.0
        }
      ],
      "description": "",
      "createdBy": "Mart\u00edn Rolando",
      "source": "glazy.org",
      "url": "https://glazy.org/recipes/153123"
    },
    {
      "id": 44039,
      "code": "GLAZY-44039",
      "name": "Fake Yellow Ash",
      "cone": "10",
      "surface": "",
      "transparency": "",
      "atmosphere": "Salt & Soda, Reduction",
      "subtype": "Glaze - Ash - Synthetic/Fake",
      "ingredients": [
        {
          "material": "Albany slip",
          "amount": 50.0
        },
        {
          "material": "Whiting",
          "amount": 30.0
        },
        {
          "material": "EP Kaolin",
          "amount": 15.0
        },
        {
          "material": "Rutile",
          "amount": 5.0
        }
      ],
      "description": "From Virginia Scotchie's Clay and Glaze Compendium",
      "createdBy": "Glazy Admin",
      "source": "glazy.org",
      "url": "https://glazy.org/recipes/44039"
    },
    {
      "id": 2513,
      "code": "GLAZY-2513",
      "name": "Falls Creek Shino",
      "cone": "6",
      "surface": "",
      "transparency": "",
      "atmosphere": "",
      "subtype": "Glaze - Shino",
      "ingredients": [
        {
          "material": "Albany slip",
          "amount": 56.1
        },
        {
          "material": "Gerstley Borate",
          "amount": 18.7
        },
        {
          "material": "Silica",
          "amount": 9.35
        },
        {
          "material": "Soda Feldspar",
          "amount": 9.35
        },
        {
          "material": "Zirconium dioxide",
          "amount": 9.35
        },
        {
          "material": "Lithium Carbonate",
          "amount": 6.55
        },
        {
          "material": "Tin Oxide",
          "amount": 4.67
        }
      ],
      "description": "Notes: Andie Carpenter: Lithium leaching below detectable limits. I use this a lot.",
      "createdBy": "Glazy Admin",
      "source": "glazy.org",
      "url": "https://glazy.org/recipes/2513"
    },
    {
      "id": 7965,
      "code": "GLAZY-7965",
      "name": "Falls Creek Shino",
      "cone": "6",
      "surface": "Glossy",
      "transparency": "Semi-opaque",
      "atmosphere": "Oxidation",
      "subtype": "Glaze - Shino",
      "ingredients": [
        {
          "material": "Alberta Slip",
          "amount": 56.1
        },
        {
          "material": "Gerstley Borate",
          "amount": 18.7
        },
        {
          "material": "Zircopax",
          "amount": 9.4
        },
        {
          "material": "Silica",
          "amount": 9.3
        },
        {
          "material": "Lithium Carbonate",
          "amount": 6.5
        }
      ],
      "additionals": [
        {
          "material": "Tin Oxide",
          "amount": 4.7
        },
        {
          "material": "Bentonite",
          "amount": 2.0
        }
      ],
