Repository: MrSeldon/argilev2

File: data/glazes/glazy.json (part 107 of 315)
{
      "description": "https://mightymudmixer.com/shop/falls-creek-shino/ This mixture has carved lines and texture which allow the glaze to pool and collect the pretty cream color leaving the darker brown where the glaze breaks.",
      "createdBy": "Mighty Mud Mixer",
      "source": "glazy.org",
      "url": "https://glazy.org/recipes/7965"
    },
    {
      "id": 2582,
      "code": "GLAZY-2582",
      "name": "Falls Creek Shino 1",
      "cone": "6",
      "surface": "Glossy",
      "transparency": "",
      "atmosphere": "",
      "subtype": "Glaze - Shino",
      "ingredients": [
        {
          "material": "Oldenwalder Clay",
          "amount": 57.0
        },
        {
          "material": "Johnson Matthey Frit 169",
          "amount": 19.0
        },
        {
          "material": "Silica",
          "amount": 9.0
        },
        {
          "material": "Zirconium dioxide",
          "amount": 9.0
        },
        {
          "material": "Lithium Carbonate",
          "amount": 7.0
        },
        {
          "material": "Tin Oxide",
          "amount": 5.0
        }
      ],
      "description": "Source/Alternate names: Alisa Clausen Notes: Alisa Clausen: stable, gloss, medium brown, nothing to write home about.",
      "createdBy": "Glazy Admin",
      "source": "glazy.org",
      "url": "https://glazy.org/recipes/2582"
    },
    {
      "id": 2926,
      "code": "GLAZY-2926",
      "name": "Fat Black",
      "cone": "9 - 11",
      "surface": "Satin-matte",
      "transparency": "Opaque",
      "atmosphere": "Reduction",
      "subtype": "Glaze - Black - Satin",
      "ingredients": [
        {
          "material": "Silica",
          "amount": 32.7
        },
        {
          "material": "Potash Feldspar (Zheng Yi SK7)",
          "amount": 32.7
        },
        {
          "material": "Whiting",
          "amount": 15.4
        },
        {
          "material": "Ball Clay",
          "amount": 9.6
        },
        {
          "material": "Kaolin",
          "amount": 9.6
        }
      ],
      "additionals": [
        {
          "material": "Red Iron Oxide",
          "amount": 8.0
        },
        {
          "material": "Cobalt Carbonate",
          "amount": 3.8
        },
        {
          "material": "Bentonite",
          "amount": 2.0
        }
      ],
      "description": "A really nice high-fire black listed in John Britt's High-Fire Glazes",
      "createdBy": "Derek Au",
      "source": "glazy.org",
      "url": "https://glazy.org/recipes/2926"
    },
    {
      "id": 22885,
      "code": "GLAZY-22885",
      "name": "Fat Cream",
      "cone": "6",
      "surface": "",
      "transparency": "",
      "atmosphere": "",
      "subtype": "Glaze",
      "ingredients": [
        {
          "material": "Nepheline Syenite",
          "amount": 45.0
        },
        {
          "material": "Gerstley Borate",
          "amount": 25.0
        },
        {
          "material": "Silica",
          "amount": 20.0
        },
        {
          "material": "Kentucky OM #4 Ball Clay",
          "amount": 10.0
        },
        {
          "material": "Zircopax",
          "amount": 8.0
        },
        {
          "material": "Rutile",
          "amount": 1.0
        }
      ],
      "description": "Posted by Jeff Bettle",
      "createdBy": "Ceramic Recipes",
      "source": "glazy.org",
      "url": "https://glazy.org/recipes/22885"
    },
    {
      "id": 44187,
      "code": "GLAZY-44187",
      "name": "Fat Fat White Glaze",
      "cone": "4",
      "surface": "",
      "transparency": "",
      "atmosphere": "Oxidation",
      "subtype": "Glaze - Specialty",
      "ingredients": [
        {
          "material": "Ferro Frit 3124",
          "amount": 50.0
        },
        {
          "material": "Kona F-4 feldspar",
          "amount": 40.0
        },
        {
          "material": "Whiting",
          "amount": 10.0
        }
      ],
      "description": "From Virginia Scotchie's Clay and Glaze Compendium",
      "createdBy": "Glazy Admin",
      "source": "glazy.org",
      "url": "https://glazy.org/recipes/44187"
    },
    {
      "id": 57751,
      "code": "GLAZY-57751",
      "name": "Fat Honey",
      "cone": "6",
      "surface": "",
      "transparency": "",
      "atmosphere": "",
      "subtype": "Glaze - Clear",
      "ingredients": [
        {
          "material": "Spodumene",
          "amount": 29.0
        },
        {
          "material": "Silica",
          "amount": 20.0
        },
        {
          "material": "Gerstley Borate",
          "amount": 14.0
        },
        {
          "material": "Talc",
          "amount": 12.0
        },
        {
          "material": "Dolomite",
          "amount": 7.0
        },
        {
          "material": "EP Kaolin",
          "amount": 5.0
        },
        {
          "material": "Ferro Frit 3124",
          "amount": 5.0
        }
      ],
      "additionals": [
        {
          "material": "Rutile",
          "amount": 6.0
        },
        {
          "material": "Bentonite",
          "amount": 2.0
        }
      ],
      "description": "Source/Alternate names: Donna Kat Source/Alternate names: similar oxides to Yellow Brown Opal and Brown Opal",
      "createdBy": "Ginger",
      "source": "glazy.org",
      "url": "https://glazy.org/recipes/57751"
    },
    {
      "id": 43959,
      "code": "GLAZY-43959",
      "name": "Fat Lady's Glaze",
      "cone": "4",
      "surface": "",
      "transparency": "",
      "atmosphere": "Oxidation",
      "subtype": "Glaze",
      "ingredients": [
        {
          "material": "Ferro Frit 3134",
          "amount": 44.5
        },
        {
          "material": "Kaolin",
          "amount": 11.5
        },
        {
          "material": "Silica",
          "amount": 11.5
        },
        {
          "material": "Kentucky OM #4 Ball Clay",
          "amount": 10.0
        },
        {
          "material": "Tin Oxide",
          "amount": 10.0
        },
        {
          "material": "Custer Feldspar",
          "amount": 8.5
        },
        {
          "material": "Whiting",
          "amount": 2.5
        },
        {
          "material": "Borax",
          "amount": 1.5
        }
      ],
      "description": "From Virginia Scotchie's Clay and Glaze Compendium",
      "createdBy": "Glazy Admin",
      "source": "glazy.org",
      "url": "https://glazy.org/recipes/43959"
    },
    {
      "id": 44186,
      "code": "GLAZY-44186",
      "name": "Fat Lady's Glaze",
      "cone": "4",
      "surface": "",
      "transparency": "",
      "atmosphere": "Oxidation",
      "subtype": "Glaze - Specialty",
      "ingredients": [
        {
          "material": "Ferro Frit 3134",
          "amount": 178.0
        },
        {
          "material": "EP Kaolin",
          "amount": 46.0
        },
        {
          "material": "Silica",
          "amount": 46.0
        },
        {
          "material": "Kentucky OM #4 Ball Clay",
          "amount": 40.0
        },
        {
          "material": "Tin Oxide",
          "amount": 40.0
        },
        {
          "material": "Custer Feldspar",
          "amount": 34.0
        },
        {
          "material": "Whiting",
          "amount": 10.0
        },
        {
          "material": "Borax",
          "amount": 6.0
        }
      ],
      "description": "From Virginia Scotchie's Clay and Glaze Compendium",
      "createdBy": "Glazy Admin",
      "source": "glazy.org",
      "url": "https://glazy.org/recipes/44186"
    },
    {
      "id": 4542,
      "code": "GLAZY-4542",
      "name": "Fat White",
      "cone": "6 - 8",
      "surface": "Matte",
      "transparency": "Opaque",
      "atmosphere": "Oxidation",
      "subtype": "Glaze - Matte - Magnesium Matte",
      "ingredients": [
        {
          "material": "Nepheline Syenite",
          "amount": 30.0
        },
        {
          "material": "EP Kaolin",
          "amount": 25.0
        },
        {
          "material": "Silica",
          "amount": 15.0
        },
        {
          "material": "Whiting",
          "amount": 15.0
        },
        {
          "material": "Gerstley Borate",
          "amount": 10.0
        },
        {
          "material": "Magnesium carbonate",
          "amount": 10.0
        }
      ],
      "additionals": [
        {
          "material": "Zirconium dioxide",
          "amount": 10.0
        }
      ],
      "description": "a matte, magnesium white that sits well and feels 'fatty'. Love it on iron-rich dark clay. Tends to have holes from bubbles, where really thick. I have no idea how this one got into my recipe book. (St054) Made some tests on different clays and slips, cone 7-8, see pics.",
      "createdBy": "Made in Mokum",
      "source": "glazy.org",
      "url": "https://glazy.org/recipes/4542"
    },
    {
      "id": 4697,
      "code": "GLAZY-4697",
      "name": "Fat White",
      "cone": "4",
      "surface": "Semi-glossy",
      "transparency": "",
      "atmosphere": "Oxidation, Reduction",
      "subtype": "Glaze - White, Off-White",
      "ingredients": [
        {
          "material": "Frit 3191",
          "amount": 50.01
        },
        {
          "material": "Ball Clay",
          "amount": 15.38
        },
        {
          "material": "Zircopax",
          "amount": 15.38
        },
        {
          "material": "Kaolin",
          "amount": 11.54
        },
        {
          "material": "Colemanite",
          "amount": 7.69
        }
      ],
      "description": "This recipe was imported from Louis Katz's Hyperglaze database available on his website: http://falcon.tamucc.edu/lkatz/allglazes.txt More information about Louis Katz can be found on his website, http://www.louiskatz.net/ Louis Katz Notes: I am not a safety expert and any information contained in this file about safety should be ignored in favor of advice from experts. All of the materials in all glazes are potentially hazardous. All of these glaze recipes are given without any representation of accuracy or safety. They may work, they may not. They may be safe when fired or they may not. All of the materials used in them have hazards associated with them. You must be have sufficient training in the hazards before you use the the materials. You will have to determine the suitability and safety for your use. Do not assume that a lack of a warning about a material means that it is safe. Cone: 04 Color: white Surface texture: ? Semi-Gloss Firing: Ox. or Red. Recipe: Percent Batch Ferro Frit 3191 50.01 50.00 Ball Clay 15.38 15.38 Colemanite 7.69 7.69 Kaolin 11.54 11.54 Zircopax 15.38 15.38 Totals: 100.00 % 99.99 gm Comments:",
      "createdBy": "Glazy Admin",
      "source": "glazy.org",
      "url": "https://glazy.org/recipes/4697"
    },
    {
      "id": 7539,
      "code": "GLAZY-7539",
      "name": "Fat White Ron Roy rev. with 3% manganese",
      "cone": "6",
      "surface": "Glossy",
      "transparency": "Translucent",
      "atmosphere": "Oxidation",
      "subtype": "Glaze - Clear",
      "ingredients": [
        {
          "material": "Feldspar",
          "amount": 35.0
        },
        {
          "material": "Silica",
          "amount": 26.0
        },
        {
          "material": "Dolomite",
          "amount": 19.5
        },
        {
          "material": "EP Kaolin",
          "amount": 13.5
        },
        {
          "material": "Ferro Frit 3134",
          "amount": 5.0
        },
        {
          "material": "Talc",
          "amount": 1.0
        }
      ],
      "additionals": [
        {
          "material": "Manganese Dioxide",
          "amount": 3.0
        }
      ],
      "description": "",
      "createdBy": "Alisa Liskin Clausen",
      "source": "glazy.org",
      "url": "https://glazy.org/recipes/7539"
    },
    {
      "id": 5141,
      "code": "GLAZY-5141",
      "name": "Fat White to Orange Crackle Slip",
      "cone": "11",
      "surface": "",
      "transparency": "",
      "atmosphere": "Oxidation, Reduction",
      "subtype": "Slip & Engobe - Slip",
      "ingredients": [
        {
          "material": "Kentucky OM #4 Ball Clay",
          "amount": 62.5
        },
        {
          "material": "Calcined Kaolin",
          "amount": 8.82
        },
        {
          "material": "Silica",
          "amount": 8.82
        },
        {
          "material": "Custer Feldspar (1989)",
          "amount": 8.82
        },
        {
          "material": "EP Kaolin",
          "amount": 6.62
        },
        {
          "material": "Borax",
          "amount": 2.21
        },
        {
          "material": "Zircopax",
          "amount": 2.21
        }
      ],
      "description": "This recipe was imported from Louis Katz's Hyperglaze database available on his website: http://falcon.tamucc.edu/lkatz/allglazes.txt More information about Louis Katz can be found on his website, http://www.louiskatz.net/ Louis Katz Notes: I am not a safety expert and any information contained in this file about safety should be ignored in favor of advice from experts. All of the materials in all glazes are potentially hazardous. All of these glaze recipes are given without any representation of accuracy or safety. They may work, they may not. They may be safe when fired or they may not. All of the materials used in them have hazards associated with them. You must be have sufficient training in the hazards before you use the the materials. You will have to determine the suitability and safety for your use. Do not assume that a lack of a warning about a material means that it is safe. Cone: 11 Firing: Ox. or Red. Recipe: Percent Batch Borax 2.21 0.75 Zircopax 2.21 0.75 Custer Feldpspar 8.82 3.00 Calcined Kaolin 8.82 3.00 EPK 6.62 2.25 OM-4 62.50 21.25 Flint 8.82 3.00 Totals: 100.00 % 34.00 gm Comments: Slips containing Borax are best when mixd just prior to use. CM 03-96",
      "createdBy": "Glazy Admin",
      "source": "glazy.org",
      "url": "https://glazy.org/recipes/5141"
    },
    {
      "id": 240579,
      "code": "GLAZY-240579",
      "name": "Faulty Tamba P113",
      "cone": "4 - 5 1/2",
      "surface": "Semi-glossy",
      "transparency": "Translucent",
      "atmosphere": "Oxidation",
      "subtype": "Glaze",
      "ingredients": [
        {
          "material": "Spodumene",
          "amount": 31.0
        },
        {
          "material": "Silica",
          "amount": 24.5
        },
        {
          "material": "Caol\u00edn Patag\u00f3nico",
          "amount": 19.0
        },
        {
          "material": "Frita 002 de DP Colors",
          "amount": 17.0
        },
        {
          "material": "Magnesium carbonate",
          "amount": 8.5
        }
      ],
      "additionals": [
        {
          "material": "Black Copper Oxide",
          "amount": 1.5
        },
        {
          "material": "Rutile",
          "amount": 1.5
        }
      ],
      "description": "Se espera un mate (de magnesio) y un verde comun de cobre. Probando poder fundente de Li y cantidad necesaria de boro (0.2/0.3). No se lograron los objetivos.",
      "createdBy": "Mart\u00edn Rolando",
      "source": "glazy.org",
      "url": "https://glazy.org/recipes/240579"
    },
    {
      "id": 2298,
      "code": "GLAZY-2298",
      "name": "Faux Celadon",
      "cone": "08",
      "surface": "Glossy",
      "transparency": "",
      "atmosphere": "Raku",
      "subtype": "Glaze - Raku",
      "ingredients": [
        {
          "material": "Gerstley Borate",
          "amount": 75.0
        },
        {
          "material": "Silica",
          "amount": 15.0
        },
        {
          "material": "EP Kaolin",
          "amount": 10.0
        }
      ],
      "additionals": [
        {
          "material": "Red Iron Oxide",
          "amount": 2.0
        }
      ],
      "description": "Glaze Type: Raku can also use Black Iron Oxide. I, too, am restricted to an electric kiln and a Raku garbage can kiln in the backyard. Using the Raku kiln for reduction (closing the damper and tiger torch port completely after seeing the glaze melt), I have produced some greenish blue celadon-like bowls. Similar results have been obtained with a straight forward raku firing.. Try the following which is more or less a cone 08 glaze and can be easily modified. submitted by: Francoise, Ralph Melville e-mail:",
      "createdBy": "Glazy Admin",
      "source": "glazy.org",
      "url": "https://glazy.org/recipes/2298"
    },
    {
      "id": 43353,
      "code": "GLAZY-43353",
      "name": "Faux Celadon",
      "cone": "6",
      "surface": "",
      "transparency": "",
      "atmosphere": "Oxidation",
      "subtype": "Glaze - Iron - Celadon",
      "ingredients": [
        {
          "material": "Soda Feldspar",
          "amount": 50.0
        },
        {
          "material": "Wollastonite",
          "amount": 20.0
        },
        {
          "material": "EP Kaolin",
          "amount": 10.0
        },
        {
          "material": "Gerstley Borate",
          "amount": 10.0
        },
        {
          "material": "Silica",
          "amount": 10.0
        },
        {
          "material": "Copper Carbonate",
          "amount": 0.5
        },
        {
          "material": "Black stain",
          "amount": 0.2
        }
      ],
      "description": "From Virginia Scotchie's Clay and Glaze Compendium",
      "createdBy": "Glazy Admin",
      "source": "glazy.org",
      "url": "https://glazy.org/recipes/43353"
    },
    {
      "id": 95529,
      "code": "GLAZY-95529",
      "name": "Faux Celadon",
      "cone": "6 - 7",
      "surface": "",
      "transparency": "",
      "atmosphere": "Oxidation",
      "subtype": "Glaze - Green",
      "ingredients": [
        {
          "material": "Kona F-4 feldspar",
          "amount": 41.0
        },
        {
          "material": "Silica",
          "amount": 19.0
        },
        {
          "material": "Gerstley Borate",
          "amount": 11.0
        },
        {
          "material": "Superpax",
          "amount": 11.0
        },
        {
          "material": "Whiting",
          "amount": 7.0
        },
        {
          "material": "Dolomite",
          "amount": 5.0
        },
        {
          "material": "Bentonite",
          "amount": 2.0
        },
        {
          "material": "Zinc Oxide",
          "amount": 2.0
        },
        {
          "material": "Tennessee ball clay",
          "amount": 1.0
        }
      ],
      "additionals": [
        {
          "material": "Copper Carbonate",
          "amount": 2.5
        }
      ],
      "description": "From Oxidation Glazes, Cone 6 -7, Albertus Magnus College by Jerome Nevins Notes: Superpax replaces zircopax. Superpax is stronger so use 1% less, so the recipe was altered to reflect that difference. Originally the recipe called for 12% zircopax.",
      "createdBy": "Glazy Admin",
      "source": "glazy.org",
      "url": "https://glazy.org/recipes/95529"
    },
    {
      "id": 5183,
      "code": "GLAZY-5183",
      "name": "Faux Celadon 2",
      "cone": "5 - 6",
      "surface": "Glossy",
      "transparency": "",
      "atmosphere": "Oxidation, Reduction",
      "subtype": "Glaze - Iron - Celadon",
      "ingredients": [
        {
          "material": "Kona F-4 feldspar",
          "amount": 50.0
        },
        {
          "material": "Wollastonite",
          "amount": 20.0
        },
        {
          "material": "Gerstley Borate",
          "amount": 10.0
        },
        {
          "material": "Grolleg Kaolin",
          "amount": 10.0
        },
        {
          "material": "Silica",
          "amount": 10.0
        }
      ],
      "additionals": [
        {
          "material": "Copper Carbonate",
          "amount": 0.5
        },
        {
          "material": "Stain",
          "amount": 0.2
        }
      ],
      "description": "This recipe was imported from Louis Katz's Hyperglaze database available on his website: http://falcon.tamucc.edu/lkatz/allglazes.txt More information about Louis Katz can be found on his website, http://www.louiskatz.net/ Louis Katz Notes: I am not a safety expert and any information contained in this file about safety should be ignored in favor of advice from experts. All of the materials in all glazes are potentially hazardous. All of these glaze recipes are given without any representation of accuracy or safety. They may work, they may not. They may be safe when fired or they may not. All of the materials used in them have hazards associated with them. You must be have sufficient training in the hazards before you use the the materials. You will have to determine the suitability and safety for your use. Do not assume that a lack of a warning about a material means that it is safe. Cone: 5 6 Color: celadon Surface texture: shiny glossy Firing: Ox. or Red. Recipe: Percent Batch Kona F-4 Feldspar 50.00 50.00 Wollastonite 20.00 20.00 Grolleg 10.00 10.00 Silica 10.00 10.00 Gertsley Borate 10.00 10.00 Totals: 100.00 % 100.00 gm Also add: Copper Carbonate 0.50 0.50 Mason Stain 6650 0.20 0.20",
      "createdBy": "Glazy Admin",
      "source": "glazy.org",
      "url": "https://glazy.org/recipes/5183"
    },
    {
      "id": 46603,
      "code": "GLAZY-46603",
      "name": "Faux Celadon 2 (Minspar sub Kona F-4)",
      "cone": "6",
      "surface": "",
      "transparency": "",
      "atmosphere": "Oxidation",
      "subtype": "Glaze - Iron - Celadon",
      "ingredients": [
        {
          "material": "Minspar 200",
          "amount": 53.0
        },
        {
          "material": "Wollastonite",
          "amount": 20.0
        },
        {
          "material": "Gerstley Borate",
          "amount": 10.0
        },
        {
          "material": "Grolleg Kaolin",
          "amount": 10.0
        },
        {
          "material": "Silica",
          "amount": 7.0
        }
      ],
      "additionals": [
        {
          "material": "Copper Carbonate",
          "amount": 0.5
        },
        {
          "material": "Mason 6600 black stain",
          "amount": 0.2
        }
      ],
      "description": "This recipe is a slight adjustment of Faux Celadon 2 This recipe uses Minspar instead of Kona F-4, and Mason stain 6600 instead of 6650.",
      "createdBy": "Derek Au",
      "source": "glazy.org",
      "url": "https://glazy.org/recipes/46603"
    },
    {
      "id": 3381,
      "code": "GLAZY-3381",
      "name": "Faux Celadon Cone 6 Sugar Maples",
      "cone": "6",
      "surface": "Satin",
      "transparency": "Translucent",
      "atmosphere": "Oxidation",
      "subtype": "Glaze",
      "ingredients": [
        {
          "material": "Minspar 200",
          "amount": 41.0
        },
        {
          "material": "Silica",
          "amount": 19.0
        },
        {
          "material": "Zircopax",
          "amount": 12.0
        },
        {
          "material": "Whiting",
          "amount": 7.0
        },
        {
          "material": "Dolomite",
          "amount": 5.0
        },
        {
          "material": "Zinc Oxide",
          "amount": 2.0
        },
        {
          "material": "Tennessee ball clay",
          "amount": 1.0
        }
      ],
      "additionals": [
        {
          "material": "Copper Carbonate",
          "amount": 2.5
        }
      ],
      "description": "Western Pennsylvania Potters Community http://wpapotters.blogspot.com/2012/04/links-to-cone-6-oxidation-glaze-tests.html http://www.wpapotters.blogspot.com/2010/11/cone-6-oxidation-results-group-3.html With natural cooling in an electric kiln",
      "createdBy": "Terry Rorison",
      "source": "glazy.org",
      "url": "https://glazy.org/recipes/3381"
    },
    {
      "id": 19819,
      "code": "GLAZY-19819",
      "name": "Faux Korean Celadon",
      "cone": "6 - 7",
      "surface": "Glossy",
      "transparency": "Translucent",
      "atmosphere": "Oxidation",
      "subtype": "Glaze - Iron - Celadon - Green",
      "ingredients": [
        {
          "material": "Kona F-4 feldspar",
          "amount": 46.0
        },
        {
          "material": "Gerstley Borate",
          "amount": 30.0
        },
        {
          "material": "EP Kaolin",
          "amount": 13.0
        },
        {
          "material": "Silica",
          "amount": 11.0
        }
      ],
      "additionals": [
        {
          "material": "Copper Carbonate",
          "amount": 0.5
        },
        {
          "material": "Iron Chromate",
          "amount": 0.5
        }
      ],
      "description": "Grey-Green glossy translucent glaze",
      "createdBy": "Mark Quinto",
      "source": "glazy.org",
      "url": "https://glazy.org/recipes/19819"
    },
    {
      "id": 43520,
      "code": "GLAZY-43520",
      "name": "Faux Lead Strontium Base",
      "cone": "4",
      "surface": "",
      "transparency": "",
      "atmosphere": "Oxidation",
      "subtype": "Glaze - White, Off-White",
      "ingredients": [
        {
          "material": "Gerstley Borate",
          "amount": 33.0
        },
        {
          "material": "Ferro Frit 3110",
          "amount": 30.6
        },
        {
          "material": "EP Kaolin",
          "amount": 26.0
        },
        {
          "material": "Silica",
          "amount": 5.0
        },
        {
          "material": "Wollastonite",
          "amount": 3.0
        },
        {
          "material": "Strontium Carbonate",
          "amount": 2.5
        }
      ],
      "additionals": [
        {
          "material": "Bentonite",
          "amount": 2.0
        }
      ],
      "description": "From Virginia Scotchie's Clay and Glaze Compendium",
      "createdBy": "Glazy Admin",
      "source": "glazy.org",
      "url": "https://glazy.org/recipes/43520"
    },
    {
      "id": 1932,
      "code": "GLAZY-1932",
      "name": "Faux Lead Strontium Base No GB",
      "cone": "4",
      "surface": "Glossy",
      "transparency": "Transparent",
      "atmosphere": "Oxidation",
      "subtype": "Glaze - Clear",
      "ingredients": [
        {
          "material": "Ferro Frit 3134",
          "amount": 45.1
        },
        {
          "material": "Custer Feldspar",
          "amount": 22.0
        },
        {
          "material": "Kaolin",
          "amount": 15.2
        },
        {
          "material": "Dolomite",
          "amount": 5.2
        },
        {
          "material": "Strontium Carbonate",
          "amount": 2.5
        },
        {
          "material": "Alumina Hydrate",
          "amount": 2.2
        }
      ],
      "additionals": [
        {
          "material": "Bentonite",
          "amount": 2.0
        }
      ],
      "description": "Glaze Type: Low fire (Fritted) From Linda Arbuckle: slick & smooth. Orig. has 10 Barium instead of Sr. Variations -- Amber + 5-7% burnt umber grass green transp + 4% copper carb",
      "createdBy": "Glazy Admin",
      "source": "glazy.org",
      "url": "https://glazy.org/recipes/1932"
    },
    {
      "id": 1934,
      "code": "GLAZY-1934",
      "name": "Faux Lead Strontium Base No GB w/sienna",
      "cone": "4",
      "surface": "Glossy",
      "transparency": "Transparent",
      "atmosphere": "Oxidation",
      "subtype": "Glaze - Iron",
      "ingredients": [
        {
          "material": "Ferro Frit 3134",
          "amount": 48.4
        },
        {
          "material": "Custer Feldspar",
          "amount": 23.6
        },
        {
          "material": "Kaolin",
          "amount": 17.0
        },
        {
          "material": "Dolomite",
          "amount": 6.0
        },
        {
          "material": "Strontium Carbonate",
          "amount": 2.7
        },
        {
          "material": "Alumina Hydrate",
          "amount": 2.5
        },
        {
          "material": "Whiting",
          "amount": 0.06
        }
      ],
      "additionals": [
        {
          "material": "Burnt sienna",
          "amount": 4.2
        },
        {
          "material": "Bentonite",
          "amount": 2.1
        },
        {
          "material": "Manganese Dioxide",
          "amount": 0.5
        }
      ],
      "description": "Glaze Type: Low fire (Fritted) From Linda Arbuckle: slick & smooth. Orig. has 10 Barium instead of Sr. Variations -- Amber + 5-7% burnt umber grass green transp + 4% copper carb",
      "createdBy": "Glazy Admin",
      "source": "glazy.org",
      "url": "https://glazy.org/recipes/1934"
    },
    {
      "id": 19815,
      "code": "GLAZY-19815",
      "name": "Faux-Tenmoku",
      "cone": "4 - 8",
      "surface": "Glossy",
      "transparency": "Semi-opaque",
      "atmosphere": "Oxidation, Reduction",
      "subtype": "Glaze - Black - Glossy",
      "ingredients": [
        {
          "material": "Nepheline Syenite",
          "amount": 30.0
        },
        {
          "material": "Silica",
          "amount": 30.0
        },
        {
          "material": "Gerstley Borate",
          "amount": 20.0
        },
        {
          "material": "EP Kaolin",
          "amount": 10.0
        },
        {
          "material": "Whiting",
          "amount": 10.0
        }
      ],
      "additionals": [
        {
          "material": "Red Iron Oxide",
          "amount": 10.0
        },
        {
          "material": "Cobalt Carbonate",
          "amount": 0.5
        }
      ],
      "description": "Glossy black glaze that breaks to a glossy dark brown. Can be fired in Reduction and will develop Teadust Crystals when reduced. The glaze can have an iridescent finish occasionally. I've tested this glaze at a range of Cone 4 to Cone 8 in Oxidation and had good results. I call it a \"Faux Tenmoku\" because it was formulated to look like a Tenmoku in an Oxidation firing.",
      "createdBy": "Mark Quinto",
      "source": "glazy.org",
      "url": "https://glazy.org/recipes/19815"
    },
    {
      "id": 3717,
      "code": "GLAZY-3717",
      "name": "FB2",
      "cone": "5 1/2 - 6",
      "surface": "Glossy",
      "transparency": "Opaque",
      "atmosphere": "Oxidation",
      "subtype": "Glaze - Blue - Cobalt",
      "ingredients": [
        {
          "material": "Nepheline Syenite",
          "amount": 43.3
        },
        {
          "material": "Ferro Frit 3134",
          "amount": 32.8
        },
        {
          "material": "Kaolin",
          "amount": 13.7
        },
        {
          "material": "Silica",
          "amount": 10.3
        },
        {
          "material": "Bentonite",
          "amount": 2.0
        }
      ],
      "additionals": [
        {
          "material": "Rutile",
          "amount": 4.0
        },
        {
          "material": "Red Iron Oxide",
          "amount": 2.0
        },
        {
          "material": "Cobalt Oxide",
          "amount": 1.0
        }
      ],
      "description": "Floating Blue. Source: unknown Floating Blue was and still is to be found in many places. This one seems quite reliable in my experience provided it is applied sufficiently thick an preferably on horizontal surfaces ( no steep walls) - This may be a restriction as well",
      "createdBy": "Daniel Spruyt",
      "source": "glazy.org",
      "url": "https://glazy.org/recipes/3717"
    },
    {
      "id": 84987,
      "code": "GLAZY-84987",
      "name": "FBMS Floating Blue variation",
      "cone": "6",
      "surface": "Glossy",
      "transparency": "Translucent",
      "atmosphere": "Oxidation",
      "subtype": "Glaze - Blue",
      "ingredients": [
        {
          "material": "Nepheline Syenite Norwegian",
          "amount": 35.0
        },
        {
          "material": "Johnson Matthey Frit 169",
          "amount": 23.5
        },
        {
          "material": "Silica",
          "amount": 23.0
        },
        {
          "material": "EP Kaolin",
          "amount": 11.0
        },
        {
          "material": "Whiting",
          "amount": 4.5
        },
        {
          "material": "Strontium Carbonate",
          "amount": 3.0
        }
      ],
      "additionals": [
        {
          "material": "Rutile",
          "amount": 4.0
        },
        {
          "material": "Bentonite",
          "amount": 2.0
        },
        {
          "material": "Manganese Dioxide",
          "amount": 2.0
        },
        {
          "material": "Cobalt Carbonate",
          "amount": 1.0
        }
      ],
      "description": "I swapped frit 1:1 from Gerstley borate to frit 169, Nepheline Syenite to Nepheline Syenite Norwegian and EPK to Kaolin E. (Original recipe: 77.013) ------- Oldforge says: Adjusted as part of CMW Advancing Glazes class - https://www.ceramicmaterialsworkshop.com/online-classes.html For a full explanation of how I ended up with this recipe, see this blog post: www.oldforgecreations.co.uk/blog/understanding-floating-blues This glaze is nicer than other floating blues when it's thin (in my opinion), but still greatly benefits from a thick application. If you're not getting good results with it, weigh the test tile before and after application then do a few more tests with incrementally more glaze on the tiles. At some point you should start getting a thick enough application to see the floating effect.",
      "createdBy": "Tove Jensen",
      "source": "glazy.org",
      "url": "https://glazy.org/recipes/84987"
    },
    {
      "id": 82679,
      "code": "GLAZY-82679",
      "name": "fdafdsa",
      "cone": "8",
      "surface": "Satin",
      "transparency": "Opaque",
      "atmosphere": "Oxidation",
      "subtype": "Glaze",
      "ingredients": [
        {
          "material": "G-200 Feldspar",
          "amount": 39.02
        },
        {
          "material": "Gerstley Borate",
          "amount": 14.63
        },
        {
          "material": "Magnesium carbonate",
          "amount": 14.63
        },
        {
          "material": "Silica",
          "amount": 14.63
        },
        {
          "material": "Strontium Carbonate",
          "amount": 9.76
        },
        {
          "material": "Barnard Slip",
          "amount": 4.88
        },
        {
          "material": "Zircopax",
          "amount": 2.44
        }
      ],
      "description": "",
      "createdBy": "Harley Weigle",
      "source": "glazy.org",
      "url": "https://glazy.org/recipes/82679"
    },
    {
      "id": 48955,
      "code": "GLAZY-48955",
      "name": "Fe_Cu",
      "cone": "6",
      "surface": "Stony Matte",
      "transparency": "Opaque",
      "atmosphere": "Oxidation",
      "subtype": "Glaze - Iron",
      "ingredients": [
        {
          "material": "Red Iron Oxide",
          "amount": 35.0
        },
        {
          "material": "Silica",
          "amount": 34.0
        },
        {
          "material": "Calcined Kaolin",
          "amount": 13.0
        },
        {
          "material": "Copper Carbonate",
          "amount": 9.0
        },
        {
          "material": "Kentucky OM #4 Ball Clay",
          "amount": 9.0
        }
      ],
      "description": "Working on developing a 30:70 ratio glaze with only Iron and Copper as the RO and R2O",
      "createdBy": "Michael Newsome",
      "source": "glazy.org",
      "url": "https://glazy.org/recipes/48955"
    },
    {
      "id": 4698,
      "code": "GLAZY-4698",
      "name": "Ferg Blue",
      "cone": "4",
      "surface": "Glossy",
      "transparency": "",
      "atmosphere": "Oxidation, Reduction",
      "subtype": "Glaze - Blue",
      "ingredients": [
        {
          "material": "Ferro Frit 3110",
          "amount": 70.0
        },
        {
          "material": "Silica",
          "amount": 10.0
        },
        {
          "material": "Soda Ash",
          "amount": 10.0
        },
        {
          "material": "Colemanite",
          "amount": 5.0
        },
        {
          "material": "Kaolin",
          "amount": 5.0
        }
      ],
      "additionals": [
        {
          "material": "Copper Carbonate",
          "amount": 3.0
        }
      ],
      "description": "This recipe was imported from Louis Katz's Hyperglaze database available on his website: http://falcon.tamucc.edu/lkatz/allglazes.txt More information about Louis Katz can be found on his website, http://www.louiskatz.net/ Louis Katz Notes: I am not a safety expert and any information contained in this file about safety should be ignored in favor of advice from experts. All of the materials in all glazes are potentially hazardous. All of these glaze recipes are given without any representation of accuracy or safety. They may work, they may not. They may be safe when fired or they may not. All of the materials used in them have hazards associated with them. You must be have sufficient training in the hazards before you use the the materials. You will have to determine the suitability and safety for your use. Do not assume that a lack of a warning about a material means that it is safe. Cone: 04 Color: Blue Surface texture: ? Shiny or Glossy Firing: Ox. or Red. Recipe: Percent Batch Ferro Frit 3110 70.00 70.00 Colemanite 5.00 5.00 Flint 10.00 10.00 Soda Ash 10.00 10.00 Kaolin 5.00 5.00 Totals: 100.00 % 100.00 gm Also add: Copper Carbonate 3.00 3.00 Comments:",
      "createdBy": "Glazy Admin",
      "source": "glazy.org",
      "url": "https://glazy.org/recipes/4698"
    },
    {
      "id": 28962,
      "code": "GLAZY-28962",
      "name": "Fergus Irridescent",
      "cone": "010 - 06",
      "surface": "",
      "transparency": "",
      "atmosphere": "Raku",
      "subtype": "Glaze - Specialty - Metallic",
      "ingredients": [
        {
          "material": "Gerstley Borate",
          "amount": 80.0
        },
        {
          "material": "Bone Ash",
          "amount": 20.0
        }
      ],
      "additionals": [
        {
          "material": "Copper Carbonate",
          "amount": 5.0
        },
        {
          "material": "Cobalt Carbonate",
          "amount": 2.5
        }
      ],
      "description": "",
      "createdBy": "Glazy Admin",
      "source": "glazy.org",
      "url": "https://glazy.org/recipes/28962"
    },
    {
      "id": 29361,
      "code": "GLAZY-29361",
      "name": "Ferguson Blue Raku",
      "cone": "4",
      "surface": "",
      "transparency": "",
      "atmosphere": "Raku",
      "subtype": "Glaze - Blue",
      "ingredients": [
        {
          "material": "Ferro Frit 3110",
          "amount": 7000.0
        },
        {
          "material": "Silica",
          "amount": 1000.0
        },
        {
          "material": "Soda Ash",
          "amount": 1000.0
        },
        {
          "material": "Colemanite",
          "amount": 500.0
        },
        {
          "material": "EP Kaolin",
          "amount": 500.0
        },
        {
          "material": "Copper Carbonate",
          "amount": 300.0
        }
      ],
      "description": "From the Kansas City Art Institute Ceramic Department (KCAI), Glaze Formulas, 15 February 1990. http://www.brackers.com/wp-content/uploads/2015/02/KCAI-Glaze-Recpies.pdf",
      "createdBy": "Glazy Admin",
      "source": "glazy.org",
      "url": "https://glazy.org/recipes/29361"
    },
    {
      "id": 43907,
      "code": "GLAZY-43907",
      "name": "Ferguson Green",
      "cone": "7",
      "surface": "",
      "transparency": "",
      "atmosphere": "",
      "subtype": "Glaze - Green - Copper",
      "ingredients": [
        {
          "material": "Custer Feldspar",
          "amount": 17.5
        },
        {
          "material": "Kona F-4 feldspar",
          "amount": 14.7
        },
        {
          "material": "Silica",
          "amount": 13.4
        },
        {
