Repository: MrSeldon/argilev2

File: data/glazes/glazy.json (part 108 of 315)
{
          "material": "Barium Carbonate",
          "amount": 10.5
        },
        {
          "material": "Kentucky OM #4 Ball Clay",
          "amount": 8.4
        },
        {
          "material": "Whiting",
          "amount": 7.3
        },
        {
          "material": "Tin Oxide",
          "amount": 6.7
        },
        {
          "material": "Zircopax",
          "amount": 6.3
        },
        {
          "material": "Copper Carbonate",
          "amount": 6.0
        },
        {
          "material": "Dolomite",
          "amount": 5.1
        },
        {
          "material": "Gerstley Borate",
          "amount": 5.0
        }
      ],
      "description": "From Virginia Scotchie's Clay and Glaze Compendium",
      "createdBy": "Glazy Admin",
      "source": "glazy.org",
      "url": "https://glazy.org/recipes/43907"
    },
    {
      "id": 8644,
      "code": "GLAZY-8644",
      "name": "Ferguson Shino",
      "cone": "",
      "surface": "",
      "transparency": "Semi-opaque",
      "atmosphere": "Reduction",
      "subtype": "Glaze - Shino",
      "ingredients": [
        {
          "material": "Nepheline Syenite",
          "amount": 50.3
        },
        {
          "material": "Ball Clay",
          "amount": 15.79
        },
        {
          "material": "Kona F-4 feldspar",
          "amount": 14.69
        },
        {
          "material": "Spodumene",
          "amount": 12.98
        },
        {
          "material": "Soda Ash",
          "amount": 3.3
        },
        {
          "material": "Kaolin",
          "amount": 2.92
        }
      ],
      "description": "From John Britt's High Fire Glazes",
      "createdBy": "Emilio del Pozo",
      "source": "glazy.org",
      "url": "https://glazy.org/recipes/8644"
    },
    {
      "id": 10939,
      "code": "GLAZY-10939",
      "name": "ferguson Shino",
      "cone": "10 - 12",
      "surface": "",
      "transparency": "",
      "atmosphere": "Reduction",
      "subtype": "Glaze - Shino - High-Alumina",
      "ingredients": [
        {
          "material": "Nepheline Syenite",
          "amount": 50.0
        },
        {
          "material": "Kentucky OM #4 Ball Clay",
          "amount": 16.5
        },
        {
          "material": "Kona F-4 feldspar",
          "amount": 14.5
        },
        {
          "material": "Spodumene",
          "amount": 12.5
        },
        {
          "material": "Soda Ash",
          "amount": 3.5
        },
        {
          "material": "EP Kaolin",
          "amount": 3.0
        }
      ],
      "description": "",
      "createdBy": "chance taylor",
      "source": "glazy.org",
      "url": "https://glazy.org/recipes/10939"
    },
    {
      "id": 4895,
      "code": "GLAZY-4895",
      "name": "Ferguson White",
      "cone": "10",
      "surface": "",
      "transparency": "",
      "atmosphere": "Oxidation, Reduction",
      "subtype": "Glaze - White, Off-White",
      "ingredients": [
        {
          "material": "Potash Feldspar",
          "amount": 41.33
        },
        {
          "material": "EP Kaolin",
          "amount": 19.83
        },
        {
          "material": "Dolomite",
          "amount": 13.22
        },
        {
          "material": "Whiting",
          "amount": 8.26
        },
        {
          "material": "Bone Ash",
          "amount": 6.61
        },
        {
          "material": "Silica",
          "amount": 6.61
        },
        {
          "material": "Tin Oxide",
          "amount": 4.13
        }
      ],
      "description": "This recipe was imported from Louis Katz's Hyperglaze database available on his website: http://falcon.tamucc.edu/lkatz/allglazes.txt More information about Louis Katz can be found on his website, http://www.louiskatz.net/ Louis Katz Notes: I am not a safety expert and any information contained in this file about safety should be ignored in favor of advice from experts. All of the materials in all glazes are potentially hazardous. All of these glaze recipes are given without any representation of accuracy or safety. They may work, they may not. They may be safe when fired or they may not. All of the materials used in them have hazards associated with them. You must be have sufficient training in the hazards before you use the the materials. You will have to determine the suitability and safety for your use. Do not assume that a lack of a warning about a material means that it is safe. Cone: 10 Color: white Surface texture: ? Firing: Ox. or Red. Recipe: Percent Batch Potash Spar 41.33 50.0 Whiting 8.26 10.0 EPK 19.83 24.0 Silica 6.61 8.0 Dolomite 13.22 16.0 Bone Ash 6.61 8.0 Tin Oxide 4.13 5.0 Totals: 100.00 % 121.0 gm",
      "createdBy": "Glazy Admin",
      "source": "glazy.org",
      "url": "https://glazy.org/recipes/4895"
    },
    {
      "id": 5820,
      "code": "GLAZY-5820",
      "name": "Ferguson White",
      "cone": "10",
      "surface": "",
      "transparency": "",
      "atmosphere": "Reduction",
      "subtype": "Glaze - White, Off-White",
      "ingredients": [
        {
          "material": "Custer Feldspar",
          "amount": 50.0
        },
        {
          "material": "Dolomite",
          "amount": 16.0
        },
        {
          "material": "Calcined Kaolin",
          "amount": 12.0
        },
        {
          "material": "EP Kaolin",
          "amount": 12.0
        },
        {
          "material": "Whiting",
          "amount": 10.0
        }
      ],
      "additionals": [
        {
          "material": "Bone Ash",
          "amount": 8.0
        },
        {
          "material": "Tin Oxide",
          "amount": 5.0
        }
      ],
      "description": "NOTE: This recipe was imported from Triangle Potter's Guild Glaze Recipes published November, 1988 Source: NCSU Craft Center 500 custer feldspar 120 epk (calcined) 120 epk (raw) 160 dolomite 100 whiting + 50 tin oxide + 80 bone ash",
      "createdBy": "Glazy Admin",
      "source": "glazy.org",
      "url": "https://glazy.org/recipes/5820"
    },
    {
      "id": 29263,
      "code": "GLAZY-29263",
      "name": "Ferguson White",
      "cone": "10",
      "surface": "",
      "transparency": "",
      "atmosphere": "Reduction, Oxidation",
      "subtype": "Glaze - White, Off-White",
      "ingredients": [
        {
          "material": "Potash Feldspar",
          "amount": 50.0
        },
        {
          "material": "EP Kaolin",
          "amount": 24.0
        },
        {
          "material": "Dolomite",
          "amount": 16.0
        },
        {
          "material": "Whiting",
          "amount": 10.0
        },
        {
          "material": "Bone Ash",
          "amount": 8.0
        },
        {
          "material": "Silica",
          "amount": 8.0
        },
        {
          "material": "Tin Oxide",
          "amount": 5.0
        }
      ],
      "description": "From the Kansas City Art Institute Ceramic Department (KCAI), Glaze Formulas, 15 February 1990. http://www.brackers.com/wp-content/uploads/2015/02/KCAI-Glaze-Recpies.pdf",
      "createdBy": "Glazy Admin",
      "source": "glazy.org",
      "url": "https://glazy.org/recipes/29263"
    },
    {
      "id": 43423,
      "code": "GLAZY-43423",
      "name": "Ferguson White",
      "cone": "10",
      "surface": "",
      "transparency": "",
      "atmosphere": "",
      "subtype": "Glaze - White, Off-White",
      "ingredients": [
        {
          "material": "Potash Feldspar",
          "amount": 50.0
        },
        {
          "material": "EP Kaolin",
          "amount": 24.0
        },
        {
          "material": "Dolomite",
          "amount": 16.0
        },
        {
          "material": "Whiting",
          "amount": 10.0
        },
        {
          "material": "Bone Ash",
          "amount": 8.0
        },
        {
          "material": "Silica",
          "amount": 8.0
        },
        {
          "material": "Tin Oxide",
          "amount": 5.0
        }
      ],
      "description": "From Virginia Scotchie's Clay and Glaze Compendium",
      "createdBy": "Glazy Admin",
      "source": "glazy.org",
      "url": "https://glazy.org/recipes/43423"
    },
    {
      "id": 4896,
      "code": "GLAZY-4896",
      "name": "Ferguson Yellow",
      "cone": "10",
      "surface": "",
      "transparency": "",
      "atmosphere": "Oxidation, Reduction",
      "subtype": "Glaze - Yellow - Iron",
      "ingredients": [
        {
          "material": "Custer Feldspar (1989)",
          "amount": 50.0
        },
        {
          "material": "Kaolin",
          "amount": 23.86
        },
        {
          "material": "Dolomite",
          "amount": 15.91
        },
        {
          "material": "Whiting",
          "amount": 10.23
        }
      ],
      "additionals": [
        {
          "material": "Tin Oxide",
          "amount": 5.1
        },
        {
          "material": "Bone Ash",
          "amount": 4.5
        },
        {
          "material": "Red Iron Oxide",
          "amount": 1.1
        }
      ],
      "description": "This recipe was imported from Louis Katz's Hyperglaze database available on his website: http://falcon.tamucc.edu/lkatz/allglazes.txt More information about Louis Katz can be found on his website, http://www.louiskatz.net/ Louis Katz Notes: I am not a safety expert and any information contained in this file about safety should be ignored in favor of advice from experts. All of the materials in all glazes are potentially hazardous. All of these glaze recipes are given without any representation of accuracy or safety. They may work, they may not. They may be safe when fired or they may not. All of the materials used in them have hazards associated with them. You must be have sufficient training in the hazards before you use the the materials. You will have to determine the suitability and safety for your use. Do not assume that a lack of a warning about a material means that it is safe. Cone: 10 Color: yellow Firing: Ox. or Red. Recipe: Percent Batch Custer Feldspar 50.00 4000 Kaolin 23.86 1909 Dolomite 15.91 1273 Whiting 10.23 818 Totals: 100.00 % 8000 Gm Also add: RIO 1.10 88 Tin Oxide 5.10 408 Bone Ash 4.50 360",
      "createdBy": "Glazy Admin",
      "source": "glazy.org",
      "url": "https://glazy.org/recipes/4896"
    },
    {
      "id": 21317,
      "code": "GLAZY-21317",
      "name": "Ferro Copper Green",
      "cone": "5",
      "surface": "Glossy",
      "transparency": "Semi-opaque",
      "atmosphere": "Oxidation",
      "subtype": "Glaze - Green - Copper",
      "ingredients": [
        {
          "material": "Ferro Frit 3134",
          "amount": 26.0
        },
        {
          "material": "Soda Feldspar",
          "amount": 26.0
        },
        {
          "material": "Silica",
          "amount": 23.0
        },
        {
          "material": "Dolomite",
          "amount": 14.0
        },
        {
          "material": "Kaolin",
          "amount": 11.0
        }
      ],
      "additionals": [
        {
          "material": "Bentonite",
          "amount": 2.0
        },
        {
          "material": "Black Copper Oxide",
          "amount": 2.0
        },
        {
          "material": "Red Iron Oxide",
          "amount": 1.0
        }
      ],
      "description": "Here is a different recipe for Astor#23 Serie Cu/Fe 21 https://glazy.org/recipes/7319 Passed the lemon test",
      "createdBy": "Sergio Barba",
      "source": "glazy.org",
      "url": "https://glazy.org/recipes/21317"
    },
    {
      "id": 39796,
      "code": "GLAZY-39796",
      "name": "Fetish",
      "cone": "8 - 12",
      "surface": "Semi-glossy",
      "transparency": "Transparent",
      "atmosphere": "",
      "subtype": "Glaze - Blue - Nickel",
      "ingredients": [
        {
          "material": "Custer Feldspar",
          "amount": 45.0
        },
        {
          "material": "Silica",
          "amount": 20.0
        },
        {
          "material": "Whiting",
          "amount": 20.0
        },
        {
          "material": "EP Kaolin",
          "amount": 10.0
        },
        {
          "material": "Tin Oxide",
          "amount": 5.0
        }
      ],
      "additionals": [
        {
          "material": "Titanium Dioxide",
          "amount": 2.0
        },
        {
          "material": "Black Nickel Oxide",
          "amount": 0.5
        },
        {
          "material": "Red Iron Oxide",
          "amount": 0.5
        }
      ],
      "description": "Got this out of The Glaze Book. It's a nice super transparent glaze with some magnesium crystal growth. It's got tones of yellow and Amber cascadng into blues where it pools",
      "createdBy": "Alexander Kuttel",
      "source": "glazy.org",
      "url": "https://glazy.org/recipes/39796"
    },
    {
      "id": 8724,
      "code": "GLAZY-8724",
      "name": "Fetish Ghost Amber",
      "cone": "5 - 8",
      "surface": "",
      "transparency": "",
      "atmosphere": "Oxidation",
      "subtype": "Glaze - Iron - Amber",
      "ingredients": [
        {
          "material": "Silica",
          "amount": 37.0
        },
        {
          "material": "Custer Feldspar",
          "amount": 30.0
        },
        {
          "material": "Whiting",
          "amount": 26.0
        },
        {
          "material": "EP Kaolin",
          "amount": 7.0
        }
      ],
      "additionals": [
        {
          "material": "Red Iron Oxide",
          "amount": 12.0
        }
      ],
      "description": "Clay Times May/June 2002. Root beer color on iron-bearing clays. Golden yellow on white clays. Layers well with oribe green on top or bottom. Good base for other oxide combinations. http://fetishghost.blogspot.com/2010/03/cone-6-amber.html",
      "createdBy": "Jenny Wolfer",
      "source": "glazy.org",
      "url": "https://glazy.org/recipes/8724"
    },
    {
      "id": 337268,
      "code": "GLAZY-337268",
      "name": "Fetish Var. II D163",
      "cone": "4 - 5 1/2",
      "surface": "Semi-matte",
      "transparency": "Opaque",
      "atmosphere": "Oxidation",
      "subtype": "Glaze",
      "ingredients": [
        {
          "material": "Silica",
          "amount": 36.0
        },
        {
          "material": "Potash Feldspar",
          "amount": 29.0
        },
        {
          "material": "Whiting",
          "amount": 25.0
        },
        {
          "material": "Caol\u00edn Patag\u00f3nico",
          "amount": 7.0
        },
        {
          "material": "Borax",
          "amount": 3.0
        }
      ],
      "additionals": [
        {
          "material": "Tin Oxide",
          "amount": 2.0
        },
        {
          "material": "Chrome Oxide",
          "amount": 1.0
        }
      ],
      "description": "No pretende ser un Nuka sino un experiemento con solo Ca. Bastante similar al PANTONE 2458 C",
      "createdBy": "Mart\u00edn Rolando",
      "source": "glazy.org",
      "url": "https://glazy.org/recipes/337268"
    },
    {
      "id": 412,
      "code": "GLAZY-412",
      "name": "Feuilles d'automne",
      "cone": "8 - 10",
      "surface": "Semi-glossy",
      "transparency": "Opaque",
      "atmosphere": "Reduction",
      "subtype": "Glaze",
      "ingredients": [
        {
          "material": "Custer Feldspar",
          "amount": 56.8
        },
        {
          "material": "EP Kaolin",
          "amount": 16.0
        },
        {
          "material": "Dolomite",
          "amount": 13.6
        },
        {
          "material": "Whiting",
          "amount": 10.6
        },
        {
          "material": "Zinc Oxide",
          "amount": 3.0
        }
      ],
      "additionals": [
        {
          "material": "Black Iron Oxide",
          "amount": 2.0
        },
        {
          "material": "Ilmenite",
          "amount": 2.0
        },
        {
          "material": "Rutile",
          "amount": 2.0
        }
      ],
      "description": "Glaze Type: Stoneware Reliable \"autumn leaves\" glaze. The same color as the leaves that we have to pick up every fall, our house is surrounded by maple trees. The name of the street we live on is Des Erables and maple in french is \u00e9rable. It is the same glaze base as Mag. How long have you been using this glaze? 4 years Where did this recipe come from? My own experimentation What do you like most about this glaze? It is the very special colors wich may vary depending on the color of the underlying claybody and on the amount of reduction Is this glaze reliable? 100% Does this glaze tend to craze/crawl/pinhole/etc.? No.It has no surface flaws. How does the glaze behave on different clay bodies? Darker on darker bodies and lighter on light bodies. What consistency should the glaze be for pouring/dipping? Thin to medium How thickly should the glaze be applied to the pot? Thin to medium What is your kiln type and size? Downdraft,propane and atmospheric,60 cubic feet How do you typically fire? Oxidation until clay reduction at cone 08, then light reduction increasing with time until the final and total reduction of 20 minutes, followed by a period of reoxidation of 20 minutes. GlazeBase recipe Submitted by: Edouard Bastarache",
      "createdBy": "Glazy Admin",
      "source": "glazy.org",
      "url": "https://glazy.org/recipes/412"
    },
    {
      "id": 261986,
      "code": "GLAZY-261986",
      "name": "Field Clay Backer Slip",
      "cone": "10",
      "surface": "",
      "transparency": "",
      "atmosphere": "Salt & Soda",
      "subtype": "Glaze - Iron",
      "ingredients": [],
      "additionals": [
        {
          "material": "Missouri field clay",
          "amount": 100.0
        }
      ],
      "description": "Dug from the hill near my apartment, high sand content and less iron than the strem clay slip. Avoid use on interiors.",
      "createdBy": "chance taylor",
      "source": "glazy.org",
      "url": "https://glazy.org/recipes/261986"
    },
    {
      "id": 7705,
      "code": "GLAZY-7705",
      "name": "Field Flower 30 strontium, 1 co. ox., 3 rutile",
      "cone": "6",
      "surface": "",
      "transparency": "",
      "atmosphere": "Oxidation",
      "subtype": "Glaze",
      "ingredients": [
        {
          "material": "Nepheline Syenite",
          "amount": 40.0
        },
        {
          "material": "Strontium Carbonate",
          "amount": 30.0
        },
        {
          "material": "EP Kaolin",
          "amount": 20.0
        },
        {
          "material": "Silica",
          "amount": 10.0
        }
      ],
      "additionals": [
        {
          "material": "Rutile",
          "amount": 3.0
        },
        {
          "material": "Cobalt Oxide",
          "amount": 1.0
        }
      ],
      "description": "",
      "createdBy": "Alisa Liskin Clausen",
      "source": "glazy.org",
      "url": "https://glazy.org/recipes/7705"
    },
    {
      "id": 347450,
      "code": "GLAZY-347450",
      "name": "Field Mouse Brown (FMB) (Copy)",
      "cone": "5 1/2 - 6",
      "surface": "Semi-matte",
      "transparency": "Semi-opaque",
      "atmosphere": "Oxidation",
      "subtype": "Glaze - Grey/Gray/Charcoal",
      "ingredients": [
        {
          "material": "EP Kaolin",
          "amount": 30.0
        },
        {
          "material": "Wollastonite",
          "amount": 29.0
        },
        {
          "material": "Ferro Frit 3195",
          "amount": 20.0
        },
        {
          "material": "Silica",
          "amount": 17.0
        },
        {
          "material": "Nepheline Syenite",
          "amount": 4.0
        }
      ],
      "additionals": [
        {
          "material": "Rutile",
          "amount": 6.0
        },
        {
          "material": "Manganese Dioxide",
          "amount": 4.0
        },
        {
          "material": "Bentonite",
          "amount": 2.0
        },
        {
          "material": "Cobalt Carbonate",
          "amount": 0.4
        }
      ],
      "description": "High Calcium Semimatte Base Crystals form with drop and soak fire schedule Fast cool no crystal formation Sources Mastering Cone 6 Glazes John Hesselberth & Ron Roy & Mid Range Glazes by John Britt. John Britt classified this as an Oatmeal glaze, used to enhance other glazes by double dipping over those glazes. Vaughan Smith tries out a few new Oatmeals https://www.youtube.com/watch?v=TT4LglV-kdw",
      "createdBy": "Doug",
      "source": "glazy.org",
      "url": "https://glazy.org/recipes/347450"
    },
    {
      "id": 26373,
      "code": "GLAZY-26373",
      "name": "Fifi H6",
      "cone": "4 - 7",
      "surface": "Semi-glossy",
      "transparency": "Semi-opaque",
      "atmosphere": "Oxidation, Reduction",
      "subtype": "Glaze - Iron - Kaki, Tomato Red",
      "ingredients": [
        {
          "material": "Ball Clay",
          "amount": 33.0
        },
        {
          "material": "Soda Feldspar Crecer Arg",
          "amount": 24.0
        },
        {
          "material": "Dolomite",
          "amount": 11.0
        },
        {
          "material": "Ferro Frit 3134",
          "amount": 11.0
        },
        {
          "material": "Talc",
          "amount": 11.0
        },
        {
          "material": "Bone Ash",
          "amount": 10.0
        }
      ],
      "additionals": [
        {
          "material": "Yellow Iron Oxide",
          "amount": 11.0
        }
      ],
      "description": "Tenmoku H6 usando cenizas de hueso humano. Decimales ajustados. A cono 6, oxidaci\u00f3n, enfriamiento controlado con retenci\u00f3n de 50mn a 960\u00b0, ofrece aspecto satinado semi-opaco, piel de liebre en rojo y pardo/verdoso, con reflejos plata. Tenmoku H6 using human bone ash. Adjusted decimals At cone 6, ox, red/greenish hare's fur, with silver metallic look",
      "createdBy": "Clara Giorello",
      "source": "glazy.org",
      "url": "https://glazy.org/recipes/26373"
    },
    {
      "id": 34527,
      "code": "GLAZY-34527",
      "name": "Fifi H6 (Copy)",
      "cone": "4 - 6",
      "surface": "Matte",
      "transparency": "Opaque",
      "atmosphere": "Oxidation, Reduction",
      "subtype": "Glaze - Iron - Kaki, Tomato Red",
      "ingredients": [
        {
          "material": "Ball Clay",
          "amount": 33.0
        },
        {
          "material": "Soda Feldspar",
          "amount": 24.0
        },
        {
          "material": "Dolomite",
          "amount": 11.0
        },
        {
          "material": "Ferro Frit 3134",
          "amount": 11.0
        },
        {
          "material": "Talc",
          "amount": 11.0
        },
        {
          "material": "Bone Ash",
          "amount": 10.0
        }
      ],
      "additionals": [
        {
          "material": "Yellow Iron Oxide",
          "amount": 11.0
        }
      ],
      "description": "Tenmoku H6 usando cenizas de hueso humano. Decimales ajustados. Tenmoku H6 using human bone ash. Adjusted decimals",
      "createdBy": "Kristof",
      "source": "glazy.org",
      "url": "https://glazy.org/recipes/34527"
    },
    {
      "id": 5292,
      "code": "GLAZY-5292",
      "name": "Finland Blue",
      "cone": "8 - 10",
      "surface": "",
      "transparency": "",
      "atmosphere": "Reduction",
      "subtype": "Glaze - Blue",
      "ingredients": [
        {
          "material": "Custer Feldspar (1989)",
          "amount": 63.46
        },
        {
          "material": "Barium Carbonate",
          "amount": 31.73
        },
        {
          "material": "Copper Carbonate",
          "amount": 4.81
        }
      ],
      "description": "This recipe was imported from Louis Katz's Hyperglaze database available on his website: http://falcon.tamucc.edu/lkatz/allglazes.txt More information about Louis Katz can be found on his website, http://www.louiskatz.net/ Louis Katz Notes: I am not a safety expert and any information contained in this file about safety should be ignored in favor of advice from experts. All of the materials in all glazes are potentially hazardous. All of these glaze recipes are given without any representation of accuracy or safety. They may work, they may not. They may be safe when fired or they may not. All of the materials used in them have hazards associated with them. You must be have sufficient training in the hazards before you use the the materials. You will have to determine the suitability and safety for your use. Do not assume that a lack of a warning about a material means that it is safe. Cone: 8 9 10 Color: blue Firing: Reduction Recipe: Percent Batch Custer Feldspar 63.46 66.0 Barium Carbonate 31.73 33.0 Copper Carbonate 4.81 5.0 Totals: 100.00 % 104.0 gm Comments: amount of copper carbonate can vary, but 5 is good",
      "createdBy": "Glazy Admin",
      "source": "glazy.org",
      "url": "https://glazy.org/recipes/5292"
    },
    {
      "id": 22348,
      "code": "GLAZY-22348",
      "name": "Finn Lynggaard nr2",
      "cone": "10",
      "surface": "Glossy",
      "transparency": "Transparent",
      "atmosphere": "",
      "subtype": "Glaze - Clear",
      "ingredients": [
        {
          "material": "Soda Feldspar",
          "amount": 50.0
        },
        {
          "material": "Silica",
          "amount": 20.0
        },
        {
          "material": "Whiting",
          "amount": 15.0
        },
        {
          "material": "Zinc Oxide",
          "amount": 12.0
        },
        {
          "material": "Kaolin",
          "amount": 3.0
        }
      ],
      "description": "F\u00f6r omr\u00e4knat recept till kon8, se \"p3\"",
      "createdBy": "Patrik Sandstr\u00f6m",
      "source": "glazy.org",
      "url": "https://glazy.org/recipes/22348"
    },
    {
      "id": 19350,
      "code": "GLAZY-19350",
      "name": "Fire Mollasses",
      "cone": "8 - 10",
      "surface": "Semi-glossy",
      "transparency": "Translucent",
      "atmosphere": "Reduction, Oxidation",
      "subtype": "Glaze - Iron - Amber",
      "ingredients": [
        {
          "material": "Mahavir Potash Feldspar",
          "amount": 38.0
        },
        {
          "material": "Silica",
          "amount": 29.0
        },
        {
          "material": "Whiting",
          "amount": 14.0
        },
        {
          "material": "EP Kaolin",
          "amount": 10.0
        },
        {
          "material": "Barium Carbonate",
          "amount": 5.0
        },
        {
          "material": "Gerstley Borate",
          "amount": 4.0
        }
      ],
      "additionals": [
        {
          "material": "Red Iron Oxide",
          "amount": 9.5
        },
        {
          "material": "Manganese Dioxide",
          "amount": 3.5
        }
      ],
      "description": "An extremely glossy red/brown glaze with great depth and texture response on porcelains. It looks fantastic in direct sunlight. Runniness is possible with too thick an application. Been stabbing my hand at trying to reduce the amount of streakiness in Honey Gold. If it's the titanium then this version aims to reduce that by using EPK in lieu of dirty Ball Clay. This version seems to be more transparent red, but is creating that rust brown breaking on the edges.",
      "createdBy": "Alexander Kuttel",
      "source": "glazy.org",
      "url": "https://glazy.org/recipes/19350"
    },
    {
      "id": 29004,
      "code": "GLAZY-29004",
      "name": "Firefly Matte",
      "cone": "5 - 6",
      "surface": "Matte",
      "transparency": "Opaque",
      "atmosphere": "Oxidation",
      "subtype": "Glaze - White, Off-White",
      "ingredients": [
        {
          "material": "Minspar 200",
          "amount": 34.4
        },
        {
          "material": "Amtalc-C98 Talc",
          "amount": 24.6
        },
        {
          "material": "Nepheline Syenite",
          "amount": 12.3
        },
        {
          "material": "Silica",
          "amount": 10.7
        },
        {
          "material": "Ferro Frit 3134",
          "amount": 9.9
        },
        {
          "material": "Whiting",
          "amount": 4.8
        },
        {
          "material": "Zinc Oxide",
          "amount": 3.3
        }
      ],
      "additionals": [
        {
          "material": "Samarium Oxide",
          "amount": 4.0
        }
      ],
      "description": "From John Britt's list or recipes. I wanted to try this recipe with Samarium Oxide to see if: A) It would make a good glowing oil spot covering - it does. B) Without the oil spot covering it would make a great Cone 6 glaze that glowed under a black light. It's ability to fluoresce diminishes significantly when used over a temmoku or high iron glaze.",
      "createdBy": "Sid Henderson",
      "source": "glazy.org",
      "url": "https://glazy.org/recipes/29004"
    },
    {
      "id": 221515,
      "code": "GLAZY-221515",
      "name": "First test soda",
      "cone": "6",
      "surface": "Glossy",
      "transparency": "",
      "atmosphere": "Oxidation",
      "subtype": "Glaze - Clear",
      "ingredients": [
        {
          "material": "Soda Feldspar",
          "amount": 35.0
        },
        {
          "material": "Silica",
          "amount": 24.0
        },
        {
          "material": "Ferro Frit 3195",
          "amount": 16.0
        },
        {
          "material": "Wollastonite",
          "amount": 10.0
        },
        {
          "material": "Whiting",
          "amount": 8.0
        },
        {
          "material": "EP Kaolin",
          "amount": 7.0
        }
      ],
      "additionals": [
        {
          "material": "Bentonite",
          "amount": 2.0
        }
      ],
      "description": "Part of my very first tests to design my own clear gloss. I liked it but I am discontinuing this one because I can do better. No use keeping it around",
      "createdBy": "Reinout Brouwers",
      "source": "glazy.org",
      "url": "https://glazy.org/recipes/221515"
    },
    {
      "id": 37205,
      "code": "GLAZY-37205",
      "name": "Fish Guts",
      "cone": "9 - 10",
      "surface": "Semi-glossy",
      "transparency": "Opaque",
      "atmosphere": "Oxidation, Reduction",
      "subtype": "Glaze - Purple",
      "ingredients": [
        {
          "material": "Custer Feldspar",
          "amount": 46.0
        },
        {
          "material": "Silica",
          "amount": 20.0
        },
        {
          "material": "Gerstley Borate",
          "amount": 13.5
        },
        {
          "material": "Whiting",
          "amount": 8.0
        },
        {
          "material": "Dolomite",
          "amount": 6.0
        },
        {
          "material": "Zinc Oxide",
          "amount": 4.0
        },
        {
          "material": "EP Kaolin",
          "amount": 2.5
        }
      ],
      "additionals": [
        {
          "material": "Bentonite",
          "amount": 2.0
        },
        {
          "material": "Copper Carbonate",
          "amount": 1.0
        },
        {
          "material": "Tin Oxide",
          "amount": 1.0
        },
        {
          "material": "Cobalt Carbonate",
          "amount": 0.5
        },
        {
          "material": "Rutile",
          "amount": 0.5
        }
      ],
      "description": "Dark purple with blue streaks runing through the glaze.",
      "createdBy": "Celeste Cannon",
      "source": "glazy.org",
      "url": "https://glazy.org/recipes/37205"
    },
    {
      "id": 41494,
      "code": "GLAZY-41494",
      "name": "Fish Guts (Romero House)",
      "cone": "10",
      "surface": "",
      "transparency": "",
      "atmosphere": "Reduction",
      "subtype": "Glaze",
      "ingredients": [
        {
          "material": "Custer Feldspar",
          "amount": 46.0
        },
        {
          "material": "Silica",
          "amount": 20.0
        },
        {
          "material": "Colemanite",
          "amount": 13.5
        },
        {
          "material": "Whiting",
          "amount": 8.0
        },
        {
          "material": "Dolomite",
          "amount": 6.0
        },
        {
          "material": "Zinc Oxide",
          "amount": 4.0
        },
        {
          "material": "EP Kaolin",
          "amount": 2.5
        },
        {
          "material": "Bentonite",
          "amount": 2.0
        },
        {
          "material": "Copper Carbonate",
          "amount": 1.0
        },
        {
          "material": "Tin Oxide",
          "amount": 1.0
        },
        {
          "material": "Cobalt Carbonate",
          "amount": 0.5
        },
        {
          "material": "Rutile",
          "amount": 0.5
        }
      ],
      "description": "",
      "createdBy": "KBangs",
      "source": "glazy.org",
      "url": "https://glazy.org/recipes/41494"
    },
    {
      "id": 47857,
      "code": "GLAZY-47857",
      "name": "Fish Sauce",
      "cone": "04 - 10",
      "surface": "",
      "transparency": "",
      "atmosphere": "Oxidation",
      "subtype": "Slip & Engobe - Slip",
      "ingredients": [
        {
          "material": "Grolleg Kaolin",
          "amount": 43.0
        },
        {
          "material": "Kona F-4 feldspar",
          "amount": 23.5
        },
        {
          "material": "Silica",
          "amount": 15.6
        },
        {
          "material": "Bentonite",
          "amount": 9.4
        },
        {
          "material": "Pyrax",
          "amount": 7.8
        }
      ],
      "description": "As found in a Kathy King handout via Julia Galloway's Ceramics Field Guide: http://ceramicsfieldguide.org/pdf/mid-range/MidRange-MaterialsHandout.pdf",
      "createdBy": "Glazy Admin",
      "source": "glazy.org",
      "url": "https://glazy.org/recipes/47857"
    },
    {
      "id": 37385,
      "code": "GLAZY-37385",
      "name": "Fisher Blue (Cobalt)",
      "cone": "10",
      "surface": "Semi-glossy",
      "transparency": "Opaque",
      "atmosphere": "Reduction",
      "subtype": "Glaze - Blue - Cobalt",
      "ingredients": [
        {
          "material": "Custer Feldspar",
          "amount": 46.0
        },
        {
          "material": "Silica",
          "amount": 20.0
        },
        {
          "material": "Colemanite",
          "amount": 13.5
        },
        {
          "material": "Whiting",
          "amount": 8.0
        },
        {
          "material": "Dolomite",
          "amount": 6.0
        },
        {
          "material": "Zinc Oxide",
          "amount": 4.0
        },
        {
          "material": "EP Kaolin",
          "amount": 2.5
        }
      ],
      "additionals": [
        {
          "material": "Bentonite",
          "amount": 2.0
        },
        {
          "material": "Tin Oxide",
          "amount": 1.0
        },
        {
          "material": "Cobalt Carbonate",
          "amount": 0.5
        },
        {
          "material": "Rutile",
          "amount": 0.5
        }
      ],
      "description": "A modification of Sid Henderson's Fisher Purple recipe! All I did was remove the copper from the original recipe, which can be found here: https://glazy.org/recipes/11435",
      "createdBy": "Danny Perkins",
      "source": "glazy.org",
      "url": "https://glazy.org/recipes/37385"
    },
    {
      "id": 11435,
      "code": "GLAZY-11435",
      "name": "Fisher Purple",
      "cone": "9 - 10",
      "surface": "Glossy",
      "transparency": "Opaque",
      "atmosphere": "Reduction",
      "subtype": "Glaze - Purple",
      "ingredients": [
        {
          "material": "Custer Feldspar",
          "amount": 46.0
        },
        {
          "material": "Silica",
          "amount": 20.0
        },
        {
          "material": "Colemanite",
          "amount": 13.5
        },
        {
          "material": "Whiting",
          "amount": 8.0
        },
        {
          "material": "Dolomite",
          "amount": 6.0
        },
        {
          "material": "Zinc Oxide",
          "amount": 4.0
        },
        {
          "material": "EP Kaolin",
          "amount": 2.5
        }
      ],
      "additionals": [
        {
          "material": "Bentonite",
          "amount": 2.0
        },
        {
          "material": "Copper Carbonate",
          "amount": 1.0
        },
        {
          "material": "Tin Oxide",
          "amount": 1.0
        },
        {
          "material": "Cobalt Carbonate",
          "amount": 0.5
        },
        {
          "material": "Rutile",
          "amount": 0.5
        }
      ],
      "description": "A copper-purple glaze with beautiful variegation. Its a little runny, so apply it with care, aiming for about the thickness of a credit card on the top 3/4ths of the piece and a bit thinner on the bottom 1/4th.",
      "createdBy": "Sid Henderson",
      "source": "glazy.org",
      "url": "https://glazy.org/recipes/11435"
    },
    {
      "id": 221516,
      "code": "GLAZY-221516",
      "name": "Fisher Purple (Toms UK fish guts version)",
      "cone": "9 - 10",
      "surface": "Glossy",
      "transparency": "Opaque",
      "atmosphere": "Reduction",
      "subtype": "Glaze - Purple",
      "ingredients": [
        {
          "material": "BPS potash feldspar",
          "amount": 46.0
        },
        {
          "material": "Silica",
          "amount": 20.0
        },
        {
          "material": "Gillespie Borate",
          "amount": 13.5
        },
        {
          "material": "Whiting",
          "amount": 8.0
        },
        {
          "material": "Dolomite",
          "amount": 6.0
        },
        {
          "material": "Zinc Oxide",
          "amount": 4.0
        },
        {
          "material": "Devon China Clay",
          "amount": 2.5
        }
      ],
      "additionals": [
        {
          "material": "Bentonite",
          "amount": 2.0
        },
        {
          "material": "Copper Carbonate",
          "amount": 1.0
        },
        {
          "material": "Tin Oxide",
          "amount": 1.0
        },
        {
          "material": "Cobalt Carbonate",
          "amount": 0.5
        },
        {
          "material": "Rutile",
          "amount": 0.5
        }
      ],
      "description": "A copper-purple glaze with beautiful variegation. Its a little runny, so apply it with care, aiming for about the thickness of a credit card on the top 3/4ths of the piece and a bit thinner on the bottom 1/4th. Very hard glaze to get right finding the balance of runny but not too thick is key. If you don\u2019t get good reduction you end up with a really strong ultramarine blue.",
      "createdBy": "Tom Demeranville",
      "source": "glazy.org",
      "url": "https://glazy.org/recipes/221516"
    },
    {
      "id": 32179,
      "code": "GLAZY-32179",
      "name": "Fisher Red",
      "cone": "9 - 10",
      "surface": "Glossy",
      "transparency": "Opaque",
      "atmosphere": "Reduction",
      "subtype": "Glaze - Red - Copper - Flambe",
      "ingredients": [
        {
          "material": "Custer Feldspar",
          "amount": 46.0
        },
        {
          "material": "Silica",
          "amount": 20.0
        },
        {
          "material": "Colemanite",
          "amount": 13.5
        },
        {
          "material": "Whiting",
          "amount": 8.0
        },
        {
          "material": "Dolomite",
          "amount": 6.0
        },
        {
          "material": "Zinc Oxide",
          "amount": 4.0
        },
        {
          "material": "EP Kaolin",
          "amount": 2.5
        }
      ],
      "additionals": [
        {
          "material": "Bentonite",
          "amount": 2.0
        },
        {
          "material": "Copper Carbonate",
          "amount": 1.0
        },
        {
