Repository: MrSeldon/argilev2

File: data/glazes/glazy.json (part 109 of 315)
{
          "material": "Tin Oxide",
          "amount": 1.0
        },
        {
          "material": "Rutile",
          "amount": 0.5
        }
      ],
      "description": "A copper-red glaze with beautiful variegation. Its a little runny, so apply it with care, aiming for about the thickness of a credit card on the top 3/4ths of the piece and a bit thinner on the bottom 1/4th.",
      "createdBy": "Sid Henderson",
      "source": "glazy.org",
      "url": "https://glazy.org/recipes/32179"
    },
    {
      "id": 64666,
      "code": "GLAZY-64666",
      "name": "Fiske Celadon J29",
      "cone": "5 1/2 - 6",
      "surface": "",
      "transparency": "Translucent",
      "atmosphere": "Oxidation",
      "subtype": "Glaze",
      "ingredients": [
        {
          "material": "Soda Feldspar",
          "amount": 34.9
        },
        {
          "material": "Silica",
          "amount": 27.5
        },
        {
          "material": "Ball Clay",
          "amount": 13.8
        },
        {
          "material": "Whiting",
          "amount": 12.8
        },
        {
          "material": "Zinc Oxide",
          "amount": 11.0
        }
      ],
      "description": "Nice glossy none dripping cone 6 Celadon depending on what materials you add.",
      "createdBy": "Juul",
      "source": "glazy.org",
      "url": "https://glazy.org/recipes/64666"
    },
    {
      "id": 207211,
      "code": "GLAZY-207211",
      "name": "Fi\u00f3lublar A096",
      "cone": "4 - 5 1/2",
      "surface": "Semi-glossy",
      "transparency": "Opaque",
      "atmosphere": "Oxidation",
      "subtype": "Glaze",
      "ingredients": [
        {
          "material": "Nepheline Syenite",
          "amount": 28.0
        },
        {
          "material": "Silica",
          "amount": 18.0
        },
        {
          "material": "Frita 002 de DP Colors",
          "amount": 15.0
        },
        {
          "material": "Soda Feldspar",
          "amount": 13.0
        },
        {
          "material": "Whiting",
          "amount": 13.0
        },
        {
          "material": "Caol\u00edn Patag\u00f3nico",
          "amount": 8.0
        },
        {
          "material": "Tricalcium Phosphate, Synthetic Bone Ash",
          "amount": 5.0
        }
      ],
      "additionals": [
        {
          "material": "Bentonite",
          "amount": 2.0
        },
        {
          "material": "Tin Oxide",
          "amount": 2.0
        },
        {
          "material": "Titanium Dioxide",
          "amount": 1.0
        },
        {
          "material": "Cobalt Carbonate",
          "amount": 0.25
        },
        {
          "material": "Chrome Oxide",
          "amount": 0.1
        }
      ],
      "description": "Cambiando radicalmente la frita original. Se espera que no corra. Magenta sobre base gris. No es mate como se esperaba y tal vez contenga mucho zinc.",
      "createdBy": "Mart\u00edn Rolando",
      "source": "glazy.org",
      "url": "https://glazy.org/recipes/207211"
    },
    {
      "id": 6525,
      "code": "GLAZY-6525",
      "name": "FL1, Neutral semi-glossy Variations, \u03946",
      "cone": "6 - 8",
      "surface": "Semi-glossy",
      "transparency": "Translucent",
      "atmosphere": "Oxidation",
      "subtype": "Glaze - Clear",
      "ingredients": [
        {
          "material": "Soda Feldspar",
          "amount": 40.0
        },
        {
          "material": "Silica",
          "amount": 30.0
        },
        {
          "material": "Whiting",
          "amount": 20.0
        },
        {
          "material": "Kaolin",
          "amount": 10.0
        }
      ],
      "description": "Neutral semi-glossy Base Variations: White: 10% Tin oxide Light pink: 8-10% Tin oxide + 3-6% Crome oxide Glossy brown: 6-10% Iron oxide, red Glossy forest green: 4% Iron oxide, red + 2% Cobalt oxide Semi glossy Blue violet: 5% NiO + CoO 2% Finn Lynggaard nr 1",
      "createdBy": "Pia Schmaltz",
      "source": "glazy.org",
      "url": "https://glazy.org/recipes/6525"
    },
    {
      "id": 6526,
      "code": "GLAZY-6526",
      "name": "FL2, Glossy translucent Variations, \u03946",
      "cone": "6 - 8",
      "surface": "Glossy",
      "transparency": "Transparent",
      "atmosphere": "Oxidation",
      "subtype": "Glaze - Clear",
      "ingredients": [
        {
          "material": "Soda Feldspar",
          "amount": 50.0
        },
        {
          "material": "Silica",
          "amount": 20.0
        },
        {
          "material": "Whiting",
          "amount": 15.0
        },
        {
          "material": "Zinc Oxide",
          "amount": 12.0
        },
        {
          "material": "Kaolin",
          "amount": 3.0
        }
      ],
      "description": "Glossy translucent, unerring Variations; White: 10% Tin oxide White: 15% Rutile, breaks Grey on some lava clays: 10% Titanium oxide at cone 8 Yellow (like butter): 10% Titanium oxide at cone 6 Yellow: 5% Rutile + 2% Nickel oxide Turquoise, grey spots: 9% Tin oxide + 1% Copper oxide Turquoise: 10% Tin oxide + 2% Copper oxide Greenish turquoise: 2% Copper oxide Yellow brown, + mother of pearl when thick: 4-6% Iron oxide, red Mother of pearl on some clays, engobes and with some additives. Finn Lynggaard nr 2",
      "createdBy": "Pia Schmaltz",
      "source": "glazy.org",
      "url": "https://glazy.org/recipes/6526"
    },
    {
      "id": 38663,
      "code": "GLAZY-38663",
      "name": "FL3",
      "cone": "10",
      "surface": "Matte",
      "transparency": "",
      "atmosphere": "",
      "subtype": "Glaze - White, Off-White",
      "ingredients": [
        {
          "material": "Potash Feldspar",
          "amount": 47.76
        },
        {
          "material": "Barium Carbonate",
          "amount": 17.41
        },
        {
          "material": "Kaolin",
          "amount": 14.93
        },
        {
          "material": "Zinc Oxide",
          "amount": 14.93
        },
        {
          "material": "Whiting",
          "amount": 4.98
        }
      ],
      "description": "Finn Lynggaards recept Matt vitgr\u00e5 glasyr Inf\u00e4rgning med 2% koboltkoxid ger stark bl\u00e5 med r\u00f6daktigt skimmer",
      "createdBy": "Patrik Sandstr\u00f6m",
      "source": "glazy.org",
      "url": "https://glazy.org/recipes/38663"
    },
    {
      "id": 6655,
      "code": "GLAZY-6655",
      "name": "FL3, matte Zink-Barium Variations, \u03946-9",
      "cone": "5 1/2 - 9",
      "surface": "Matte",
      "transparency": "Opaque",
      "atmosphere": "Oxidation",
      "subtype": "Glaze - Matte",
      "ingredients": [
        {
          "material": "Potash Feldspar",
          "amount": 48.0
        },
        {
          "material": "Barium Carbonate",
          "amount": 17.0
        },
        {
          "material": "Kaolin",
          "amount": 15.0
        },
        {
          "material": "Zinc Oxide",
          "amount": 15.0
        },
        {
          "material": "Whiting",
          "amount": 5.0
        }
      ],
      "description": "Soft velvet Zink-Barium glaze. Variations Yellow/Straw-colored: Rutile 5% + Nickel oxide 2% Blue: Cobalt oxide 0,25% (Best at cone 9.) Finn Lynggaard nr 3",
      "createdBy": "Pia Schmaltz",
      "source": "glazy.org",
      "url": "https://glazy.org/recipes/6655"
    },
    {
      "id": 5808,
      "code": "GLAZY-5808",
      "name": "Flambe",
      "cone": "10",
      "surface": "",
      "transparency": "",
      "atmosphere": "Reduction",
      "subtype": "Glaze - Red - Copper",
      "ingredients": [
        {
          "material": "Feldspar",
          "amount": 38.71
        },
        {
          "material": "Silica",
          "amount": 24.19
        },
        {
          "material": "Kaolin",
          "amount": 13.44
        },
        {
          "material": "Dolomite",
          "amount": 8.06
        },
        {
          "material": "Gerstley Borate",
          "amount": 8.06
        },
        {
          "material": "Barium Carbonate",
          "amount": 4.03
        },
        {
          "material": "Whiting",
          "amount": 2.42
        },
        {
          "material": "Zinc Oxide",
          "amount": 1.08
        }
      ],
      "additionals": [
        {
          "material": "Tin Oxide",
          "amount": 2.42
        },
        {
          "material": "Copper Carbonate",
          "amount": 0.4
        }
      ],
      "description": "NOTE: This recipe was imported from Triangle Potter's Guild Glaze Recipes published November, 1988 Source: John Givvines 1440 feldspar 500 kaolin 900 flint 90 whiting 300 gerstley borate 300 dolomite 40 zinc oxide 150 barium carbonate + 90 tin oxide + 15 copper carbonate Variation: Red Iron Oxide 50 Zinc Oxide 50",
      "createdBy": "Glazy Admin",
      "source": "glazy.org",
      "url": "https://glazy.org/recipes/5808"
    },
    {
      "id": 18280,
      "code": "GLAZY-18280",
      "name": "Flambe Red",
      "cone": "10 - 11",
      "surface": "Glossy",
      "transparency": "Translucent",
      "atmosphere": "Reduction",
      "subtype": "Glaze - Red - Copper - Flambe",
      "ingredients": [
        {
          "material": "Custer Feldspar",
          "amount": 7380.0
        },
        {
          "material": "Whiting",
          "amount": 1160.0
        },
        {
          "material": "Gerstley Borate",
          "amount": 1020.0
        },
        {
          "material": "Silica",
          "amount": 500.0
        },
        {
          "material": "Bentonite",
          "amount": 200.0
        },
        {
          "material": "Tin Oxide",
          "amount": 100.0
        }
      ],
      "additionals": [
        {
          "material": "Copper Carbonate",
          "amount": 30.0
        }
      ],
      "description": "A great deep copper red, if not fired hot/reduced enough gives pinks. Does not actually Flambe with with blue or or purpley streaks all that often unless it sits for a long time and is applied thick. Breaks very well and responds to texture.",
      "createdBy": "Alexander Kuttel",
      "source": "glazy.org",
      "url": "https://glazy.org/recipes/18280"
    },
    {
      "id": 2299,
      "code": "GLAZY-2299",
      "name": "Flame Drops",
      "cone": "",
      "surface": "",
      "transparency": "",
      "atmosphere": "Raku",
      "subtype": "Glaze - Raku",
      "ingredients": [
        {
          "material": "Gerstley Borate",
          "amount": 53.9
        },
        {
          "material": "Magnesium carbonate",
          "amount": 30.8
        },
        {
          "material": "Lithium Carbonate",
          "amount": 15.4
        }
      ],
      "additionals": [
        {
          "material": "Copper Carbonate",
          "amount": 4.6
        },
        {
          "material": "Chrome Oxide",
          "amount": 0.3
        }
      ],
      "description": "Glaze Type: Raku Attributed to: Chris Busse very cool, will flash reds and oranges",
      "createdBy": "Glazy Admin",
      "source": "glazy.org",
      "url": "https://glazy.org/recipes/2299"
    },
    {
      "id": 29875,
      "code": "GLAZY-29875",
      "name": "Flaming red",
      "cone": "6",
      "surface": "",
      "transparency": "",
      "atmosphere": "Oxidation",
      "subtype": "Glaze",
      "ingredients": [
        {
          "material": "Hess Pumice",
          "amount": 50.0
        },
        {
          "material": "Ferro Frit 3134",
          "amount": 15.0
        },
        {
          "material": "Minspar 200",
          "amount": 14.0
        },
        {
          "material": "Whiting",
          "amount": 12.0
        },
        {
          "material": "Bentonite",
          "amount": 3.0
        },
        {
          "material": "Zinc Oxide",
          "amount": 3.0
        },
        {
          "material": "Amtalc-C98 Talc",
          "amount": 2.0
        }
      ],
      "additionals": [
        {
          "material": "Silicon carbide",
          "amount": 1.0
        },
        {
          "material": "Tin Oxide",
          "amount": 1.0
        },
        {
          "material": "Tricalcium Phosphate, Synthetic Bone Ash",
          "amount": 0.5
        },
        {
          "material": "Copper Carbonate",
          "amount": 0.4
        }
      ],
      "description": "Darker red on white clay. A variegated purple/blue/white on buff and dark clay. For some reason, the version with the pumice isn't equivalent to the minspar version at all. So be it. I suspect more silica than advertised in the pumice. Used 1000 mesh SiC.",
      "createdBy": "david tsabar",
      "source": "glazy.org",
      "url": "https://glazy.org/recipes/29875"
    },
    {
      "id": 413,
      "code": "GLAZY-413",
      "name": "Flasho Rama",
      "cone": "8 - 10",
      "surface": "Semi-glossy",
      "transparency": "Opaque",
      "atmosphere": "Reduction",
      "subtype": "Glaze - Ash",
      "ingredients": [
        {
          "material": "Nepheline Syenite",
          "amount": 80.0
        },
        {
          "material": "Dolomite",
          "amount": 12.0
        },
        {
          "material": "Kona F-4 feldspar",
          "amount": 4.0
        },
        {
          "material": "Silica",
          "amount": 4.0
        }
      ],
      "additionals": [
        {
          "material": "Tin Oxide",
          "amount": 10.0
        }
      ],
      "description": "Glaze that is prone to flashing from copper or chrome fuming in firing. From Peter Beasecker",
      "createdBy": "Glazy Admin",
      "source": "glazy.org",
      "url": "https://glazy.org/recipes/413"
    },
    {
      "id": 4897,
      "code": "GLAZY-4897",
      "name": "Flavin Saturate Iron",
      "cone": "10",
      "surface": "",
      "transparency": "",
      "atmosphere": "Oxidation, Reduction",
      "subtype": "Glaze - Iron - Kaki, Tomato Red",
      "ingredients": [
        {
          "material": "Kingman Feldspar",
          "amount": 65.0
        },
        {
          "material": "Silica",
          "amount": 19.0
        },
        {
          "material": "Barium Carbonate",
          "amount": 8.0
        },
        {
          "material": "Whiting",
          "amount": 8.0
        }
      ],
      "additionals": [
        {
          "material": "Red Iron Oxide",
          "amount": 7.5
        }
      ],
      "description": "This recipe was imported from Louis Katz's Hyperglaze database available on his website: http://falcon.tamucc.edu/lkatz/allglazes.txt More information about Louis Katz can be found on his website, http://www.louiskatz.net/ Louis Katz Notes: I am not a safety expert and any information contained in this file about safety should be ignored in favor of advice from experts. All of the materials in all glazes are potentially hazardous. All of these glaze recipes are given without any representation of accuracy or safety. They may work, they may not. They may be safe when fired or they may not. All of the materials used in them have hazards associated with them. You must be have sufficient training in the hazards before you use the the materials. You will have to determine the suitability and safety for your use. Do not assume that a lack of a warning about a material means that it is safe. Cone: 10 Firing: Ox. or Red. Recipe: Percent Batch Kingman 65.00 65.00 Bar Carb 8.00 8.00 Whiting 8.00 8.00 Flint 19.00 19.00 Totals: 100.00 % 100.00 gm Also add: RIO 7.50 7.50",
      "createdBy": "Glazy Admin",
      "source": "glazy.org",
      "url": "https://glazy.org/recipes/4897"
    },
    {
      "id": 18790,
      "code": "GLAZY-18790",
      "name": "Flecked Custard -Semi Gloss",
      "cone": "5 1/2 - 6",
      "surface": "Semi-glossy",
      "transparency": "Transparent",
      "atmosphere": "Wood, Neutral, Oxidation",
      "subtype": "Glaze - Yellow - Iron",
      "ingredients": [
        {
          "material": "Silica",
          "amount": 33.0
        },
        {
          "material": "Kaolin",
          "amount": 28.0
        },
        {
          "material": "Whiting",
          "amount": 22.0
        },
        {
          "material": "Nepheline Syenite",
          "amount": 17.0
        },
        {
          "material": "Bentonite",
          "amount": 1.5
        }
      ],
      "additionals": [
        {
          "material": "Yellow Iron Oxide",
          "amount": 0.5
        }
      ],
      "description": "Soft glossy flecked creamy colour. Cone 6, 30 minutes soak, oxidation. Beautiful on porcelain Bentonite as an additive",
      "createdBy": "James pettinger",
      "source": "glazy.org",
      "url": "https://glazy.org/recipes/18790"
    },
    {
      "id": 1936,
      "code": "GLAZY-1936",
      "name": "Flesh Kelly's Lo-Fire Shino",
      "cone": "05 1/2 - 04",
      "surface": "",
      "transparency": "Semi-opaque",
      "atmosphere": "Oxidation",
      "subtype": "Glaze - Shino",
      "ingredients": [
        {
          "material": "Nepheline Syenite",
          "amount": 70.0
        },
        {
          "material": "Lithium Carbonate",
          "amount": 29.0
        },
        {
          "material": "EP Kaolin",
          "amount": 11.0
        }
      ],
      "additionals": [
        {
          "material": "Rutile",
          "amount": 6.0
        },
        {
          "material": "Manganese Carbonate",
          "amount": 0.5
        }
      ],
      "description": "Glaze Type: Texture VERY runny at 04. Fire above sand on the shelf. Beautiful pearly pink, apply thick for efect.",
      "createdBy": "Glazy Admin",
      "source": "glazy.org",
      "url": "https://glazy.org/recipes/1936"
    },
    {
      "id": 81127,
      "code": "GLAZY-81127",
      "name": "Flint Matt",
      "cone": "6",
      "surface": "Matte",
      "transparency": "Opaque",
      "atmosphere": "Reduction",
      "subtype": "Glaze - White, Off-White",
      "ingredients": [
        {
          "material": "Silica",
          "amount": 57.0
        },
        {
          "material": "Grolleg Kaolin",
          "amount": 26.0
        },
        {
          "material": "Standard borax frit",
          "amount": 8.0
        },
        {
          "material": "Whiting",
          "amount": 6.0
        },
        {
          "material": "Lithium Carbonate",
          "amount": 3.0
        }
      ],
      "description": "",
      "createdBy": "Jonathan Keep",
      "source": "glazy.org",
      "url": "https://glazy.org/recipes/81127"
    },
    {
      "id": 3226,
      "code": "GLAZY-3226",
      "name": "Floating Blue",
      "cone": "5",
      "surface": "Glossy",
      "transparency": "Opaque",
      "atmosphere": "Oxidation",
      "subtype": "Glaze - Blue - Rutile",
      "ingredients": [
        {
          "material": "Nepheline Syenite",
          "amount": 48.0
        },
        {
          "material": "Gillespie Borate",
          "amount": 26.0
        },
        {
          "material": "Silica",
          "amount": 20.0
        },
        {
          "material": "EP Kaolin",
          "amount": 6.0
        }
      ],
      "additionals": [
        {
          "material": "Rutile",
          "amount": 4.0
        },
        {
          "material": "Cobalt Carbonate",
          "amount": 2.0
        },
        {
          "material": "Red Iron Oxide",
          "amount": 2.0
        }
      ],
      "description": "Western Pennsylvania Potters Community http://wpapotters.blogspot.com/2012/04/links-to-cone-6-oxidation-glaze-tests.html http://www.wpapotters.blogspot.com/2010/11/cone-6-oxidation-results-group-2.html With natural cooling in an electric kiln",
      "createdBy": "Terry Rorison",
      "source": "glazy.org",
      "url": "https://glazy.org/recipes/3226"
    },
    {
      "id": 6360,
      "code": "GLAZY-6360",
      "name": "Floating Blue",
      "cone": "6",
      "surface": "",
      "transparency": "",
      "atmosphere": "Oxidation",
      "subtype": "Glaze - Blue - Rutile",
      "ingredients": [
        {
          "material": "Nepheline Syenite",
          "amount": 47.3
        },
        {
          "material": "Gerstley Borate",
          "amount": 27.0
        },
        {
          "material": "Silica",
          "amount": 20.3
        },
        {
          "material": "EP Kaolin",
          "amount": 5.4
        }
      ],
      "additionals": [
        {
          "material": "Rutile",
          "amount": 4.0
        },
        {
          "material": "Red Iron Oxide",
          "amount": 2.0
        },
        {
          "material": "Cobalt Oxide",
          "amount": 1.0
        }
      ],
      "description": "Tennessee Technological University - Appalachian Center for Crafts - Clay Studio \ufffc Vince Pitelka, 2015 Most of the glaze recipes below are given here as they were provided to us by Susan Demay. https://sites.tntech.edu/wpitelka/handoutsinformation/ Original Recipe: Neph Sye 47.3 Gerstely Borate 27 Flint 20.3 EPK 5.4 Red Iron Ox 2 Cobalt Oxide 1 Rutile (light) 4",
      "createdBy": "Glazy Admin",
      "source": "glazy.org",
      "url": "https://glazy.org/recipes/6360"
    },
    {
      "id": 7964,
      "code": "GLAZY-7964",
      "name": "Floating Blue",
      "cone": "6",
      "surface": "Glossy",
      "transparency": "Semi-opaque",
      "atmosphere": "Oxidation",
      "subtype": "Glaze - Blue - Rutile",
      "ingredients": [
        {
          "material": "Nepheline Syenite",
          "amount": 45.23
        },
        {
          "material": "Gerstley Borate",
          "amount": 24.5
        },
        {
          "material": "Silica",
          "amount": 18.9
        },
        {
          "material": "EP Kaolin",
          "amount": 5.7
        },
        {
          "material": "Whiting",
          "amount": 3.8
        },
        {
          "material": "Talc",
          "amount": 1.9
        }
      ],
      "additionals": [
        {
          "material": "Rutile",
          "amount": 4.0
        },
        {
          "material": "Bentonite",
          "amount": 2.0
        },
        {
          "material": "Red Iron Oxide",
          "amount": 2.0
        },
        {
          "material": "Cobalt Carbonate",
          "amount": 1.0
        }
      ],
      "description": "https://mightymudmixer.com/shop/floating-blue/ This mixture is brown when applied thin, bright blue and cloudier blue when thicker. Bluer on iron bodies, goes towards green on whiter bodies.",
      "createdBy": "Mighty Mud Mixer",
      "source": "glazy.org",
      "url": "https://glazy.org/recipes/7964"
    },
    {
      "id": 10684,
      "code": "GLAZY-10684",
      "name": "Floating Blue",
      "cone": "6",
      "surface": "Glossy",
      "transparency": "Semi-opaque",
      "atmosphere": "Oxidation",
      "subtype": "Glaze - Blue - Rutile",
      "ingredients": [
        {
          "material": "Nepheline Syenite",
          "amount": 45.2
        },
        {
          "material": "Gerstley Borate",
          "amount": 24.5
        },
        {
          "material": "Silica",
          "amount": 18.9
        },
        {
          "material": "EP Kaolin",
          "amount": 5.7
        },
        {
          "material": "Whiting",
          "amount": 3.8
        },
        {
          "material": "Talc",
          "amount": 1.9
        }
      ],
      "additionals": [
        {
          "material": "Rutile",
          "amount": 4.0
        },
        {
          "material": "Bentonite",
          "amount": 2.0
        },
        {
          "material": "Red Iron Oxide",
          "amount": 2.0
        },
        {
          "material": "Cobalt Carbonate",
          "amount": 1.0
        }
      ],
      "description": "First recipe in John Britt's floating blue section.",
      "createdBy": "Joe Thompson",
      "source": "glazy.org",
      "url": "https://glazy.org/recipes/10684"
    },
    {
      "id": 18187,
      "code": "GLAZY-18187",
      "name": "Floating Blue",
      "cone": "6",
      "surface": "Glossy",
      "transparency": "Semi-opaque",
      "atmosphere": "Oxidation",
      "subtype": "Glaze",
      "ingredients": [
        {
          "material": "Nepheline Syenite",
          "amount": 45.2
        },
        {
          "material": "Gerstley Borate",
          "amount": 24.5
        },
        {
          "material": "Silica",
          "amount": 18.9
        },
        {
          "material": "EP Kaolin",
          "amount": 5.7
        },
        {
          "material": "Whiting",
          "amount": 3.8
        },
        {
          "material": "Talc",
          "amount": 1.9
        }
      ],
      "additionals": [
        {
          "material": "Rutile",
          "amount": 4.0
        },
        {
          "material": "Bentonite",
          "amount": 2.0
        },
        {
          "material": "Red Iron Oxide",
          "amount": 2.0
        },
        {
          "material": "Cobalt Carbonate",
          "amount": 1.0
        }
      ],
      "description": "",
      "createdBy": "glazy_squirrels",
      "source": "glazy.org",
      "url": "https://glazy.org/recipes/18187"
    },
    {
      "id": 18733,
      "code": "GLAZY-18733",
      "name": "Floating blue",
      "cone": "5 - 6",
      "surface": "Glossy",
      "transparency": "Semi-opaque",
      "atmosphere": "Oxidation",
      "subtype": "Glaze - Blue - Cobalt",
      "ingredients": [
        {
          "material": "Nepheline Syenite",
          "amount": 48.0
        },
        {
          "material": "Gerstley Borate",
          "amount": 26.0
        },
        {
          "material": "Silica",
          "amount": 20.0
        },
        {
          "material": "Kaolin",
          "amount": 6.0
        },
        {
          "material": "Red Iron Oxide",
          "amount": 2.0
        }
      ],
      "additionals": [
        {
          "material": "Rutile",
          "amount": 4.0
        },
        {
          "material": "Cobalt Oxide",
          "amount": 1.0
        }
      ],
      "description": "This was mentioned as a \"floating blue\" From Jeff Zamek, Ceramics Monthly, October 2001 www.ceramicartsdaily.org | Copyright \u00a9 2009, Ceramic Publications Company | 33 tried and true glaze recipes. With my materials it looks interesting but not a floating blue",
      "createdBy": "Daniel Spruyt",
      "source": "glazy.org",
      "url": "https://glazy.org/recipes/18733"
    },
    {
      "id": 20017,
      "code": "GLAZY-20017",
      "name": "Floating Blue",
      "cone": "6",
      "surface": "Glossy",
      "transparency": "Opaque",
      "atmosphere": "Oxidation",
      "subtype": "Glaze",
      "ingredients": [
        {
          "material": "Nepheline Syenite",
          "amount": 47.3
        },
        {
          "material": "Gerstley Borate",
          "amount": 27.0
        },
        {
          "material": "Silica",
          "amount": 20.3
        },
        {
          "material": "EP Kaolin",
          "amount": 5.4
        }
      ],
      "additionals": [
        {
          "material": "Rutile",
          "amount": 4.0
        },
        {
          "material": "Bentonite",
          "amount": 2.0
        },
        {
          "material": "Epsom salts",
          "amount": 2.0
        },
        {
          "material": "Red Iron Oxide",
          "amount": 2.0
        },
        {
          "material": "Cobalt Carbonate",
          "amount": 1.0
        }
      ],
      "description": "",
      "createdBy": "Cecilia Secaira",
      "source": "glazy.org",
      "url": "https://glazy.org/recipes/20017"
    },
    {
      "id": 24039,
      "code": "GLAZY-24039",
      "name": "Floating Blue",
      "cone": "6",
      "surface": "Glossy",
      "transparency": "Semi-opaque",
      "atmosphere": "Oxidation",
      "subtype": "Glaze - Blue - Rutile",
      "ingredients": [
        {
          "material": "\u041d\u0435\u0444\u0435\u043b\u0438\u043d \u0421\u0438\u0435\u043d\u0438\u0442 (Altaflux-45)",
          "amount": 52.14
        },
        {
          "material": "\u041a\u0432\u0430\u0440\u0446\u0435\u0432\u0430\u044f \u043c\u0443\u043a\u0430 Silverbond 15",
          "amount": 20.05
        },
        {
          "material": "\u0424\u0440\u0438\u0442\u0442\u043e\u0432\u0430\u043d\u043d\u044b\u0439 \u0431\u043e\u0440\u0430\u0442 \u043a\u0430\u043b\u044c\u0446\u0438\u044f",
          "amount": 15.38
        },
        {
          "material": "\u0412\u043e\u043b\u043b\u0430\u0441\u0442\u043e\u043d\u0438\u0442 (\u041c\u0418\u0412\u041e\u041b\u041b)",
          "amount": 9.23
        },
        {
          "material": "\u0422\u0430\u043b\u044c\u043a",
          "amount": 2.18
        },
        {
          "material": "\u041a\u0430\u043e\u043b\u0438\u043d \u041a\u0424\u041d-2",
          "amount": 1.03
        }
      ],
      "additionals": [
        {
          "material": "Titanium Dioxide",
          "amount": 4.09
        },
        {
          "material": "Red Iron Oxide",
          "amount": 2.94
        },
        {
          "material": "Cobalt Carbonate",
          "amount": 1.16
        }
      ],
      "description": "\u041e\u0440\u0438\u0433\u0438\u043d\u0430\u043b\u044c\u043d\u044b\u0439 \u0440\u0435\u0446\u0435\u043f\u0442 - Floating Blue by Joe Thompson \u041f\u043e\u0441\u043b\u0435\u0434\u043d\u0438\u0435 100 \u0433\u0440\u0430\u0434\u0443\u0441\u043e\u0432 \u043d\u0430\u0431\u043e\u0440 60\u0421/\u0447\u0430\u0441 \u0434\u043e 1200, \u0432\u044b\u0434\u0435\u0440\u0436\u043a\u0430 30 \u043c\u0438\u043d\u0443\u0442. \u0413\u043b\u0430\u0437\u0443\u0440\u044c \u0432 \u043c\u0435\u0440\u0443 \u043f\u043e\u0442\u0435\u0447\u043d\u0430\u044f \u0420\u0430\u0441\u0447\u0435\u0442\u043d\u044b\u0439 \u041a\u0422\u0420 (20 - 400\u0421) = 68.8",
      "createdBy": "Polina Potapova",
      "source": "glazy.org",
      "url": "https://glazy.org/recipes/24039"
    },
    {
      "id": 25539,
      "code": "GLAZY-25539",
      "name": "Floating Blue",
      "cone": "6",
      "surface": "",
      "transparency": "",
      "atmosphere": "Oxidation",
      "subtype": "Glaze",
      "ingredients": [
        {
          "material": "\u041d\u0435\u0444\u0435\u043b\u0438\u043d \u0421\u0438\u0435\u043d\u0438\u0442 (Altaflux-45)",
          "amount": 53.2
        },
        {
          "material": "\u041a\u0432\u0430\u0440\u0446\u0435\u0432\u0430\u044f \u043c\u0443\u043a\u0430 Silverbond 15",
          "amount": 19.77
        },
        {
          "material": "\u0424\u0440\u0438\u0442\u0442\u043e\u0432\u0430\u043d\u043d\u044b\u0439 \u0431\u043e\u0440\u0430\u0442 \u043a\u0430\u043b\u044c\u0446\u0438\u044f",
          "amount": 15.66
        },
        {
          "material": "\u0412\u043e\u043b\u043b\u0430\u0441\u0442\u043e\u043d\u0438\u0442 (\u041c\u0418\u0412\u041e\u041b\u041b)",
          "amount": 6.11
        },
        {
          "material": "\u0422\u0430\u043b\u044c\u043a",
          "amount": 5.06
        },
        {
          "material": "\u041a\u0430\u043e\u043b\u0438\u043d \u041a\u0424\u041d-2",
          "amount": 0.2
        }
      ],
      "additionals": [
        {
          "material": "Titanium Dioxide",
          "amount": 3.87
        },
        {
          "material": "Red Iron Oxide",
          "amount": 2.65
        },
        {
          "material": "Cobalt Carbonate",
          "amount": 1.16
        }
      ],
      "description": "",
      "createdBy": "Anna Velichko",
      "source": "glazy.org",
      "url": "https://glazy.org/recipes/25539"
    },
    {
      "id": 25985,
      "code": "GLAZY-25985",
      "name": "Floating Blue",
      "cone": "5 1/2 - 6",
      "surface": "Glossy",
      "transparency": "Opaque",
      "atmosphere": "Oxidation",
      "subtype": "Glaze - Blue - Cobalt",
      "ingredients": [
        {
          "material": "Nepheline Syenite",
          "amount": 48.0
        },
        {
          "material": "Gerstley Borate",
          "amount": 26.0
        },
        {
          "material": "Silica",
          "amount": 20.0
        },
        {
          "material": "EP Kaolin",
          "amount": 6.0
        }
      ],
      "additionals": [
        {
          "material": "Rutile",
          "amount": 4.0
        },
        {
          "material": "Red Iron Oxide",
          "amount": 2.0
        },
        {
          "material": "Cobalt Carbonate",
          "amount": 1.0
        }
      ],
      "description": "",
      "createdBy": "Liz Vigoda",
      "source": "glazy.org",
      "url": "https://glazy.org/recipes/25985"
    },
    {
      "id": 36291,
      "code": "GLAZY-36291",
      "name": "Floating Blue",
      "cone": "6",
      "surface": "Semi-glossy",
      "transparency": "Semi-opaque",
      "atmosphere": "Oxidation",
      "subtype": "Glaze - Blue",
      "ingredients": [
        {
          "material": "Custer Feldspar",
          "amount": 36.3
        },
        {
          "material": "Silica",
          "amount": 24.6
        },
        {
          "material": "Whiting",
          "amount": 13.6
        },
        {
          "material": "Ferro Frit 3195",
          "amount": 12.0
        },
        {
          "material": "EP Kaolin",
          "amount": 9.0
        },
        {
          "material": "Zinc Oxide",
          "amount": 4.5
        }
      ],
      "additionals": [
        {
          "material": "Copper Carbonate",
          "amount": 4.2
        },
        {
          "material": "Rutile",
          "amount": 3.0
        },
        {
          "material": "Bentonite",
          "amount": 2.0
        },
        {
          "material": "Cobalt Carbonate",
          "amount": 1.4
        }
      ],
      "description": "Beautiful as a rim dip or layered over other glazes. Hard to keep in suspension, stir well immediately before use.",
      "createdBy": "Katie Gates",
      "source": "glazy.org",
      "url": "https://glazy.org/recipes/36291"
    },
    {
      "id": 43915,
      "code": "GLAZY-43915",
      "name": "Floating Blue",
      "cone": "6",
      "surface": "",
      "transparency": "",
      "atmosphere": "Oxidation",
      "subtype": "Glaze - Blue",
      "ingredients": [
        {
          "material": "Nepheline Syenite",
          "amount": 47.3
        },
        {
          "material": "Colemanite",
          "amount": 27.0
        },
        {
          "material": "Silica",
          "amount": 20.3
        },
        {
          "material": "EP Kaolin",
          "amount": 5.4
        }
      ],
      "additionals": [
        {
          "material": "Rutile",
          "amount": 4.0
        },
        {
          "material": "Red Iron Oxide",
          "amount": 2.0
        },
        {
          "material": "Cobalt Oxide",
          "amount": 1.0
        }
      ],
      "description": "From Virginia Scotchie's Clay and Glaze Compendium",
      "createdBy": "Glazy Admin",
      "source": "glazy.org",
      "url": "https://glazy.org/recipes/43915"
    },
    {
      "id": 45178,
      "code": "GLAZY-45178",
      "name": "Floating Blue",
      "cone": "",
      "surface": "",
      "transparency": "",
      "atmosphere": "",
      "subtype": "Glaze",
      "ingredients": [
        {
          "material": "Nepheline Syenite",
          "amount": 45.2
        },
        {
          "material": "Gerstley Borate",
          "amount": 24.5
        },
        {
          "material": "Silica",
          "amount": 18.9
        },
        {
          "material": "Kaolin",
          "amount": 5.7
        },
        {
          "material": "Whiting",
          "amount": 3.8
        },
        {
          "material": "Talc",
          "amount": 1.9
        }
      ],
      "additionals": [
        {
          "material": "Rutile",
          "amount": 4.0
        },
        {
          "material": "Bentonite",
          "amount": 2.0
        },
        {
          "material": "Red Iron Oxide",
          "amount": 2.0
        },
        {
          "material": "Cobalt Carbonate",
          "amount": 1.0
        }
      ],
      "description": "",
      "createdBy": "Darrell Hershberger",
      "source": "glazy.org",
      "url": "https://glazy.org/recipes/45178"
    },
    {
      "id": 56900,
      "code": "GLAZY-56900",
      "name": "Floating Blue",
      "cone": "6",
      "surface": "Semi-glossy",
      "transparency": "Opaque",
      "atmosphere": "Oxidation",
      "subtype": "Glaze",
      "ingredients": [
        {
          "material": "Nepheline Syenite",
          "amount": 45.2
        },
        {
          "material": "Gerstley Borate",
          "amount": 24.5
        },
        {
          "material": "Silica",
          "amount": 18.9
        },
        {
          "material": "EP Kaolin",
          "amount": 5.7
        },
        {
          "material": "Titanium Dioxide",
          "amount": 4.0
        },
        {
          "material": "XXX 0929_Carbonato de C\u00e1lcio Extra Leve",
          "amount": 3.8
        },
        {
          "material": "Bentonite",
          "amount": 2.0
        },
        {
          "material": "Red Iron Oxide",
          "amount": 2.0
        },
        {
          "material": "Talc",
          "amount": 1.9
        },
        {
          "material": "Cobalt Oxide",
          "amount": 0.6
        }
      ],
      "description": "Esmaltes de gama m\u00e9dia, John Britt, p\u00e1g. 119. Argila tabaco.",
      "createdBy": "Marize Mello",
      "source": "glazy.org",
      "url": "https://glazy.org/recipes/56900"
    },
    {
      "id": 67460,
      "code": "GLAZY-67460",
      "name": "Floating Blue",
      "cone": "6",
      "surface": "",
      "transparency": "",
      "atmosphere": "Oxidation",
      "subtype": "Glaze - Blue - Rutile",
      "ingredients": [
        {
          "material": "Nepheline Syenite",
          "amount": 47.3
        },
        {
          "material": "Gerstley Borate",
          "amount": 27.0
        },
        {
          "material": "Silica",
          "amount": 20.3
        },
        {
          "material": "EP Kaolin",
          "amount": 5.4
        }
      ],
      "additionals": [
        {
          "material": "Granular rutile",
          "amount": 3.0
        },
        {
          "material": "Red Iron Oxide",
          "amount": 2.0
        },
        {
          "material": "Cobalt Carbonate",
          "amount": 1.5
        }
      ],
      "description": "From \"Amazing Glaze: Techniques, Recipes, Finishing, and Firing\" by Gabriel Kline",
      "createdBy": "Glazy Admin",
      "source": "glazy.org",
      "url": "https://glazy.org/recipes/67460"
    },
    {
      "id": 78179,
      "code": "GLAZY-78179",
      "name": "Floating Blue",
      "cone": "5 - 6",
      "surface": "Glossy",
      "transparency": "Semi-opaque",
      "atmosphere": "Oxidation",
      "subtype": "Glaze - Blue - Rutile",
      "ingredients": [
        {
          "material": "Nepheline Syenite",
          "amount": 47.3
        },
        {
          "material": "Gerstley Borate",
          "amount": 27.0
        },
        {
          "material": "Silica",
          "amount": 20.0
        },
        {
          "material": "EP Kaolin",
          "amount": 5.4
        }
      ],
      "additionals": [
        {
          "material": "Rutile",
          "amount": 4.0
        },
        {
          "material": "Bentonite",
          "amount": 2.0
        },
        {
          "material": "Red Iron Oxide",
          "amount": 2.0
        },
        {
          "material": "Cobalt Carbonate",
          "amount": 1.0
        }
      ],
      "description": "A studio glaze at the Red Lodge Clay Center",
      "createdBy": "Red Lodge Clay Center",
      "source": "glazy.org",
      "url": "https://glazy.org/recipes/78179"
    },
    {
      "id": 95536,
      "code": "GLAZY-95536",
