Repository: MrSeldon/argilev2

File: data/glazes/glazy.json (part 110 of 315)
{
      "name": "Floating blue",
      "cone": "6",
      "surface": "",
      "transparency": "",
      "atmosphere": "Oxidation",
      "subtype": "Glaze - Blue",
      "ingredients": [
        {
          "material": "Nepheline Syenite",
          "amount": 47.3
        },
        {
          "material": "Silica",
          "amount": 20.3
        },
        {
          "material": "Kaolin",
          "amount": 5.4
        },
        {
          "material": "Rutile",
          "amount": 4.0
        },
        {
          "material": "Bentonite",
          "amount": 2.0
        },
        {
          "material": "Red Iron Oxide",
          "amount": 2.0
        },
        {
          "material": "Cobalt Carbonate",
          "amount": 1.0
        }
      ],
      "description": "From Oxidation Glazes, Cone 6 -7, Albertus Magnus College by Jerome Nevins This glaze has been around the bend a few million times, must have been posted here on clayart many times. Its a glossy tan background with lots of blue floating. It's an absolutely reliable glaze, doesn't run, pinhole etc. you can't go wrong with it.",
      "createdBy": "Glazy Admin",
      "source": "glazy.org",
      "url": "https://glazy.org/recipes/95536"
    },
    {
      "id": 96599,
      "code": "GLAZY-96599",
      "name": "Floating Blue",
      "cone": "6",
      "surface": "",
      "transparency": "",
      "atmosphere": "Oxidation",
      "subtype": "Glaze",
      "ingredients": [
        {
          "material": "Nepheline Syenite",
          "amount": 47.3
        },
        {
          "material": "Gerstley Borate",
          "amount": 27.0
        },
        {
          "material": "Silica",
          "amount": 20.3
        },
        {
          "material": "EP Kaolin",
          "amount": 5.4
        }
      ],
      "additionals": [
        {
          "material": "Rutile",
          "amount": 4.0
        },
        {
          "material": "Cobalt Carbonate",
          "amount": 2.0
        },
        {
          "material": "Red Iron Oxide",
          "amount": 2.0
        },
        {
          "material": "Bentonite",
          "amount": 1.0
        }
      ],
      "description": "Similar, but not the same as, Tennessee Technological University - Appalachian Center for Crafts - Clay Studio, Vince Pitelka, 2015 (Glazy Admin)",
      "createdBy": "Eric Shawn Bayrd",
      "source": "glazy.org",
      "url": "https://glazy.org/recipes/96599"
    },
    {
      "id": 37050,
      "code": "GLAZY-37050",
      "name": "Floating Blue 1 (Midrange Glazes)",
      "cone": "5 - 7",
      "surface": "Semi-glossy",
      "transparency": "Opaque",
      "atmosphere": "Oxidation, Neutral, Reduction, Salt & Soda",
      "subtype": "Glaze - Blue",
      "ingredients": [
        {
          "material": "Neph Sye A270",
          "amount": 41.0
        },
        {
          "material": "Silica",
          "amount": 18.0
        },
        {
          "material": "Gerstley Borate",
          "amount": 17.0
        },
        {
          "material": "Ferro Frit 3134",
          "amount": 13.0
        },
        {
          "material": "EP Kaolin",
          "amount": 11.0
        }
      ],
      "additionals": [
        {
          "material": "Bentonite",
          "amount": 2.0
        },
        {
          "material": "Cobalt Carbonate",
          "amount": 1.5
        },
        {
          "material": "Red Iron Oxide",
          "amount": 1.5
        }
      ],
      "description": "From John Britt's Midrange Glazes. Selected for its low Gerstley content as a shape glaze. Goods good in all cone 6 atmospheres. Brought to KSU Studio by Brad Dalton, Spring 2019.",
      "createdBy": "Kennesaw State University Ceramics",
      "source": "glazy.org",
      "url": "https://glazy.org/recipes/37050"
    },
    {
      "id": 17576,
      "code": "GLAZY-17576",
      "name": "Floating Blue 2",
      "cone": "5 - 5 1/2",
      "surface": "Glossy",
      "transparency": "Semi-opaque",
      "atmosphere": "Oxidation",
      "subtype": "Glaze - Blue - Rutile",
      "ingredients": [
        {
          "material": "Nepheline Syenite",
          "amount": 35.5
        },
        {
          "material": "Ferro Frit 3134",
          "amount": 24.5
        },
        {
          "material": "Silica",
          "amount": 16.0
        },
        {
          "material": "EP Kaolin",
          "amount": 15.5
        },
        {
          "material": "Gerstley Borate",
          "amount": 8.5
        }
      ],
      "additionals": [
        {
          "material": "Rutile",
          "amount": 4.0
        },
        {
          "material": "Red Iron Oxide",
          "amount": 2.0
        },
        {
          "material": "Cobalt Carbonate",
          "amount": 1.5
        },
        {
          "material": "Bentonite",
          "amount": 1.0
        }
      ],
      "description": "This glaze is brown or pond scum green when applied thinly so needs to be fairly thick. Will be a nice bright blue when the glaze thickness is correct and darker Blue on iron rick bodies. Also don't fire too hot, the included firing scheduled should get you to ^5.5 also works best with Specific Gravity of about 148. Setting viscosity with a Ford cup will save you countless hours of testing and this method will help you get the right thickness on the pot. Viscosity should be about 20-22 seconds using the Ford cup. This glaze works much better if dipped rather than poured. This is because a consistent thickness is a key to repeatable results along with not firing too hot. Start with a single dip of 5-7 seconds followed by a second dip on the top 1/4 to 1/3 of the form. Use cookies and test first because it may run onto shelves until you get it dialed in. Tony Hansen has a great article on using a Ford cup on his Digitalfire site. Here's the link https://digitalfire.com/glossary/viscosity Best to fire to cone 5 or 5.5 with a 15 min hold then drop 100 degrees for 45 minutes. See the firing schedule below. How to mix: Add about 78% water. This should bring you to a Specific Gravity of about 148.5 Check Specific Gravity - should be 148.5 or thereabouts. Glaze works best for me at 148 - 150. Check and Set Viscosity with a #4 Ford cup to about 20-22 seconds. Chances are you'll need to flocculate or deflocculate the glaze to get it to 20-22 seconds. This link will take you to an article by Pete Pinnell that does a great job of explaining how to get a glaze to a properly flocculated state. Give is a quick read, I'm sure you'll find it worthwhile. http://www.claytimes.com/articles/glazeadjusting.html You'll know you've got the right thickness when a 5-second dip gives you about 1mm or just less than the thickness of a dime. I got my Ford cup on Amazon, here is the link: https://www.amazon.com/TCP-Thickness-Viscosity-Measuring-Viscosimeter/dp/B00IL7DVNW/ref=sr11?dchild=1&keywords=Ford+%234+Cup&qid=1587238297&s=automotive&sr=1-1",
      "createdBy": "Jeffrey Yauger",
      "source": "glazy.org",
      "url": "https://glazy.org/recipes/17576"
    },
    {
      "id": 139677,
      "code": "GLAZY-139677",
      "name": "Floating Blue 2 (ZC)",
      "cone": "5 - 5 1/2",
      "surface": "Glossy",
      "transparency": "Semi-opaque",
      "atmosphere": "Oxidation",
      "subtype": "Glaze - Blue - Rutile",
      "ingredients": [
        {
          "material": "Nepheline Syenite, Bath Potters",
          "amount": 36.0
        },
        {
          "material": "Standard Borax Frit 'E', bath Potters",
          "amount": 26.0
        },
        {
          "material": "Silica",
          "amount": 19.0
        },
        {
          "material": "Gillespie Borate",
          "amount": 11.0
        },
        {
          "material": "China Clay, bathpotters",
          "amount": 8.0
        }
      ],
      "additionals": [
        {
          "material": "Rutile",
          "amount": 4.0
        },
        {
          "material": "Red Iron Oxide",
          "amount": 2.0
        },
        {
          "material": "Cobalt Carbonate",
          "amount": 1.5
        },
        {
          "material": "Bentonite",
          "amount": 1.0
        }
      ],
      "description": "Based on John Britt\u2019s floating blue 2 with UK materials subs Notes- This glaze is brown or pond scum green when applied thinly so needs to be fairly thick ^5.5 also works best with Specific Gravity of about 148.",
      "createdBy": "Zombiecazz",
      "source": "glazy.org",
      "url": "https://glazy.org/recipes/139677"
    },
    {
      "id": 5516,
      "code": "GLAZY-5516",
      "name": "Floating Blue no 2",
      "cone": "6 - 7",
      "surface": "Semi-glossy",
      "transparency": "Translucent",
      "atmosphere": "Oxidation",
      "subtype": "Glaze - Blue - Cobalt",
      "ingredients": [
        {
          "material": "Nepheline Syenite",
          "amount": 44.5
        },
        {
          "material": "Gerstley Borate",
          "amount": 25.1
        },
        {
          "material": "Silica",
          "amount": 18.8
        },
        {
          "material": "EP Kaolin",
          "amount": 5.1
        },
        {
          "material": "Rutile",
          "amount": 3.7
        },
        {
          "material": "Red Iron Oxide",
          "amount": 2.0
        },
        {
          "material": "Cobalt Carbonate",
          "amount": 1.0
        }
      ],
      "description": "Traditional floating Blue ...results depend upon depth of application",
      "createdBy": "kenneth ibbett",
      "source": "glazy.org",
      "url": "https://glazy.org/recipes/5516"
    },
    {
      "id": 162647,
      "code": "GLAZY-162647",
      "name": "Floating blue Var. II A066",
      "cone": "4 - 5 1/2",
      "surface": "Glossy",
      "transparency": "Opaque",
      "atmosphere": "Oxidation",
      "subtype": "Glaze - Blue",
      "ingredients": [
        {
          "material": "Ferro Frit 3134-2 (174)",
          "amount": 39.32
        },
        {
          "material": "Nepheline Syenite",
          "amount": 24.79
        },
        {
          "material": "Silica",
          "amount": 14.53
        },
        {
          "material": "Kaolin",
          "amount": 11.97
        },
        {
          "material": "Talc",
          "amount": 9.4
        }
      ],
      "additionals": [
        {
          "material": "Rutile",
          "amount": 4.0
        },
        {
          "material": "Bentonite",
          "amount": 2.0
        },
        {
          "material": "Red Iron Oxide",
          "amount": 2.0
        },
        {
          "material": "Cobalt Oxide",
          "amount": 1.0
        }
      ],
      "description": "M\u00e1s estable, no corre tanto. Algo m\u00e1s celeste.",
      "createdBy": "Mart\u00edn Rolando",
      "source": "glazy.org",
      "url": "https://glazy.org/recipes/162647"
    },
    {
      "id": 8026,
      "code": "GLAZY-8026",
      "name": "Floating Green",
      "cone": "6",
      "surface": "Glossy",
      "transparency": "",
      "atmosphere": "Oxidation",
      "subtype": "Glaze",
      "ingredients": [
        {
          "material": "Silica",
          "amount": 31.0
        },
        {
          "material": "Nepheline Syenite",
          "amount": 30.0
        },
        {
          "material": "Gerstley Borate",
          "amount": 21.0
        },
        {
          "material": "EP Kaolin",
          "amount": 10.0
        },
        {
          "material": "Whiting",
          "amount": 8.0
        }
      ],
      "additionals": [
        {
          "material": "Chrome Oxide",
          "amount": 2.0
        },
        {
          "material": "Cobalt Oxide",
          "amount": 1.0
        }
      ],
      "description": "",
      "createdBy": "Alisa Liskin Clausen",
      "source": "glazy.org",
      "url": "https://glazy.org/recipes/8026"
    },
    {
      "id": 8024,
      "code": "GLAZY-8024",
      "name": "Floating Green ^6 ox.over MC6G Spearmint",
      "cone": "6",
      "surface": "Glossy",
      "transparency": "",
      "atmosphere": "Oxidation",
      "subtype": "Glaze",
      "ingredients": [
        {
          "material": "Silica",
          "amount": 31.0
        },
        {
          "material": "Nepheline Syenite",
          "amount": 30.0
        },
        {
          "material": "Gerstley Borate",
          "amount": 21.0
        },
        {
          "material": "EP Kaolin",
          "amount": 10.0
        },
        {
          "material": "Whiting",
          "amount": 8.0
        }
      ],
      "additionals": [
        {
          "material": "Chrome Oxide",
          "amount": 2.0
        },
        {
          "material": "Cobalt Oxide",
          "amount": 1.0
        }
      ],
      "description": "",
      "createdBy": "Alisa Liskin Clausen",
      "source": "glazy.org",
      "url": "https://glazy.org/recipes/8024"
    },
    {
      "id": 51495,
      "code": "GLAZY-51495",
      "name": "floating green-blue",
      "cone": "8 - 10",
      "surface": "Semi-glossy",
      "transparency": "Opaque",
      "atmosphere": "Oxidation",
      "subtype": "Glaze",
      "ingredients": [
        {
          "material": "Pegmatita prodesco",
          "amount": 85.0
        },
        {
          "material": "Creta prodesco",
          "amount": 15.0
        }
      ],
      "additionals": [
        {
          "material": "ARENA DE RUTILO prodesco",
          "amount": 5.0
        },
        {
          "material": "Black Copper Oxide",
          "amount": 2.0
        }
      ],
      "description": "",
      "createdBy": "Arina Antonova",
      "source": "glazy.org",
      "url": "https://glazy.org/recipes/51495"
    },
    {
      "id": 26203,
      "code": "GLAZY-26203",
      "name": "Floating peacock",
      "cone": "5 - 7",
      "surface": "",
      "transparency": "",
      "atmosphere": "Oxidation",
      "subtype": "Glaze",
      "ingredients": [
        {
          "material": "Minspar 200",
          "amount": 46.0
        },
        {
          "material": "Silica",
          "amount": 20.0
        },
        {
          "material": "Ferro Frit 3134",
          "amount": 13.0
        },
        {
          "material": "Vansil W-30 Wollastonite",
          "amount": 13.0
        },
        {
          "material": "Bentonite",
          "amount": 3.0
        },
        {
          "material": "Zinc Oxide",
          "amount": 3.0
        },
        {
          "material": "Tricalcium Phosphate, Synthetic Bone Ash",
          "amount": 2.0
        },
        {
          "material": "Copper Carbonate",
          "amount": 1.0
        },
        {
          "material": "Silicon carbide",
          "amount": 1.0
        }
      ],
      "description": "Peacock minus the tin = a weird floating blue. It loses the red background. It seems to regain it even with 0.5% tin so maybe there's an option to make Peacock cheaper that way.",
      "createdBy": "david tsabar",
      "source": "glazy.org",
      "url": "https://glazy.org/recipes/26203"
    },
    {
      "id": 366985,
      "code": "GLAZY-366985",
      "name": "Floating Pink",
      "cone": "5 - 7",
      "surface": "Glossy",
      "transparency": "Semi-opaque",
      "atmosphere": "Oxidation",
      "subtype": "Glaze - Red - Pink",
      "ingredients": [
        {
          "material": "Ferro Frit 3134",
          "amount": 29.39
        },
        {
          "material": "Custer Feldspar",
          "amount": 26.45
        },
        {
          "material": "EP Kaolin",
          "amount": 15.74
        },
        {
          "material": "Whiting",
          "amount": 14.7
        },
        {
          "material": "Silica",
          "amount": 13.72
        },
        {
          "material": "Tin Oxide",
          "amount": 2.5
        },
        {
          "material": "Titanium Dioxide",
          "amount": 2.5
        },
        {
          "material": "Chrome Oxide",
          "amount": 0.01
        }
      ],
      "description": "Based on OldForge Chrome Tin Pink recipe using Custer feldspar",
      "createdBy": "Milk Oolong Pottery",
      "source": "glazy.org",
      "url": "https://glazy.org/recipes/366985"
    },
    {
      "id": 194048,
      "code": "GLAZY-194048",
      "name": "Floating Prusia A086",
      "cone": "5 - 5 1/2",
      "surface": "Glossy",
      "transparency": "Semi-opaque",
      "atmosphere": "Oxidation",
      "subtype": "Glaze - Blue - Rutile",
      "ingredients": [
        {
          "material": "Ferro Frit 3134-2 (174)",
          "amount": 38.5
        },
        {
          "material": "Nepheline Syenite",
          "amount": 36.5
        },
        {
          "material": "Caol\u00edn Patag\u00f3nico",
          "amount": 16.0
        },
        {
          "material": "Silica",
          "amount": 6.0
        },
        {
          "material": "Talc",
          "amount": 3.0
        }
      ],
      "additionals": [
        {
          "material": "Rutile",
          "amount": 4.0
        },
        {
          "material": "Red Iron Oxide",
          "amount": 2.0
        },
        {
          "material": "Cobalt Carbonate",
          "amount": 1.5
        },
        {
          "material": "Bentonite",
          "amount": 1.0
        }
      ],
      "description": "",
      "createdBy": "Mart\u00edn Rolando",
      "source": "glazy.org",
      "url": "https://glazy.org/recipes/194048"
    },
    {
      "id": 30123,
      "code": "GLAZY-30123",
      "name": "Floating Red (Oxblood)",
      "cone": "6",
      "surface": "",
      "transparency": "",
      "atmosphere": "Oxidation",
      "subtype": "Glaze",
      "ingredients": [
        {
          "material": "Gerstley Borate",
          "amount": 54.9
        },
        {
          "material": "Silica",
          "amount": 30.5
        },
        {
          "material": "Red Iron Oxide",
          "amount": 22.0
        },
        {
          "material": "Talc",
          "amount": 14.6
        }
      ],
      "description": "",
      "createdBy": "Deb Miller",
      "source": "glazy.org",
      "url": "https://glazy.org/recipes/30123"
    },
    {
      "id": 25245,
      "code": "GLAZY-25245",
      "name": "Flowing Metallic Black",
      "cone": "4 - 6",
      "surface": "",
      "transparency": "",
      "atmosphere": "Oxidation",
      "subtype": "Glaze",
      "ingredients": [
        {
          "material": "Spodumene",
          "amount": 50.0
        },
        {
          "material": "Gerstley Borate",
          "amount": 25.0
        },
        {
          "material": "Silica",
          "amount": 25.0
        }
      ],
      "additionals": [
        {
          "material": "Black Iron Oxide",
          "amount": 10.0
        },
        {
          "material": "Copper Carbonate",
          "amount": 4.0
        },
        {
          "material": "Bentonite",
          "amount": 2.5
        },
        {
          "material": "Cobalt Oxide",
          "amount": 2.0
        }
      ],
      "description": "Found on Flickr. I have not tested this. Essentially identical to Metallic Black which is reported to be in production.",
      "createdBy": "Patrick Hurley",
      "source": "glazy.org",
      "url": "https://glazy.org/recipes/25245"
    },
    {
      "id": 23494,
      "code": "GLAZY-23494",
      "name": "Flux Glaze",
      "cone": "6 - 7",
      "surface": "Glossy",
      "transparency": "Semi-opaque",
      "atmosphere": "Oxidation",
      "subtype": "Glaze - White, Off-White",
      "ingredients": [
        {
          "material": "Ferro Frit 3124",
          "amount": 66.0
        },
        {
          "material": "Custer Feldspar",
          "amount": 18.0
        },
        {
          "material": "Zircopax",
          "amount": 15.0
        },
        {
          "material": "EP Kaolin",
          "amount": 10.0
        },
        {
          "material": "Nepheline Syenite",
          "amount": 10.0
        },
        {
          "material": "Bentonite",
          "amount": 3.0
        }
      ],
      "description": "This glaze makes stable glazes run and flow.",
      "createdBy": "Pedro Ramirez",
      "source": "glazy.org",
      "url": "https://glazy.org/recipes/23494"
    },
    {
      "id": 23509,
      "code": "GLAZY-23509",
      "name": "Flux Glaze (Copy)",
      "cone": "6 - 7",
      "surface": "Glossy",
      "transparency": "Semi-opaque",
      "atmosphere": "Oxidation",
      "subtype": "Glaze - White, Off-White",
      "ingredients": [
        {
          "material": "Ferro Frit 3124",
          "amount": 66.0
        },
        {
          "material": "Custer Feldspar",
          "amount": 18.0
        },
        {
          "material": "Zircopax",
          "amount": 15.0
        },
        {
          "material": "EP Kaolin",
          "amount": 10.0
        },
        {
          "material": "Nepheline Syenite",
          "amount": 10.0
        },
        {
          "material": "Bentonite",
          "amount": 3.0
        }
      ],
      "description": "This glaze makes stable glazes run and flow.",
      "createdBy": "Silvia Dias Peres",
      "source": "glazy.org",
      "url": "https://glazy.org/recipes/23509"
    },
    {
      "id": 351757,
      "code": "GLAZY-351757",
      "name": "Flux Glaze 10.0",
      "cone": "8",
      "surface": "Glossy",
      "transparency": "",
      "atmosphere": "Oxidation",
      "subtype": "Glaze",
      "ingredients": [
        {
          "material": "Ferro Frit 3134",
          "amount": 23.5
        },
        {
          "material": "0930_Frita 096",
          "amount": 22.5
        },
        {
          "material": "Kaolin #400",
          "amount": 14.5
        },
        {
          "material": "0931_Feldspato K Minasolo",
          "amount": 14.0
        },
        {
          "material": "Zircopax",
          "amount": 12.5
        },
        {
          "material": "0936_Nefelina AB",
          "amount": 10.0
        },
        {
          "material": "Silica #500",
          "amount": 3.0
        }
      ],
      "additionals": [
        {
          "material": "CER 12",
          "amount": 3.0
        }
      ],
      "description": "Baseado em: https://glazy.org/recipes/23494. Alterado. Pre\u00e7o Ago/23: 35,00.",
      "createdBy": "Marize Mello",
      "source": "glazy.org",
      "url": "https://glazy.org/recipes/351757"
    },
    {
      "id": 8800,
      "code": "GLAZY-8800",
      "name": "FM Matte Ferreira 1",
      "cone": "5 1/2",
      "surface": "Satin-matte",
      "transparency": "Semi-opaque",
      "atmosphere": "Oxidation",
      "subtype": "Glaze",
      "ingredients": [
        {
          "material": "Wollastonite",
          "amount": 47.0
        },
        {
          "material": "Soda Feldspar",
          "amount": 20.0
        },
        {
          "material": "Kaolin",
          "amount": 13.5
        },
        {
          "material": "Ferro Frit 3134",
          "amount": 13.0
        },
        {
          "material": "Silica",
          "amount": 6.5
        }
      ],
      "additionals": [
        {
          "material": "Rutile",
          "amount": 4.0
        },
        {
          "material": "Red Iron Oxide",
          "amount": 3.0
        },
        {
          "material": "Bentonite",
          "amount": 2.0
        }
      ],
      "description": "",
      "createdBy": "Clara Giorello",
      "source": "glazy.org",
      "url": "https://glazy.org/recipes/8800"
    },
    {
      "id": 8801,
      "code": "GLAZY-8801",
      "name": "FM Matte Ferreira 2",
      "cone": "5 1/2 - 6",
      "surface": "Satin-matte",
      "transparency": "Semi-opaque",
      "atmosphere": "Oxidation",
      "subtype": "Glaze",
      "ingredients": [
        {
          "material": "Wollastonite",
          "amount": 47.0
        },
        {
          "material": "Soda Feldspar",
          "amount": 20.0
        },
        {
          "material": "Kaolin",
          "amount": 13.5
        },
        {
          "material": "Ferro Frit 3134",
          "amount": 13.0
        },
        {
          "material": "Silica",
          "amount": 6.5
        }
      ],
      "additionals": [
        {
          "material": "Rutile",
          "amount": 3.3
        },
        {
          "material": "Red Iron Oxide",
          "amount": 2.3
        },
        {
          "material": "Bentonite",
          "amount": 2.0
        }
      ],
      "description": "Atenci\u00f3n: este esmalte ser\u00e1 mate/opaco con buena carga y donde acumula. Brillante/transparente con menos carga y en paredes verticales. Aguna tendencia a escurrir. Opaque/matte when thick, or where it pools. Transparent/glossy when thin. Certain tendency to run.",
      "createdBy": "Clara Giorello",
      "source": "glazy.org",
      "url": "https://glazy.org/recipes/8801"
    },
    {
      "id": 8802,
      "code": "GLAZY-8802",
      "name": "FM Matte Ferreira 3",
      "cone": "5 1/2",
      "surface": "Satin-matte",
      "transparency": "Semi-opaque",
      "atmosphere": "Oxidation",
      "subtype": "Glaze",
      "ingredients": [
        {
          "material": "Wollastonite",
          "amount": 47.0
        },
        {
          "material": "Soda Feldspar",
          "amount": 20.0
        },
        {
          "material": "Kaolin",
          "amount": 13.5
        },
        {
          "material": "Ferro Frit 3134",
          "amount": 13.0
        },
        {
          "material": "Silica",
          "amount": 6.5
        }
      ],
      "additionals": [
        {
          "material": "Rutile",
          "amount": 6.0
        },
        {
          "material": "Red Iron Oxide",
          "amount": 4.0
        },
        {
          "material": "Bentonite",
          "amount": 2.0
        }
      ],
      "description": "Glossy where thin, matte where thick. Some crystal formation.",
      "createdBy": "Clara Giorello",
      "source": "glazy.org",
      "url": "https://glazy.org/recipes/8802"
    },
    {
      "id": 8799,
      "code": "GLAZY-8799",
      "name": "FM Matte White",
      "cone": "5 1/2",
      "surface": "Satin-matte",
      "transparency": "Semi-opaque",
      "atmosphere": "Oxidation",
      "subtype": "Glaze - White, Off-White",
      "ingredients": [
        {
          "material": "Wollastonite",
          "amount": 47.0
        },
        {
          "material": "Soda Feldspar",
          "amount": 20.0
        },
        {
          "material": "Kaolin",
          "amount": 13.5
        },
        {
          "material": "Ferro Frit 3134",
          "amount": 13.0
        },
        {
          "material": "Silica",
          "amount": 6.5
        }
      ],
      "additionals": [
        {
          "material": "Bentonite",
          "amount": 2.0
        }
      ],
      "description": "From \"Midfire Glazes\" by John Britt. Original recipe in the book uses Gerstley Borate.",
      "createdBy": "Clara Giorello",
      "source": "glazy.org",
      "url": "https://glazy.org/recipes/8799"
    },
    {
      "id": 74891,
      "code": "GLAZY-74891",
      "name": "FM Matte White",
      "cone": "5 - 6",
      "surface": "Smooth Matte",
      "transparency": "Translucent",
      "atmosphere": "Oxidation, Neutral, Reduction",
      "subtype": "Glaze - Matte",
      "ingredients": [
        {
          "material": "Wollastonite",
          "amount": 47.0
        },
        {
          "material": "Minspar 200",
          "amount": 20.0
        },
        {
          "material": "EP Kaolin",
          "amount": 13.5
        },
        {
          "material": "Ferro Frit 3134",
          "amount": 8.4
        },
        {
          "material": "Silica",
          "amount": 6.5
        },
        {
          "material": "Gerstley Borate",
          "amount": 4.6
        }
      ],
      "additionals": [
        {
          "material": "Bentonite",
          "amount": 2.0
        }
      ],
      "description": "From John Britt's Cone 6 book of glazes. This is an AMAZING calcium matte glaze. I absolutely love the soft, silky texture and the translucency!!! I also did a batch where I used 0.05% Chromium oxide to create a soft, celadon green color. This should be used on non-food surfaces because of its UMF. Try: https://glazy.org/recipes/56201 for something that would match and serve as a liner.",
      "createdBy": "Sid Henderson",
      "source": "glazy.org",
      "url": "https://glazy.org/recipes/74891"
    },
    {
      "id": 10791,
      "code": "GLAZY-10791",
      "name": "FM Oil Spot Tenmoku",
      "cone": "9",
      "surface": "",
      "transparency": "",
      "atmosphere": "Oxidation",
      "subtype": "Glaze - Iron - Oil Spot",
      "ingredients": [
        {
          "material": "Albany slip",
          "amount": 46.5
        },
        {
          "material": "Kona F-4 feldspar",
          "amount": 37.2
        },
        {
          "material": "Kentucky ball clay",
          "amount": 9.3
        },
        {
          "material": "Red Iron Oxide",
          "amount": 4.7
        },
        {
          "material": "Borax",
          "amount": 2.3
        }
      ],
      "description": "From Herbert Sanders' book Glazes for Special Effects. Described as having 'a black background and circular oilspots that display a silvery sheen in reflected, or indirect, light; when placed in direct sunlight, the spots are red-brown in color.'",
      "createdBy": "Pieter Mostert",
      "source": "glazy.org",
      "url": "https://glazy.org/recipes/10791"
    },
    {
      "id": 1937,
      "code": "GLAZY-1937",
      "name": "Foam M.J.'s White",
      "cone": "05 1/2",
      "surface": "",
      "transparency": "Opaque",
      "atmosphere": "Oxidation",
      "subtype": "Glaze - White, Off-White",
      "ingredients": [
        {
          "material": "Pemco Frit Pb-83",
          "amount": 50.0
        },
        {
          "material": "Wollastonite",
          "amount": 20.0
        },
        {
          "material": "Ball Clay",
          "amount": 5.0
        }
      ],
      "additionals": [
        {
          "material": "Zircopax",
          "amount": 7.0
        }
      ],
      "description": "Glaze Type: Texture Use fiberous wollastonite.",
      "createdBy": "Glazy Admin",
      "source": "glazy.org",
      "url": "https://glazy.org/recipes/1937"
    },
    {
      "id": 1938,
      "code": "GLAZY-1938",
      "name": "Foam MJ's",
      "cone": "4",
      "surface": "",
      "transparency": "Opaque",
      "atmosphere": "Oxidation",
      "subtype": "Glaze - White, Off-White",
      "ingredients": [
        {
          "material": "Ferro Frit 3110",
          "amount": 63.6
        },
        {
          "material": "Bone Ash",
          "amount": 18.2
        },
        {
          "material": "Wollastonite",
          "amount": 9.1
        },
        {
          "material": "EP Kaolin",
          "amount": 4.6
        },
        {
          "material": "Ferro Frit 3124",
          "amount": 4.6
        }
      ],
      "description": "Apply thickly. From MJ Bole.",
      "createdBy": "Glazy Admin",
      "source": "glazy.org",
      "url": "https://glazy.org/recipes/1938"
    },
    {
      "id": 7971,
      "code": "GLAZY-7971",
      "name": "Fog",
      "cone": "6",
      "surface": "Satin-matte",
      "transparency": "Opaque",
      "atmosphere": "Oxidation",
      "subtype": "Glaze - Matte - Magnesium Matte",
      "ingredients": [
        {
          "material": "Nepheline Syenite",
          "amount": 41.0
        },
        {
          "material": "Talc",
          "amount": 15.0
        },
        {
          "material": "Gillespie Borate",
          "amount": 12.0
        },
        {
          "material": "Dolomite",
          "amount": 7.0
        },
        {
          "material": "EP Kaolin",
          "amount": 5.0
        },
        {
          "material": "Silica",
          "amount": 2.0
        }
      ],
      "additionals": [
        {
          "material": "Zircopax",
          "amount": 10.0
        },
        {
          "material": "Rutile",
          "amount": 6.0
        },
        {
          "material": "Zinc Oxide",
          "amount": 5.0
        },
        {
          "material": "Bentonite",
          "amount": 2.0
        },
        {
          "material": "Cobalt Carbonate",
          "amount": 1.0
        }
      ],
      "description": "https://mightymudmixer.com/shop/fog/ This mixture is a Silky Matte type glaze, creamy opaque gray with a hint of blue. Darker blue on iron bodies.",
      "createdBy": "Mighty Mud Mixer",
      "source": "glazy.org",
      "url": "https://glazy.org/recipes/7971"
    },
    {
      "id": 67304,
      "code": "GLAZY-67304",
      "name": "Folk Art Guild White",
      "cone": "5 - 6",
      "surface": "Semi-glossy",
      "transparency": "Opaque",
      "atmosphere": "Oxidation, Reduction",
      "subtype": "Glaze - White, Off-White",
      "ingredients": [
        {
          "material": "Dolomite",
          "amount": 18.0
        },
        {
          "material": "Gerstley Borate",
          "amount": 18.0
        },
        {
          "material": "Kaolin",
          "amount": 18.0
        },
        {
          "material": "Silica",
          "amount": 18.0
        },
        {
          "material": "Soda Feldspar",
          "amount": 18.0
        },
        {
          "material": "Spodumene",
          "amount": 10.0
        }
      ],
      "additionals": [
        {
          "material": "Tin Oxide",
          "amount": 13.0
        },
        {
          "material": "Bentonite",
          "amount": 2.0
        },
        {
          "material": "Red Iron Oxide",
          "amount": 2.0
        }
      ],
      "description": "\"Mid Range Glazes\" de John Britt",
      "createdBy": "Reinhard Lieckefett",
      "source": "glazy.org",
      "url": "https://glazy.org/recipes/67304"
    },
    {
      "id": 364301,
      "code": "GLAZY-364301",
      "name": "Folk Art Guild White (Copy)",
      "cone": "6 - 7",
      "surface": "",
      "transparency": "Opaque",
      "atmosphere": "Oxidation",
      "subtype": "Glaze - Matte",
      "ingredients": [
        {
          "material": "Silica",
          "amount": 22.0
        },
        {
          "material": "Dolomite",
          "amount": 19.5
        },
        {
          "material": "Kaolin",
          "amount": 18.5
        },
        {
          "material": "Tin Oxide",
          "amount": 13.0
        },
        {
          "material": "Ulexit",
          "amount": 11.5
        },
        {
          "material": "Nepheline Syenite",
          "amount": 11.0
        },
        {
          "material": "Spodumene",
          "amount": 10.0
        },
        {
          "material": "Kalifeldspat (Silica)",
          "amount": 3.5
        },
        {
          "material": "Whiting",
          "amount": 3.0
        },
        {
          "material": "Bentonite",
          "amount": 2.0
        },
        {
          "material": "Red Iron Oxide",
          "amount": 2.0
        },
        {
          "material": "Talc",
          "amount": 1.0
        }
      ],
      "description": "",
      "createdBy": "Kristian Skovgaard J\u00f8rgensen",
      "source": "glazy.org",
      "url": "https://glazy.org/recipes/364301"
    },
    {
      "id": 7378,
      "code": "GLAZY-7378",
      "name": "Folk Art Guild White- 3134 Sn6.5/Zr6.5",
      "cone": "5 - 6",
      "surface": "Glossy",
      "transparency": "Opaque",
      "atmosphere": "Oxidation",
      "subtype": "Glaze - White, Off-White",
      "ingredients": [
        {
          "material": "Dolomite",
          "amount": 18.0
        },
        {
          "material": "Ferro Frit 3134",
          "amount": 18.0
        },
        {
          "material": "Kaolin",
          "amount": 18.0
        },
        {
          "material": "Silica",
          "amount": 18.0
        },
        {
          "material": "Soda Feldspar",
          "amount": 18.0
        },
        {
          "material": "Spodumene",
          "amount": 10.0
        }
      ],
      "additionals": [
        {
          "material": "Tin Oxide",
          "amount": 6.5
        },
        {
          "material": "Zircopax",
          "amount": 6.5
        },
        {
          "material": "Bentonite",
          "amount": 2.0
        },
        {
          "material": "Red Iron Oxide",
          "amount": 2.0
        }
      ],
      "description": "See No-Spodumene version: https://glazy.org/recipes/17631",
      "createdBy": "Clara Giorello",
      "source": "glazy.org",
      "url": "https://glazy.org/recipes/7378"
    },
    {
      "id": 7379,
      "code": "GLAZY-7379",
      "name": "Folk Art Guild White- 3134 Zr13",
      "cone": "5 - 6",
      "surface": "Satin",
      "transparency": "Opaque",
      "atmosphere": "Oxidation",
      "subtype": "Glaze - White, Off-White",
      "ingredients": [
        {
          "material": "Dolomite",
          "amount": 18.0
        },
        {
          "material": "Ferro Frit 3134",
          "amount": 18.0
        },
        {
          "material": "Kaolin",
          "amount": 18.0
        },
        {
          "material": "Silica",
          "amount": 18.0
        },
        {
          "material": "Soda Feldspar",
          "amount": 18.0
        },
        {
          "material": "Spodumene",
          "amount": 10.0
        }
      ],
      "additionals": [
        {
          "material": "Zircopax",
          "amount": 13.0
        },
        {
          "material": "Bentonite",
          "amount": 2.0
        },
        {
          "material": "Red Iron Oxide",
          "amount": 2.0
        }
      ],
      "description": "",
      "createdBy": "Clara Giorello",
      "source": "glazy.org",
      "url": "https://glazy.org/recipes/7379"
    },
    {
      "id": 7377,
      "code": "GLAZY-7377",
      "name": "Folk Art Guild White- 3134/Sn13",
      "cone": "5 - 6",
      "surface": "Semi-glossy",
      "transparency": "Opaque",
      "atmosphere": "Oxidation",
      "subtype": "Glaze - White, Off-White",
      "ingredients": [
        {
          "material": "Dolomite",
          "amount": 18.0
        },
        {
          "material": "Ferro Frit 3134",
          "amount": 18.0
        },
        {
          "material": "Kaolin",
          "amount": 18.0
        },
        {
          "material": "Silica",
          "amount": 18.0
        },
        {
          "material": "Soda Feldspar",
          "amount": 18.0
        },
        {
          "material": "Spodumene",
          "amount": 10.0
        }
      ],
      "additionals": [
        {
          "material": "Tin Oxide",
          "amount": 13.0
        },
        {
          "material": "Bentonite",
          "amount": 2.0
        },
        {
          "material": "Red Iron Oxide",
          "amount": 2.0
        }
      ],
      "description": "Receta publicada en el libro \"Mid Range Glazes\" de John Britt. La receta original lleva Gerstley Borate, que sustitu\u00ed por frita 174 de Crecer (frita 3134)",
      "createdBy": "Clara Giorello",
      "source": "glazy.org",
      "url": "https://glazy.org/recipes/7377"
    },
    {
      "id": 17631,
      "code": "GLAZY-17631",
      "name": "Folk Art No Spod",
      "cone": "5 - 6",
      "surface": "Glossy",
      "transparency": "Opaque",
      "atmosphere": "Oxidation",
      "subtype": "Glaze - White, Off-White",
      "ingredients": [
        {
          "material": "Silica",
          "amount": 24.46
        },
        {
          "material": "Dolomite",
          "amount": 18.0
        },
        {
          "material": "Ferro Frit 3134",
          "amount": 18.0
        },
        {
          "material": "Kaolin",
