Repository: MrSeldon/argilev2

File: data/glazes/glazy.json (part 111 of 315)
{
          "amount": 18.0
        },
        {
          "material": "Soda Feldspar",
          "amount": 18.0
        },
        {
          "material": "Alumina Hidrate",
          "amount": 2.74
        },
        {
          "material": "Lithium Carbonate",
          "amount": 0.8
        }
      ],
      "additionals": [
        {
          "material": "Tin Oxide",
          "amount": 6.5
        },
        {
          "material": "Zircopax",
          "amount": 6.5
        },
        {
          "material": "Bentonite",
          "amount": 2.0
        },
        {
          "material": "Red Iron Oxide",
          "amount": 2.0
        }
      ],
      "description": "Receta compartida por Emma Aguilar (Lucila del Mar/Argentina) en el grupo de Facebook \"Aprendiendo entre Todos\". \u2606Nota de Emma Aguilar: \"Reproduje el esmalte https://glazy.org/recipes/7378 y \u00e9ste es el resultado, cono 5 1/2, inmersi\u00f3n sobre gres tostado. Sustitu\u00ed el espodumeno, que no ten\u00eda, por: para 100 gr - carbonato de litio 8, alumina 27,4 cuarzo 64,6 (en alg\u00fan comentario lo recomend\u00f3 Horacio Ernesto Gonz\u00e1lez.\" Nota de Clara: Teniendo en cuenta la sustituci\u00f3n del espodumeno, la receta es como sigue:",
      "createdBy": "Clara Giorello",
      "source": "glazy.org",
      "url": "https://glazy.org/recipes/17631"
    },
    {
      "id": 111895,
      "code": "GLAZY-111895",
      "name": "Folk Fireborn White",
      "cone": "6",
      "surface": "Glossy",
      "transparency": "Opaque",
      "atmosphere": "Oxidation",
      "subtype": "Glaze - White, Off-White",
      "ingredients": [
        {
          "material": "Kaolin",
          "amount": 22.996
        },
        {
          "material": "Ferro Frit 3134",
          "amount": 21.951
        },
        {
          "material": "Dolomite",
          "amount": 16.028
        },
        {
          "material": "Silica",
          "amount": 15.332
        },
        {
          "material": "Minspar 200",
          "amount": 13.24
        },
        {
          "material": "Spodumene",
          "amount": 6.968
        },
        {
          "material": "Talc",
          "amount": 3.484
        }
      ],
      "additionals": [
        {
          "material": "Tin Oxide",
          "amount": 13.0
        },
        {
          "material": "Red Iron Oxide",
          "amount": 0.5
        }
      ],
      "description": "I came across this recipe by Joseph Fireborn while searching for glazes that produced atmospheric flashing-like effects on the clay. According to Joseph, this was a modified Folk Art Guild White recipe from John Britt's midrange book. (note: the thumbnail image for this glaze is of a piece by Joseph, who was kind enough to upload one of his examples) Fires gloss in a fast cool (E1) with very subtle off-white flecks of crystal-like structures suspended in the glaze, which disappear completely and turns matte during a slow cool (E3, E4). While very expensive to produce with +13 tin, this is a solid and predictable glaze. Lately I've experimented layering with different glazes and have gotten some interesting effects. I'd also like to try substituting the tin for something like zircopax, and will post updates if I do.",
      "createdBy": "Joey Davenport",
      "source": "glazy.org",
      "url": "https://glazy.org/recipes/111895"
    },
    {
      "id": 2300,
      "code": "GLAZY-2300",
      "name": "Fools Gold",
      "cone": "08 - 05 1/2",
      "surface": "Glossy",
      "transparency": "",
      "atmosphere": "Raku",
      "subtype": "Glaze - Raku",
      "ingredients": [
        {
          "material": "Ferro Frit 3110",
          "amount": 49.26
        },
        {
          "material": "Nepheline Syenite",
          "amount": 21.67
        },
        {
          "material": "Gerstley Borate",
          "amount": 19.7
        },
        {
          "material": "EP Kaolin",
          "amount": 7.88
        },
        {
          "material": "Silver nitrate",
          "amount": 1.48
        }
      ],
      "additionals": [
        {
          "material": "Rutile",
          "amount": 1.97
        },
        {
          "material": "Tin Oxide",
          "amount": 1.97
        },
        {
          "material": "Yellow Ochre",
          "amount": 1.97
        }
      ],
      "description": "7mls. of dissolved solution (below) = 1.50 grams (less stable)Silver nitrate is poison and corrosive. In solution, if spilled, it stains the surface a revolting liver colour forever. If splashed on hands or skin...liver again for many weeks. Rehearsal for age spots. Crystals are the way to go. Silver nitrate crystals are weighed by grams and added to distilled water. The ratio is one gram to 10 mls of water. So 5 grams go into 50 mls. etc. Store the dissolved solution in a coloured bottle and keep it out of light. When measuring the solution to be added to your glaze WEAR RUBBER GLOVES,CLOTHING YOU HATE and open the windows wide. This stuff doesn't smell at all but it's powerful . Add the needed amount to the MIXED and SIEVED glaze and stir carefully. It will make the texture of the glaze peculiar at first, sort of curdled but keep on stirring and it will smooth out. Wash the stirring implement thoroughly especially if it's metal. This glaze is best painted on in three smooth coats. Use a special brush for this glaze as it will be perm. stained black. I fire this on dark stoneware (Death Valley) from",
      "createdBy": "Glazy Admin",
      "source": "glazy.org",
      "url": "https://glazy.org/recipes/2300"
    },
    {
      "id": 78051,
      "code": "GLAZY-78051",
      "name": "Forest green",
      "cone": "6 - 8",
      "surface": "",
      "transparency": "Opaque",
      "atmosphere": "Oxidation",
      "subtype": "Glaze",
      "ingredients": [
        {
          "material": "Nepheline Syenite",
          "amount": 48.0
        },
        {
          "material": "Gerstley Borate",
          "amount": 27.0
        },
        {
          "material": "Silica",
          "amount": 20.0
        },
        {
          "material": "EP Kaolin",
          "amount": 5.0
        }
      ],
      "additionals": [
        {
          "material": "Rutile",
          "amount": 4.0
        },
        {
          "material": "Red Iron Oxide",
          "amount": 2.0
        },
        {
          "material": "Cobalt Carbonate",
          "amount": 1.0
        }
      ],
      "description": "Tried my hand at: https://glazy.org/recipes/64308 and got a really different result. Probably I should try cobalt oxide instead of cobalt carbonate to get a brighter blue instead of the greenish tones. A nice glaze in combination with others, however, one should be careful for drips with many layers.",
      "createdBy": "Anne Boeschoten",
      "source": "glazy.org",
      "url": "https://glazy.org/recipes/78051"
    },
    {
      "id": 320385,
      "code": "GLAZY-320385",
      "name": "Forget-Me-Not Blue",
      "cone": "6",
      "surface": "Glossy",
      "transparency": "Semi-opaque",
      "atmosphere": "Oxidation",
      "subtype": "Glaze - Blue - Cobalt",
      "ingredients": [
        {
          "material": "Minspar 200",
          "amount": 48.3
        },
        {
          "material": "Silica",
          "amount": 19.1
        },
        {
          "material": "Gerstley Borate",
          "amount": 13.1
        },
        {
          "material": "Whiting",
          "amount": 8.0
        },
        {
          "material": "Dolomite",
          "amount": 5.7
        },
        {
          "material": "Zinc Oxide",
          "amount": 3.8
        },
        {
          "material": "Bentonite",
          "amount": 1.9
        }
      ],
      "additionals": [
        {
          "material": "Zircopax",
          "amount": 5.0
        },
        {
          "material": "Rutile",
          "amount": 2.0
        },
        {
          "material": "Cobalt Carbonate",
          "amount": 0.5
        }
      ],
      "description": "Variation of Studio White as a base glaze with added colorants. Modified from the initial recipe to increase melt temp to control running. It will still run if thick and if used as a second coat.",
      "createdBy": "Lisa (LJ) Cohen",
      "source": "glazy.org",
      "url": "https://glazy.org/recipes/320385"
    },
    {
      "id": 5347,
      "code": "GLAZY-5347",
      "name": "Foster's Glaze #6",
      "cone": "9 - 10",
      "surface": "Satin",
      "transparency": "",
      "atmosphere": "Oxidation, Reduction",
      "subtype": "Glaze",
      "ingredients": [
        {
          "material": "Potash Feldspar",
          "amount": 35.0
        },
        {
          "material": "Ball Clay",
          "amount": 30.0
        },
        {
          "material": "Whiting",
          "amount": 20.0
        },
        {
          "material": "Silica",
          "amount": 15.0
        }
      ],
      "description": "This recipe was imported from Louis Katz's Hyperglaze database available on his website: http://falcon.tamucc.edu/lkatz/allglazes.txt More information about Louis Katz can be found on his website, http://www.louiskatz.net/ Louis Katz Notes: I am not a safety expert and any information contained in this file about safety should be ignored in favor of advice from experts. All of the materials in all glazes are potentially hazardous. All of these glaze recipes are given without any representation of accuracy or safety. They may work, they may not. They may be safe when fired or they may not. All of the materials used in them have hazards associated with them. You must be have sufficient training in the hazards before you use the the materials. You will have to determine the suitability and safety for your use. Do not assume that a lack of a warning about a material means that it is safe. Cone: 9 10 Color: translucent Surface texture: satin Firing: Ox. or Red. Recipe: Percent Batch potash feldspar 35.00 35.00 whiting 20.00 20.00 ball clay 30.00 30.00 flint 15.00 15.00 Totals: 100.00 % 100.00 gm Comments: produces a tiny crackle the SP vol 7 no 1 p. 19",
      "createdBy": "Glazy Admin",
      "source": "glazy.org",
      "url": "https://glazy.org/recipes/5347"
    },
    {
      "id": 5348,
      "code": "GLAZY-5348",
      "name": "Foster's Glaze #7",
      "cone": "9 - 10",
      "surface": "Satin-matte",
      "transparency": "",
      "atmosphere": "Oxidation, Reduction",
      "subtype": "Glaze - Clear",
      "ingredients": [
        {
          "material": "Ball Clay",
          "amount": 33.33
        },
        {
          "material": "Potash Feldspar",
          "amount": 33.33
        },
        {
          "material": "Whiting",
          "amount": 23.81
        },
        {
          "material": "Silica",
          "amount": 9.52
        }
      ],
      "description": "This recipe was imported from Louis Katz's Hyperglaze database available on his website: http://falcon.tamucc.edu/lkatz/allglazes.txt More information about Louis Katz can be found on his website, http://www.louiskatz.net/ Louis Katz Notes: I am not a safety expert and any information contained in this file about safety should be ignored in favor of advice from experts. All of the materials in all glazes are potentially hazardous. All of these glaze recipes are given without any representation of accuracy or safety. They may work, they may not. They may be safe when fired or they may not. All of the materials used in them have hazards associated with them. You must be have sufficient training in the hazards before you use the the materials. You will have to determine the suitability and safety for your use. Do not assume that a lack of a warning about a material means that it is safe. Cone: 9 10 Surface texture: satin matte Firing: Ox. or Red. Recipe: Percent Batch potash feldspar 33.33 35.0 whiting 23.81 25.0 ball clay 33.33 35.0 flint 9.52 10.0 Totals: 100.00 % 105.0 gm Comments: large crackle the SP vol 7 no 1 p. 19",
      "createdBy": "Glazy Admin",
      "source": "glazy.org",
      "url": "https://glazy.org/recipes/5348"
    },
    {
      "id": 5293,
      "code": "GLAZY-5293",
      "name": "Foster's Glaze #8",
      "cone": "8 - 10",
      "surface": "Satin",
      "transparency": "",
      "atmosphere": "Oxidation, Reduction",
      "subtype": "Glaze - Clear",
      "ingredients": [
        {
          "material": "Potash Feldspar",
          "amount": 40.0
        },
        {
          "material": "Bentonite",
          "amount": 25.0
        },
        {
          "material": "Dolomite",
          "amount": 15.0
        },
        {
          "material": "Silica",
          "amount": 10.0
        },
        {
          "material": "Whiting",
          "amount": 10.0
        }
      ],
      "description": "This recipe was imported from Louis Katz's Hyperglaze database available on his website: http://falcon.tamucc.edu/lkatz/allglazes.txt More information about Louis Katz can be found on his website, http://www.louiskatz.net/ Louis Katz Notes: I am not a safety expert and any information contained in this file about safety should be ignored in favor of advice from experts. All of the materials in all glazes are potentially hazardous. All of these glaze recipes are given without any representation of accuracy or safety. They may work, they may not. They may be safe when fired or they may not. All of the materials used in them have hazards associated with them. You must be have sufficient training in the hazards before you use the the materials. You will have to determine the suitability and safety for your use. Do not assume that a lack of a warning about a material means that it is safe. Cone: 8 9 10 Surface texture: satin Firing: Ox. or Red. Recipe: Percent Batch potash feldspar 40.00 40.00 whiting 10.00 10.00 dolomite 15.00 15.00 bentonite 25.00 25.00 flint 10.00 10.00 Totals: 100.00 % 100.00 gm Comments: C9= satin opaque C10= satin translucent the SP vol 7 no 1 p. 19",
      "createdBy": "Glazy Admin",
      "source": "glazy.org",
      "url": "https://glazy.org/recipes/5293"
    },
    {
      "id": 4898,
      "code": "GLAZY-4898",
      "name": "Foster's Glaze #9",
      "cone": "10 - 11",
      "surface": "Matte",
      "transparency": "Opaque",
      "atmosphere": "Oxidation, Reduction",
      "subtype": "Glaze - White, Off-White",
      "ingredients": [
        {
          "material": "Ball Clay",
          "amount": 30.0
        },
        {
          "material": "Potash Feldspar",
          "amount": 30.0
        },
        {
          "material": "Whiting",
          "amount": 15.0
        },
        {
          "material": "Dolomite",
          "amount": 10.0
        },
        {
          "material": "Silica",
          "amount": 10.0
        },
        {
          "material": "Kaolin",
          "amount": 5.0
        }
      ],
      "description": "This recipe was imported from Louis Katz's Hyperglaze database available on his website: http://falcon.tamucc.edu/lkatz/allglazes.txt More information about Louis Katz can be found on his website, http://www.louiskatz.net/ Louis Katz Notes: I am not a safety expert and any information contained in this file about safety should be ignored in favor of advice from experts. All of the materials in all glazes are potentially hazardous. All of these glaze recipes are given without any representation of accuracy or safety. They may work, they may not. They may be safe when fired or they may not. All of the materials used in them have hazards associated with them. You must be have sufficient training in the hazards before you use the the materials. You will have to determine the suitability and safety for your use. Do not assume that a lack of a warning about a material means that it is safe. Cone: 10 11 Color: Opaque White Surface texture: matte Firing: Ox. or Red. Recipe: Percent Batch potash feldspar 30.00 30.00 whiting 15.00 15.00 dolomite 10.00 10.00 ball clay 30.00 30.00 kaolin 5.00 5.00 flint 10.00 10.00 Totals: 100.00 % 100.00 gm Comments: the SP vol 7 no 1 p. 19",
      "createdBy": "Glazy Admin",
      "source": "glazy.org",
      "url": "https://glazy.org/recipes/4898"
    },
    {
      "id": 5752,
      "code": "GLAZY-5752",
      "name": "Foundry Celadon",
      "cone": "10",
      "surface": "",
      "transparency": "",
      "atmosphere": "Reduction",
      "subtype": "Glaze - Iron - Celadon",
      "ingredients": [
        {
          "material": "Potash Feldspar",
          "amount": 43.28
        },
        {
          "material": "Silica",
          "amount": 27.54
        },
        {
          "material": "Whiting",
          "amount": 19.34
        },
        {
          "material": "EP Kaolin",
          "amount": 9.84
        }
      ],
      "additionals": [
        {
          "material": "Bentonite",
          "amount": 2.95
        },
        {
          "material": "Red Iron Oxide",
          "amount": 2.62
        }
      ],
      "description": "NOTE: This recipe was imported from Triangle Potter's Guild Glaze Recipes published November, 1988 Source: Mary Roehm, Ed Duffield 84 flint 132 potash feldspar 30 epk 59 whiting + 8 red iron oxide + 9 bentonite",
      "createdBy": "Glazy Admin",
      "source": "glazy.org",
      "url": "https://glazy.org/recipes/5752"
    },
    {
      "id": 11432,
      "code": "GLAZY-11432",
      "name": "Foye Turquoise",
      "cone": "9 - 11",
      "surface": "Smooth Matte",
      "transparency": "Opaque",
      "atmosphere": "Oxidation, Neutral, Reduction",
      "subtype": "Glaze - Turquoise",
      "ingredients": [
        {
          "material": "Kona F-4 feldspar",
          "amount": 58.0
        },
        {
          "material": "Dolomite",
          "amount": 19.0
        },
        {
          "material": "EP Kaolin",
          "amount": 16.0
        },
        {
          "material": "Silica",
          "amount": 6.0
        }
      ],
      "additionals": [
        {
          "material": "Bentonite",
          "amount": 2.0
        },
        {
          "material": "Chrome Oxide",
          "amount": 1.0
        },
        {
          "material": "Cobalt Carbonate",
          "amount": 0.5
        },
        {
          "material": "CMC Gum",
          "amount": 0.0
        },
        {
          "material": "Epsom salts",
          "amount": 0.0
        }
      ],
      "description": "This is a beautiful and bright matte glaze using cobalt and chromium. I got this recipe from Janet Burner. You can alter the color to your taste by subtracting or adding cobalt: 0.75% leads to a warm blue <- 0.5 Teal -> 0.25% leads to a cool green",
      "createdBy": "Sid Henderson",
      "source": "glazy.org",
      "url": "https://glazy.org/recipes/11432"
    },
    {
      "id": 41967,
      "code": "GLAZY-41967",
      "name": "Foye Turquoise",
      "cone": "10",
      "surface": "Matte",
      "transparency": "Opaque",
      "atmosphere": "Reduction",
      "subtype": "Glaze - Turquoise",
      "ingredients": [
        {
          "material": "Custer Feldspar",
          "amount": 62.7
        },
        {
          "material": "EP Kaolin",
          "amount": 17.3
        },
        {
          "material": "Dolomite",
          "amount": 11.9
        },
        {
          "material": "Silica",
          "amount": 6.5
        },
        {
          "material": "Chrome Oxide",
          "amount": 1.1
        },
        {
          "material": "Cobalt Oxide",
          "amount": 0.5
        }
      ],
      "description": "This is not the recipe that Janet originally developed.",
      "createdBy": "KBangs",
      "source": "glazy.org",
      "url": "https://glazy.org/recipes/41967"
    },
    {
      "id": 85100,
      "code": "GLAZY-85100",
      "name": "Framboesa (1)",
      "cone": "6",
      "surface": "Semi-glossy",
      "transparency": "Opaque",
      "atmosphere": "Oxidation",
      "subtype": "Glaze",
      "ingredients": [
        {
          "material": "Silica",
          "amount": 25.1
        },
        {
          "material": "0912_Albita Minasolo",
          "amount": 22.0
        },
        {
          "material": "0933_C\u00e1lcio Extra Leve",
          "amount": 18.8
        },
        {
          "material": "0910_Argila S\u00e3o Sim\u00e3o",
          "amount": 12.6
        },
        {
          "material": "Ferro Frit 3134",
          "amount": 12.5
        },
        {
          "material": "Tin Oxide",
          "amount": 6.8
        },
        {
          "material": "Bentonite",
          "amount": 2.0
        },
        {
          "material": "Chrome Oxide",
          "amount": 0.2
        }
      ],
      "description": "Gama M\u00e9dia - Britt, p\u00e1g. 99. 80% \u00e1gua + 20% CMC.",
      "createdBy": "Marize Mello",
      "source": "glazy.org",
      "url": "https://glazy.org/recipes/85100"
    },
    {
      "id": 163766,
      "code": "GLAZY-163766",
      "name": "Framboise insp. by Hesselberth&Roy",
      "cone": "6 - 8",
      "surface": "Glossy",
      "transparency": "",
      "atmosphere": "Oxidation",
      "subtype": "Glaze - Red - Pink",
      "ingredients": [
        {
          "material": "Feldspath sodique (Hins)",
          "amount": 45.45
        },
        {
          "material": "Wollastonite",
          "amount": 24.75
        },
        {
          "material": "Silice W10 J\u00e4ger (Hins)",
          "amount": 17.17
        },
        {
          "material": "Fritte Boro-Calcique M 9152",
          "amount": 7.58
        },
        {
          "material": "Tin Oxide",
          "amount": 7.5
        },
        {
          "material": "Bentonite",
          "amount": 3.03
        },
        {
          "material": "Kaolin 232 J\u00e4ger (Hins)",
          "amount": 2.02
        },
        {
          "material": "Chrome Oxide",
          "amount": 0.2
        }
      ],
      "description": "Le rose est obtenu gr\u00e2ce \u00e0 la combinaison classique \u00e9tain + chrome. Pour m'assurer \u00e9galement d'une inertie maximum et donc d'un non relargage du chrome (car ma question est : est-ce que le chrome trivalent que j'ai utilis\u00e9 est susceptible ou pas de se transformer en chrome hexavalent vu le fait que la cuisson est oxydante ?) les pi\u00e8ces sont syst\u00e9matiquement tremp\u00e9es pendant 3 jours dans un bain d'acide citrique \u00e0 pH de 2,5 (obtenu en diluant 3,5 grammes d'acide citrique/litre d'eau). Cette recette a \u00e9t\u00e9 test\u00e9e en laboratoire en avril 2022 (Soci\u00e9t\u00e9 Fran\u00e7aise de C\u00e9ramique, \u00e9chantillon n\u00b037312) et est conforme \u00e0 la r\u00e9glementation actuelle en mati\u00e8re de limites de relargage Plomb et Cadmium (elle ne contient du reste aucun de ces 2 \u00e9l\u00e9ments) (directive 84/500/CEE consolid\u00e9e). Il s'agit donc d'une recette qui convient pour des surfaces alimentaires au sens de la r\u00e9glementation europ\u00e9enne en vigueur en 2022. Ceci est un simple partage d'information et je ne suis en aucun cas responsable d'une production effectu\u00e9e dans un autre atelier que le mien.",
      "createdBy": "Jo\u00eblle Swanet",
      "source": "glazy.org",
      "url": "https://glazy.org/recipes/163766"
    },
    {
      "id": 19998,
      "code": "GLAZY-19998",
      "name": "Frank ++",
      "cone": "8",
      "surface": "",
      "transparency": "",
      "atmosphere": "Reduction",
      "subtype": "Glaze - Red - Copper - Oxblood",
      "ingredients": [
        {
          "material": "Nepheline Syenite",
          "amount": 43.0
        },
        {
          "material": "Silica",
          "amount": 32.5
        },
        {
          "material": "Gillespie Borate",
          "amount": 16.0
        },
        {
          "material": "Whiting",
          "amount": 13.0
        },
        {
          "material": "Dolomite",
          "amount": 3.5
        },
        {
          "material": "Devon China Clay",
          "amount": 2.0
        }
      ],
      "additionals": [
        {
          "material": "Tin Oxide",
          "amount": 1.0
        },
        {
          "material": "Copper Carbonate",
          "amount": 0.5
        }
      ],
      "description": "As frankenstein red, but with extra flux in the bucket in an attempt to save it. Turned out a great strawberry jam/blood red. + 3.5 dolomite, + 6.5% GB over original.",
      "createdBy": "Tom Demeranville",
      "source": "glazy.org",
      "url": "https://glazy.org/recipes/19998"
    },
    {
      "id": 6000,
      "code": "GLAZY-6000",
      "name": "Frank Krevens Base Glaze",
      "cone": "04 - 03",
      "surface": "Glossy",
      "transparency": "Transparent",
      "atmosphere": "Oxidation",
      "subtype": "Glaze - Clear",
      "ingredients": [
        {
          "material": "Ferro Frit 3110",
          "amount": 78.0
        },
        {
          "material": "Silica",
          "amount": 10.0
        },
        {
          "material": "Lithium Carbonate",
          "amount": 8.0
        },
        {
          "material": "EP Kaolin",
          "amount": 4.0
        }
      ],
      "additionals": [
        {
          "material": "Bentonite",
          "amount": 2.0
        },
        {
          "material": "Epsom salts",
          "amount": 0.33
        }
      ],
      "description": "Originally formulate for use on Frank Krevens' white Fritware clay body (recipe in article linked at the bottom) For Amethyst (1) add Pansy Purple Stain 4% For Aquamarine (2) add Copper Carbonate .5% For Emerald (3) add Copper Carbonate 4% For Topaz (4) add Crocus Martis 8% For Ultramarine (5) add Cobalt Carbonate .5% & Spanish Iron Oxide 8% I plan to test this on a Terra Cotta clay body and will post my test tiles when they are complete. Found at Ceramics Arts Daily, read full article for some great information: http://ceramicartsdaily.org/ceramics-monthly/article/glaze-cone-04-03-glazes-for-fritware/",
      "createdBy": "Alexandra FitzGerald",
      "source": "glazy.org",
      "url": "https://glazy.org/recipes/6000"
    },
    {
      "id": 32872,
      "code": "GLAZY-32872",
      "name": "Frank Martin Gold Dust",
      "cone": "4 - 7",
      "surface": "",
      "transparency": "",
      "atmosphere": "Oxidation",
      "subtype": "Glaze - Yellow - Nickel",
      "ingredients": [
        {
          "material": "Kona F-4 feldspar",
          "amount": 70.0
        },
        {
          "material": "Silica",
          "amount": 12.5
        },
        {
          "material": "Dolomite",
          "amount": 7.5
        },
        {
          "material": "Zinc Oxide",
          "amount": 5.5
        },
        {
          "material": "Lithium Carbonate",
          "amount": 3.5
        }
      ],
      "additionals": [
        {
          "material": "Titanium Dioxide",
          "amount": 5.0
        },
        {
          "material": "Tin Oxide",
          "amount": 2.5
        },
        {
          "material": "Nickel Carbonate",
          "amount": 1.5
        }
      ],
      "description": "",
      "createdBy": "Ginger",
      "source": "glazy.org",
      "url": "https://glazy.org/recipes/32872"
    },
    {
      "id": 47855,
      "code": "GLAZY-47855",
      "name": "Frank Martin Matte",
      "cone": "4 - 7",
      "surface": "",
      "transparency": "",
      "atmosphere": "Oxidation",
      "subtype": "Glaze - Matte",
      "ingredients": [
        {
          "material": "Wollastonite",
          "amount": 50.9
        },
        {
          "material": "Kona F-4 feldspar",
          "amount": 21.8
        },
        {
          "material": "EP Kaolin",
          "amount": 13.2
        },
        {
          "material": "Ferro Frit 3134",
          "amount": 9.1
        },
        {
          "material": "Gerstley Borate",
          "amount": 5.0
        }
      ],
      "description": "As found in a Kathy King handout via Julia Galloway's Ceramics Field Guide: http://ceramicsfieldguide.org/pdf/mid-range/MidRange-MaterialsHandout.pdf",
      "createdBy": "Glazy Admin",
      "source": "glazy.org",
      "url": "https://glazy.org/recipes/47855"
    },
    {
      "id": 16858,
      "code": "GLAZY-16858",
      "name": "frankenstein red (Copper Red E)",
      "cone": "6 - 8",
      "surface": "",
      "transparency": "",
      "atmosphere": "Reduction",
      "subtype": "Glaze - Red - Copper",
      "ingredients": [
        {
          "material": "Nepheline Syenite",
          "amount": 43.0
        },
        {
          "material": "Silica",
          "amount": 32.5
        },
        {
          "material": "Whiting",
          "amount": 13.0
        },
        {
          "material": "Gillespie Borate",
          "amount": 9.5
        },
        {
          "material": "Devon China Clay",
          "amount": 2.0
        }
      ],
      "additionals": [
        {
          "material": "Tin Oxide",
          "amount": 1.0
        },
        {
          "material": "Copper Carbonate",
          "amount": 0.5
        }
      ],
      "description": "CR Corner E (high silica) in my blend tests Reformulated original to use my materials. Original courtesy of John Hannon via ceramic recipes facebook group",
      "createdBy": "Tom Demeranville",
      "source": "glazy.org",
      "url": "https://glazy.org/recipes/16858"
    },
    {
      "id": 7030,
      "code": "GLAZY-7030",
      "name": "Frasca Ash blue",
      "cone": "5 - 7",
      "surface": "Matte",
      "transparency": "Opaque",
      "atmosphere": "Oxidation",
      "subtype": "Glaze - Ash",
      "ingredients": [
        {
          "material": "Mixed wood ash",
          "amount": 54.56
        },
        {
          "material": "Ball Clay",
          "amount": 11.36
        },
        {
          "material": "Potash Feldspar",
          "amount": 11.36
        },
        {
          "material": "Silica",
          "amount": 11.36
        },
        {
          "material": "Whiting",
          "amount": 11.36
        }
      ],
      "additionals": [
        {
          "material": "Cobalt Carbonate",
          "amount": 2.0
        }
      ],
      "description": "Needs cone 6/7.",
      "createdBy": "Clara Giorello",
      "source": "glazy.org",
      "url": "https://glazy.org/recipes/7030"
    },
    {
      "id": 7028,
      "code": "GLAZY-7028",
      "name": "Frasca Ash Green",
      "cone": "5 - 7",
      "surface": "Semi-matte",
      "transparency": "Opaque",
      "atmosphere": "Oxidation",
      "subtype": "Glaze - Ash",
      "ingredients": [
        {
          "material": "Mixed wood ash",
          "amount": 54.56
        },
        {
          "material": "Ball Clay",
          "amount": 11.36
        },
        {
          "material": "Potash Feldspar",
          "amount": 11.36
        },
        {
          "material": "Silica",
          "amount": 11.36
        },
        {
          "material": "Whiting",
          "amount": 11.36
        }
      ],
      "additionals": [
        {
          "material": "Copper Carbonate",
          "amount": 4.0
        }
      ],
      "description": "Needs cone 6/7.",
      "createdBy": "Clara Giorello",
      "source": "glazy.org",
      "url": "https://glazy.org/recipes/7028"
    },
    {
      "id": 7031,
      "code": "GLAZY-7031",
      "name": "Frasca Ash Green/Blue",
      "cone": "5 - 7",
      "surface": "Matte",
      "transparency": "Opaque",
      "atmosphere": "Oxidation",
      "subtype": "Glaze - Ash",
      "ingredients": [
        {
          "material": "Mixed wood ash",
          "amount": 54.56
        },
        {
          "material": "Ball Clay",
          "amount": 11.36
        },
        {
          "material": "Potash Feldspar",
          "amount": 11.36
        },
        {
          "material": "Silica",
          "amount": 11.36
        },
        {
          "material": "Whiting",
          "amount": 11.36
        }
      ],
      "additionals": [
        {
          "material": "Copper Carbonate",
          "amount": 3.0
        },
        {
          "material": "Cobalt Carbonate",
          "amount": 1.0
        }
      ],
      "description": "",
      "createdBy": "Clara Giorello",
      "source": "glazy.org",
      "url": "https://glazy.org/recipes/7031"
    },
    {
      "id": 154293,
      "code": "GLAZY-154293",
      "name": "Frasca-Aerni Basic Ash",
      "cone": "10",
      "surface": "Glossy",
      "transparency": "",
      "atmosphere": "Reduction",
      "subtype": "Glaze - Ash",
      "ingredients": [
        {
          "material": "Wood ash",
          "amount": 50.0
        },
        {
          "material": "Ball Clay",
          "amount": 12.5
        },
        {
          "material": "Feldspar",
          "amount": 12.5
        },
        {
          "material": "Silica",
          "amount": 12.5
        },
        {
          "material": "Whiting",
          "amount": 12.5
        }
      ],
      "description": "From Richard Aerni, Single-Fired Ash Glazing, Ceramics Monthly 1994: > This recipe should be adjusted through testing to properly fit your clay body, and to adjust melt and fluidity to suit your desires. Color variations are achieved by adding oxides; eg, .5-2% chrome oxide, .5-1.5% cobalt carbonate, 1-4% copper oxide, 1-5% red iron oxide, 2-20% rutile, .5-5% titania, etc. Combinations (applied under and over one another) create a wide spectrum of color \u201cflashes.\u201d This seems to be the same recipe published in John Britt's High-Fire Glazes",
      "createdBy": "Derek Au",
      "source": "glazy.org",
      "url": "https://glazy.org/recipes/154293"
    },
    {
      "id": 43325,
      "code": "GLAZY-43325",
      "name": "Frazier Blue Celadon",
      "cone": "10",
      "surface": "",
      "transparency": "",
      "atmosphere": "Reduction",
      "subtype": "Glaze - Iron - Celadon - Blue",
      "ingredients": [
        {
          "material": "G200 HP Feldspar, G200HP",
          "amount": 34.0
        },
        {
          "material": "Wollastonite",
          "amount": 27.0
        },
        {
          "material": "Silica",
          "amount": 21.0
        },
        {
          "material": "Grolleg Kaolin",
          "amount": 15.0
        },
        {
          "material": "Talc",
          "amount": 3.0
        }
      ],
      "additionals": [
        {
          "material": "Red Iron Oxide",
          "amount": 0.5
        }
      ],
      "description": "From Virginia Scotchie's Clay and Glaze Compendium",
      "createdBy": "Glazy Admin",
      "source": "glazy.org",
      "url": "https://glazy.org/recipes/43325"
    },
    {
      "id": 25523,
      "code": "GLAZY-25523",
      "name": "Frazier Celadon",
      "cone": "9 - 11",
      "surface": "Glossy",
      "transparency": "Translucent",
      "atmosphere": "Reduction",
      "subtype": "Glaze - Iron - Celadon - Green",
      "ingredients": [
        {
          "material": "G-200 Feldspar",
          "amount": 34.0
        },
        {
          "material": "Wollastonite",
          "amount": 27.0
        },
        {
          "material": "Silica",
          "amount": 21.0
        },
        {
          "material": "Grolleg Kaolin",
          "amount": 15.0
        },
        {
          "material": "Talc",
          "amount": 3.0
        }
      ],
      "additionals": [
        {
          "material": "Red Iron Oxide",
          "amount": 0.5
        }
      ],
      "description": "",
      "createdBy": "WIU CERAMICS",
      "source": "glazy.org",
      "url": "https://glazy.org/recipes/25523"
    },
    {
      "id": 414,
      "code": "GLAZY-414",
      "name": "Freer Sample 11",
      "cone": "9 - 10",
      "surface": "",
      "transparency": "",
      "atmosphere": "",
      "subtype": "Glaze - White, Off-White",
      "ingredients": [
        {
          "material": "Custer Feldspar",
          "amount": 62.63
        },
        {
          "material": "EP Kaolin",
          "amount": 18.39
        },
        {
          "material": "Silica",
          "amount": 14.31
        },
        {
          "material": "Whiting",
          "amount": 3.28
        },
        {
          "material": "Dolomite",
          "amount": 1.39
        }
      ],
      "description": "submitted by: Albert Weinhardt e-mail:",
      "createdBy": "Glazy Admin",
      "source": "glazy.org",
      "url": "https://glazy.org/recipes/414"
    },
    {
      "id": 20620,
      "code": "GLAZY-20620",
      "name": "French \"Alberta slip\"",
      "cone": "8 - 10",
      "surface": "",
      "transparency": "Opaque",
      "atmosphere": "Oxidation, Reduction",
      "subtype": "Slip & Engobe - Slip",
      "ingredients": [
        {
          "material": "Argile de modelage rouge (Solargil 2018)",
          "amount": 42.12
        },
        {
          "material": "Feldspath mixte U200 - pegmatite (Solargil 2018)",
          "amount": 19.82
        },
        {
          "material": "Molochite (kaolin calcin\u00e9) (Solargil 2018)",
          "amount": 11.42
        },
        {
          "material": "FR4 fritte silico-alcalino-calcaire (Solargil 2018)",
          "amount": 10.4
        },
        {
          "material": "Dolomie (Solargil 2018)",
          "amount": 10.17
        },
        {
          "material": "Talc 2C (Solargil 2018)",
          "amount": 3.3
        },
        {
          "material": "Fer Oxyde Naturel (Solargil 2018)",
          "amount": 2.77
        }
      ],
      "description": "Substitut pour Alberta Slip, \u00e0 base d'argile rouge de modelage Solargil.",
      "createdBy": "Jean-Pierre Prieto",
      "source": "glazy.org",
      "url": "https://glazy.org/recipes/20620"
    },
    {
      "id": 78181,
      "code": "GLAZY-78181",
      "name": "French Blue",
      "cone": "5 - 6",
      "surface": "Glossy",
      "transparency": "Translucent",
      "atmosphere": "Oxidation",
      "subtype": "Glaze - Blue",
      "ingredients": [
        {
          "material": "Kona F-4 feldspar",
          "amount": 46.1
        },
        {
          "material": "Silica",
          "amount": 19.7
        },
        {
          "material": "Gerstley Borate",
          "amount": 13.5
        },
        {
          "material": "Whiting",
          "amount": 8.2
        },
        {
          "material": "Dolomite",
          "amount": 5.9
        },
        {
          "material": "Zinc Oxide",
          "amount": 3.9
        },
        {
          "material": "EP Kaolin",
          "amount": 2.7
        }
      ],
      "additionals": [
        {
          "material": "Copper Carbonate",
          "amount": 3.0
        },
        {
          "material": "Bentonite",
          "amount": 2.0
        },
        {
          "material": "Cobalt Oxide",
          "amount": 0.5
        }
      ],
      "description": "A studio glaze at the Red Lodge Clay Center",
      "createdBy": "Red Lodge Clay Center",
      "source": "glazy.org",
      "url": "https://glazy.org/recipes/78181"
    },
    {
      "id": 64008,
      "code": "GLAZY-64008",
      "name": "French Creek Wood Ash",
      "cone": "6",
      "surface": "",
      "transparency": "",
      "atmosphere": "Oxidation",
      "subtype": "Glaze - Ash",
      "ingredients": [
        {
          "material": "Hardwood ash",
          "amount": 50.0
        },
        {
          "material": "Ferro Frit 3134",
          "amount": 12.0
        },
        {
          "material": "Dolomite",
          "amount": 10.0
        },
        {
          "material": "Nepheline Syenite",
          "amount": 10.0
        },
        {
          "material": "Minspar 200",
          "amount": 10.0
        },
        {
          "material": "EP Kaolin",
          "amount": 8.0
        }
      ],
      "additionals": [
        {
          "material": "Rutile",
          "amount": 3.0
        },
