Repository: MrSeldon/argilev2

File: data/glazes/glazy.json (part 112 of 315)
{
        {
          "material": "Bentonite",
          "amount": 2.0
        },
        {
          "material": "Cobalt Carbonate",
          "amount": 1.0
        }
      ],
      "description": "Cone 6 Electric Hardwood Ash (Unwashed) Glaze. This version has 1% Cobalt Carbonate and 3% Rutile producing a lovely variegated Blue-Green/Dark Cyan. Other colorants may be used, but as always, test each color with the base glaze individually. Works best over a sub-glaze.",
      "createdBy": "Ian Dunton",
      "source": "glazy.org",
      "url": "https://glazy.org/recipes/64008"
    },
    {
      "id": 16573,
      "code": "GLAZY-16573",
      "name": "French Red",
      "cone": "6",
      "surface": "",
      "transparency": "Opaque",
      "atmosphere": "Oxidation",
      "subtype": "Glaze",
      "ingredients": [
        {
          "material": "Nepheline Syenite",
          "amount": 65.0
        },
        {
          "material": "Silica",
          "amount": 10.0
        },
        {
          "material": "Dolomite",
          "amount": 7.0
        },
        {
          "material": "Kaolin",
          "amount": 7.0
        },
        {
          "material": "Whiting",
          "amount": 5.0
        },
        {
          "material": "Zinc Oxide",
          "amount": 4.0
        },
        {
          "material": "Bentonite",
          "amount": 2.0
        }
      ],
      "additionals": [
        {
          "material": "Stain",
          "amount": 10.0
        }
      ],
      "description": "",
      "createdBy": "Jenny",
      "source": "glazy.org",
      "url": "https://glazy.org/recipes/16573"
    },
    {
      "id": 17057,
      "code": "GLAZY-17057",
      "name": "Frey Turquoise Matt",
      "cone": "6",
      "surface": "Matte",
      "transparency": "Opaque",
      "atmosphere": "Oxidation",
      "subtype": "Glaze - Green - Copper",
      "ingredients": [
        {
          "material": "Soda Feldspar",
          "amount": 64.15
        },
        {
          "material": "Dolomite",
          "amount": 21.35
        },
        {
          "material": "Strontium Carbonate",
          "amount": 12.44
        },
        {
          "material": "Bentonite",
          "amount": 2.07
        }
      ],
      "additionals": [
        {
          "material": "Copper Carbonate",
          "amount": 2.07
        }
      ],
      "description": "J Jermegan: Dry Glazes p86",
      "createdBy": "Tamas Ferencz",
      "source": "glazy.org",
      "url": "https://glazy.org/recipes/17057"
    },
    {
      "id": 237978,
      "code": "GLAZY-237978",
      "name": "Frit 3128_ crackle_Snowflake",
      "cone": "05 1/2 - 11",
      "surface": "Glossy",
      "transparency": "",
      "atmosphere": "Oxidation, Reduction",
      "subtype": "Glaze",
      "ingredients": [
        {
          "material": "Fritte Zink-Barium 3128 Jaeger",
          "amount": 40.0
        },
        {
          "material": "Silica",
          "amount": 24.0
        },
        {
          "material": "Nepheline Syenite",
          "amount": 22.0
        },
        {
          "material": "Grolleg Kaolin",
          "amount": 11.0
        },
        {
          "material": "Bone Ash",
          "amount": 3.0
        }
      ],
      "description": "At cone 05-01 it is like a snowflake glaze. There will be transparent areas at cones 1-6. Above cone 7 it is clear.",
      "createdBy": "Maziar",
      "source": "glazy.org",
      "url": "https://glazy.org/recipes/237978"
    },
    {
      "id": 224240,
      "code": "GLAZY-224240",
      "name": "Frit 3128_CuCo3_8%",
      "cone": "5 - 6",
      "surface": "",
      "transparency": "",
      "atmosphere": "Oxidation",
      "subtype": "Glaze",
      "ingredients": [
        {
          "material": "Fritte Zink-Barium 3128 Jaeger",
          "amount": 20.0
        },
        {
          "material": "Silica",
          "amount": 11.5
        },
        {
          "material": "Nepheline Syenite",
          "amount": 7.0
        },
        {
          "material": "Zinc Oxide",
          "amount": 6.6
        },
        {
          "material": "Grolleg Kaolin",
          "amount": 5.5
        }
      ],
      "additionals": [
        {
          "material": "Copper Carbonate",
          "amount": 3.0
        },
        {
          "material": "Titanium Dioxide",
          "amount": 2.0
        },
        {
          "material": "Lithium Carbonate",
          "amount": 1.0
        },
        {
          "material": "Phyllit-Mehl",
          "amount": 1.0
        }
      ],
      "description": "ca. 37g water, applied with a brush",
      "createdBy": "Maziar",
      "source": "glazy.org",
      "url": "https://glazy.org/recipes/224240"
    },
    {
      "id": 2584,
      "code": "GLAZY-2584",
      "name": "Frit EZ clear",
      "cone": "6",
      "surface": "Glossy",
      "transparency": "",
      "atmosphere": "",
      "subtype": "Glaze - Clear",
      "ingredients": [
        {
          "material": "Ferro Frit 3134",
          "amount": 50.0
        },
        {
          "material": "EP Kaolin",
          "amount": 30.0
        },
        {
          "material": "Silica",
          "amount": 20.0
        }
      ],
      "description": "Source/Alternate names: revised EZ clear Source/Alternate names: similar oxides to Cone 04 Base Notes: Alisa Clausen: Resulted in same stable, clear, high gloss as recipe with 50 G.B. I tested it with Colemanite instead of G.B. and got a very dry, underfired glaze. It didn't craze but the colors were not quite as bright as others but it is a nice glaze and subing Ferro frit 3124, I found a nice clear matt. I hope these help. They're all I could find. Joyce Basking in the sun in the Mojave joyce lee, jim lee",
      "createdBy": "Glazy Admin",
      "source": "glazy.org",
      "url": "https://glazy.org/recipes/2584"
    },
    {
      "id": 4699,
      "code": "GLAZY-4699",
      "name": "frit p-54 glaze",
      "cone": "4",
      "surface": "Glossy",
      "transparency": "",
      "atmosphere": "Oxidation, Reduction",
      "subtype": "Glaze - Clear",
      "ingredients": [
        {
          "material": "Pemco Frit P-54",
          "amount": 60.61
        },
        {
          "material": "Potash Feldspar",
          "amount": 31.82
        },
        {
          "material": "EP Kaolin",
          "amount": 7.57
        }
      ],
      "additionals": [
        {
          "material": "Bentonite",
          "amount": 1.52
        }
      ],
      "description": "This recipe was imported from Louis Katz's Hyperglaze database available on his website: http://falcon.tamucc.edu/lkatz/allglazes.txt More information about Louis Katz can be found on his website, http://www.louiskatz.net/ Louis Katz Notes: I am not a safety expert and any information contained in this file about safety should be ignored in favor of advice from experts. All of the materials in all glazes are potentially hazardous. All of these glaze recipes are given without any representation of accuracy or safety. They may work, they may not. They may be safe when fired or they may not. All of the materials used in them have hazards associated with them. You must be have sufficient training in the hazards before you use the the materials. You will have to determine the suitability and safety for your use. Do not assume that a lack of a warning about a material means that it is safe. Cone: 04 Surface texture: shiny glossy Firing: Ox. or Red. Recipe: Percent Batch Pemco Frit p-54 60.61 72.7 Edgar plastic kaolin 7.57 9.1 potash Feldspar 31.82 38.2 Totals: 100.00 % 120.0 gm Also add: bentonite 1.52 1.8",
      "createdBy": "Glazy Admin",
      "source": "glazy.org",
      "url": "https://glazy.org/recipes/4699"
    },
    {
      "id": 43095,
      "code": "GLAZY-43095",
      "name": "Fritte 3124 Substitution (FR)",
      "cone": "",
      "surface": "",
      "transparency": "",
      "atmosphere": "",
      "subtype": "Glaze",
      "ingredients": [
        {
          "material": "FR8 fritte boro-calcique (Solargil 2018)",
          "amount": 65.33
        },
        {
          "material": "Kaolin pulv\u00e9ris\u00e9 (Solargil 2018)",
          "amount": 22.33
        },
        {
          "material": "Silice 400 (Solargil 2018)",
          "amount": 9.61
        },
        {
          "material": "Carbonate de Calcium (Solargil 2018)",
          "amount": 2.73
        }
      ],
      "description": "Substitution pour Ferro 3124 (pas vendue en France) \u00e0 base de Ferro 3134. On trouve 3134 chez Ceradel, on peut aussi utiliser FR8 de Solargil proche de 3134.",
      "createdBy": "Jean-Pierre Prieto",
      "source": "glazy.org",
      "url": "https://glazy.org/recipes/43095"
    },
    {
      "id": 2698,
      "code": "GLAZY-2698",
      "name": "Frogpond Copper Green",
      "cone": "6",
      "surface": "Semi-matte",
      "transparency": "",
      "atmosphere": "",
      "subtype": "Glaze - Green",
      "ingredients": [
        {
          "material": "Silica",
          "amount": 33.0
        },
        {
          "material": "Custer Feldspar",
          "amount": 28.0
        },
        {
          "material": "Whiting",
          "amount": 19.0
        },
        {
          "material": "Ball Clay",
          "amount": 13.0
        },
        {
          "material": "Ferro Frit 3195",
          "amount": 7.0
        },
        {
          "material": "Copper Carbonate",
          "amount": 4.5
        }
      ],
      "description": "Source/Alternate names: www.frogpondpottery.com Notes: Alisa Clausen: A semi matt glaze that is well covering and stayed where glazed. A fine copper green colour, with a smooth surface. A glaze I would like to test on larger ware.",
      "createdBy": "Glazy Admin",
      "source": "glazy.org",
      "url": "https://glazy.org/recipes/2698"
    },
    {
      "id": 2707,
      "code": "GLAZY-2707",
      "name": "Frogpond Green",
      "cone": "6",
      "surface": "Glossy",
      "transparency": "",
      "atmosphere": "",
      "subtype": "Glaze - Green",
      "ingredients": [
        {
          "material": "EP Kaolin",
          "amount": 31.7
        },
        {
          "material": "Ferro Frit 3124",
          "amount": 31.0
        },
        {
          "material": "Wollastonite",
          "amount": 23.2
        },
        {
          "material": "Silica",
          "amount": 14.1
        }
      ],
      "additionals": [
        {
          "material": "Rutile",
          "amount": 5.5
        }
      ],
      "description": "Source/Alternate names: www.frogpondpottery.com Source/Alternate names: same oxides as Charcoal Satin Matt Firing Notes: cool 100C per hour to 900C Notes: Alisa Clausen: with 0.5 copper carbonate, light green smooth gloss with slightly pearly texture showing underneath the gloss, glaze moved, and pooled around boarder where glaze was dipped up to on test tile. 1 copper, same as above, but slightly greener, the glaze has larger streaks and shows pearly edges outlining the streaks, also pooled around glaze edge on tile. 2 copper, same as above. 5 copper, dark green gloss, from fine streaks can see glaze moved straight down tile and dripped off tile. I did not get a mat.",
      "createdBy": "Glazy Admin",
      "source": "glazy.org",
      "url": "https://glazy.org/recipes/2707"
    },
    {
      "id": 2428,
      "code": "GLAZY-2428",
      "name": "Frogpond Green 1",
      "cone": "6",
      "surface": "Glossy",
      "transparency": "",
      "atmosphere": "",
      "subtype": "Glaze - Green",
      "ingredients": [
        {
          "material": "EP Kaolin",
          "amount": 31.7
        },
        {
          "material": "Ferro Frit 3124",
          "amount": 31.0
        },
        {
          "material": "Wollastonite",
          "amount": 23.2
        },
        {
          "material": "Silica",
          "amount": 14.1
        },
        {
          "material": "Rutile",
          "amount": 5.5
        },
        {
          "material": "Copper Carbonate",
          "amount": 3.5
        }
      ],
      "description": "Source/Alternate names: John Hesselberth Source/Alternate names: similar oxides to Charcoal Satin Matte Firing Notes: cool maximum rate to 900C hold 1 hour Notes: Alisa Clausen: Gloss, light green glaze, with movement and streaking on surface. Pinkish cast where streaking separates overall green ground. Where glaze moves and collects at bottom of dipping edge, glaze is raised but not dripping. Perhaps my frit has made this glaze glossy, could add some kaolin,EPK in further testing.",
      "createdBy": "Glazy Admin",
      "source": "glazy.org",
      "url": "https://glazy.org/recipes/2428"
    },
    {
      "id": 2697,
      "code": "GLAZY-2697",
      "name": "Frogpond Grey Green Matte",
      "cone": "6",
      "surface": "Matte",
      "transparency": "",
      "atmosphere": "",
      "subtype": "Glaze - Green",
      "ingredients": [
        {
          "material": "Custer Feldspar",
          "amount": 40.5
        },
        {
          "material": "Talc",
          "amount": 20.0
        },
        {
          "material": "Whiting",
          "amount": 14.8
        },
        {
          "material": "Gerstley Borate",
          "amount": 12.4
        },
        {
          "material": "EP Kaolin",
          "amount": 12.3
        },
        {
          "material": "Zirconium dioxide",
          "amount": 7.9
        },
        {
          "material": "Copper Carbonate",
          "amount": 4.8
        },
        {
          "material": "Bentonite",
          "amount": 1.2
        }
      ],
      "description": "Source/Alternate names: www.frogpondpottery.com Notes: Alisa Clausen: A grayish green mat, with a well covering surface. Where very, very thick in the crevices of the tile, it dripped. Otherwise it looks like a light olive green mat glaze that stayed above the line where it was dipped on the tile. This glaze is very mat but not dry.",
      "createdBy": "Glazy Admin",
      "source": "glazy.org",
      "url": "https://glazy.org/recipes/2697"
    },
    {
      "id": 2708,
      "code": "GLAZY-2708",
      "name": "Frogpond Metallic Black",
      "cone": "6",
      "surface": "",
      "transparency": "",
      "atmosphere": "",
      "subtype": "Glaze - Black",
      "ingredients": [
        {
          "material": "Custer Feldspar",
          "amount": 78.9
        },
        {
          "material": "Gerstley Borate",
          "amount": 10.7
        },
        {
          "material": "Whiting",
          "amount": 5.5
        },
        {
          "material": "EP Kaolin",
          "amount": 4.9
        }
      ],
      "additionals": [
        {
          "material": "Copper Carbonate",
          "amount": 4.0
        },
        {
          "material": "Manganese Dioxide",
          "amount": 4.0
        },
        {
          "material": "Cobalt Carbonate",
          "amount": 3.0
        }
      ],
      "description": "Source/Alternate names: www.frogpondpottery.com Source/Alternate names: same oxides as Black Semigloss, similar to Barringer Metallic Black, Black Gloss and Reed Glory Black Notes: Alisa Clausen: a well covering black metallic glaze with a very smooth surface. This recipe and result is very similar to Mary Barringer Metallic Black published in Ceramics Monthly. Notes: Alisa Clausen: From Making Pottery without a Wheel, 1965 edition, p 144. This is an attractive, but UNSTABLE, glaze that is NOT SUITABLE FOR FUNCTIONAL work. It is overloaded with colorants. In addition, it is high on both alumina and silica and is probably not well melted at cone 6. From Frogpond, John Hesselberth My tests and use of the glaze is well melted.",
      "createdBy": "Glazy Admin",
      "source": "glazy.org",
      "url": "https://glazy.org/recipes/2708"
    },
    {
      "id": 2703,
      "code": "GLAZY-2703",
      "name": "Frogpond Sapphire Blue",
      "cone": "6",
      "surface": "Glossy",
      "transparency": "",
      "atmosphere": "",
      "subtype": "Glaze - Blue",
      "ingredients": [
        {
          "material": "Ferro Frit 3134",
          "amount": 42.6
        },
        {
          "material": "Custer Feldspar",
          "amount": 25.5
        },
        {
          "material": "EP Kaolin",
          "amount": 25.5
        },
        {
          "material": "Silica",
          "amount": 15.0
        },
        {
          "material": "Rutile",
          "amount": 4.3
        },
        {
          "material": "Cobalt Oxide",
          "amount": 2.1
        }
      ],
      "description": "Source/Alternate names: www.frogpondpottery.com Source/Alternate names: similar oxides to Sapphire Blue Notes: Alisa Clausen: Well covering light blue gloss, breaking darker blue with slightly greenish cast. A lot of movement in glaze, but stayed where glazed. The thickest areas are light to medium cornflower blue and the thinnest areas are dark greenish in colour.",
      "createdBy": "Glazy Admin",
      "source": "glazy.org",
      "url": "https://glazy.org/recipes/2703"
    },
    {
      "id": 26254,
      "code": "GLAZY-26254",
      "name": "frogskin",
      "cone": "5 1/2 - 6",
      "surface": "",
      "transparency": "Translucent",
      "atmosphere": "Oxidation",
      "subtype": "Glaze",
      "ingredients": [
        {
          "material": "Silica",
          "amount": 26.0
        },
        {
          "material": "Custer Feldspar",
          "amount": 22.0
        },
        {
          "material": "Gerstley Borate",
          "amount": 22.0
        },
        {
          "material": "Nepheline Syenite",
          "amount": 22.0
        },
        {
          "material": "EP Kaolin",
          "amount": 3.0
        },
        {
          "material": "Wollastonite",
          "amount": 3.0
        },
        {
          "material": "Titanium Dioxide",
          "amount": 2.0
        }
      ],
      "additionals": [
        {
          "material": "Copper Carbonate",
          "amount": 4.0
        },
        {
          "material": "Red Iron Oxide",
          "amount": 3.0
        },
        {
          "material": "Bentonite",
          "amount": 2.0
        }
      ],
      "description": "variegated brown green . Apply thick,",
      "createdBy": "Liz Vigoda",
      "source": "glazy.org",
      "url": "https://glazy.org/recipes/26254"
    },
    {
      "id": 126930,
      "code": "GLAZY-126930",
      "name": "Frost Black",
      "cone": "6",
      "surface": "Smooth Matte",
      "transparency": "Opaque",
      "atmosphere": "Oxidation",
      "subtype": "Glaze",
      "ingredients": [
        {
          "material": "Neph Sye A270",
          "amount": 31.8
        },
        {
          "material": "Silica",
          "amount": 22.7
        },
        {
          "material": "Whiting",
          "amount": 22.7
        },
        {
          "material": "Kentucky OM #4 Ball Clay",
          "amount": 13.6
        },
        {
          "material": "Zinc Oxide",
          "amount": 9.1
        },
        {
          "material": "Bentonite",
          "amount": 2.0
        }
      ],
      "additionals": [
        {
          "material": "Black Iron Oxide",
          "amount": 4.3
        },
        {
          "material": "Cobalt Oxide",
          "amount": 3.0
        },
        {
          "material": "Black Copper Oxide",
          "amount": 1.8
        },
        {
          "material": "Manganese Dioxide",
          "amount": 1.8
        }
      ],
      "description": "From Steven Hill. Really nice glaze. Pools a beautiful blue/black gloss. These were fired to ^6 without a slow cool. Slow cool is completely matte. I believe Steven hill fires to ^8 with a controlled cooling. Forgot to get a pic of the slow cooled one..",
      "createdBy": "Robin M MacKay",
      "source": "glazy.org",
      "url": "https://glazy.org/recipes/126930"
    },
    {
      "id": 281443,
      "code": "GLAZY-281443",
      "name": "Frost Black",
      "cone": "6 - 11",
      "surface": "Smooth Matte",
      "transparency": "Opaque",
      "atmosphere": "Oxidation",
      "subtype": "Glaze - Black - Satin",
      "ingredients": [
        {
          "material": "Neph Sye A270",
          "amount": 31.8
        },
        {
          "material": "Silica",
          "amount": 22.7
        },
        {
          "material": "Whiting",
          "amount": 22.7
        },
        {
          "material": "Kentucky OM #4 Ball Clay",
          "amount": 13.6
        },
        {
          "material": "Zinc Oxide",
          "amount": 9.1
        },
        {
          "material": "Bentonite",
          "amount": 2.0
        }
      ],
      "additionals": [
        {
          "material": "Black Iron Oxide",
          "amount": 4.3
        },
        {
          "material": "Cobalt Oxide",
          "amount": 3.0
        },
        {
          "material": "Black Copper Oxide",
          "amount": 1.8
        },
        {
          "material": "Manganese Dioxide",
          "amount": 1.8
        }
      ],
      "description": "",
      "createdBy": "Austin Geithner",
      "source": "glazy.org",
      "url": "https://glazy.org/recipes/281443"
    },
    {
      "id": 281442,
      "code": "GLAZY-281442",
      "name": "Frost Green",
      "cone": "6 - 11",
      "surface": "Satin-matte",
      "transparency": "Opaque",
      "atmosphere": "Oxidation",
      "subtype": "Glaze - Green - Copper",
      "ingredients": [
        {
          "material": "Neph Sye A270",
          "amount": 31.8
        },
        {
          "material": "Silica",
          "amount": 22.7
        },
        {
          "material": "Whiting",
          "amount": 22.7
        },
        {
          "material": "Kentucky OM #4 Ball Clay",
          "amount": 13.6
        },
        {
          "material": "Zinc Oxide",
          "amount": 9.1
        }
      ],
      "additionals": [
        {
          "material": "Copper Carbonate",
          "amount": 9.0
        },
        {
          "material": "Titanium Dioxide",
          "amount": 6.0
        },
        {
          "material": "Bentonite",
          "amount": 2.0
        }
      ],
      "description": "",
      "createdBy": "Austin Geithner",
      "source": "glazy.org",
      "url": "https://glazy.org/recipes/281442"
    },
    {
      "id": 363232,
      "code": "GLAZY-363232",
      "name": "Frost Turquoise (Milk Oolong Pottery)",
      "cone": "5",
      "surface": "",
      "transparency": "",
      "atmosphere": "Oxidation",
      "subtype": "Glaze",
      "ingredients": [
        {
          "material": "Nepheline Syenite",
          "amount": 30.93
        },
        {
          "material": "EP Kaolin",
          "amount": 24.74
        },
        {
          "material": "Gerstley Borate",
          "amount": 22.68
        },
        {
          "material": "Silica",
          "amount": 11.34
        },
        {
          "material": "Whiting",
          "amount": 10.31
        },
        {
          "material": "Copper Carbonate",
          "amount": 1.0
        }
      ],
      "description": "Base with .3 boron (created a semi matte) Try a matte with dolomite try with cobalt and manganese",
      "createdBy": "Milk Oolong Pottery",
      "source": "glazy.org",
      "url": "https://glazy.org/recipes/363232"
    },
    {
      "id": 6515,
      "code": "GLAZY-6515",
      "name": "Frosted Berry",
      "cone": "5 - 6",
      "surface": "Glossy",
      "transparency": "",
      "atmosphere": "Oxidation",
      "subtype": "Glaze - Blue",
      "ingredients": [
        {
          "material": "Custer Feldspar",
          "amount": 35.8
        },
        {
          "material": "Silica",
          "amount": 20.9
        },
        {
          "material": "Gerstley Borate",
          "amount": 16.3
        },
        {
          "material": "Ball Clay",
          "amount": 8.5
        },
        {
          "material": "Zinc Oxide",
          "amount": 7.7
        },
        {
          "material": "Talc",
          "amount": 6.0
        },
        {
          "material": "Strontium Carbonate",
          "amount": 4.8
        }
      ],
      "additionals": [
        {
          "material": "Bentonite",
          "amount": 2.0
        },
        {
          "material": "Cobalt Carbonate",
          "amount": 2.0
        }
      ],
      "description": "Floating Blue",
      "createdBy": "Jason Burke",
      "source": "glazy.org",
      "url": "https://glazy.org/recipes/6515"
    },
    {
      "id": 42506,
      "code": "GLAZY-42506",
      "name": "Frosted Nabeshima (VC71 revision)",
      "cone": "6 - 8",
      "surface": "Satin-matte",
      "transparency": "Transparent",
      "atmosphere": "Oxidation",
      "subtype": "Glaze - Clear",
      "ingredients": [
        {
          "material": "Potash Feldspar",
          "amount": 40.0
        },
        {
          "material": "Silica",
          "amount": 16.0
        },
        {
          "material": "Whiting",
          "amount": 16.0
        },
        {
          "material": "Kaolin",
          "amount": 10.0
        },
        {
          "material": "Ferro Frit 3124",
          "amount": 9.0
        },
        {
          "material": "Talc",
          "amount": 9.0
        }
      ],
      "additionals": [
        {
          "material": "Bentonite",
          "amount": 5.0
        }
      ],
      "description": "Not so much of a revision, but an understanding of how this glaze works. From Val Cushing's Handbook. Frosted inclusions when thicker, clear when thinner.",
      "createdBy": "Chris Donnelly",
      "source": "glazy.org",
      "url": "https://glazy.org/recipes/42506"
    },
    {
      "id": 2757,
      "code": "GLAZY-2757",
      "name": "Frosty Black",
      "cone": "6",
      "surface": "Semi-glossy",
      "transparency": "",
      "atmosphere": "",
      "subtype": "Glaze - Black",
      "ingredients": [
        {
          "material": "Nepheline Syenite",
          "amount": 32.0
        },
        {
          "material": "Silica",
          "amount": 23.0
        },
        {
          "material": "Whiting",
          "amount": 23.0
        },
        {
          "material": "Kaolin",
          "amount": 13.0
        },
        {
          "material": "Zinc Oxide",
          "amount": 9.0
        },
        {
          "material": "Black Iron Oxide",
          "amount": 5.0
        },
        {
          "material": "Cobalt Oxide",
          "amount": 3.0
        },
        {
          "material": "Black Copper Oxide",
          "amount": 2.0
        },
        {
          "material": "Manganese Dioxide",
          "amount": 1.0
        }
      ],
      "description": "Source/Alternate names: PMI May/June 03 Notes: Alisa Clausen: used Red Iron Oxide for Black. Semi gloss covering black ground with matte black frost on surface. Uniform covering from thinnest to thickest application. Smooth to touch. Breaking areas are matte. Overall appearance is a lush, covering black glaze. Using 26.7 Wollastonite for 23 calcium carbonate resulted in a glaze that was as covering, but slightly glossier in general. Overall, still a semi gloss glaze. Depth of black colour is the same. Reduced matte frost on surface.",
      "createdBy": "Glazy Admin",
      "source": "glazy.org",
      "url": "https://glazy.org/recipes/2757"
    },
    {
      "id": 18702,
      "code": "GLAZY-18702",
      "name": "Frosty Crystal",
      "cone": "6",
      "surface": "Glossy",
      "transparency": "Opaque",
      "atmosphere": "Oxidation",
      "subtype": "Glaze - Crystalline - Micro",
      "ingredients": [
        {
          "material": "Nepheline Syenite",
          "amount": 40.0
        },
        {
          "material": "Silica",
          "amount": 29.0
        },
        {
          "material": "Zinc Oxide",
          "amount": 17.0
        },
        {
          "material": "Whiting",
          "amount": 9.5
        },
        {
          "material": "EP Kaolin",
          "amount": 5.0
        }
      ],
      "additionals": [
        {
          "material": "Bentonite",
          "amount": 2.0
        }
      ],
      "description": "A recipe I found here on Glazy. Test tiles fired to ^6 in an electric kiln with a regular slow cool (cooled down 150F per hour from 1900F - 1400F). Not very runny and a pretty cool crystal effect without any super fancy kiln cycle. Mixed to a specific gravity of 1.50 Here is a link to my website page about this glaze: https://www.jakecorboy.com/GlazeRecipe/Frosty-Crystal",
      "createdBy": "Jake Glaze",
      "source": "glazy.org",
      "url": "https://glazy.org/recipes/18702"
    },
    {
      "id": 1939,
      "code": "GLAZY-1939",
      "name": "Frosty Matte",
      "cone": "4",
      "surface": "Matte",
      "transparency": "",
      "atmosphere": "Oxidation",
      "subtype": "Glaze - Matte",
      "ingredients": [
        {
          "material": "G-200 Feldspar",
          "amount": 46.9
        },
        {
          "material": "Gerstley Borate",
          "amount": 11.4
        },
        {
          "material": "Strontium Carbonate",
          "amount": 11.1
        },
        {
          "material": "Zinc Oxide",
          "amount": 3.9
        }
      ],
      "description": "From Jane Dillon: bubbly, opaque, thick. Orig. recipe has 13.5 barium instead of Sr.",
      "createdBy": "Glazy Admin",
      "source": "glazy.org",
      "url": "https://glazy.org/recipes/1939"
    },
    {
      "id": 12119,
      "code": "GLAZY-12119",
      "name": "Frosty Matte",
      "cone": "6",
      "surface": "Matte",
      "transparency": "Semi-opaque",
      "atmosphere": "Neutral",
      "subtype": "Glaze",
      "ingredients": [
        {
          "material": "Nepheline Syenite",
          "amount": 60.0
        },
        {
          "material": "Barium Carbonate",
          "amount": 22.0
        },
        {
          "material": "EP Kaolin",
          "amount": 8.0
        },
        {
          "material": "Lithium Carbonate",
          "amount": 5.0
        },
        {
          "material": "Silica",
          "amount": 5.0
        }
      ],
      "description": "frosty matte white - should play around with crystals more than it does on the test though. high alkaline and should be more sugary.",
      "createdBy": "Ginger",
      "source": "glazy.org",
      "url": "https://glazy.org/recipes/12119"
    },
    {
      "id": 5349,
      "code": "GLAZY-5349",
      "name": "Frosty Matte Glaze",
      "cone": "9",
      "surface": "Matte",
      "transparency": "",
      "atmosphere": "Oxidation, Reduction",
      "subtype": "Glaze - Matte",
      "ingredients": [
        {
          "material": "Kingman Feldspar",
          "amount": 55.56
        },
        {
          "material": "Barium Carbonate",
          "amount": 22.22
        },
        {
          "material": "EP Kaolin",
          "amount": 5.56
        },
        {
          "material": "Magnesium carbonate",
          "amount": 5.56
        },
        {
          "material": "Silica",
          "amount": 5.56
        },
        {
          "material": "Borax",
          "amount": 2.77
        },
        {
          "material": "Colemanite",
          "amount": 2.77
        }
      ],
      "additionals": [
        {
          "material": "Zinc Oxide",
          "amount": 5.56
        }
      ],
      "description": "This recipe was imported from Louis Katz's Hyperglaze database available on his website: http://falcon.tamucc.edu/lkatz/allglazes.txt More information about Louis Katz can be found on his website, http://www.louiskatz.net/ Louis Katz Notes: I am not a safety expert and any information contained in this file about safety should be ignored in favor of advice from experts. All of the materials in all glazes are potentially hazardous. All of these glaze recipes are given without any representation of accuracy or safety. They may work, they may not. They may be safe when fired or they may not. All of the materials used in them have hazards associated with them. You must be have sufficient training in the hazards before you use the the materials. You will have to determine the suitability and safety for your use. Do not assume that a lack of a warning about a material means that it is safe. Cone: 9 Surface texture: matte Firing: Ox. or Red. Recipe: Percent Batch Barium Carbonate 22.22 22.22 Borax 2.77 2.77 Colemanite 2.77 2.77 Magnesium Carbonate 5.56 5.56 Kingman Feldspar 55.56 55.56 EPK 5.56 5.56 Flint 5.56 5.56 Totals: 100.00 % 100.00 gm Also add: Zinc Oxide 5.56 5.56 Comments: reduction CM JJA 1992 p.38 adding cobalt, copper, or iron oxide result in brilliant colors",
      "createdBy": "Glazy Admin",
      "source": "glazy.org",
      "url": "https://glazy.org/recipes/5349"
    },
    {
      "id": 38592,
      "code": "GLAZY-38592",
      "name": "Fros\u00e9",
      "cone": "6",
      "surface": "Glossy",
      "transparency": "Transparent",
      "atmosphere": "Oxidation",
      "subtype": "Glaze",
      "ingredients": [
        {
          "material": "Nepheline Syenite",
          "amount": 21.8
        },
        {
          "material": "Ferro Frit 3124",
          "amount": 21.72
        },
        {
          "material": "Silica",
          "amount": 21.11
        },
        {
          "material": "EP Kaolin",
          "amount": 14.51
        },
        {
          "material": "Whiting",
          "amount": 11.61
        },
        {
          "material": "Gerstley Borate",
          "amount": 4.26
        }
      ],
      "additionals": [
        {
          "material": "Stain",
          "amount": 5.0
        },
        {
          "material": "Darvan",
          "amount": 4.0
        }
      ],
      "description": "Mason Stain - Spectrum stain 2083",
      "createdBy": "Gasworks NYC",
      "source": "glazy.org",
      "url": "https://glazy.org/recipes/38592"
    },
    {
      "id": 289611,
      "code": "GLAZY-289611",
      "name": "Fuego",
      "cone": "5",
      "surface": "",
      "transparency": "",
      "atmosphere": "Neutral",
      "subtype": "Glaze",
      "ingredients": [
        {
          "material": "Barium Carbonate",
          "amount": 50.0
        },
        {
          "material": "Custer Feldspar",
          "amount": 50.0
        },
        {
          "material": "Ferro Frit 3134",
          "amount": 4.0
        },
        {
          "material": "Bentonite",
          "amount": 2.0
        }
      ],
      "additionals": [
        {
          "material": "Red Iron Oxide",
          "amount": 3.0
        },
        {
          "material": "Manganese Dioxide",
          "amount": 1.0
        }
      ],
      "description": "",
      "createdBy": "Jordan Rangel",
      "source": "glazy.org",
      "url": "https://glazy.org/recipes/289611"
    },
    {
      "id": 23727,
      "code": "GLAZY-23727",
      "name": "Functional Matte Base",
      "cone": "5 - 7",
      "surface": "",
      "transparency": "",
      "atmosphere": "Oxidation",
      "subtype": "Glaze",
      "ingredients": [
        {
          "material": "Neph Sye A270",
          "amount": 48.57
        },
        {
          "material": "Magnesium carbonate",
          "amount": 20.95
        },
        {
          "material": "EP Kaolin",
          "amount": 19.05
        },
        {
          "material": "Silica",
          "amount": 11.43
        }
      ],
      "description": "",
      "createdBy": "Susan Bendavid",
      "source": "glazy.org",
      "url": "https://glazy.org/recipes/23727"
    },
    {
      "id": 5809,
      "code": "GLAZY-5809",
      "name": "Funny Runny Bunny Salt",
      "cone": "10",
      "surface": "",
      "transparency": "",
      "atmosphere": "",
      "subtype": "Glaze - Red - Copper",
      "ingredients": [
        {
          "material": "Buckingham feldspar",
          "amount": 34.02
        },
        {
          "material": "Silica",
          "amount": 32.16
        },
        {
          "material": "Dolomite",
          "amount": 10.72
        },
        {
          "material": "Gerstley Borate",
          "amount": 10.72
        },
        {
          "material": "Barium Carbonate",
          "amount": 5.36
        },
        {
          "material": "Whiting",
          "amount": 3.2
        },
        {
          "material": "Zinc Oxide",
          "amount": 2.06
        },
        {
          "material": "Kaolin",
          "amount": 1.75
        }
      ],
      "additionals": [
        {
          "material": "Tin Oxide",
          "amount": 3.2
        },
        {
          "material": "Copper Carbonate",
          "amount": 1.03
        }
      ],
      "description": "NOTE: This recipe was imported from Triangle Potter's Guild Glaze Recipes published November, 1988 Source: Conrad Weiser 330 buckingham spar 17 kaolin 312 flint 31 whiting 104 gerstley borate 104 dolomite 20 zinc oxide 52 barium carbonate + 31 tin oxide + 10 copper carbonate May be red with pink spots, occasionally cloudy or clear. Risky, but sometimes worth the trouble. For salt firings only.",
      "createdBy": "Glazy Admin",
      "source": "glazy.org",
      "url": "https://glazy.org/recipes/5809"
    },
    {
      "id": 1940,
      "code": "GLAZY-1940",
      "name": "Fur Glaze",
      "cone": "4",
      "surface": "",
      "transparency": "Opaque",
      "atmosphere": "Oxidation",
      "subtype": "Glaze - Specialty",
      "ingredients": [
        {
          "material": "Gerstley Borate",
          "amount": 50.0
        },
        {
          "material": "Wollastonite",
          "amount": 50.0
        }
      ],
      "description": "Glaze Type: Texture Recipe calls for fiberous wollastonite. From Karon Doherty.",
      "createdBy": "Glazy Admin",
      "source": "glazy.org",
      "url": "https://glazy.org/recipes/1940"
    },
    {
      "id": 2816,
      "code": "GLAZY-2816",
      "name": "Fustes liner",
      "cone": "9 - 10",
      "surface": "Satin",
      "transparency": "",
      "atmosphere": "Reduction",
      "subtype": "Glaze - Clear",
      "ingredients": [
        {
          "material": "Custer Feldspar",
          "amount": 34.7
        },
        {
          "material": "EP Kaolin",
          "amount": 23.6
        },
        {
          "material": "Dolomite",
          "amount": 19.6
        },
        {
          "material": "Silica",
          "amount": 18.9
        },
        {
          "material": "Whiting",
          "amount": 3.1
        }
      ],
      "description": "Notes: Bill Merrill: a smooth lustrous satin, that cleans up extremely well. I slow cool my kiln and it does not go matt. If you leave out the silica it produces a white to orange mat glaze. It is quite beautiful on an iron body stoneware, with or without the silica. The glaze when mixed without the silica likes strong reduction and a slow cool.",
      "createdBy": "Glazy Admin",
      "source": "glazy.org",
      "url": "https://glazy.org/recipes/2816"
    },
    {
      "id": 5142,
      "code": "GLAZY-5142",
      "name": "FVG Yellow-Gold Slip",
      "cone": "11",
      "surface": "",
      "transparency": "",
      "atmosphere": "Oxidation, Reduction",
      "subtype": "Slip & Engobe - Slip",
      "ingredients": [
        {
          "material": "EP Kaolin",
          "amount": 80.0
        },
        {
          "material": "Nepheline Syenite",
          "amount": 20.0
        }
      ],
      "additionals": [
        {
          "material": "Soda Ash",
          "amount": 1.0
        }
      ],
