Repository: MrSeldon/argilev2

File: data/glazes/glazy.json (part 113 of 315)
{
      "description": "This recipe was imported from Louis Katz's Hyperglaze database available on his website: http://falcon.tamucc.edu/lkatz/allglazes.txt More information about Louis Katz can be found on his website, http://www.louiskatz.net/ Louis Katz Notes: I am not a safety expert and any information contained in this file about safety should be ignored in favor of advice from experts. All of the materials in all glazes are potentially hazardous. All of these glaze recipes are given without any representation of accuracy or safety. They may work, they may not. They may be safe when fired or they may not. All of the materials used in them have hazards associated with them. You must be have sufficient training in the hazards before you use the the materials. You will have to determine the suitability and safety for your use. Do not assume that a lack of a warning about a material means that it is safe. Cone: 11 Firing: Ox. or Red. Recipe: Percent Batch Neph Sy 20.00 2268 EPK 80.00 9072 Totals: 100.00 % 11340 Gm Also add: Soda Ash 1.00 113 Comments: CM 03-96",
      "createdBy": "Glazy Admin",
      "source": "glazy.org",
      "url": "https://glazy.org/recipes/5142"
    },
    {
      "id": 5810,
      "code": "GLAZY-5810",
      "name": "G 203",
      "cone": "10",
      "surface": "",
      "transparency": "",
      "atmosphere": "Reduction",
      "subtype": "Glaze - Red - Copper",
      "ingredients": [
        {
          "material": "Silica",
          "amount": 33.89
        },
        {
          "material": "Soda Feldspar",
          "amount": 29.85
        },
        {
          "material": "Whiting",
          "amount": 14.13
        },
        {
          "material": "Ferro Frit 3195",
          "amount": 12.95
        },
        {
          "material": "Kaolin",
          "amount": 6.08
        },
        {
          "material": "Dolomite",
          "amount": 2.16
        },
        {
          "material": "Zinc Oxide",
          "amount": 0.94
        }
      ],
      "additionals": [
        {
          "material": "Superpax",
          "amount": 8.71
        },
        {
          "material": "Black Copper Oxide",
          "amount": 0.87
        }
      ],
      "description": "NOTE: This recipe was imported from Triangle Potter's Guild Glaze Recipes published November, 1988 Source: John Givvines 3090 flint 2721 soda feldspar 1288 whiting 1181 frit 3195 + 794 superpax 554 kaolin 197 dolomite 86 zinc oxide + 79 copper oxide",
      "createdBy": "Glazy Admin",
      "source": "glazy.org",
      "url": "https://glazy.org/recipes/5810"
    },
    {
      "id": 4899,
      "code": "GLAZY-4899",
      "name": "G Red Overglaze",
      "cone": "10",
      "surface": "Glossy",
      "transparency": "",
      "atmosphere": "Reduction",
      "subtype": "Glaze - Red - Copper",
      "ingredients": [
        {
          "material": "Custer Feldspar (1989)",
          "amount": 34.52
        },
        {
          "material": "Barium Carbonate",
          "amount": 30.77
        },
        {
          "material": "Silica",
          "amount": 20.61
        },
        {
          "material": "EP Kaolin",
          "amount": 5.58
        },
        {
          "material": "Tin Oxide",
          "amount": 5.09
        },
        {
          "material": "Bentonite",
          "amount": 2.41
        },
        {
          "material": "Copper Carbonate",
          "amount": 1.02
        }
      ],
      "description": "This recipe was imported from Louis Katz's Hyperglaze database available on his website: http://falcon.tamucc.edu/lkatz/allglazes.txt More information about Louis Katz can be found on his website, http://www.louiskatz.net/ Louis Katz Notes: I am not a safety expert and any information contained in this file about safety should be ignored in favor of advice from experts. All of the materials in all glazes are potentially hazardous. All of these glaze recipes are given without any representation of accuracy or safety. They may work, they may not. They may be safe when fired or they may not. All of the materials used in them have hazards associated with them. You must be have sufficient training in the hazards before you use the the materials. You will have to determine the suitability and safety for your use. Do not assume that a lack of a warning about a material means that it is safe. Cone: 10 Surface texture: shiny glossy Firing: Ox. or Red. Recipe: Percent Batch Barium CArbonate 30.77 30.27 custer feldspar 34.52 33.96 EPK 5.58 5.49 Bentonite 2.41 2.37 Tin Oxide 5.09 5.01 Copper Carbonate 1.02 1.00 Flint 20.61 20.27 Totals: 100.00 % 98.37 gm",
      "createdBy": "Glazy Admin",
      "source": "glazy.org",
      "url": "https://glazy.org/recipes/4899"
    },
    {
      "id": 4900,
      "code": "GLAZY-4900",
      "name": "G Red Overglaze",
      "cone": "10",
      "surface": "",
      "transparency": "",
      "atmosphere": "Oxidation, Reduction",
      "subtype": "Glaze - Red - Copper",
      "ingredients": [
        {
          "material": "Cornwall Stone",
          "amount": 50.52
        },
        {
          "material": "Barium Carbonate",
          "amount": 30.93
        },
        {
          "material": "Silica",
          "amount": 10.31
        },
        {
          "material": "Tin Oxide",
          "amount": 5.15
        },
        {
          "material": "Bentonite",
          "amount": 2.06
        },
        {
          "material": "Copper Carbonate",
          "amount": 1.03
        }
      ],
      "description": "This recipe was imported from Louis Katz's Hyperglaze database available on his website: http://falcon.tamucc.edu/lkatz/allglazes.txt More information about Louis Katz can be found on his website, http://www.louiskatz.net/ Louis Katz Notes: I am not a safety expert and any information contained in this file about safety should be ignored in favor of advice from experts. All of the materials in all glazes are potentially hazardous. All of these glaze recipes are given without any representation of accuracy or safety. They may work, they may not. They may be safe when fired or they may not. All of the materials used in them have hazards associated with them. You must be have sufficient training in the hazards before you use the the materials. You will have to determine the suitability and safety for your use. Do not assume that a lack of a warning about a material means that it is safe. Cone: 10 Color: red Firing: Ox. or Red. Recipe: Percent Batch Barium CArbonate 30.93 30.00 Cornwall 50.52 49.00 Flint 10.31 10.00 Bentonite 2.06 2.00 Tin Oxide 5.15 5.00 Copper Carbonate 1.03 1.00 Totals: 100.00 % 97.00 gm Comments: Unknown Source, not formulated by Gail Sliptrail for red",
      "createdBy": "Glazy Admin",
      "source": "glazy.org",
      "url": "https://glazy.org/recipes/4900"
    },
    {
      "id": 1206,
      "code": "GLAZY-1206",
      "name": "G-200 Matte",
      "cone": "5",
      "surface": "Matte",
      "transparency": "",
      "atmosphere": "Oxidation",
      "subtype": "Glaze - Matte",
      "ingredients": [
        {
          "material": "Potash Feldspar",
          "amount": 15.0
        },
        {
          "material": "Zinc Oxide",
          "amount": 15.0
        },
        {
          "material": "Silica",
          "amount": 9.0
        },
        {
          "material": "Whiting",
          "amount": 4.0
        },
        {
          "material": "Barium Carbonate",
          "amount": 3.65
        },
        {
          "material": "EP Kaolin",
          "amount": 2.7
        },
        {
          "material": "Dolomite",
          "amount": 0.65
        }
      ],
      "description": "Good w/stains & oxides about 10%. Cobalt 1% = electric blue. 2 coats if brushed. Use gum if brushing. From George Bowes.",
      "createdBy": "Glazy Admin",
      "source": "glazy.org",
      "url": "https://glazy.org/recipes/1206"
    },
    {
      "id": 43483,
      "code": "GLAZY-43483",
      "name": "G-76 (Jackie Rice's Glaze)",
      "cone": "05 - 04",
      "surface": "",
      "transparency": "",
      "atmosphere": "Oxidation",
      "subtype": "Glaze - White, Off-White",
      "ingredients": [
        {
          "material": "Gerstley Borate",
          "amount": 38.0
        },
        {
          "material": "Custer Feldspar",
          "amount": 37.0
        },
        {
          "material": "Barium Carbonate",
          "amount": 14.0
        },
        {
          "material": "Silica",
          "amount": 11.0
        }
      ],
      "additionals": [
        {
          "material": "Bentonite",
          "amount": 1.0
        }
      ],
      "description": "From Virginia Scotchie's Clay and Glaze Compendium",
      "createdBy": "Glazy Admin",
      "source": "glazy.org",
      "url": "https://glazy.org/recipes/43483"
    },
    {
      "id": 4755,
      "code": "GLAZY-4755",
      "name": "G-76 Clear",
      "cone": "06 - 03",
      "surface": "",
      "transparency": "",
      "atmosphere": "Oxidation, Reduction",
      "subtype": "Glaze - Clear",
      "ingredients": [
        {
          "material": "Gerstley Borate",
          "amount": 37.62
        },
        {
          "material": "Potash Feldspar",
          "amount": 36.63
        },
        {
          "material": "Barium Carbonate",
          "amount": 13.86
        },
        {
          "material": "Silica",
          "amount": 10.89
        },
        {
          "material": "Bentonite",
          "amount": 0.99
        }
      ],
      "additionals": [
        {
          "material": "Black Iron Oxide",
          "amount": 0.99
        }
      ],
      "description": "This recipe was imported from Louis Katz's Hyperglaze database available on his website: http://falcon.tamucc.edu/lkatz/allglazes.txt More information about Louis Katz can be found on his website, http://www.louiskatz.net/ Louis Katz Notes: I am not a safety expert and any information contained in this file about safety should be ignored in favor of advice from experts. All of the materials in all glazes are potentially hazardous. All of these glaze recipes are given without any representation of accuracy or safety. They may work, they may not. They may be safe when fired or they may not. All of the materials used in them have hazards associated with them. You must be have sufficient training in the hazards before you use the the materials. You will have to determine the suitability and safety for your use. Do not assume that a lack of a warning about a material means that it is safe. Cone: 06 05 04 03 Color: clear Firing: Ox. or Red. Recipe: Percent Batch gertsley borate 37.62 38.0 potash feldspar 36.63 37.0 barium carbonate 13.86 14.0 flint 10.89 11.0 bentonite 0.99 1.0 Totals: 100.00 % 101.0 gm Also add: black iron oxide 0.99 1.0 Comments: the SP June 1983 p. 32",
      "createdBy": "Glazy Admin",
      "source": "glazy.org",
      "url": "https://glazy.org/recipes/4755"
    },
    {
      "id": 355915,
      "code": "GLAZY-355915",
      "name": "G1214-F White Gloss",
      "cone": "6 - 9",
      "surface": "Glossy",
      "transparency": "Opaque",
      "atmosphere": "Oxidation",
      "subtype": "Glaze",
      "ingredients": [
        {
          "material": "Ferro Frit 4108",
          "amount": 22.0
        },
        {
          "material": "Potash Feldspar",
          "amount": 20.0
        },
        {
          "material": "Wollastonite",
          "amount": 20.0
        },
        {
          "material": "Silica",
          "amount": 19.0
        },
        {
          "material": "EP Kaolin",
          "amount": 17.0
        }
      ],
      "additionals": [
        {
          "material": "Zirconium dioxide",
          "amount": 13.0
        },
        {
          "material": "Bentonite",
          "amount": 2.0
        }
      ],
      "description": "Versatile opaque white gloss. Works on Keanes Black midfire and other dark clays. I use it on cone 6 through to cone 9. Based on a Digitalfire base glaze.",
      "createdBy": "Denise McDonald",
      "source": "glazy.org",
      "url": "https://glazy.org/recipes/355915"
    },
    {
      "id": 69580,
      "code": "GLAZY-69580",
      "name": "G1214W - ^6 Trans Base",
      "cone": "5 - 6",
      "surface": "Glossy",
      "transparency": "Transparent",
      "atmosphere": "Oxidation",
      "subtype": "Glaze - Clear",
      "ingredients": [
        {
          "material": "EP Kaolin",
          "amount": 25.0
        },
        {
          "material": "Ferro Frit 3134",
          "amount": 25.0
        },
        {
          "material": "Silica",
          "amount": 25.0
        },
        {
          "material": "Minspar 200",
          "amount": 15.0
        },
        {
          "material": "Wollastonite",
          "amount": 10.0
        }
      ],
      "description": "Reference: https://digitalfire.com/4sight/education/g1214wcone6transparentbaseglaze121.html SG - 1.45 +12-15% Zircopax for a gloss white like Amaco C-10 Snow",
      "createdBy": "Bill Kitt",
      "source": "glazy.org",
      "url": "https://glazy.org/recipes/69580"
    },
    {
      "id": 6660,
      "code": "GLAZY-6660",
      "name": "G1214W Clear",
      "cone": "7",
      "surface": "Glossy",
      "transparency": "",
      "atmosphere": "",
      "subtype": "Glaze",
      "ingredients": [
        {
          "material": "EP Kaolin",
          "amount": 25.0
        },
        {
          "material": "Ferro Frit 3134",
          "amount": 25.0
        },
        {
          "material": "Silica",
          "amount": 25.0
        },
        {
          "material": "NC-4 Feldspar",
          "amount": 15.0
        },
        {
          "material": "Wollastonite",
          "amount": 10.0
        }
      ],
      "description": "Digital Fire Clear glaze https://digitalfire.com/4sight/recipes/cone6transparentbase4.html",
      "createdBy": "Ceramic Recipes",
      "source": "glazy.org",
      "url": "https://glazy.org/recipes/6660"
    },
    {
      "id": 157136,
      "code": "GLAZY-157136",
      "name": "G1215U (1)",
      "cone": "8",
      "surface": "Glossy",
      "transparency": "Transparent",
      "atmosphere": "Oxidation",
      "subtype": "Glaze",
      "ingredients": [
        {
          "material": "Silica",
          "amount": 30.8
        },
        {
          "material": "Kaolin",
          "amount": 29.6
        },
        {
          "material": "Ferro Frit 3134",
          "amount": 24.5
        },
        {
          "material": "Talc",
          "amount": 7.8
        },
        {
          "material": "Wollastonite",
          "amount": 7.3
        }
      ],
      "additionals": [
        {
          "material": "Bentonite",
          "amount": 2.0
        }
      ],
      "description": "Digitalfire para cone 6. Deveria ter 0.34 de boro, mas consegui 0,32 com a frita 3134 (seria com a 3249). Recalculei/reformulei. Quase igual ao Robusto 2B, com pouquinho menos de Si e Al. Impressionante como, apesar de ter alto teor de caulim, n\u00e3o rasteja. 80% \u00e1gua + 20% CMC preparado.",
      "createdBy": "Marize Mello",
      "source": "glazy.org",
      "url": "https://glazy.org/recipes/157136"
    },
    {
      "id": 11616,
      "code": "GLAZY-11616",
      "name": "G14:5",
      "cone": "6 - 9",
      "surface": "Glossy",
      "transparency": "Transparent",
      "atmosphere": "Oxidation",
      "subtype": "Glaze - Clear",
      "ingredients": [
        {
          "material": "Silica",
          "amount": 19.0
        },
        {
          "material": "Wollastonite",
          "amount": 19.0
        },
        {
          "material": "Soda Feldspar",
          "amount": 18.0
        },
        {
          "material": "Ball Clay",
          "amount": 16.0
        },
        {
          "material": "Petalite",
          "amount": 16.0
        },
        {
          "material": "Calcium borate frit",
          "amount": 12.0
        }
      ],
      "description": "Glossy, clear transparent developed by Caroline Lind\u00f6. Needs to be put on in a thin layer to avoid \"clouds\". In picture on anthracite stoneware with tape restist stripes. The only transparent glaze I've tried that doesn't make the anthracite clay underneath look an ugly yellowish.",
      "createdBy": "Cecilia Ekengren",
      "source": "glazy.org",
      "url": "https://glazy.org/recipes/11616"
    },
    {
      "id": 2902,
      "code": "GLAZY-2902",
      "name": "G14:5 Lime",
      "cone": "6 - 9",
      "surface": "Glossy",
      "transparency": "Translucent",
      "atmosphere": "Oxidation",
      "subtype": "Glaze - Green - Copper",
      "ingredients": [
        {
          "material": "Silica",
          "amount": 19.0
        },
        {
          "material": "Wollastonite",
          "amount": 19.0
        },
        {
          "material": "Soda Feldspar",
          "amount": 18.0
        },
        {
          "material": "Ball Clay",
          "amount": 16.0
        },
        {
          "material": "Petalite",
          "amount": 16.0
        },
        {
          "material": "Calcium borate frit",
          "amount": 12.0
        }
      ],
      "additionals": [
        {
          "material": "Yellow stain",
          "amount": 6.0
        },
        {
          "material": "Black Copper Oxide",
          "amount": 1.0
        }
      ],
      "description": "Glossy, bright lime green. Without the additives it's a great, clear transparent.",
      "createdBy": "Cecilia Ekengren",
      "source": "glazy.org",
      "url": "https://glazy.org/recipes/2902"
    },
    {
      "id": 67247,
      "code": "GLAZY-67247",
      "name": "G184 Clear",
      "cone": "6",
      "surface": "",
      "transparency": "",
      "atmosphere": "",
      "subtype": "Glaze - Clear",
      "ingredients": [
        {
          "material": "Kona F-4 feldspar",
          "amount": 45.5
        },
        {
          "material": "Silica",
          "amount": 20.0
        },
        {
          "material": "Gerstley Borate",
          "amount": 13.3
        },
        {
          "material": "Whiting",
          "amount": 8.3
        },
        {
          "material": "Dolomite",
          "amount": 6.4
        },
        {
          "material": "Zinc Oxide",
          "amount": 4.0
        },
        {
          "material": "EP Kaolin",
          "amount": 2.5
        }
      ],
      "description": "From The Ceramic Glaze Handbook: Materials, Techniques, Formulas, by Mark Burleson, 2001. Glaze Formulas, Formulas for Oxidation Cone 5-6.",
      "createdBy": "Glazy Admin",
      "source": "glazy.org",
      "url": "https://glazy.org/recipes/67247"
    },
    {
      "id": 96472,
      "code": "GLAZY-96472",
      "name": "G1916Q",
      "cone": "04 - 02",
      "surface": "Glossy",
      "transparency": "Transparent",
      "atmosphere": "Oxidation",
      "subtype": "Glaze - Clear",
      "ingredients": [
        {
          "material": "Ferro Frit 3195",
          "amount": 65.0
        },
        {
          "material": "Ball Clay",
          "amount": 15.0
        },
        {
          "material": "Ferro Frit 3110",
          "amount": 10.0
        },
        {
          "material": "Ferro Frit 3249",
          "amount": 10.0
        }
      ],
      "description": "From Digitalfire.com: https://digitalfire.com/recipe/g1916q Modified: 2020-09-16 09:32:23 An expansion-adjustable cone 04-02 transparent glaze made using three common Ferro frits (low and high expansion), it produces an easy-to-use slurry. ##Notes This recipe can produce a super-transparent surface of high quality. It has good application properties (if mixed properly, see below) and melts to a clear at cone 04-02. All of the frits are commonly available. Remember that cone 06 firing produces a poor glaze:body bond, we recommend firing cone 04 or 03 if possible (ware strength also increases greatly). This glaze can be made to fit pretty well any clay body (by adjustment in frit proportions). We recommend drop-and-hold firing, for example the 04DSDH schedule. There are three frits: -Frit 3195 is almost a complete glaze on its own, it just needs a little kaolin. It fires slightly silky rather than completely glossy but with the addition of one of the frits below a high gloss is achieved. But it is somewhat above middle-of-the-road for thermal expansion (the 85:15 frit:clay variation, G1916J, will craze on most of our clay bodies). -Frit 3110 is super high expansion and high gloss. Blend it with Frit 3195 it to deal with shivering. -Frit 3249 is super low expansion and high gloss. Blend it with Frit 3195 to deal with crazing. In one variation we employ 30% of this and For example, to fit Plainsman Buffstone at cone 04 we find that a 55:30:15 3195:3249:Ball Clay mix works well. This frit-juggling strategy affords a wide range of adjustment for tuning the glaze fit to a body, a very important matter at low temperatures where crazing and shivering can occur with even slight thermal expansion misfit. In some situations using only Frit 3195 and ball clay might be ok. However we recommend to 65:10:10 frit mix because the 3249 and 3110 cancel out each other's thermal expansion influence and increase the gloss of the otherwise silky 3195. The presence of 3249 also reduces boron blue issues. Stress-test the fit by subjecting a piece of thin-walled ware to boiling-water-into-ice-water (and vice versa) immersion. This will reveal misfit that will happen with time. There can be issues with clouding. Thinner application and higher firing (e.g. cone 04, 03) both help. If the glaze goes on too thick using normal techniques consider bisquing higher to reduce its porosity. This recipe employs #5 ball clay, a material known to produce better glaze slurries. No. 1 Glaze ball clay is another. However if you do not have either, then other ball clays should OK. EPK is also ok. To achieve even coverage it is a good idea to employ a thixotropic slurry (one that gels slightly). The 15% clay is plenty to suspend the slurry (adding bentonite is not needed).",
      "createdBy": "Mer Almagro",
      "source": "glazy.org",
      "url": "https://glazy.org/recipes/96472"
    },
    {
      "id": 249549,
      "code": "GLAZY-249549",
      "name": "G2926B (10.2)",
      "cone": "8",
      "surface": "Glossy",
      "transparency": "Transparent",
      "atmosphere": "Oxidation",
      "subtype": "Glaze",
      "ingredients": [
        {
          "material": "Silica",
          "amount": 32.9
        },
        {
          "material": "Ferro Frit 3134",
          "amount": 23.7
        },
        {
          "material": "Kaolin",
          "amount": 16.7
        },
        {
          "material": "0937_ Espodum\u00eanio AB",
          "amount": 16.2
        },
        {
          "material": "Talc",
          "amount": 4.9
        },
        {
          "material": "Wollastonite",
          "amount": 3.6
        },
        {
          "material": "Bentonite",
          "amount": 2.0
        }
      ],
      "description": "Digitalfire - Alterado. 70% de \u00e1gua + 30% de CMC preparado.",
      "createdBy": "Marize Mello",
      "source": "glazy.org",
      "url": "https://glazy.org/recipes/249549"
    },
    {
      "id": 266107,
      "code": "GLAZY-266107",
      "name": "G2926B 01/10/22 Sereno do 10.1 Branco menos 10 si",
      "cone": "8",
      "surface": "Glossy",
      "transparency": "Opaque",
      "atmosphere": "Oxidation",
      "subtype": "Glaze",
      "ingredients": [
        {
          "material": "Silica #400",
          "amount": 26.6
        },
        {
          "material": "Ferro Frit 3134",
          "amount": 26.0
        },
        {
          "material": "0936_Nefelina AB",
          "amount": 19.1
        },
        {
          "material": "Kaolin",
          "amount": 19.0
        },
        {
          "material": "Wollastonite",
          "amount": 7.1
        },
        {
          "material": "Talc",
          "amount": 2.2
        }
      ],
      "additionals": [
        {
          "material": "Ultrox",
          "amount": 12.0
        },
        {
          "material": "CER 1",
          "amount": 3.0
        },
        {
          "material": "Stain",
          "amount": 2.0
        }
      ],
      "description": "Digitalfire alterado para melhor derretimento.",
      "createdBy": "Marize Mello",
      "source": "glazy.org",
      "url": "https://glazy.org/recipes/266107"
    },
    {
      "id": 237380,
      "code": "GLAZY-237380",
      "name": "G2926B 10.0",
      "cone": "8",
      "surface": "Glossy",
      "transparency": "",
      "atmosphere": "Oxidation",
      "subtype": "Glaze",
      "ingredients": [
        {
          "material": "Silica",
          "amount": 33.4
        },
        {
          "material": "Ferro Frit 3134",
          "amount": 23.0
        },
        {
          "material": "0936_Nefelina AB",
          "amount": 16.8
        },
        {
          "material": "Kaolin",
          "amount": 16.7
        },
        {
          "material": "Wollastonite",
          "amount": 6.2
        },
        {
          "material": "Bentonite",
          "amount": 2.0
        },
        {
          "material": "Talc",
          "amount": 1.9
        }
      ],
      "description": "Digitalfire. 70% \u00e1gua + 30% CMC preparado.",
      "createdBy": "Marize Mello",
      "source": "glazy.org",
      "url": "https://glazy.org/recipes/237380"
    },
    {
      "id": 263532,
      "code": "GLAZY-263532",
      "name": "G2926B 10.1 Branco menos 10 si",
      "cone": "8",
      "surface": "Glossy",
      "transparency": "Opaque",
      "atmosphere": "Oxidation",
      "subtype": "Glaze",
      "ingredients": [
        {
          "material": "Silica",
          "amount": 23.4
        },
        {
          "material": "Ferro Frit 3134",
          "amount": 23.0
        },
        {
          "material": "0936_Nefelina AB",
          "amount": 16.8
        },
        {
          "material": "Kaolin",
          "amount": 16.7
        },
        {
          "material": "Ultrox",
          "amount": 12.0
        },
        {
          "material": "Wollastonite",
          "amount": 6.2
        },
        {
          "material": "Talc",
          "amount": 1.9
        }
      ],
      "additionals": [
        {
          "material": "Bentonite",
          "amount": 2.0
        }
      ],
      "description": "Digitalfire. Alterado.",
      "createdBy": "Marize Mello",
      "source": "glazy.org",
      "url": "https://glazy.org/recipes/263532"
    },
    {
      "id": 322865,
      "code": "GLAZY-322865",
      "name": "G2926B 10.3 Alface T 5%",
      "cone": "8",
      "surface": "Glossy",
      "transparency": "",
      "atmosphere": "Oxidation",
      "subtype": "Glaze",
      "ingredients": [
        {
          "material": "Silica #400",
          "amount": 34.1
        },
        {
          "material": "Ferro Frit 3134",
          "amount": 23.5
        },
        {
          "material": "Kaolin",
          "amount": 17.1
        },
        {
          "material": "0936_Nefelina AB",
          "amount": 17.1
        },
        {
          "material": "Wollastonite",
          "amount": 6.3
        },
        {
          "material": "Talc",
          "amount": 1.9
        }
      ],
      "additionals": [
        {
          "material": "Stain",
          "amount": 5.0
        },
        {
          "material": "Ultrox",
          "amount": 3.0
        },
        {
          "material": "CER 1",
          "amount": 3.0
        },
        {
          "material": "Black Copper Oxide",
          "amount": 0.2
        }
      ],
      "description": "Digitalfire. Alterado. Fou um dos primeiros G2926B que eu fiz e n\u00e3o est\u00e1 bom. Refazer com nova formula\u00e7\u00e3o e empastamento.",
      "createdBy": "Marize Mello",
      "source": "glazy.org",
      "url": "https://glazy.org/recipes/322865"
    },
    {
      "id": 318969,
      "code": "GLAZY-318969",
      "name": "G2926B 10.41 Alface semi",
      "cone": "8",
      "surface": "Glossy",
      "transparency": "Semi-opaque",
      "atmosphere": "Oxidation",
      "subtype": "Glaze",
      "ingredients": [
        {
          "material": "Silica #500",
          "amount": 30.0
        },
        {
          "material": "Ferro Frit 3134",
          "amount": 24.5
        },
        {
          "material": "0936_Nefelina AB",
          "amount": 19.0
        },
        {
          "material": "Kaolin #400",
          "amount": 17.0
        },
        {
          "material": "Wollastonite",
          "amount": 7.0
        },
        {
          "material": "Talc",
          "amount": 2.5
        }
      ],
      "additionals": [
        {
          "material": "Corante Alface 21",
          "amount": 5.0
        },
        {
          "material": "Tin Oxide",
          "amount": 3.0
        },
        {
          "material": "Ultrox",
          "amount": 3.0
        },
        {
          "material": "CER 1",
          "amount": 3.0
        }
      ],
      "description": "Digitalfire Alterado.",
      "createdBy": "Marize Mello",
      "source": "glazy.org",
      "url": "https://glazy.org/recipes/318969"
    },
    {
      "id": 272351,
      "code": "GLAZY-272351",
      "name": "G2926B 10.42 Celeste S 5%",
      "cone": "8",
      "surface": "Glossy",
      "transparency": "Semi-opaque",
      "atmosphere": "Oxidation",
      "subtype": "Glaze",
      "ingredients": [
        {
          "material": "Silica #500",
          "amount": 30.0
        },
        {
          "material": "Ferro Frit 3134",
          "amount": 24.5
        },
        {
          "material": "0936_Nefelina AB",
          "amount": 19.0
        },
        {
          "material": "Kaolin #400",
          "amount": 17.0
        },
        {
          "material": "Wollastonite",
          "amount": 7.0
        },
        {
          "material": "Talc",
          "amount": 2.5
        }
      ],
      "additionals": [
        {
          "material": "Corante Celeste 130",
          "amount": 5.0
        },
        {
          "material": "Tin Oxide",
          "amount": 3.0
        },
        {
          "material": "Ultrox",
          "amount": 3.0
        },
        {
          "material": "CER 1",
          "amount": 3.0
        }
      ],
      "description": "Digitalfire Alterado.",
      "createdBy": "Marize Mello",
      "source": "glazy.org",
      "url": "https://glazy.org/recipes/272351"
    },
    {
      "id": 282152,
      "code": "GLAZY-282152",
      "name": "G2926B 10.55 Branco Opaco",
      "cone": "8",
      "surface": "Glossy",
      "transparency": "Opaque",
      "atmosphere": "Oxidation",
      "subtype": "Glaze",
      "ingredients": [
        {
          "material": "Silica #500",
          "amount": 28.0
        },
        {
          "material": "Ferro Frit 3134",
          "amount": 26.0
        },
        {
          "material": "0936_Nefelina AB",
          "amount": 20.0
        },
        {
          "material": "Kaolin #400",
          "amount": 16.0
        },
        {
          "material": "Wollastonite",
          "amount": 6.5
        },
        {
          "material": "Talc",
          "amount": 3.5
        }
      ],
      "additionals": [
        {
          "material": "Ultrox",
          "amount": 10.0
        },
        {
          "material": "Tin Oxide",
          "amount": 4.5
        },
        {
          "material": "CER",
          "amount": 3.0
        }
      ],
      "description": "Digitalfire. Alterado. Custo Dez/22: 55,00.",
      "createdBy": "Marize Mello",
      "source": "glazy.org",
      "url": "https://glazy.org/recipes/282152"
    },
    {
      "id": 283617,
      "code": "GLAZY-283617",
      "name": "G2926B 10.56 Vermelho Transl\u00facido",
      "cone": "8",
      "surface": "Glossy",
      "transparency": "Translucent",
      "atmosphere": "Oxidation",
      "subtype": "Glaze",
      "ingredients": [
        {
          "material": "Silica #500",
          "amount": 32.0
        },
        {
          "material": "Ferro Frit 3134",
          "amount": 24.0
        },
        {
          "material": "Kaolin #400",
          "amount": 18.0
        },
        {
          "material": "0936_Nefelina AB",
          "amount": 17.0
        },
        {
          "material": "Wollastonite",
          "amount": 6.0
        },
        {
          "material": "Talc",
          "amount": 3.0
        }
      ],
      "additionals": [
        {
          "material": "Ultrox",
          "amount": 3.0
        },
        {
          "material": "Corante Vermelho 105",
          "amount": 3.0
        },
        {
          "material": "CER 5",
          "amount": 3.0
        }
      ],
      "description": "Digitalfire Alterado.",
      "createdBy": "Marize Mello",
      "source": "glazy.org",
      "url": "https://glazy.org/recipes/283617"
    },
    {
      "id": 283619,
      "code": "GLAZY-283619",
      "name": "G2926B 10.57 Laranja Transl\u00facido",
      "cone": "8",
      "surface": "Glossy",
      "transparency": "Translucent",
      "atmosphere": "Oxidation",
      "subtype": "Glaze",
      "ingredients": [
        {
          "material": "Silica #500",
          "amount": 32.0
        },
        {
          "material": "Ferro Frit 3134",
          "amount": 24.0
        },
        {
          "material": "Kaolin #400",
          "amount": 18.0
        },
        {
          "material": "0936_Nefelina AB",
          "amount": 17.0
        },
        {
          "material": "Wollastonite",
          "amount": 6.0
        },
        {
          "material": "Talc",
          "amount": 3.0
        }
      ],
      "additionals": [
        {
          "material": "Ultrox",
          "amount": 3.0
        },
        {
          "material": "Stain",
          "amount": 3.0
        },
        {
          "material": "CER 5",
          "amount": 3.0
        }
      ],
      "description": "Digitalfire Alterado.",
      "createdBy": "Marize Mello",
      "source": "glazy.org",
      "url": "https://glazy.org/recipes/283619"
    },
    {
      "id": 260924,
      "code": "GLAZY-260924",
      "name": "G2926B 10.6 - P/ Mery",
      "cone": "8",
      "surface": "Glossy",
      "transparency": "",
      "atmosphere": "Oxidation",
      "subtype": "Glaze",
      "ingredients": [
        {
          "material": "Silica",
          "amount": 28.4
        },
        {
          "material": "Ferro Frit 3134",
          "amount": 23.0
        },
        {
          "material": "0936_Nefelina AB",
          "amount": 16.8
        },
        {
          "material": "Kaolin",
          "amount": 14.7
        },
        {
          "material": "Wollastonite",
          "amount": 6.2
        },
        {
          "material": "Bentonite",
          "amount": 2.0
        },
        {
          "material": "Talc",
          "amount": 1.9
        }
      ],
      "description": "Digitalfire. Alterado.",
      "createdBy": "Marize Mello",
      "source": "glazy.org",
      "url": "https://glazy.org/recipes/260924"
    },
    {
      "id": 290942,
      "code": "GLAZY-290942",
      "name": "G2926B 10.62 Roxo Semi",
      "cone": "8",
      "surface": "Glossy",
      "transparency": "Semi-opaque",
      "atmosphere": "Oxidation",
      "subtype": "Glaze",
      "ingredients": [
        {
          "material": "Silica #500",
          "amount": 30.0
        },
        {
          "material": "Ferro Frit 3134",
          "amount": 24.5
        },
        {
          "material": "0936_Nefelina AB",
          "amount": 19.0
        },
        {
          "material": "Kaolin #400",
          "amount": 17.0
        },
        {
          "material": "Wollastonite",
          "amount": 7.0
        },
        {
          "material": "Talc",
          "amount": 2.5
        }
      ],
      "additionals": [
        {
          "material": "Ultrox",
          "amount": 5.0
        },
        {
          "material": "CER",
          "amount": 3.0
        },
        {
          "material": "Corante Azul Royal",
          "amount": 2.9
        },
        {
          "material": "Corante Vermelho 105",
          "amount": 2.1
        }
      ],
      "description": "Digitalfire Alterado. Custo Dez/22: 49,00",
      "createdBy": "Marize Mello",
      "source": "glazy.org",
      "url": "https://glazy.org/recipes/290942"
    },
    {
      "id": 292465,
      "code": "GLAZY-292465",
      "name": "G2926B 10.63 Royal Semi",
      "cone": "8",
      "surface": "Glossy",
      "transparency": "Semi-opaque",
      "atmosphere": "Oxidation",
      "subtype": "Glaze",
      "ingredients": [
        {
          "material": "Silica #500",
          "amount": 30.0
        },
        {
          "material": "Ferro Frit 3134",
          "amount": 24.5
        },
        {
          "material": "0936_Nefelina AB",
          "amount": 19.0
        },
        {
          "material": "Kaolin #400",
          "amount": 17.0
        },
        {
          "material": "Wollastonite",
          "amount": 7.0
        },
        {
          "material": "Talc",
          "amount": 2.5
        }
      ],
      "additionals": [
        {
          "material": "Ultrox",
          "amount": 5.0
        },
        {
          "material": "Corante Azul Royal",
          "amount": 5.0
        },
        {
          "material": "CER",
          "amount": 3.0
        }
      ],
      "description": "Digitalfire Alterado. Custo Dez/22: 49,00.",
      "createdBy": "Marize Mello",
      "source": "glazy.org",
      "url": "https://glazy.org/recipes/292465"
    },
    {
      "id": 290974,
      "code": "GLAZY-290974",
      "name": "G2926B 10.64 Amarelo Semi",
      "cone": "8",
      "surface": "Glossy",
      "transparency": "Semi-opaque",
      "atmosphere": "Oxidation",
      "subtype": "Glaze",
      "ingredients": [
        {
          "material": "Silica #500",
          "amount": 30.0
        },
        {
          "material": "Ferro Frit 3134",
          "amount": 24.5
        },
        {
          "material": "0936_Nefelina AB",
          "amount": 19.0
        },
        {
          "material": "Kaolin #400",
          "amount": 17.0
        },
        {
          "material": "Wollastonite",
          "amount": 7.0
        },
        {
          "material": "Talc",
          "amount": 2.5
        }
      ],
      "additionals": [
        {
          "material": "Ultrox",
          "amount": 5.0
        },
        {
          "material": "Corante Amarelo 700",
          "amount": 5.0
        },
        {
          "material": "CER",
          "amount": 3.0
        }
      ],
      "description": "Digitalfire Alterado. Custo Dez/22: 49,00.",
      "createdBy": "Marize Mello",
      "source": "glazy.org",
      "url": "https://glazy.org/recipes/290974"
    },
    {
      "id": 292467,
      "code": "GLAZY-292467",
      "name": "G2926B 10.65 Cobalto c/ Tit\u00e2nio Semi",
      "cone": "8",
      "surface": "Glossy",
      "transparency": "Semi-opaque",
      "atmosphere": "Oxidation",
      "subtype": "Glaze",
      "ingredients": [
        {
          "material": "Silica #500",
          "amount": 30.0
        },
        {
          "material": "Ferro Frit 3134",
          "amount": 24.5
        },
        {
          "material": "0936_Nefelina AB",
          "amount": 19.0
        },
        {
          "material": "Kaolin #400",
          "amount": 17.0
        },
        {
          "material": "Wollastonite",
          "amount": 7.0
        },
        {
          "material": "Talc",
          "amount": 2.5
        }
      ],
      "additionals": [
        {
          "material": "Titanium Dioxide",
          "amount": 4.5
        },
        {
          "material": "CER",
