Repository: MrSeldon/argilev2

File: data/glazes/glazy.json (part 114 of 315)
{
          "amount": 3.0
        },
        {
          "material": "Cobalt Oxide",
          "amount": 1.0
        }
      ],
      "description": "Digitalfire Alterado. Custo Dez/22: 43,00.",
      "createdBy": "Marize Mello",
      "source": "glazy.org",
      "url": "https://glazy.org/recipes/292467"
    },
    {
      "id": 292466,
      "code": "GLAZY-292466",
      "name": "G2926B 10.66 Verde",
      "cone": "8",
      "surface": "Glossy",
      "transparency": "Translucent",
      "atmosphere": "Oxidation",
      "subtype": "Glaze - Clear",
      "ingredients": [
        {
          "material": "Silica #500",
          "amount": 32.0
        },
        {
          "material": "Ferro Frit 3134",
          "amount": 24.0
        },
        {
          "material": "Kaolin #400",
          "amount": 18.0
        },
        {
          "material": "0936_Nefelina AB",
          "amount": 17.0
        },
        {
          "material": "Wollastonite",
          "amount": 6.0
        },
        {
          "material": "Talc",
          "amount": 3.0
        }
      ],
      "additionals": [
        {
          "material": "Ultrox",
          "amount": 4.0
        },
        {
          "material": "Corante Amarelo 700",
          "amount": 3.5
        },
        {
          "material": "CER 8",
          "amount": 3.0
        },
        {
          "material": "Corante Azul Royal",
          "amount": 0.8
        },
        {
          "material": "Corante Celeste 130",
          "amount": 0.7
        }
      ],
      "description": "Digitalfire. Alterado.",
      "createdBy": "Marize Mello",
      "source": "glazy.org",
      "url": "https://glazy.org/recipes/292466"
    },
    {
      "id": 308816,
      "code": "GLAZY-308816",
      "name": "G2926B 10.69 Royal Transl\u00facido",
      "cone": "8",
      "surface": "Glossy",
      "transparency": "Translucent",
      "atmosphere": "Oxidation",
      "subtype": "Glaze",
      "ingredients": [
        {
          "material": "Silica #500",
          "amount": 32.0
        },
        {
          "material": "Ferro Frit 3134",
          "amount": 24.0
        },
        {
          "material": "Kaolin #400",
          "amount": 18.0
        },
        {
          "material": "0936_Nefelina AB",
          "amount": 17.0
        },
        {
          "material": "Wollastonite",
          "amount": 6.0
        },
        {
          "material": "Talc",
          "amount": 3.0
        }
      ],
      "additionals": [
        {
          "material": "Corante Azul Royal",
          "amount": 3.5
        },
        {
          "material": "Ultrox",
          "amount": 3.0
        },
        {
          "material": "CER",
          "amount": 3.0
        }
      ],
      "description": "Digitalfire Alterado. Custo Fev/23: 43,00.",
      "createdBy": "Marize Mello",
      "source": "glazy.org",
      "url": "https://glazy.org/recipes/308816"
    },
    {
      "id": 316222,
      "code": "GLAZY-316222",
      "name": "G2926B 10.73 Royal T 4%",
      "cone": "8",
      "surface": "Glossy",
      "transparency": "Translucent",
      "atmosphere": "Oxidation",
      "subtype": "Glaze",
      "ingredients": [
        {
          "material": "Silica #500",
          "amount": 32.0
        },
        {
          "material": "Ferro Frit 3134",
          "amount": 24.0
        },
        {
          "material": "Kaolin #400",
          "amount": 18.0
        },
        {
          "material": "0936_Nefelina AB",
          "amount": 17.0
        },
        {
          "material": "Wollastonite",
          "amount": 6.0
        },
        {
          "material": "Talc",
          "amount": 3.0
        }
      ],
      "additionals": [
        {
          "material": "Corante Azul Royal",
          "amount": 4.0
        },
        {
          "material": "CER",
          "amount": 4.0
        },
        {
          "material": "Ultrox",
          "amount": 3.0
        }
      ],
      "description": "Digitalfire Alterado. Custo Mar/23: 46,00.",
      "createdBy": "Marize Mello",
      "source": "glazy.org",
      "url": "https://glazy.org/recipes/316222"
    },
    {
      "id": 322866,
      "code": "GLAZY-322866",
      "name": "G2926B 10.74 Laranja T 5%",
      "cone": "8",
      "surface": "Glossy",
      "transparency": "",
      "atmosphere": "Oxidation",
      "subtype": "Glaze",
      "ingredients": [
        {
          "material": "Silica",
          "amount": 33.4
        },
        {
          "material": "Ferro Frit 3134",
          "amount": 23.0
        },
        {
          "material": "0936_Nefelina AB",
          "amount": 16.8
        },
        {
          "material": "Kaolin",
          "amount": 16.7
        },
        {
          "material": "Wollastonite",
          "amount": 6.2
        },
        {
          "material": "Bentonite",
          "amount": 2.0
        },
        {
          "material": "Talc",
          "amount": 1.9
        }
      ],
      "additionals": [
        {
          "material": "Stain",
          "amount": 5.0
        },
        {
          "material": "Ultrox",
          "amount": 2.0
        }
      ],
      "description": "Digitalfire. Alterado. Formula\u00e7\u00e3o errada. Refazer.",
      "createdBy": "Marize Mello",
      "source": "glazy.org",
      "url": "https://glazy.org/recipes/322866"
    },
    {
      "id": 322869,
      "code": "GLAZY-322869",
      "name": "G2926B 10.75 Goiaba T 8%",
      "cone": "8",
      "surface": "Glossy",
      "transparency": "",
      "atmosphere": "Oxidation",
      "subtype": "Glaze",
      "ingredients": [
        {
          "material": "Silica",
          "amount": 33.4
        },
        {
          "material": "Ferro Frit 3134",
          "amount": 23.0
        },
        {
          "material": "0936_Nefelina AB",
          "amount": 16.8
        },
        {
          "material": "Kaolin",
          "amount": 16.7
        },
        {
          "material": "Wollastonite",
          "amount": 6.2
        },
        {
          "material": "Bentonite",
          "amount": 2.0
        },
        {
          "material": "Talc",
          "amount": 1.9
        }
      ],
      "additionals": [
        {
          "material": "Stain",
          "amount": 8.0
        },
        {
          "material": "Ultrox",
          "amount": 3.0
        }
      ],
      "description": "Digitalfire. Alterado. Formula\u00e7\u00e3o errada. Refazer.",
      "createdBy": "Marize Mello",
      "source": "glazy.org",
      "url": "https://glazy.org/recipes/322869"
    },
    {
      "id": 322870,
      "code": "GLAZY-322870",
      "name": "G2926B 10.76 Alface T 8%",
      "cone": "8",
      "surface": "Glossy",
      "transparency": "",
      "atmosphere": "Oxidation",
      "subtype": "Glaze",
      "ingredients": [
        {
          "material": "Silica",
          "amount": 33.4
        },
        {
          "material": "Ferro Frit 3134",
          "amount": 23.0
        },
        {
          "material": "0936_Nefelina AB",
          "amount": 16.8
        },
        {
          "material": "Kaolin",
          "amount": 16.7
        },
        {
          "material": "Wollastonite",
          "amount": 6.2
        },
        {
          "material": "Bentonite",
          "amount": 2.0
        },
        {
          "material": "Talc",
          "amount": 1.9
        }
      ],
      "additionals": [
        {
          "material": "Stain",
          "amount": 8.0
        },
        {
          "material": "Ultrox",
          "amount": 2.0
        }
      ],
      "description": "Digitalfire. Alterado. Formula\u00e7\u00e3o errada. Refazer.",
      "createdBy": "Marize Mello",
      "source": "glazy.org",
      "url": "https://glazy.org/recipes/322870"
    },
    {
      "id": 322871,
      "code": "GLAZY-322871",
      "name": "G2926B 10.77 Celeste T 8%",
      "cone": "8",
      "surface": "Glossy",
      "transparency": "",
      "atmosphere": "Oxidation",
      "subtype": "Glaze",
      "ingredients": [
        {
          "material": "Silica",
          "amount": 33.4
        },
        {
          "material": "Ferro Frit 3134",
          "amount": 23.0
        },
        {
          "material": "0936_Nefelina AB",
          "amount": 16.8
        },
        {
          "material": "Kaolin",
          "amount": 16.7
        },
        {
          "material": "Wollastonite",
          "amount": 6.2
        },
        {
          "material": "Bentonite",
          "amount": 2.0
        },
        {
          "material": "Talc",
          "amount": 1.9
        }
      ],
      "additionals": [
        {
          "material": "Stain",
          "amount": 8.0
        },
        {
          "material": "Ultrox",
          "amount": 2.0
        }
      ],
      "description": "Digitalfire. Alterado. Formula\u00e7\u00e3o errada. Refazer.",
      "createdBy": "Marize Mello",
      "source": "glazy.org",
      "url": "https://glazy.org/recipes/322871"
    },
    {
      "id": 322875,
      "code": "GLAZY-322875",
      "name": "G2926B 10.78 Amarelo T 8%",
      "cone": "8",
      "surface": "Glossy",
      "transparency": "",
      "atmosphere": "Oxidation",
      "subtype": "Glaze",
      "ingredients": [
        {
          "material": "Silica",
          "amount": 33.4
        },
        {
          "material": "Ferro Frit 3134",
          "amount": 23.0
        },
        {
          "material": "0936_Nefelina AB",
          "amount": 16.8
        },
        {
          "material": "Kaolin",
          "amount": 16.7
        },
        {
          "material": "Wollastonite",
          "amount": 6.2
        },
        {
          "material": "Bentonite",
          "amount": 2.0
        },
        {
          "material": "Talc",
          "amount": 1.9
        }
      ],
      "additionals": [
        {
          "material": "Corante Amarelo 700",
          "amount": 8.0
        },
        {
          "material": "Ultrox",
          "amount": 2.0
        }
      ],
      "description": "Digitalfire. Alterado. Formula\u00e7\u00e3o errada. Refazer.",
      "createdBy": "Marize Mello",
      "source": "glazy.org",
      "url": "https://glazy.org/recipes/322875"
    },
    {
      "id": 333198,
      "code": "GLAZY-333198",
      "name": "G2926B 10.79 Branco",
      "cone": "8",
      "surface": "Glossy",
      "transparency": "Opaque",
      "atmosphere": "Oxidation",
      "subtype": "Glaze",
      "ingredients": [
        {
          "material": "Ferro Frit 3134",
          "amount": 30.5
        },
        {
          "material": "Silica #500",
          "amount": 27.5
        },
        {
          "material": "0936_Nefelina AB",
          "amount": 17.0
        },
        {
          "material": "Kaolin #400",
          "amount": 17.0
        },
        {
          "material": "Wollastonite",
          "amount": 4.5
        },
        {
          "material": "Talc",
          "amount": 3.5
        }
      ],
      "additionals": [
        {
          "material": "Ultrox",
          "amount": 10.0
        },
        {
          "material": "Tin Oxide",
          "amount": 4.5
        },
        {
          "material": "CER",
          "amount": 4.0
        }
      ],
      "description": "Digitalfire. Alterado. Custo Abr/23: 57,00.",
      "createdBy": "Marize Mello",
      "source": "glazy.org",
      "url": "https://glazy.org/recipes/333198"
    },
    {
      "id": 336422,
      "code": "GLAZY-336422",
      "name": "G2926B 10.80 Incolor",
      "cone": "8",
      "surface": "Glossy",
      "transparency": "Transparent",
      "atmosphere": "Oxidation",
      "subtype": "Glaze",
      "ingredients": [
        {
          "material": "Silica #500",
          "amount": 32.0
        },
        {
          "material": "Ferro Frit 3134",
          "amount": 25.0
        },
        {
          "material": "Kaolin #400",
          "amount": 18.5
        },
        {
          "material": "0936_Nefelina AB",
          "amount": 16.0
        },
        {
          "material": "Wollastonite",
          "amount": 5.5
        },
        {
          "material": "Talc",
          "amount": 3.0
        }
      ],
      "additionals": [
        {
          "material": "CER",
          "amount": 5.0
        },
        {
          "material": "Ultrox",
          "amount": 3.0
        }
      ],
      "description": "Digitalfire. Alterado. Pre\u00e7o Mai/23: 33,00",
      "createdBy": "Marize Mello",
      "source": "glazy.org",
      "url": "https://glazy.org/recipes/336422"
    },
    {
      "id": 336974,
      "code": "GLAZY-336974",
      "name": "G2926B 10.82 O Amarelo",
      "cone": "8",
      "surface": "Glossy",
      "transparency": "Opaque",
      "atmosphere": "Oxidation",
      "subtype": "Glaze",
      "ingredients": [
        {
          "material": "Ferro Frit 3134",
          "amount": 30.5
        },
        {
          "material": "Silica #500",
          "amount": 27.5
        },
        {
          "material": "0936_Nefelina AB",
          "amount": 17.0
        },
        {
          "material": "Kaolin #400",
          "amount": 17.0
        },
        {
          "material": "Wollastonite",
          "amount": 4.5
        },
        {
          "material": "Talc",
          "amount": 3.5
        }
      ],
      "additionals": [
        {
          "material": "Ultrox",
          "amount": 10.0
        },
        {
          "material": "Tin Oxide",
          "amount": 4.5
        },
        {
          "material": "CER",
          "amount": 4.0
        },
        {
          "material": "Corante Amarelo 700",
          "amount": 2.0
        }
      ],
      "description": "Digitalfire. Alterado. Custo Mai/23: 64,00.",
      "createdBy": "Marize Mello",
      "source": "glazy.org",
      "url": "https://glazy.org/recipes/336974"
    },
    {
      "id": 336977,
      "code": "GLAZY-336977",
      "name": "G2926B 10.83 T Amarelo 6%",
      "cone": "8",
      "surface": "Glossy",
      "transparency": "Translucent",
      "atmosphere": "Oxidation",
      "subtype": "Glaze",
      "ingredients": [
        {
          "material": "Silica #500",
          "amount": 32.0
        },
        {
          "material": "Ferro Frit 3134",
          "amount": 25.0
        },
        {
          "material": "Kaolin #400",
          "amount": 18.5
        },
        {
          "material": "0936_Nefelina AB",
          "amount": 16.0
        },
        {
          "material": "Wollastonite",
          "amount": 5.5
        },
        {
          "material": "Talc",
          "amount": 3.0
        }
      ],
      "additionals": [
        {
          "material": "Corante Amarelo 700",
          "amount": 6.0
        },
        {
          "material": "Ultrox",
          "amount": 4.0
        },
        {
          "material": "CER",
          "amount": 4.0
        }
      ],
      "description": "Digitalfire. Alterado. Pre\u00e7o Mai/23: 53,00",
      "createdBy": "Marize Mello",
      "source": "glazy.org",
      "url": "https://glazy.org/recipes/336977"
    },
    {
      "id": 336979,
      "code": "GLAZY-336979",
      "name": "G2926B 10.84 T Goiaba",
      "cone": "8",
      "surface": "Glossy",
      "transparency": "Translucent",
      "atmosphere": "Oxidation",
      "subtype": "Glaze",
      "ingredients": [
        {
          "material": "Silica #500",
          "amount": 32.0
        },
        {
          "material": "Ferro Frit 3134",
          "amount": 25.0
        },
        {
          "material": "Kaolin #400",
          "amount": 18.5
        },
        {
          "material": "0936_Nefelina AB",
          "amount": 16.0
        },
        {
          "material": "Wollastonite",
          "amount": 5.5
        },
        {
          "material": "Talc",
          "amount": 3.0
        }
      ],
      "additionals": [
        {
          "material": "Corante Goiaba 728",
          "amount": 6.0
        },
        {
          "material": "Ultrox",
          "amount": 4.0
        },
        {
          "material": "CER",
          "amount": 4.0
        }
      ],
      "description": "Digitalfire. Alterado. Pre\u00e7o Mai/23: 53,00",
      "createdBy": "Marize Mello",
      "source": "glazy.org",
      "url": "https://glazy.org/recipes/336979"
    },
    {
      "id": 255614,
      "code": "GLAZY-255614",
      "name": "G2926B Violet",
      "cone": "5 - 6",
      "surface": "Glossy",
      "transparency": "Semi-opaque",
      "atmosphere": "Oxidation",
      "subtype": "Glaze - Purple",
      "ingredients": [
        {
          "material": "Silica",
          "amount": 34.14
        },
        {
          "material": "Ferro Frit 3134",
          "amount": 23.06
        },
        {
          "material": "EP Kaolin",
          "amount": 17.8
        },
        {
          "material": "Nepheline Syenite",
          "amount": 16.65
        },
        {
          "material": "Wollastonite",
          "amount": 6.25
        },
        {
          "material": "Talc",
          "amount": 2.1
        }
      ],
      "additionals": [
        {
          "material": "Stain",
          "amount": 4.0
        }
      ],
      "description": "Tony Hansen gets all credit for this G2926B base. S.G = 1.47 and add salts Pictured is one good thick dip cone 6 on normal up and down kiln schedule as pictured is on Laguna 609 white clay. From left to right: 4%, 6%, 8%, 10% of Mason Violet 6304",
      "createdBy": "Doug",
      "source": "glazy.org",
      "url": "https://glazy.org/recipes/255614"
    },
    {
      "id": 157143,
      "code": "GLAZY-157143",
      "name": "G2926J",
      "cone": "8",
      "surface": "Glossy",
      "transparency": "Transparent",
      "atmosphere": "Oxidation",
      "subtype": "Glaze",
      "ingredients": [
        {
          "material": "Silica",
          "amount": 32.4
        },
        {
          "material": "0937_ Espodum\u00eanio AB",
          "amount": 16.6
        },
        {
          "material": "Kaolin",
          "amount": 15.5
        },
        {
          "material": "Ferro Frit 3134",
          "amount": 12.5
        },
        {
          "material": "Ferro Frit 3195",
          "amount": 11.0
        },
        {
          "material": "Wollastonite",
          "amount": 7.0
        },
        {
          "material": "Talc",
          "amount": 3.2
        },
        {
          "material": "Strontium Carbonate",
          "amount": 1.8
        }
      ],
      "additionals": [
        {
          "material": "Bentonite",
          "amount": 2.0
        }
      ],
      "description": "Digitalfire para cone 6. A original \u00e9 com a frita 3134 e com a Fusion Frit F-524. Reformulei, mas craquelou. 80% \u00e1gua + 20% CMC preparado.",
      "createdBy": "Marize Mello",
      "source": "glazy.org",
      "url": "https://glazy.org/recipes/157143"
    },
    {
      "id": 56097,
      "code": "GLAZY-56097",
      "name": "G2934 Matte Glaze Base for Cone 6",
      "cone": "6",
      "surface": "",
      "transparency": "",
      "atmosphere": "Oxidation",
      "subtype": "Glaze - Matte",
      "ingredients": [
        {
          "material": "Silica",
          "amount": 26.9
        },
        {
          "material": "Dolomite",
          "amount": 23.5
        },
        {
          "material": "EP Kaolin",
          "amount": 18.3
        },
        {
          "material": "Ferro Frit 3124",
          "amount": 17.4
        },
        {
          "material": "Calcined Kaolin",
          "amount": 13.9
        }
      ],
      "description": "This recipe comes from Digitalfire: https://digitalfire.com/recipe/g2934",
      "createdBy": "Derek Au",
      "source": "glazy.org",
      "url": "https://glazy.org/recipes/56097"
    },
    {
      "id": 3798,
      "code": "GLAZY-3798",
      "name": "G620, variation of G627 Turquoise silky matte",
      "cone": "8 - 10",
      "surface": "Satin-matte",
      "transparency": "Opaque",
      "atmosphere": "Oxidation",
      "subtype": "Glaze - Turquoise",
      "ingredients": [
        {
          "material": "NR Potassium Feldspar",
          "amount": 48.48
        },
        {
          "material": "Barium Carbonate",
          "amount": 20.28
        },
        {
          "material": "Whiting",
          "amount": 10.14
        },
        {
          "material": "Silica",
          "amount": 9.74
        },
        {
          "material": "Kaolin",
          "amount": 8.07
        },
        {
          "material": "Lithium Carbonate",
          "amount": 3.25
        },
        {
          "material": "Black Copper Oxide",
          "amount": 1.62
        }
      ],
      "description": "A very loved dark turquoise blue glaze. If too thick it will run and be very dry and not good. Works best on very fine porcelain clays. I use a French clay from Limoges. 1260-1280oC with one hour at top temperature. http://www.stoneware.net/stoneware/glasyrer/recept/otherox/g627.htm",
      "createdBy": "Lasse \u00d6stman",
      "source": "glazy.org",
      "url": "https://glazy.org/recipes/3798"
    },
    {
      "id": 3797,
      "code": "GLAZY-3797",
      "name": "G627 Turquoise silky matte",
      "cone": "8 - 10",
      "surface": "Satin-matte",
      "transparency": "Opaque",
      "atmosphere": "Oxidation",
      "subtype": "Glaze - Turquoise",
      "ingredients": [
        {
          "material": "NR Potassium Feldspar",
          "amount": 51.06
        },
        {
          "material": "Barium Carbonate",
          "amount": 21.28
        },
        {
          "material": "Wollastonite",
          "amount": 17.02
        },
        {
          "material": "Kaolin",
          "amount": 8.51
        },
        {
          "material": "Lithium Carbonate",
          "amount": 2.13
        }
      ],
      "additionals": [
        {
          "material": "Black Copper Oxide",
          "amount": 1.7
        }
      ],
      "description": "A very loved dark turquoise blue glaze. If too thick it will run and be very dry and not good. Works best on very fine porcelain clays. I use a French clay from Limoges. 1260-1280oC with one hour at top temperature. http://www.stoneware.net/stoneware/glasyrer/recept/otherox/g627.htm",
      "createdBy": "Lasse \u00d6stman",
      "source": "glazy.org",
      "url": "https://glazy.org/recipes/3797"
    },
    {
      "id": 52284,
      "code": "GLAZY-52284",
      "name": "G6BSLT04",
      "cone": "6",
      "surface": "Matte",
      "transparency": "Opaque",
      "atmosphere": "",
      "subtype": "Glaze - Iron",
      "ingredients": [
        {
          "material": "AKL Basalt",
          "amount": 37.91
        },
        {
          "material": "Nepheline Syenite",
          "amount": 25.24
        },
        {
          "material": "Ferro Frit 3134",
          "amount": 15.09
        },
        {
          "material": "New Zealand Halloysite",
          "amount": 11.34
        },
        {
          "material": "Calcined Kaolin",
          "amount": 7.94
        },
        {
          "material": "Silica",
          "amount": 2.48
        }
      ],
      "description": "",
      "createdBy": "Ben Pyne",
      "source": "glazy.org",
      "url": "https://glazy.org/recipes/52284"
    },
    {
      "id": 3376,
      "code": "GLAZY-3376",
      "name": "GA 20 Cone 6 Lewings SC40E Blue",
      "cone": "6",
      "surface": "Glossy",
      "transparency": "Transparent",
      "atmosphere": "Oxidation",
      "subtype": "Glaze - Blue - Stain",
      "ingredients": [
        {
          "material": "Ferro Frit 3134",
          "amount": 27.0
        },
        {
          "material": "Custer Feldspar",
          "amount": 22.3
        },
        {
          "material": "Silica",
          "amount": 22.3
        },
        {
          "material": "Whiting",
          "amount": 11.8
        },
        {
          "material": "EP Kaolin",
          "amount": 9.9
        },
        {
          "material": "Dolomite",
          "amount": 3.6
        }
      ],
      "additionals": [
        {
          "material": "Bentonite",
          "amount": 3.1
        },
        {
          "material": "Rutile",
          "amount": 2.0
        },
        {
          "material": "Cobalt Carbonate",
          "amount": 1.0
        }
      ],
      "description": "Western Pennsylvania Potters Community http://wpapotters.blogspot.com/2012/04/links-to-cone-6-oxidation-glaze-tests.html http://www.wpapotters.blogspot.com/2010/11/cone-6-oxidation-results-group-3.html With natural cooling in an electric kiln",
      "createdBy": "Terry Rorison",
      "source": "glazy.org",
      "url": "https://glazy.org/recipes/3376"
    },
    {
      "id": 3374,
      "code": "GLAZY-3374",
      "name": "GA 20 Cone 6 Lewings SC40E Blue Gray",
      "cone": "6",
      "surface": "Glossy",
      "transparency": "Transparent",
      "atmosphere": "Oxidation",
      "subtype": "Glaze",
      "ingredients": [
        {
          "material": "Ferro Frit 3134",
          "amount": 27.0
        },
        {
          "material": "Custer Feldspar",
          "amount": 22.3
        },
        {
          "material": "Silica",
          "amount": 22.3
        },
        {
          "material": "Whiting",
          "amount": 11.8
        },
        {
          "material": "EP Kaolin",
          "amount": 9.9
        },
        {
          "material": "Dolomite",
          "amount": 3.6
        }
      ],
      "additionals": [
        {
          "material": "Stain",
          "amount": 6.0
        },
        {
          "material": "Bentonite",
          "amount": 3.1
        }
      ],
      "description": "Western Pennsylvania Potters Community http://wpapotters.blogspot.com/2012/04/links-to-cone-6-oxidation-glaze-tests.html http://www.wpapotters.blogspot.com/2010/11/cone-6-oxidation-results-group-3.html With natural cooling in an electric kiln Used Mason stain #6616 6%",
      "createdBy": "Terry Rorison",
      "source": "glazy.org",
      "url": "https://glazy.org/recipes/3374"
    },
    {
      "id": 3375,
      "code": "GLAZY-3375",
      "name": "GA 20 Cone 6 Lewings SC40E Red",
      "cone": "6",
      "surface": "Glossy",
      "transparency": "Transparent",
      "atmosphere": "Oxidation",
      "subtype": "Glaze - Red - Stain",
      "ingredients": [
        {
          "material": "Ferro Frit 3134",
          "amount": 27.0
        },
        {
          "material": "Custer Feldspar",
          "amount": 22.3
        },
        {
          "material": "Silica",
          "amount": 22.3
        },
        {
          "material": "Whiting",
          "amount": 11.8
        },
        {
          "material": "EP Kaolin",
          "amount": 9.9
        },
        {
          "material": "Dolomite",
          "amount": 3.6
        }
      ],
      "additionals": [
        {
          "material": "Stain",
          "amount": 8.0
        },
        {
          "material": "Bentonite",
          "amount": 3.1
        }
      ],
      "description": "Western Pennsylvania Potters Community http://wpapotters.blogspot.com/2012/04/links-to-cone-6-oxidation-glaze-tests.html http://www.wpapotters.blogspot.com/2010/11/cone-6-oxidation-results-group-3.html With natural cooling in an electric kiln Used Red Stain Standard Ceramic #487 8%",
      "createdBy": "Terry Rorison",
      "source": "glazy.org",
      "url": "https://glazy.org/recipes/3375"
    },
    {
      "id": 3372,
      "code": "GLAZY-3372",
      "name": "GA 5 Cone 6 Straw",
      "cone": "6",
      "surface": "Glossy",
      "transparency": "Transparent",
      "atmosphere": "Oxidation",
      "subtype": "Glaze",
      "ingredients": [
        {
          "material": "Silica",
          "amount": 29.8
        },
        {
          "material": "Ferro Frit 3134",
          "amount": 27.9
        },
        {
          "material": "EP Kaolin",
          "amount": 21.9
        },
        {
          "material": "Dolomite",
          "amount": 12.9
        },
        {
          "material": "Whiting",
          "amount": 4.0
        },
        {
          "material": "Lithium Carbonate",
          "amount": 3.5
        }
      ],
      "additionals": [
        {
          "material": "Copper Carbonate",
          "amount": 2.5
        },
        {
          "material": "Red Iron Oxide",
          "amount": 2.0
        }
      ],
      "description": "Western Pennsylvania Potters Community http://wpapotters.blogspot.com/2012/04/links-to-cone-6-oxidation-glaze-tests.html http://www.wpapotters.blogspot.com/2010/11/cone-6-oxidation-results-group-3.html With natural cooling in an electric kiln",
      "createdBy": "Terry Rorison",
      "source": "glazy.org",
      "url": "https://glazy.org/recipes/3372"
    },
    {
      "id": 3373,
      "code": "GLAZY-3373",
      "name": "GA 8 Cone 6 Green Breaking Ochre",
      "cone": "6",
      "surface": "Glossy",
      "transparency": "Transparent",
      "atmosphere": "Oxidation",
      "subtype": "Glaze - Green",
      "ingredients": [
        {
          "material": "Volcanic Ash",
          "amount": 41.3
        },
        {
          "material": "Gillespie Borate",
          "amount": 23.1
        },
        {
          "material": "Silica",
          "amount": 10.5
        },
        {
          "material": "Ferro Frit 3134",
          "amount": 9.7
        },
        {
          "material": "EP Kaolin",
          "amount": 7.7
        },
        {
          "material": "Dolomite",
          "amount": 4.5
        },
        {
          "material": "Whiting",
          "amount": 1.4
        },
        {
          "material": "Lithium Carbonate",
          "amount": 1.2
        }
      ],
      "additionals": [
        {
          "material": "Tin Oxide",
          "amount": 4.5
        },
        {
          "material": "Copper Carbonate",
          "amount": 0.9
        },
        {
          "material": "Red Iron Oxide",
          "amount": 0.7
        },
        {
          "material": "Bentonite",
          "amount": 0.6
        }
      ],
      "description": "Western Pennsylvania Potters Community http://wpapotters.blogspot.com/2012/04/links-to-cone-6-oxidation-glaze-tests.html http://www.wpapotters.blogspot.com/2010/11/cone-6-oxidation-results-group-3.html With natural cooling in an electric kiln",
      "createdBy": "Terry Rorison",
      "source": "glazy.org",
      "url": "https://glazy.org/recipes/3373"
    },
    {
      "id": 10905,
      "code": "GLAZY-10905",
      "name": "GA23 / VC Pam Matte - Jason hooper variant",
      "cone": "6 - 7",
      "surface": "Matte",
      "transparency": "",
      "atmosphere": "Oxidation",
      "subtype": "Glaze",
      "ingredients": [
        {
          "material": "Nepheline Syenite",
          "amount": 40.82
        },
        {
          "material": "Silica",
          "amount": 15.3
        },
        {
          "material": "Devon China Clay",
          "amount": 12.24
        },
        {
          "material": "Gillespie Borate",
          "amount": 10.21
        },
        {
          "material": "Whiting",
          "amount": 10.21
        },
        {
          "material": "Titanium Dioxide",
          "amount": 6.12
        },
        {
          "material": "Lithium Carbonate",
          "amount": 5.1
        }
      ],
      "description": "Variation on GA 23 (Crystal White) - originally credited as Val Cushing Pam Fredericks Satin matte. aka rusty bronze (https://glazy.org/recipes/3386). Much runnier when on white slip or white clay compared to my regular buff body, no idea why. Much drier as well. Looks AWFUL without titanium. Discussion here: http://www.potters.org/subject102296.htm Original hooper variant: Neph Sy 40 Gerstley Borate 10 EPK 12 Whiting 10 Lithium Carb 5 Flint 15 Titanium Dioxide 6",
      "createdBy": "Tom Demeranville",
      "source": "glazy.org",
      "url": "https://glazy.org/recipes/10905"
    },
    {
      "id": 13214,
      "code": "GLAZY-13214",
      "name": "GA23 Base",
      "cone": "5 - 6",
      "surface": "Satin-matte",
      "transparency": "Translucent",
      "atmosphere": "Oxidation",
      "subtype": "Glaze - Clear",
      "ingredients": [
        {
          "material": "Nepheline Syenite",
          "amount": 41.79
        },
        {
          "material": "EP Kaolin",
          "amount": 12.5
        },
        {
          "material": "Silica",
          "amount": 12.5
        },
        {
          "material": "Gerstley Borate",
          "amount": 10.4
        },
        {
          "material": "Whiting",
          "amount": 10.4
        },
        {
          "material": "Lithium Carbonate",
          "amount": 6.2
        },
        {
          "material": "Titanium Dioxide",
          "amount": 6.2
        }
      ],
      "description": "Image shows GA23 cream colored glaze with John Britt mid-range copper wash over. Melted butter effects; can be avoided with thorough blend with each dip. Satin-gloss. Lithium carbonate action. (Modified from WPAPotters: http://wpapotters.blogspot.com/2010/11/cone-6-oxidation-results-group-4.html -- removed colorants.)",
      "createdBy": "Sisters Ceramics",
      "source": "glazy.org",
      "url": "https://glazy.org/recipes/13214"
    },
    {
      "id": 25085,
      "code": "GLAZY-25085",
      "name": "Gail Kendall cone 04 clear",
      "cone": "06 - 04",
      "surface": "Glossy",
      "transparency": "Transparent",
      "atmosphere": "Oxidation",
      "subtype": "Glaze - Clear",
      "ingredients": [
        {
          "material": "Gerstley Borate",
          "amount": 550.0
        },
        {
          "material": "EP Kaolin",
          "amount": 300.0
        },
        {
          "material": "Silica",
          "amount": 150.0
        }
      ],
      "description": "Reliable brushing glaze. It is thixotropic and will become gelatinous very soon after adding water, I usually leave the glaze somewhat thick and then brush on two coats over bisqueware that is either a white clay body or red with white slip applied. Colorants can be added: Blue. 2% cobalt Green 6-8% copper carbonate Yellow 6-8% Rutile",
      "createdBy": "Dandee",
      "source": "glazy.org",
      "url": "https://glazy.org/recipes/25085"
    },
    {
      "id": 4901,
      "code": "GLAZY-4901",
      "name": "Gail's Green",
      "cone": "10",
      "surface": "Glossy",
      "transparency": "",
      "atmosphere": "Oxidation, Reduction",
      "subtype": "Glaze - Green",
      "ingredients": [
        {
          "material": "Cornwall Stone",
          "amount": 51.0
        },
        {
          "material": "Strontium Carbonate",
          "amount": 31.0
        },
        {
          "material": "Silica",
          "amount": 10.0
        },
        {
          "material": "Tin Oxide",
          "amount": 5.0
        },
        {
          "material": "Bentonite",
          "amount": 2.0
        },
        {
          "material": "Copper Carbonate",
          "amount": 1.0
        }
      ],
      "description": "This recipe was imported from Louis Katz's Hyperglaze database available on his website: http://falcon.tamucc.edu/lkatz/allglazes.txt More information about Louis Katz can be found on his website, http://www.louiskatz.net/ Louis Katz Notes: I am not a safety expert and any information contained in this file about safety should be ignored in favor of advice from experts. All of the materials in all glazes are potentially hazardous. All of these glaze recipes are given without any representation of accuracy or safety. They may work, they may not. They may be safe when fired or they may not. All of the materials used in them have hazards associated with them. You must be have sufficient training in the hazards before you use the the materials. You will have to determine the suitability and safety for your use. Do not assume that a lack of a warning about a material means that it is safe. Cone: 10 Color: green Surface texture: shiny glossy Firing: Ox. or Red. Recipe: Percent Batch Strontium Carbonate 31.00 1550 Cornwall Stone 51.00 2550 Flint 10.00 500 Bentonite 2.00 100 Tin Oxide 5.00 250 Copper Carbonate 1.00 50 Totals: 100.00 % 5000 gm",
      "createdBy": "Glazy Admin",
      "source": "glazy.org",
      "url": "https://glazy.org/recipes/4901"
    },
    {
      "id": 4902,
      "code": "GLAZY-4902",
      "name": "Gail's Green Cheaper",
      "cone": "10",
      "surface": "",
      "transparency": "",
      "atmosphere": "Oxidation, Reduction",
      "subtype": "Glaze - Green - Copper",
      "ingredients": [
        {
          "material": "Kona F-4 feldspar",
          "amount": 39.94
        },
        {
          "material": "Strontium Carbonate",
          "amount": 31.01
        },
        {
          "material": "Silica",
          "amount": 20.92
        },
        {
          "material": "Tin Oxide",
          "amount": 4.96
        },
        {
          "material": "Bentonite",
          "amount": 1.55
        },
        {
          "material": "Copper Carbonate",
          "amount": 0.98
        },
        {
          "material": "Bone Ash",
          "amount": 0.64
        }
      ],
      "description": "This recipe was imported from Louis Katz's Hyperglaze database available on his website: http://falcon.tamucc.edu/lkatz/allglazes.txt More information about Louis Katz can be found on his website, http://www.louiskatz.net/ Louis Katz Notes: I am not a safety expert and any information contained in this file about safety should be ignored in favor of advice from experts. All of the materials in all glazes are potentially hazardous. All of these glaze recipes are given without any representation of accuracy or safety. They may work, they may not. They may be safe when fired or they may not. All of the materials used in them have hazards associated with them. You must be have sufficient training in the hazards before you use the the materials. You will have to determine the suitability and safety for your use. Do not assume that a lack of a warning about a material means that it is safe. Cone: 10 Color: green Firing: Ox. or Red. Recipe: Percent Batch Strontium Carbonate 31.01 1550 F-4 Feldspar 39.94 1997 Bentonite 1.55 78 Tin Oxide 4.96 248 Copper Carbonate 0.98 49 Bone Ash 0.64 32 Flint 20.92 1046 Totals: 100.00 % 5000 gm Comments: Based on Gails Red Overglaze with Strontium replacing Barium. Recalculated to eliminate Corwall Stone.",
      "createdBy": "Glazy Admin",
      "source": "glazy.org",
      "url": "https://glazy.org/recipes/4902"
    },
    {
      "id": 9639,
      "code": "GLAZY-9639",
      "name": "Gailen's #633 Shiny White (+GB)",
      "cone": "4 - 6",
      "surface": "Glossy",
      "transparency": "Semi-opaque",
      "atmosphere": "Oxidation",
      "subtype": "Glaze - White, Off-White",
      "ingredients": [
        {
          "material": "Ferro Frit 3134",
          "amount": 26.11
        },
        {
          "material": "Grolleg Kaolin",
          "amount": 21.57
        },
        {
          "material": "Silica",
          "amount": 13.24
        },
        {
          "material": "Wollastonite",
          "amount": 12.31
        },
        {
          "material": "Tennessee #5 Ball",
          "amount": 9.26
        },
        {
          "material": "Zircopax",
          "amount": 9.26
        },
        {
          "material": "Talc",
          "amount": 5.46
        },
        {
          "material": "Gerstley Borate",
          "amount": 2.78
        }
      ],
      "description": "Shiny White liner glaze",
      "createdBy": "Rodney Johnson",
      "source": "glazy.org",
      "url": "https://glazy.org/recipes/9639"
    },
    {
      "id": 20466,
      "code": "GLAZY-20466",
      "name": "Galactic Indifference",
      "cone": "6 - 10",
