Repository: MrSeldon/argilev2

File: data/glazes/glazy.json (part 115 of 315)
{
      "surface": "",
      "transparency": "",
      "atmosphere": "Oxidation, Neutral, Reduction, Wood, Salt & Soda",
      "subtype": "Glaze - Specialty",
      "ingredients": [
        {
          "material": "NC-4 Feldspar",
          "amount": 42.4
        },
        {
          "material": "Whiting",
          "amount": 17.9
        },
        {
          "material": "EP Kaolin",
          "amount": 12.0
        },
        {
          "material": "Titanium Dioxide",
          "amount": 12.0
        },
        {
          "material": "Dolomite",
          "amount": 7.3
        },
        {
          "material": "Ferro Frit 3124",
          "amount": 4.0
        },
        {
          "material": "Lithium Carbonate",
          "amount": 4.0
        },
        {
          "material": "Bentonite",
          "amount": 2.0
        }
      ],
      "description": "This is Mike Stumbras's recipe that he uses mainly in cone 10 soda firings. This is his version of Steven Hill's Strontium Crystal Magic. You can sub out the NC4 for an equal amount of minspar-200. This glaze has run like crazy in the past!",
      "createdBy": "Alexander Kuttel",
      "source": "glazy.org",
      "url": "https://glazy.org/recipes/20466"
    },
    {
      "id": 235209,
      "code": "GLAZY-235209",
      "name": "Galactic Indifference (Copy to add petalite)",
      "cone": "7 - 12",
      "surface": "Stony Matte",
      "transparency": "Opaque",
      "atmosphere": "Oxidation, Neutral, Reduction, Wood, Salt & Soda",
      "subtype": "Glaze - Specialty",
      "ingredients": [
        {
          "material": "NC-4 Feldspar",
          "amount": 46.0
        },
        {
          "material": "Whiting",
          "amount": 12.0
        },
        {
          "material": "EP Kaolin",
          "amount": 11.0
        },
        {
          "material": "Titanium Dioxide",
          "amount": 10.0
        },
        {
          "material": "Dolomite",
          "amount": 5.0
        },
        {
          "material": "Ferro Frit 3124",
          "amount": 5.0
        },
        {
          "material": "Mica 325mesh",
          "amount": 5.0
        },
        {
          "material": "Petalite",
          "amount": 4.0
        },
        {
          "material": "Bentonite",
          "amount": 2.0
        }
      ],
      "description": "This is Mike Stumbras's recipe that he uses mainly in cone 10 soda firings. This is his version of Steven Hill's Strontium Crystal Magic. You can sub out the NC4 for an equal amount of minspar-200. This glaze has run like crazy in the past! great crystal creation may be altered by the additional alumina/silica and lack of lithium, but was fun switching out the materials. This has much less flux in it than the original, but a little more boron.",
      "createdBy": "Matthew Hardwick",
      "source": "glazy.org",
      "url": "https://glazy.org/recipes/235209"
    },
    {
      "id": 30518,
      "code": "GLAZY-30518",
      "name": "Galactic Indifference Rx",
      "cone": "10",
      "surface": "",
      "transparency": "",
      "atmosphere": "Oxidation, Neutral, Reduction, Wood, Salt & Soda",
      "subtype": "Glaze - Specialty",
      "ingredients": [
        {
          "material": "NC-4 Feldspar",
          "amount": 44.4
        },
        {
          "material": "Whiting",
          "amount": 16.9
        },
        {
          "material": "EP Kaolin",
          "amount": 13.0
        },
        {
          "material": "Titanium Dioxide",
          "amount": 12.0
        },
        {
          "material": "Dolomite",
          "amount": 6.3
        },
        {
          "material": "Silica",
          "amount": 6.0
        },
        {
          "material": "Ferro Frit 3124",
          "amount": 5.0
        },
        {
          "material": "Lithium Carbonate",
          "amount": 4.0
        },
        {
          "material": "Bentonite",
          "amount": 1.0
        }
      ],
      "description": "Tweaked to run less by GL text from Alex Kuttel: This is Mike Stumbras's recipe that he uses mainly in cone 10 soda firings. This is his version of Steven Hill's Strontium Crystal Magic. You can sub out the NC4 for an equal amount of minspar-200",
      "createdBy": "Ginger",
      "source": "glazy.org",
      "url": "https://glazy.org/recipes/30518"
    },
    {
      "id": 91662,
      "code": "GLAZY-91662",
      "name": "Galaxy Crystalline Glaze - Jose Mariscal",
      "cone": "11 - 12",
      "surface": "",
      "transparency": "",
      "atmosphere": "Oxidation",
      "subtype": "Glaze - Crystalline",
      "ingredients": [
        {
          "material": "Fusion Frit 644",
          "amount": 460.0
        },
        {
          "material": "Silica",
          "amount": 270.0
        },
        {
          "material": "Zinc Oxide",
          "amount": 265.0
        },
        {
          "material": "Red Copper Oxide",
          "amount": 45.0
        },
        {
          "material": "Manganese Dioxide",
          "amount": 20.0
        },
        {
          "material": "Bentonite",
          "amount": 10.0
        },
        {
          "material": "Titanium Dioxide",
          "amount": 10.0
        }
      ],
      "description": "This is Jose Mariscal's Galaxy Crystalline Recipe. The various picture have descriptions explaining what was done with the piece to achieve the look. As per Jose's comments: For best results, this must be used on a stoneware body with a porcelain slip. Firing Schedule (in Fahrenheit) : 1. 390/hr to 2340 hold for 20 minutes 2. 9999/hr to 1985 hold for 200 minutes 3. 9999/hr to 1913 hold for 60 minutes 4. 9999/hr to 1832 hold for 60 minutes",
      "createdBy": "Nick",
      "source": "glazy.org",
      "url": "https://glazy.org/recipes/91662"
    },
    {
      "id": 37534,
      "code": "GLAZY-37534",
      "name": "Galloway Flashing Slip",
      "cone": "5 - 11",
      "surface": "Dry Matte",
      "transparency": "Opaque",
      "atmosphere": "Salt & Soda, Wood",
      "subtype": "Slip & Engobe - Slip",
      "ingredients": [
        {
          "material": "Tile #6 Kaolin",
          "amount": 65.0
        },
        {
          "material": "Grolleg Kaolin",
          "amount": 19.0
        },
        {
          "material": "Neph Sye A270",
          "amount": 16.0
        }
      ],
      "description": "Apply thinly to green or bisque. Flashes bright orange to pitch black in reduction soda. From John Britt's Complete Guide to Midrange Glazes",
      "createdBy": "Kennesaw State University Ceramics",
      "source": "glazy.org",
      "url": "https://glazy.org/recipes/37534"
    },
    {
      "id": 2367,
      "code": "GLAZY-2367",
      "name": "Galloway Some Bright Base",
      "cone": "6",
      "surface": "Matte",
      "transparency": "",
      "atmosphere": "Oxidation",
      "subtype": "Glaze - Matte",
      "ingredients": [
        {
          "material": "Custer Feldspar",
          "amount": 40.91
        },
        {
          "material": "Strontium Carbonate",
          "amount": 31.82
        },
        {
          "material": "Ball Clay",
          "amount": 11.82
        },
        {
          "material": "Zinc Oxide",
          "amount": 9.09
        },
        {
          "material": "Whiting",
          "amount": 6.36
        }
      ],
      "description": "Source/Alternate names: Clay Times, May/June 2004 Some Bright Green Julia Galloway Firing Notes: cool maximum rate to 800C hold 1 hour Notes: Alisa Clausen: With 3 copper carbonate, stony mat bright copper green, with darker olive green where thickest. With 3 cobalt carbonate, stony mat deep dark blue. Iron specs in clay body show through as spread out rust spots, this otherwise covering glaze. With 2 rutile, stony mat white with a yellow cast where thinner. Iron specs in clay showed through. With 1-3 red iron oxide, stony mat dark caramel rust.",
      "createdBy": "Glazy Admin",
      "source": "glazy.org",
      "url": "https://glazy.org/recipes/2367"
    },
    {
      "id": 3045,
      "code": "GLAZY-3045",
      "name": "Galloway Some Bright Green (+ Iron)",
      "cone": "6",
      "surface": "Matte",
      "transparency": "Opaque",
      "atmosphere": "Oxidation",
      "subtype": "Glaze - Iron",
      "ingredients": [
        {
          "material": "Custer Feldspar",
          "amount": 40.91
        },
        {
          "material": "Strontium Carbonate",
          "amount": 31.82
        },
        {
          "material": "Ball Clay",
          "amount": 11.82
        },
        {
          "material": "Zinc Oxide",
          "amount": 9.09
        },
        {
          "material": "Whiting",
          "amount": 6.36
        }
      ],
      "additionals": [
        {
          "material": "Red Iron Oxide",
          "amount": 2.0
        }
      ],
      "description": "Source/Alternate names: Clay Times, May/June 2004 Some Bright Green Julia Galloway Firing Notes: cool maximum rate to 800C hold 1 hour Notes: Alisa Clausen: With 3 copper carbonate, stony mat bright copper green, with darker olive green where thickest. With 3 cobalt carbonate, stony mat deep dark blue. Iron specs in clay body show through as spread out rust spots, this otherwise covering glaze. With 2 rutile, stony mat white with a yellow cast where thinner. Iron specs in clay showed through. With 1-3 red iron oxide, stony mat dark caramel rust.",
      "createdBy": "Glazy Admin",
      "source": "glazy.org",
      "url": "https://glazy.org/recipes/3045"
    },
    {
      "id": 2402,
      "code": "GLAZY-2402",
      "name": "Galloway Water Blue",
      "cone": "6",
      "surface": "Glossy",
      "transparency": "",
      "atmosphere": "Oxidation",
      "subtype": "Glaze - Blue",
      "ingredients": [
        {
          "material": "Ferro Frit 3110",
          "amount": 77.0
        },
        {
          "material": "Silica",
          "amount": 10.0
        },
        {
          "material": "EP Kaolin",
          "amount": 7.0
        },
        {
          "material": "Gerstley Borate",
          "amount": 6.0
        }
      ],
      "additionals": [
        {
          "material": "Cobalt Carbonate",
          "amount": 5.0
        },
        {
          "material": "Bentonite",
          "amount": 3.0
        }
      ],
      "description": "Source/Alternate names: Clay Times, May/June 2004 Julia Galloway Firing Notes: cool maximum rate to 800C hold 1 hour Notes: Alisa Clausen: gloss dark blue.",
      "createdBy": "Glazy Admin",
      "source": "glazy.org",
      "url": "https://glazy.org/recipes/2402"
    },
    {
      "id": 28935,
      "code": "GLAZY-28935",
      "name": "Gang Green",
      "cone": "10",
      "surface": "",
      "transparency": "",
      "atmosphere": "Reduction",
      "subtype": "Glaze - Green - Chrome",
      "ingredients": [
        {
          "material": "Custer Feldspar",
          "amount": 63.0
        },
        {
          "material": "Dolomite",
          "amount": 24.0
        },
        {
          "material": "Ball Clay",
          "amount": 9.0
        },
        {
          "material": "Silica",
          "amount": 4.0
        }
      ],
      "additionals": [
        {
          "material": "Chrome Oxide",
          "amount": 1.5
        },
        {
          "material": "Cobalt Carbonate",
          "amount": 0.5
        }
      ],
      "description": "Bright Green Matte From the Paul Lewing Handouts, Cone 10 Reduction Glazes http://www.brackers.com/wp-content/uploads/2015/02/Paul-Lewing-Handouts.pdf",
      "createdBy": "Glazy Admin",
      "source": "glazy.org",
      "url": "https://glazy.org/recipes/28935"
    },
    {
      "id": 4148,
      "code": "GLAZY-4148",
      "name": "Gantzel-Young + Chrome",
      "cone": "5",
      "surface": "Matte",
      "transparency": "Opaque",
      "atmosphere": "Oxidation",
      "subtype": "Glaze - Specialty",
      "ingredients": [
        {
          "material": "Lithium Carbonate",
          "amount": 70.0
        },
        {
          "material": "Bentonite",
          "amount": 15.0
        },
        {
          "material": "Borax",
          "amount": 10.0
        },
        {
          "material": "Custer Feldspar",
          "amount": 5.0
        }
      ],
      "additionals": [
        {
          "material": "Chrome Oxide",
          "amount": 0.5
        }
      ],
      "description": "From Steve Davis Website: http://kazegamas.com/ Sculpture Glazes / Cone 5 Oxidation: http://kazegamas.com/Sculpture Glazes 5.htm",
      "createdBy": "Steve Davis",
      "source": "glazy.org",
      "url": "https://glazy.org/recipes/4148"
    },
    {
      "id": 4150,
      "code": "GLAZY-4150",
      "name": "Gantzel-Young + Cobalt",
      "cone": "5",
      "surface": "Matte",
      "transparency": "Opaque",
      "atmosphere": "Oxidation",
      "subtype": "Glaze - Specialty",
      "ingredients": [
        {
          "material": "Lithium Carbonate",
          "amount": 70.0
        },
        {
          "material": "Bentonite",
          "amount": 15.0
        },
        {
          "material": "Borax",
          "amount": 10.0
        },
        {
          "material": "Custer Feldspar",
          "amount": 5.0
        }
      ],
      "additionals": [
        {
          "material": "Cobalt Carbonate",
          "amount": 1.0
        }
      ],
      "description": "From Steve Davis Website: http://kazegamas.com/ Sculpture Glazes / Cone 5 Oxidation: http://kazegamas.com/Sculpture Glazes 5.htm",
      "createdBy": "Steve Davis",
      "source": "glazy.org",
      "url": "https://glazy.org/recipes/4150"
    },
    {
      "id": 4145,
      "code": "GLAZY-4145",
      "name": "Gantzel-Young + Iron",
      "cone": "5",
      "surface": "Matte",
      "transparency": "Opaque",
      "atmosphere": "Oxidation",
      "subtype": "Glaze - Specialty",
      "ingredients": [
        {
          "material": "Lithium Carbonate",
          "amount": 70.0
        },
        {
          "material": "Bentonite",
          "amount": 15.0
        },
        {
          "material": "Borax",
          "amount": 10.0
        },
        {
          "material": "Custer Feldspar",
          "amount": 5.0
        }
      ],
      "additionals": [
        {
          "material": "Red Iron Oxide",
          "amount": 2.0
        }
      ],
      "description": "From Steve Davis Website: http://kazegamas.com/ Sculpture Glazes / Cone 5 Oxidation: http://kazegamas.com/Sculpture Glazes 5.htm",
      "createdBy": "Steve Davis",
      "source": "glazy.org",
      "url": "https://glazy.org/recipes/4145"
    },
    {
      "id": 4149,
      "code": "GLAZY-4149",
      "name": "Gantzel-Young + Iron Chromate",
      "cone": "5",
      "surface": "Matte",
      "transparency": "Opaque",
      "atmosphere": "Oxidation",
      "subtype": "Glaze - Specialty",
      "ingredients": [
        {
          "material": "Lithium Carbonate",
          "amount": 70.0
        },
        {
          "material": "Bentonite",
          "amount": 15.0
        },
        {
          "material": "Borax",
          "amount": 10.0
        },
        {
          "material": "Custer Feldspar",
          "amount": 5.0
        }
      ],
      "additionals": [
        {
          "material": "Iron chromate",
          "amount": 1.0
        }
      ],
      "description": "From Steve Davis Website: http://kazegamas.com/ Sculpture Glazes / Cone 5 Oxidation: http://kazegamas.com/Sculpture Glazes 5.htm",
      "createdBy": "Steve Davis",
      "source": "glazy.org",
      "url": "https://glazy.org/recipes/4149"
    },
    {
      "id": 4147,
      "code": "GLAZY-4147",
      "name": "Gantzel-Young + Manganese",
      "cone": "5",
      "surface": "Matte",
      "transparency": "Opaque",
      "atmosphere": "Oxidation",
      "subtype": "Glaze - Specialty",
      "ingredients": [
        {
          "material": "Lithium Carbonate",
          "amount": 70.0
        },
        {
          "material": "Bentonite",
          "amount": 15.0
        },
        {
          "material": "Borax",
          "amount": 10.0
        },
        {
          "material": "Custer Feldspar",
          "amount": 5.0
        }
      ],
      "additionals": [
        {
          "material": "Manganese Dioxide",
          "amount": 2.0
        }
      ],
      "description": "From Steve Davis Website: http://kazegamas.com/ Sculpture Glazes / Cone 5 Oxidation: http://kazegamas.com/Sculpture Glazes 5.htm",
      "createdBy": "Steve Davis",
      "source": "glazy.org",
      "url": "https://glazy.org/recipes/4147"
    },
    {
      "id": 4146,
      "code": "GLAZY-4146",
      "name": "Gantzel-Young + Nickel",
      "cone": "5",
      "surface": "Matte",
      "transparency": "Opaque",
      "atmosphere": "Oxidation",
      "subtype": "Glaze - Specialty",
      "ingredients": [
        {
          "material": "Lithium Carbonate",
          "amount": 70.0
        },
        {
          "material": "Bentonite",
          "amount": 15.0
        },
        {
          "material": "Borax",
          "amount": 10.0
        },
        {
          "material": "Custer Feldspar",
          "amount": 5.0
        }
      ],
      "additionals": [
        {
          "material": "Nickel Carbonate",
          "amount": 2.0
        }
      ],
      "description": "From Steve Davis Website: http://kazegamas.com/ Sculpture Glazes / Cone 5 Oxidation: http://kazegamas.com/Sculpture Glazes 5.htm",
      "createdBy": "Steve Davis",
      "source": "glazy.org",
      "url": "https://glazy.org/recipes/4146"
    },
    {
      "id": 4151,
      "code": "GLAZY-4151",
      "name": "Gantzel-Young + Rutile",
      "cone": "5",
      "surface": "Matte",
      "transparency": "Opaque",
      "atmosphere": "Oxidation",
      "subtype": "Glaze - Specialty",
      "ingredients": [
        {
          "material": "Lithium Carbonate",
          "amount": 70.0
        },
        {
          "material": "Bentonite",
          "amount": 15.0
        },
        {
          "material": "Borax",
          "amount": 10.0
        },
        {
          "material": "Custer Feldspar",
          "amount": 5.0
        }
      ],
      "additionals": [
        {
          "material": "Rutile",
          "amount": 3.0
        }
      ],
      "description": "From Steve Davis Website: http://kazegamas.com/ Sculpture Glazes / Cone 5 Oxidation: http://kazegamas.com/Sculpture Glazes 5.htm",
      "createdBy": "Steve Davis",
      "source": "glazy.org",
      "url": "https://glazy.org/recipes/4151"
    },
    {
      "id": 4144,
      "code": "GLAZY-4144",
      "name": "Gantzel-Young 2",
      "cone": "5",
      "surface": "Matte",
      "transparency": "Opaque",
      "atmosphere": "Oxidation",
      "subtype": "Glaze - Specialty",
      "ingredients": [
        {
          "material": "Lithium Carbonate",
          "amount": 70.0
        },
        {
          "material": "Bentonite",
          "amount": 15.0
        },
        {
          "material": "Borax",
          "amount": 10.0
        },
        {
          "material": "Custer Feldspar",
          "amount": 5.0
        }
      ],
      "additionals": [
        {
          "material": "Copper Carbonate",
          "amount": 4.0
        }
      ],
      "description": "From Steve Davis Website: http://kazegamas.com/ Sculpture Glazes / Cone 5 Oxidation: http://kazegamas.com/Sculpture Glazes 5.htm",
      "createdBy": "Steve Davis",
      "source": "glazy.org",
      "url": "https://glazy.org/recipes/4144"
    },
    {
      "id": 43935,
      "code": "GLAZY-43935",
      "name": "Garavaglia Base 24 brillante",
      "cone": "6 - 7",
      "surface": "Semi-glossy",
      "transparency": "",
      "atmosphere": "Oxidation, Reduction",
      "subtype": "Glaze - Clear",
      "ingredients": [
        {
          "material": "Silica",
          "amount": 35.0
        },
        {
          "material": "Crecer Frit 804",
          "amount": 19.0
        },
        {
          "material": "Whiting",
          "amount": 15.0
        },
        {
          "material": "Zinc Oxide",
          "amount": 15.0
        },
        {
          "material": "Potash Feldspar",
          "amount": 13.5
        },
        {
          "material": "Tinkar Z",
          "amount": 2.5
        }
      ],
      "description": "Receta compartida por Mariana Font en el grupo de Facebook \"Aprendiendo entre todos\".",
      "createdBy": "Clara Giorello",
      "source": "glazy.org",
      "url": "https://glazy.org/recipes/43935"
    },
    {
      "id": 43936,
      "code": "GLAZY-43936",
      "name": "Garavaglia Base 34 Mate Satinado",
      "cone": "6 - 7",
      "surface": "Satin",
      "transparency": "",
      "atmosphere": "Oxidation, Reduction",
      "subtype": "Glaze - Clear",
      "ingredients": [
        {
          "material": "Zinc Oxide",
          "amount": 30.0
        },
        {
          "material": "Potash Feldspar",
          "amount": 27.0
        },
        {
          "material": "Silica",
          "amount": 21.0
        },
        {
          "material": "Crecer Frit 804",
          "amount": 9.5
        },
        {
          "material": "Whiting",
          "amount": 9.0
        },
        {
          "material": "Tinkar Z",
          "amount": 3.5
        }
      ],
      "description": "Receta compartida en el grupo de Facebook \"Aprendiendo entre todos\" por Mariana Font",
      "createdBy": "Clara Giorello",
      "source": "glazy.org",
      "url": "https://glazy.org/recipes/43936"
    },
    {
      "id": 9911,
      "code": "GLAZY-9911",
      "name": "Garnet",
      "cone": "6",
      "surface": "Glossy",
      "transparency": "Opaque",
      "atmosphere": "Oxidation",
      "subtype": "Glaze - Red",
      "ingredients": [
        {
          "material": "Silica",
          "amount": 30.0
        },
        {
          "material": "Whiting",
          "amount": 20.0
        },
        {
          "material": "Kentucky OM #4 Ball Clay",
          "amount": 18.0
        },
        {
          "material": "Nepheline Syenite",
          "amount": 18.0
        },
        {
          "material": "Ferro Frit 3134",
          "amount": 14.0
        }
      ],
      "additionals": [
        {
          "material": "Tin Oxide",
          "amount": 7.5
        },
        {
          "material": "Chrome Oxide",
          "amount": 0.25
        }
      ],
      "description": "Reddish Glaze, Glossy, Opaque",
      "createdBy": "LOAM Clay Studio Inc.",
      "source": "glazy.org",
      "url": "https://glazy.org/recipes/9911"
    },
    {
      "id": 7585,
      "code": "GLAZY-7585",
      "name": "Gartise 28 ^6 ox. 6 Copper Carb.",
      "cone": "6",
      "surface": "Glossy",
      "transparency": "Translucent",
      "atmosphere": "Oxidation",
      "subtype": "Glaze",
      "ingredients": [
        {
          "material": "EP Kaolin",
          "amount": 28.6
        },
        {
          "material": "Ferro Frit 3134",
          "amount": 28.6
        },
        {
          "material": "Custer Feldspar",
          "amount": 14.3
        },
        {
          "material": "Silica",
          "amount": 14.3
        },
        {
          "material": "Talc",
          "amount": 7.1
        },
        {
          "material": "Whiting",
          "amount": 7.1
        }
      ],
      "additionals": [
        {
          "material": "Copper Carbonate",
          "amount": 6.0
        }
      ],
      "description": "",
      "createdBy": "Alisa Liskin Clausen",
      "source": "glazy.org",
      "url": "https://glazy.org/recipes/7585"
    },
    {
      "id": 7586,
      "code": "GLAZY-7586",
      "name": "Gartise 28 ^6 ox. 6 Copper Carb.",
      "cone": "6",
      "surface": "Glossy",
      "transparency": "Translucent",
      "atmosphere": "Oxidation",
      "subtype": "Glaze",
      "ingredients": [
        {
          "material": "EP Kaolin",
          "amount": 28.6
        },
        {
          "material": "Ferro Frit 3134",
          "amount": 28.6
        },
        {
          "material": "Custer Feldspar",
          "amount": 14.3
        },
        {
          "material": "Silica",
          "amount": 14.3
        },
        {
          "material": "Talc",
          "amount": 7.1
        },
        {
          "material": "Whiting",
          "amount": 7.1
        }
      ],
      "additionals": [
        {
          "material": "Copper Carbonate",
          "amount": 3.0
        }
      ],
      "description": "",
      "createdBy": "Alisa Liskin Clausen",
      "source": "glazy.org",
      "url": "https://glazy.org/recipes/7586"
    },
    {
      "id": 3057,
      "code": "GLAZY-3057",
      "name": "Gartside 28 (+2 Cobalt)",
      "cone": "6",
      "surface": "Glossy",
      "transparency": "Semi-opaque",
      "atmosphere": "Oxidation",
      "subtype": "Glaze - Blue - Cobalt",
      "ingredients": [
        {
          "material": "EP Kaolin",
          "amount": 28.6
        },
        {
          "material": "Ferro Frit 3134",
          "amount": 28.6
        },
        {
          "material": "G-200 Feldspar",
          "amount": 14.3
        },
        {
          "material": "Silica",
          "amount": 14.3
        },
        {
          "material": "Talc",
          "amount": 7.1
        },
        {
          "material": "Whiting",
          "amount": 7.1
        }
      ],
      "additionals": [
        {
          "material": "Cobalt Carbonate",
          "amount": 2.0
        }
      ],
      "description": "This is Brian Gartsides famous clear parts recipe. I broke it down in to weight because I work better that way. I calculated it by simple division: 4 into 100, 2 into 25 and 2 into 12.5, then rounded up on Glaze Master. I left it at totaling 98 because I did not want 4 decimal places. Original in parts 4 Frit 3134 4 EPK 2 G-200 Feldspar 2 Silica 1 Talc 1 Whiting 16 Water Now in weight Amount Ingredient 28.6 Frit--Ferro 3124 4 parts 28.6 Kaolin--EPK 14.3 Feldspar--G-200 2 parts 14.3 Silica 7.1 Talc 1 part 7.1 Whiting 100 Total Unity Oxide .138 Na2O .074 K2O .204 MgO .584 CaO 1.000 Total .6 Al2O3 .212 B2O3 .006 Fe2O3 3.562 SiO2 .004 TiO2 .001 P2O5 5.9 Ratio 6.5 Exp Results Gloss to semi gloss transluscent glaze See color variations at website, Glaze tests, more tests www.alisapots.dk My parts base tests crazed on my stoneware. However the weight variation did not. I think it because my parts measuring by spoon full was much too variable. Best regards from Alisa in Denmark",
      "createdBy": "Glazy Admin",
      "source": "glazy.org",
      "url": "https://glazy.org/recipes/3057"
    },
    {
      "id": 3074,
      "code": "GLAZY-3074",
      "name": "Gartside 28 (+3 Nickel Oxide)",
      "cone": "6",
      "surface": "Glossy",
      "transparency": "Opaque",
      "atmosphere": "Oxidation",
      "subtype": "Glaze - Iron",
      "ingredients": [
        {
          "material": "EP Kaolin",
          "amount": 28.6
        },
        {
          "material": "Ferro Frit 3134",
          "amount": 28.6
        },
        {
          "material": "G-200 Feldspar",
          "amount": 14.3
        },
        {
          "material": "Silica",
          "amount": 14.3
        },
        {
          "material": "Talc",
          "amount": 7.1
        },
        {
          "material": "Whiting",
          "amount": 7.1
        }
      ],
      "additionals": [
        {
          "material": "Black Nickel Oxide",
          "amount": 3.0
        }
      ],
      "description": "This is Brian Gartsides famous clear parts recipe. I broke it down in to weight because I work better that way. I calculated it by simple division: 4 into 100, 2 into 25 and 2 into 12.5, then rounded up on Glaze Master. I left it at totaling 98 because I did not want 4 decimal places. Original in parts 4 Frit 3134 4 EPK 2 G-200 Feldspar 2 Silica 1 Talc 1 Whiting 16 Water Now in weight Amount Ingredient 28.6 Frit--Ferro 3124 4 parts 28.6 Kaolin--EPK 14.3 Feldspar--G-200 2 parts 14.3 Silica 7.1 Talc 1 part 7.1 Whiting 100 Total Unity Oxide .138 Na2O .074 K2O .204 MgO .584 CaO 1.000 Total .6 Al2O3 .212 B2O3 .006 Fe2O3 3.562 SiO2 .004 TiO2 .001 P2O5 5.9 Ratio 6.5 Exp Results Gloss to semi gloss transluscent glaze See color variations at website, Glaze tests, more tests www.alisapots.dk My parts base tests crazed on my stoneware. However the weight variation did not. I think it because my parts measuring by spoon full was much too variable. Best regards from Alisa in Denmark",
      "createdBy": "Glazy Admin",
      "source": "glazy.org",
      "url": "https://glazy.org/recipes/3074"
    },
    {
      "id": 3062,
      "code": "GLAZY-3062",
      "name": "Gartside 28 (+3 Rutile)",
      "cone": "6",
      "surface": "Glossy",
      "transparency": "Translucent",
      "atmosphere": "Oxidation",
      "subtype": "Glaze - White, Off-White",
      "ingredients": [
        {
          "material": "EP Kaolin",
          "amount": 28.6
        },
        {
          "material": "Ferro Frit 3134",
          "amount": 28.6
        },
        {
          "material": "G-200 Feldspar",
          "amount": 14.3
        },
        {
          "material": "Silica",
          "amount": 14.3
        },
        {
          "material": "Talc",
          "amount": 7.1
        },
        {
          "material": "Whiting",
          "amount": 7.1
        }
      ],
      "additionals": [
        {
          "material": "Rutile",
          "amount": 3.0
        }
      ],
      "description": "This is Brian Gartsides famous clear parts recipe. I broke it down in to weight because I work better that way. I calculated it by simple division: 4 into 100, 2 into 25 and 2 into 12.5, then rounded up on Glaze Master. I left it at totaling 98 because I did not want 4 decimal places. Original in parts 4 Frit 3134 4 EPK 2 G-200 Feldspar 2 Silica 1 Talc 1 Whiting 16 Water Now in weight Amount Ingredient 28.6 Frit--Ferro 3124 4 parts 28.6 Kaolin--EPK 14.3 Feldspar--G-200 2 parts 14.3 Silica 7.1 Talc 1 part 7.1 Whiting 100 Total Unity Oxide .138 Na2O .074 K2O .204 MgO .584 CaO 1.000 Total .6 Al2O3 .212 B2O3 .006 Fe2O3 3.562 SiO2 .004 TiO2 .001 P2O5 5.9 Ratio 6.5 Exp Results Gloss to semi gloss transluscent glaze See color variations at website, Glaze tests, more tests www.alisapots.dk My parts base tests crazed on my stoneware. However the weight variation did not. I think it because my parts measuring by spoon full was much too variable. Best regards from Alisa in Denmark",
      "createdBy": "Glazy Admin",
      "source": "glazy.org",
      "url": "https://glazy.org/recipes/3062"
    },
    {
      "id": 3073,
      "code": "GLAZY-3073",
      "name": "Gartside 28 (+5 Red Iron Oxide)",
      "cone": "6",
      "surface": "Glossy",
      "transparency": "Opaque",
      "atmosphere": "Oxidation",
      "subtype": "Glaze - Iron",
      "ingredients": [
        {
          "material": "EP Kaolin",
          "amount": 28.6
        },
        {
          "material": "Ferro Frit 3134",
          "amount": 28.6
        },
        {
          "material": "G-200 Feldspar",
          "amount": 14.3
        },
        {
          "material": "Silica",
          "amount": 14.3
        },
        {
          "material": "Talc",
          "amount": 7.1
        },
        {
          "material": "Whiting",
          "amount": 7.1
        }
      ],
      "additionals": [
        {
          "material": "Red Iron Oxide",
          "amount": 5.0
        }
      ],
      "description": "This is Brian Gartsides famous clear parts recipe. I broke it down in to weight because I work better that way. I calculated it by simple division: 4 into 100, 2 into 25 and 2 into 12.5, then rounded up on Glaze Master. I left it at totaling 98 because I did not want 4 decimal places. Original in parts 4 Frit 3134 4 EPK 2 G-200 Feldspar 2 Silica 1 Talc 1 Whiting 16 Water Now in weight Amount Ingredient 28.6 Frit--Ferro 3124 4 parts 28.6 Kaolin--EPK 14.3 Feldspar--G-200 2 parts 14.3 Silica 7.1 Talc 1 part 7.1 Whiting 100 Total Unity Oxide .138 Na2O .074 K2O .204 MgO .584 CaO 1.000 Total .6 Al2O3 .212 B2O3 .006 Fe2O3 3.562 SiO2 .004 TiO2 .001 P2O5 5.9 Ratio 6.5 Exp Results Gloss to semi gloss transluscent glaze See color variations at website, Glaze tests, more tests www.alisapots.dk My parts base tests crazed on my stoneware. However the weight variation did not. I think it because my parts measuring by spoon full was much too variable. Best regards from Alisa in Denmark",
      "createdBy": "Glazy Admin",
      "source": "glazy.org",
      "url": "https://glazy.org/recipes/3073"
    },
    {
      "id": 3063,
      "code": "GLAZY-3063",
      "name": "Gartside 28 (+5 Rutile)",
      "cone": "6",
      "surface": "Glossy",
      "transparency": "Translucent",
      "atmosphere": "Oxidation",
      "subtype": "Glaze - White, Off-White",
      "ingredients": [
        {
          "material": "EP Kaolin",
          "amount": 28.6
        },
        {
          "material": "Ferro Frit 3134",
          "amount": 28.6
        },
        {
          "material": "G-200 Feldspar",
          "amount": 14.3
        },
        {
          "material": "Silica",
          "amount": 14.3
        },
        {
          "material": "Talc",
          "amount": 7.1
        },
        {
          "material": "Whiting",
          "amount": 7.1
        }
      ],
      "additionals": [
        {
          "material": "Rutile",
          "amount": 5.0
        }
      ],
      "description": "This is Brian Gartsides famous clear parts recipe. I broke it down in to weight because I work better that way. I calculated it by simple division: 4 into 100, 2 into 25 and 2 into 12.5, then rounded up on Glaze Master. I left it at totaling 98 because I did not want 4 decimal places. Original in parts 4 Frit 3134 4 EPK 2 G-200 Feldspar 2 Silica 1 Talc 1 Whiting 16 Water Now in weight Amount Ingredient 28.6 Frit--Ferro 3124 4 parts 28.6 Kaolin--EPK 14.3 Feldspar--G-200 2 parts 14.3 Silica 7.1 Talc 1 part 7.1 Whiting 100 Total Unity Oxide .138 Na2O .074 K2O .204 MgO .584 CaO 1.000 Total .6 Al2O3 .212 B2O3 .006 Fe2O3 3.562 SiO2 .004 TiO2 .001 P2O5 5.9 Ratio 6.5 Exp Results Gloss to semi gloss transluscent glaze See color variations at website, Glaze tests, more tests www.alisapots.dk My parts base tests crazed on my stoneware. However the weight variation did not. I think it because my parts measuring by spoon full was much too variable. Best regards from Alisa in Denmark",
      "createdBy": "Glazy Admin",
      "source": "glazy.org",
      "url": "https://glazy.org/recipes/3063"
    },
    {
      "id": 3071,
      "code": "GLAZY-3071",
      "name": "Gartside 28 (+6 Copper)",
      "cone": "6",
      "surface": "Glossy",
      "transparency": "Opaque",
      "atmosphere": "Oxidation",
      "subtype": "Glaze - Clear",
      "ingredients": [
        {
          "material": "EP Kaolin",
          "amount": 28.6
        },
        {
          "material": "Ferro Frit 3134",
          "amount": 28.6
        },
        {
          "material": "G-200 Feldspar",
          "amount": 14.3
        },
        {
          "material": "Silica",
          "amount": 14.3
        },
        {
          "material": "Talc",
          "amount": 7.1
        },
        {
          "material": "Whiting",
          "amount": 7.1
        }
      ],
      "additionals": [
        {
          "material": "Copper Carbonate",
          "amount": 6.0
        }
      ],
      "description": "This is Brian Gartsides famous clear parts recipe. I broke it down in to weight because I work better that way. I calculated it by simple division: 4 into 100, 2 into 25 and 2 into 12.5, then rounded up on Glaze Master. I left it at totaling 98 because I did not want 4 decimal places. Original in parts 4 Frit 3134 4 EPK 2 G-200 Feldspar 2 Silica 1 Talc 1 Whiting 16 Water Now in weight Amount Ingredient 28.6 Frit--Ferro 3124 4 parts 28.6 Kaolin--EPK 14.3 Feldspar--G-200 2 parts 14.3 Silica 7.1 Talc 1 part 7.1 Whiting 100 Total Unity Oxide .138 Na2O .074 K2O .204 MgO .584 CaO 1.000 Total .6 Al2O3 .212 B2O3 .006 Fe2O3 3.562 SiO2 .004 TiO2 .001 P2O5 5.9 Ratio 6.5 Exp Results Gloss to semi gloss transluscent glaze See color variations at website, Glaze tests, more tests www.alisapots.dk My parts base tests crazed on my stoneware. However the weight variation did not. I think it because my parts measuring by spoon full was much too variable. Best regards from Alisa in Denmark",
      "createdBy": "Glazy Admin",
      "source": "glazy.org",
      "url": "https://glazy.org/recipes/3071"
    },
    {
      "id": 3068,
      "code": "GLAZY-3068",
      "name": "Gartside 28 (+Cobalt +Iron)",
      "cone": "6",
      "surface": "Glossy",
      "transparency": "Opaque",
      "atmosphere": "Oxidation",
      "subtype": "Glaze - Iron",
      "ingredients": [
        {
          "material": "EP Kaolin",
          "amount": 28.6
        },
        {
          "material": "Ferro Frit 3134",
          "amount": 28.6
        },
        {
          "material": "G-200 Feldspar",
          "amount": 14.3
        },
        {
          "material": "Silica",
          "amount": 14.3
        },
        {
          "material": "Talc",
          "amount": 7.1
        },
        {
          "material": "Whiting",
          "amount": 7.1
        }
      ],
      "additionals": [
        {
          "material": "Red Iron Oxide",
          "amount": 5.0
        },
        {
          "material": "Cobalt Carbonate",
          "amount": 3.0
        }
      ],
      "description": "This is Brian Gartsides famous clear parts recipe. I broke it down in to weight because I work better that way. I calculated it by simple division: 4 into 100, 2 into 25 and 2 into 12.5, then rounded up on Glaze Master. I left it at totaling 98 because I did not want 4 decimal places. Original in parts 4 Frit 3134 4 EPK 2 G-200 Feldspar 2 Silica 1 Talc 1 Whiting 16 Water Now in weight Amount Ingredient 28.6 Frit--Ferro 3124 4 parts 28.6 Kaolin--EPK 14.3 Feldspar--G-200 2 parts 14.3 Silica 7.1 Talc 1 part 7.1 Whiting 100 Total Unity Oxide .138 Na2O .074 K2O .204 MgO .584 CaO 1.000 Total .6 Al2O3 .212 B2O3 .006 Fe2O3 3.562 SiO2 .004 TiO2 .001 P2O5 5.9 Ratio 6.5 Exp Results Gloss to semi gloss transluscent glaze See color variations at website, Glaze tests, more tests www.alisapots.dk My parts base tests crazed on my stoneware. However the weight variation did not. I think it because my parts measuring by spoon full was much too variable. Best regards from Alisa in Denmark",
      "createdBy": "Glazy Admin",
      "source": "glazy.org",
      "url": "https://glazy.org/recipes/3068"
    },
    {
      "id": 3070,
      "code": "GLAZY-3070",
      "name": "Gartside 28 (+Copper)",
      "cone": "6",
      "surface": "Glossy",
      "transparency": "Opaque",
      "atmosphere": "Oxidation",
      "subtype": "Glaze - Clear",
      "ingredients": [
        {
          "material": "EP Kaolin",
          "amount": 28.6
        },
        {
          "material": "Ferro Frit 3134",
          "amount": 28.6
        },
        {
          "material": "G-200 Feldspar",
          "amount": 14.3
        },
        {
          "material": "Silica",
          "amount": 14.3
        },
        {
          "material": "Talc",
          "amount": 7.1
        },
        {
          "material": "Whiting",
          "amount": 7.1
        }
      ],
      "additionals": [
        {
          "material": "Copper Carbonate",
          "amount": 3.0
        }
      ],
