Repository: MrSeldon/argilev2

File: data/glazes/glazy.json (part 116 of 315)
{
      "description": "This is Brian Gartsides famous clear parts recipe. I broke it down in to weight because I work better that way. I calculated it by simple division: 4 into 100, 2 into 25 and 2 into 12.5, then rounded up on Glaze Master. I left it at totaling 98 because I did not want 4 decimal places. Original in parts 4 Frit 3134 4 EPK 2 G-200 Feldspar 2 Silica 1 Talc 1 Whiting 16 Water Now in weight Amount Ingredient 28.6 Frit--Ferro 3124 4 parts 28.6 Kaolin--EPK 14.3 Feldspar--G-200 2 parts 14.3 Silica 7.1 Talc 1 part 7.1 Whiting 100 Total Unity Oxide .138 Na2O .074 K2O .204 MgO .584 CaO 1.000 Total .6 Al2O3 .212 B2O3 .006 Fe2O3 3.562 SiO2 .004 TiO2 .001 P2O5 5.9 Ratio 6.5 Exp Results Gloss to semi gloss transluscent glaze See color variations at website, Glaze tests, more tests www.alisapots.dk My parts base tests crazed on my stoneware. However the weight variation did not. I think it because my parts measuring by spoon full was much too variable. Best regards from Alisa in Denmark",
      "createdBy": "Glazy Admin",
      "source": "glazy.org",
      "url": "https://glazy.org/recipes/3070"
    },
    {
      "id": 3069,
      "code": "GLAZY-3069",
      "name": "Gartside 28 (+Iron +Titanium)",
      "cone": "6",
      "surface": "Glossy",
      "transparency": "Opaque",
      "atmosphere": "Oxidation",
      "subtype": "Glaze - Iron",
      "ingredients": [
        {
          "material": "EP Kaolin",
          "amount": 28.6
        },
        {
          "material": "Ferro Frit 3134",
          "amount": 28.6
        },
        {
          "material": "G-200 Feldspar",
          "amount": 14.3
        },
        {
          "material": "Silica",
          "amount": 14.3
        },
        {
          "material": "Talc",
          "amount": 7.1
        },
        {
          "material": "Whiting",
          "amount": 7.1
        }
      ],
      "additionals": [
        {
          "material": "Red Iron Oxide",
          "amount": 5.0
        },
        {
          "material": "Titanium Dioxide",
          "amount": 5.0
        }
      ],
      "description": "This is Brian Gartsides famous clear parts recipe. I broke it down in to weight because I work better that way. I calculated it by simple division: 4 into 100, 2 into 25 and 2 into 12.5, then rounded up on Glaze Master. I left it at totaling 98 because I did not want 4 decimal places. Original in parts 4 Frit 3134 4 EPK 2 G-200 Feldspar 2 Silica 1 Talc 1 Whiting 16 Water Now in weight Amount Ingredient 28.6 Frit--Ferro 3124 4 parts 28.6 Kaolin--EPK 14.3 Feldspar--G-200 2 parts 14.3 Silica 7.1 Talc 1 part 7.1 Whiting 100 Total Unity Oxide .138 Na2O .074 K2O .204 MgO .584 CaO 1.000 Total .6 Al2O3 .212 B2O3 .006 Fe2O3 3.562 SiO2 .004 TiO2 .001 P2O5 5.9 Ratio 6.5 Exp Results Gloss to semi gloss transluscent glaze See color variations at website, Glaze tests, more tests www.alisapots.dk My parts base tests crazed on my stoneware. However the weight variation did not. I think it because my parts measuring by spoon full was much too variable. Best regards from Alisa in Denmark",
      "createdBy": "Glazy Admin",
      "source": "glazy.org",
      "url": "https://glazy.org/recipes/3069"
    },
    {
      "id": 3072,
      "code": "GLAZY-3072",
      "name": "Gartside 28 (Rutile & Copper)",
      "cone": "6",
      "surface": "Glossy",
      "transparency": "Opaque",
      "atmosphere": "Oxidation",
      "subtype": "Glaze - Clear",
      "ingredients": [
        {
          "material": "EP Kaolin",
          "amount": 28.6
        },
        {
          "material": "Ferro Frit 3134",
          "amount": 28.6
        },
        {
          "material": "G-200 Feldspar",
          "amount": 14.3
        },
        {
          "material": "Silica",
          "amount": 14.3
        },
        {
          "material": "Talc",
          "amount": 7.1
        },
        {
          "material": "Whiting",
          "amount": 7.1
        }
      ],
      "additionals": [
        {
          "material": "Copper Carbonate",
          "amount": 3.0
        },
        {
          "material": "Rutile",
          "amount": 3.0
        }
      ],
      "description": "This is Brian Gartsides famous clear parts recipe. I broke it down in to weight because I work better that way. I calculated it by simple division: 4 into 100, 2 into 25 and 2 into 12.5, then rounded up on Glaze Master. I left it at totaling 98 because I did not want 4 decimal places. Original in parts 4 Frit 3134 4 EPK 2 G-200 Feldspar 2 Silica 1 Talc 1 Whiting 16 Water Now in weight Amount Ingredient 28.6 Frit--Ferro 3124 4 parts 28.6 Kaolin--EPK 14.3 Feldspar--G-200 2 parts 14.3 Silica 7.1 Talc 1 part 7.1 Whiting 100 Total Unity Oxide .138 Na2O .074 K2O .204 MgO .584 CaO 1.000 Total .6 Al2O3 .212 B2O3 .006 Fe2O3 3.562 SiO2 .004 TiO2 .001 P2O5 5.9 Ratio 6.5 Exp Results Gloss to semi gloss transluscent glaze See color variations at website, Glaze tests, more tests www.alisapots.dk My parts base tests crazed on my stoneware. However the weight variation did not. I think it because my parts measuring by spoon full was much too variable. Best regards from Alisa in Denmark",
      "createdBy": "Glazy Admin",
      "source": "glazy.org",
      "url": "https://glazy.org/recipes/3072"
    },
    {
      "id": 3066,
      "code": "GLAZY-3066",
      "name": "Gartside 28 (variation)",
      "cone": "6",
      "surface": "Glossy",
      "transparency": "Translucent",
      "atmosphere": "Oxidation",
      "subtype": "Glaze - Iron",
      "ingredients": [
        {
          "material": "EP Kaolin",
          "amount": 28.6
        },
        {
          "material": "Ferro Frit 3134",
          "amount": 28.6
        },
        {
          "material": "G-200 Feldspar",
          "amount": 14.3
        },
        {
          "material": "Silica",
          "amount": 14.3
        },
        {
          "material": "Talc",
          "amount": 7.1
        },
        {
          "material": "Whiting",
          "amount": 7.1
        }
      ],
      "additionals": [
        {
          "material": "Red Iron Oxide",
          "amount": 3.0
        },
        {
          "material": "Cobalt Carbonate",
          "amount": 2.0
        }
      ],
      "description": "This is Brian Gartsides famous clear parts recipe. I broke it down in to weight because I work better that way. I calculated it by simple division: 4 into 100, 2 into 25 and 2 into 12.5, then rounded up on Glaze Master. I left it at totaling 98 because I did not want 4 decimal places. Original in parts 4 Frit 3134 4 EPK 2 G-200 Feldspar 2 Silica 1 Talc 1 Whiting 16 Water Now in weight Amount Ingredient 28.6 Frit--Ferro 3124 4 parts 28.6 Kaolin--EPK 14.3 Feldspar--G-200 2 parts 14.3 Silica 7.1 Talc 1 part 7.1 Whiting 100 Total Unity Oxide .138 Na2O .074 K2O .204 MgO .584 CaO 1.000 Total .6 Al2O3 .212 B2O3 .006 Fe2O3 3.562 SiO2 .004 TiO2 .001 P2O5 5.9 Ratio 6.5 Exp Results Gloss to semi gloss transluscent glaze See color variations at website, Glaze tests, more tests www.alisapots.dk My parts base tests crazed on my stoneware. However the weight variation did not. I think it because my parts measuring by spoon full was much too variable. Best regards from Alisa in Denmark",
      "createdBy": "Glazy Admin",
      "source": "glazy.org",
      "url": "https://glazy.org/recipes/3066"
    },
    {
      "id": 7592,
      "code": "GLAZY-7592",
      "name": "Gartside 28 ^6 ox. 1 Cobalt Carb, 4 Rutile, 2 RIO",
      "cone": "6",
      "surface": "Glossy",
      "transparency": "Translucent",
      "atmosphere": "Oxidation",
      "subtype": "Glaze",
      "ingredients": [
        {
          "material": "EP Kaolin",
          "amount": 28.6
        },
        {
          "material": "Ferro Frit 3134",
          "amount": 28.6
        },
        {
          "material": "Custer Feldspar",
          "amount": 14.3
        },
        {
          "material": "Silica",
          "amount": 14.3
        },
        {
          "material": "Talc",
          "amount": 7.1
        },
        {
          "material": "Whiting",
          "amount": 7.1
        }
      ],
      "additionals": [
        {
          "material": "Rutile",
          "amount": 4.0
        },
        {
          "material": "Red Iron Oxide",
          "amount": 2.0
        },
        {
          "material": "Cobalt Carbonate",
          "amount": 1.0
        }
      ],
      "description": "",
      "createdBy": "Alisa Liskin Clausen",
      "source": "glazy.org",
      "url": "https://glazy.org/recipes/7592"
    },
    {
      "id": 7591,
      "code": "GLAZY-7591",
      "name": "Gartside 28 ^6 ox. 1 Cobalt, 3 Rutile",
      "cone": "6",
      "surface": "Glossy",
      "transparency": "Translucent",
      "atmosphere": "Oxidation",
      "subtype": "Glaze",
      "ingredients": [
        {
          "material": "EP Kaolin",
          "amount": 28.6
        },
        {
          "material": "Ferro Frit 3134",
          "amount": 28.6
        },
        {
          "material": "Custer Feldspar",
          "amount": 14.3
        },
        {
          "material": "Silica",
          "amount": 14.3
        },
        {
          "material": "Talc",
          "amount": 7.1
        },
        {
          "material": "Whiting",
          "amount": 7.1
        }
      ],
      "additionals": [
        {
          "material": "Rutile",
          "amount": 3.0
        },
        {
          "material": "Cobalt Carbonate",
          "amount": 1.0
        }
      ],
      "description": "",
      "createdBy": "Alisa Liskin Clausen",
      "source": "glazy.org",
      "url": "https://glazy.org/recipes/7591"
    },
    {
      "id": 7601,
      "code": "GLAZY-7601",
      "name": "Gartside 28 ^6 ox. 10 Ochre",
      "cone": "6",
      "surface": "Glossy",
      "transparency": "Translucent",
      "atmosphere": "Oxidation",
      "subtype": "Glaze",
      "ingredients": [
        {
          "material": "EP Kaolin",
          "amount": 28.6
        },
        {
          "material": "Ferro Frit 3134",
          "amount": 28.6
        },
        {
          "material": "Silica",
          "amount": 14.3
        },
        {
          "material": "G200 HP Feldspar, G200HP",
          "amount": 14.3
        },
        {
          "material": "Talc",
          "amount": 7.1
        },
        {
          "material": "Whiting",
          "amount": 7.1
        }
      ],
      "additionals": [
        {
          "material": "Yellow Ochre",
          "amount": 10.0
        }
      ],
      "description": "",
      "createdBy": "Alisa Liskin Clausen",
      "source": "glazy.org",
      "url": "https://glazy.org/recipes/7601"
    },
    {
      "id": 7580,
      "code": "GLAZY-7580",
      "name": "Gartside 28 ^6 ox. 10 Pink Stain",
      "cone": "6",
      "surface": "Glossy",
      "transparency": "Translucent",
      "atmosphere": "Oxidation",
      "subtype": "Glaze",
      "ingredients": [
        {
          "material": "EP Kaolin",
          "amount": 28.6
        },
        {
          "material": "Ferro Frit 3134",
          "amount": 28.6
        },
        {
          "material": "Custer Feldspar",
          "amount": 14.3
        },
        {
          "material": "Silica",
          "amount": 14.3
        },
        {
          "material": "Talc",
          "amount": 7.1
        },
        {
          "material": "Whiting",
          "amount": 7.1
        }
      ],
      "additionals": [
        {
          "material": "Stain",
          "amount": 10.0
        }
      ],
      "description": "",
      "createdBy": "Alisa Liskin Clausen",
      "source": "glazy.org",
      "url": "https://glazy.org/recipes/7580"
    },
    {
      "id": 7582,
      "code": "GLAZY-7582",
      "name": "Gartside 28 ^6 ox. 10 RIO",
      "cone": "6",
      "surface": "Glossy",
      "transparency": "Translucent",
      "atmosphere": "Oxidation",
      "subtype": "Glaze",
      "ingredients": [
        {
          "material": "EP Kaolin",
          "amount": 28.6
        },
        {
          "material": "Ferro Frit 3134",
          "amount": 28.6
        },
        {
          "material": "Custer Feldspar",
          "amount": 14.3
        },
        {
          "material": "Silica",
          "amount": 14.3
        },
        {
          "material": "Talc",
          "amount": 7.1
        },
        {
          "material": "Whiting",
          "amount": 7.1
        }
      ],
      "additionals": [
        {
          "material": "Red Iron Oxide",
          "amount": 10.0
        }
      ],
      "description": "",
      "createdBy": "Alisa Liskin Clausen",
      "source": "glazy.org",
      "url": "https://glazy.org/recipes/7582"
    },
    {
      "id": 7597,
      "code": "GLAZY-7597",
      "name": "Gartside 28 ^6 ox. 10 Tin",
      "cone": "6",
      "surface": "Glossy",
      "transparency": "Translucent",
      "atmosphere": "Oxidation",
      "subtype": "Glaze",
      "ingredients": [
        {
          "material": "EP Kaolin",
          "amount": 28.6
        },
        {
          "material": "Ferro Frit 3134",
          "amount": 28.6
        },
        {
          "material": "Custer Feldspar",
          "amount": 14.3
        },
        {
          "material": "Silica",
          "amount": 14.3
        },
        {
          "material": "Talc",
          "amount": 7.1
        },
        {
          "material": "Whiting",
          "amount": 7.1
        }
      ],
      "additionals": [
        {
          "material": "Tin Oxide",
          "amount": 10.0
        }
      ],
      "description": "",
      "createdBy": "Alisa Liskin Clausen",
      "source": "glazy.org",
      "url": "https://glazy.org/recipes/7597"
    },
    {
      "id": 7590,
      "code": "GLAZY-7590",
      "name": "Gartside 28 ^6 ox. 2 Cobalt Carb, 3 RIO",
      "cone": "6",
      "surface": "Glossy",
      "transparency": "Translucent",
      "atmosphere": "Oxidation",
      "subtype": "Glaze",
      "ingredients": [
        {
          "material": "EP Kaolin",
          "amount": 28.6
        },
        {
          "material": "Ferro Frit 3134",
          "amount": 28.6
        },
        {
          "material": "Custer Feldspar",
          "amount": 14.3
        },
        {
          "material": "Silica",
          "amount": 14.3
        },
        {
          "material": "Talc",
          "amount": 7.1
        },
        {
          "material": "Whiting",
          "amount": 7.1
        }
      ],
      "additionals": [
        {
          "material": "Red Iron Oxide",
          "amount": 3.0
        },
        {
          "material": "Cobalt Carbonate",
          "amount": 2.0
        }
      ],
      "description": "",
      "createdBy": "Alisa Liskin Clausen",
      "source": "glazy.org",
      "url": "https://glazy.org/recipes/7590"
    },
    {
      "id": 7599,
      "code": "GLAZY-7599",
      "name": "Gartside 28 ^6 ox. 2 Cobalt Carb.",
      "cone": "6",
      "surface": "Glossy",
      "transparency": "Translucent",
      "atmosphere": "Oxidation",
      "subtype": "Glaze",
      "ingredients": [
        {
          "material": "EP Kaolin",
          "amount": 28.6
        },
        {
          "material": "Ferro Frit 3134",
          "amount": 28.6
        },
        {
          "material": "Custer Feldspar",
          "amount": 14.3
        },
        {
          "material": "Silica",
          "amount": 14.3
        },
        {
          "material": "Talc",
          "amount": 7.1
        },
        {
          "material": "Whiting",
          "amount": 7.1
        }
      ],
      "additionals": [
        {
          "material": "Cobalt Carbonate",
          "amount": 2.0
        }
      ],
      "description": "",
      "createdBy": "Alisa Liskin Clausen",
      "source": "glazy.org",
      "url": "https://glazy.org/recipes/7599"
    },
    {
      "id": 7583,
      "code": "GLAZY-7583",
      "name": "Gartside 28 ^6 ox. 5 RIO",
      "cone": "6",
      "surface": "Glossy",
      "transparency": "Translucent",
      "atmosphere": "Oxidation",
      "subtype": "Glaze",
      "ingredients": [
        {
          "material": "EP Kaolin",
          "amount": 28.6
        },
        {
          "material": "Ferro Frit 3134",
          "amount": 28.6
        },
        {
          "material": "Custer Feldspar",
          "amount": 14.3
        },
        {
          "material": "Silica",
          "amount": 14.3
        },
        {
          "material": "Talc",
          "amount": 7.1
        },
        {
          "material": "Whiting",
          "amount": 7.1
        }
      ],
      "additionals": [
        {
          "material": "Red Iron Oxide",
          "amount": 5.0
        }
      ],
      "description": "",
      "createdBy": "Alisa Liskin Clausen",
      "source": "glazy.org",
      "url": "https://glazy.org/recipes/7583"
    },
    {
      "id": 7587,
      "code": "GLAZY-7587",
      "name": "Gartside 28 ^6 ox. 5 RIO, 5 Titanium",
      "cone": "6",
      "surface": "Glossy",
      "transparency": "Translucent",
      "atmosphere": "Oxidation",
      "subtype": "Glaze",
      "ingredients": [
        {
          "material": "EP Kaolin",
          "amount": 28.6
        },
        {
          "material": "Ferro Frit 3134",
          "amount": 28.6
        },
        {
          "material": "Custer Feldspar",
          "amount": 14.3
        },
        {
          "material": "Silica",
          "amount": 14.3
        },
        {
          "material": "Talc",
          "amount": 7.1
        },
        {
          "material": "Whiting",
          "amount": 7.1
        }
      ],
      "additionals": [
        {
          "material": "Red Iron Oxide",
          "amount": 5.0
        },
        {
          "material": "Titanium Dioxide",
          "amount": 5.0
        }
      ],
      "description": "",
      "createdBy": "Alisa Liskin Clausen",
      "source": "glazy.org",
      "url": "https://glazy.org/recipes/7587"
    },
    {
      "id": 3037,
      "code": "GLAZY-3037",
      "name": "Gartside 28 Base",
      "cone": "6",
      "surface": "Glossy",
      "transparency": "Translucent",
      "atmosphere": "Oxidation",
      "subtype": "Glaze - Clear",
      "ingredients": [
        {
          "material": "EP Kaolin",
          "amount": 28.6
        },
        {
          "material": "Ferro Frit 3134",
          "amount": 28.6
        },
        {
          "material": "G-200 Feldspar",
          "amount": 14.3
        },
        {
          "material": "Silica",
          "amount": 14.3
        },
        {
          "material": "Talc",
          "amount": 7.1
        },
        {
          "material": "Whiting",
          "amount": 7.1
        }
      ],
      "description": "This is Brian Gartsides famous clear parts recipe. I broke it down in to weight because I work better that way. I calculated it by simple division: 4 into 100, 2 into 25 and 2 into 12.5, then rounded up on Glaze Master. I left it at totaling 98 because I did not want 4 decimal places. Original in parts 4 Frit 3134 4 EPK 2 G-200 Feldspar 2 Silica 1 Talc 1 Whiting 16 Water Now in weight Amount Ingredient 28.6 Frit--Ferro 3124 4 parts 28.6 Kaolin--EPK 14.3 Feldspar--G-200 2 parts 14.3 Silica 7.1 Talc 1 part 7.1 Whiting 100 Total Unity Oxide .138 Na2O .074 K2O .204 MgO .584 CaO 1.000 Total .6 Al2O3 .212 B2O3 .006 Fe2O3 3.562 SiO2 .004 TiO2 .001 P2O5 5.9 Ratio 6.5 Exp Results Gloss to semi gloss transluscent glaze See color variations at website, Glaze tests, more tests www.alisapots.dk My parts base tests crazed on my stoneware. However the weight variation did not. I think it because my parts measuring by spoon full was much too variable. Best regards from Alisa in Denmark",
      "createdBy": "Glazy Admin",
      "source": "glazy.org",
      "url": "https://glazy.org/recipes/3037"
    },
    {
      "id": 3055,
      "code": "GLAZY-3055",
      "name": "Gartside 28 Base (Yellow Ochre)",
      "cone": "6",
      "surface": "Glossy",
      "transparency": "Translucent",
      "atmosphere": "Oxidation",
      "subtype": "Glaze - Clear",
      "ingredients": [
        {
          "material": "EP Kaolin",
          "amount": 28.6
        },
        {
          "material": "Ferro Frit 3134",
          "amount": 28.6
        },
        {
          "material": "G-200 Feldspar",
          "amount": 14.3
        },
        {
          "material": "Silica",
          "amount": 14.3
        },
        {
          "material": "Talc",
          "amount": 7.1
        },
        {
          "material": "Whiting",
          "amount": 7.1
        }
      ],
      "additionals": [
        {
          "material": "Yellow Ochre",
          "amount": 10.0
        }
      ],
      "description": "This is Brian Gartsides famous clear parts recipe. I broke it down in to weight because I work better that way. I calculated it by simple division: 4 into 100, 2 into 25 and 2 into 12.5, then rounded up on Glaze Master. I left it at totaling 98 because I did not want 4 decimal places. Original in parts 4 Frit 3134 4 EPK 2 G-200 Feldspar 2 Silica 1 Talc 1 Whiting 16 Water Now in weight Amount Ingredient 28.6 Frit--Ferro 3124 4 parts 28.6 Kaolin--EPK 14.3 Feldspar--G-200 2 parts 14.3 Silica 7.1 Talc 1 part 7.1 Whiting 100 Total Unity Oxide .138 Na2O .074 K2O .204 MgO .584 CaO 1.000 Total .6 Al2O3 .212 B2O3 .006 Fe2O3 3.562 SiO2 .004 TiO2 .001 P2O5 5.9 Ratio 6.5 Exp Results Gloss to semi gloss transluscent glaze See color variations at website, Glaze tests, more tests www.alisapots.dk My parts base tests crazed on my stoneware. However the weight variation did not. I think it because my parts measuring by spoon full was much too variable. Best regards from Alisa in Denmark",
      "createdBy": "Glazy Admin",
      "source": "glazy.org",
      "url": "https://glazy.org/recipes/3055"
    },
    {
      "id": 8020,
      "code": "GLAZY-8020",
      "name": "Gartside 28 Base, 6 Copper Carb., ^6 Ox.",
      "cone": "6",
      "surface": "Glossy",
      "transparency": "",
      "atmosphere": "Oxidation",
      "subtype": "Glaze",
      "ingredients": [
        {
          "material": "EP Kaolin",
          "amount": 28.6
        },
        {
          "material": "Ferro Frit 3124",
          "amount": 28.6
        },
        {
          "material": "Silica",
          "amount": 14.3
        },
        {
          "material": "G200 HP Feldspar, G200HP",
          "amount": 14.3
        },
        {
          "material": "Talc",
          "amount": 7.1
        },
        {
          "material": "Whiting",
          "amount": 7.1
        }
      ],
      "additionals": [
        {
          "material": "Copper Carbonate",
          "amount": 6.0
        }
      ],
      "description": "",
      "createdBy": "Alisa Liskin Clausen",
      "source": "glazy.org",
      "url": "https://glazy.org/recipes/8020"
    },
    {
      "id": 3038,
      "code": "GLAZY-3038",
      "name": "Gartside 28 Base, Tenmoku",
      "cone": "6",
      "surface": "Glossy",
      "transparency": "Semi-opaque",
      "atmosphere": "Oxidation",
      "subtype": "Glaze - Iron - Tenmoku",
      "ingredients": [
        {
          "material": "EP Kaolin",
          "amount": 28.6
        },
        {
          "material": "Ferro Frit 3134",
          "amount": 28.6
        },
        {
          "material": "G-200 Feldspar",
          "amount": 14.3
        },
        {
          "material": "Silica",
          "amount": 14.3
        },
        {
          "material": "Talc",
          "amount": 7.1
        },
        {
          "material": "Whiting",
          "amount": 7.1
        }
      ],
      "additionals": [
        {
          "material": "Red Iron Oxide",
          "amount": 10.0
        }
      ],
      "description": "This is Brian Gartsides famous clear parts recipe. I broke it down in to weight because I work better that way. I calculated it by simple division: 4 into 100, 2 into 25 and 2 into 12.5, then rounded up on Glaze Master. I left it at totaling 98 because I did not want 4 decimal places. Original in parts 4 Frit 3134 4 EPK 2 G-200 Feldspar 2 Silica 1 Talc 1 Whiting 16 Water Now in weight Amount Ingredient 28.6 Frit--Ferro 3124 4 parts 28.6 Kaolin--EPK 14.3 Feldspar--G-200 2 parts 14.3 Silica 7.1 Talc 1 part 7.1 Whiting 100 Total Unity Oxide .138 Na2O .074 K2O .204 MgO .584 CaO 1.000 Total .6 Al2O3 .212 B2O3 .006 Fe2O3 3.562 SiO2 .004 TiO2 .001 P2O5 5.9 Ratio 6.5 Exp Results Gloss to semi gloss transluscent glaze See color variations at website, Glaze tests, more tests www.alisapots.dk My parts base tests crazed on my stoneware. However the weight variation did not. I think it because my parts measuring by spoon full was much too variable. Best regards from Alisa in Denmark",
      "createdBy": "Glazy Admin",
      "source": "glazy.org",
      "url": "https://glazy.org/recipes/3038"
    },
    {
      "id": 8379,
      "code": "GLAZY-8379",
      "name": "Gartside 28 Base, Tenmoku (variation) (Reids version, substituted G-200 feldspar for Custer Feldspar)",
      "cone": "6",
      "surface": "Glossy",
      "transparency": "Opaque",
      "atmosphere": "Oxidation",
      "subtype": "Glaze - Iron - Tenmoku",
      "ingredients": [
        {
          "material": "EP Kaolin",
          "amount": 28.6
        },
        {
          "material": "Ferro Frit 3134",
          "amount": 28.6
        },
        {
          "material": "Custer Feldspar",
          "amount": 14.3
        },
        {
          "material": "Silica",
          "amount": 14.3
        },
        {
          "material": "Talc",
          "amount": 7.1
        },
        {
          "material": "Whiting",
          "amount": 7.1
        }
      ],
      "additionals": [
        {
          "material": "Red Iron Oxide",
          "amount": 10.0
        }
      ],
      "description": "Result 3/26/17- medium ramp to ^6, no controlled cooling. Very rich dark brown almost black, lighter brown at thin spots. dipped twice. This is Brian Gartsides famous clear parts recipe. I broke it down in to weight because I work better that way. I calculated it by simple division: 4 into 100, 2 into 25 and 2 into 12.5, then rounded up on Glaze Master. I left it at totaling 98 because I did not want 4 decimal places. Original in parts 4 Frit 3134 4 EPK 2 G-200 Feldspar 2 Silica 1 Talc 1 Whiting 16 Water Now in weight Amount Ingredient 28.6 Frit--Ferro 3124 4 parts 28.6 Kaolin--EPK 14.3 Feldspar--G-200 2 parts 14.3 Silica 7.1 Talc 1 part 7.1 Whiting 100 Total Unity Oxide .138 Na2O .074 K2O .204 MgO .584 CaO 1.000 Total .6 Al2O3 .212 B2O3 .006 Fe2O3 3.562 SiO2 .004 TiO2 .001 P2O5 5.9 Ratio 6.5 Exp Results Gloss to semi gloss transluscent glaze See color variations at website, Glaze tests, more tests www.alisapots.dk My parts base tests crazed on my stoneware. However the weight variation did not. I think it because my parts measuring by spoon full was much too variable. Best regards from Alisa in Denmark",
      "createdBy": "Reid Deschand",
      "source": "glazy.org",
      "url": "https://glazy.org/recipes/8379"
    },
    {
      "id": 8014,
      "code": "GLAZY-8014",
      "name": "Gartside 28 Base,3 Rutile, 3 Copper Carb. ^6 Ox.",
      "cone": "6",
      "surface": "Glossy",
      "transparency": "",
      "atmosphere": "Oxidation",
      "subtype": "Glaze",
      "ingredients": [
        {
          "material": "EP Kaolin",
          "amount": 28.6
        },
        {
          "material": "Ferro Frit 3124",
          "amount": 28.6
        },
        {
          "material": "Silica",
          "amount": 14.3
        },
        {
          "material": "G200 HP Feldspar, G200HP",
          "amount": 14.3
        },
        {
          "material": "Talc",
          "amount": 7.1
        },
        {
          "material": "Whiting",
          "amount": 7.1
        }
      ],
      "additionals": [
        {
          "material": "Copper Carbonate",
          "amount": 3.0
        },
        {
          "material": "Rutile",
          "amount": 3.0
        }
      ],
      "description": "",
      "createdBy": "Alisa Liskin Clausen",
      "source": "glazy.org",
      "url": "https://glazy.org/recipes/8014"
    },
    {
      "id": 7600,
      "code": "GLAZY-7600",
      "name": "Gartside 28, ^6 ox. 1 Co. ox.",
      "cone": "6",
      "surface": "Glossy",
      "transparency": "Translucent",
      "atmosphere": "Oxidation",
      "subtype": "Glaze",
      "ingredients": [
        {
          "material": "EP Kaolin",
          "amount": 28.6
        },
        {
          "material": "Ferro Frit 3134",
          "amount": 28.6
        },
        {
          "material": "Custer Feldspar",
          "amount": 14.3
        },
        {
          "material": "Silica",
          "amount": 14.3
        },
        {
          "material": "Talc",
          "amount": 7.1
        },
        {
          "material": "Whiting",
          "amount": 7.1
        }
      ],
      "additionals": [
        {
          "material": "Cobalt Carbonate",
          "amount": 1.0
        }
      ],
      "description": "",
      "createdBy": "Alisa Liskin Clausen",
      "source": "glazy.org",
      "url": "https://glazy.org/recipes/7600"
    },
    {
      "id": 7589,
      "code": "GLAZY-7589",
      "name": "Gartside 28, ^6 ox. 1 Cobalt Carb., 5 Ochre",
      "cone": "6",
      "surface": "Glossy",
      "transparency": "Translucent",
      "atmosphere": "Oxidation",
      "subtype": "Glaze",
      "ingredients": [
        {
          "material": "EP Kaolin",
          "amount": 28.6
        },
        {
          "material": "Ferro Frit 3134",
          "amount": 28.6
        },
        {
          "material": "Silica",
          "amount": 14.3
        },
        {
          "material": "G200 HP Feldspar, G200HP",
          "amount": 14.3
        },
        {
          "material": "Talc",
          "amount": 7.1
        },
        {
          "material": "Whiting",
          "amount": 7.1
        }
      ],
      "additionals": [
        {
          "material": "Yellow Ochre",
          "amount": 5.0
        },
        {
          "material": "Cobalt Carbonate",
          "amount": 1.0
        }
      ],
      "description": "",
      "createdBy": "Alisa Liskin Clausen",
      "source": "glazy.org",
      "url": "https://glazy.org/recipes/7589"
    },
    {
      "id": 8320,
      "code": "GLAZY-8320",
      "name": "Gartside 28, ^6 ox. 1 Cobalt Carb., 5 Ochre",
      "cone": "6",
      "surface": "Glossy",
      "transparency": "",
      "atmosphere": "Oxidation",
      "subtype": "Glaze",
      "ingredients": [
        {
          "material": "EP Kaolin",
          "amount": 28.6
        },
        {
          "material": "Ferro Frit 3124",
          "amount": 28.6
        },
        {
          "material": "Silica",
          "amount": 14.3
        },
        {
          "material": "G200 HP Feldspar, G200HP",
          "amount": 14.3
        },
        {
          "material": "Talc",
          "amount": 7.1
        },
        {
          "material": "Whiting",
          "amount": 7.1
        }
      ],
      "additionals": [
        {
          "material": "Yellow Ochre",
          "amount": 5.0
        },
        {
          "material": "Cobalt Carbonate",
          "amount": 1.0
        }
      ],
      "description": "",
      "createdBy": "Alisa Liskin Clausen",
      "source": "glazy.org",
      "url": "https://glazy.org/recipes/8320"
    },
    {
      "id": 7598,
      "code": "GLAZY-7598",
      "name": "Gartside 28, ^6 ox. 1 Tin, 1 Cobalt Carb.",
      "cone": "6",
      "surface": "Glossy",
      "transparency": "Translucent",
      "atmosphere": "Oxidation",
      "subtype": "Glaze",
      "ingredients": [
        {
          "material": "EP Kaolin",
          "amount": 28.6
        },
        {
          "material": "Ferro Frit 3134",
          "amount": 28.6
        },
        {
          "material": "Silica",
          "amount": 14.3
        },
        {
          "material": "G200 HP Feldspar, G200HP",
          "amount": 14.3
        },
        {
          "material": "Talc",
          "amount": 7.1
        },
        {
          "material": "Whiting",
          "amount": 7.1
        }
      ],
      "additionals": [
        {
          "material": "Cobalt Carbonate",
          "amount": 1.0
        },
        {
          "material": "Tin Oxide",
          "amount": 1.0
        }
      ],
      "description": "",
      "createdBy": "Alisa Liskin Clausen",
      "source": "glazy.org",
      "url": "https://glazy.org/recipes/7598"
    },
    {
      "id": 7595,
      "code": "GLAZY-7595",
      "name": "Gartside 28, ^6 ox. 10 Titanium",
      "cone": "6",
      "surface": "Glossy",
      "transparency": "Translucent",
      "atmosphere": "Oxidation",
      "subtype": "Glaze",
      "ingredients": [
        {
          "material": "EP Kaolin",
          "amount": 28.6
        },
        {
          "material": "Ferro Frit 3134",
          "amount": 28.6
        },
        {
          "material": "Silica",
          "amount": 14.3
        },
        {
          "material": "G200 HP Feldspar, G200HP",
          "amount": 14.3
        },
        {
          "material": "Talc",
          "amount": 7.1
        },
        {
          "material": "Whiting",
          "amount": 7.1
        }
      ],
      "additionals": [
        {
          "material": "Titanium Dioxide",
          "amount": 10.0
        }
      ],
      "description": "",
      "createdBy": "Alisa Liskin Clausen",
      "source": "glazy.org",
      "url": "https://glazy.org/recipes/7595"
    },
    {
      "id": 7596,
      "code": "GLAZY-7596",
      "name": "Gartside 28, ^6 ox. 10 Zircopax",
      "cone": "6",
      "surface": "Glossy",
      "transparency": "Translucent",
      "atmosphere": "Oxidation",
      "subtype": "Glaze",
      "ingredients": [
        {
          "material": "EP Kaolin",
          "amount": 28.6
        },
        {
          "material": "Ferro Frit 3134",
          "amount": 28.6
        },
        {
          "material": "Custer Feldspar",
          "amount": 14.3
        },
        {
          "material": "Silica",
          "amount": 14.3
        },
        {
          "material": "Talc",
          "amount": 7.1
        },
        {
          "material": "Whiting",
          "amount": 7.1
        }
      ],
      "additionals": [
        {
          "material": "Zircopax",
          "amount": 10.0
        }
      ],
      "description": "",
      "createdBy": "Alisa Liskin Clausen",
      "source": "glazy.org",
      "url": "https://glazy.org/recipes/7596"
    },
    {
      "id": 7588,
      "code": "GLAZY-7588",
      "name": "Gartside 28, ^6 ox. 3 Cobalt Carb., 5 RIO",
      "cone": "6",
      "surface": "Glossy",
      "transparency": "Translucent",
      "atmosphere": "Oxidation",
      "subtype": "Glaze",
      "ingredients": [
        {
          "material": "EP Kaolin",
          "amount": 28.6
        },
        {
          "material": "Ferro Frit 3134",
          "amount": 28.6
        },
        {
          "material": "Custer Feldspar",
          "amount": 14.3
        },
        {
          "material": "Silica",
          "amount": 14.3
        },
        {
          "material": "Talc",
          "amount": 7.1
        },
        {
          "material": "Whiting",
          "amount": 7.1
        }
      ],
      "additionals": [
        {
          "material": "Red Iron Oxide",
          "amount": 5.0
        },
        {
          "material": "Cobalt Carbonate",
          "amount": 3.0
        }
      ],
      "description": "",
      "createdBy": "Alisa Liskin Clausen",
      "source": "glazy.org",
      "url": "https://glazy.org/recipes/7588"
    },
    {
      "id": 7581,
      "code": "GLAZY-7581",
      "name": "Gartside 28, ^6 ox. 3 Nickle",
      "cone": "6",
      "surface": "Glossy",
      "transparency": "Translucent",
      "atmosphere": "Oxidation",
      "subtype": "Glaze",
      "ingredients": [
        {
          "material": "EP Kaolin",
          "amount": 28.6
        },
        {
          "material": "Ferro Frit 3134",
          "amount": 28.6
        },
        {
          "material": "Custer Feldspar",
          "amount": 14.3
        },
        {
          "material": "Silica",
          "amount": 14.3
        },
        {
          "material": "Talc",
          "amount": 7.1
        },
        {
          "material": "Whiting",
          "amount": 7.1
        }
      ],
      "additionals": [
        {
          "material": "Nickel Carbonate",
          "amount": 3.0
        }
      ],
      "description": "",
      "createdBy": "Alisa Liskin Clausen",
      "source": "glazy.org",
      "url": "https://glazy.org/recipes/7581"
    },
    {
      "id": 7594,
      "code": "GLAZY-7594",
      "name": "Gartside 28, ^6 ox. 3 Rutile",
      "cone": "6",
      "surface": "Glossy",
      "transparency": "Translucent",
      "atmosphere": "Oxidation",
      "subtype": "Glaze",
      "ingredients": [
        {
          "material": "EP Kaolin",
          "amount": 28.6
        },
        {
          "material": "Ferro Frit 3134",
          "amount": 28.6
        },
        {
          "material": "Custer Feldspar",
          "amount": 14.3
        },
        {
          "material": "Silica",
          "amount": 14.3
        },
        {
          "material": "Talc",
          "amount": 7.1
        },
        {
          "material": "Whiting",
          "amount": 7.1
        }
      ],
      "additionals": [
        {
          "material": "Rutile",
          "amount": 3.0
        }
      ],
      "description": "",
      "createdBy": "Alisa Liskin Clausen",
      "source": "glazy.org",
      "url": "https://glazy.org/recipes/7594"
    },
    {
      "id": 7593,
      "code": "GLAZY-7593",
      "name": "Gartside 28, ^6 ox. 5 Rutile",
      "cone": "6",
      "surface": "Glossy",
      "transparency": "Translucent",
      "atmosphere": "Oxidation",
      "subtype": "Glaze",
      "ingredients": [
        {
          "material": "EP Kaolin",
          "amount": 28.6
        },
        {
          "material": "Ferro Frit 3134",
          "amount": 28.6
        },
        {
          "material": "Custer Feldspar",
          "amount": 14.3
        },
        {
          "material": "Silica",
          "amount": 14.3
        },
        {
          "material": "Talc",
          "amount": 7.1
        },
        {
          "material": "Whiting",
          "amount": 7.1
        }
      ],
      "additionals": [
        {
          "material": "Rutile",
          "amount": 5.0
        }
      ],
      "description": "",
      "createdBy": "Alisa Liskin Clausen",
      "source": "glazy.org",
      "url": "https://glazy.org/recipes/7593"
    },
    {
      "id": 7584,
      "code": "GLAZY-7584",
      "name": "Gartside 28, ^6 ox.3 Rutile, 3 Copper Carb.",
      "cone": "6",
      "surface": "Glossy",
      "transparency": "Translucent",
      "atmosphere": "Oxidation",
      "subtype": "Glaze",
      "ingredients": [
        {
          "material": "EP Kaolin",
          "amount": 28.6
        },
        {
          "material": "Ferro Frit 3134",
          "amount": 28.6
        },
        {
          "material": "Custer Feldspar",
          "amount": 14.3
        },
        {
          "material": "Silica",
          "amount": 14.3
        },
        {
          "material": "Talc",
          "amount": 7.1
        },
        {
          "material": "Whiting",
          "amount": 7.1
        }
      ],
      "additionals": [
        {
          "material": "Copper Carbonate",
          "amount": 3.0
        },
        {
          "material": "Rutile",
          "amount": 3.0
        }
      ],
      "description": "",
