Repository: MrSeldon/argilev2

File: data/glazes/glazy.json (part 117 of 315)
{
      "createdBy": "Alisa Liskin Clausen",
      "source": "glazy.org",
      "url": "https://glazy.org/recipes/7584"
    },
    {
      "id": 2354,
      "code": "GLAZY-2354",
      "name": "Gartside Base",
      "cone": "6",
      "surface": "Glossy",
      "transparency": "",
      "atmosphere": "",
      "subtype": "Glaze - Clear",
      "ingredients": [
        {
          "material": "Ferro Frit 3134",
          "amount": 29.0
        },
        {
          "material": "EP Kaolin",
          "amount": 24.0
        },
        {
          "material": "G-200 Feldspar",
          "amount": 15.0
        },
        {
          "material": "Silica",
          "amount": 15.0
        },
        {
          "material": "Whiting",
          "amount": 9.0
        },
        {
          "material": "Talc",
          "amount": 8.0
        }
      ],
      "description": "Source/Alternate names: Brian Gartside, converted to weights by John Sankey Firing Notes: cool maximum rate to 900C hold 1 hour Notes: Alisa Clausen: the original was 4 parts by volume frit, 4 parts EPK, 2 parts silica, 2 parts feldspar, 1 part calcium carbonate, 1 part talc. Transparent gloss, colours very well. I think the sheer spectrum of colours that resulted from this base, gives a good incentive for those who seek not to have many, many glazes in their studios, but rather a couple of bases they can colour. Personally, I think that is an excellent idea, as I too, have two to three bases that I use regularly, and colour as I need them. I usually have a few kilos dry glaze of each base, so that I can mix smaller amounts with colouring oxides. This base liked RIO, Titanium and Rutile, giving some very exciting colour responses. 5 rutile, and 1 Cobalt, 4 Rutile, 2 RIO showed very nice breaking contrasts in colour. 10 RIO yielded an especially beautiful Tenmoku glaze, with dramatic breaking contrasts. With 1 cobalt oxide, translucent vivid blue. With 2 cobalt oxide, translucent darker vivid blue. With 3 rutile plus 1 cobalt oxide, translucent brownish green ground, with vivid opalescent blue areas where thickest. With 3 red iron oxide plus1 cobalt oxide, translucent, brownish green. With 5 ochre plus 1 cobalt oxide, translucent, dark blue glaze with a slightly black denim cast. With 3 rutile, semi translucent glaze, creamy beige to yellow colour. White and slightly opalescent shell over ground colour. With 5 rutile, opaque, gloss, soft white glaze, breaking beige. The glaze appearance goes from white where thickest, to a breaking colour where the thick white disperses to tiny bubbles of white, which gives a fur appearance, and then finally all of the white disappearing to yield a beige gloss, where it is at its thinnest. With 3 rutile plus 3 copper carbonate, translucent, sage green (muddy celadon) gloss, breaking clear. With 3 copper carbonate, translucent, medium green, gloss. Many translucent areas without much colour in ground green colour. With 4 rutile plus 2 red iron oxide plus 1 cobalt oxide, opaque, light blue gloss glaze with some yellowish streaking where thickest, over a brown ground with a green cast, where thinnest and breaking. Glaze breaks with a dramatic colour contrast from brown where thinnest, to a smooth, milky blue where thickest. These colorants are the same as Floating Blue or Blue Hare. With 10 red iron oxide, opaque, gloss glaze that is a tenmoku colour. Overall, the glaze is a deep black, flushed with brown where thinner or breaking. The brown areas have broken and dispersed edges as it they lead into the thicker black areas. With 5 red iron oxide, semi opaque, gloss glaze. Overall dark brown colour where thickest, lighter brown similar to above where thinner. Breaking contrast is not as dramatic as above. With 10 ochre, translucent gloss, glaze. Greenish yellow in overall cast. With 10 tin dioxide, opaque, gloss, soft white glaze. With 10 zirconia, opaque, gloss white glaze. Not as white as Tin, but slightly creamy in colour. With 10 titanium dioxide, semi opaque to translucent gloss, glaze. White where thickest, giving way to a yellow ground under the white, where thinnest. Breaks, in high contrast to the white areas, a yellow-green to orange colour. With 5 titanium dioxide plus 5 red iron oxide, semi opaque, gloss glaze. Medium brown ground where thinnest, fur-like beige and green where thickest. Breaks brown. With 3 black nickel oxide, semi opaque, gloss glaze, dark caramel in colour. Where slightly thicker, glaze is more fluid and pools to a bluish green fur like surface. With 1 tin dioxide plus 1 cobalt oxide, translucent, gloss dark blue glaze. With 5 red iron oxide plus 2 cobalt oxide, opaque, gloss glaze. Black where thinnest, begins to turn browner where thickest. With 10 zinc oxide plus 2 black nickel oxide, opaque, gloss glaze. Medium caramel ground colour where thinnest. Signs of bluish-green pooling where thickest. Notes: Ron Roy: the expansion of this glaze is high enough I would expect occasional crazing and/or crazing when the glaze is thick on many clay bodies. I also expect some crazing during a fast cool when thick, even if the glaze expansion is low enough to not craze otherwise.",
      "createdBy": "Glazy Admin",
      "source": "glazy.org",
      "url": "https://glazy.org/recipes/2354"
    },
    {
      "id": 3018,
      "code": "GLAZY-3018",
      "name": "Gartside Base (10 Tin)",
      "cone": "6",
      "surface": "Glossy",
      "transparency": "",
      "atmosphere": "Oxidation",
      "subtype": "Glaze - Clear",
      "ingredients": [
        {
          "material": "Ferro Frit 3134",
          "amount": 29.0
        },
        {
          "material": "EP Kaolin",
          "amount": 24.0
        },
        {
          "material": "G-200 Feldspar",
          "amount": 15.0
        },
        {
          "material": "Silica",
          "amount": 15.0
        },
        {
          "material": "Whiting",
          "amount": 9.0
        },
        {
          "material": "Talc",
          "amount": 8.0
        }
      ],
      "additionals": [
        {
          "material": "Tin Oxide",
          "amount": 10.0
        }
      ],
      "description": "Source/Alternate names: Brian Gartside, converted to weights by John Sankey Firing Notes: cool maximum rate to 900C hold 1 hour Notes: Alisa Clausen: the original was 4 parts by volume frit, 4 parts EPK, 2 parts silica, 2 parts feldspar, 1 part calcium carbonate, 1 part talc. Transparent gloss, colours very well. I think the sheer spectrum of colours that resulted from this base, gives a good incentive for those who seek not to have many, many glazes in their studios, but rather a couple of bases they can colour. Personally, I think that is an excellent idea, as I too, have two to three bases that I use regularly, and colour as I need them. I usually have a few kilos dry glaze of each base, so that I can mix smaller amounts with colouring oxides. This base liked RIO, Titanium and Rutile, giving some very exciting colour responses. 5 rutile, and 1 Cobalt, 4 Rutile, 2 RIO showed very nice breaking contrasts in colour. 10 RIO yielded an especially beautiful Tenmoku glaze, with dramatic breaking contrasts. With 1 cobalt oxide, translucent vivid blue. With 2 cobalt oxide, translucent darker vivid blue. With 3 rutile plus 1 cobalt oxide, translucent brownish green ground, with vivid opalescent blue areas where thickest. With 3 red iron oxide plus1 cobalt oxide, translucent, brownish green. With 5 ochre plus 1 cobalt oxide, translucent, dark blue glaze with a slightly black denim cast. With 3 rutile, semi translucent glaze, creamy beige to yellow colour. White and slightly opalescent shell over ground colour. With 5 rutile, opaque, gloss, soft white glaze, breaking beige. The glaze appearance goes from white where thickest, to a breaking colour where the thick white disperses to tiny bubbles of white, which gives a fur appearance, and then finally all of the white disappearing to yield a beige gloss, where it is at its thinnest. With 3 rutile plus 3 copper carbonate, translucent, sage green (muddy celadon) gloss, breaking clear. With 3 copper carbonate, translucent, medium green, gloss. Many translucent areas without much colour in ground green colour. With 4 rutile plus 2 red iron oxide plus 1 cobalt oxide, opaque, light blue gloss glaze with some yellowish streaking where thickest, over a brown ground with a green cast, where thinnest and breaking. Glaze breaks with a dramatic colour contrast from brown where thinnest, to a smooth, milky blue where thickest. These colorants are the same as Floating Blue or Blue Hare. With 10 red iron oxide, opaque, gloss glaze that is a tenmoku colour. Overall, the glaze is a deep black, flushed with brown where thinner or breaking. The brown areas have broken and dispersed edges as it they lead into the thicker black areas. With 5 red iron oxide, semi opaque, gloss glaze. Overall dark brown colour where thickest, lighter brown similar to above where thinner. Breaking contrast is not as dramatic as above. With 10 ochre, translucent gloss, glaze. Greenish yellow in overall cast. With 10 tin dioxide, opaque, gloss, soft white glaze. With 10 zirconia, opaque, gloss white glaze. Not as white as Tin, but slightly creamy in colour. With 10 titanium dioxide, semi opaque to translucent gloss, glaze. White where thickest, giving way to a yellow ground under the white, where thinnest. Breaks, in high contrast to the white areas, a yellow-green to orange colour. With 5 titanium dioxide plus 5 red iron oxide, semi opaque, gloss glaze. Medium brown ground where thinnest, fur-like beige and green where thickest. Breaks brown. With 3 black nickel oxide, semi opaque, gloss glaze, dark caramel in colour. Where slightly thicker, glaze is more fluid and pools to a bluish green fur like surface. With 1 tin dioxide plus 1 cobalt oxide, translucent, gloss dark blue glaze. With 5 red iron oxide plus 2 cobalt oxide, opaque, gloss glaze. Black where thinnest, begins to turn browner where thickest. With 10 zinc oxide plus 2 black nickel oxide, opaque, gloss glaze. Medium caramel ground colour where thinnest. Signs of bluish-green pooling where thickest. Notes: Ron Roy: the expansion of this glaze is high enough I would expect occasional crazing and/or crazing when the glaze is thick on many clay bodies. I also expect some crazing during a fast cool when thick, even if the glaze expansion is low enough to not craze otherwise.",
      "createdBy": "Glazy Admin",
      "source": "glazy.org",
      "url": "https://glazy.org/recipes/3018"
    },
    {
      "id": 3019,
      "code": "GLAZY-3019",
      "name": "Gartside Base (10 Titanium)",
      "cone": "6",
      "surface": "Glossy",
      "transparency": "",
      "atmosphere": "Oxidation",
      "subtype": "Glaze - Clear",
      "ingredients": [
        {
          "material": "Ferro Frit 3134",
          "amount": 29.0
        },
        {
          "material": "EP Kaolin",
          "amount": 24.0
        },
        {
          "material": "G-200 Feldspar",
          "amount": 15.0
        },
        {
          "material": "Silica",
          "amount": 15.0
        },
        {
          "material": "Whiting",
          "amount": 9.0
        },
        {
          "material": "Talc",
          "amount": 8.0
        }
      ],
      "additionals": [
        {
          "material": "Titanium Dioxide",
          "amount": 10.0
        }
      ],
      "description": "Source/Alternate names: Brian Gartside, converted to weights by John Sankey Firing Notes: cool maximum rate to 900C hold 1 hour Notes: Alisa Clausen: the original was 4 parts by volume frit, 4 parts EPK, 2 parts silica, 2 parts feldspar, 1 part calcium carbonate, 1 part talc. Transparent gloss, colours very well. I think the sheer spectrum of colours that resulted from this base, gives a good incentive for those who seek not to have many, many glazes in their studios, but rather a couple of bases they can colour. Personally, I think that is an excellent idea, as I too, have two to three bases that I use regularly, and colour as I need them. I usually have a few kilos dry glaze of each base, so that I can mix smaller amounts with colouring oxides. This base liked RIO, Titanium and Rutile, giving some very exciting colour responses. 5 rutile, and 1 Cobalt, 4 Rutile, 2 RIO showed very nice breaking contrasts in colour. 10 RIO yielded an especially beautiful Tenmoku glaze, with dramatic breaking contrasts. With 1 cobalt oxide, translucent vivid blue. With 2 cobalt oxide, translucent darker vivid blue. With 3 rutile plus 1 cobalt oxide, translucent brownish green ground, with vivid opalescent blue areas where thickest. With 3 red iron oxide plus1 cobalt oxide, translucent, brownish green. With 5 ochre plus 1 cobalt oxide, translucent, dark blue glaze with a slightly black denim cast. With 3 rutile, semi translucent glaze, creamy beige to yellow colour. White and slightly opalescent shell over ground colour. With 5 rutile, opaque, gloss, soft white glaze, breaking beige. The glaze appearance goes from white where thickest, to a breaking colour where the thick white disperses to tiny bubbles of white, which gives a fur appearance, and then finally all of the white disappearing to yield a beige gloss, where it is at its thinnest. With 3 rutile plus 3 copper carbonate, translucent, sage green (muddy celadon) gloss, breaking clear. With 3 copper carbonate, translucent, medium green, gloss. Many translucent areas without much colour in ground green colour. With 4 rutile plus 2 red iron oxide plus 1 cobalt oxide, opaque, light blue gloss glaze with some yellowish streaking where thickest, over a brown ground with a green cast, where thinnest and breaking. Glaze breaks with a dramatic colour contrast from brown where thinnest, to a smooth, milky blue where thickest. These colorants are the same as Floating Blue or Blue Hare. With 10 red iron oxide, opaque, gloss glaze that is a tenmoku colour. Overall, the glaze is a deep black, flushed with brown where thinner or breaking. The brown areas have broken and dispersed edges as it they lead into the thicker black areas. With 5 red iron oxide, semi opaque, gloss glaze. Overall dark brown colour where thickest, lighter brown similar to above where thinner. Breaking contrast is not as dramatic as above. With 10 ochre, translucent gloss, glaze. Greenish yellow in overall cast. With 10 tin dioxide, opaque, gloss, soft white glaze. With 10 zirconia, opaque, gloss white glaze. Not as white as Tin, but slightly creamy in colour. With 10 titanium dioxide, semi opaque to translucent gloss, glaze. White where thickest, giving way to a yellow ground under the white, where thinnest. Breaks, in high contrast to the white areas, a yellow-green to orange colour. With 5 titanium dioxide plus 5 red iron oxide, semi opaque, gloss glaze. Medium brown ground where thinnest, fur-like beige and green where thickest. Breaks brown. With 3 black nickel oxide, semi opaque, gloss glaze, dark caramel in colour. Where slightly thicker, glaze is more fluid and pools to a bluish green fur like surface. With 1 tin dioxide plus 1 cobalt oxide, translucent, gloss dark blue glaze. With 5 red iron oxide plus 2 cobalt oxide, opaque, gloss glaze. Black where thinnest, begins to turn browner where thickest. With 10 zinc oxide plus 2 black nickel oxide, opaque, gloss glaze. Medium caramel ground colour where thinnest. Signs of bluish-green pooling where thickest. Notes: Ron Roy: the expansion of this glaze is high enough I would expect occasional crazing and/or crazing when the glaze is thick on many clay bodies. I also expect some crazing during a fast cool when thick, even if the glaze expansion is low enough to not craze otherwise.",
      "createdBy": "Glazy Admin",
      "source": "glazy.org",
      "url": "https://glazy.org/recipes/3019"
    },
    {
      "id": 3020,
      "code": "GLAZY-3020",
      "name": "Gartside Base (10 Zircopax)",
      "cone": "6",
      "surface": "Glossy",
      "transparency": "",
      "atmosphere": "Oxidation",
      "subtype": "Glaze - White, Off-White",
      "ingredients": [
        {
          "material": "Ferro Frit 3134",
          "amount": 29.0
        },
        {
          "material": "EP Kaolin",
          "amount": 24.0
        },
        {
          "material": "G-200 Feldspar",
          "amount": 15.0
        },
        {
          "material": "Silica",
          "amount": 15.0
        },
        {
          "material": "Whiting",
          "amount": 9.0
        },
        {
          "material": "Talc",
          "amount": 8.0
        }
      ],
      "additionals": [
        {
          "material": "Zircopax",
          "amount": 10.0
        }
      ],
      "description": "Source/Alternate names: Brian Gartside, converted to weights by John Sankey Firing Notes: cool maximum rate to 900C hold 1 hour Notes: Alisa Clausen: the original was 4 parts by volume frit, 4 parts EPK, 2 parts silica, 2 parts feldspar, 1 part calcium carbonate, 1 part talc. Transparent gloss, colours very well. I think the sheer spectrum of colours that resulted from this base, gives a good incentive for those who seek not to have many, many glazes in their studios, but rather a couple of bases they can colour. Personally, I think that is an excellent idea, as I too, have two to three bases that I use regularly, and colour as I need them. I usually have a few kilos dry glaze of each base, so that I can mix smaller amounts with colouring oxides. This base liked RIO, Titanium and Rutile, giving some very exciting colour responses. 5 rutile, and 1 Cobalt, 4 Rutile, 2 RIO showed very nice breaking contrasts in colour. 10 RIO yielded an especially beautiful Tenmoku glaze, with dramatic breaking contrasts. With 1 cobalt oxide, translucent vivid blue. With 2 cobalt oxide, translucent darker vivid blue. With 3 rutile plus 1 cobalt oxide, translucent brownish green ground, with vivid opalescent blue areas where thickest. With 3 red iron oxide plus1 cobalt oxide, translucent, brownish green. With 5 ochre plus 1 cobalt oxide, translucent, dark blue glaze with a slightly black denim cast. With 3 rutile, semi translucent glaze, creamy beige to yellow colour. White and slightly opalescent shell over ground colour. With 5 rutile, opaque, gloss, soft white glaze, breaking beige. The glaze appearance goes from white where thickest, to a breaking colour where the thick white disperses to tiny bubbles of white, which gives a fur appearance, and then finally all of the white disappearing to yield a beige gloss, where it is at its thinnest. With 3 rutile plus 3 copper carbonate, translucent, sage green (muddy celadon) gloss, breaking clear. With 3 copper carbonate, translucent, medium green, gloss. Many translucent areas without much colour in ground green colour. With 4 rutile plus 2 red iron oxide plus 1 cobalt oxide, opaque, light blue gloss glaze with some yellowish streaking where thickest, over a brown ground with a green cast, where thinnest and breaking. Glaze breaks with a dramatic colour contrast from brown where thinnest, to a smooth, milky blue where thickest. These colorants are the same as Floating Blue or Blue Hare. With 10 red iron oxide, opaque, gloss glaze that is a tenmoku colour. Overall, the glaze is a deep black, flushed with brown where thinner or breaking. The brown areas have broken and dispersed edges as it they lead into the thicker black areas. With 5 red iron oxide, semi opaque, gloss glaze. Overall dark brown colour where thickest, lighter brown similar to above where thinner. Breaking contrast is not as dramatic as above. With 10 ochre, translucent gloss, glaze. Greenish yellow in overall cast. With 10 tin dioxide, opaque, gloss, soft white glaze. With 10 zirconia, opaque, gloss white glaze. Not as white as Tin, but slightly creamy in colour. With 10 titanium dioxide, semi opaque to translucent gloss, glaze. White where thickest, giving way to a yellow ground under the white, where thinnest. Breaks, in high contrast to the white areas, a yellow-green to orange colour. With 5 titanium dioxide plus 5 red iron oxide, semi opaque, gloss glaze. Medium brown ground where thinnest, fur-like beige and green where thickest. Breaks brown. With 3 black nickel oxide, semi opaque, gloss glaze, dark caramel in colour. Where slightly thicker, glaze is more fluid and pools to a bluish green fur like surface. With 1 tin dioxide plus 1 cobalt oxide, translucent, gloss dark blue glaze. With 5 red iron oxide plus 2 cobalt oxide, opaque, gloss glaze. Black where thinnest, begins to turn browner where thickest. With 10 zinc oxide plus 2 black nickel oxide, opaque, gloss glaze. Medium caramel ground colour where thinnest. Signs of bluish-green pooling where thickest. Notes: Ron Roy: the expansion of this glaze is high enough I would expect occasional crazing and/or crazing when the glaze is thick on many clay bodies. I also expect some crazing during a fast cool when thick, even if the glaze expansion is low enough to not craze otherwise.",
      "createdBy": "Glazy Admin",
      "source": "glazy.org",
      "url": "https://glazy.org/recipes/3020"
    },
    {
      "id": 8319,
      "code": "GLAZY-8319",
      "name": "Gartside Base, 3 Cobalt Carb., 5 RIO, ^6 Ox.",
      "cone": "6",
      "surface": "Glossy",
      "transparency": "Semi-opaque",
      "atmosphere": "Oxidation",
      "subtype": "Glaze",
      "ingredients": [
        {
          "material": "EP Kaolin",
          "amount": 28.6
        },
        {
          "material": "Ferro Frit 3124",
          "amount": 28.6
        },
        {
          "material": "G-200 Feldspar",
          "amount": 14.3
        },
        {
          "material": "Silica",
          "amount": 14.3
        },
        {
          "material": "Talc",
          "amount": 7.1
        },
        {
          "material": "Whiting",
          "amount": 7.1
        }
      ],
      "additionals": [
        {
          "material": "Red Iron Oxide",
          "amount": 5.0
        }
      ],
      "description": "",
      "createdBy": "Alisa Liskin Clausen",
      "source": "glazy.org",
      "url": "https://glazy.org/recipes/8319"
    },
    {
      "id": 18056,
      "code": "GLAZY-18056",
      "name": "Gasworks Earl Gray",
      "cone": "6",
      "surface": "Matte",
      "transparency": "Opaque",
      "atmosphere": "Oxidation, Neutral",
      "subtype": "Glaze - Grey/Gray/Charcoal",
      "ingredients": [
        {
          "material": "EP Kaolin",
          "amount": 29.23
        },
        {
          "material": "Ferro Frit 3124",
          "amount": 22.56
        },
        {
          "material": "Nepheline Syenite",
          "amount": 20.37
        },
        {
          "material": "Whiting",
          "amount": 17.1
        },
        {
          "material": "Silica",
          "amount": 10.74
        }
      ],
      "additionals": [
        {
          "material": "Rutile",
          "amount": 5.0
        },
        {
          "material": "Stain",
          "amount": 1.5
        }
      ],
      "description": "A nice stable Cone 6 Matte Gray, from Gasworks NYC. Stains Used Gray Sage-1% Cobalt Free Black 6666-0.5%",
      "createdBy": "Matt Katz",
      "source": "glazy.org",
      "url": "https://glazy.org/recipes/18056"
    },
    {
      "id": 117367,
      "code": "GLAZY-117367",
      "name": "Gasworks Earl of Australia",
      "cone": "6",
      "surface": "Matte",
      "transparency": "Opaque",
      "atmosphere": "Oxidation, Neutral",
      "subtype": "Glaze - Matte",
      "ingredients": [
        {
          "material": "Nepheline Syenite",
          "amount": 30.15
        },
        {
          "material": "Kaolin Eckalite 1 (IMERYS Australia)",
          "amount": 25.64
        },
        {
          "material": "Ferro frit KGF4131",
          "amount": 20.79
        },
        {
          "material": "Silica",
          "amount": 15.42
        },
        {
          "material": "Calcite omay 10 AU",
          "amount": 8.0
        }
      ],
      "additionals": [
        {
          "material": "Rutile",
          "amount": 5.0
        }
      ],
      "description": "A nice stable Cone 6 Matte Gray, from Gasworks NYC. Stains Used",
      "createdBy": "Erin Boulton",
      "source": "glazy.org",
      "url": "https://glazy.org/recipes/117367"
    },
    {
      "id": 204145,
      "code": "GLAZY-204145",
      "name": "Gasworks Polic\u00eda Federal var. II A094",
      "cone": "4 - 5 1/2",
      "surface": "Matte",
      "transparency": "Opaque",
      "atmosphere": "Oxidation",
      "subtype": "Glaze - Blue",
      "ingredients": [
        {
          "material": "Caol\u00edn Patag\u00f3nico",
          "amount": 46.3
        },
        {
          "material": "Crecer Frit 804",
          "amount": 27.3
        },
        {
          "material": "Whiting",
          "amount": 18.9
        },
        {
          "material": "Silica",
          "amount": 5.8
        },
        {
          "material": "Talc",
          "amount": 1.8
        }
      ],
      "additionals": [
        {
          "material": "Cobalt Carbonate",
          "amount": 2.0
        },
        {
          "material": "Black Nickel Oxide",
          "amount": 1.5
        }
      ],
      "description": "La idea era conseguir un azul navy mate. Hay que revisar el porcentaje de oxido de cobalto y los opacificantes.",
      "createdBy": "Mart\u00edn Rolando",
      "source": "glazy.org",
      "url": "https://glazy.org/recipes/204145"
    },
    {
      "id": 78175,
      "code": "GLAZY-78175",
      "name": "Gator Green",
      "cone": "5 - 6",
      "surface": "Glossy",
      "transparency": "Semi-opaque",
      "atmosphere": "Oxidation",
      "subtype": "Glaze - Green - Copper",
      "ingredients": [
        {
          "material": "EP Kaolin",
          "amount": 28.0
        },
        {
          "material": "Wollastonite",
          "amount": 28.0
        },
        {
          "material": "Ferro Frit 3195",
          "amount": 23.0
        },
        {
          "material": "Silica",
          "amount": 17.0
        },
        {
          "material": "Nepheline Syenite",
          "amount": 4.0
        }
      ],
      "additionals": [
        {
          "material": "Rutile",
          "amount": 6.0
        },
        {
          "material": "Copper Carbonate",
          "amount": 4.0
        }
      ],
      "description": "A studio glaze at the Red Lodge Clay Center",
      "createdBy": "Red Lodge Clay Center",
      "source": "glazy.org",
      "url": "https://glazy.org/recipes/78175"
    },
    {
      "id": 74828,
      "code": "GLAZY-74828",
      "name": "Gay Barium Blue",
      "cone": "5 - 6",
      "surface": "Smooth Matte",
      "transparency": "Translucent",
      "atmosphere": "Oxidation, Neutral",
      "subtype": "Glaze - Blue - Barium",
      "ingredients": [
        {
          "material": "Custer Feldspar",
          "amount": 45.0
        },
        {
          "material": "Barium Carbonate",
          "amount": 38.0
        },
        {
          "material": "Wollastonite",
          "amount": 10.0
        },
        {
          "material": "Tile #6 Kaolin",
          "amount": 7.0
        }
      ],
      "additionals": [
        {
          "material": "Copper Carbonate",
          "amount": 6.0
        },
        {
          "material": "Bentonite",
          "amount": 2.0
        }
      ],
      "description": "I've always been a big fan of Barium Blues. Here's a recipe I modified from \"Silverman Blue\" This one is a lovely translucent blue matte color, with a more vitrified feel than Lana's Purple Matte. Try swapping the barium for strontium (1:1) to get a more green color as well. Try different colorants in it as well, it should make a pretty yellow glaze with iron. I found this glaze turned opaque and yielded a deep blue color in thick areas if slow cooled in this manner: Ramp 1 - 200f/hr, 2100f, hold 0s Ramp 2- 108f/hr, 2232f (cone 6), hold 0s Ramp 3- 9999f/hr, 1700f, hold 0s Ramp 4- 50/hr, 1500f, hold 0s (this is a variation of Steven Hill's c6 electric firing cycle)",
      "createdBy": "Sid Henderson",
      "source": "glazy.org",
      "url": "https://glazy.org/recipes/74828"
    },
    {
      "id": 2832,
      "code": "GLAZY-2832",
      "name": "GB Turquoise",
      "cone": "5 - 6",
      "surface": "Glossy",
      "transparency": "",
      "atmosphere": "Oxidation",
      "subtype": "Glaze - Turquoise",
      "ingredients": [
        {
          "material": "Custer Feldspar",
          "amount": 42.0
        },
        {
          "material": "Silica",
          "amount": 23.0
        },
        {
          "material": "Gerstley Borate",
          "amount": 17.0
        },
        {
          "material": "Zinc Oxide",
          "amount": 8.0
        },
        {
          "material": "Talc",
          "amount": 4.0
        },
        {
          "material": "Ball Clay",
          "amount": 3.0
        },
        {
          "material": "Whiting",
          "amount": 3.0
        }
      ],
      "additionals": [
        {
          "material": "Copper Carbonate",
          "amount": 3.0
        }
      ],
      "description": "Source/Alternate names: Autumn Downey Notes: Autumn Downey: used it for many years. It runs sometimes in combination with some other glazes or when double-dipped, and usually looks a bit richer on red clay.",
      "createdBy": "Glazy Admin",
      "source": "glazy.org",
      "url": "https://glazy.org/recipes/2832"
    },
    {
      "id": 175748,
      "code": "GLAZY-175748",
      "name": "GB14",
      "cone": "7 - 10",
      "surface": "Glossy",
      "transparency": "Translucent",
      "atmosphere": "Oxidation",
      "subtype": "Glaze",
      "ingredients": [
        {
          "material": "Soda Feldspar",
          "amount": 45.0
        },
        {
          "material": "Silica",
          "amount": 25.0
        },
        {
          "material": "Kaolin",
          "amount": 10.0
        },
        {
          "material": "Zinc Oxide",
          "amount": 10.0
        },
        {
          "material": "Dolomite",
          "amount": 6.0
        },
        {
          "material": "Bentonite",
          "amount": 2.0
        },
        {
          "material": "Ferro Frit 3134",
          "amount": 2.0
        }
      ],
      "description": "",
      "createdBy": "Cyriel",
      "source": "glazy.org",
      "url": "https://glazy.org/recipes/175748"
    },
    {
      "id": 118913,
      "code": "GLAZY-118913",
      "name": "GBCG1 - Glassa cristallina base generica Frit 3110",
      "cone": "",
      "surface": "",
      "transparency": "",
      "atmosphere": "",
      "subtype": "Glaze",
      "ingredients": [
        {
          "material": "Ferro Frit 3110",
          "amount": 50.0
        },
        {
          "material": "Silica",
          "amount": 25.0
        },
        {
          "material": "Zinc Oxide",
          "amount": 25.0
        }
      ],
      "description": "\u00c8 possibile modificare il rapporto di questi ingredienti in base alle proprie esigenze e gusti individuali, entro determinati parametri. Pi\u00f9 fritta usi (rispetto agli altri ingredienti), pi\u00f9 basso sar\u00e0 il punto di maturazione della glassa. Pi\u00f9 silice usi (come accennato in precedenza), meno lo smalto pu\u00f2 tendere a impazzire , ma meno cristalli produrrai. Puoi vedere dalla composizione del silicato di zinco, Zn2SiO 4, che per ogni due atomi di ossido di zinco, abbiamo bisogno di uno di silice per ottenere una molecola di cristallo. A parte la silice necessaria per i cristalli, \u00e8 necessaria ulteriore silice per lo smalto stesso; quindi bisogna assicurarsi di averne abbastanza. L'aumento e la riduzione della quantit\u00e0 di ossido di zinco in uno smalto influenzer\u00e0 direttamente il numero di cristalli che lo smalto sar\u00e0 in grado di crescere. L'aggiunta di ossidi / carbonati aggiuntivi come quelli di titanio, calcio, stagno e cos\u00ec via influenzer\u00e0 l' opacit\u00e0 , le dimensioni e la forma dei cristalli, lo sviluppo ausiliario e il colore.",
      "createdBy": "mua",
      "source": "glazy.org",
      "url": "https://glazy.org/recipes/118913"
    },
    {
      "id": 3678,
      "code": "GLAZY-3678",
      "name": "GD S126",
      "cone": "8",
      "surface": "Satin",
      "transparency": "Opaque",
      "atmosphere": "Reduction",
      "subtype": "Glaze",
      "ingredients": [
        {
          "material": "Potash Feldspar",
          "amount": 63.0
        },
        {
          "material": "Silica",
          "amount": 10.0
        },
        {
          "material": "Talc",
          "amount": 10.0
        },
        {
          "material": "Bone Ash",
          "amount": 6.0
        },
        {
          "material": "Whiting",
          "amount": 6.0
        },
        {
          "material": "Kaolin",
          "amount": 5.0
        }
      ],
      "additionals": [
        {
          "material": "Red Iron Oxide",
          "amount": 12.0
        },
        {
          "material": "Rutile",
          "amount": 5.0
        }
      ],
      "description": "Satin Chocolate. One from Greg Daly (Glazes & Glazing Techniques, G. Daly ) A smooth well covering nice satin glaze",
      "createdBy": "Daniel Spruyt",
      "source": "glazy.org",
      "url": "https://glazy.org/recipes/3678"
    },
    {
      "id": 261518,
      "code": "GLAZY-261518",
      "name": "GDC- Chun Seafoam with Custer Feldspar ! (Var. 3 - attempt with Minspar)",
      "cone": "5 - 6",
      "surface": "Glossy",
      "transparency": "Opaque",
      "atmosphere": "Oxidation",
      "subtype": "Glaze",
      "ingredients": [
        {
          "material": "Minspar 200",
          "amount": 41.0
        },
        {
          "material": "Silica",
          "amount": 27.0
        },
        {
          "material": "Whiting",
          "amount": 15.0
        },
        {
          "material": "Zinc Oxide",
          "amount": 12.0
        },
        {
          "material": "EP Kaolin",
          "amount": 5.0
        }
      ],
      "additionals": [
        {
          "material": "Copper Carbonate",
          "amount": 5.0
        },
        {
          "material": "Titanium Dioxide",
          "amount": 5.0
        },
        {
          "material": "Bentonite",
          "amount": 2.0
        }
      ],
      "description": "",
      "createdBy": "hannah",
      "source": "glazy.org",
      "url": "https://glazy.org/recipes/261518"
    },
    {
      "id": 216649,
      "code": "GLAZY-216649",
      "name": "GDC1 Hint of Mint",
      "cone": "6",
      "surface": "Matte",
      "transparency": "",
      "atmosphere": "Oxidation",
      "subtype": "Glaze",
      "ingredients": [
        {
          "material": "Custer Feldspar",
          "amount": 44.48
        },
        {
          "material": "EP Kaolin",
          "amount": 17.81
        },
        {
          "material": "Talc",
          "amount": 13.33
        },
        {
          "material": "Whiting",
          "amount": 8.86
        },
        {
          "material": "Zinc Oxide",
          "amount": 8.86
        },
        {
          "material": "Tin Oxide",
          "amount": 4.76
        },
        {
          "material": "Lithium Carbonate",
          "amount": 1.9
        }
      ],
      "additionals": [
        {
          "material": "Copper Carbonate",
          "amount": 0.6
        }
      ],
      "description": "Dip one time for approximately 4 seconds - Developed from Triplett Chameleon w/ Custer- w/ Tin Oxide to Opacify and 0.6% Cop Carb - Slow Cooled with packed kiln - Right 1/3rd of tile is glaze over porcelain slip - Clay Body: White Stoneware - Glaze on tiles results in glossy surface - When glaze is on a larger surface and poured over, it becomes matte, and glossy in thicker areas",
      "createdBy": "Danielle Guralnick",
      "source": "glazy.org",
      "url": "https://glazy.org/recipes/216649"
    },
    {
      "id": 1207,
      "code": "GLAZY-1207",
      "name": "GDR6",
      "cone": "6",
      "surface": "Semi-glossy",
      "transparency": "Translucent",
      "atmosphere": "Oxidation",
      "subtype": "Glaze - White, Off-White",
      "ingredients": [
        {
          "material": "Custer Feldspar",
          "amount": 32.0
        },
        {
          "material": "Silica",
          "amount": 25.0
        },
        {
          "material": "Kentucky OM #4 Ball Clay",
          "amount": 17.0
        },
        {
          "material": "Whiting",
          "amount": 14.0
        },
        {
          "material": "Ferro Frit 3134",
          "amount": 6.0
        },
        {
          "material": "Talc",
          "amount": 6.0
        }
      ],
      "description": "Can use either Custer or G-200 Feldspar. Ratio 9.84 Expansion 457.43 Here is a foodsafe glaze made up for me by Ron Roy. It is a balanced glaze and has passed the 24 hour in the freezer to boiling water test without any crazing or cracking. Translucent white. Transparent where thin, whiter where thicker. Lynn Barth Cherry Valley Pottery",
      "createdBy": "Glazy Admin",
      "source": "glazy.org",
      "url": "https://glazy.org/recipes/1207"
    },
    {
      "id": 322923,
      "code": "GLAZY-322923",
      "name": "Gen Satin Matt AG 47/2 Rounded",
      "cone": "6 - 7",
      "surface": "",
      "transparency": "",
      "atmosphere": "Oxidation",
      "subtype": "Glaze",
      "ingredients": [
        {
          "material": "Kalifeldspat (Silica)",
          "amount": 33.0
        },
        {
          "material": "Zinc Oxide",
          "amount": 26.0
        },
        {
          "material": "Silica",
          "amount": 24.0
        },
        {
          "material": "Whiting",
          "amount": 13.0
        },
        {
          "material": "Rutile",
          "amount": 6.5
        },
        {
          "material": "Kaolin",
          "amount": 4.0
        },
        {
          "material": "Bentonite",
          "amount": 2.0
        }
      ],
      "description": "",
      "createdBy": "Kristian Skovgaard J\u00f8rgensen",
      "source": "glazy.org",
      "url": "https://glazy.org/recipes/322923"
    },
    {
      "id": 67463,
      "code": "GLAZY-67463",
      "name": "Gen's Satin Matte",
      "cone": "6",
      "surface": "",
      "transparency": "",
      "atmosphere": "Oxidation",
      "subtype": "Glaze - Matte",
      "ingredients": [
        {
          "material": "Custer Feldspar",
          "amount": 34.9
        },
        {
          "material": "Zinc Oxide",
          "amount": 25.8
        },
        {
          "material": "Silica",
          "amount": 22.6
        },
        {
          "material": "Whiting",
          "amount": 12.6
        },
        {
          "material": "EP Kaolin",
          "amount": 4.1
        }
      ],
      "additionals": [
        {
          "material": "Rutile",
          "amount": 6.5
        },
        {
          "material": "Bentonite",
          "amount": 2.0
        }
      ],
      "description": "From \"Amazing Glaze: Techniques, Recipes, Finishing, and Firing\" by Gabriel Kline",
      "createdBy": "Glazy Admin",
      "source": "glazy.org",
      "url": "https://glazy.org/recipes/67463"
    },
    {
      "id": 133090,
      "code": "GLAZY-133090",
      "name": "Geni Iron Glaze",
      "cone": "5 - 7",
      "surface": "Satin-matte",
      "transparency": "",
      "atmosphere": "Reduction, Oxidation",
      "subtype": "Glaze - Iron",
      "ingredients": [
        {
          "material": "Potash Feldspar",
          "amount": 41.3
        },
        {
          "material": "Silica",
          "amount": 26.9
        },
        {
