Repository: MrSeldon/argilev2

File: data/glazes/glazy.json (part 118 of 315)
{
          "material": "Whiting",
          "amount": 14.9
        },
        {
          "material": "Zinc Oxide",
          "amount": 12.0
        },
        {
          "material": "Kaolin",
          "amount": 4.9
        }
      ],
      "additionals": [
        {
          "material": "Red Iron Oxide",
          "amount": 13.0
        },
        {
          "material": "Titanium Dioxide",
          "amount": 3.0
        }
      ],
      "description": "",
      "createdBy": "ponyeek",
      "source": "glazy.org",
      "url": "https://glazy.org/recipes/133090"
    },
    {
      "id": 3603,
      "code": "GLAZY-3603",
      "name": "George Bowes Base with stain additions",
      "cone": "6",
      "surface": "Glossy",
      "transparency": "Opaque",
      "atmosphere": "Oxidation, Neutral",
      "subtype": "Glaze - Purple",
      "ingredients": [
        {
          "material": "Potash Feldspar",
          "amount": 40.0
        },
        {
          "material": "Gerstley Borate",
          "amount": 18.0
        },
        {
          "material": "Silica",
          "amount": 16.0
        },
        {
          "material": "Whiting",
          "amount": 16.0
        },
        {
          "material": "Kaolin",
          "amount": 10.0
        }
      ],
      "additionals": [
        {
          "material": "Stain",
          "amount": 5.0
        },
        {
          "material": "Stain",
          "amount": 5.0
        }
      ],
      "description": "5% MS #6088 Dark Red & 5% MS #6363 Sky Blue",
      "createdBy": "Tessa Eastman",
      "source": "glazy.org",
      "url": "https://glazy.org/recipes/3603"
    },
    {
      "id": 3604,
      "code": "GLAZY-3604",
      "name": "George Bowes Base with stain additions",
      "cone": "6",
      "surface": "Glossy",
      "transparency": "Translucent",
      "atmosphere": "",
      "subtype": "Glaze - Blue",
      "ingredients": [
        {
          "material": "Potash Feldspar",
          "amount": 40.0
        },
        {
          "material": "Gerstley Borate",
          "amount": 18.0
        },
        {
          "material": "Silica",
          "amount": 16.0
        },
        {
          "material": "Whiting",
          "amount": 16.0
        },
        {
          "material": "Kaolin",
          "amount": 10.0
        }
      ],
      "additionals": [
        {
          "material": "Stain",
          "amount": 3.0
        },
        {
          "material": "Stain",
          "amount": 3.0
        }
      ],
      "description": "3% MS #6319 Lavender & 3% MS#6385 Pansy Purple.",
      "createdBy": "Tessa Eastman",
      "source": "glazy.org",
      "url": "https://glazy.org/recipes/3604"
    },
    {
      "id": 18737,
      "code": "GLAZY-18737",
      "name": "George Gilland Eggshell (base and variants)",
      "cone": "6",
      "surface": "Satin",
      "transparency": "Opaque",
      "atmosphere": "Oxidation",
      "subtype": "Glaze",
      "ingredients": [
        {
          "material": "Kentucky OM #4 Ball Clay",
          "amount": 31.71
        },
        {
          "material": "Soda Feldspar",
          "amount": 28.46
        },
        {
          "material": "Wollastonite",
          "amount": 28.46
        },
        {
          "material": "Zinc Oxide",
          "amount": 11.38
        }
      ],
      "description": "Base glaze reported by George Gilland in ceramic recipes group on Facebook. \"I have always enjoyed the texture of this glaze, as well as the earthtones it gives to the colorants. It kind of an old-man's glaze, which is where I am as a person and a potter.\" See variant colorants in photo descriptions.",
      "createdBy": "Patrick Hurley",
      "source": "glazy.org",
      "url": "https://glazy.org/recipes/18737"
    },
    {
      "id": 43263,
      "code": "GLAZY-43263",
      "name": "George Lowe Killer Ash",
      "cone": "10",
      "surface": "",
      "transparency": "",
      "atmosphere": "",
      "subtype": "Glaze - Ash",
      "ingredients": [
        {
          "material": "Wood ash",
          "amount": 25.0
        },
        {
          "material": "EP Kaolin",
          "amount": 25.0
        },
        {
          "material": "Nepheline Syenite",
          "amount": 25.0
        },
        {
          "material": "Wollastonite",
          "amount": 25.0
        }
      ],
      "description": "From Virginia Scotchie's Clay and Glaze Compendium",
      "createdBy": "Glazy Admin",
      "source": "glazy.org",
      "url": "https://glazy.org/recipes/43263"
    },
    {
      "id": 4192,
      "code": "GLAZY-4192",
      "name": "George Washington Uni.",
      "cone": "10",
      "surface": "",
      "transparency": "",
      "atmosphere": "Reduction",
      "subtype": "Glaze - Shino",
      "ingredients": [
        {
          "material": "Nepheline Syenite",
          "amount": 50.0
        },
        {
          "material": "Spodumene",
          "amount": 30.0
        },
        {
          "material": "Kentucky OM #4 Ball Clay",
          "amount": 10.0
        },
        {
          "material": "Soda Ash",
          "amount": 5.0
        }
      ],
      "additionals": [
        {
          "material": "Lithium Carbonate",
          "amount": 5.0
        }
      ],
      "description": "From Steve Davis Website: http://kazegamas.com/ Shinos 2: http://kazegamas.com/shinos2.htm Spalls from excess Lithium There are 72 shinos shown on 4 web pages. They are organized from left to right with 3 tiles of the same glaze shown on 3 different clay bodies. They are Aardvark Clay's Nara Porcelain, Long Beach, and Black Mountain. Every shino was glazed with a doulble dip, waxed with a simple \"S\" pattern, and left to dry for 2 weeks to grow sulfates on the surface. The \"S\" pattern has no sulfate build up. A medium reduction was started at cone 012 through cone 2. From there the kiln was fired in neutral to cone 10.",
      "createdBy": "Steve Davis",
      "source": "glazy.org",
      "url": "https://glazy.org/recipes/4192"
    },
    {
      "id": 4756,
      "code": "GLAZY-4756",
      "name": "George's Gold",
      "cone": "06 - 05",
      "surface": "",
      "transparency": "",
      "atmosphere": "Raku",
      "subtype": "Glaze - Specialty",
      "ingredients": [
        {
          "material": "Ferro Frit 3195",
          "amount": 90.0
        },
        {
          "material": "Ball Clay",
          "amount": 10.0
        }
      ],
      "additionals": [
        {
          "material": "Bismuth subnitrate",
          "amount": 4.0
        },
        {
          "material": "Silver nitrate",
          "amount": 1.0
        }
      ],
      "description": "This recipe was imported from Louis Katz's Hyperglaze database available on his website: http://falcon.tamucc.edu/lkatz/allglazes.txt More information about Louis Katz can be found on his website, http://www.louiskatz.net/ Louis Katz Notes: I am not a safety expert and any information contained in this file about safety should be ignored in favor of advice from experts. All of the materials in all glazes are potentially hazardous. All of these glaze recipes are given without any representation of accuracy or safety. They may work, they may not. They may be safe when fired or they may not. All of the materials used in them have hazards associated with them. You must be have sufficient training in the hazards before you use the the materials. You will have to determine the suitability and safety for your use. Do not assume that a lack of a warning about a material means that it is safe. Cone: 06 05 Color: gold Surface texture: ? Firing: Ox. or Red. Recipe: Percent Batch Ferro Frit 3195 90.00 7200 Ball Clay 10.00 800 Totals: 100.00 % 8000 gm Also add: Silver Nitrate 1.00 80 Bismuth Subnitrate 4.00 320 Comments: raku",
      "createdBy": "Glazy Admin",
      "source": "glazy.org",
      "url": "https://glazy.org/recipes/4756"
    },
    {
      "id": 31683,
      "code": "GLAZY-31683",
      "name": "George's Gold Glaze",
      "cone": "06 - 05",
      "surface": "Glossy",
      "transparency": "Transparent",
      "atmosphere": "Oxidation",
      "subtype": "Glaze",
      "ingredients": [
        {
          "material": "Ferro Frit 3195",
          "amount": 90.0
        },
        {
          "material": "Kentucky OM #4 Ball Clay",
          "amount": 10.0
        },
        {
          "material": "Silver nitrate",
          "amount": 1.0
        }
      ],
      "additionals": [
        {
          "material": "Bismuth subnitrate",
          "amount": 4.0
        }
      ],
      "description": "",
      "createdBy": "Alfred Grinding Room - Glazes",
      "source": "glazy.org",
      "url": "https://glazy.org/recipes/31683"
    },
    {
      "id": 5754,
      "code": "GLAZY-5754",
      "name": "Georgia Clear",
      "cone": "10",
      "surface": "",
      "transparency": "",
      "atmosphere": "Reduction",
      "subtype": "Glaze - Clear",
      "ingredients": [
        {
          "material": "Potash Feldspar",
          "amount": 30.0
        },
        {
          "material": "Silica",
          "amount": 30.0
        },
        {
          "material": "Ball Clay",
          "amount": 20.0
        },
        {
          "material": "Whiting",
          "amount": 20.0
        }
      ],
      "description": "NOTE: This recipe was imported from Triangle Potter's Guild Glaze Recipes published November, 1988 Source: Mary Roehm, Ed Duffield 30 potash feldspar 20 ball clay 20 whiting 30 flint For blue add: Copper Carbonate 0.00125 (1/8 of 1%) Chrome 0.00125 (1/8 of 1%)",
      "createdBy": "Glazy Admin",
      "source": "glazy.org",
      "url": "https://glazy.org/recipes/5754"
    },
    {
      "id": 43298,
      "code": "GLAZY-43298",
      "name": "Georgia Clear",
      "cone": "10",
      "surface": "",
      "transparency": "",
      "atmosphere": "",
      "subtype": "Glaze - Clear",
      "ingredients": [
        {
          "material": "Potash Feldspar",
          "amount": 30.0
        },
        {
          "material": "Silica",
          "amount": 30.0
        },
        {
          "material": "Kentucky OM #4 Ball Clay",
          "amount": 20.0
        },
        {
          "material": "Whiting",
          "amount": 20.0
        }
      ],
      "description": "From Virginia Scotchie's Clay and Glaze Compendium",
      "createdBy": "Glazy Admin",
      "source": "glazy.org",
      "url": "https://glazy.org/recipes/43298"
    },
    {
      "id": 47258,
      "code": "GLAZY-47258",
      "name": "Georgia Clear",
      "cone": "6 - 8",
      "surface": "Semi-matte",
      "transparency": "Transparent",
      "atmosphere": "Oxidation",
      "subtype": "Glaze",
      "ingredients": [
        {
          "material": "Silica",
          "amount": 30.0
        },
        {
          "material": "Minspar 200",
          "amount": 30.0
        },
        {
          "material": "Kentucky OM #4 Ball Clay",
          "amount": 20.0
        },
        {
          "material": "Whiting",
          "amount": 20.0
        }
      ],
      "description": "good with mason red stain good with mason pansy purple good with mason alpine rose (pink)",
      "createdBy": "Doug",
      "source": "glazy.org",
      "url": "https://glazy.org/recipes/47258"
    },
    {
      "id": 6726,
      "code": "GLAZY-6726",
      "name": "Gerstley Borate Base Glaze-Yellow",
      "cone": "06 - 04",
      "surface": "Glossy",
      "transparency": "Opaque",
      "atmosphere": "Oxidation",
      "subtype": "Glaze",
      "ingredients": [
        {
          "material": "Gerstley Borate",
          "amount": 55.0
        },
        {
          "material": "EP Kaolin",
          "amount": 30.0
        },
        {
          "material": "Silica",
          "amount": 15.0
        }
      ],
      "additionals": [
        {
          "material": "Rutile",
          "amount": 6.0
        }
      ],
      "description": "Rutile yellow low fire glaze",
      "createdBy": "Matthew Mulholland",
      "source": "glazy.org",
      "url": "https://glazy.org/recipes/6726"
    },
    {
      "id": 2536,
      "code": "GLAZY-2536",
      "name": "Gerstley Green",
      "cone": "6",
      "surface": "Glossy",
      "transparency": "",
      "atmosphere": "",
      "subtype": "Glaze - Green",
      "ingredients": [
        {
          "material": "Gerstley Borate",
          "amount": 50.0
        },
        {
          "material": "Silica",
          "amount": 30.0
        },
        {
          "material": "Kaolin",
          "amount": 20.0
        },
        {
          "material": "Red Copper Oxide",
          "amount": 3.0
        },
        {
          "material": "Rutile",
          "amount": 3.0
        }
      ],
      "description": "Source/Alternate names: Kendra Bogert Notes: Kendra Bogert: clear green, brighter green pools on texture and where thick. Used it for 20 years.",
      "createdBy": "Glazy Admin",
      "source": "glazy.org",
      "url": "https://glazy.org/recipes/2536"
    },
    {
      "id": 4779,
      "code": "GLAZY-4779",
      "name": "GFK",
      "cone": "08 - 02",
      "surface": "Glossy",
      "transparency": "Translucent",
      "atmosphere": "Oxidation, Reduction",
      "subtype": "Glaze - Clear",
      "ingredients": [
        {
          "material": "Colemanite",
          "amount": 70.0
        },
        {
          "material": "Silica",
          "amount": 20.0
        },
        {
          "material": "Kaolin",
          "amount": 10.0
        }
      ],
      "description": "This recipe was imported from Louis Katz's Hyperglaze database available on his website: http://falcon.tamucc.edu/lkatz/allglazes.txt More information about Louis Katz can be found on his website, http://www.louiskatz.net/ Louis Katz Notes: I am not a safety expert and any information contained in this file about safety should be ignored in favor of advice from experts. All of the materials in all glazes are potentially hazardous. All of these glaze recipes are given without any representation of accuracy or safety. They may work, they may not. They may be safe when fired or they may not. All of the materials used in them have hazards associated with them. You must be have sufficient training in the hazards before you use the the materials. You will have to determine the suitability and safety for your use. Do not assume that a lack of a warning about a material means that it is safe. Cone: 08 07 06 05 04 03 02 Color: clear to greenish-white Surface texture: ? Firing: Ox. or Red. Recipe: Percent Batch Colemanite 70.00 70.00 Kaolin 10.00 10.00 Flint 20.00 20.00 Totals: 100.00 % 100.00 gm Comments: use cadycal for colemanite",
      "createdBy": "Glazy Admin",
      "source": "glazy.org",
      "url": "https://glazy.org/recipes/4779"
    },
    {
      "id": 5148,
      "code": "GLAZY-5148",
      "name": "GFK",
      "cone": "2",
      "surface": "",
      "transparency": "",
      "atmosphere": "Oxidation, Reduction",
      "subtype": "Glaze",
      "ingredients": [
        {
          "material": "Colemanite",
          "amount": 60.0
        },
        {
          "material": "Silica",
          "amount": 30.0
        },
        {
          "material": "Kaolin",
          "amount": 10.0
        }
      ],
      "description": "This recipe was imported from Louis Katz's Hyperglaze database available on his website: http://falcon.tamucc.edu/lkatz/allglazes.txt More information about Louis Katz can be found on his website, http://www.louiskatz.net/ Louis Katz Notes: I am not a safety expert and any information contained in this file about safety should be ignored in favor of advice from experts. All of the materials in all glazes are potentially hazardous. All of these glaze recipes are given without any representation of accuracy or safety. They may work, they may not. They may be safe when fired or they may not. All of the materials used in them have hazards associated with them. You must be have sufficient training in the hazards before you use the the materials. You will have to determine the suitability and safety for your use. Do not assume that a lack of a warning about a material means that it is safe. Cone: 2 Surface texture: ? Firing: Ox. or Red. Recipe: Percent Batch Colemanite 60.00 60.00 Kaolin 10.00 10.00 Flint 30.00 30.00 Totals: 100.00 % 100.00 gm",
      "createdBy": "Glazy Admin",
      "source": "glazy.org",
      "url": "https://glazy.org/recipes/5148"
    },
    {
      "id": 4789,
      "code": "GLAZY-4789",
      "name": "GFK 2",
      "cone": "1",
      "surface": "",
      "transparency": "",
      "atmosphere": "Oxidation, Reduction",
      "subtype": "Glaze",
      "ingredients": [
        {
          "material": "Colemanite",
          "amount": 55.0
        },
        {
          "material": "Silica",
          "amount": 27.5
        },
        {
          "material": "Kaolin",
          "amount": 17.5
        }
      ],
      "description": "This recipe was imported from Louis Katz's Hyperglaze database available on his website: http://falcon.tamucc.edu/lkatz/allglazes.txt More information about Louis Katz can be found on his website, http://www.louiskatz.net/ Louis Katz Notes: I am not a safety expert and any information contained in this file about safety should be ignored in favor of advice from experts. All of the materials in all glazes are potentially hazardous. All of these glaze recipes are given without any representation of accuracy or safety. They may work, they may not. They may be safe when fired or they may not. All of the materials used in them have hazards associated with them. You must be have sufficient training in the hazards before you use the the materials. You will have to determine the suitability and safety for your use. Do not assume that a lack of a warning about a material means that it is safe. Cone: 1 Surface texture: ? Firing: Ox. or Red. Recipe: Percent Batch Colemanite 55.00 55.00 Kaolin 17.50 17.50 Silica 27.50 27.50 Totals: 100.00 % 100.00 gm",
      "createdBy": "Glazy Admin",
      "source": "glazy.org",
      "url": "https://glazy.org/recipes/4789"
    },
    {
      "id": 5224,
      "code": "GLAZY-5224",
      "name": "GFK Clear",
      "cone": "6",
      "surface": "",
      "transparency": "",
      "atmosphere": "Oxidation, Reduction",
      "subtype": "Glaze - Clear",
      "ingredients": [
        {
          "material": "Colemanite",
          "amount": 43.7
        },
        {
          "material": "Silica",
          "amount": 35.0
        },
        {
          "material": "Kaolin",
          "amount": 21.3
        }
      ],
      "description": "This recipe was imported from Louis Katz's Hyperglaze database available on his website: http://falcon.tamucc.edu/lkatz/allglazes.txt More information about Louis Katz can be found on his website, http://www.louiskatz.net/ Louis Katz Notes: I am not a safety expert and any information contained in this file about safety should be ignored in favor of advice from experts. All of the materials in all glazes are potentially hazardous. All of these glaze recipes are given without any representation of accuracy or safety. They may work, they may not. They may be safe when fired or they may not. All of the materials used in them have hazards associated with them. You must be have sufficient training in the hazards before you use the the materials. You will have to determine the suitability and safety for your use. Do not assume that a lack of a warning about a material means that it is safe. Cone: 6 Color: clear Surface texture: ? Firing: Ox. or Red. Recipe: Percent Batch Colemanite 43.70 43.70 Kaolin 21.30 21.30 Flint 35.00 35.00 Totals: 100.00 % 100.00 gm",
      "createdBy": "Glazy Admin",
      "source": "glazy.org",
      "url": "https://glazy.org/recipes/5224"
    },
    {
      "id": 5185,
      "code": "GLAZY-5185",
      "name": "GFK Clear 2",
      "cone": "5",
      "surface": "",
      "transparency": "",
      "atmosphere": "Oxidation, Reduction",
      "subtype": "Glaze - Clear",
      "ingredients": [
        {
          "material": "Colemanite",
          "amount": 51.1
        },
        {
          "material": "Silica",
          "amount": 38.8
        },
        {
          "material": "Kaolin",
          "amount": 10.1
        }
      ],
      "description": "This recipe was imported from Louis Katz's Hyperglaze database available on his website: http://falcon.tamucc.edu/lkatz/allglazes.txt More information about Louis Katz can be found on his website, http://www.louiskatz.net/ Louis Katz Notes: I am not a safety expert and any information contained in this file about safety should be ignored in favor of advice from experts. All of the materials in all glazes are potentially hazardous. All of these glaze recipes are given without any representation of accuracy or safety. They may work, they may not. They may be safe when fired or they may not. All of the materials used in them have hazards associated with them. You must be have sufficient training in the hazards before you use the the materials. You will have to determine the suitability and safety for your use. Do not assume that a lack of a warning about a material means that it is safe. Cone: 5 Surface texture: ? Firing: Ox. or Red. Recipe: Percent Batch Colemanite 51.10 51.10 Kaolin 10.10 10.10 Flint 38.80 38.80 Totals: 100.00 % 100.00 gm",
      "createdBy": "Glazy Admin",
      "source": "glazy.org",
      "url": "https://glazy.org/recipes/5185"
    },
    {
      "id": 38474,
      "code": "GLAZY-38474",
      "name": "Ghost Snowflake",
      "cone": "6 - 8",
      "surface": "Glossy",
      "transparency": "Semi-opaque",
      "atmosphere": "Oxidation, Reduction",
      "subtype": "Glaze - White, Off-White",
      "ingredients": [
        {
          "material": "Nepheline Syenite",
          "amount": 90.0
        },
        {
          "material": "Talc",
          "amount": 10.0
        },
        {
          "material": "Bentonite",
          "amount": 3.0
        }
      ],
      "description": "craquelado blanco lechoso",
      "createdBy": "Nuria RoAr",
      "source": "glazy.org",
      "url": "https://glazy.org/recipes/38474"
    },
    {
      "id": 2515,
      "code": "GLAZY-2515",
      "name": "Gibby Wild Rose",
      "cone": "6",
      "surface": "",
      "transparency": "",
      "atmosphere": "Oxidation",
      "subtype": "Glaze - Iron - Kaki, Tomato Red",
      "ingredients": [
        {
          "material": "Nepheline Syenite",
          "amount": 55.7
        },
        {
          "material": "EP Kaolin",
          "amount": 15.8
        },
        {
          "material": "Bone Ash",
          "amount": 9.5
        },
        {
          "material": "Lithium Carbonate",
          "amount": 9.5
        },
        {
          "material": "Red Iron Oxide",
          "amount": 9.5
        }
      ],
      "description": "Source/Alternate names: same oxides as MacMillian Wild Rose Tenmoku Notes: Cindy Strnad: a variegated black and metallic copper surface, absolutely stunning. This glaze is high on alumina, low on silica, high in lithium. It would not be suitable for food--it does not even look like something I would want to eat food from, but it is gorgeous. Notes: Ian Macmillan: works beautifully for me and looks very impressive. It is a slightly runny, patchy glaze, mostly a shiny copper with patches of dull brown. My friends find it fascinating.",
      "createdBy": "Glazy Admin",
      "source": "glazy.org",
      "url": "https://glazy.org/recipes/2515"
    },
    {
      "id": 31991,
      "code": "GLAZY-31991",
      "name": "Gibby Wild Rose",
      "cone": "10",
      "surface": "",
      "transparency": "",
      "atmosphere": "Oxidation",
      "subtype": "Glaze - Iron - Kaki, Tomato Red",
      "ingredients": [
        {
          "material": "Nepheline Syenite",
          "amount": 55.7
        },
        {
          "material": "EP Kaolin",
          "amount": 15.8
        },
        {
          "material": "Bone Ash",
          "amount": 9.5
        },
        {
          "material": "Lithium Carbonate",
          "amount": 9.5
        },
        {
          "material": "Red Iron Oxide",
          "amount": 9.5
        }
      ],
      "description": "Source/Alternate names: same oxides as MacMillian Wild Rose Tenmoku Notes: Cindy Strnad: a variegated black and metallic copper surface, absolutely stunning. This glaze is high on alumina, low on silica, high in lithium. It would not be suitable for food--it does not even look like something I would want to eat food from, but it is gorgeous. Notes: Ian Macmillan: works beautifully for me and looks very impressive. It is a slightly runny, patchy glaze, mostly a shiny copper with patches of dull brown. My friends find it fascinating.",
      "createdBy": "Ginger",
      "source": "glazy.org",
      "url": "https://glazy.org/recipes/31991"
    },
    {
      "id": 31640,
      "code": "GLAZY-31640",
      "name": "Gibby Wild Rose Noir",
      "cone": "6",
      "surface": "",
      "transparency": "",
      "atmosphere": "Oxidation",
      "subtype": "Glaze - Iron - Kaki, Tomato Red",
      "ingredients": [
        {
          "material": "Nepheline Syenite",
          "amount": 55.7
        },
        {
          "material": "EP Kaolin",
          "amount": 15.8
        },
        {
          "material": "Bone Ash",
          "amount": 9.5
        },
        {
          "material": "Lithium Carbonate",
          "amount": 9.5
        },
        {
          "material": "Red Iron Oxide",
          "amount": 9.5
        }
      ],
      "additionals": [
        {
          "material": "Chrome Oxide",
          "amount": 2.0
        },
        {
          "material": "Cobalt Carbonate",
          "amount": 2.0
        }
      ],
      "description": "Gibby Wild Rose with extra oxides bc I wanted black",
      "createdBy": "Ginger",
      "source": "glazy.org",
      "url": "https://glazy.org/recipes/31640"
    },
    {
      "id": 32871,
      "code": "GLAZY-32871",
      "name": "Gibby Wild Rose opacified + colorants",
      "cone": "6 - 10",
      "surface": "",
      "transparency": "",
      "atmosphere": "Oxidation",
      "subtype": "Glaze - White, Off-White",
      "ingredients": [
        {
          "material": "Nepheline Syenite",
          "amount": 61.25
        },
        {
          "material": "EP Kaolin",
          "amount": 18.22
        },
        {
          "material": "Bone Ash",
          "amount": 10.26
        },
        {
          "material": "Lithium Carbonate",
          "amount": 10.26
        }
      ],
      "additionals": [
        {
          "material": "Titanium Dioxide",
          "amount": 5.0
        },
        {
          "material": "Zircopax",
          "amount": 5.0
        }
      ],
      "description": "0. control sample 1. + 1 tin 2. + 1 tin, 3 rutile 3. + 3 rutile 4. + 3 rutile, 1 cobalt carb 5. + 3 rutile, 1 copper carb 6. + 2 cobalt carb 7. + 2 copper carb 8. + 2 manganese 9. + 2 manganese, 2 rutile 10. + 2 RIO 11. + 2 RIO, 1 chrome ox, 1 cobalt ox 12. + 2 RIO, 1 chrome ox 13. + 2 RIO, 1 cobalt carb 14. + .5 chrome 15. + 2 nickel carb 16. +5 purple inclusion stain",
      "createdBy": "Ginger",
      "source": "glazy.org",
      "url": "https://glazy.org/recipes/32871"
    },
    {
      "id": 2692,
      "code": "GLAZY-2692",
      "name": "Gibby Wild Rose Persimmon",
      "cone": "6",
      "surface": "Glossy",
      "transparency": "",
      "atmosphere": "Oxidation",
      "subtype": "Glaze - Iron - Kaki, Tomato Red",
      "ingredients": [
        {
          "material": "Nepheline Syenite",
          "amount": 61.5
        },
        {
          "material": "EP Kaolin",
          "amount": 17.5
        },
        {
          "material": "Bone Ash",
          "amount": 10.5
        },
        {
          "material": "Lithium Carbonate",
          "amount": 10.5
        }
      ],
      "additionals": [
        {
          "material": "Red Iron Oxide",
          "amount": 10.5
        }
      ],
      "description": "Source/Alternate names: www.frogpondpottery.com Source/Alternate names: similar oxides to MacMillian Wild Rose Tenmoku Notes: Alisa Clausen: a red brown gloss glaze, redder where thickest.",
      "createdBy": "Glazy Admin",
      "source": "glazy.org",
      "url": "https://glazy.org/recipes/2692"
    },
    {
      "id": 1943,
      "code": "GLAZY-1943",
      "name": "Gill's Base",
      "cone": "04 - 03",
      "surface": "Glossy",
      "transparency": "Transparent",
      "atmosphere": "Oxidation",
      "subtype": "Glaze - Clear",
      "ingredients": [
        {
          "material": "Ferro Frit 3110",
          "amount": 77.0
        },
        {
          "material": "Silica",
          "amount": 10.1
        },
        {
          "material": "EP Kaolin",
          "amount": 7.2
        },
        {
          "material": "Gerstley Borate",
          "amount": 5.8
        }
      ],
      "additionals": [
        {
          "material": "Bentonite",
          "amount": 2.0
        }
      ],
      "description": "Glaze Type: Low fire This glaze may scum after firing due to soluble salts. If so, replace some of the 3110 frit with 3195. From Lynn Duryea Variations -- watery blue = 4% copper carb Green= 4-8% copper carb dk blue= 5% copper carb + 3% cobalt carb purple= 4% manganese diox + .5 cobalt carb burgundy= 4-5% manganese diox yellow= 6-8% vanadium stain Amber=12% iron Yellow-Green= 3% copper carb + 3% Vanadium Stain",
      "createdBy": "Glazy Admin",
      "source": "glazy.org",
      "url": "https://glazy.org/recipes/1943"
    },
    {
      "id": 16313,
      "code": "GLAZY-16313",
      "name": "Ginger Clear",
      "cone": "6 - 10",
      "surface": "Glossy",
      "transparency": "Transparent",
      "atmosphere": "Oxidation, Reduction, Neutral",
      "subtype": "Glaze - Clear",
      "ingredients": [
        {
          "material": "Custer Feldspar",
          "amount": 24.0
        },
        {
          "material": "Spodumene",
          "amount": 24.0
        },
        {
          "material": "Ferro Frit 3134",
          "amount": 20.0
        },
        {
          "material": "Silica",
          "amount": 15.0
        },
        {
          "material": "Zinc Oxide",
          "amount": 10.0
        },
        {
          "material": "EP Kaolin",
          "amount": 5.0
        },
        {
          "material": "Strontium Carbonate",
          "amount": 2.0
        }
      ],
      "description": "The first of 7 clears I built in a particular way using pure UMF chart data. Not very traditional, but works very well. Happy to chat about the whys and the hows if anyone is interested. Built these before my knowledge of the flux ratio - but can't update it because it was the first one and it worked really well.",
      "createdBy": "Ginger",
      "source": "glazy.org",
      "url": "https://glazy.org/recipes/16313"
    },
    {
      "id": 16337,
      "code": "GLAZY-16337",
      "name": "Ginger Clear 3",
      "cone": "6 - 10",
      "surface": "Semi-glossy",
      "transparency": "Translucent",
      "atmosphere": "Oxidation",
      "subtype": "Glaze - Clear",
      "ingredients": [
        {
          "material": "Nepheline Syenite",
          "amount": 20.0
        },
        {
          "material": "Ferro Frit 3124",
          "amount": 19.0
        },
        {
          "material": "Talc",
          "amount": 19.0
        },
        {
          "material": "Silica",
          "amount": 18.0
        },
        {
          "material": "Grolleg Kaolin",
          "amount": 14.0
        },
        {
          "material": "Whiting",
          "amount": 5.0
        }
      ],
      "additionals": [
        {
          "material": "Lithium Carbonate",
          "amount": 3.0
        }
      ],
      "description": "For a while when I restarted my testing practice, I was using pure UMF data movement on the stull chart to make glazes. This is one of those. Most of them were highly successful, and if you're interested in knowing more, I'm happy to chat. There are 4, ranging from glossy to matte (all on glazy)",
      "createdBy": "Ginger",
      "source": "glazy.org",
      "url": "https://glazy.org/recipes/16337"
    },
    {
      "id": 32828,
      "code": "GLAZY-32828",
      "name": "Ginger Clear 3 + opacifiers + colorant run",
      "cone": "6 - 10",
      "surface": "",
      "transparency": "Opaque",
      "atmosphere": "Oxidation, Reduction",
      "subtype": "Glaze - White, Off-White",
      "ingredients": [
        {
          "material": "Ferro Frit 3124",
          "amount": 20.0
        },
        {
          "material": "Nepheline Syenite",
          "amount": 20.0
        },
        {
          "material": "Silica",
          "amount": 20.0
        },
        {
          "material": "Talc",
          "amount": 20.0
        },
        {
          "material": "Grolleg Kaolin",
          "amount": 14.0
        },
        {
          "material": "Lithium Carbonate",
          "amount": 7.0
        }
      ],
      "additionals": [
        {
          "material": "Titanium Dioxide",
          "amount": 5.0
        },
        {
          "material": "Zircopax",
          "amount": 5.0
        }
      ],
      "description": "For a while when I restarted my testing practice, I was using pure UMF data movement on the stull chart to make glazes. This is one of those. Most of them were highly successful, and if you're interested in knowing more, I'm happy to chat. There are 4, ranging from glossy to matte (all on glazy) My 3rd base clear glaze with opacifier and colorant run. I will fire one test of each to cone 6 ox and cone 10 ox/r. (so 3 tests of each, on ^10 anderson porcelain). 0. control sample 1. + 1 tin 2. + 1 tin, 3 rutile 3. + 3 rutile 4. + 3 rutile, 1 cobalt carb 5. + 3 rutile, 1 copper carb 6. + 2 cobalt carb 7. + 2 copper carb 8. + 2 manganese 9. + 2 manganese, 2 rutile 10. + 2 RIO 11. + 2 RIO, 1 chrome ox, 1 cobalt ox 12. + 2 RIO, 1 chrome ox 13. + 2 RIO, 1 cobalt carb 14. + .5 chrome 15. + 2 nickel carb 16. +5 purple inclusion stain",
      "createdBy": "Ginger",
      "source": "glazy.org",
      "url": "https://glazy.org/recipes/32828"
    },
    {
      "id": 16829,
      "code": "GLAZY-16829",
      "name": "Ginger Clear 4",
      "cone": "6 - 10",
      "surface": "",
      "transparency": "",
      "atmosphere": "Oxidation",
      "subtype": "Glaze - Clear",
      "ingredients": [
        {
          "material": "Silica",
          "amount": 25.0
        },
        {
          "material": "Cornwall Stone",
          "amount": 21.0
        },
        {
          "material": "Ferro Frit 3124",
          "amount": 19.0
        },
        {
          "material": "Gerstley Borate",
          "amount": 11.0
        },
        {
          "material": "Spodumene",
          "amount": 9.0
        },
        {
          "material": "EP Kaolin",
          "amount": 7.0
        },
        {
          "material": "Magnesium carbonate",
          "amount": 4.0
        },
        {
          "material": "Barium Carbonate",
          "amount": 2.0
        },
        {
          "material": "Whiting",
          "amount": 2.0
        }
      ],
      "description": "another home cooked glossy clear that fits well, doesn't pin, and doesn't run, thank you stull chart.",
      "createdBy": "Ginger",
      "source": "glazy.org",
      "url": "https://glazy.org/recipes/16829"
    },
    {
      "id": 32827,
      "code": "GLAZY-32827",
      "name": "Ginger Clear 4 + opacifiers + colorant run",
      "cone": "6 - 10",
      "surface": "",
      "transparency": "",
      "atmosphere": "Oxidation, Reduction",
      "subtype": "Glaze - Clear",
      "ingredients": [
        {
          "material": "Ferro Frit 3110",
          "amount": 30.0
        },
        {
          "material": "Cornwall Stone",
          "amount": 29.0
        },
        {
          "material": "Gerstley Borate",
          "amount": 15.0
        },
        {
          "material": "Spodumene",
          "amount": 8.0
        },
        {
          "material": "Silica",
          "amount": 7.0
        },
        {
          "material": "Magnesium carbonate",
          "amount": 6.0
        },
        {
          "material": "Barium Carbonate",
          "amount": 5.0
        }
      ],
      "additionals": [
        {
          "material": "Titanium Dioxide",
          "amount": 5.0
        },
        {
          "material": "Zircopax",
          "amount": 5.0
        }
      ],
      "description": "another home cooked glossy clear that fits well, doesn't pin, and doesn't run, thank you stull chart. My 4th base clear glaze with opacifier and colorant run. I will fire one test of each to cone 6 ox and cone 10 ox/r. (so 3 tests of each, on ^10 anderson porcelain). 0. control sample 1. + 1 tin 2. + 1 tin, 3 rutile 3. + 3 rutile 4. + 3 rutile, 1 cobalt carb 5. + 3 rutile, 1 copper carb 6. + 2 cobalt carb 7. + 2 copper carb 8. + 2 manganese 9. + 2 manganese, 2 rutile 10. + 2 RIO 11. + 2 RIO, 1 chrome ox, 1 cobalt ox 12. + 2 RIO, 1 chrome ox 13. + 2 RIO, 1 cobalt carb 14. + .5 chrome 15. + 2 nickel carb 16. +5 purple inclusion stain",
      "createdBy": "Ginger",
      "source": "glazy.org",
      "url": "https://glazy.org/recipes/32827"
    },
    {
      "id": 16830,
      "code": "GLAZY-16830",
      "name": "Ginger Clear 5",
      "cone": "6 - 10",
      "surface": "Glossy",
      "transparency": "Translucent",
      "atmosphere": "Oxidation",
      "subtype": "Glaze - Clear",
      "ingredients": [
        {
          "material": "Custer Feldspar",
          "amount": 30.0
        },
        {
          "material": "Ferro Frit 3124",
          "amount": 30.0
        },
        {
          "material": "Gerstley Borate",
          "amount": 16.0
        },
        {
          "material": "Barium Carbonate",
          "amount": 10.0
        },
        {
          "material": "Silica",
          "amount": 9.0
        },
        {
          "material": "Wollastonite",
          "amount": 5.0
        }
      ],
      "description": "some bubbles from application (it's stiff) but super glossy and no crazing. very pleased. shown on b mix 5. not tested for barium leaching.",
      "createdBy": "Ginger",
      "source": "glazy.org",
      "url": "https://glazy.org/recipes/16830"
    },
    {
      "id": 32826,
      "code": "GLAZY-32826",
      "name": "Ginger Clear 5 Base + opacifier + colorant run",
      "cone": "6 - 10",
      "surface": "Glossy",
      "transparency": "Opaque",
      "atmosphere": "Oxidation, Reduction",
      "subtype": "Glaze - White, Off-White",
      "ingredients": [
        {
          "material": "Ferro Frit 3124",
          "amount": 30.0
        },
        {
          "material": "Kona F-4 feldspar",
          "amount": 30.0
        },
        {
          "material": "Gerstley Borate",
          "amount": 16.0
        },
        {
          "material": "Barium Carbonate",
          "amount": 10.0
        },
        {
          "material": "Silica",
          "amount": 9.0
        },
        {
          "material": "Wollastonite",
          "amount": 5.0
        }
      ],
      "additionals": [
        {
          "material": "Titanium Dioxide",
          "amount": 5.0
        },
        {
          "material": "Zircopax",
          "amount": 5.0
        }
      ],
