Repository: MrSeldon/argilev2

File: data/glazes/glazy.json (part 119 of 315)
{
      "description": "My initial base clear glaze with opacifier and colorant run. I will fire one test of each to cone 6 ox and cone 10 ox/r. (so 3 tests of each, on ^10 anderson porcelain). 0. control 1. + 1 tin 2. + 1 tin, 3 rutile 3. + 3 rutile 4. + 3 rutile, 1 cobalt carb 5. + 3 rutile, 1 copper carb 6. + 2 cobalt carb 7. + 2 copper carb 8. + 2 manganese 9. + 2 manganese, 2 rutile 10. + 2 RIO 11. + 2 RIO, 1 chrome ox, 1 cobalt ox 12. + 2 RIO, 1 chrome ox 13. + 2 RIO, 1 cobalt carb 14. + .5 chrome 15. + 2 nickel carb 16. +5 purple inclusion stain",
      "createdBy": "Ginger",
      "source": "glazy.org",
      "url": "https://glazy.org/recipes/32826"
    },
    {
      "id": 23531,
      "code": "GLAZY-23531",
      "name": "Ginger Clear 5, now with wood ash",
      "cone": "6",
      "surface": "Glossy",
      "transparency": "Translucent",
      "atmosphere": "Oxidation",
      "subtype": "Glaze - Clear",
      "ingredients": [
        {
          "material": "Wood ash",
          "amount": 33.33
        },
        {
          "material": "Ferro Frit 3124",
          "amount": 20.0
        },
        {
          "material": "Kona F-4 feldspar",
          "amount": 20.0
        },
        {
          "material": "Gerstley Borate",
          "amount": 10.67
        },
        {
          "material": "Barium Carbonate",
          "amount": 6.67
        },
        {
          "material": "Silica",
          "amount": 6.0
        },
        {
          "material": "Wollastonite",
          "amount": 3.33
        }
      ],
      "description": "some bubbles from application (it's stiff) but super glossy and no crazing. very pleased. shown on b mix 5. not tested for barium leaching. gonna try with ash.",
      "createdBy": "Ginger",
      "source": "glazy.org",
      "url": "https://glazy.org/recipes/23531"
    },
    {
      "id": 26525,
      "code": "GLAZY-26525",
      "name": "Ginger Clear 6",
      "cone": "6 - 10",
      "surface": "",
      "transparency": "",
      "atmosphere": "Oxidation, Reduction",
      "subtype": "Glaze - Clear",
      "ingredients": [
        {
          "material": "Custer Feldspar",
          "amount": 45.0
        },
        {
          "material": "Talc",
          "amount": 24.0
        },
        {
          "material": "Silica",
          "amount": 14.0
        },
        {
          "material": "Whiting",
          "amount": 7.0
        },
        {
          "material": "EP Kaolin",
          "amount": 4.0
        },
        {
          "material": "Lithium Carbonate",
          "amount": 3.0
        },
        {
          "material": "Zircopax",
          "amount": 3.0
        }
      ],
      "description": "",
      "createdBy": "Ginger",
      "source": "glazy.org",
      "url": "https://glazy.org/recipes/26525"
    },
    {
      "id": 32839,
      "code": "GLAZY-32839",
      "name": "Ginger Clear 6 + opacifiers + colorant run",
      "cone": "6 - 10",
      "surface": "",
      "transparency": "",
      "atmosphere": "Oxidation, Reduction",
      "subtype": "Glaze",
      "ingredients": [
        {
          "material": "Minspar 200",
          "amount": 47.06
        },
        {
          "material": "Talc",
          "amount": 24.11
        },
        {
          "material": "Silica",
          "amount": 14.52
        },
        {
          "material": "Lithium Carbonate",
          "amount": 8.43
        },
        {
          "material": "EP Kaolin",
          "amount": 3.26
        }
      ],
      "additionals": [
        {
          "material": "Titanium Dioxide",
          "amount": 5.0
        },
        {
          "material": "Zircopax",
          "amount": 5.0
        }
      ],
      "description": "My 6th base clear glaze with opacifier and colorant run. I will fire one test of each to cone 6 ox and cone 10 ox/r. (so 3 tests of each, on ^10 anderson porcelain). 0. control sample 1. + 1 tin 2. + 1 tin, 3 rutile 3. + 3 rutile 4. + 3 rutile, 1 cobalt carb 5. + 3 rutile, 1 copper carb 6. + 2 cobalt carb 7. + 2 copper carb 8. + 2 manganese 9. + 2 manganese, 2 rutile 10. + 2 RIO 11. + 2 RIO, 1 chrome ox, 1 cobalt ox 12. + 2 RIO, 1 chrome ox 13. + 2 RIO, 1 cobalt carb 14. + .5 chrome 15. + 2 nickel carb 16. +5 purple inclusion stain",
      "createdBy": "Ginger",
      "source": "glazy.org",
      "url": "https://glazy.org/recipes/32839"
    },
    {
      "id": 32833,
      "code": "GLAZY-32833",
      "name": "Ginger Clear 8 + opacifier + colorant run",
      "cone": "6 - 10",
      "surface": "",
      "transparency": "Opaque",
      "atmosphere": "Oxidation, Reduction",
      "subtype": "Glaze - White, Off-White",
      "ingredients": [
        {
          "material": "Minspar 200",
          "amount": 48.0
        },
        {
          "material": "Talc",
          "amount": 25.0
        },
        {
          "material": "Silica",
          "amount": 15.0
        },
        {
          "material": "Lithium Carbonate",
          "amount": 9.0
        },
        {
          "material": "EP Kaolin",
          "amount": 3.0
        }
      ],
      "additionals": [
        {
          "material": "Titanium Dioxide",
          "amount": 5.0
        },
        {
          "material": "Zircopax",
          "amount": 5.0
        }
      ],
      "description": "My 8th base clear glaze with opacifier and colorant run. I will fire one test of each to cone 6 ox and cone 10 ox/r. (so 3 tests of each, on ^10 anderson porcelain). 0. control sample 1. + 1 tin 2. + 1 tin, 3 rutile 3. + 3 rutile 4. + 3 rutile, 1 cobalt carb 5. + 3 rutile, 1 copper carb 6. + 2 cobalt carb 7. + 2 copper carb 8. + 2 manganese 9. + 2 manganese, 2 rutile 10. + 2 RIO 11. + 2 RIO, 1 chrome ox, 1 cobalt ox 12. + 2 RIO, 1 chrome ox 13. + 2 RIO, 1 cobalt carb 14. + .5 chrome 15. + 2 nickel carb 16. +5 purple inclusion stain",
      "createdBy": "Ginger",
      "source": "glazy.org",
      "url": "https://glazy.org/recipes/32833"
    },
    {
      "id": 32823,
      "code": "GLAZY-32823",
      "name": "Ginger Clear Base + opacifiers + colorant run",
      "cone": "6 - 10",
      "surface": "Glossy",
      "transparency": "Opaque",
      "atmosphere": "Oxidation",
      "subtype": "Glaze - White, Off-White",
      "ingredients": [
        {
          "material": "Custer Feldspar",
          "amount": 24.0
        },
        {
          "material": "Spodumene",
          "amount": 24.0
        },
        {
          "material": "Ferro Frit 3134",
          "amount": 20.0
        },
        {
          "material": "Silica",
          "amount": 15.0
        },
        {
          "material": "Zinc Oxide",
          "amount": 10.0
        },
        {
          "material": "EP Kaolin",
          "amount": 5.0
        },
        {
          "material": "Strontium Carbonate",
          "amount": 2.0
        }
      ],
      "additionals": [
        {
          "material": "Titanium Dioxide",
          "amount": 5.0
        },
        {
          "material": "Zircopax",
          "amount": 5.0
        }
      ],
      "description": "My initial base clear glaze with opacifier and colorant run. I will fire one test of each to cone 6 ox and cone 10 ox/r. (so 3 tests of each, on ^10 anderson porcelain). 0. control 1. + 1 tin 2. + 1 tin, 3 rutile 3. + 3 rutile 4. + 3 rutile, 1 cobalt carb 5. + 3 rutile, 1 copper carb 6. + 2 cobalt carb 7. + 2 copper carb 8. + 2 manganese carb 9. + 2 manganese carb, 2 rutile 10. + 2 RIO 11. + 2 RIO, 1 chrome ox, 1 cobalt ox 12. + 2 RIO, 1 chrome ox 13. + 2 RIO, 1 cobalt carb 14. + .5 chrome 15. + 2 nickel carb 16. +5 purple inclusion stain",
      "createdBy": "Ginger",
      "source": "glazy.org",
      "url": "https://glazy.org/recipes/32823"
    },
    {
      "id": 61600,
      "code": "GLAZY-61600",
      "name": "Ginger Mint",
      "cone": "6 - 10",
      "surface": "Satin-matte",
      "transparency": "Opaque",
      "atmosphere": "Oxidation, Reduction",
      "subtype": "Glaze - Green - Copper",
      "ingredients": [
        {
          "material": "EP Kaolin",
          "amount": 31.7
        },
        {
          "material": "Ferro Frit 3124",
          "amount": 31.0
        },
        {
          "material": "Wollastonite",
          "amount": 19.0
        },
        {
          "material": "Silica",
          "amount": 14.1
        },
        {
          "material": "Lithium Carbonate",
          "amount": 5.0
        }
      ],
      "additionals": [
        {
          "material": "Rutile",
          "amount": 6.0
        },
        {
          "material": "Copper Carbonate",
          "amount": 4.0
        }
      ],
      "description": "This is an updated version of the Ben Fiess HFG0020B spearmint recipe.. we had a group discussion about its functionality on another thread, and I made this copy to tweak the fluxes. - https://glazy.org/recipes/17833 I balanced the fluxes to make it more functional, though it would need a bit more silica to be food safe in my book - I took out 4 wollastonite and this made the Ca reading drop - if you are going by extended UMF you may want to keep the extra Ca in to balance out the Cu addition to the flux ratio. If you want it to run less, you can try 3 lithium instead of 5...... otherwise make sure it's 5 1/2 or a cool 6. Original test tile on Ben Fiess's website is a STUNNING Deep grass green with golden undertones. My test came out more deep olive and Not so gorgeous in cone 6 natural cool, so I tried it in a slow cool cycle and ended up with this gorgeous silky satin matte glaze. Needs a liner glaze for functional work.",
      "createdBy": "Ginger",
      "source": "glazy.org",
      "url": "https://glazy.org/recipes/61600"
    },
    {
      "id": 16338,
      "code": "GLAZY-16338",
      "name": "Ginger n' Val's Green Slime (GV Green Slime)",
      "cone": "6",
      "surface": "Glossy",
      "transparency": "Transparent",
      "atmosphere": "Oxidation",
      "subtype": "Glaze - Green - Chrome",
      "ingredients": [
        {
          "material": "EP Kaolin",
          "amount": 25.0
        },
        {
          "material": "Nepheline Syenite",
          "amount": 25.0
        },
        {
          "material": "Gerstley Borate",
          "amount": 18.0
        },
        {
          "material": "Silica",
          "amount": 18.0
        },
        {
          "material": "Lithium Carbonate",
          "amount": 8.0
        },
        {
          "material": "Whiting",
          "amount": 6.0
        }
      ],
      "additionals": [
        {
          "material": "Chrome Oxide",
          "amount": 1.0
        }
      ],
      "description": "Reworked version of one of my favorites to fit our studio b mix and stop crazy running off the face of the earth. https://glazy.org/recipes/11986 Old description: acid green and runny as hell but so worth it",
      "createdBy": "Ginger",
      "source": "glazy.org",
      "url": "https://glazy.org/recipes/16338"
    },
    {
      "id": 41991,
      "code": "GLAZY-41991",
      "name": "Ginger n' Val's Green Slime (GV Green Slime) (Copy)",
      "cone": "6",
      "surface": "Glossy",
      "transparency": "Transparent",
      "atmosphere": "Oxidation",
      "subtype": "Glaze - Green - Chrome",
      "ingredients": [
        {
          "material": "EP Kaolin",
          "amount": 22.0
        },
        {
          "material": "Gerstley Borate",
          "amount": 19.0
        },
        {
          "material": "Nepheline Syenite",
          "amount": 19.0
        },
        {
          "material": "Silica",
          "amount": 19.0
        },
        {
          "material": "Talc",
          "amount": 14.0
        },
        {
          "material": "Whiting",
          "amount": 4.0
        },
        {
          "material": "Lithium Carbonate",
          "amount": 3.0
        }
      ],
      "additionals": [
        {
          "material": "Chrome Oxide",
          "amount": 0.6
        }
      ],
      "description": "Reworked version of one of my favorites to fit our studio b mix and stop crazy running off the face of the earth. Old description: acid green and runny as hell but so worth it",
      "createdBy": "Ginger",
      "source": "glazy.org",
      "url": "https://glazy.org/recipes/41991"
    },
    {
      "id": 56711,
      "code": "GLAZY-56711",
      "name": "Ginger Satin Granite Base",
      "cone": "6 - 10",
      "surface": "",
      "transparency": "",
      "atmosphere": "",
      "subtype": "Glaze - Clear",
      "ingredients": [
        {
          "material": "Wisconsin Red Granite",
          "amount": 40.0
        },
        {
          "material": "Strontium Carbonate",
          "amount": 25.0
        },
        {
          "material": "Nepheline Syenite",
          "amount": 15.0
        },
        {
          "material": "EP Kaolin",
          "amount": 8.0
        },
        {
          "material": "Silica",
          "amount": 7.0
        },
        {
          "material": "Magnesium carbonate",
          "amount": 3.0
        },
        {
          "material": "Lithium Carbonate",
          "amount": 2.0
        }
      ],
      "description": "Pulled this recipe off some tests I did last summer with the granite taking half the feldspar load from the ubiquitous strontium/barium blue recipe - wanted to see if I could get something workable from the WI granite I ball milled during my residency at UWW. Ran a lot due to my lithium carb addiction but that satin with the glossy green crust breaking on the drips.. yup - https://glazy.org/recipes/37123",
      "createdBy": "Ginger",
      "source": "glazy.org",
      "url": "https://glazy.org/recipes/56711"
    },
    {
      "id": 56718,
      "code": "GLAZY-56718",
      "name": "Ginger Satin Granite Base (added Boron)",
      "cone": "6 - 10",
      "surface": "",
      "transparency": "",
      "atmosphere": "",
      "subtype": "Glaze - Clear",
      "ingredients": [
        {
          "material": "Ferro Frit 3124",
          "amount": 34.0
        },
        {
          "material": "Wisconsin Red Granite",
          "amount": 26.0
        },
        {
          "material": "Strontium Carbonate",
          "amount": 17.0
        },
        {
          "material": "Nepheline Syenite",
          "amount": 10.0
        },
        {
          "material": "EP Kaolin",
          "amount": 5.0
        },
        {
          "material": "Silica",
          "amount": 5.0
        },
        {
          "material": "Magnesium carbonate",
          "amount": 2.0
        },
        {
          "material": "Lithium Carbonate",
          "amount": 1.0
        }
      ],
      "description": "Pulled this recipe off some tests I did last summer with the granite taking half the feldspar load from the ubiquitous strontium/barium blue recipe - wanted to see if I could get something workable from the WI granite I ball milled during my residency at UWW. I know this base will not be satin, so the name will change later.",
      "createdBy": "Ginger",
      "source": "glazy.org",
      "url": "https://glazy.org/recipes/56718"
    },
    {
      "id": 56716,
      "code": "GLAZY-56716",
      "name": "Ginger Satin Granite Base (Barium Var)",
      "cone": "6 - 10",
      "surface": "",
      "transparency": "",
      "atmosphere": "",
      "subtype": "Glaze - Clear",
      "ingredients": [
        {
          "material": "Wisconsin Red Granite",
          "amount": 40.0
        },
        {
          "material": "Barium Carbonate",
          "amount": 20.0
        },
        {
          "material": "Nepheline Syenite",
          "amount": 15.0
        },
        {
          "material": "Magnesium carbonate",
          "amount": 9.0
        },
        {
          "material": "EP Kaolin",
          "amount": 8.0
        },
        {
          "material": "Silica",
          "amount": 6.0
        },
        {
          "material": "Lithium Carbonate",
          "amount": 2.0
        }
      ],
      "description": "Pulled this recipe off some tests I did last summer with the granite taking half the feldspar load from the ubiquitous strontium/barium blue recipe - wanted to see if I could get something workable from the WI granite I ball milled during my residency at UWW. Ran a lot but that satin with the glossy green crust breaking on the drips.. yup - https://glazy.org/recipes/37123",
      "createdBy": "Ginger",
      "source": "glazy.org",
      "url": "https://glazy.org/recipes/56716"
    },
    {
      "id": 34635,
      "code": "GLAZY-34635",
      "name": "Ginger's Crystal Factory (base)",
      "cone": "6 - 10",
      "surface": "",
      "transparency": "Semi-opaque",
      "atmosphere": "Oxidation, Neutral",
      "subtype": "Glaze - Crystalline - Micro",
      "ingredients": [
        {
          "material": "Nepheline Syenite",
          "amount": 28.93
        },
        {
          "material": "Spodumene",
          "amount": 22.24
        },
        {
          "material": "Silica",
          "amount": 21.86
        },
        {
          "material": "Zinc Oxide",
          "amount": 14.14
        },
        {
          "material": "Vansil W-30 Wollastonite",
          "amount": 7.07
        },
        {
          "material": "Soda Ash",
          "amount": 4.35
        },
        {
          "material": "Lithium Carbonate",
          "amount": 1.42
        }
      ],
      "additionals": [
        {
          "material": "Epsom salts",
          "amount": 2.0
        }
      ],
      "description": "This glaze at an SG of 145 - 148, two dips, does not run at cone 10. It also gets results at 6. It likes to be in a crowded kiln/on a tight shelf. Slow cool not needed or necessary and doesn't change much (fewer crystals just a bit bigger). If you try it, please keep my name on the recipe. I'm ecstatic about this and happy to share, but I want the credit!! :) Don't forget to dissolve the soda ash in hot water before you put it into the recipe ;) No clay means this one settles out. Use the epsom Luke! It seems to be best fresh, probably something to do with the soda ash being soluable. I recommend making small batches and using quickly.",
      "createdBy": "Ginger",
      "source": "glazy.org",
      "url": "https://glazy.org/recipes/34635"
    },
    {
      "id": 46111,
      "code": "GLAZY-46111",
      "name": "Ginger's Crystal Factory (spodumene variation) (dont do this)",
      "cone": "6 - 10",
      "surface": "",
      "transparency": "Semi-opaque",
      "atmosphere": "Oxidation, Neutral",
      "subtype": "Glaze - Crystalline - Micro",
      "ingredients": [
        {
          "material": "Nepheline Syenite",
          "amount": 28.93
        },
        {
          "material": "Spodumene",
          "amount": 28.0
        },
        {
          "material": "Silica",
          "amount": 25.0
        },
        {
          "material": "Zinc Oxide",
          "amount": 14.14
        },
        {
          "material": "Vansil W-30 Wollastonite",
          "amount": 7.07
        },
        {
          "material": "Soda Ash",
          "amount": 4.35
        }
      ],
      "additionals": [
        {
          "material": "Bentonite",
          "amount": 2.0
        }
      ],
      "description": "this glaze was originally developed by Ginger Lukas, the original is here- https://glazy.org/recipes/34635 my notes -- just putting this up for reference so nobody repeats my mistake wondered if I could get similar results without lithium carbonate, because lithium is expensive, so I reformulated it to source from spodumene - unfortunately, this resulted in zero crystal growth and a fairly standard / boring clear white I dont know a ton about cone six so if this could be redone in another way drop me a line and I will try this was fired cone 6, and I didnt write down any notes - but I think it was a standard cone 6 in a kiln using an old style kiln-sitter, so shut off when cone 6 bends, no cooling holds or anything like that -- --------------- original notes from ginger lukas------- This glaze at an SG of 145 - 148, two dips, does not run at cone 10. It also gets results at 6. It likes to be in a crowded kiln/on a tight shelf. Slow cool not needed or necessary and doesn't change much (fewer crystals just a bit bigger). If you try it, please keep my name on the recipe. I'm ecstatic about this and happy to share, but I want the credit!! :) Don't forget to dissolve the soda ash in hot water before you put it into the recipe ;) No clay means this one settles out. Use the epsom Luke! It seems to be best fresh, probably something to do with the soda ash being soluable. I recommend making small batches and using quickly.",
      "createdBy": "Redneck Paycheck",
      "source": "glazy.org",
      "url": "https://glazy.org/recipes/46111"
    },
    {
      "id": 33203,
      "code": "GLAZY-33203",
      "name": "Ginger's Crystal Factory + 2 Cobalt",
      "cone": "6 - 10",
      "surface": "",
      "transparency": "Semi-opaque",
      "atmosphere": "Oxidation, Neutral",
      "subtype": "Glaze - Crystalline - Micro",
      "ingredients": [
        {
          "material": "Nepheline Syenite",
          "amount": 28.93
        },
        {
          "material": "Spodumene",
          "amount": 22.24
        },
        {
          "material": "Silica",
          "amount": 21.86
        },
        {
          "material": "Zinc Oxide",
          "amount": 14.14
        },
        {
          "material": "Vansil W-30 Wollastonite",
          "amount": 7.07
        },
        {
          "material": "Soda Ash",
          "amount": 4.35
        },
        {
          "material": "Lithium Carbonate",
          "amount": 1.42
        }
      ],
      "additionals": [
        {
          "material": "Bentonite",
          "amount": 2.0
        },
        {
          "material": "Cobalt Carbonate",
          "amount": 2.0
        }
      ],
      "description": "This glaze does have flaws - I basically threw everything I knew to make crystals in a bucket and fired it - bam, first try we get this recipe. That's my studio practice regarding glazes, haha. It seems to be best fresh, probably something to do with the soda ash being soluble. I recommend making small batches and using quickly. I will admit that I made the heart test tile in advance because I wanted this blue to work out. These colors do not run. Stable!! Double dip, didn't move an inch. (Have not tried this against a long hold). I can't be held accountable for SG over 150 ;) The more you put on the more crystal action you get. This glaze at an SG of 145 - 148, two dips, does not run at cone 10. It also gets results at 6. It likes to be in a crowded kiln/on a tight shelf. Slow cool not needed or necessary and doesn't change much (fewer crystals just a bit bigger). If you try it, please keep my name on the recipe. I'm ecstatic about this and happy to share, but I want the credit!! :) Don't forget to dissolve the soda ash in hot water before you put it into the recipe :) Also, there's no clay in this recipe, so the epsom salts/bentonite are essential unless you want it to bottom out real quick. I prefer epsom - I added a pinch to my big batch and it stirs perfectly.",
      "createdBy": "Ginger",
      "source": "glazy.org",
      "url": "https://glazy.org/recipes/33203"
    },
    {
      "id": 61450,
      "code": "GLAZY-61450",
      "name": "Ginger's Fantasy Factory",
      "cone": "06 - 04",
      "surface": "",
      "transparency": "",
      "atmosphere": "Raku, Luster",
      "subtype": "Glaze - Raku",
      "ingredients": [
        {
          "material": "Gerstley Borate",
          "amount": 62.0
        },
        {
          "material": "Bone Ash",
          "amount": 15.0
        },
        {
          "material": "Nepheline Syenite",
          "amount": 8.0
        },
        {
          "material": "Silica",
          "amount": 8.0
        },
        {
          "material": "Black Copper Oxide",
          "amount": 4.0
        },
        {
          "material": "Cobalt Oxide",
          "amount": 2.5
        },
        {
          "material": "Tin Oxide",
          "amount": 2.0
        }
      ],
      "description": "purple, midnight blue, gold and silver luster - its a wet matte. it looks like lam\u00e9. one of my favorites. i came up with this recipe",
      "createdBy": "Ginger",
      "source": "glazy.org",
      "url": "https://glazy.org/recipes/61450"
    },
    {
      "id": 46456,
      "code": "GLAZY-46456",
      "name": "Ginger's Green Crackle",
      "cone": "6 - 10",
      "surface": "",
      "transparency": "",
      "atmosphere": "Oxidation",
      "subtype": "Glaze - Green - Copper",
      "ingredients": [
        {
          "material": "Nepheline Syenite",
          "amount": 80.5
        },
        {
          "material": "Whiting",
          "amount": 11.5
        },
        {
          "material": "Silica",
          "amount": 5.5
        },
        {
          "material": "Lithium Carbonate",
          "amount": 2.5
        }
      ],
      "additionals": [
        {
          "material": "Epsom salts",
          "amount": 2.0
        },
        {
          "material": "Copper Carbonate",
          "amount": 1.5
        },
        {
          "material": "Chrome Oxide",
          "amount": 0.5
        }
      ],
      "description": "Wanted a green crackle, made a green crackle.",
      "createdBy": "Ginger",
      "source": "glazy.org",
      "url": "https://glazy.org/recipes/46456"
    },
    {
      "id": 90830,
      "code": "GLAZY-90830",
      "name": "Ginger's New Black",
      "cone": "6 - 10",
      "surface": "Glossy",
      "transparency": "Opaque",
      "atmosphere": "Oxidation",
      "subtype": "Glaze - Black - Glossy",
      "ingredients": [
        {
          "material": "Custer Feldspar",
          "amount": 52.0
        },
        {
          "material": "Silica",
          "amount": 18.0
        },
        {
          "material": "Whiting",
          "amount": 17.0
        },
        {
          "material": "Gerstley Borate",
          "amount": 13.0
        }
      ],
      "additionals": [
        {
          "material": "Red Iron Oxide",
          "amount": 8.0
        },
        {
          "material": "Cobalt Carbonate",
          "amount": 2.0
        },
        {
          "material": "Chrome Oxide",
          "amount": 1.0
        }
      ],
      "description": "i made this. it works great so far. don't do a hold on it, the crystals happened in a test kiln. it's pretty stiff - stays where you put it. haven't tried it at 10 yet but it will do fine i bet. use it well and keep my name on the bucket. without the chrome it's kind of a runny midnight blue, not very good. i was hoping to have a black without chrome in it but here we are. if you put a white tin glaze next to it in the firing, the white will probably blush pink",
      "createdBy": "Ginger",
      "source": "glazy.org",
      "url": "https://glazy.org/recipes/90830"
    },
    {
      "id": 150704,
      "code": "GLAZY-150704",
      "name": "Ginger's Pageant Hair",
      "cone": "6",
      "surface": "",
      "transparency": "",
      "atmosphere": "Oxidation, Reduction",
      "subtype": "Glaze",
      "ingredients": [
        {
          "material": "Nepheline Syenite",
          "amount": 38.0
        },
        {
          "material": "Silica",
          "amount": 23.0
        },
        {
          "material": "Ferro Frit 3124",
          "amount": 15.0
        },
        {
          "material": "Whiting",
          "amount": 10.0
        },
        {
          "material": "Zinc Oxide",
          "amount": 8.0
        },
        {
          "material": "Titanium Dioxide",
          "amount": 4.0
        },
        {
          "material": "Lithium Carbonate",
          "amount": 2.0
        }
      ],
      "additionals": [
        {
          "material": "Red Iron Oxide",
          "amount": 3.0
        },
        {
          "material": "Tin Oxide",
          "amount": 3.0
        },
        {
          "material": "Epsom salts",
          "amount": 0.25
        }
      ],
      "description": "so called bc i need some good hair colors for a tulipiere i just made",
      "createdBy": "Ginger",
      "source": "glazy.org",
      "url": "https://glazy.org/recipes/150704"
    },
    {
      "id": 31348,
      "code": "GLAZY-31348",
      "name": "Gitta's Blue",
      "cone": "9 - 13",
      "surface": "Smooth Matte",
      "transparency": "Semi-opaque",
      "atmosphere": "Salt & Soda, Reduction, Wood",
      "subtype": "Glaze - Blue - Cobalt",
      "ingredients": [
        {
          "material": "Nepheline Syenite",
          "amount": 63.9
        },
        {
          "material": "Dolomite",
          "amount": 21.1
        },
        {
          "material": "Zircopax",
          "amount": 16.0
        },
        {
          "material": "Ball Clay",
          "amount": 4.3
        },
        {
          "material": "Bentonite",
          "amount": 2.11
        },
        {
          "material": "Chrome Oxide",
          "amount": 1.05
        },
        {
          "material": "Cobalt Carbonate",
          "amount": 0.527
        }
      ],
      "description": "From Chris Gustin (Haystack Workshop)",
      "createdBy": "HP Bloomer IV",
      "source": "glazy.org",
      "url": "https://glazy.org/recipes/31348"
    },
    {
      "id": 51151,
      "code": "GLAZY-51151",
      "name": "GL 24 - WAARSCHOOT PBGR 137/2",
      "cone": "5 1/2 - 7",
      "surface": "Glossy",
      "transparency": "",
      "atmosphere": "Oxidation",
      "subtype": "Glaze - Iron",
      "ingredients": [
        {
          "material": "Cornwall Stone",
          "amount": 40.0
        },
        {
          "material": "Silica",
          "amount": 26.0
        },
        {
          "material": "Ball Clay",
          "amount": 14.0
        },
        {
          "material": "Whiting",
          "amount": 14.0
        },
        {
          "material": "Dolomite",
          "amount": 5.0
        },
        {
          "material": "Zinc Oxide",
          "amount": 1.0
        }
      ],
      "additionals": [
        {
          "material": "Red Iron Oxide",
          "amount": 8.5
        }
      ],
      "description": "",
      "createdBy": "KA! EEKLO",
      "source": "glazy.org",
      "url": "https://glazy.org/recipes/51151"
    },
    {
      "id": 51152,
      "code": "GLAZY-51152",
      "name": "GL 25 - WAARSCHOOT PBGR211",
      "cone": "5 1/2 - 7",
      "surface": "Matte",
      "transparency": "",
      "atmosphere": "Oxidation",
      "subtype": "Glaze - Black",
      "ingredients": [
        {
          "material": "Nepheline Syenite",
          "amount": 73.0
        },
        {
          "material": "Ilmenite",
          "amount": 10.0
        },
        {
          "material": "Silica",
          "amount": 8.0
        },
        {
          "material": "Dolomite",
          "amount": 5.0
        },
        {
          "material": "Copper Carbonate",
          "amount": 4.0
        },
        {
          "material": "Kaolin",
          "amount": 4.0
        },
        {
          "material": "Whiting",
          "amount": 4.0
        },
        {
          "material": "Bentonite",
          "amount": 3.0
        },
        {
          "material": "Zinc Oxide",
          "amount": 3.0
        }
      ],
      "additionals": [
        {
          "material": "Rutile",
          "amount": 10.0
        }
      ],
      "description": "",
      "createdBy": "KA! EEKLO",
      "source": "glazy.org",
      "url": "https://glazy.org/recipes/51152"
    },
    {
      "id": 51154,
      "code": "GLAZY-51154",
      "name": "GL 26 - WAARSCHOOT PBGR256",
      "cone": "5 1/2 - 7",
      "surface": "Semi-matte",
      "transparency": "",
      "atmosphere": "Oxidation",
      "subtype": "Glaze - Black",
      "ingredients": [
        {
          "material": "Red clay",
          "amount": 60.0
        },
        {
          "material": "Nepheline Syenite",
          "amount": 15.0
        },
        {
          "material": "Talc",
          "amount": 15.0
        },
        {
          "material": "Barium Carbonate",
          "amount": 10.0
        }
      ],
      "additionals": [
        {
          "material": "Cobalt Oxide",
          "amount": 2.0
        },
        {
          "material": "Manganese Dioxide",
          "amount": 2.0
        },
        {
          "material": "Chrome Oxide",
          "amount": 1.0
        }
      ],
      "description": "",
      "createdBy": "KA! EEKLO",
      "source": "glazy.org",
      "url": "https://glazy.org/recipes/51154"
    },
    {
      "id": 21137,
      "code": "GLAZY-21137",
      "name": "GL M1",
      "cone": "6",
      "surface": "",
      "transparency": "",
      "atmosphere": "Oxidation",
      "subtype": "Glaze",
      "ingredients": [
        {
          "material": "Nepheline Syenite",
          "amount": 50.0
        },
        {
          "material": "Barium Carbonate",
          "amount": 25.0
        },
        {
          "material": "Wollastonite",
          "amount": 18.0
        },
        {
          "material": "Silica",
          "amount": 7.0
        }
      ],
      "description": "a bent umf experiment. always looking for some funky shit that barely works, in addition to the good ones. start with base and go from there. none of this is food safe (barium).",
      "createdBy": "Ginger",
      "source": "glazy.org",
      "url": "https://glazy.org/recipes/21137"
    },
    {
      "id": 21139,
      "code": "GLAZY-21139",
      "name": "GL M3 soft clear matte",
      "cone": "6",
      "surface": "",
      "transparency": "",
      "atmosphere": "Oxidation",
      "subtype": "Glaze",
      "ingredients": [
        {
          "material": "Custer Feldspar",
          "amount": 35.0
        },
        {
          "material": "Wollastonite",
          "amount": 20.0
        },
        {
          "material": "Silica",
          "amount": 19.0
        },
        {
          "material": "Nepheline Syenite",
          "amount": 17.0
        },
        {
          "material": "Amtalc-C98 Talc",
          "amount": 9.0
        }
      ],
      "description": "trying things (almost) outside a good umf to see what i can see. also concentrating in parts of the chart i don't usually work. this one seems stable and worth looking into further.",
      "createdBy": "Ginger",
      "source": "glazy.org",
      "url": "https://glazy.org/recipes/21139"
    },
    {
      "id": 32926,
      "code": "GLAZY-32926",
      "name": "GL Mystery Date",
      "cone": "6 - 10",
      "surface": "Matte",
      "transparency": "",
      "atmosphere": "Oxidation",
      "subtype": "Glaze - White, Off-White",
      "ingredients": [
        {
          "material": "Nepheline Syenite",
          "amount": 57.02
        },
        {
          "material": "Strontium Carbonate",
          "amount": 26.32
        },
        {
          "material": "Silica",
          "amount": 7.02
        },
        {
          "material": "Kaolin",
          "amount": 6.14
        },
        {
          "material": "Lithium Carbonate",
          "amount": 3.51
        }
      ],
      "additionals": [
        {
          "material": "Rutile",
          "amount": 5.0
        },
        {
          "material": "Yellow Ochre",
          "amount": 5.0
        },
        {
          "material": "Cobalt Carbonate",
          "amount": 2.5
        },
        {
          "material": "Tin Oxide",
          "amount": 1.0
        }
      ],
      "description": "this version is the ends of my triaxial, which gave me some gorgeous matte lithium crystal muddy sky blues.",
      "createdBy": "Ginger",
      "source": "glazy.org",
      "url": "https://glazy.org/recipes/32926"
    },
    {
      "id": 5518,
      "code": "GLAZY-5518",
      "name": "GL Radical Red 04",
      "cone": "4",
      "surface": "Semi-matte",
      "transparency": "Opaque",
      "atmosphere": "Oxidation",
      "subtype": "Glaze - Red - Stain",
      "ingredients": [
        {
          "material": "Ferro Frit 3110",
          "amount": 70.1
        },
        {
          "material": "Silica",
          "amount": 8.8
        },
        {
          "material": "Gerstley Borate",
          "amount": 7.6
        },
        {
          "material": "Soda Ash",
          "amount": 7.5
        },
        {
          "material": "EP Kaolin",
          "amount": 6.0
        }
      ],
      "additionals": [
        {
          "material": "Zircopax",
          "amount": 14.0
        },
        {
          "material": "Red stain",
          "amount": 8.0
        }
      ],
      "description": "This one settles like a rock. I would recommend Darvan or Epsom salt or something like it or you'll be sieving for hours. Val Cushing Base.",
      "createdBy": "Ginger",
      "source": "glazy.org",
      "url": "https://glazy.org/recipes/5518"
    },
    {
      "id": 33504,
      "code": "GLAZY-33504",
      "name": "GL Reactive Red",
      "cone": "6 - 10",
      "surface": "",
      "transparency": "",
      "atmosphere": "Oxidation, Reduction",
      "subtype": "Glaze - Red - Stain",
      "ingredients": [
        {
          "material": "Potash Feldspar",
          "amount": 46.0
        },
        {
          "material": "Silica",
          "amount": 25.0
        },
        {
          "material": "Gillespie Borate",
          "amount": 14.0
        },
        {
          "material": "Whiting",
          "amount": 12.0
        },
        {
          "material": "Dolomite",
          "amount": 4.0
        }
      ],
      "additionals": [
        {
          "material": "US Pigment Inclusion Stain",
          "amount": 8.0
        }
      ],
      "description": "this is the most insane (brightest non bubbly) red I've ever come up with. I was trying to copy a specific commercial glaze I like with a nudge from J Britt, I went to the MSDS for the spectrum series, input the analysis, and came up with a formula based on the percentages listed this is the stain I used: https://uspigment.com/product/red-orange-zr-si-cd-se-1352-ro/",
      "createdBy": "Ginger",
      "source": "glazy.org",
      "url": "https://glazy.org/recipes/33504"
    },
    {
      "id": 33046,
      "code": "GLAZY-33046",
      "name": "GL Sargent Ruddy",
      "cone": "6 - 10",
      "surface": "Glossy",
      "transparency": "Opaque",
      "atmosphere": "Oxidation",
      "subtype": "Glaze - White, Off-White",
      "ingredients": [
        {
          "material": "Custer Feldspar",
          "amount": 21.0
        },
        {
          "material": "Ferro Frit 3134",
          "amount": 20.0
        },
        {
          "material": "Spodumene",
          "amount": 18.0
        },
        {
          "material": "Silica",
          "amount": 11.0
        },
        {
          "material": "EP Kaolin",
          "amount": 10.0
        },
        {
          "material": "Zinc Oxide",
          "amount": 10.0
        },
        {
          "material": "Strontium Carbonate",
          "amount": 5.0
        },
        {
          "material": "Ferro Frit 3249",
          "amount": 5.0
        }
      ],
      "additionals": [
        {
          "material": "Titanium Dioxide",
          "amount": 5.0
        },
        {
          "material": "Zircopax",
          "amount": 5.0
        },
        {
          "material": "Rutile",
          "amount": 3.0
        },
        {
          "material": "Manganese Carbonate",
          "amount": 2.0
        }
      ],
      "description": "This started from one of my clear bases, which I opacified and ran with colorants. My favorite from this group was #9, the peachy rusty one. So I am going to try in a bigger batch with more rutile.",
