Repository: MrSeldon/argilev2

File: data/glazes/glazy.json (part 120 of 315)
{
      "createdBy": "Ginger",
      "source": "glazy.org",
      "url": "https://glazy.org/recipes/33046"
    },
    {
      "id": 20960,
      "code": "GLAZY-20960",
      "name": "GL Strontium Black",
      "cone": "1 - 10",
      "surface": "Matte",
      "transparency": "",
      "atmosphere": "Oxidation",
      "subtype": "Glaze - Black",
      "ingredients": [
        {
          "material": "Nepheline Syenite",
          "amount": 65.0
        },
        {
          "material": "Strontium Carbonate",
          "amount": 30.0
        },
        {
          "material": "Silica",
          "amount": 8.0
        },
        {
          "material": "EP Kaolin",
          "amount": 7.0
        },
        {
          "material": "Lithium Carbonate",
          "amount": 3.0
        }
      ],
      "additionals": [
        {
          "material": "Chrome Oxide",
          "amount": 2.0
        },
        {
          "material": "Cobalt Carbonate",
          "amount": 2.0
        },
        {
          "material": "Red Iron Oxide",
          "amount": 2.0
        }
      ],
      "description": "The base for this goes by many names and is ubiquitous - it's the barium blue/heino turquoise/strontium blue and uses 1 to 1 for barium to strontium (don't @ me, it works). That single flat crusty semi matte surface has captured me with its wide firing range and ability to take oxides and I use it on everything (non functional).",
      "createdBy": "Ginger",
      "source": "glazy.org",
      "url": "https://glazy.org/recipes/20960"
    },
    {
      "id": 50700,
      "code": "GLAZY-50700",
      "name": "GL1-Waarschoot",
      "cone": "5 1/2 - 7",
      "surface": "",
      "transparency": "Opaque",
      "atmosphere": "Oxidation",
      "subtype": "Glaze",
      "ingredients": [
        {
          "material": "Nepheline Syenite",
          "amount": 42.0
        },
        {
          "material": "Silica",
          "amount": 30.0
        },
        {
          "material": "Zinc Oxide",
          "amount": 18.0
        },
        {
          "material": "Whiting",
          "amount": 10.0
        }
      ],
      "additionals": [
        {
          "material": "Bentonite",
          "amount": 3.0
        }
      ],
      "description": "",
      "createdBy": "KA! EEKLO",
      "source": "glazy.org",
      "url": "https://glazy.org/recipes/50700"
    },
    {
      "id": 52290,
      "code": "GLAZY-52290",
      "name": "GL2-Waarschoot",
      "cone": "5 1/2 - 7",
      "surface": "Matte",
      "transparency": "",
      "atmosphere": "Oxidation",
      "subtype": "Glaze",
      "ingredients": [
        {
          "material": "Nepheline Syenite",
          "amount": 45.0
        },
        {
          "material": "Barium Carbonate",
          "amount": 15.0
        },
        {
          "material": "Wollastonite",
          "amount": 15.0
        },
        {
          "material": "Ball Clay",
          "amount": 10.0
        },
        {
          "material": "Calcium borate frit",
          "amount": 10.0
        },
        {
          "material": "Silica",
          "amount": 5.0
        }
      ],
      "additionals": [
        {
          "material": "Tin Oxide",
          "amount": 8.0
        }
      ],
      "description": "",
      "createdBy": "KA! EEKLO",
      "source": "glazy.org",
      "url": "https://glazy.org/recipes/52290"
    },
    {
      "id": 52292,
      "code": "GLAZY-52292",
      "name": "GL3-Waarschoot",
      "cone": "5 1/2 - 7",
      "surface": "Semi-glossy",
      "transparency": "Transparent",
      "atmosphere": "Oxidation",
      "subtype": "Glaze - Clear",
      "ingredients": [
        {
          "material": "Potash Feldspar",
          "amount": 25.0
        },
        {
          "material": "Spodumene",
          "amount": 18.0
        },
        {
          "material": "Whiting",
          "amount": 15.0
        },
        {
          "material": "Silica",
          "amount": 14.0
        },
        {
          "material": "Ball Clay",
          "amount": 10.0
        },
        {
          "material": "Barium Carbonate",
          "amount": 10.0
        },
        {
          "material": "Zinc Oxide",
          "amount": 5.0
        }
      ],
      "description": "",
      "createdBy": "KA! EEKLO",
      "source": "glazy.org",
      "url": "https://glazy.org/recipes/52292"
    },
    {
      "id": 76861,
      "code": "GLAZY-76861",
      "name": "GL4-Waarschoot",
      "cone": "5 1/2 - 7",
      "surface": "",
      "transparency": "",
      "atmosphere": "Oxidation",
      "subtype": "Glaze",
      "ingredients": [
        {
          "material": "Potash Feldspar",
          "amount": 25.0
        },
        {
          "material": "Spodumene",
          "amount": 18.0
        },
        {
          "material": "Whiting",
          "amount": 18.0
        },
        {
          "material": "Silica",
          "amount": 14.0
        },
        {
          "material": "Ball Clay",
          "amount": 10.0
        },
        {
          "material": "Barium Carbonate",
          "amount": 10.0
        },
        {
          "material": "Zinc Oxide",
          "amount": 5.0
        }
      ],
      "additionals": [
        {
          "material": "Tin Oxide",
          "amount": 8.0
        }
      ],
      "description": "",
      "createdBy": "KA! EEKLO",
      "source": "glazy.org",
      "url": "https://glazy.org/recipes/76861"
    },
    {
      "id": 76709,
      "code": "GLAZY-76709",
      "name": "GL5-Waarschoot",
      "cone": "5 1/2 - 7",
      "surface": "",
      "transparency": "",
      "atmosphere": "Oxidation",
      "subtype": "Glaze",
      "ingredients": [
        {
          "material": "Potash Feldspar",
          "amount": 25.0
        },
        {
          "material": "Spodumene",
          "amount": 18.0
        },
        {
          "material": "Whiting",
          "amount": 18.0
        },
        {
          "material": "Silica",
          "amount": 14.0
        },
        {
          "material": "Ball Clay",
          "amount": 10.0
        },
        {
          "material": "Barium Carbonate",
          "amount": 10.0
        },
        {
          "material": "Zinc Oxide",
          "amount": 5.0
        }
      ],
      "additionals": [
        {
          "material": "Tin Oxide",
          "amount": 8.0
        },
        {
          "material": "Chrome Oxide",
          "amount": 0.5
        }
      ],
      "description": "",
      "createdBy": "KA! EEKLO",
      "source": "glazy.org",
      "url": "https://glazy.org/recipes/76709"
    },
    {
      "id": 76710,
      "code": "GLAZY-76710",
      "name": "GL7-Waarschoot",
      "cone": "5 1/2 - 7",
      "surface": "",
      "transparency": "",
      "atmosphere": "Oxidation",
      "subtype": "Glaze",
      "ingredients": [
        {
          "material": "Potash Feldspar",
          "amount": 40.0
        },
        {
          "material": "Whiting",
          "amount": 20.0
        },
        {
          "material": "Barium Carbonate",
          "amount": 15.0
        },
        {
          "material": "Ball Clay",
          "amount": 10.0
        },
        {
          "material": "Silica",
          "amount": 10.0
        },
        {
          "material": "Dolomite",
          "amount": 5.0
        }
      ],
      "description": "",
      "createdBy": "KA! EEKLO",
      "source": "glazy.org",
      "url": "https://glazy.org/recipes/76710"
    },
    {
      "id": 76711,
      "code": "GLAZY-76711",
      "name": "GL8-Waarschoot",
      "cone": "5 1/2 - 7",
      "surface": "",
      "transparency": "",
      "atmosphere": "Oxidation",
      "subtype": "Glaze",
      "ingredients": [
        {
          "material": "Cornwall Stone",
          "amount": 30.0
        },
        {
          "material": "Petalite",
          "amount": 30.0
        },
        {
          "material": "Talc",
          "amount": 20.0
        },
        {
          "material": "Calcium borate frit",
          "amount": 11.0
        },
        {
          "material": "Bentonite",
          "amount": 5.0
        },
        {
          "material": "Zinc Oxide",
          "amount": 4.0
        }
      ],
      "additionals": [
        {
          "material": "Tin Oxide",
          "amount": 4.0
        }
      ],
      "description": "",
      "createdBy": "KA! EEKLO",
      "source": "glazy.org",
      "url": "https://glazy.org/recipes/76711"
    },
    {
      "id": 76714,
      "code": "GLAZY-76714",
      "name": "GL9-Waarschoot",
      "cone": "5 1/2 - 7",
      "surface": "",
      "transparency": "",
      "atmosphere": "Oxidation",
      "subtype": "Glaze",
      "ingredients": [
        {
          "material": "Silica",
          "amount": 38.0
        },
        {
          "material": "Nepheline Syenite",
          "amount": 18.0
        },
        {
          "material": "Zinc Oxide",
          "amount": 18.0
        },
        {
          "material": "Titanium Dioxide",
          "amount": 10.0
        },
        {
          "material": "Whiting",
          "amount": 6.0
        },
        {
          "material": "Ball Clay",
          "amount": 5.0
        },
        {
          "material": "Lithium Carbonate",
          "amount": 5.0
        }
      ],
      "additionals": [
        {
          "material": "Black Copper Oxide",
          "amount": 1.5
        },
        {
          "material": "Black Nickel Oxide",
          "amount": 0.75
        },
        {
          "material": "Cobalt Oxide",
          "amount": 0.5
        }
      ],
      "description": "",
      "createdBy": "KA! EEKLO",
      "source": "glazy.org",
      "url": "https://glazy.org/recipes/76714"
    },
    {
      "id": 168289,
      "code": "GLAZY-168289",
      "name": "Glaceado A070",
      "cone": "4 - 5 1/2",
      "surface": "Satin-matte",
      "transparency": "Semi-opaque",
      "atmosphere": "Oxidation",
      "subtype": "Glaze - Matte - Magnesium Matte",
      "ingredients": [
        {
          "material": "Potash Feldspar",
          "amount": 40.9
        },
        {
          "material": "Silica",
          "amount": 17.4
        },
        {
          "material": "Whiting",
          "amount": 16.7
        },
        {
          "material": "Caol\u00edn Patag\u00f3nico",
          "amount": 10.2
        },
        {
          "material": "Talc",
          "amount": 9.2
        },
        {
          "material": "Ferro Frit 3134-2 (174)",
          "amount": 5.5
        }
      ],
      "description": "Doble capa pareja, se notan las chorreaduras.",
      "createdBy": "Mart\u00edn Rolando",
      "source": "glazy.org",
      "url": "https://glazy.org/recipes/168289"
    },
    {
      "id": 4780,
      "code": "GLAZY-4780",
      "name": "Glass Red",
      "cone": "08 - 06",
      "surface": "Glossy",
      "transparency": "",
      "atmosphere": "Raku",
      "subtype": "Glaze - Red - Copper",
      "ingredients": [
        {
          "material": "Borax",
          "amount": 50.0
        },
        {
          "material": "Gerstley Borate",
          "amount": 50.0
        }
      ],
      "additionals": [
        {
          "material": "Copper Carbonate",
          "amount": 10.0
        },
        {
          "material": "Iron oxide",
          "amount": 5.0
        }
      ],
      "description": "This recipe was imported from Louis Katz's Hyperglaze database available on his website: http://falcon.tamucc.edu/lkatz/allglazes.txt More information about Louis Katz can be found on his website, http://www.louiskatz.net/ Louis Katz Notes: I am not a safety expert and any information contained in this file about safety should be ignored in favor of advice from experts. All of the materials in all glazes are potentially hazardous. All of these glaze recipes are given without any representation of accuracy or safety. They may work, they may not. They may be safe when fired or they may not. All of the materials used in them have hazards associated with them. You must be have sufficient training in the hazards before you use the the materials. You will have to determine the suitability and safety for your use. Do not assume that a lack of a warning about a material means that it is safe. Cone: 08 - 06 Color: coppery red Surface texture: shiny Firing: Raku Recipe: Percent Batch Gerstley Borate 50.00 4000 Borax 50.00 4000 Totals: 100.00 % 8000 Gm Also add: Iron Oxide 5.00 400 Copper Carbonate 10.00 800 Comments: Reduction during firing may help get red.",
      "createdBy": "Glazy Admin",
      "source": "glazy.org",
      "url": "https://glazy.org/recipes/4780"
    },
    {
      "id": 4790,
      "code": "GLAZY-4790",
      "name": "Glaze",
      "cone": "1 - 4",
      "surface": "",
      "transparency": "",
      "atmosphere": "Oxidation, Reduction",
      "subtype": "Glaze - Clear",
      "ingredients": [
        {
          "material": "Silica",
          "amount": 47.2
        },
        {
          "material": "Ferro Frit 3269",
          "amount": 18.5
        },
        {
          "material": "Wollastonite",
          "amount": 13.5
        },
        {
          "material": "Kaolin",
          "amount": 11.4
        },
        {
          "material": "Zinc Oxide",
          "amount": 9.4
        }
      ],
      "description": "This recipe was imported from Louis Katz's Hyperglaze database available on his website: http://falcon.tamucc.edu/lkatz/allglazes.txt More information about Louis Katz can be found on his website, http://www.louiskatz.net/ Louis Katz Notes: I am not a safety expert and any information contained in this file about safety should be ignored in favor of advice from experts. All of the materials in all glazes are potentially hazardous. All of these glaze recipes are given without any representation of accuracy or safety. They may work, they may not. They may be safe when fired or they may not. All of the materials used in them have hazards associated with them. You must be have sufficient training in the hazards before you use the the materials. You will have to determine the suitability and safety for your use. Do not assume that a lack of a warning about a material means that it is safe. Cone: 1 , 2 , 3 , 4 Firing: Ox. or Red. Recipe: Percent Batch Ferro 3269 18.50 18.50 Wollastonite 13.50 13.50 Zinc Oxide 9.40 9.40 Kaolin 11.40 11.40 Flint 47.20 47.20 Totals: 100.00 % 100.00 gm",
      "createdBy": "Glazy Admin",
      "source": "glazy.org",
      "url": "https://glazy.org/recipes/4790"
    },
    {
      "id": 72732,
      "code": "GLAZY-72732",
      "name": "Glaze 12",
      "cone": "6",
      "surface": "",
      "transparency": "Transparent",
      "atmosphere": "Oxidation",
      "subtype": "Glaze",
      "ingredients": [
        {
          "material": "Soda Feldspar",
          "amount": 40.0
        },
        {
          "material": "Silica",
          "amount": 24.0
        },
        {
          "material": "Dolomite",
          "amount": 14.0
        },
        {
          "material": "Kaolin",
          "amount": 11.0
        },
        {
          "material": "Whiting",
          "amount": 7.0
        },
        {
          "material": "Ferro Frit 3195",
          "amount": 4.0
        }
      ],
      "description": "Transparant",
      "createdBy": "Griet",
      "source": "glazy.org",
      "url": "https://glazy.org/recipes/72732"
    },
    {
      "id": 5150,
      "code": "GLAZY-5150",
      "name": "Glaze 2",
      "cone": "2",
      "surface": "",
      "transparency": "",
      "atmosphere": "Oxidation, Reduction",
      "subtype": "Glaze - Clear",
      "ingredients": [
        {
          "material": "Nepheline Syenite",
          "amount": 55.29
        },
        {
          "material": "Silica",
          "amount": 24.76
        },
        {
          "material": "Zinc Oxide",
          "amount": 8.67
        },
        {
          "material": "Whiting",
          "amount": 8.25
        },
        {
          "material": "Lithium Carbonate",
          "amount": 3.03
        }
      ],
      "description": "This recipe was imported from Louis Katz's Hyperglaze database available on his website: http://falcon.tamucc.edu/lkatz/allglazes.txt More information about Louis Katz can be found on his website, http://www.louiskatz.net/ Louis Katz Notes: I am not a safety expert and any information contained in this file about safety should be ignored in favor of advice from experts. All of the materials in all glazes are potentially hazardous. All of these glaze recipes are given without any representation of accuracy or safety. They may work, they may not. They may be safe when fired or they may not. All of the materials used in them have hazards associated with them. You must be have sufficient training in the hazards before you use the the materials. You will have to determine the suitability and safety for your use. Do not assume that a lack of a warning about a material means that it is safe. Cone: 2 Surface texture: ? Firing: Ox. or Red. Recipe: Percent Batch Lithium Carbonate 3.03 2.20 Whiting 8.25 6.00 Zinc Oxide 8.67 6.30 Neph Sy 55.29 40.20 Flint 24.76 18.00 Totals: 100.00 % 72.71 gm",
      "createdBy": "Glazy Admin",
      "source": "glazy.org",
      "url": "https://glazy.org/recipes/5150"
    },
    {
      "id": 72747,
      "code": "GLAZY-72747",
      "name": "Glaze 20",
      "cone": "6",
      "surface": "Glossy",
      "transparency": "Transparent",
      "atmosphere": "Oxidation",
      "subtype": "Glaze - Clear",
      "ingredients": [
        {
          "material": "Potash Feldspar",
          "amount": 43.0
        },
        {
          "material": "Silica",
          "amount": 23.0
        },
        {
          "material": "Ferro Frit 3195",
          "amount": 12.0
        },
        {
          "material": "Whiting",
          "amount": 12.0
        },
        {
          "material": "Kaolin",
          "amount": 10.0
        }
      ],
      "description": "",
      "createdBy": "Griet",
      "source": "glazy.org",
      "url": "https://glazy.org/recipes/72747"
    },
    {
      "id": 72727,
      "code": "GLAZY-72727",
      "name": "Glaze 24",
      "cone": "6",
      "surface": "Satin-matte",
      "transparency": "Opaque",
      "atmosphere": "Oxidation",
      "subtype": "Glaze - White, Off-White",
      "ingredients": [
        {
          "material": "Soda Feldspar",
          "amount": 46.0
        },
        {
          "material": "Dolomite",
          "amount": 16.5
        },
        {
          "material": "Silica",
          "amount": 16.5
        },
        {
          "material": "Kaolin",
          "amount": 12.0
        },
        {
          "material": "Whiting",
          "amount": 9.0
        }
      ],
      "description": "",
      "createdBy": "Griet",
      "source": "glazy.org",
      "url": "https://glazy.org/recipes/72727"
    },
    {
      "id": 72748,
      "code": "GLAZY-72748",
      "name": "Glaze 26",
      "cone": "6",
      "surface": "Glossy",
      "transparency": "Transparent",
      "atmosphere": "Oxidation",
      "subtype": "Glaze",
      "ingredients": [
        {
          "material": "Potash Feldspar",
          "amount": 47.3
        },
        {
          "material": "Silica",
          "amount": 29.0
        },
        {
          "material": "Whiting",
          "amount": 10.0
        },
        {
          "material": "Dolomite",
          "amount": 6.2
        },
        {
          "material": "Zinc Oxide",
          "amount": 5.8
        },
        {
          "material": "Bentonite",
          "amount": 1.7
        }
      ],
      "description": "",
      "createdBy": "Griet",
      "source": "glazy.org",
      "url": "https://glazy.org/recipes/72748"
    },
    {
      "id": 4757,
      "code": "GLAZY-4757",
      "name": "Glaze 3",
      "cone": "06 - 3",
      "surface": "",
      "transparency": "",
      "atmosphere": "Oxidation, Reduction",
      "subtype": "Glaze - Clear",
      "ingredients": [
        {
          "material": "Ferro Frit 3134",
          "amount": 46.0
        },
        {
          "material": "Silica",
          "amount": 29.8
        },
        {
          "material": "Alumina Hydrate",
          "amount": 10.0
        },
        {
          "material": "Kaolin",
          "amount": 8.3
        },
        {
          "material": "Wollastonite",
          "amount": 5.9
        }
      ],
      "description": "This recipe was imported from Louis Katz's Hyperglaze database available on his website: http://falcon.tamucc.edu/lkatz/allglazes.txt More information about Louis Katz can be found on his website, http://www.louiskatz.net/ Louis Katz Notes: I am not a safety expert and any information contained in this file about safety should be ignored in favor of advice from experts. All of the materials in all glazes are potentially hazardous. All of these glaze recipes are given without any representation of accuracy or safety. They may work, they may not. They may be safe when fired or they may not. All of the materials used in them have hazards associated with them. You must be have sufficient training in the hazards before you use the the materials. You will have to determine the suitability and safety for your use. Do not assume that a lack of a warning about a material means that it is safe. Cone: 06 - 3 Surface texture: ? Firing: Ox. or Red. Recipe: Percent Batch Ferro Frit 3134 46.00 46.00 Wollastonite 5.90 5.90 Alumina Hydrate 10.00 10.00 Kaolin 8.30 8.30 Flint 29.80 29.80 Totals: 100.00 % 100.00 gm",
      "createdBy": "Glazy Admin",
      "source": "glazy.org",
      "url": "https://glazy.org/recipes/4757"
    },
    {
      "id": 4758,
      "code": "GLAZY-4758",
      "name": "Glaze 4",
      "cone": "06 - 4",
      "surface": "",
      "transparency": "",
      "atmosphere": "Oxidation, Reduction",
      "subtype": "Glaze - Clear",
      "ingredients": [
        {
          "material": "Pemco Frit P-25",
          "amount": 41.2
        },
        {
          "material": "Wollastonite",
          "amount": 35.2
        },
        {
          "material": "Kaolin",
          "amount": 16.8
        },
        {
          "material": "Alumina Hydrate",
          "amount": 6.8
        }
      ],
      "description": "This recipe was imported from Louis Katz's Hyperglaze database available on his website: http://falcon.tamucc.edu/lkatz/allglazes.txt More information about Louis Katz can be found on his website, http://www.louiskatz.net/ Louis Katz Notes: I am not a safety expert and any information contained in this file about safety should be ignored in favor of advice from experts. All of the materials in all glazes are potentially hazardous. All of these glaze recipes are given without any representation of accuracy or safety. They may work, they may not. They may be safe when fired or they may not. All of the materials used in them have hazards associated with them. You must be have sufficient training in the hazards before you use the the materials. You will have to determine the suitability and safety for your use. Do not assume that a lack of a warning about a material means that it is safe. Cone: 06 - 4 Surface texture: ? Firing: Ox. or Red. Recipe: Percent Batch Pemco Frit 25 41.20 41.20 Wollastonite 35.20 35.20 Alumina Hydrate 6.80 6.80 Kaolin 16.80 16.80 Totals: 100.00 % 100.00 gm Also add: This Glaze is a smooth trans- lucent at Cone 06, clear at Cone 1, and clear and bright at Cone 4",
      "createdBy": "Glazy Admin",
      "source": "glazy.org",
      "url": "https://glazy.org/recipes/4758"
    },
    {
      "id": 138702,
      "code": "GLAZY-138702",
      "name": "Glaze 6-18.5 Tenmoku tea dust",
      "cone": "9 - 10",
      "surface": "Semi-glossy",
      "transparency": "Opaque",
      "atmosphere": "Oxidation",
      "subtype": "Glaze - Iron - Tea Dust",
      "ingredients": [
        {
          "material": "Ball Clay",
          "amount": 22.2
        },
        {
          "material": "Silica",
          "amount": 20.5
        },
        {
          "material": "FFF Feldspar",
          "amount": 16.7
        },
        {
          "material": "Bone Ash",
          "amount": 15.6
        },
        {
          "material": "Dolomite",
          "amount": 14.4
        },
        {
          "material": "Potash Feldspar",
          "amount": 10.6
        }
      ],
      "additionals": [
        {
          "material": "Red Iron Oxide",
          "amount": 10.0
        }
      ],
      "description": "Sample V23. Smooth well fitted, slightly shiny. This glaze is fired in oxidation in an electric kiln. The crystals form when the kiln is cooled slowly. If naturally cooled (ie without firing down) the glaze is a dark black/brown with very few, if any crystals",
      "createdBy": "Julie Peel",
      "source": "glazy.org",
      "url": "https://glazy.org/recipes/138702"
    },
    {
      "id": 138691,
      "code": "GLAZY-138691",
      "name": "Glaze 6-20.4 Samarkand",
      "cone": "9 - 10",
      "surface": "",
      "transparency": "Opaque",
      "atmosphere": "Oxidation",
      "subtype": "Glaze - Iron",
      "ingredients": [
        {
          "material": "Ball Clay",
          "amount": 22.2
        },
        {
          "material": "Silica",
          "amount": 20.5
        },
        {
          "material": "FFF Feldspar",
          "amount": 16.7
        },
        {
          "material": "Bone Ash",
          "amount": 15.6
        },
        {
          "material": "Dolomite",
          "amount": 14.4
        },
        {
          "material": "Potash Feldspar",
          "amount": 10.6
        }
      ],
      "additionals": [
        {
          "material": "Black Iron Oxide",
          "amount": 10.0
        },
        {
          "material": "Yellow Iron Oxide",
          "amount": 5.0
        }
      ],
      "description": "when slow cooled at 65C/hr from 1040 to 790, beautiful crystalline orange",
      "createdBy": "Julie Peel",
      "source": "glazy.org",
      "url": "https://glazy.org/recipes/138691"
    },
    {
      "id": 142651,
      "code": "GLAZY-142651",
      "name": "Glaze 7 - A1",
      "cone": "8 - 10",
      "surface": "Satin-matte",
      "transparency": "Opaque",
      "atmosphere": "Oxidation",
      "subtype": "Glaze - White, Off-White",
      "ingredients": [
        {
          "material": "FFF Feldspar",
          "amount": 30.9
        },
        {
          "material": "Silica",
          "amount": 20.6
        },
        {
          "material": "Ball Clay",
          "amount": 19.6
        },
        {
          "material": "Whiting",
          "amount": 18.8
        },
        {
          "material": "Talc",
          "amount": 10.1
        }
      ],
      "description": "consolidated feldspars in FFF",
      "createdBy": "Julie Peel",
      "source": "glazy.org",
      "url": "https://glazy.org/recipes/142651"
    },
    {
      "id": 167471,
      "code": "GLAZY-167471",
      "name": "Glaze 7 Lichen",
      "cone": "8 - 10",
      "surface": "",
      "transparency": "Opaque",
      "atmosphere": "Oxidation",
      "subtype": "Glaze - Iron - Tea Dust",
      "ingredients": [
        {
          "material": "FFF Feldspar",
          "amount": 30.9
        },
        {
          "material": "Silica",
          "amount": 20.6
        },
        {
          "material": "Ball Clay",
          "amount": 19.6
        },
        {
          "material": "Whiting",
          "amount": 18.8
        },
        {
          "material": "Talc",
          "amount": 10.1
        }
      ],
      "additionals": [
        {
          "material": "Black Iron Oxide",
          "amount": 13.0
        },
        {
          "material": "Red Iron Oxide",
          "amount": 7.0
        },
        {
          "material": "Rutile",
          "amount": 3.0
        }
      ],
      "description": "Slow cooled at 65C from 1040 to 790C",
      "createdBy": "Julie Peel",
      "source": "glazy.org",
      "url": "https://glazy.org/recipes/167471"
    },
    {
      "id": 58625,
      "code": "GLAZY-58625",
      "name": "Glaze 7-16.2 Black",
      "cone": "8 - 10",
      "surface": "Semi-glossy",
      "transparency": "Opaque",
      "atmosphere": "Oxidation",
      "subtype": "Glaze - Black - Satin",
      "ingredients": [
        {
          "material": "FFF Feldspar",
          "amount": 30.9
        },
        {
          "material": "Silica",
          "amount": 20.6
        },
        {
          "material": "Ball Clay",
          "amount": 19.6
        },
        {
          "material": "Whiting",
          "amount": 18.8
        },
        {
          "material": "Talc",
          "amount": 10.1
        }
      ],
      "additionals": [
        {
          "material": "Black Iron Oxide",
          "amount": 13.0
        },
        {
          "material": "Red Iron Oxide",
          "amount": 7.0
        },
        {
          "material": "Rutile",
          "amount": 3.0
        }
      ],
      "description": "Samples V 25 & C2",
      "createdBy": "Julie Peel",
      "source": "glazy.org",
      "url": "https://glazy.org/recipes/58625"
    },
    {
      "id": 138697,
      "code": "GLAZY-138697",
      "name": "Glaze 7-22.3 Blue Stone",
      "cone": "7 - 10",
      "surface": "Semi-matte",
      "transparency": "Opaque",
      "atmosphere": "Oxidation",
      "subtype": "Glaze - Crystalline",
      "ingredients": [
        {
          "material": "Silica",
          "amount": 20.6
        },
        {
          "material": "Ball Clay",
          "amount": 19.6
        },
        {
          "material": "Whiting",
          "amount": 18.8
        },
        {
          "material": "FFF Feldspar",
          "amount": 18.1
        },
        {
          "material": "Potash Feldspar",
          "amount": 12.8
        },
        {
          "material": "Talc",
          "amount": 10.1
        }
      ],
      "additionals": [
        {
          "material": "Rutile",
          "amount": 5.0
        },
        {
          "material": "Black Nickel Oxide",
          "amount": 2.0
        },
        {
          "material": "Cobalt Oxide",
          "amount": 0.5
        }
      ],
      "description": "from Daniel Rhodes #32",
      "createdBy": "Julie Peel",
      "source": "glazy.org",
      "url": "https://glazy.org/recipes/138697"
    },
    {
      "id": 336341,
      "code": "GLAZY-336341",
      "name": "Glaze 7-22.3 Blue Stone",
      "cone": "7 - 10",
      "surface": "Semi-matte",
      "transparency": "Opaque",
      "atmosphere": "Oxidation",
      "subtype": "Glaze",
      "ingredients": [
        {
          "material": "Silica",
          "amount": 22.0
        },
        {
          "material": "Ball Clay",
          "amount": 20.0
        },
        {
          "material": "Potash Feldspar",
          "amount": 19.0
        },
        {
          "material": "Whiting",
          "amount": 18.8
        },
        {
          "material": "Talc",
          "amount": 10.1
        },
        {
          "material": "Nepheline Syenite",
          "amount": 10.0
        }
      ],
      "additionals": [
        {
          "material": "Rutile",
          "amount": 5.0
        },
        {
          "material": "Black Nickel Oxide",
          "amount": 2.0
        },
        {
          "material": "Cobalt Oxide",
          "amount": 0.5
        }
      ],
      "description": "from Daniel Rhodes #32 Adjusted for Dutch materials",
      "createdBy": "Renske",
      "source": "glazy.org",
      "url": "https://glazy.org/recipes/336341"
    },
    {
      "id": 138699,
      "code": "GLAZY-138699",
      "name": "Glaze 7-28.5 Graphite",
      "cone": "8 - 10",
      "surface": "Satin",
      "transparency": "Opaque",
      "atmosphere": "Oxidation",
      "subtype": "Glaze - Blue - Cobalt",
      "ingredients": [
        {
          "material": "FFF Feldspar",
          "amount": 30.9
        },
        {
          "material": "Silica",
          "amount": 20.6
        },
        {
          "material": "Ball Clay",
          "amount": 19.6
        },
        {
          "material": "Whiting",
          "amount": 18.8
        },
        {
          "material": "Talc",
          "amount": 10.1
        }
      ],
      "additionals": [
        {
          "material": "Cobalt Oxide",
          "amount": 2.0
        },
        {
          "material": "Black Iron Oxide",
          "amount": 1.0
        },
        {
          "material": "Black Nickel Oxide",
          "amount": 1.0
        }
      ],
      "description": "from Daniel Rhodes #32",
      "createdBy": "Julie Peel",
      "source": "glazy.org",
      "url": "https://glazy.org/recipes/138699"
    },
    {
      "id": 103992,
      "code": "GLAZY-103992",
      "name": "Glaze 7N",
      "cone": "7 - 10",
      "surface": "",
      "transparency": "",
      "atmosphere": "Oxidation",
      "subtype": "Glaze - White, Off-White",
      "ingredients": [
        {
          "material": "Silica",
          "amount": 26.1
        },
        {
          "material": "FFF Feldspar",
          "amount": 19.5
        },
        {
          "material": "Whiting",
          "amount": 19.2
        },
        {
          "material": "Potash Feldspar",
          "amount": 13.1
        },
        {
          "material": "Kaolin",
          "amount": 11.8
        },
        {
          "material": "Talc",
          "amount": 10.3
        }
      ],
      "description": "",
      "createdBy": "Julie Peel",
      "source": "glazy.org",
      "url": "https://glazy.org/recipes/103992"
    },
    {
      "id": 138683,
      "code": "GLAZY-138683",
      "name": "Glaze 8-35.6",
      "cone": "8 - 10",
      "surface": "Smooth Matte",
      "transparency": "Semi-opaque",
      "atmosphere": "Oxidation",
      "subtype": "Glaze - Iron - Tea Dust",
      "ingredients": [
        {
          "material": "Potash Feldspar",
          "amount": 26.0
        },
        {
          "material": "Kaolin",
          "amount": 21.0
        },
        {
          "material": "Dolomite",
          "amount": 19.5
        },
        {
          "material": "Nepheline Syenite",
          "amount": 19.5
        },
        {
          "material": "Silica",
          "amount": 8.0
        },
        {
          "material": "Colemanite",
          "amount": 5.0
        },
        {
          "material": "Whiting",
          "amount": 1.0
        }
      ],
      "additionals": [
        {
          "material": "Black Iron Oxide",
          "amount": 15.0
        }
      ],
      "description": "from Daniel Rhodes #33 Soft matte surface, beautiful pastel/opacified colours. Good with most colourants esp. iron, cobalt, copper. manganese Slightly creamy",
      "createdBy": "Julie Peel",
      "source": "glazy.org",
      "url": "https://glazy.org/recipes/138683"
    },
    {
      "id": 193744,
      "code": "GLAZY-193744",
      "name": "Glaze Challenge 01 - Glaze #1",
      "cone": "6",
      "surface": "Glossy",
      "transparency": "Transparent",
      "atmosphere": "Oxidation, Neutral",
      "subtype": "Glaze - Green - Chrome",
      "ingredients": [
        {
          "material": "FTA 1005 (colorobbia,Italy)",
          "amount": 47.4
        },
        {
          "material": "Strontium Carbonate",
          "amount": 24.9
        },
        {
          "material": "Silica",
          "amount": 14.1
        },
        {
          "material": "Spodumene PES200",
          "amount": 10.9
        },
        {
          "material": "FSA 5015 (Colorobbia)",
          "amount": 2.7
        }
      ],
      "additionals": [
        {
          "material": "Bentonite",
          "amount": 2.5
        },
        {
          "material": "Chrome Oxide",
          "amount": 0.5
        }
      ],
      "description": "Glaze Challenge 01",
      "createdBy": "\u010cazim Mehmeti",
      "source": "glazy.org",
      "url": "https://glazy.org/recipes/193744"
    },
    {
      "id": 193758,
      "code": "GLAZY-193758",
      "name": "Glaze Challenge 01 - Glaze #2",
      "cone": "6 - 7",
      "surface": "",
      "transparency": "",
      "atmosphere": "Oxidation, Neutral",
      "subtype": "Glaze",
      "ingredients": [
        {
          "material": "Imerys Potash Feldspar",
          "amount": 53.8
        },
        {
          "material": "Wollastonite",
          "amount": 22.0
        },
        {
          "material": "FSA 5015 (Colorobbia)",
          "amount": 19.6
        },
        {
          "material": "Kaolin Imerys Polwhite",
          "amount": 4.6
        }
      ],
      "additionals": [
        {
          "material": "Bentonite",
          "amount": 2.0
        },
        {
          "material": "Chrome Oxide",
          "amount": 0.1
        }
      ],
      "description": "Glaze Challenge 01 Lovorov list zelena",
      "createdBy": "\u010cazim Mehmeti",
      "source": "glazy.org",
      "url": "https://glazy.org/recipes/193758"
    },
    {
      "id": 193767,
      "code": "GLAZY-193767",
      "name": "Glaze Challenge 01 - Glaze #3",
      "cone": "6",
      "surface": "Glossy",
      "transparency": "Transparent",
      "atmosphere": "Oxidation, Neutral",
      "subtype": "Glaze - Red - Pink",
      "ingredients": [
        {
          "material": "Wollastonite",
          "amount": 33.2
        },
        {
          "material": "VSA 7000 Colorobbia(Italy)",
          "amount": 28.0
        },
        {
          "material": "Kaolin Imerys Polwhite",
          "amount": 16.8
        },
        {
          "material": "Silica",
          "amount": 13.0
        },
        {
          "material": "FSA 5015 (Colorobbia)",
          "amount": 9.0
        }
      ],
      "additionals": [
        {
          "material": "Tin Oxide",
          "amount": 5.0
        },
        {
          "material": "Chrome Oxide",
          "amount": 0.05
        }
      ],
      "description": "Glaze Challenge 01",
      "createdBy": "\u010cazim Mehmeti",
      "source": "glazy.org",
      "url": "https://glazy.org/recipes/193767"
    },
    {
      "id": 5442,
      "code": "GLAZY-5442",
      "name": "Glaze E-13",
      "cone": "",
      "surface": "",
      "transparency": "",
      "atmosphere": "Oxidation, Reduction",
      "subtype": "Glaze",
      "ingredients": [
        {
          "material": "Gerstley Borate",
          "amount": 49.5
        },
        {
          "material": "Silica",
          "amount": 27.2
        },
        {
          "material": "EP Kaolin",
          "amount": 9.7
        },
        {
          "material": "Whiting",
          "amount": 6.8
        },
        {
          "material": "Zinc Oxide",
          "amount": 6.8
        }
      ],
      "additionals": [
        {
          "material": "Tin Oxide",
          "amount": 5.0
        },
        {
          "material": "Rutile",
          "amount": 4.0
        }
      ],
