Repository: MrSeldon/argilev2

File: data/glazes/glazy.json (part 121 of 315)
{
      "description": "This recipe was imported from Louis Katz's Hyperglaze database available on his website: http://falcon.tamucc.edu/lkatz/allglazes.txt More information about Louis Katz can be found on his website, http://www.louiskatz.net/ Louis Katz Notes: I am not a safety expert and any information contained in this file about safety should be ignored in favor of advice from experts. All of the materials in all glazes are potentially hazardous. All of these glaze recipes are given without any representation of accuracy or safety. They may work, they may not. They may be safe when fired or they may not. All of the materials used in them have hazards associated with them. You must be have sufficient training in the hazards before you use the the materials. You will have to determine the suitability and safety for your use. Do not assume that a lack of a warning about a material means that it is safe. Firing: Ox. or Red. Recipe: Percent Batch gertsley borate 49.50 49.50 whiting 6.80 6.80 zinc oxide 6.80 6.80 EPK 9.70 9.70 flint 27.20 27.20 Totals: 100.00 % 100.00 gm Also add: tin oxide 5.00 5.00 light rutile 4.00 4.00 Comments: the SP June 1983 p. 36",
      "createdBy": "Glazy Admin",
      "source": "glazy.org",
      "url": "https://glazy.org/recipes/5442"
    },
    {
      "id": 72726,
      "code": "GLAZY-72726",
      "name": "Glaze I",
      "cone": "6",
      "surface": "",
      "transparency": "Transparent",
      "atmosphere": "Oxidation",
      "subtype": "Glaze",
      "ingredients": [
        {
          "material": "Cornwall Stone",
          "amount": 83.0
        },
        {
          "material": "Whiting",
          "amount": 16.0
        }
      ],
      "description": "Transparant glossy",
      "createdBy": "Griet",
      "source": "glazy.org",
      "url": "https://glazy.org/recipes/72726"
    },
    {
      "id": 72752,
      "code": "GLAZY-72752",
      "name": "Glaze II",
      "cone": "6",
      "surface": "Satin-matte",
      "transparency": "Opaque",
      "atmosphere": "Oxidation",
      "subtype": "Glaze",
      "ingredients": [
        {
          "material": "Potash Feldspar",
          "amount": 50.0
        },
        {
          "material": "Kaolin",
          "amount": 20.0
        },
        {
          "material": "Whiting",
          "amount": 20.0
        },
        {
          "material": "Silica",
          "amount": 10.0
        }
      ],
      "description": "",
      "createdBy": "Griet",
      "source": "glazy.org",
      "url": "https://glazy.org/recipes/72752"
    },
    {
      "id": 11877,
      "code": "GLAZY-11877",
      "name": "Glaze Stone + Whiting",
      "cone": "10 - 11",
      "surface": "Glossy",
      "transparency": "Translucent",
      "atmosphere": "Reduction",
      "subtype": "Glaze - Iron - Celadon - Blue",
      "ingredients": [
        {
          "material": "Glaze Stone \u91c9\u679c 2015",
          "amount": 83.0
        },
        {
          "material": "Whiting",
          "amount": 17.0
        }
      ],
      "additionals": [
        {
          "material": "Yellow Iron Oxide",
          "amount": 0.15
        }
      ],
      "description": "A very simple glaze recipe inspired by ancient glazes. Whiting mixed with modern glaze stone mined from the mountains of Yaoli (near Jingdezhen). Analyses for these Chinese materials may not be accurate.",
      "createdBy": "Derek Au",
      "source": "glazy.org",
      "url": "https://glazy.org/recipes/11877"
    },
    {
      "id": 11878,
      "code": "GLAZY-11878",
      "name": "Glaze Stone + Wollastonite",
      "cone": "10 - 11",
      "surface": "Glossy",
      "transparency": "Translucent",
      "atmosphere": "Reduction",
      "subtype": "Glaze - Iron - Celadon - Blue",
      "ingredients": [
        {
          "material": "Glaze Stone \u91c9\u679c 2015",
          "amount": 78.0
        },
        {
          "material": "Wollastonite",
          "amount": 22.0
        }
      ],
      "additionals": [
        {
          "material": "Yellow Iron Oxide",
          "amount": 0.2
        }
      ],
      "description": "A very simple glaze recipe inspired by ancient glazes. Wollastonite mixed with modern glaze stone mined from the mountains of Yaoli (near Jingdezhen). Analyses for these Chinese materials may not be accurate.",
      "createdBy": "Derek Au",
      "source": "glazy.org",
      "url": "https://glazy.org/recipes/11878"
    },
    {
      "id": 39232,
      "code": "GLAZY-39232",
      "name": "Glaze Stone Celadon",
      "cone": "10",
      "surface": "Semi-glossy",
      "transparency": "Translucent",
      "atmosphere": "Reduction",
      "subtype": "Glaze - Iron - Celadon - Blue",
      "ingredients": [
        {
          "material": "Glaze Stone \u91c9\u679c 2015",
          "amount": 83.0
        },
        {
          "material": "Whiting",
          "amount": 17.0
        }
      ],
      "additionals": [
        {
          "material": "Yellow Iron Oxide",
          "amount": 0.15
        }
      ],
      "description": "This glaze is a demonstration of a traditional \"two material recipe\" (\u4e8c\u539f\u914d\u65b9) used since ancient times. It uses only two materials: Glaze Stone and Whiting. The more \"traditional\" version of this glaze uses Glaze Ash, found here: https://glazy.org/recipes/39224",
      "createdBy": "Derek Au",
      "source": "glazy.org",
      "url": "https://glazy.org/recipes/39232"
    },
    {
      "id": 43533,
      "code": "GLAZY-43533",
      "name": "Glaze VI",
      "cone": "5",
      "surface": "",
      "transparency": "",
      "atmosphere": "Oxidation",
      "subtype": "Glaze - White, Off-White",
      "ingredients": [
        {
          "material": "Gerstley Borate",
          "amount": 53.0
        },
        {
          "material": "Silica",
          "amount": 25.7
        },
        {
          "material": "EP Kaolin",
          "amount": 8.9
        },
        {
          "material": "Whiting",
          "amount": 6.9
        },
        {
          "material": "Zinc Oxide",
          "amount": 5.5
        }
      ],
      "additionals": [
        {
          "material": "Bentonite",
          "amount": 2.0
        }
      ],
      "description": "From Virginia Scotchie's Clay and Glaze Compendium",
      "createdBy": "Glazy Admin",
      "source": "glazy.org",
      "url": "https://glazy.org/recipes/43533"
    },
    {
      "id": 72749,
      "code": "GLAZY-72749",
      "name": "Glaze VI",
      "cone": "6",
      "surface": "Glossy",
      "transparency": "Transparent",
      "atmosphere": "Oxidation",
      "subtype": "Glaze",
      "ingredients": [
        {
          "material": "Nepheline Syenite",
          "amount": 35.0
        },
        {
          "material": "Silica",
          "amount": 35.0
        },
        {
          "material": "Dolomite",
          "amount": 15.0
        },
        {
          "material": "Ball Clay",
          "amount": 8.0
        },
        {
          "material": "Whiting",
          "amount": 4.0
        },
        {
          "material": "Zinc Oxide",
          "amount": 3.0
        }
      ],
      "description": "",
      "createdBy": "Griet",
      "source": "glazy.org",
      "url": "https://glazy.org/recipes/72749"
    },
    {
      "id": 72731,
      "code": "GLAZY-72731",
      "name": "Glaze XIII",
      "cone": "6",
      "surface": "Matte",
      "transparency": "Opaque",
      "atmosphere": "Oxidation",
      "subtype": "Glaze - White, Off-White",
      "ingredients": [
        {
          "material": "Potash Feldspar",
          "amount": 33.0
        },
        {
          "material": "Talc",
          "amount": 21.0
        },
        {
          "material": "Silica",
          "amount": 16.0
        },
        {
          "material": "Kaolin",
          "amount": 15.0
        },
        {
          "material": "Whiting",
          "amount": 12.0
        },
        {
          "material": "Zinc Oxide",
          "amount": 3.0
        }
      ],
      "description": "Fake Matt",
      "createdBy": "Griet",
      "source": "glazy.org",
      "url": "https://glazy.org/recipes/72731"
    },
    {
      "id": 4665,
      "code": "GLAZY-4665",
      "name": "Glaze-Smooth Translucent",
      "cone": "12",
      "surface": "Semi-glossy",
      "transparency": "Translucent",
      "atmosphere": "Oxidation, Reduction",
      "subtype": "Glaze - Clear",
      "ingredients": [
        {
          "material": "Hommel Frit 14",
          "amount": 37.7
        },
        {
          "material": "Sodium Silcofluoride",
          "amount": 37.2
        },
        {
          "material": "Kaolin",
          "amount": 10.4
        },
        {
          "material": "Silica",
          "amount": 9.5
        },
        {
          "material": "Alumina Hydrate",
          "amount": 5.2
        }
      ],
      "description": "This recipe was imported from Louis Katz's Hyperglaze database available on his website: http://falcon.tamucc.edu/lkatz/allglazes.txt More information about Louis Katz can be found on his website, http://www.louiskatz.net/ Louis Katz Notes: I am not a safety expert and any information contained in this file about safety should be ignored in favor of advice from experts. All of the materials in all glazes are potentially hazardous. All of these glaze recipes are given without any representation of accuracy or safety. They may work, they may not. They may be safe when fired or they may not. All of the materials used in them have hazards associated with them. You must be have sufficient training in the hazards before you use the the materials. You will have to determine the suitability and safety for your use. Do not assume that a lack of a warning about a material means that it is safe. Cone: 014 Firing: Ox. or Red. Recipe: Percent Batch Hommel Frit 14 37.70 37.70 Sodium Silico Flouride 37.20 37.20 Aluminum Hyd. 5.20 5.20 Kaolin 10.40 10.40 Flint 9.50 9.50 Totals: 100.00 % 100.00 gm",
      "createdBy": "Glazy Admin",
      "source": "glazy.org",
      "url": "https://glazy.org/recipes/4665"
    },
    {
      "id": 60463,
      "code": "GLAZY-60463",
      "name": "Gla\u00e7ure Blanche C\u00f4ne 6 (CP)",
      "cone": "5 - 7",
      "surface": "Glossy",
      "transparency": "Opaque",
      "atmosphere": "Oxidation",
      "subtype": "Glaze - White, Off-White",
      "ingredients": [
        {
          "material": "Ferro Frit 3195",
          "amount": 26.74
        },
        {
          "material": "Silica",
          "amount": 21.78
        },
        {
          "material": "Neph Sye A270",
          "amount": 21.78
        },
        {
          "material": "Whiting",
          "amount": 14.85
        },
        {
          "material": "Ball Clay Dark Bell",
          "amount": 9.9
        },
        {
          "material": "Kaolin",
          "amount": 4.95
        }
      ],
      "additionals": [
        {
          "material": "Zircopax",
          "amount": 10.0
        }
      ],
      "description": "#Gla\u00e7ure blanche J'ai diminu\u00e9 la quantit\u00e9 de zircopax \u00e0 8 % dans la gla\u00e7ure. La gla\u00e7ure demeure opaque et fonctionne bien sur une argile p\u00e2le. Sur une argile fonc\u00e9e, on per\u00e7oit la terre. Ce n'est pas translucide mais un peu moins opaque. Les ar\u00eates laissent transparaitre la couleur de la c\u00e9ramique.",
      "createdBy": "Chantal Parisien",
      "source": "glazy.org",
      "url": "https://glazy.org/recipes/60463"
    },
    {
      "id": 63219,
      "code": "GLAZY-63219",
      "name": "Gla\u00e7ure noire matte (John's Britt 10X)",
      "cone": "5 - 7",
      "surface": "Satin-matte",
      "transparency": "Opaque",
      "atmosphere": "Oxidation",
      "subtype": "Glaze",
      "ingredients": [
        {
          "material": "Dolomite",
          "amount": 10.0
        },
        {
          "material": "EP Kaolin",
          "amount": 10.0
        },
        {
          "material": "Ferro Frit 3134",
          "amount": 10.0
        },
        {
          "material": "Ferro Frit 3195",
          "amount": 10.0
        },
        {
          "material": "Kentucky OM #4 Ball Clay",
          "amount": 10.0
        },
        {
          "material": "Silica",
          "amount": 10.0
        },
        {
          "material": "Spodumene",
          "amount": 10.0
        },
        {
          "material": "Talc",
          "amount": 10.0
        },
        {
          "material": "Wollastonite",
          "amount": 10.0
        },
        {
          "material": "Ball Clay Dark Bell",
          "amount": 10.0
        }
      ],
      "description": "5% Pig. Mason 6600 ajout\u00e9 \u00e0 la recette. Cette recette r\u00e9agit \u00e0 la cuisson et \u00e0 un refroidissement lent. Elle interagit aussi avec le support argileux pour donner une apparence plus brillante sur une argile ferreuse et un aspect plus mat sur une porcelaine.",
      "createdBy": "Chantal Parisien",
      "source": "glazy.org",
      "url": "https://glazy.org/recipes/63219"
    },
    {
      "id": 52846,
      "code": "GLAZY-52846",
      "name": "Gla\u00e7ure transparente",
      "cone": "5 - 7",
      "surface": "",
      "transparency": "Transparent",
      "atmosphere": "Oxidation",
      "subtype": "Glaze - Clear",
      "ingredients": [
        {
          "material": "Silica",
          "amount": 30.97
        },
        {
          "material": "Ferro Frit 3195",
          "amount": 23.01
        },
        {
          "material": "Neph Sye A270",
          "amount": 19.47
        },
        {
          "material": "Wollastonite",
          "amount": 13.27
        },
        {
          "material": "Kaolin",
          "amount": 8.85
        },
        {
          "material": "Ball Clay Dark Bell",
          "amount": 4.43
        }
      ],
      "additionals": [
        {
          "material": "Magnesium carbonate",
          "amount": 2.0
        },
        {
          "material": "Epsom salts",
          "amount": 0.05
        }
      ],
      "description": "Silice 325 Kaolin Diamond en remplacement du Kaolin Pioneer Ball Clay Dark Bell",
      "createdBy": "Chantal Parisien",
      "source": "glazy.org",
      "url": "https://glazy.org/recipes/52846"
    },
    {
      "id": 38690,
      "code": "GLAZY-38690",
      "name": "Gla\u00e7ure VG",
      "cone": "5 - 7",
      "surface": "Satin-matte",
      "transparency": "Opaque",
      "atmosphere": "Oxidation",
      "subtype": "Glaze - Green - Copper",
      "ingredients": [
        {
          "material": "Neph Sye A270",
          "amount": 60.0
        },
        {
          "material": "Strontium Carbonate",
          "amount": 20.0
        },
        {
          "material": "Ball Clay Dark Bell",
          "amount": 10.0
        },
        {
          "material": "Silica",
          "amount": 9.0
        },
        {
          "material": "Lithium Carbonate",
          "amount": 1.0
        }
      ],
      "additionals": [
        {
          "material": "Copper Carbonate",
          "amount": 5.0
        },
        {
          "material": "Titanium Dioxide",
          "amount": 5.0
        }
      ],
      "description": "",
      "createdBy": "Chantal Parisien",
      "source": "glazy.org",
      "url": "https://glazy.org/recipes/38690"
    },
    {
      "id": 43422,
      "code": "GLAZY-43422",
      "name": "Glick/Symons 2A",
      "cone": "10",
      "surface": "",
      "transparency": "",
      "atmosphere": "Reduction",
      "subtype": "Glaze - White, Off-White",
      "ingredients": [
        {
          "material": "Potash Feldspar",
          "amount": 20.0
        },
        {
          "material": "Dolomite",
          "amount": 9.0
        },
        {
          "material": "Kentucky OM #4 Ball Clay",
          "amount": 9.0
        },
        {
          "material": "EP Kaolin",
          "amount": 2.0
        }
      ],
      "description": "From Virginia Scotchie's Clay and Glaze Compendium",
      "createdBy": "Glazy Admin",
      "source": "glazy.org",
      "url": "https://glazy.org/recipes/43422"
    },
    {
      "id": 44123,
      "code": "GLAZY-44123",
      "name": "Glick/Symons S-2 Shino",
      "cone": "10",
      "surface": "",
      "transparency": "",
      "atmosphere": "",
      "subtype": "Glaze - Shino",
      "ingredients": [
        {
          "material": "Nepheline Syenite",
          "amount": 50.0
        },
        {
          "material": "Kentucky OM #4 Ball Clay",
          "amount": 16.0
        },
        {
          "material": "Kona F-4 feldspar",
          "amount": 15.0
        },
        {
          "material": "Spodumene",
          "amount": 13.0
        },
        {
          "material": "EP Kaolin",
          "amount": 3.0
        },
        {
          "material": "Soda Ash",
          "amount": 3.0
        }
      ],
      "description": "From Virginia Scotchie's Clay and Glaze Compendium",
      "createdBy": "Glazy Admin",
      "source": "glazy.org",
      "url": "https://glazy.org/recipes/44123"
    },
    {
      "id": 43424,
      "code": "GLAZY-43424",
      "name": "Glick/Symons Secrest",
      "cone": "10",
      "surface": "",
      "transparency": "",
      "atmosphere": "Reduction",
      "subtype": "Glaze - White, Off-White",
      "ingredients": [
        {
          "material": "Potash Feldspar",
          "amount": 32.4
        },
        {
          "material": "Silica",
          "amount": 13.5
        },
        {
          "material": "Whiting",
          "amount": 7.8
        },
        {
          "material": "Kentucky OM #4 Ball Clay",
          "amount": 3.6
        },
        {
          "material": "Barium Carbonate",
          "amount": 1.5
        },
        {
          "material": "Zinc Oxide",
          "amount": 1.5
        }
      ],
      "description": "From Virginia Scotchie's Clay and Glaze Compendium",
      "createdBy": "Glazy Admin",
      "source": "glazy.org",
      "url": "https://glazy.org/recipes/43424"
    },
    {
      "id": 289806,
      "code": "GLAZY-289806",
      "name": "Gloop 8",
      "cone": "6",
      "surface": "Glossy",
      "transparency": "Opaque",
      "atmosphere": "Oxidation, Reduction",
      "subtype": "Glaze - Specialty - Gloop",
      "ingredients": [
        {
          "material": "Silica",
          "amount": 27.78
        },
        {
          "material": "EP Kaolin",
          "amount": 20.16
        },
        {
          "material": "Ferro Frit 3134",
          "amount": 18.6
        },
        {
          "material": "Minspar 200",
          "amount": 13.53
        },
        {
          "material": "Whiting",
          "amount": 7.71
        },
        {
          "material": "Bentonite",
          "amount": 2.0
        }
      ],
      "additionals": [
        {
          "material": "Stain",
          "amount": 5.0
        }
      ],
      "description": "Gloop glaze that doesn't move too much in the firing. Works in ox and reduction and is very responsive to colorants",
      "createdBy": "Aspen Moreno",
      "source": "glazy.org",
      "url": "https://glazy.org/recipes/289806"
    },
    {
      "id": 85787,
      "code": "GLAZY-85787",
      "name": "Gloop Base",
      "cone": "6",
      "surface": "Glossy",
      "transparency": "",
      "atmosphere": "Oxidation",
      "subtype": "Glaze - Specialty - Gloop",
      "ingredients": [
        {
          "material": "\u041a\u0432\u0430\u0440\u0446\u0435\u0432\u0430\u044f \u043c\u0443\u043a\u0430 Silverbond 15",
          "amount": 36.05
        },
        {
          "material": "Natron Felspat Maxum LA 75 (Keramik kraft)",
          "amount": 29.45
        },
        {
          "material": "\u0412\u043e\u043b\u043b\u0430\u0441\u0442\u043e\u043d\u0438\u0442 (\u041c\u0418\u0412\u041e\u041b\u041b)",
          "amount": 12.56
        },
        {
          "material": "\u0423\u043b\u0435\u043a\u0441\u0438\u0442 (\u0425\u0438\u043c\u043f\u044d\u043a)",
          "amount": 11.39
        },
        {
          "material": "\u041a\u0430\u043e\u043b\u0438\u043d \u043a\u0430\u043b\u044c\u0446\u0438\u043d\u0438\u0440\u043e\u0432\u0430\u043d\u043d\u044b\u0439 \u041c\u0418\u041a\u0410\u041e",
          "amount": 10.54
        }
      ],
      "additionals": [
        {
          "material": "Stain",
          "amount": 5.0
        }
      ],
      "description": "Original by Derek Au. Modified by Russian materials. Test from Si:Al. For a more accurate understanding of the properties of the Russian materials, we performed 6 tests in varying degrees of the amount of Al2O3 with a step of 0.10. Tests were prepared by adding water, blending carefully, then drying into a paste on plaster. The test samples were then rolled into balls and placed on top of test tiles. The weight of balls is 10 g.",
      "createdBy": "Nastya Begar",
      "source": "glazy.org",
      "url": "https://glazy.org/recipes/85787"
    },
    {
      "id": 59365,
      "code": "GLAZY-59365",
      "name": "Gloop Biaxial with B2O3 0.3, test B2, \"best gloop\"",
      "cone": "6",
      "surface": "",
      "transparency": "",
      "atmosphere": "Oxidation",
      "subtype": "Glaze - Specialty - Gloop",
      "ingredients": [
        {
          "material": "Silica",
          "amount": 32.84
        },
        {
          "material": "EP Kaolin",
          "amount": 27.32
        },
        {
          "material": "Ferro Frit 3134",
          "amount": 18.6
        },
        {
          "material": "Minspar 200",
          "amount": 13.53
        },
        {
          "material": "Whiting",
          "amount": 7.71
        }
      ],
      "additionals": [
        {
          "material": "Stain",
          "amount": 5.0
        },
        {
          "material": "Bentonite",
          "amount": 2.0
        }
      ],
      "description": "This is one test from a Silica:Alumina biaxial based on Derek Gooey Test Low Si & Al, which in turn was based on Drew Liedtke's Gooey White Cone 1. This biaxial test has a fixed R2O:RO ratio of about 0.27:0.73 and B2O3 fixed at 0.3. Tests were prepared by adding 40% water by weight, blending at high speed, then drying into a paste on plaster. The test samples were then rolled into balls and placed on top of test tiles. These tests are all grouped in this collection: Gloop Biaxials B2O3 0.5 & B2O3 0.3, oxidation cone 6 A similar biaxial with B2O3 fixed at 0.5 yielded rougher results: Gloop Biaxial with B2O3 0.5, test E2, \"good gloop\"",
      "createdBy": "Derek Au",
      "source": "glazy.org",
      "url": "https://glazy.org/recipes/59365"
    },
    {
      "id": 354693,
      "code": "GLAZY-354693",
      "name": "Gloopish Agusti 3b",
      "cone": "6 - 8",
      "surface": "Glossy",
      "transparency": "Opaque",
      "atmosphere": "Oxidation",
      "subtype": "Glaze - Specialty - Gloop",
      "ingredients": [
        {
          "material": "Silica",
          "amount": 38.0
        },
        {
          "material": "Wollastonite",
          "amount": 15.0
        },
        {
          "material": "Frita borocalcica alcalina CQ-003",
          "amount": 12.0
        },
        {
          "material": "Kaolin",
          "amount": 10.0
        },
        {
          "material": "Nepheline Syenite",
          "amount": 10.0
        },
        {
          "material": "Alumina",
          "amount": 6.0
        },
        {
          "material": "Bentonite",
          "amount": 3.0
        }
      ],
      "additionals": [
        {
          "material": "Stain",
          "amount": 6.0
        }
      ],
      "description": "He a\u00f1adido 10% monocol V para incrementar adherencia a bizcocho",
      "createdBy": "Focater",
      "source": "glazy.org",
      "url": "https://glazy.org/recipes/354693"
    },
    {
      "id": 43498,
      "code": "GLAZY-43498",
      "name": "Gloria's Ace #1 (Penland)",
      "cone": "4",
      "surface": "",
      "transparency": "",
      "atmosphere": "Oxidation",
      "subtype": "Glaze - White, Off-White",
      "ingredients": [
        {
          "material": "Silica",
          "amount": 42.0
        },
        {
          "material": "Gerstley Borate",
          "amount": 38.0
        },
        {
          "material": "Lithium Carbonate",
          "amount": 10.0
        },
        {
          "material": "EP Kaolin",
          "amount": 7.0
        },
        {
          "material": "Nepheline Syenite",
          "amount": 5.0
        },
        {
          "material": "Tin Oxide",
          "amount": 5.0
        }
      ],
      "description": "From Virginia Scotchie's Clay and Glaze Compendium",
      "createdBy": "Glazy Admin",
      "source": "glazy.org",
      "url": "https://glazy.org/recipes/43498"
    },
    {
      "id": 3378,
      "code": "GLAZY-3378",
      "name": "Gloria's Dark Green Cone 6 Sugar Maples",
      "cone": "6",
      "surface": "Glossy",
      "transparency": "Semi-opaque",
      "atmosphere": "Oxidation",
      "subtype": "Glaze - Green - Copper",
      "ingredients": [
        {
          "material": "Nepheline Syenite",
          "amount": 31.23
        },
        {
          "material": "Strontium Carbonate",
          "amount": 24.8
        },
        {
          "material": "Wollastonite",
          "amount": 20.85
        },
        {
          "material": "Gillespie Borate",
          "amount": 10.44
        }
      ],
      "additionals": [
        {
          "material": "Copper Carbonate",
          "amount": 8.17
        },
        {
          "material": "Zircopax",
          "amount": 8.17
        },
        {
          "material": "Bentonite",
          "amount": 2.0
        }
      ],
      "description": "Western Pennsylvania Potters Community http://wpapotters.blogspot.com/2012/04/links-to-cone-6-oxidation-glaze-tests.html http://www.wpapotters.blogspot.com/2010/11/cone-6-oxidation-results-group-3.html With natural cooling in an electric kiln",
      "createdBy": "Terry Rorison",
      "source": "glazy.org",
      "url": "https://glazy.org/recipes/3378"
    },
    {
      "id": 44172,
      "code": "GLAZY-44172",
      "name": "Gloria's Good Glaze",
      "cone": "4",
      "surface": "",
      "transparency": "",
      "atmosphere": "Oxidation",
      "subtype": "Glaze - Specialty",
      "ingredients": [
        {
          "material": "Ferro Frit 3124",
          "amount": 78.0
        },
        {
          "material": "Kona F-4 feldspar",
          "amount": 14.0
        },
        {
          "material": "Whiting",
          "amount": 6.0
        },
        {
          "material": "EP Kaolin",
          "amount": 2.0
        }
      ],
      "additionals": [
        {
          "material": "Iron oxide",
          "amount": 8.0
        },
        {
          "material": "Nickel Carbonate",
          "amount": 4.0
        },
        {
          "material": "Ilmenite",
          "amount": 2.0
        }
      ],
      "description": "From Virginia Scotchie's Clay and Glaze Compendium",
      "createdBy": "Glazy Admin",
      "source": "glazy.org",
      "url": "https://glazy.org/recipes/44172"
    },
    {
      "id": 44183,
      "code": "GLAZY-44183",
      "name": "Gloria's Other Glaze",
      "cone": "4",
      "surface": "",
      "transparency": "",
      "atmosphere": "Oxidation",
      "subtype": "Glaze - Specialty",
      "ingredients": [
        {
          "material": "Gerstley Borate",
          "amount": 38.0
        },
        {
          "material": "Potash Feldspar",
          "amount": 36.0
        },
        {
          "material": "Ferro Frit 3134",
          "amount": 14.0
        },
        {
          "material": "Silica",
          "amount": 10.0
        },
        {
          "material": "Bentonite",
          "amount": 1.0
        },
        {
          "material": "Whiting",
          "amount": 1.0
        }
      ],
      "additionals": [
        {
          "material": "Rutile",
          "amount": 12.0
        },
        {
          "material": "Red Iron Oxide",
          "amount": 8.0
        }
      ],
      "description": "From Virginia Scotchie's Clay and Glaze Compendium",
      "createdBy": "Glazy Admin",
      "source": "glazy.org",
      "url": "https://glazy.org/recipes/44183"
    },
    {
      "id": 5225,
      "code": "GLAZY-5225",
      "name": "Gloss",
      "cone": "6",
      "surface": "Glossy",
      "transparency": "",
      "atmosphere": "Oxidation, Reduction",
      "subtype": "Glaze - Clear",
      "ingredients": [
        {
          "material": "Silica",
          "amount": 31.4
        },
        {
          "material": "Nepheline Syenite",
          "amount": 24.7
        },
        {
          "material": "Barium Carbonate",
          "amount": 21.5
        },
        {
          "material": "Strontium Carbonate",
          "amount": 12.5
        },
        {
          "material": "Kaolin",
          "amount": 7.1
        },
        {
          "material": "Whiting",
          "amount": 2.8
        }
      ],
      "description": "This recipe was imported from Louis Katz's Hyperglaze database available on his website: http://falcon.tamucc.edu/lkatz/allglazes.txt More information about Louis Katz can be found on his website, http://www.louiskatz.net/ Louis Katz Notes: I am not a safety expert and any information contained in this file about safety should be ignored in favor of advice from experts. All of the materials in all glazes are potentially hazardous. All of these glaze recipes are given without any representation of accuracy or safety. They may work, they may not. They may be safe when fired or they may not. All of the materials used in them have hazards associated with them. You must be have sufficient training in the hazards before you use the the materials. You will have to determine the suitability and safety for your use. Do not assume that a lack of a warning about a material means that it is safe. Cone: 6 Surface texture: ? Firing: Ox. or Red. Recipe: Percent Batch Barium Carbonate 21.50 21.50 Strontium Carbonate 12.50 12.50 Whiting 2.80 2.80 Neph Sy 24.70 24.70 Kaolin 7.10 7.10 Flint 31.40 31.40 Totals: 100.00 % 100.00 gm",
      "createdBy": "Glazy Admin",
      "source": "glazy.org",
      "url": "https://glazy.org/recipes/5225"
    },
    {
      "id": 1209,
      "code": "GLAZY-1209",
      "name": "Gloss 184",
      "cone": "6",
      "surface": "Glossy",
      "transparency": "Transparent",
      "atmosphere": "Oxidation",
      "subtype": "Glaze - Clear",
      "ingredients": [
        {
          "material": "Kona F-4 feldspar",
          "amount": 45.0
        },
        {
          "material": "Silica",
          "amount": 20.0
        },
        {
          "material": "Gerstley Borate",
          "amount": 13.3
        },
        {
          "material": "Whiting",
          "amount": 8.0
        },
        {
          "material": "Dolomite",
          "amount": 6.4
        },
        {
          "material": "Zinc Oxide",
          "amount": 4.0
        },
        {
          "material": "EP Kaolin",
          "amount": 2.5
        }
      ],
      "description": "Cadet #6302 2-5% Blackberry #6381 3-8% Turquoise #6364 2-6% Deep Salmon #6031 3-5% Black Nickel 1-2% Golden Ambrosia #6129 5% Amethyst 3-5% Peacock #6396 2-4% Saturn Orange #6121 3-5% Fawn #6104 5-8% From Kristen Kieffer. From George Bowes, Penland book.",
      "createdBy": "Glazy Admin",
      "source": "glazy.org",
      "url": "https://glazy.org/recipes/1209"
    },
    {
      "id": 1211,
      "code": "GLAZY-1211",
      "name": "Gloss Base Bill Aycock's no GB",
      "cone": "6",
      "surface": "Glossy",
      "transparency": "Translucent",
      "atmosphere": "Oxidation, Reduction",
      "subtype": "Glaze - Clear",
      "ingredients": [
        {
          "material": "Ferro Frit 3134",
          "amount": 34.7
        },
        {
          "material": "Silica",
          "amount": 28.8
        },
        {
          "material": "Potash Feldspar",
          "amount": 17.6
        },
        {
          "material": "Kaolin",
          "amount": 10.6
        },
        {
          "material": "Strontium Carbonate",
          "amount": 4.9
        },
        {
          "material": "Zinc Oxide",
          "amount": 3.3
        },
        {
          "material": "Whiting",
          "amount": 0.2
        }
      ],
      "description": "The base glaze is shiny, almost clear, that is a little fluid at ^6+ A nice 'hint' of blue can be the effect of a small amount of Cobalt in a transparent glaze with a fair amount of Rutile. and Iron wash under it can also cause interesting variations. This gives a good white with 5% rutile, with opalescent tones and, with luck and a good clay to work on, some blues. Try adding a small amount of Cobalt. Note that there is no clay-- you may need to use a suspender, or add a little Bentonite. The Strontium I substituted for Barium is a little coarse and can settle. If you try it- please let me know the results. submitted by: Bill Aycock e-mail:",
      "createdBy": "Glazy Admin",
      "source": "glazy.org",
      "url": "https://glazy.org/recipes/1211"
    },
    {
      "id": 3597,
      "code": "GLAZY-3597",
      "name": "Gloss Base with Lavender Stain",
      "cone": "04 - 02",
      "surface": "Satin-matte",
      "transparency": "Opaque",
      "atmosphere": "Oxidation",
      "subtype": "Glaze - Purple",
      "ingredients": [
        {
          "material": "Ferro Frit 3124",
          "amount": 75.0
        },
        {
          "material": "Kaolin",
          "amount": 15.0
        },
        {
          "material": "Silica",
          "amount": 10.0
        }
      ],
      "additionals": [
        {
          "material": "Stain",
          "amount": 6.0
        }
      ],
      "description": "Satinmatte not gloss. Cone 02. 6% MS #6319 Lavender Stain.",
      "createdBy": "Tessa Eastman",
      "source": "glazy.org",
      "url": "https://glazy.org/recipes/3597"
    },
    {
      "id": 1212,
      "code": "GLAZY-1212",
      "name": "Gloss Clear",
      "cone": "6",
      "surface": "Glossy",
      "transparency": "",
      "atmosphere": "Oxidation",
      "subtype": "Glaze - Clear",
      "ingredients": [
        {
          "material": "Gerstley Borate",
          "amount": 39.56
        },
        {
          "material": "EP Kaolin",
          "amount": 22.29
        },
        {
          "material": "Silica",
          "amount": 19.24
        },
        {
          "material": "Kona F-4 feldspar",
          "amount": 18.56
        },
        {
          "material": "Dolomite",
          "amount": 0.36
        }
      ],
      "description": "(optional zircopax) 8% --for a white glaze. This works well with many different colorants. Yellow is a sunny /bright that pools in the crevices with 6% titanium dioxide. I have also added up to 10% more EPK for a less runny glaze, but I fire closer to ^7 than to ^5. submitted by: Mary Kuilema e-mail:",
      "createdBy": "Glazy Admin",
      "source": "glazy.org",
      "url": "https://glazy.org/recipes/1212"
    },
    {
      "id": 1944,
      "code": "GLAZY-1944",
      "name": "gloss clear",
      "cone": "05 1/2",
      "surface": "Glossy",
      "transparency": "Transparent",
      "atmosphere": "Oxidation",
      "subtype": "Glaze - Clear",
      "ingredients": [
        {
          "material": "Pemco Frit P-25",
          "amount": 95.0
        },
        {
          "material": "Wollastonite",
          "amount": 5.0
        }
      ],
      "additionals": [
        {
          "material": "Bentonite",
          "amount": 2.0
        }
      ],
      "description": "Glaze Type: Alkaline From Harvey Brody's \"The Book of Lowfire Ceramics\"",
      "createdBy": "Glazy Admin",
      "source": "glazy.org",
      "url": "https://glazy.org/recipes/1944"
    },
    {
      "id": 208182,
      "code": "GLAZY-208182",
      "name": "Gloss clear base- Brisbane",
      "cone": "9 - 10",
      "surface": "",
      "transparency": "",
      "atmosphere": "Oxidation",
      "subtype": "Glaze",
      "ingredients": [
        {
          "material": "Potash Feldspar",
          "amount": 45.1
        },
        {
          "material": "Silica",
          "amount": 22.6
        },
        {
          "material": "Whiting",
          "amount": 17.0
        },
        {
          "material": "Kaolin",
          "amount": 11.1
        },
        {
          "material": "Zinc Oxide",
          "amount": 2.2
        },
        {
          "material": "Bentonite",
          "amount": 2.0
        }
      ],
      "description": "This cone 10 glaze will produce a glossy and transparent surface . Here is a breakdown of the materials and their contribution to the glaze. This has proven to be a stable base glaze using ingredients sourced from Milton in Brisbane and Picasso\u2019s at the Tweed. A milky consistency provides a good ability to dip or spray Potash Feldspar : This is the main fluxing agent in the glaze. It helps to melt and vitrify the glaze during firing, resulting in a smooth and glassy surface. Silica : This material provides structure to the glaze and promotes a strong bond between the glaze and the clay body. Whiting : This is a source of calcium and acts as a secondary flux in the glaze. It helps to adjust the thermal expansion of the glaze and promote a more even firing. Kaolin : This material is a source of alumina and acts as a stabilizer in the glaze. It also helps to promote good adhesion between the glaze and the clay body. Zinc Oxide : This material can help to promote a bright and clear appearance in the glaze, as well as improve the fit between the glaze and the clay body. Bentonite : This is a clay material that helps to suspend the other materials in the glaze and prevent settling.",
      "createdBy": "Paul Mikkelsen",
      "source": "glazy.org",
      "url": "https://glazy.org/recipes/208182"
    },
    {
      "id": 1945,
      "code": "GLAZY-1945",
      "name": "gloss clear cone 014",
      "cone": "12",
      "surface": "Glossy",
      "transparency": "Transparent",
      "atmosphere": "Oxidation",
      "subtype": "Glaze - Clear",
      "ingredients": [
        {
          "material": "Ferro Frit 3269",
          "amount": 44.0
        },
        {
          "material": "Pemco Frit P-54",
          "amount": 26.0
        },
        {
          "material": "Silica",
          "amount": 14.0
        },
        {
          "material": "Lithium Carbonate",
          "amount": 10.0
        },
        {
          "material": "Kaolin",
          "amount": 6.0
        }
      ],
      "description": "Glaze Type: Alkaline From Harvey Brody's \"The Book of Lowfire Ceramics\"",
      "createdBy": "Glazy Admin",
      "source": "glazy.org",
      "url": "https://glazy.org/recipes/1945"
    },
    {
      "id": 418,
      "code": "GLAZY-418",
      "name": "Gloss Dark Blue",
      "cone": "10",
      "surface": "",
      "transparency": "",
      "atmosphere": "",
      "subtype": "Glaze - Blue",
      "ingredients": [
        {
          "material": "Kona F-4 feldspar",
          "amount": 43.5
        },
        {
          "material": "Silica",
          "amount": 28.1
        },
        {
          "material": "Whiting",
          "amount": 18.2
        },
        {
          "material": "Kaolin",
          "amount": 10.1
        }
      ],
      "additionals": [
        {
          "material": "Cobalt Carbonate",
          "amount": 1.0
        },
        {
          "material": "Red Iron Oxide",
          "amount": 1.0
        }
      ],
      "description": "Here is a recipe for a reliable glossy dark blue. I have fired it in gas and wood and it works well either way. submitted by: Debbie Vacchi e-mail:",
