Repository: MrSeldon/argilev2

File: data/glazes/glazy.json (part 122 of 315)
{
      "createdBy": "Glazy Admin",
      "source": "glazy.org",
      "url": "https://glazy.org/recipes/418"
    },
    {
      "id": 1214,
      "code": "GLAZY-1214",
      "name": "Gloss Off-White",
      "cone": "6",
      "surface": "Glossy",
      "transparency": "Opaque",
      "atmosphere": "Oxidation",
      "subtype": "Glaze - White, Off-White",
      "ingredients": [
        {
          "material": "Kona F-4 feldspar",
          "amount": 45.0
        },
        {
          "material": "Silica",
          "amount": 24.0
        },
        {
          "material": "Gerstley Borate",
          "amount": 13.3
        },
        {
          "material": "Whiting",
          "amount": 8.3
        },
        {
          "material": "Dolomite",
          "amount": 6.4
        },
        {
          "material": "Zinc Oxide",
          "amount": 4.0
        },
        {
          "material": "EP Kaolin",
          "amount": 2.5
        }
      ],
      "description": "Glaze Type: Mid-fire + 8% Mason #6129 Golden Ambrosia",
      "createdBy": "Glazy Admin",
      "source": "glazy.org",
      "url": "https://glazy.org/recipes/1214"
    },
    {
      "id": 1217,
      "code": "GLAZY-1217",
      "name": "Gloss speckled blue-grey",
      "cone": "6 - 8",
      "surface": "Glossy",
      "transparency": "",
      "atmosphere": "Oxidation",
      "subtype": "Glaze - Blue",
      "ingredients": [
        {
          "material": "Albany slip",
          "amount": 47.37
        },
        {
          "material": "Potash Feldspar",
          "amount": 28.42
        },
        {
          "material": "Silica",
          "amount": 9.47
        },
        {
          "material": "Zinc Oxide",
          "amount": 9.47
        },
        {
          "material": "Whiting",
          "amount": 5.26
        }
      ],
      "additionals": [
        {
          "material": "Rutile",
          "amount": 5.26
        }
      ],
      "description": "Rob Wadey (robert wadey ) 9734B - 100 Ave Grande Prairie, Alberta t8V 0T6 Phone: (403) 538-3731 Fax: (403) 538.3732",
      "createdBy": "Glazy Admin",
      "source": "glazy.org",
      "url": "https://glazy.org/recipes/1217"
    },
    {
      "id": 1218,
      "code": "GLAZY-1218",
      "name": "Gloss Transparent",
      "cone": "2",
      "surface": "Glossy",
      "transparency": "",
      "atmosphere": "Oxidation, Reduction",
      "subtype": "Glaze - Clear",
      "ingredients": [
        {
          "material": "Gerstley Borate",
          "amount": 50.0
        },
        {
          "material": "Petalite",
          "amount": 40.0
        },
        {
          "material": "Silica",
          "amount": 10.0
        }
      ],
      "description": "From a University of Georgia class handout on glaze & clay from Andy Nasisse.",
      "createdBy": "Glazy Admin",
      "source": "glazy.org",
      "url": "https://glazy.org/recipes/1218"
    },
    {
      "id": 158999,
      "code": "GLAZY-158999",
      "name": "Gloss White",
      "cone": "9 - 11",
      "surface": "Glossy",
      "transparency": "Semi-opaque",
      "atmosphere": "Reduction",
      "subtype": "Glaze",
      "ingredients": [
        {
          "material": "Custer Feldspar",
          "amount": 51.0
        },
        {
          "material": "EP Kaolin",
          "amount": 14.0
        },
        {
          "material": "Silica",
          "amount": 14.0
        },
        {
          "material": "Talc",
          "amount": 11.0
        },
        {
          "material": "Whiting",
          "amount": 10.0
        }
      ],
      "additionals": [
        {
          "material": "Bentonite",
          "amount": 1.5
        }
      ],
      "description": "",
      "createdBy": "Ashley Endler",
      "source": "glazy.org",
      "url": "https://glazy.org/recipes/158999"
    },
    {
      "id": 29838,
      "code": "GLAZY-29838",
      "name": "Glossy",
      "cone": "4 - 6",
      "surface": "Glossy",
      "transparency": "",
      "atmosphere": "Oxidation, Reduction",
      "subtype": "Glaze - White, Off-White",
      "ingredients": [
        {
          "material": "Gerstley Borate",
          "amount": 50.0
        },
        {
          "material": "Silica",
          "amount": 35.0
        },
        {
          "material": "EP Kaolin",
          "amount": 15.0
        }
      ],
      "description": "From Cushing's Handbook - Third Edition",
      "createdBy": "Alfred Grinding Room - Glazes",
      "source": "glazy.org",
      "url": "https://glazy.org/recipes/29838"
    },
    {
      "id": 34743,
      "code": "GLAZY-34743",
      "name": "Glossy & Transparent",
      "cone": "6",
      "surface": "Glossy",
      "transparency": "Transparent",
      "atmosphere": "",
      "subtype": "Glaze - Clear",
      "ingredients": [
        {
          "material": "Soda Feldspar (Maxum LA, Minerco)",
          "amount": 28.3
        },
        {
          "material": "Wollastonite",
          "amount": 22.3
        },
        {
          "material": "Kaolin (WBH,Minerco)",
          "amount": 19.0
        },
        {
          "material": "Silica",
          "amount": 17.2
        },
        {
          "material": "Frit 6004",
          "amount": 7.6
        },
        {
          "material": "Petalite",
          "amount": 5.6
        }
      ],
      "description": "",
      "createdBy": "Ceramics Bezalel",
      "source": "glazy.org",
      "url": "https://glazy.org/recipes/34743"
    },
    {
      "id": 101278,
      "code": "GLAZY-101278",
      "name": "Glossy - First year's project (3124) - class 2019",
      "cone": "",
      "surface": "",
      "transparency": "",
      "atmosphere": "",
      "subtype": "Glaze",
      "ingredients": [
        {
          "material": "Silica",
          "amount": 27.0
        },
        {
          "material": "Ferro Frit 3124",
          "amount": 21.0
        },
        {
          "material": "Whiting",
          "amount": 17.0
        },
        {
          "material": "Nephelin Syenite (Sepctrum N, Minerco)",
          "amount": 13.0
        },
        {
          "material": "Calcined Kaolin",
          "amount": 12.0
        },
        {
          "material": "Kaolin (WBH,Minerco)",
          "amount": 10.0
        }
      ],
      "description": "",
      "createdBy": "Ceramics Bezalel",
      "source": "glazy.org",
      "url": "https://glazy.org/recipes/101278"
    },
    {
      "id": 37941,
      "code": "GLAZY-37941",
      "name": "Glossy - First year's project (6004) - class 2019",
      "cone": "6",
      "surface": "Glossy",
      "transparency": "Transparent",
      "atmosphere": "",
      "subtype": "Glaze - Clear",
      "ingredients": [
        {
          "material": "Silica",
          "amount": 32.9
        },
        {
          "material": "Whiting",
          "amount": 21.1
        },
        {
          "material": "Calcined Kaolin",
          "amount": 18.1
        },
        {
          "material": "Frit 6004",
          "amount": 11.1
        },
        {
          "material": "Kaolin (WBH,Minerco)",
          "amount": 10.0
        },
        {
          "material": "Nephelin Syenite (Sepctrum N, Minerco)",
          "amount": 6.8
        }
      ],
      "description": "",
      "createdBy": "Ceramics Bezalel",
      "source": "glazy.org",
      "url": "https://glazy.org/recipes/37941"
    },
    {
      "id": 124338,
      "code": "GLAZY-124338",
      "name": "Glossy Ba crystalline base",
      "cone": "6",
      "surface": "Glossy",
      "transparency": "Translucent",
      "atmosphere": "Oxidation, Neutral",
      "subtype": "Glaze - Crystalline",
      "ingredients": [
        {
          "material": "Silica",
          "amount": 31.46
        },
        {
          "material": "Fusion Frit F644",
          "amount": 25.71
        },
        {
          "material": "Zinc Oxide",
          "amount": 16.73
        },
        {
          "material": "Barium Carbonate",
          "amount": 14.9
        },
        {
          "material": "EP Kaolin",
          "amount": 6.44
        },
        {
          "material": "Titanium Dioxide",
          "amount": 4.76
        }
      ],
      "description": "Shout out to Ceramic Materials Workshop. https://www.ceramicmaterialsworkshop.com/ Can be applied thin enough to avoid runs. Will run if thick. All the test tiles I uploaded were 75:100 water to dry ingredients. The bowls were 1:1 water to dry ingredients. The increased water content helps obtain a thinner application. I don't track specific gravity. Pretty standard crystalline base. Uses Ba instead of Ca. Does not need a crystal firing schedule. All my test photos are from slow cool firings. My schedule is (all temps in F): ramp to 2232 hold15 minutes 9999->2050 no hold 50->1400 off I haven't tested this in reduction. I have no reason to believe that it would misbehave in reduction. I have not tested this with any post firing treatments that some use with their crystalline glazes. Important note on this glaze - it WILL degrade over time. F644 is soluble and over time the glaze chemistry will change just sitting in the bucket. If you find an older batch of this glaze is not producing the results you expect, mix a new batch.",
      "createdBy": "Eric P.",
      "source": "glazy.org",
      "url": "https://glazy.org/recipes/124338"
    },
    {
      "id": 118854,
      "code": "GLAZY-118854",
      "name": "Glossy base",
      "cone": "6 - 7",
      "surface": "",
      "transparency": "",
      "atmosphere": "Oxidation",
      "subtype": "Glaze",
      "ingredients": [
        {
          "material": "Silica",
          "amount": 34.1
        },
        {
          "material": "Ferro Frit 3134",
          "amount": 23.1
        },
        {
          "material": "EP Kaolin",
          "amount": 17.8
        },
        {
          "material": "Nepheline Syenite",
          "amount": 16.6
        },
        {
          "material": "Wollastonite",
          "amount": 6.3
        },
        {
          "material": "Talc",
          "amount": 2.1
        }
      ],
      "description": "Designed to prevent crazing on B-mix.",
      "createdBy": "Nigel",
      "source": "glazy.org",
      "url": "https://glazy.org/recipes/118854"
    },
    {
      "id": 33405,
      "code": "GLAZY-33405",
      "name": "Glossy Base (MC6) PINK",
      "cone": "5 1/2 - 7",
      "surface": "Semi-matte",
      "transparency": "Opaque",
      "atmosphere": "Oxidation, Neutral",
      "subtype": "Glaze - Red - Pink",
      "ingredients": [
        {
          "material": "EP Kaolin",
          "amount": 20.0
        },
        {
          "material": "Ferro Frit 3134",
          "amount": 20.0
        },
        {
          "material": "Custer Feldspar (2000-2012 Ron Roy)",
          "amount": 20.0
        },
        {
          "material": "Silica",
          "amount": 18.5
        },
        {
          "material": "Amtalc-C98 Talc",
          "amount": 11.5
        },
        {
          "material": "Vansil W-30 Wollastonite",
          "amount": 10.0
        }
      ],
      "additionals": [
        {
          "material": "Tin Oxide",
          "amount": 7.5
        },
        {
          "material": "Chrome Oxide",
          "amount": 0.2
        }
      ],
      "description": "From Mastering Cone 6, with color variation.",
      "createdBy": "John Britt",
      "source": "glazy.org",
      "url": "https://glazy.org/recipes/33405"
    },
    {
      "id": 3494,
      "code": "GLAZY-3494",
      "name": "Glossy Base 1 #17",
      "cone": "6",
      "surface": "Glossy",
      "transparency": "Translucent",
      "atmosphere": "Oxidation",
      "subtype": "Glaze - Clear",
      "ingredients": [
        {
          "material": "Ferro Frit 3134",
          "amount": 23.0
        },
        {
          "material": "G-200 Feldspar",
          "amount": 23.0
        },
        {
          "material": "EP Kaolin",
          "amount": 18.1
        },
        {
          "material": "Talc",
          "amount": 13.2
        },
        {
          "material": "Wollastonite",
          "amount": 11.5
        },
        {
          "material": "Silica",
          "amount": 11.2
        }
      ],
      "description": "This glaze comes from John Post at http://www.johnpost.us/ http://www.macomb.k12.mi.us/utica/burr/art/JohnPost-2014/main-pages/glossy-base-17-test-tiles.html This is glaze 17 from the Ian Curie grid I made using the fluxes from glossy base 1 from the book Mastering Cone 6 glazes by John Hesselberth and Ron Roy.",
      "createdBy": "John Post",
      "source": "glazy.org",
      "url": "https://glazy.org/recipes/3494"
    },
    {
      "id": 61496,
      "code": "GLAZY-61496",
      "name": "Glossy Base 2 with substitute-wollastonite",
      "cone": "6",
      "surface": "Glossy",
      "transparency": "Translucent",
      "atmosphere": "Oxidation",
      "subtype": "Glaze - Clear",
      "ingredients": [
        {
          "material": "Gerstley Borate",
          "amount": 32.0
        },
        {
          "material": "Silica",
          "amount": 29.0
        },
        {
          "material": "Custer Feldspar",
          "amount": 24.0
        },
        {
          "material": "EP Kaolin",
          "amount": 12.0
        },
        {
          "material": "Wollastonite",
          "amount": 3.0
        }
      ],
      "description": "glossy base 2 from the book Mastering Cone 6 glazes by John Hesselberth and Ron Roy with substitution for whiting. Wollastonite instead",
      "createdBy": "Emily",
      "source": "glazy.org",
      "url": "https://glazy.org/recipes/61496"
    },
    {
      "id": 9297,
      "code": "GLAZY-9297",
      "name": "glossy black (oxide variation)",
      "cone": "6",
      "surface": "Semi-glossy",
      "transparency": "",
      "atmosphere": "Oxidation",
      "subtype": "Glaze - Clear",
      "ingredients": [
        {
          "material": "Custer Feldspar",
          "amount": 20.0
        },
        {
          "material": "EP Kaolin",
          "amount": 20.0
        },
        {
          "material": "Ferro Frit 3134",
          "amount": 20.0
        },
        {
          "material": "Silica",
          "amount": 20.0
        },
        {
          "material": "Wollastonite",
          "amount": 20.0
        }
      ],
      "additionals": [
        {
          "material": "Red Iron Oxide",
          "amount": 9.0
        },
        {
          "material": "Cobalt Carbonate",
          "amount": 1.0
        }
      ],
      "description": "",
      "createdBy": "chance taylor",
      "source": "glazy.org",
      "url": "https://glazy.org/recipes/9297"
    },
    {
      "id": 43807,
      "code": "GLAZY-43807",
      "name": "Glossy Blue with Crystals",
      "cone": "10",
      "surface": "",
      "transparency": "",
      "atmosphere": "",
      "subtype": "Glaze - Blue - Rutile",
      "ingredients": [
        {
          "material": "Potash Feldspar",
          "amount": 32.2
        },
        {
          "material": "Whiting",
          "amount": 20.5
        },
        {
          "material": "Silica",
          "amount": 19.5
        },
        {
          "material": "EP Kaolin",
          "amount": 16.6
        },
        {
          "material": "Talc",
          "amount": 11.2
        }
      ],
      "additionals": [
        {
          "material": "Rutile",
          "amount": 8.3
        }
      ],
      "description": "From Virginia Scotchie's Clay and Glaze Compendium",
      "createdBy": "Glazy Admin",
      "source": "glazy.org",
      "url": "https://glazy.org/recipes/43807"
    },
    {
      "id": 43351,
      "code": "GLAZY-43351",
      "name": "Glossy Celadon",
      "cone": "6",
      "surface": "",
      "transparency": "",
      "atmosphere": "",
      "subtype": "Glaze - Iron - Celadon",
      "ingredients": [
        {
          "material": "Colemanite",
          "amount": 60.0
        },
        {
          "material": "Silica",
          "amount": 28.0
        },
        {
          "material": "EP Kaolin",
          "amount": 8.0
        },
        {
          "material": "Red Iron Oxide",
          "amount": 2.0
        },
        {
          "material": "Whiting",
          "amount": 2.0
        }
      ],
      "additionals": [
        {
          "material": "Bentonite",
          "amount": 2.0
        }
      ],
      "description": "From Virginia Scotchie's Clay and Glaze Compendium",
      "createdBy": "Glazy Admin",
      "source": "glazy.org",
      "url": "https://glazy.org/recipes/43351"
    },
    {
      "id": 8888,
      "code": "GLAZY-8888",
      "name": "Glossy Clear",
      "cone": "6 - 10",
      "surface": "Semi-glossy",
      "transparency": "Transparent",
      "atmosphere": "Oxidation",
      "subtype": "Glaze",
      "ingredients": [
        {
          "material": "EP Kaolin",
          "amount": 20.0
        },
        {
          "material": "Ferro Frit 3134",
          "amount": 20.0
        },
        {
          "material": "G-200 Feldspar",
          "amount": 20.0
        },
        {
          "material": "Silica",
          "amount": 19.0
        },
        {
          "material": "Wollastonite",
          "amount": 15.0
        },
        {
          "material": "Talc",
          "amount": 6.0
        }
      ],
      "description": "This is a clear glaze we use to go over mason stained slips at both cone 6 and cone 10. Yes, we use the same glaze at both temps. We don't remember where we got it, but it was something that was already developed somewhere. It will go a little cloudy where thick, but where thin and medium thickness, it's very clear. We also spray this glaze with good success.",
      "createdBy": "IU Southeast Ceramics",
      "source": "glazy.org",
      "url": "https://glazy.org/recipes/8888"
    },
    {
      "id": 338433,
      "code": "GLAZY-338433",
      "name": "Glossy Clear",
      "cone": "9 - 10",
      "surface": "Semi-glossy",
      "transparency": "Transparent",
      "atmosphere": "Oxidation",
      "subtype": "Glaze - Clear",
      "ingredients": [
        {
          "material": "Potash Feldspar",
          "amount": 38.0
        },
        {
          "material": "Kaolin",
          "amount": 23.0
        },
        {
          "material": "Silica",
          "amount": 23.0
        },
        {
          "material": "Whiting",
          "amount": 16.0
        }
      ],
      "additionals": [
        {
          "material": "Talc",
          "amount": 5.0
        }
      ],
      "description": "Production 202305",
      "createdBy": "Eric Tung",
      "source": "glazy.org",
      "url": "https://glazy.org/recipes/338433"
    },
    {
      "id": 2249,
      "code": "GLAZY-2249",
      "name": "Glossy Clear 2, Woody's Base ARAC",
      "cone": "4",
      "surface": "",
      "transparency": "",
      "atmosphere": "Oxidation",
      "subtype": "Glaze - Matte",
      "ingredients": [
        {
          "material": "Ferro Frit 3124",
          "amount": 30.0
        },
        {
          "material": "Gerstley Borate",
          "amount": 26.0
        },
        {
          "material": "Nepheline Syenite",
          "amount": 20.0
        },
        {
          "material": "EP Kaolin",
          "amount": 10.0
        },
        {
          "material": "Silica",
          "amount": 10.0
        },
        {
          "material": "Lithium Carbonate",
          "amount": 4.0
        }
      ],
      "description": "Glaze Type: Lithium Matt Colorants: Light Green copper carbonate 2 80 160 200 Dark Green copper carbonate 6 240 480 600 Dark blue cobalt .5 20 40 50 Yellow red iron oxide 4 160 320 400 Purple Glaze may form crystals in the bucket in cold weather. Crazes. Good color response. Fairly forgiving, pools but not runny unless thick.",
      "createdBy": "Glazy Admin",
      "source": "glazy.org",
      "url": "https://glazy.org/recipes/2249"
    },
    {
      "id": 1948,
      "code": "GLAZY-1948",
      "name": "Glossy Clear 3",
      "cone": "4",
      "surface": "Glossy",
      "transparency": "",
      "atmosphere": "Oxidation",
      "subtype": "Glaze - Clear",
      "ingredients": [
        {
          "material": "Ferro Frit 3195",
          "amount": 73.5
        },
        {
          "material": "Nepheline Syenite",
          "amount": 7.8
        },
        {
          "material": "EP Kaolin",
          "amount": 5.9
        },
        {
          "material": "Gerstley Borate",
          "amount": 4.9
        },
        {
          "material": "Lithium Carbonate",
          "amount": 3.9
        },
        {
          "material": "Bentonite",
          "amount": 2.0
        },
        {
          "material": "Zinc Oxide",
          "amount": 2.0
        }
      ],
      "description": "Glaze Type: Ca Na B Glaze Type: Ca Na B. Opacity: Transparent. Firing type: Oxidation .",
      "createdBy": "Glazy Admin",
      "source": "glazy.org",
      "url": "https://glazy.org/recipes/1948"
    },
    {
      "id": 31684,
      "code": "GLAZY-31684",
      "name": "Glossy Clear 3",
      "cone": "4",
      "surface": "Glossy",
      "transparency": "Transparent",
      "atmosphere": "Oxidation",
      "subtype": "Glaze - Clear",
      "ingredients": [
        {
          "material": "Ferro Frit 3195",
          "amount": 73.5
        },
        {
          "material": "Neph Sye A270",
          "amount": 7.8
        },
        {
          "material": "EP Kaolin",
          "amount": 5.9
        },
        {
          "material": "Gerstley Borate",
          "amount": 4.9
        },
        {
          "material": "Lithium Carbonate",
          "amount": 3.9
        },
        {
          "material": "Bentonite",
          "amount": 2.0
        },
        {
          "material": "Zinc Oxide",
          "amount": 2.0
        }
      ],
      "description": "",
      "createdBy": "Alfred Grinding Room - Glazes",
      "source": "glazy.org",
      "url": "https://glazy.org/recipes/31684"
    },
    {
      "id": 4453,
      "code": "GLAZY-4453",
      "name": "Glossy Dark Blue",
      "cone": "6 - 8",
      "surface": "Glossy",
      "transparency": "Transparent",
      "atmosphere": "Oxidation",
      "subtype": "Glaze - Blue",
      "ingredients": [
        {
          "material": "Nepheline Syenite",
          "amount": 41.0
        },
        {
          "material": "Silica",
          "amount": 20.0
        },
        {
          "material": "Whiting",
          "amount": 15.0
        },
        {
          "material": "Gerstley Borate",
          "amount": 12.0
        },
        {
          "material": "Dolomite",
          "amount": 7.0
        },
        {
          "material": "Kaolin",
          "amount": 5.0
        },
        {
          "material": "Bentonite",
          "amount": 2.0
        },
        {
          "material": "Cobalt Carbonate",
          "amount": 2.0
        }
      ],
      "description": "Fires well at Cone 6 -7 , a bit of soak to prevent pin holing, has to be fairly thick blisters at 1250 and runs!",
      "createdBy": "kenneth ibbett",
      "source": "glazy.org",
      "url": "https://glazy.org/recipes/4453"
    },
    {
      "id": 420,
      "code": "GLAZY-420",
      "name": "Glossy Deep Blue Green",
      "cone": "9 - 10",
      "surface": "Satin",
      "transparency": "",
      "atmosphere": "Reduction",
      "subtype": "Glaze - Green",
      "ingredients": [
        {
          "material": "Silica",
          "amount": 27.3
        },
        {
          "material": "G-200 Feldspar",
          "amount": 27.2
        },
        {
          "material": "Whiting",
          "amount": 23.3
        },
        {
          "material": "EP Kaolin",
          "amount": 19.2
        },
        {
          "material": "Zinc Oxide",
          "amount": 3.0
        }
      ],
      "additionals": [
        {
          "material": "Cobalt Carbonate",
          "amount": 1.4
        },
        {
          "material": "Chrome Oxide",
          "amount": 0.3
        }
      ],
      "description": "Deep teal over stoneware deep blue with slip. Satin to almost gloss glaze Well I finally got around to typing this thing up...^9-10 Blues Thank you one and all for all the donated recipes. I only tested 31 out of almost 100 I received. I'll continue testing and reporting as the winter DRAGS on. All the glazes were tested on #900 Miller clay which is a toasty ^10 stoneware. One side of the test tile was brushed with a thick coating of Cynthia Bringle's wet/dry white slip. Each glaze was dipped in three thicknesses on a heavily textured tile. All tiles were fired to a (hard)^9 (10 tipping)reduction firing. 1 hr. Body reduction at ^08 and 1 hr. glaze reduction at ^9 then a quick reox. before shutdown. Any time potash or Custer spar is called for, I used G-200. All ball clay is OM-4 . Many glazes I substituted 75% of the amount of Barium with Strontium. All kaolin is EPK. Remember... glazes don't travel well. Your results will probably be TOTALLY different. Please test before use. Tracy Wilson Saltbox Pottery",
      "createdBy": "Glazy Admin",
      "source": "glazy.org",
      "url": "https://glazy.org/recipes/420"
    },
    {
      "id": 2803,
      "code": "GLAZY-2803",
      "name": "Glossy Deep Blue Green",
      "cone": "9 - 10",
      "surface": "Semi-glossy",
      "transparency": "",
      "atmosphere": "Reduction",
      "subtype": "Glaze - Green",
      "ingredients": [
        {
          "material": "Silica",
          "amount": 28.1
        },
        {
          "material": "G-200 Feldspar",
          "amount": 28.0
        },
        {
          "material": "Whiting",
          "amount": 24.0
        },
        {
          "material": "EP Kaolin",
          "amount": 19.8
        },
        {
          "material": "Chrome Oxide",
          "amount": 0.3
        }
      ],
      "additionals": [
        {
          "material": "Zinc Oxide",
          "amount": 3.1
        },
        {
          "material": "Cobalt Carbonate",
          "amount": 1.4
        }
      ],
      "description": "Notes: Tracy Wilson: deep teal over stoneware, deep blue on white slip, satin to almost gloss.",
      "createdBy": "Glazy Admin",
      "source": "glazy.org",
      "url": "https://glazy.org/recipes/2803"
    },
    {
      "id": 991,
      "code": "GLAZY-991",
      "name": "Glossy Geoff Wheeler - Base Rob's/G.A. Blend",
      "cone": "6",
      "surface": "Satin-matte",
      "transparency": "",
      "atmosphere": "Oxidation",
      "subtype": "Glaze - White, Off-White",
      "ingredients": [
        {
          "material": "Cornwall Stone",
          "amount": 34.6
        },
        {
          "material": "Kona F-4 feldspar",
          "amount": 23.2
        },
        {
          "material": "Ferro Frit 3110",
          "amount": 10.6
        },
        {
          "material": "Silica",
          "amount": 9.3
        },
        {
          "material": "Strontium Carbonate",
          "amount": 9.3
        },
        {
          "material": "Whiting",
          "amount": 8.4
        },
        {
          "material": "Gerstley Borate",
          "amount": 2.9
        },
        {
          "material": "Lithium Carbonate",
          "amount": 1.7
        }
      ],
      "additionals": [
        {
          "material": "Bentonite",
          "amount": 3.0
        }
      ],
      "description": "Glaze Type: Mid-fire From Geoffrey Wheeler",
      "createdBy": "Glazy Admin",
      "source": "glazy.org",
      "url": "https://glazy.org/recipes/991"
    },
    {
      "id": 94039,
      "code": "GLAZY-94039",
      "name": "Glossy glaze",
      "cone": "6",
      "surface": "Glossy",
      "transparency": "",
      "atmosphere": "",
      "subtype": "Glaze",
      "ingredients": [
        {
          "material": "Silica",
          "amount": 27.6
        },
        {
          "material": "Neph Sye A270",
          "amount": 21.4
        },
        {
          "material": "Ferro Frit 3124",
          "amount": 19.4
        },
        {
          "material": "Whiting",
          "amount": 12.2
        },
        {
          "material": "Kaolin (WBH,Minerco)",
          "amount": 10.0
        },
        {
          "material": "Calcined Kaolin",
          "amount": 9.4
        }
      ],
      "description": "",
      "createdBy": "Ceramics Bezalel",
      "source": "glazy.org",
      "url": "https://glazy.org/recipes/94039"
    },
    {
      "id": 7370,
      "code": "GLAZY-7370",
      "name": "Glossy Glaze From Albion Stafford",
      "cone": "9 - 10",
      "surface": "Glossy",
      "transparency": "Transparent",
      "atmosphere": "Oxidation",
      "subtype": "Glaze - Clear",
      "ingredients": [
        {
          "material": "Custer Feldspar",
          "amount": 28.0
        },
        {
          "material": "Silica",
          "amount": 27.0
        },
        {
          "material": "Whiting",
          "amount": 23.0
        },
        {
          "material": "Grolleg Kaolin",
          "amount": 19.0
        },
        {
          "material": "Zinc Oxide",
          "amount": 3.0
        }
      ],
      "additionals": [
        {
          "material": "Stain",
          "amount": 5.0
        }
      ],
      "description": "From Albion Stafford From the Kate Doody Glaze book",
      "createdBy": "Daniel Bare",
      "source": "glazy.org",
      "url": "https://glazy.org/recipes/7370"
    },
    {
      "id": 194859,
      "code": "GLAZY-194859",
      "name": "Glossy gold",
      "cone": "6",
      "surface": "Smooth Matte",
      "transparency": "Opaque",
      "atmosphere": "Oxidation",
      "subtype": "Glaze - Specialty - Metallic",
      "ingredients": [
        {
          "material": "Manganese Dioxide",
          "amount": 31.08
        },
        {
          "material": "Mahavir Feldspar",
          "amount": 27.31
        },
        {
          "material": "EP Kaolin",
          "amount": 14.38
        },
        {
          "material": "Silica",
          "amount": 10.97
        },
        {
          "material": "Copper Carbonate",
          "amount": 9.46
        },
        {
          "material": "Fusion Frit F644",
          "amount": 6.8
        }
      ],
      "description": "Shout out to Ceramic Materials Workshop; https://www.ceramicmaterialsworkshop.com/ Matt Katz taught me how to make a Mn/Cu gold :) Inspired by Lasse Ostman's golden glaze recipe: https://glazy.org/recipes/126620 This is my version of a golden glaze. I have only fired this in a cone 6 slow cool cycle (below). I am not sure what it would look like in other firing cycles. It has a unique texture, smooth, silky. Love the texture of this one. This will run when too thick, but only when too thick. Slow cool cycle that I use (in f): 400-> 1900 no hold 270-> 2232 hold 15 999->2100 no hold 50->1400",
      "createdBy": "Eric P.",
      "source": "glazy.org",
      "url": "https://glazy.org/recipes/194859"
    },
    {
      "id": 9083,
      "code": "GLAZY-9083",
      "name": "glossy green celadon",
      "cone": "6",
      "surface": "Satin",
      "transparency": "",
      "atmosphere": "Oxidation",
      "subtype": "Glaze - Iron - Celadon",
      "ingredients": [
        {
          "material": "Custer Feldspar",
          "amount": 20.0
        },
        {
          "material": "EP Kaolin",
          "amount": 20.0
        },
        {
          "material": "Ferro Frit 3134",
          "amount": 20.0
        },
        {
          "material": "Silica",
          "amount": 20.0
        },
        {
          "material": "Wollastonite",
          "amount": 20.0
        }
      ],
      "additionals": [
        {
          "material": "Red Iron Oxide",
          "amount": 2.0
        },
        {
          "material": "Copper Carbonate",
          "amount": 1.0
        }
      ],
      "description": "light green celadon, satin surface",
      "createdBy": "chance taylor",
      "source": "glazy.org",
      "url": "https://glazy.org/recipes/9083"
    },
    {
      "id": 1949,
      "code": "GLAZY-1949",
      "name": "Glossy Higgins",
      "cone": "4",
      "surface": "Glossy",
      "transparency": "Transparent",
      "atmosphere": "Oxidation, Reduction",
      "subtype": "Glaze - Clear",
      "ingredients": [
        {
          "material": "Ferro Frit 3124",
          "amount": 80.0
        },
        {
          "material": "Nepheline Syenite",
          "amount": 13.0
        },
        {
          "material": "EP Kaolin",
          "amount": 7.0
        }
      ],
      "description": "Glaze Type: Ca Na B Vanadium Stain 7 Delphinium Blue 3 Crimson Stain 7 Use the stain amounts individually or mixed.",
      "createdBy": "Glazy Admin",
      "source": "glazy.org",
      "url": "https://glazy.org/recipes/1949"
    },
    {
      "id": 95539,
      "code": "GLAZY-95539",
      "name": "Glossy Mossy Flossy",
      "cone": "6",
      "surface": "",
      "transparency": "",
      "atmosphere": "Oxidation",
      "subtype": "Glaze - White, Off-White",
      "ingredients": [
        {
          "material": "Nepheline Syenite",
          "amount": 400.0
        },
        {
          "material": "Gillespie Borate",
          "amount": 300.0
        },
        {
          "material": "Silica",
          "amount": 300.0
        },
        {
          "material": "EP Kaolin",
          "amount": 200.0
        },
        {
          "material": "Spodumene",
          "amount": 100.0
        },
        {
          "material": "Tin Oxide",
          "amount": 100.0
        },
        {
          "material": "Whiting",
          "amount": 100.0
        }
      ],
      "additionals": [
        {
          "material": "Iron oxide",
          "amount": 11.0
        }
      ],
      "description": "From Oxidation Glazes, Cone 6 -7, Albertus Magnus College by Jerome Nevins Cone: 6 Color: White, brown specks Firing: Oxidation Surface: Not quite glossy Amount Ingredient 400 Nepheline Syenite 300 Silica 100 Whiting 300 Gillespie Borate 200 Kaolin--EPK 100 Spodumene--Gwalia 1400 Total Additives 100 Tin Oxide 11 Iron Oxide--Red Suspends better with 1% Bentonite",
      "createdBy": "Glazy Admin",
      "source": "glazy.org",
      "url": "https://glazy.org/recipes/95539"
    },
    {
      "id": 39479,
      "code": "GLAZY-39479",
      "name": "Glossy Nuka",
      "cone": "8 - 10",
      "surface": "",
      "transparency": "",
      "atmosphere": "Reduction",
      "subtype": "Glaze - Ash - Nuka",
      "ingredients": [
        {
          "material": "Silica",
          "amount": 27.0
        },
        {
          "material": "Nepheline Syenite",
          "amount": 21.0
        },
        {
          "material": "Mixed wood ash",
          "amount": 20.0
        },
        {
          "material": "Whiting",
          "amount": 11.0
        },
        {
          "material": "Gillespie Borate",
          "amount": 8.0
        },
        {
          "material": "Talc",
          "amount": 5.0
        },
        {
          "material": "Tricalcium Phosphate, Synthetic Bone Ash",
          "amount": 5.0
        },
        {
          "material": "Ball Clay",
          "amount": 3.0
        }
      ],
      "description": "An adaptation of a recipe found here: https://news.wabisabi-keramik.de/en/glossy-nuka-glaze/ Like all nukas, it can run like crazy if thick.",
      "createdBy": "Tom Demeranville",
      "source": "glazy.org",
      "url": "https://glazy.org/recipes/39479"
    },
    {
      "id": 9308,
      "code": "GLAZY-9308",
      "name": "Glossy Red (Stain)",
      "cone": "6",
      "surface": "Satin",
      "transparency": "",
      "atmosphere": "Oxidation",
      "subtype": "Glaze - Clear",
      "ingredients": [
        {
          "material": "Custer Feldspar",
          "amount": 20.0
        },
        {
          "material": "EP Kaolin",
          "amount": 20.0
        },
        {
          "material": "Ferro Frit 3134",
          "amount": 20.0
        },
        {
          "material": "Silica",
          "amount": 20.0
        },
        {
          "material": "Wollastonite",
          "amount": 20.0
        }
      ],
      "additionals": [
        {
          "material": "Red stain",
          "amount": 8.0
        }
      ],
      "description": "mason stain 6006 8%",
      "createdBy": "chance taylor",
      "source": "glazy.org",
      "url": "https://glazy.org/recipes/9308"
    },
    {
      "id": 1951,
      "code": "GLAZY-1951",
      "name": "Glossy Silica",
      "cone": "4",
      "surface": "Glossy",
      "transparency": "Opaque",
      "atmosphere": "Oxidation",
      "subtype": "Glaze - White, Off-White",
      "ingredients": [
        {
          "material": "Ferro Frit 3124",
          "amount": 88.2
        },
        {
          "material": "EP Kaolin",
          "amount": 5.9
        },
        {
          "material": "Talc",
          "amount": 5.9
        }
      ],
      "additionals": [
        {
          "material": "Zircopax",
          "amount": 17.7
        }
      ],
      "description": "Glaze Type: Ca Na B Glaze Type: Ca Na B. Opacity: . Firing type: Oxidation .",
      "createdBy": "Glazy Admin",
      "source": "glazy.org",
      "url": "https://glazy.org/recipes/1951"
    },
    {
      "id": 16988,
      "code": "GLAZY-16988",
      "name": "Glossy transparent",
      "cone": "7 - 9",
      "surface": "",
      "transparency": "",
      "atmosphere": "Oxidation",
      "subtype": "Glaze",
      "ingredients": [
        {
          "material": "Potash Feldspar",
          "amount": 34.0
        },
        {
          "material": "Silica",
          "amount": 23.0
        },
        {
          "material": "Calcium borate frit",
          "amount": 14.0
        },
        {
          "material": "Kaolin",
          "amount": 13.0
        },
        {
          "material": "Whiting",
          "amount": 11.0
        },
        {
          "material": "Dolomite",
          "amount": 5.0
        }
      ],
      "description": "Glossy transparent cone 8",
      "createdBy": "Linda Bloomfield",
      "source": "glazy.org",
      "url": "https://glazy.org/recipes/16988"
    },
    {
      "id": 1952,
      "code": "GLAZY-1952",
      "name": "Glossy Transparent 1",
      "cone": "4",
      "surface": "Glossy",
      "transparency": "Transparent",
      "atmosphere": "Oxidation",
      "subtype": "Glaze - Clear",
      "ingredients": [
        {
          "material": "Kona F-4 feldspar",
          "amount": 33.0
        },
        {
          "material": "Silica",
          "amount": 27.0
        },
        {
          "material": "Gerstley Borate",
          "amount": 23.0
        },
        {
          "material": "Barium Carbonate",
          "amount": 6.0
        },
        {
          "material": "Zinc Oxide",
          "amount": 6.0
        },
        {
          "material": "EP Kaolin",
          "amount": 4.0
        },
        {
          "material": "Whiting",
          "amount": 1.0
        }
      ],
      "description": "Glaze Type: Ca Zn B Tends toward bluish color. Glaze Type: Ca Zn B. Opacity: Transparent. Firing type: Oxidation .",
      "createdBy": "Glazy Admin",
      "source": "glazy.org",
      "url": "https://glazy.org/recipes/1952"
    },
    {
      "id": 82338,
      "code": "GLAZY-82338",
      "name": "Glossy transparente brillante",
      "cone": "5 - 10",
      "surface": "Glossy",
      "transparency": "Transparent",
      "atmosphere": "Oxidation, Neutral",
      "subtype": "Glaze - Clear",
      "ingredients": [
        {
          "material": "Feldespato S\u00f3dico PRODESCO",
          "amount": 27.0
        },
        {
          "material": "Boric Acid",
          "amount": 20.0
        },
        {
