Repository: MrSeldon/argilev2

File: data/glazes/glazy.json (part 123 of 315)
{
          "material": "Wollastonite",
          "amount": 19.0
        },
        {
          "material": "Silica",
          "amount": 18.0
        },
        {
          "material": "Caol\u00edn nacional \"Superfino\" Prodesco",
          "amount": 16.0
        }
      ],
      "description": "Buscando esmaltes trasl\u00facidos de colores vivos para porcelana encontr\u00e9 un esmalte al que ajust\u00e9 la f\u00f3rmula y descubr\u00ed que no craquela ni en gres ni en porcelana. Tuve una cat\u00e1strofe en el ordenador y perd\u00ed mucha informaci\u00f3n, esta f\u00f3rmula se salv\u00f3 en papel. Lo he adaptado a los materiales que tengo a mano y buscando no usar fritas.",
      "createdBy": "Jorge H Morales",
      "source": "glazy.org",
      "url": "https://glazy.org/recipes/82338"
    },
    {
      "id": 9299,
      "code": "GLAZY-9299",
      "name": "glossy white",
      "cone": "6",
      "surface": "Semi-glossy",
      "transparency": "",
      "atmosphere": "Oxidation",
      "subtype": "Glaze - Clear",
      "ingredients": [
        {
          "material": "Custer Feldspar",
          "amount": 20.0
        },
        {
          "material": "EP Kaolin",
          "amount": 20.0
        },
        {
          "material": "Ferro Frit 3134",
          "amount": 20.0
        },
        {
          "material": "Silica",
          "amount": 20.0
        },
        {
          "material": "Wollastonite",
          "amount": 20.0
        }
      ],
      "additionals": [
        {
          "material": "Zircopax",
          "amount": 10.0
        }
      ],
      "description": "",
      "createdBy": "chance taylor",
      "source": "glazy.org",
      "url": "https://glazy.org/recipes/9299"
    },
    {
      "id": 17479,
      "code": "GLAZY-17479",
      "name": "Glossy White",
      "cone": "6 - 8",
      "surface": "Glossy",
      "transparency": "Semi-opaque",
      "atmosphere": "Oxidation",
      "subtype": "Glaze - White, Off-White",
      "ingredients": [
        {
          "material": "Ferro Frit 3110",
          "amount": 20.0
        },
        {
          "material": "Kaolin",
          "amount": 20.0
        },
        {
          "material": "Potash Feldspar",
          "amount": 20.0
        },
        {
          "material": "Silica",
          "amount": 19.0
        },
        {
          "material": "Wollastonite",
          "amount": 15.0
        },
        {
          "material": "Talc",
          "amount": 6.0
        }
      ],
      "additionals": [
        {
          "material": "Zircopax",
          "amount": 8.0
        }
      ],
      "description": "A nice glossy white which works well on both white and buff bodies. I added around 1:1 water, but it could take a little bit extra as it was quite thick. Unsure of the code of frit used. Fired to cone 7 - I think it could go a little bit higher and a little bit lower.",
      "createdBy": "Lilly",
      "source": "glazy.org",
      "url": "https://glazy.org/recipes/17479"
    },
    {
      "id": 69558,
      "code": "GLAZY-69558",
      "name": "Glossy White 1 ^6",
      "cone": "6",
      "surface": "Glossy",
      "transparency": "Opaque",
      "atmosphere": "Oxidation",
      "subtype": "Glaze - White, Off-White",
      "ingredients": [
        {
          "material": "Neph Sye A270",
          "amount": 40.0
        },
        {
          "material": "Silica",
          "amount": 24.0
        },
        {
          "material": "Whiting",
          "amount": 16.0
        },
        {
          "material": "Gerstley Borate",
          "amount": 12.0
        },
        {
          "material": "Zircopax",
          "amount": 10.0
        },
        {
          "material": "EP Kaolin",
          "amount": 8.0
        }
      ],
      "description": "Formulated as an easy to mix and use glaze for the local studio and for my own as a liner glaze. It makes a nice glossy white with the zircopax. Or remove it and you have a good base to add colorants to. It can reliably be glazed all the way to the bottom of the piece in both studios and never move onto the shelf while still melting thoroughly.",
      "createdBy": "Will Steinhoff",
      "source": "glazy.org",
      "url": "https://glazy.org/recipes/69558"
    },
    {
      "id": 6565,
      "code": "GLAZY-6565",
      "name": "Glossy White liner",
      "cone": "9 - 10",
      "surface": "Glossy",
      "transparency": "Opaque",
      "atmosphere": "Oxidation",
      "subtype": "Glaze - Single-Fire",
      "ingredients": [
        {
          "material": "Silica",
          "amount": 39.0
        },
        {
          "material": "Whiting",
          "amount": 25.0
        },
        {
          "material": "EP Kaolin",
          "amount": 16.0
        },
        {
          "material": "Nepheline Syenite",
          "amount": 15.0
        },
        {
          "material": "Zinc Oxide",
          "amount": 5.0
        }
      ],
      "additionals": [
        {
          "material": "Superpax",
          "amount": 3.0
        },
        {
          "material": "Tin Oxide",
          "amount": 3.0
        }
      ],
      "description": "SW08",
      "createdBy": "Stephen Stuchell",
      "source": "glazy.org",
      "url": "https://glazy.org/recipes/6565"
    },
    {
      "id": 30871,
      "code": "GLAZY-30871",
      "name": "Glossy White Opaque",
      "cone": "9 - 10",
      "surface": "Glossy",
      "transparency": "",
      "atmosphere": "Oxidation, Reduction",
      "subtype": "Glaze - White, Off-White",
      "ingredients": [
        {
          "material": "Custer Feldspar",
          "amount": 40.0
        },
        {
          "material": "Silica",
          "amount": 30.0
        },
        {
          "material": "Whiting",
          "amount": 20.0
        },
        {
          "material": "EP Kaolin",
          "amount": 10.0
        }
      ],
      "additionals": [
        {
          "material": "Zircopax",
          "amount": 12.0
        }
      ],
      "description": "",
      "createdBy": "Alfred Grinding Room - Glazes",
      "source": "glazy.org",
      "url": "https://glazy.org/recipes/30871"
    },
    {
      "id": 12207,
      "code": "GLAZY-12207",
      "name": "Glossy Yellow with Blue Crystals",
      "cone": "6",
      "surface": "Semi-glossy",
      "transparency": "",
      "atmosphere": "Oxidation",
      "subtype": "Glaze - Crystalline",
      "ingredients": [
        {
          "material": "Silica",
          "amount": 35.0
        },
        {
          "material": "Custer Feldspar",
          "amount": 30.0
        },
        {
          "material": "Zinc Oxide",
          "amount": 20.0
        },
        {
          "material": "Lithium Carbonate",
          "amount": 7.0
        },
        {
          "material": "Barium Carbonate",
          "amount": 5.0
        },
        {
          "material": "Dolomite",
          "amount": 3.6
        },
        {
          "material": "Kaolin",
          "amount": 3.0
        }
      ],
      "additionals": [
        {
          "material": "Rutile",
          "amount": 4.0
        },
        {
          "material": "Cobalt Oxide",
          "amount": 1.0
        }
      ],
      "description": "From Lasse http://www.stoneware.net/stoneware/glasyrer/recept/crystal/6713-8.htm",
      "createdBy": "Ginger",
      "source": "glazy.org",
      "url": "https://glazy.org/recipes/12207"
    },
    {
      "id": 175925,
      "code": "GLAZY-175925",
      "name": "Glow",
      "cone": "5 - 6",
      "surface": "Glossy",
      "transparency": "Translucent",
      "atmosphere": "Oxidation",
      "subtype": "Glaze - Clear",
      "ingredients": [
        {
          "material": "\u041d\u0435\u0444\u0435\u043b\u0438\u043d-\u0441\u0438\u0435\u043d\u0438\u0442 Spectrum N-45 (nephelinsyenit)",
          "amount": 40.0
        },
        {
          "material": "\u041a\u0432\u0430\u0440\u0446\u0435\u0432\u0430\u044f \u043c\u0443\u043a\u0430 Silverbond 15",
          "amount": 30.0
        },
        {
          "material": "Dolomite",
          "amount": 15.0
        },
        {
          "material": "\u0423\u043b\u0435\u043a\u0441\u0438\u0442 (\u0425\u0438\u043c\u043f\u044d\u043a)",
          "amount": 11.0
        },
        {
          "material": "\u041e\u043a\u0441\u0438\u0434 \u0446\u0438\u043d\u043a\u0430, S-4510",
          "amount": 3.0
        },
        {
          "material": "Lithium Carbonate",
          "amount": 1.0
        }
      ],
      "description": "\u041f\u0440\u043e\u0437\u0440\u0430\u0447\u043d\u0430\u044f \u0433\u043b\u0430\u0437\u0443\u0440\u044c \u0441 \u0436\u0435\u043b\u0442\u043e\u0432\u0430\u0442\u044b\u043c \u043e\u0442\u0442\u0435\u043d\u043a\u043e\u043c, \u0432 \u0442\u043e\u043b\u0441\u0442\u044b\u0445 \u0441\u043b\u043e\u044f\u0445 \u0433\u043b\u0430\u0437\u0443\u0440\u0438 \u043f\u0440\u0435\u0432\u0440\u0430\u0449\u0430\u0435\u0442\u0441\u044f \u0432 \u0431\u0443\u0434\u0442\u043e \u0441\u0432\u0435\u0442\u044f\u0449\u0438\u0439\u0441\u044f \u043f\u043e\u043b\u0443\u043f\u0440\u043e\u0437\u0440\u0430\u0447\u043d\u044b\u0439 \u0441\u0438\u043d\u0438\u0439",
      "createdBy": "Xenia Kosyakova",
      "source": "glazy.org",
      "url": "https://glazy.org/recipes/175925"
    },
    {
      "id": 4903,
      "code": "GLAZY-4903",
      "name": "Gluskoter Black Glaze",
      "cone": "10",
      "surface": "Glossy",
      "transparency": "Opaque",
      "atmosphere": "Reduction",
      "subtype": "Glaze - Black",
      "ingredients": [
        {
          "material": "Custer Feldspar (1989)",
          "amount": 37.74
        },
        {
          "material": "Albany slip",
          "amount": 19.58
        },
        {
          "material": "EP Kaolin",
          "amount": 17.47
        },
        {
          "material": "Dolomite",
          "amount": 12.86
        },
        {
          "material": "Manganese Dioxide",
          "amount": 4.2
        },
        {
          "material": "Nepheline Syenite",
          "amount": 2.56
        },
        {
          "material": "Whiting",
          "amount": 2.1
        },
        {
          "material": "Black Iron Oxide",
          "amount": 1.4
        },
        {
          "material": "Cobalt Carbonate",
          "amount": 1.4
        },
        {
          "material": "Iron chromate",
          "amount": 0.7
        }
      ],
      "description": "Original Ceramics Monthly recipe: http://glazy.org/recipes/5469? This recipe was imported from Louis Katz's Hyperglaze database available on his website: http://falcon.tamucc.edu/lkatz/allglazes.txt More information about Louis Katz can be found on his website, http://www.louiskatz.net/ Louis Katz Notes: I am not a safety expert and any information contained in this file about safety should be ignored in favor of advice from experts. All of the materials in all glazes are potentially hazardous. All of these glaze recipes are given without any representation of accuracy or safety. They may work, they may not. They may be safe when fired or they may not. All of the materials used in them have hazards associated with them. You must be have sufficient training in the hazards before you use the the materials. You will have to determine the suitability and safety for your use. Do not assume that a lack of a warning about a material means that it is safe. Cone: 10 Color: black Surface texture: shiny glossy Firing: Reduction Recipe: Percent Batch Dolomite 12.86 Whiting 2.10 Custer Feldspar 37.74 Neph Sy 2.56 Albany Slip Clay 19.58 EPK 17.47 Cobalt Carbonate 1.40 Manganese Dioxide 4.20 Black Iron Oxide 1.40 Iron Chromate 0.70 Totals: 100.00 % 0.00 gm Comments: CM 1-91 p.52 Albany Slip Clay: cost limited Iron Chromate: all chromates are considered potentially carcenogenic",
      "createdBy": "Glazy Admin",
      "source": "glazy.org",
      "url": "https://glazy.org/recipes/4903"
    },
    {
      "id": 5469,
      "code": "GLAZY-5469",
      "name": "Gluskoter Black Liner Glaze (original)",
      "cone": "10",
      "surface": "Glossy",
      "transparency": "Opaque",
      "atmosphere": "Reduction",
      "subtype": "Glaze - Black",
      "ingredients": [
        {
          "material": "Custer Feldspar",
          "amount": 41.01
        },
        {
          "material": "Albany slip",
          "amount": 21.27
        },
        {
          "material": "EP Kaolin",
          "amount": 18.99
        },
        {
          "material": "Dolomite",
          "amount": 13.67
        },
        {
          "material": "Nepheline Syenite",
          "amount": 2.78
        },
        {
          "material": "Whiting",
          "amount": 2.28
        }
      ],
      "additionals": [
        {
          "material": "Manganese Dioxide",
          "amount": 4.56
        },
        {
          "material": "Black Iron Oxide",
          "amount": 1.52
        },
        {
          "material": "Cobalt Carbonate",
          "amount": 1.52
        },
        {
          "material": "Iron chromate",
          "amount": 0.76
        },
        {
          "material": "Red Iron Oxide",
          "amount": 0.76
        }
      ],
      "description": "This is the original recipe from Ceramics Monthly January 1991, p. 52 Another version is here: http://glazy.org/recipes/4903",
      "createdBy": "Glazy Admin",
      "source": "glazy.org",
      "url": "https://glazy.org/recipes/5469"
    },
    {
      "id": 4904,
      "code": "GLAZY-4904",
      "name": "Gluskoter's Dry Ash Glaze",
      "cone": "10",
      "surface": "",
      "transparency": "",
      "atmosphere": "Reduction",
      "subtype": "Glaze - Ash",
      "ingredients": [
        {
          "material": "Kaolin",
          "amount": 40.0
        },
        {
          "material": "Wood ash",
          "amount": 30.0
        },
        {
          "material": "Red clay",
          "amount": 30.0
        }
      ],
      "description": "This recipe was imported from Louis Katz's Hyperglaze database available on his website: http://falcon.tamucc.edu/lkatz/allglazes.txt More information about Louis Katz can be found on his website, http://www.louiskatz.net/ Louis Katz Notes: I am not a safety expert and any information contained in this file about safety should be ignored in favor of advice from experts. All of the materials in all glazes are potentially hazardous. All of these glaze recipes are given without any representation of accuracy or safety. They may work, they may not. They may be safe when fired or they may not. All of the materials used in them have hazards associated with them. You must be have sufficient training in the hazards before you use the the materials. You will have to determine the suitability and safety for your use. Do not assume that a lack of a warning about a material means that it is safe. Cone: 10 Firing: Reduction Recipe: Percent Batch Wood Ash 30.00 30.00 Kaolin 40.00 40.00 Red Soil Clay 30.00 30.00 Totals: 100.00 % 100.00 gm Comments: CM 1-91 p.52",
      "createdBy": "Glazy Admin",
      "source": "glazy.org",
      "url": "https://glazy.org/recipes/4904"
    },
    {
      "id": 1223,
      "code": "GLAZY-1223",
      "name": "GNB11",
      "cone": "6",
      "surface": "Dry Matte",
      "transparency": "Opaque",
      "atmosphere": "Oxidation",
      "subtype": "Glaze - Blue",
      "ingredients": [
        {
          "material": "Potash Feldspar",
          "amount": 55.56
        },
        {
          "material": "Barium Carbonate",
          "amount": 41.41
        },
        {
          "material": "Zinc Oxide",
          "amount": 3.03
        }
      ],
      "additionals": [
        {
          "material": "Chrome Oxide",
          "amount": 0.25
        },
        {
          "material": "Cobalt Carbonate",
          "amount": 0.25
        }
      ],
      "description": "Dry, pale blue with darker flecks From Brian Kemp, Singapore, via Rose Downs CLAY COLOR/TYPE: Buff Stoneware Fired at 100 degrees per hour to 600 degrees, then free for all to cone 6-7. Kiln Size, Cromarty 25 cu ft. Manufactured in the UK. CONTRIBUTOR: Brian Kemp Nanyang Technological University Block B, Room 216 469 Bukut Timah Rd. Singapore, 1025 TEST SITE: Nanyang Technological University, Singapore CLAY COLOR/TYPE: Buff Stoneware Fired at 100 degrees per hour to 600 degrees, then free for all to cone 6-7. Kiln Size, Cromarty 25 cu ft. Manufactured in the UK. CONTRIBUTOR: Brian Kemp Nanyang Technological University Block B, Room 216 469 Bukut Timah Rd. Singapore, 1025 TEST SITE: Nanyang Technological University, Singapore",
      "createdBy": "Glazy Admin",
      "source": "glazy.org",
      "url": "https://glazy.org/recipes/1223"
    },
    {
      "id": 1224,
      "code": "GLAZY-1224",
      "name": "GNB7",
      "cone": "6",
      "surface": "Dry Matte",
      "transparency": "",
      "atmosphere": "Oxidation",
      "subtype": "Glaze - Blue",
      "ingredients": [
        {
          "material": "Potash Feldspar",
          "amount": 55.56
        },
        {
          "material": "Barium Carbonate",
          "amount": 41.41
        },
        {
          "material": "Zinc Oxide",
          "amount": 3.03
        }
      ],
      "additionals": [
        {
          "material": "Titanium Dioxide",
          "amount": 4.04
        },
        {
          "material": "Cobalt Carbonate",
          "amount": 0.51
        }
      ],
      "description": "Dry, cornflower blue/green with yellow flecks, nice. From Brian Kemp, Singapore, via Rose Downs on ClayArt listserv. CLAY COLOR/TYPE: Buff Stoneware Fired at 100 degrees per hour to 600 degrees, then free for all to cone 6-7. Kiln Size, Cromarty 25 cu ft. Manufactured in the UK. CONTRIBUTOR: Brian Kemp Nanyang Technological University Block B, Room 216 469 Bukut Timah Rd. Singapore, 1025 TEST SITE: Nanyang Technological University, Singapore",
      "createdBy": "Glazy Admin",
      "source": "glazy.org",
      "url": "https://glazy.org/recipes/1224"
    },
    {
      "id": 221771,
      "code": "GLAZY-221771",
      "name": "Gold 198013 modified",
      "cone": "10",
      "surface": "",
      "transparency": "",
      "atmosphere": "Oxidation",
      "subtype": "Glaze",
      "ingredients": [
        {
          "material": "Manganese Dioxide",
          "amount": 35.09
        },
        {
          "material": "Ferro Frit 3110",
          "amount": 30.7
        },
        {
          "material": "Kaolin",
          "amount": 20.18
        },
        {
          "material": "Cobalt Carbonate",
          "amount": 7.02
        },
        {
          "material": "Black Copper Oxide",
          "amount": 7.02
        }
      ],
      "description": "",
      "createdBy": "Trees Wijnands",
      "source": "glazy.org",
      "url": "https://glazy.org/recipes/221771"
    },
    {
      "id": 13187,
      "code": "GLAZY-13187",
      "name": "Gold Beryl",
      "cone": "6",
      "surface": "Glossy",
      "transparency": "Transparent",
      "atmosphere": "Oxidation, Neutral",
      "subtype": "Glaze - Yellow - Iron",
      "ingredients": [
        {
          "material": "Silica",
          "amount": 32.0
        },
        {
          "material": "Gerstley Borate",
          "amount": 21.0
        },
        {
          "material": "Whiting",
          "amount": 20.0
        },
        {
          "material": "Nepheline Syenite",
          "amount": 16.0
        },
        {
          "material": "EP Kaolin",
          "amount": 11.0
        }
      ],
      "additionals": [
        {
          "material": "Red Iron Oxide",
          "amount": 2.0
        }
      ],
      "description": "From Ceramics Monthly, Sept. '17, p. 65. Same base recipe as Emerald and Ruby. On Laguna c.6 porcelain, with oxides stripes: CuO2, CoO, R.I.O., Amaco Velvet Underglaze Black. Controlled cooling. Some crazing. Put as \"Yellow, Iron\" under subtype but more of a tan.",
      "createdBy": "Naomi Duffey",
      "source": "glazy.org",
      "url": "https://glazy.org/recipes/13187"
    },
    {
      "id": 1955,
      "code": "GLAZY-1955",
      "name": "Gold George's",
      "cone": "4",
      "surface": "Glossy",
      "transparency": "Opaque",
      "atmosphere": "Oxidation",
      "subtype": "Glaze - Specialty - Metallic",
      "ingredients": [
        {
          "material": "Ferro Frit 3195",
          "amount": 90.0
        },
        {
          "material": "Ball Clay",
          "amount": 10.0
        }
      ],
      "additionals": [
        {
          "material": "Bismuth subnitrate",
          "amount": 4.0
        },
        {
          "material": "Silver nitrate",
          "amount": 1.0
        }
      ],
      "description": "Glaze Type: Metallic",
      "createdBy": "Glazy Admin",
      "source": "glazy.org",
      "url": "https://glazy.org/recipes/1955"
    },
    {
      "id": 421,
      "code": "GLAZY-421",
      "name": "Gold Liner",
      "cone": "9 - 10",
      "surface": "",
      "transparency": "",
      "atmosphere": "Reduction",
      "subtype": "Glaze - Iron",
      "ingredients": [
        {
          "material": "Custer Feldspar",
          "amount": 34.91
        },
        {
          "material": "EP Kaolin",
          "amount": 23.24
        },
        {
          "material": "Dolomite",
          "amount": 19.72
        },
        {
          "material": "Silica",
          "amount": 19.01
        },
        {
          "material": "Whiting",
          "amount": 3.12
        }
      ],
      "additionals": [
        {
          "material": "Zircopax",
          "amount": 10.06
        },
        {
          "material": "Red Iron Oxide",
          "amount": 3.02
        },
        {
          "material": "Bentonite",
          "amount": 2.01
        }
      ],
      "description": "Here is a GOLD LINER glaze that was used at the University of Louisville. I am not sure that it is a Shaner glaze, but we used a lot of his reds, yellows and oranges, so I'm guessing that it might be. As I remember, this glaze gave a completely different surface on porcelain than stoneware. Both were very nice though. doug Douglas E. Gray, Assistant Professor of Art",
      "createdBy": "Glazy Admin",
      "source": "glazy.org",
      "url": "https://glazy.org/recipes/421"
    },
    {
      "id": 1227,
      "code": "GLAZY-1227",
      "name": "Gold Metallic",
      "cone": "6",
      "surface": "Matte",
      "transparency": "Opaque",
      "atmosphere": "Oxidation",
      "subtype": "Glaze - Specialty - Metallic",
      "ingredients": [
        {
          "material": "Red clay",
          "amount": 86.7
        },
        {
          "material": "Ball Clay",
          "amount": 6.7
        },
        {
          "material": "Silica",
          "amount": 6.7
        }
      ],
      "additionals": [
        {
          "material": "Manganese Dioxide",
          "amount": 65.0
        },
        {
          "material": "Black Copper Oxide",
          "amount": 6.7
        },
        {
          "material": "Cobalt Oxide",
          "amount": 4.2
        }
      ],
      "description": "Glaze Type: Metallic Matt black where thin, crinkled gold where thick, ok. From Brian Kemp, via Rose Downs on ClayArt listserv. CLAY COLOR/TYPE: Buff Stoneware Fired at 100 degrees per hour to 600 degrees, then free for all to cone 6-7. Kiln Size, Cromarty 25 cu ft. Manufactured in the UK. CONTRIBUTOR: Brian Kemp, Nanyang Technological University, Block B, Room 216, 469 Bukut Timah Rd., Singapore, 1025 TEST SITE: Nanyang Technological University, Singapore",
      "createdBy": "Glazy Admin",
      "source": "glazy.org",
      "url": "https://glazy.org/recipes/1227"
    },
    {
      "id": 7058,
      "code": "GLAZY-7058",
      "name": "Gold Metallic",
      "cone": "5 - 7",
      "surface": "Semi-matte",
      "transparency": "Opaque",
      "atmosphere": "Oxidation, Reduction",
      "subtype": "Glaze - Specialty - Metallic",
      "ingredients": [
        {
          "material": "Red clay",
          "amount": 86.0
        },
        {
          "material": "Ball Clay",
          "amount": 7.0
        },
        {
          "material": "Silica",
          "amount": 7.0
        }
      ],
      "additionals": [
        {
          "material": "Manganese Dioxide",
          "amount": 64.0
        },
        {
          "material": "Black Copper Oxide",
          "amount": 7.0
        },
        {
          "material": "Cobalt Oxide",
          "amount": 4.3
        }
      ],
      "description": "Esmalte met\u00e1lico dorado/cobrizo de buen resultado. Por s\u00ed solo no escurre, se mantiene donde se lo ha colocado. Sobre otros esmaltes escurre bastante. Para obtener dorado precisa una buena cantidad de esmalte. En poca cantidad tiende al negro. Gold MetaMetallic no-running glaze. Will run over other glazes. Thin: black. Thick: gold \u2606Red Clay: Cualquier arcilla alta en hierro. Yo us\u00e9 Barro del Tigre. Any clay high in Iron content. I used a local clay from Tigre River.",
      "createdBy": "Clara Giorello",
      "source": "glazy.org",
      "url": "https://glazy.org/recipes/7058"
    },
    {
      "id": 19390,
      "code": "GLAZY-19390",
      "name": "Gold nightsky",
      "cone": "6",
      "surface": "Semi-matte",
      "transparency": "Opaque",
      "atmosphere": "Oxidation",
      "subtype": "Glaze - Iron - Tenmoku",
      "ingredients": [
        {
          "material": "Potash Feldspar",
          "amount": 23.31
        },
        {
          "material": "Silica",
          "amount": 22.44
        },
        {
          "material": "Nepheline Syenite",
          "amount": 18.24
        },
        {
          "material": "Whiting",
          "amount": 10.19
        },
        {
          "material": "EP Kaolin",
          "amount": 9.89
        },
        {
          "material": "Dolomite",
          "amount": 9.27
        },
        {
          "material": "Ferro Frit 3134",
          "amount": 3.83
        },
        {
          "material": "Wollastonite",
          "amount": 2.83
        }
      ],
      "additionals": [
        {
          "material": "Red Iron Oxide",
          "amount": 12.72
        }
      ],
      "description": "Here is a substitutional recipe for Temmoku Gold https://glazy.org/recipes/18336 Slower firing and holds create denser crystals. Passed the lemon test",
      "createdBy": "Sergio Barba",
      "source": "glazy.org",
      "url": "https://glazy.org/recipes/19390"
    },
    {
      "id": 423,
      "code": "GLAZY-423",
      "name": "Gold Shaner",
      "cone": "10",
      "surface": "Satin-matte",
      "transparency": "Opaque",
      "atmosphere": "Reduction",
      "subtype": "Glaze - Iron",
      "ingredients": [
        {
          "material": "Custer Feldspar",
          "amount": 52.0
        },
        {
          "material": "Whiting",
          "amount": 21.0
        },
        {
          "material": "Calcined Kaolin",
          "amount": 16.0
        },
        {
          "material": "EP Kaolin",
          "amount": 7.0
        },
        {
          "material": "Talc",
          "amount": 4.0
        }
      ],
      "additionals": [
        {
          "material": "Bone Ash",
          "amount": 3.0
        },
        {
          "material": "Iron oxide",
          "amount": 2.5
        },
        {
          "material": "Rutile",
          "amount": 2.5
        }
      ],
      "description": "Glaze Type: Calcium matt Shaner Pumpkin is the above formula plus 4.5 Rutile and 4.5 Iron. This is related to Shaner Red.",
      "createdBy": "Glazy Admin",
      "source": "glazy.org",
      "url": "https://glazy.org/recipes/423"
    },
    {
      "id": 25489,
      "code": "GLAZY-25489",
      "name": "Gold/Brown",
      "cone": "6 - 8",
      "surface": "Glossy",
      "transparency": "Transparent",
      "atmosphere": "Oxidation",
      "subtype": "Glaze - Iron",
      "ingredients": [
        {
          "material": "Potash Feldspar",
          "amount": 45.0
        },
        {
          "material": "Silica",
          "amount": 25.0
        },
        {
          "material": "Whiting",
          "amount": 17.0
        },
        {
          "material": "Kaolin",
          "amount": 6.0
        },
        {
          "material": "Zinc Oxide",
          "amount": 5.0
        }
      ],
      "additionals": [
        {
          "material": "Dolomite",
          "amount": 12.5
        },
        {
          "material": "Red Iron Oxide",
          "amount": 8.0
        },
        {
          "material": "Bentonite",
          "amount": 2.0
        }
      ],
      "description": "Original recipe :https://glazy.org/recipes/3367 Transparent - BG1 C/6 Gold/Brown Western Pennsylvania Potters Community http://wpapotters.blogspot.com/2012/04/links-to-cone-6-oxidation-glaze-tests.html http://www.wpapotters.blogspot.com/2010/11/cone-6-oxidation-results-group-3.html With natural cooling in an electric kiln",
      "createdBy": "Linda de Guchteneire",
      "source": "glazy.org",
      "url": "https://glazy.org/recipes/25489"
    },
    {
      "id": 25519,
      "code": "GLAZY-25519",
      "name": "Goldart Flashing Slip",
      "cone": "2 - 3",
      "surface": "",
      "transparency": "",
      "atmosphere": "Salt & Soda",
      "subtype": "Slip & Engobe - Slip",
      "ingredients": [
        {
          "material": "Goldart",
          "amount": 80.0
        },
        {
          "material": "Ferro Frit 3124",
          "amount": 20.0
        }
      ],
      "description": "",
      "createdBy": "WIU CERAMICS",
      "source": "glazy.org",
      "url": "https://glazy.org/recipes/25519"
    },
    {
      "id": 2659,
      "code": "GLAZY-2659",
      "name": "Golden Fake Ash",
      "cone": "6",
      "surface": "Semi-glossy",
      "transparency": "",
      "atmosphere": "",
      "subtype": "Glaze - Ash",
      "ingredients": [
        {
          "material": "Redart",
          "amount": 28.0
        },
        {
          "material": "Dolomite",
          "amount": 25.0
        },
        {
          "material": "Kaolin",
          "amount": 21.0
        },
        {
          "material": "Gerstley Borate",
          "amount": 10.0
        },
        {
          "material": "Strontium Carbonate",
          "amount": 9.0
        },
        {
          "material": "Bone Ash",
          "amount": 5.0
        },
        {
          "material": "Lithium Carbonate",
          "amount": 2.0
        }
      ],
      "description": "Source/Alternate names: similar oxides to Sharon Golden Ash Notes: Alisa Clausen: used local ball clay for OM4. A dry, mattish light brown glaze with some gloss where thickest.",
      "createdBy": "Glazy Admin",
      "source": "glazy.org",
      "url": "https://glazy.org/recipes/2659"
    },
    {
      "id": 126618,
      "code": "GLAZY-126618",
      "name": "Golden Glaze: Glaze 1 (about 75%)",
      "cone": "9",
      "surface": "",
      "transparency": "",
      "atmosphere": "Oxidation, Reduction",
      "subtype": "Glaze - Specialty - Metallic",
      "ingredients": [
        {
          "material": "Feldspath potassique NORFLUX (Solargil 2018)",
          "amount": 70.0
        },
        {
          "material": "Manganese Dioxide",
          "amount": 20.0
        },
        {
          "material": "Albany slip",
          "amount": 5.0
        },
        {
          "material": "Black Copper Oxide",
          "amount": 5.0
        }
      ],
      "description": "This is glaze 1 of a two-part glaze recipe shared by Lasse \u00d6stman on Facebook. Combined glaze is here: https://glazy.org/recipes/126620 > Try one of the glazes yourself! > Glaze 1 (about 75%): > 70 Potash feldspar (Norflux), 5 Albany Slip (or other equal - not critical), 20 Manganese dioxide, 5 copper oxide. > Glaze 2 (about 25%): > 30 Potash feldspar, 26 Manganese dioxide, 40 Albany Slip, 2 copper oxide, 2 cobalt oxide. > Firing: Electric: 1270-80 with 15-30 min soak + 0-60min soak at 1050-1100. Good even in reduction. Most clays work good. > Low viscosity, so be aware to make the glaze thin near bottom.",
      "createdBy": "Derek Au",
      "source": "glazy.org",
      "url": "https://glazy.org/recipes/126618"
    },
    {
      "id": 126619,
      "code": "GLAZY-126619",
      "name": "Golden Glaze: Glaze 2 (about 25%)",
      "cone": "9",
      "surface": "",
      "transparency": "",
      "atmosphere": "Oxidation, Reduction",
      "subtype": "Glaze - Specialty - Metallic",
      "ingredients": [
        {
          "material": "Albany slip",
          "amount": 40.0
        },
        {
          "material": "Feldspath potassique NORFLUX (Solargil 2018)",
          "amount": 30.0
        },
        {
          "material": "Manganese Dioxide",
          "amount": 26.0
        },
        {
          "material": "Cobalt Oxide",
          "amount": 2.0
        },
        {
          "material": "Black Copper Oxide",
          "amount": 2.0
        }
      ],
      "description": "This is glaze 2 of a two-part glaze recipe shared by Lasse \u00d6stman on Facebook. Combined glaze is here: https://glazy.org/recipes/126620 > Try one of the glazes yourself! > Glaze 1 (about 75%): > 70 Potash feldspar (Norflux), 5 Albany Slip (or other equal - not critical), 20 Manganese dioxide, 5 copper oxide. > Glaze 2 (about 25%): > 30 Potash feldspar, 26 Manganese dioxide, 40 Albany Slip, 2 copper oxide, 2 cobalt oxide. > Firing: Electric: 1270-80 with 15-30 min soak + 0-60min soak at 1050-1100. Good even in reduction. Most clays work good. > Low viscosity, so be aware to make the glaze thin near bottom.",
      "createdBy": "Derek Au",
      "source": "glazy.org",
      "url": "https://glazy.org/recipes/126619"
    },
    {
      "id": 11548,
      "code": "GLAZY-11548",
      "name": "Golden Shino",
      "cone": "10 - 11",
      "surface": "Semi-glossy",
      "transparency": "Opaque",
      "atmosphere": "Reduction",
      "subtype": "Glaze - Shino - Carbon Trap",
      "ingredients": [
        {
          "material": "Nepheline Syenite",
          "amount": 40.0
        },
        {
          "material": "Kentucky OM #4 Ball Clay",
          "amount": 13.0
        },
        {
          "material": "Spodumene",
          "amount": 13.0
        },
        {
          "material": "Soda Ash",
          "amount": 12.0
        },
        {
          "material": "EP Kaolin",
          "amount": 10.0
        },
        {
          "material": "Kona F-4 feldspar",
          "amount": 10.0
        },
        {
          "material": "Redart",
          "amount": 7.0
        }
      ],
      "description": "This recipe can create a gorgeous golden shine where the correct thickness, and a deep red/saffron where thin. Best when fired under heavy reduction. Feel free to play with the soda ash concentration. More soda may result in more carbon black, less soda may result in a dryer, saffron-red glaze instead. Feel free to try out different kaolins. Grolleg, for example, may flash a brighter orange, and a dirtier kaolin may result in better metallic colors. I have not tested this in a wood firing, but I would recommend it only for an inside liner, as its not a hi-alumina type. Alternatively, you could try leaving out all the soda ash and seeing what that would do.",
      "createdBy": "Sid Henderson",
      "source": "glazy.org",
      "url": "https://glazy.org/recipes/11548"
    },
    {
      "id": 1956,
      "code": "GLAZY-1956",
      "name": "Golden-to-Rust",
      "cone": "4",
      "surface": "Semi-glossy",
      "transparency": "Semi-opaque",
      "atmosphere": "Oxidation",
      "subtype": "Glaze - Iron",
      "ingredients": [
        {
          "material": "Gerstley Borate",
          "amount": 38.0
        },
        {
          "material": "Wollastonite",
          "amount": 23.0
        },
        {
          "material": "Silica",
          "amount": 19.0
        },
        {
          "material": "Lithium Carbonate",
          "amount": 10.0
        },
        {
          "material": "Custer Feldspar",
          "amount": 7.5
        },
        {
          "material": "EP Kaolin",
          "amount": 5.0
        }
      ],
      "additionals": [
        {
          "material": "Tin Oxide",
          "amount": 10.0
        },
        {
          "material": "Yellow Iron Oxide",
          "amount": 5.0
        },
        {
          "material": "Bentonite",
          "amount": 2.0
        }
      ],
      "description": "Semi-gloss mottled golden nomal or thick to rust thin. Breaks rust over texture. I used reclaimed yellow iron. black slip and green Cu+ Cr slips show well.",
      "createdBy": "Glazy Admin",
      "source": "glazy.org",
      "url": "https://glazy.org/recipes/1956"
    },
    {
      "id": 2973,
      "code": "GLAZY-2973",
      "name": "Gong Xian, Blue and White Base",
      "cone": "10 - 12",
      "surface": "Semi-glossy",
      "transparency": "Transparent",
      "atmosphere": "Oxidation, Neutral, Reduction",
      "subtype": "Glaze - Clear",
      "ingredients": [
        {
          "material": "Silica",
          "amount": 37.0
        },
        {
          "material": "Potash Feldspar",
          "amount": 26.0
        },
        {
          "material": "Kaolin",
          "amount": 17.5
        },
        {
          "material": "Whiting",
          "amount": 12.0
        },
        {
          "material": "Dolomite",
          "amount": 5.5
        }
      ],
      "description": "This clear recipe fits my studio porcelain, it does not move at cone 10 and does not let colourants bleed. The higher it gets fired, the more glossy it will become. Also the test tile shown has been covered with black texta on the right hand side to show up any crazing!",
      "createdBy": "Mike Mangion",
      "source": "glazy.org",
      "url": "https://glazy.org/recipes/2973"
    },
    {
      "id": 17637,
      "code": "GLAZY-17637",
      "name": "Good matte",
      "cone": "6",
      "surface": "Semi-matte",
      "transparency": "Opaque",
      "atmosphere": "Oxidation",
      "subtype": "Glaze",
      "ingredients": [
        {
          "material": "Silica",
          "amount": 40.0
        },
        {
          "material": "G-200 Feldspar",
          "amount": 33.84
        },
        {
          "material": "EP Kaolin",
          "amount": 11.87
        },
        {
          "material": "Whiting",
          "amount": 10.74
        },
        {
          "material": "Dolomite",
          "amount": 3.55
        }
      ],
      "description": "Made with 10% Bermuda green mason stain",
      "createdBy": "glazy_squirrels",
      "source": "glazy.org",
      "url": "https://glazy.org/recipes/17637"
    },
    {
      "id": 43361,
      "code": "GLAZY-43361",
      "name": "Good Things Tenmoku",
      "cone": "10",
      "surface": "",
      "transparency": "",
      "atmosphere": "",
      "subtype": "Glaze - Iron - Tenmoku",
      "ingredients": [
        {
          "material": "Custer Feldspar",
          "amount": 53.76
        },
        {
          "material": "Silica",
          "amount": 19.68
        },
        {
          "material": "Whiting",
          "amount": 15.36
        },
        {
          "material": "Red Iron Oxide",
          "amount": 7.68
        },
        {
          "material": "Kentucky OM #4 Ball Clay",
          "amount": 7.2
        }
      ],
      "description": "From Virginia Scotchie's Clay and Glaze Compendium",
      "createdBy": "Glazy Admin",
      "source": "glazy.org",
      "url": "https://glazy.org/recipes/43361"
    },
    {
      "id": 2632,
      "code": "GLAZY-2632",
      "name": "Goodrich Cranberry",
      "cone": "6",
      "surface": "Glossy",
      "transparency": "",
      "atmosphere": "Oxidation",
      "subtype": "Glaze - Red",
      "ingredients": [
        {
