Repository: MrSeldon/argilev2

File: data/glazes/glazy.json (part 124 of 315)
{
          "material": "Silica",
          "amount": 36.5
        },
        {
          "material": "Nepheline Syenite",
          "amount": 25.0
        },
        {
          "material": "Whiting",
          "amount": 18.5
        },
        {
          "material": "Gerstley Borate",
          "amount": 10.5
        },
        {
          "material": "EP Kaolin",
          "amount": 9.5
        }
      ],
      "additionals": [
        {
          "material": "Tin Oxide",
          "amount": 7.5
        },
        {
          "material": "Chrome Oxide",
          "amount": 0.325
        }
      ],
      "description": "Source/Alternate names: Don Goodrich Source/Alternate names: similar oxides to Chrome Tin Base Raspberry, Jeannie Purple and Rosenrot Red 4 Notes: Alisa Clausen: A hazy pink gloss. No difference where double dipped. Iron flecks came through and glaze stayed where applied. Adding 10 alumina hydrate matted it with a slightly dry texture.",
      "createdBy": "Glazy Admin",
      "source": "glazy.org",
      "url": "https://glazy.org/recipes/2632"
    },
    {
      "id": 2469,
      "code": "GLAZY-2469",
      "name": "Goodrich Honey Green",
      "cone": "6",
      "surface": "Glossy",
      "transparency": "",
      "atmosphere": "",
      "subtype": "Glaze - Green",
      "ingredients": [
        {
          "material": "Custer Feldspar",
          "amount": 20.0
        },
        {
          "material": "Ferro Frit 3124",
          "amount": 20.0
        },
        {
          "material": "Nepheline Syenite",
          "amount": 20.0
        },
        {
          "material": "Silica",
          "amount": 15.0
        },
        {
          "material": "Wollastonite",
          "amount": 10.0
        },
        {
          "material": "EP Kaolin",
          "amount": 5.0
        },
        {
          "material": "Copper Carbonate",
          "amount": 3.0
        },
        {
          "material": "Red Iron Oxide",
          "amount": 3.0
        },
        {
          "material": "Dolomite",
          "amount": 2.0
        },
        {
          "material": "Titanium Dioxide",
          "amount": 1.0
        },
        {
          "material": "Cobalt Oxide",
          "amount": 0.5
        }
      ],
      "description": "Source/Alternate names: Don Goodrich Firing Notes: cool maximum rate to 900C hold 1 hour Notes: Alisa Clausen: Gloss, translucent, honey brown glaze. Green cast where thickest.",
      "createdBy": "Glazy Admin",
      "source": "glazy.org",
      "url": "https://glazy.org/recipes/2469"
    },
    {
      "id": 424,
      "code": "GLAZY-424",
      "name": "Goodrich Mediterranean Blue",
      "cone": "9 - 10",
      "surface": "Glossy",
      "transparency": "",
      "atmosphere": "Reduction",
      "subtype": "Glaze - Blue",
      "ingredients": [
        {
          "material": "G-200 Feldspar",
          "amount": 33.3
        },
        {
          "material": "Silica",
          "amount": 25.0
        },
        {
          "material": "Whiting",
          "amount": 25.0
        },
        {
          "material": "Kentucky OM #4 Ball Clay",
          "amount": 12.5
        },
        {
          "material": "Zinc Oxide",
          "amount": 4.2
        }
      ],
      "additionals": [
        {
          "material": "Cobalt Carbonate",
          "amount": 5.0
        },
        {
          "material": "Chrome Oxide",
          "amount": 2.5
        }
      ],
      "description": "from Don Satin smooth gloss. Deep teal (thick) to black(thin) Well I finally got around to typing this thing up...^9-10 Blues Thank you one and all for all the donated recipes. I only tested 31 out of almost 100 I received. I'll continue testing and reporting as the winter DRAGS on. All the glazes were tested on #900 Miller clay which is a toasty ^10 stoneware. One side of the test tile was brushed with a thick coating of Cynthia Bringle's wet/dry white slip. Each glaze was dipped in three thicknesses on a heavily textured tile. All tiles were fired to a (hard)^9 (10 tipping)reduction firing. 1 hr. Body reduction at ^08 and 1 hr. glaze reduction at ^9 then a quick reox. before shutdown. Any time potash or Custer spar is called for, I used G-200. All ball clay is OM-4 . Many glazes I substituted 75% of the amount of Barium with Strontium. All kaolin is EPK. Remember... glazes don't travel well. Your results will probably be TOTALLY different. Please test before use. Tracy Wilson Saltbox Pottery",
      "createdBy": "Glazy Admin",
      "source": "glazy.org",
      "url": "https://glazy.org/recipes/424"
    },
    {
      "id": 6172,
      "code": "GLAZY-6172",
      "name": "Gooey White Cone 1",
      "cone": "04 - 3",
      "surface": "Smooth Matte",
      "transparency": "Opaque",
      "atmosphere": "Oxidation, Neutral, Reduction",
      "subtype": "Glaze - Specialty - Gloop",
      "ingredients": [
        {
          "material": "Ferro Frit 3124",
          "amount": 48.0
        },
        {
          "material": "Silica",
          "amount": 33.0
        },
        {
          "material": "EP Kaolin",
          "amount": 19.0
        }
      ],
      "description": "This glaze is more sculptural than utilitarian. It doesn't \"fit\" on most bodies, but I don't need it to. It's really just a viscous white gooey glaze when applied very thick. It doesn't start melting until after 04 at which point you have to just kinda watch it to see how much it's moving; usually around ^1 is when the action really starts.",
      "createdBy": "Drew Liedtke",
      "source": "glazy.org",
      "url": "https://glazy.org/recipes/6172"
    },
    {
      "id": 37024,
      "code": "GLAZY-37024",
      "name": "Gosu Stain",
      "cone": "04 - 10",
      "surface": "",
      "transparency": "Opaque",
      "atmosphere": "Oxidation, Neutral, Salt & Soda, Reduction, Wood, Raku",
      "subtype": "Overglaze",
      "ingredients": [
        {
          "material": "Bentonite",
          "amount": 19.0
        },
        {
          "material": "EP Kaolin",
          "amount": 19.0
        },
        {
          "material": "Manganese Dioxide",
          "amount": 19.0
        },
        {
          "material": "Red Iron Oxide",
          "amount": 19.0
        },
        {
          "material": "Cobalt Oxide",
          "amount": 9.0
        },
        {
          "material": "Gerstley Borate",
          "amount": 9.0
        },
        {
          "material": "CMC Gum",
          "amount": 6.0
        }
      ],
      "description": "A stain for emphasizing texture or painting on or under slip. Creates a very pleasing blue-black color.",
      "createdBy": "Sid Henderson",
      "source": "glazy.org",
      "url": "https://glazy.org/recipes/37024"
    },
    {
      "id": 41976,
      "code": "GLAZY-41976",
      "name": "Gota de Aceite/Caol\u00edn",
      "cone": "6 - 7",
      "surface": "Semi-glossy",
      "transparency": "Opaque",
      "atmosphere": "Oxidation, Reduction",
      "subtype": "Glaze - Iron - Oil Spot",
      "ingredients": [
        {
          "material": "Soda Feldspar",
          "amount": 28.0
        },
        {
          "material": "Potash Feldspar",
          "amount": 23.0
        },
        {
          "material": "Caol\u00edn Patag\u00f3nico",
          "amount": 16.0
        },
        {
          "material": "Crecer Frit 804",
          "amount": 15.0
        },
        {
          "material": "Dolomite",
          "amount": 6.5
        },
        {
          "material": "Talc",
          "amount": 6.5
        },
        {
          "material": "Silica",
          "amount": 5.0
        }
      ],
      "additionals": [
        {
          "material": "Red Iron Oxide",
          "amount": 7.0
        }
      ],
      "description": "Usando caol\u00edn patag\u00f3nico las manchas son mayores pero la superficie es menos tersa que usando Tinkar Z (arcilla de bola local). - Precisa buena carga para desarrollar las manchas. Cuidado, puede escurrir! - Curiosamente, las primeras muestras desarrollaron manchas negras sobre fondo marr\u00f3n rojizo met\u00e1lico, pero las piezas mostraron manchas marr\u00f3n rojizo met\u00e1lico sobre fondo negro (ver todas las fotos). - Basado en la siguiente receta, decimales ajustados y colorante afuera: https://glazy.org/recipes/36081 With Caol\u00edn Patag\u00f3nico (local Kaolin/Argentina) the spots are bigger, but the surface have some pinholes. Using Tinkar (local ball clay), no pinholes, but littler spots. - Needs to be on the thick side for the spots. Attention, it can run. - Interestingly, the first test samples developed black spots on a reddish brown metallic background, but the pieces showed reddish brown metallic spots on a black background (see all pictures). - I used local Crecer frit 804, but original recipe called for Ff 3195 (not the same, but it worked nicely) - Based on the following recipe, adjusted decimals and coloring oxides outside: https://glazy.org/recipes/36081 Original notes from recipe 36081: A cone 6 Oilspot based off of CeramicMaterialsWorkshop.com (A.K.A Matt and Rose Katz... go take the classes!) Cone 10 Oilspot formulations and a bunch of cone 10 Oilspot tests by TC Staton. I just added boron to their cone 10 Oilspot formula and then shifted it around on stulls map until it worked out the best for me at cone 6. Glaze application thickness is important... do some application thickness tests when first trying this glaze out. It needs to be thick enough that the glaze will produce the Oilspot bubbles... but also thin enough that all the bubbles will heal over by the end of the firing.",
      "createdBy": "Clara Giorello",
      "source": "glazy.org",
      "url": "https://glazy.org/recipes/41976"
    },
    {
      "id": 43274,
      "code": "GLAZY-43274",
      "name": "Gowdy Ash",
      "cone": "9 - 10",
      "surface": "",
      "transparency": "",
      "atmosphere": "",
      "subtype": "Glaze - Ash",
      "ingredients": [
        {
          "material": "Nepheline Syenite",
          "amount": 60.0
        },
        {
          "material": "Wood ash",
          "amount": 20.0
        },
        {
          "material": "Silica",
          "amount": 20.0
        }
      ],
      "description": "From Virginia Scotchie's Clay and Glaze Compendium",
      "createdBy": "Glazy Admin",
      "source": "glazy.org",
      "url": "https://glazy.org/recipes/43274"
    },
    {
      "id": 43268,
      "code": "GLAZY-43268",
      "name": "Gowdy Ash Variant #1",
      "cone": "10",
      "surface": "",
      "transparency": "",
      "atmosphere": "",
      "subtype": "Glaze - Ash",
      "ingredients": [
        {
          "material": "Nepheline Syenite",
          "amount": 50.0
        },
        {
          "material": "Wood ash",
          "amount": 20.0
        },
        {
          "material": "Silica",
          "amount": 20.0
        },
        {
          "material": "Kentucky OM #4 Ball Clay",
          "amount": 10.0
        }
      ],
      "description": "From Virginia Scotchie's Clay and Glaze Compendium",
      "createdBy": "Glazy Admin",
      "source": "glazy.org",
      "url": "https://glazy.org/recipes/43268"
    },
    {
      "id": 43269,
      "code": "GLAZY-43269",
      "name": "Gowdy Ash Variant #2",
      "cone": "10",
      "surface": "",
      "transparency": "",
      "atmosphere": "",
      "subtype": "Glaze - Ash",
      "ingredients": [
        {
          "material": "Wood ash",
          "amount": 55.0
        },
        {
          "material": "Kona F-4 feldspar",
          "amount": 20.0
        },
        {
          "material": "Kentucky OM #4 Ball Clay",
          "amount": 15.0
        },
        {
          "material": "Barium Carbonate",
          "amount": 10.0
        }
      ],
      "additionals": [
        {
          "material": "Iron oxide",
          "amount": 2.0
        }
      ],
      "description": "From Virginia Scotchie's Clay and Glaze Compendium",
      "createdBy": "Glazy Admin",
      "source": "glazy.org",
      "url": "https://glazy.org/recipes/43269"
    },
    {
      "id": 111155,
      "code": "GLAZY-111155",
      "name": "GPT-2 Rising Sun Chang",
      "cone": "6",
      "surface": "",
      "transparency": "",
      "atmosphere": "Oxidation",
      "subtype": "Glaze",
      "ingredients": [
        {
          "material": "Minspar 200",
          "amount": 35.7
        },
        {
          "material": "Gerstley Borate",
          "amount": 29.7
        },
        {
          "material": "Silica",
          "amount": 19.4
        },
        {
          "material": "EP Kaolin",
          "amount": 9.7
        },
        {
          "material": "Rutile",
          "amount": 7.0
        },
        {
          "material": "Whiting",
          "amount": 4.8
        },
        {
          "material": "Dolomite",
          "amount": 2.9
        },
        {
          "material": "Red Iron Oxide",
          "amount": 1.0
        }
      ],
      "description": "This glaze recipe did not exist. It was generated by GPT-2, a machine learning language model. Released early last year, GPT-2 is a large language model with 1.5 billion parameters trained on a dataset of 8 million web pages. The model can be \"fine-tuned\" with custom data sets, for example collections of poetry or cooking recipes. After training, these custom-tuned models can generate \"fake\" texts, e.g. poetry or recipes. I fine-tuned the GPT-2 355M model using over 10,000 public Glazy recipes as training data. Although the loss was still going down after 6,000 steps, I stopped training at that point as I noticed more duplicates being generated and I was afraid of overfitting my relatively small dataset. I then generated a couple thousand \"fake\" recipes using two different \"temperature\" settings, which controls the \"creativity\" of the output. The results for both sets were surprisingly good: At first glance the recipes seemed \"real\" with proportional mixes of feldspars, clays, silica, fluxes and colorants/opacifiers. Even the total ingredient amounts added up to a reasonable number, usually in the range of 90-110%. The duplication rate was about 5% for t=0.7 and 4.5% for t=0.9. After removing duplicates, I imported these fake recipes into Glazy in order to see their resulting analyses and visualize them on the Stull Chart. I was surprised to find that, as with \"real\" glaze recipes, most of these generated recipes fell comfortably within the major Stull regions of Bright, Matte, and Semi-Matte. The set with temperature setting of 0.9 seemed to generate more variation. This recipe, \"Rising Sun Chang\", is one of the recipes GPT-2 created (including the name). Other GPT-2 generated recipes are here: GPT-2 Three's Company GPT-2 Yellow Textured For more information about this and other ceramics-related machine learning projects, please visit: https://thisvesseldoesnotexist.com/#/about Direct links to fake recipes: Temperature 0.7 Generated Recipes Temperature 0.9 Generated Recipes Related Post: https://glazy.org/posts/145568",
      "createdBy": "Derek Au",
      "source": "glazy.org",
      "url": "https://glazy.org/recipes/111155"
    },
    {
      "id": 167735,
      "code": "GLAZY-167735",
      "name": "GR ^6 buttermilk",
      "cone": "6 - 10",
      "surface": "",
      "transparency": "",
      "atmosphere": "Oxidation, Reduction",
      "subtype": "Glaze - White, Off-White",
      "ingredients": [],
      "additionals": [
        {
          "material": "Custer Feldspar",
          "amount": 24.0
        },
        {
          "material": "Zircopax",
          "amount": 15.0
        },
        {
          "material": "Ferro Frit 3134",
          "amount": 14.0
        },
        {
          "material": "EP Kaolin",
          "amount": 13.0
        },
        {
          "material": "Talc",
          "amount": 13.0
        },
        {
          "material": "Silica",
          "amount": 12.0
        },
        {
          "material": "Gerstley Borate",
          "amount": 7.0
        },
        {
          "material": "Whiting",
          "amount": 2.0
        }
      ],
      "description": "I am teaching a kids' summer camp about traditional Talavera pottery and we are going to make our own versions as a project.. this is going to be my fake majolica base since our studio clay body is a mid range body. A rebuilt version of the glossy white we used to carry as a liner. --- We now use it as a studio glaze and in addition to looking great with everything we layer on it, it's stable. I always have to refill this first.",
      "createdBy": "Dave",
      "source": "glazy.org",
      "url": "https://glazy.org/recipes/167735"
    },
    {
      "id": 30798,
      "code": "GLAZY-30798",
      "name": "Granite White",
      "cone": "10",
      "surface": "Semi-matte",
      "transparency": "",
      "atmosphere": "Reduction",
      "subtype": "Glaze",
      "ingredients": [
        {
          "material": "Nepheline Syenite",
          "amount": 45.0
        },
        {
          "material": "Silica",
          "amount": 30.0
        },
        {
          "material": "Dolomite",
          "amount": 10.0
        },
        {
          "material": "Whiting",
          "amount": 8.0
        },
        {
          "material": "Gerstley Borate",
          "amount": 7.0
        }
      ],
      "description": "To get this effect you need to fire it in my R3 program. Started med reduction at 1527F, medium reduction from 1750F to 2340F where I dropped to 1980F at 360 an hour then held it at 1980 for 3.5 hour before letting it cool. It must be on an iron rich clay or it will be all white",
      "createdBy": "Mary Fox",
      "source": "glazy.org",
      "url": "https://glazy.org/recipes/30798"
    },
    {
      "id": 4193,
      "code": "GLAZY-4193",
      "name": "Grant's Shino",
      "cone": "10",
      "surface": "",
      "transparency": "",
      "atmosphere": "Reduction",
      "subtype": "Glaze - Shino",
      "ingredients": [
        {
          "material": "Nepheline Syenite",
          "amount": 50.0
        },
        {
          "material": "G-200 Feldspar",
          "amount": 16.0
        },
        {
          "material": "EP Kaolin",
          "amount": 13.0
        },
        {
          "material": "Kentucky OM #4 Ball Clay",
          "amount": 13.0
        },
        {
          "material": "Bentonite",
          "amount": 5.0
        },
        {
          "material": "Soda Ash",
          "amount": 4.0
        }
      ],
      "description": "From Steve Davis Website: http://kazegamas.com/ Shinos 2: http://kazegamas.com/shinos2.htm There are 72 shinos shown on 4 web pages. They are organized from left to right with 3 tiles of the same glaze shown on 3 different clay bodies. They are Aardvark Clay's Nara Porcelain, Long Beach, and Black Mountain. Every shino was glazed with a doulble dip, waxed with a simple \"S\" pattern, and left to dry for 2 weeks to grow sulfates on the surface. The \"S\" pattern has no sulfate build up. A medium reduction was started at cone 012 through cone 2. From there the kiln was fired in neutral to cone 10.",
      "createdBy": "Steve Davis",
      "source": "glazy.org",
      "url": "https://glazy.org/recipes/4193"
    },
    {
      "id": 1229,
      "code": "GLAZY-1229",
      "name": "Graphite Metallic Glaze",
      "cone": "5",
      "surface": "",
      "transparency": "Opaque",
      "atmosphere": "Oxidation",
      "subtype": "Glaze - Specialty - Metallic",
      "ingredients": [
        {
          "material": "Custer Feldspar",
          "amount": 26.16
        },
        {
          "material": "Ferro Frit 3124",
          "amount": 17.44
        },
        {
          "material": "Whiting",
          "amount": 8.72
        },
        {
          "material": "Bentonite",
          "amount": 5.81
        }
      ],
      "additionals": [
        {
          "material": "Red Iron Oxide",
          "amount": 20.35
        },
        {
          "material": "Black Copper Oxide",
          "amount": 11.63
        },
        {
          "material": "Cobalt Carbonate",
          "amount": 6.98
        },
        {
          "material": "Manganese Dioxide",
          "amount": 2.91
        }
      ],
      "description": "Glaze Type: Metallic NEVER for food. Frong George Bowes.",
      "createdBy": "Glazy Admin",
      "source": "glazy.org",
      "url": "https://glazy.org/recipes/1229"
    },
    {
      "id": 2862,
      "code": "GLAZY-2862",
      "name": "Grass Green",
      "cone": "10",
      "surface": "Semi-glossy",
      "transparency": "",
      "atmosphere": "",
      "subtype": "Glaze - Green - Chrome",
      "ingredients": [
        {
          "material": "Silica",
          "amount": 33.3
        },
        {
          "material": "Custer Feldspar",
          "amount": 27.8
        },
        {
          "material": "Whiting",
          "amount": 27.8
        },
        {
          "material": "EP Kaolin",
          "amount": 11.1
        }
      ],
      "additionals": [
        {
          "material": "Chrome Oxide",
          "amount": 3.3
        },
        {
          "material": "Cobalt Oxide",
          "amount": 1.1
        }
      ],
      "description": "Notes: Sam Cuttell: green-teal medium gloss, better where thicker. Very intense colour - but no depth.",
      "createdBy": "Glazy Admin",
      "source": "glazy.org",
      "url": "https://glazy.org/recipes/2862"
    },
    {
      "id": 1230,
      "code": "GLAZY-1230",
      "name": "Gray Gunmetal",
      "cone": "6",
      "surface": "Glossy",
      "transparency": "Opaque",
      "atmosphere": "",
      "subtype": "Glaze - Black",
      "ingredients": [
        {
          "material": "Potash Feldspar",
          "amount": 42.9
        },
        {
          "material": "Silica",
          "amount": 27.8
        },
        {
          "material": "Whiting",
          "amount": 13.9
        },
        {
          "material": "EP Kaolin",
          "amount": 8.0
        },
        {
          "material": "Zinc Oxide",
          "amount": 7.4
        }
      ],
      "additionals": [
        {
          "material": "Red Iron Oxide",
          "amount": 4.0
        },
        {
          "material": "Cobalt Oxide",
          "amount": 2.8
        },
        {
          "material": "Manganese Dioxide",
          "amount": 2.8
        }
      ],
      "description": "Glaze Type: Metallic (Manganese dioxide is toxic in dust form. Came from Alex Combs, Anchorage Community College, circa 1973. Ric Ric Swenson, Bennington College, Route 67-A, Bennington, Vermont, 05201-6001 USA. telephone 802 442 - 5401 vox X 262 fax X 237 direct fax line 802 442 - 6164 email ------------------------------",
      "createdBy": "Glazy Admin",
      "source": "glazy.org",
      "url": "https://glazy.org/recipes/1230"
    },
    {
      "id": 1231,
      "code": "GLAZY-1231",
      "name": "Gray-White Stony",
      "cone": "5",
      "surface": "",
      "transparency": "",
      "atmosphere": "Oxidation",
      "subtype": "Glaze - White, Off-White",
      "ingredients": [
        {
          "material": "Colemanite",
          "amount": 21.3
        },
        {
          "material": "Silica",
          "amount": 21.3
        },
        {
          "material": "EP Kaolin",
          "amount": 17.0
        },
        {
          "material": "Ferro Frit 3134",
          "amount": 14.9
        },
        {
          "material": "Custer Feldspar",
          "amount": 14.5
        },
        {
          "material": "Spodumene",
          "amount": 11.0
        }
      ],
      "additionals": [
        {
          "material": "Tin Oxide",
          "amount": 5.1
        }
      ],
      "description": "I am cheap, so I use Zircopax instead of Tin. This gives a milky, translucent white. Slip decoration underneath shows well. source for original recipe: Ceramics Monthly, March '94 p.60 submitted by: Sumi Dick e-mail:",
      "createdBy": "Glazy Admin",
      "source": "glazy.org",
      "url": "https://glazy.org/recipes/1231"
    },
    {
      "id": 425,
      "code": "GLAZY-425",
      "name": "Gray-White Translucent",
      "cone": "8",
      "surface": "Semi-matte",
      "transparency": "",
      "atmosphere": "",
      "subtype": "Glaze - Matte - Magnesium Matte",
      "ingredients": [
        {
          "material": "Feldspar",
          "amount": 40.0
        },
        {
          "material": "Tennessee #1 SGP Ball Clay",
          "amount": 20.0
        },
        {
          "material": "Cornwall Stone",
          "amount": 18.0
        },
        {
          "material": "Whiting",
          "amount": 18.0
        },
        {
          "material": "Magnesium carbonate",
          "amount": 4.0
        }
      ],
      "additionals": [
        {
          "material": "Bentonite",
          "amount": 1.0
        }
      ],
      "description": "Glaze Type: Magnesium matt Add C.M.C. 1 tsp I have had trouble with pinholing over underglaze and slip,too. I fire to ^8 ox. on Sheffield's T3 body. When I use Amaco underglaze or a slip made from the clay body, bisqued to ^06 and then put Translucent Gray-White semi-matte over it, pinholing occurs only over the underglaze or slip. I suspect the problem lies with the gases escaping from the slip and underglaze but I don't know how to deal with this. I have a Paragon kiln with a computer control hoobee but it doesn't have a soak option (if I had only known!). submitted by: Leona Stonebridge Arthen e-mail:",
      "createdBy": "Glazy Admin",
      "source": "glazy.org",
      "url": "https://glazy.org/recipes/425"
    },
    {
      "id": 32354,
      "code": "GLAZY-32354",
      "name": "Green",
      "cone": "10",
      "surface": "",
      "transparency": "",
      "atmosphere": "Reduction",
      "subtype": "Glaze - Blue - Cobalt",
      "ingredients": [
        {
          "material": "Potash Feldspar",
          "amount": 40.0
        },
        {
          "material": "Silica",
          "amount": 30.0
        },
        {
          "material": "Whiting",
          "amount": 20.0
        },
        {
          "material": "Kentucky OM #4 Ball Clay",
          "amount": 10.0
        }
      ],
      "additionals": [
        {
          "material": "Chrome Oxide",
          "amount": 2.0
        },
        {
          "material": "Manganese Dioxide",
          "amount": 2.0
        }
      ],
      "description": "From \"Frank Willett: Potter\" by James Marshall, Ceramics Monthly, December 2005",
      "createdBy": "Glazy Admin",
      "source": "glazy.org",
      "url": "https://glazy.org/recipes/32354"
    },
    {
      "id": 12748,
      "code": "GLAZY-12748",
      "name": "Green & blue",
      "cone": "6 - 9",
      "surface": "Semi-glossy",
      "transparency": "Translucent",
      "atmosphere": "Oxidation",
      "subtype": "Glaze",
      "ingredients": [
        {
          "material": "Potash Feldspar",
          "amount": 42.5
        },
        {
          "material": "Silica",
          "amount": 25.5
        },
        {
          "material": "Gerstley Borate",
          "amount": 11.33
        },
        {
          "material": "Whiting",
          "amount": 8.5
        },
        {
          "material": "Dolomite",
          "amount": 5.66
        },
        {
          "material": "Barium Carbonate",
          "amount": 3.96
        },
        {
          "material": "EP Kaolin",
          "amount": 1.7
        },
        {
          "material": "Common ash",
          "amount": 0.85
        }
      ],
      "additionals": [
        {
          "material": "Zinc Oxide",
          "amount": 1.7
        },
        {
          "material": "Tin Oxide",
          "amount": 0.85
        },
        {
          "material": "Copper Carbonate",
          "amount": 0.42
        }
      ],
      "description": "Fired cone 7 oxidation",
      "createdBy": "kenneth ibbett",
      "source": "glazy.org",
      "url": "https://glazy.org/recipes/12748"
    },
    {
      "id": 10974,
      "code": "GLAZY-10974",
      "name": "Green -old (Cedar Hill)",
      "cone": "6",
      "surface": "Matte",
      "transparency": "Opaque",
      "atmosphere": "Oxidation",
      "subtype": "Glaze",
      "ingredients": [
        {
          "material": "Ravenscrag Slip",
          "amount": 70.0
        },
        {
          "material": "Dolomite",
          "amount": 15.0
        },
        {
          "material": "Ferro Frit 3134",
          "amount": 15.0
        }
      ],
      "additionals": [
        {
          "material": "Rutile",
          "amount": 5.0
        },
        {
          "material": "Black Copper Oxide",
          "amount": 2.0
        },
        {
          "material": "Cobalt Carbonate",
          "amount": 0.5
        }
      ],
      "description": "Cedar Hill Studio old Green recipe. Runny at cone 6.",
      "createdBy": "Sue McLeod",
      "source": "glazy.org",
      "url": "https://glazy.org/recipes/10974"
    },
    {
      "id": 89158,
      "code": "GLAZY-89158",
      "name": "Green 54",
      "cone": "6 - 8",
      "surface": "Glossy",
      "transparency": "Opaque",
      "atmosphere": "Oxidation",
      "subtype": "Glaze - Green - Copper",
      "ingredients": [
        {
          "material": "Nepheline Syenite",
          "amount": 47.9
        },
        {
          "material": "Gerstley Borate",
          "amount": 27.0
        },
        {
          "material": "Silica",
          "amount": 20.3
        },
        {
          "material": "Kaolin",
          "amount": 5.5
        }
      ],
      "additionals": [
        {
          "material": "Rutile",
          "amount": 4.0
        },
        {
          "material": "Red Iron Oxide",
          "amount": 2.0
        },
        {
          "material": "Cobalt Oxide",
          "amount": 1.0
        }
      ],
      "description": "Glossy",
      "createdBy": "Linda de Guchteneire",
      "source": "glazy.org",
      "url": "https://glazy.org/recipes/89158"
    },
    {
      "id": 18010,
      "code": "GLAZY-18010",
      "name": "green and black rewiew(Copy)",
      "cone": "5 - 8",
      "surface": "Dry Matte",
      "transparency": "Opaque",
      "atmosphere": "Oxidation",
      "subtype": "Glaze - Green - Copper",
      "ingredients": [
        {
          "material": "Soda Feldspar",
          "amount": 26.0
        },
        {
          "material": "Nepheline Syenite",
          "amount": 20.0
        },
        {
          "material": "Silica",
          "amount": 19.0
        },
        {
          "material": "Strontium Carbonate",
          "amount": 16.0
        },
        {
          "material": "Ferro Frit 3124",
          "amount": 10.0
        },
        {
          "material": "EP Kaolin",
          "amount": 4.0
        },
        {
          "material": "Bentonite",
          "amount": 3.0
        },
        {
          "material": "Lithium Carbonate",
          "amount": 2.0
        }
      ],
      "description": "green shined variations dark to black",
      "createdBy": "raquel crepaldi klepacz",
      "source": "glazy.org",
      "url": "https://glazy.org/recipes/18010"
    },
    {
      "id": 218822,
      "code": "GLAZY-218822",
      "name": "Green Apple",
      "cone": "10",
      "surface": "Glossy",
      "transparency": "Semi-opaque",
      "atmosphere": "Oxidation",
      "subtype": "Glaze - Green",
      "ingredients": [
        {
          "material": "Custer Feldspar",
          "amount": 40.0
        },
        {
          "material": "Silica",
          "amount": 16.0
        },
        {
          "material": "Whiting",
          "amount": 16.0
        },
        {
          "material": "Kentucky ball clay",
          "amount": 10.0
        },
        {
          "material": "Ferro Frit 3124",
          "amount": 9.0
        },
        {
          "material": "Talc",
          "amount": 9.0
        }
      ],
      "additionals": [
        {
          "material": "Mason Stain #6204 Victoria Green",
          "amount": 8.0
        }
      ],
      "description": "Breaking green glaze, breaks cream. This is Super Candy Apple from John Britt's Complete Guide to High Fire Glazes. I had to rename it for use here in the studio because students kept expecting it to be bright red, like a candy apple.",
      "createdBy": "Rebecca Pincus",
      "source": "glazy.org",
      "url": "https://glazy.org/recipes/218822"
    },
    {
      "id": 32344,
      "code": "GLAZY-32344",
      "name": "Green Ash Glaze",
      "cone": "9 - 10",
      "surface": "",
      "transparency": "",
      "atmosphere": "Oxidation, Reduction",
      "subtype": "Glaze - Ash",
      "ingredients": [
        {
          "material": "Albany slip",
          "amount": 33.4
        },
        {
          "material": "Wood ash",
          "amount": 33.3
        },
        {
          "material": "Custer Feldspar",
          "amount": 33.3
        }
      ],
      "description": "From \"Anderson Ranch Recipes\", Ceramics Monthly, April 1987",
      "createdBy": "Glazy Admin",
      "source": "glazy.org",
      "url": "https://glazy.org/recipes/32344"
    },
    {
      "id": 229251,
      "code": "GLAZY-229251",
      "name": "Green Barium True Matte",
      "cone": "6",
      "surface": "Matte",
      "transparency": "Semi-opaque",
      "atmosphere": "Oxidation",
      "subtype": "Glaze - Green",
      "ingredients": [
        {
          "material": "EP Kaolin",
          "amount": 16.52
        },
        {
          "material": "Nepheline Syenite",
          "amount": 16.52
        },
        {
          "material": "Barium Carbonate",
          "amount": 15.65
        },
        {
          "material": "Calcined Kaolin",
          "amount": 13.42
        },
        {
          "material": "Ferro Frit 3134",
          "amount": 13.42
        },
        {
          "material": "Silica",
          "amount": 9.99
        },
        {
          "material": "Whiting",
          "amount": 7.15
        },
        {
          "material": "Copper Carbonate",
          "amount": 3.67
        },
        {
          "material": "Titanium Dioxide",
          "amount": 3.67
        }
      ],
      "description": "This recipe was inspired by a cone 10 recipe shared with me by V. Chin, though has been extensively revised. Yields a lovely pastel green matte. Exercise caution with the barium carbonate when mixing, avoid breathing the dust, and definitely don't eat it, as it is converted to poisonous barium chloride by stomach acid. Considering that this appears to be a well-balanced glaze, barium leaching is likely minimal, but I would not consider it food-safe until formal leach testing has been completed (I'm looking into this). Use a liner glaze as appropriate. I added 80% water by weight. For brushing, add 0.7% CMC gum (mix dry powder into dry glaze ingredients before adding water).",
      "createdBy": "Clark Andersen",
      "source": "glazy.org",
      "url": "https://glazy.org/recipes/229251"
    },
    {
      "id": 1233,
      "code": "GLAZY-1233",
      "name": "Green Beth's Shiny",
      "cone": "5 - 7",
      "surface": "",
      "transparency": "",
      "atmosphere": "Oxidation",
      "subtype": "Glaze - Green",
      "ingredients": [
        {
          "material": "Nepheline Syenite",
          "amount": 46.7
        },
        {
          "material": "Silica",
          "amount": 25.0
        },
        {
          "material": "Dolomite",
          "amount": 10.9
        },
        {
          "material": "Gerstley Borate",
          "amount": 10.9
        },
        {
          "material": "Ball Clay",
          "amount": 6.5
        }
      ],
      "additionals": [
        {
          "material": "Titanium Dioxide",
          "amount": 7.6
        },
        {
          "material": "Copper Carbonate",
          "amount": 1.6
        },
        {
          "material": "Bentonite",
          "amount": 1.1
        }
      ],
      "description": "Glaze Type: Mid-fire It is between a lime and chartreuse. submitted by: Beth Fusaro e-mail:",
      "createdBy": "Glazy Admin",
      "source": "glazy.org",
      "url": "https://glazy.org/recipes/1233"
    },
    {
      "id": 1234,
      "code": "GLAZY-1234",
      "name": "Green black matt - Brandeis",
      "cone": "6 - 10",
      "surface": "Satin",
      "transparency": "Opaque",
      "atmosphere": "Oxidation",
      "subtype": "Glaze - Green",
      "ingredients": [
        {
          "material": "Nepheline Syenite",
          "amount": 74.26
        },
        {
          "material": "Silica",
          "amount": 8.91
        },
        {
          "material": "EP Kaolin",
          "amount": 6.93
        },
        {
          "material": "Dolomite",
          "amount": 4.95
        },
        {
          "material": "Whiting",
          "amount": 2.97
        },
        {
          "material": "Zinc Oxide",
          "amount": 1.98
        }
      ],
      "additionals": [
        {
          "material": "Rutile",
          "amount": 9.9
        },
        {
          "material": "Copper Carbonate",
          "amount": 3.96
        },
        {
          "material": "Cobalt Oxide",
          "amount": 2.97
        }
      ],
      "description": "one Type: Orton Clay Color/Type: Brown stoneware Clarity: Opaque Crystals: None Clustered, Dispersed Bubbles Within Glaze: No Glaze Flow: Little flow Glaze Type: What Makes This Glaze Unique: It is an extremely intriguing glaze because of the variety of color and surface quality that it yields depending on the clay color, thickness of the glaze and whether or not it overlaps another glaze. Firing data: only tested at cone 6 and 7 - Surface quality variations: Applied thickly, the color is almost a gun metal black with a waxy to satin matt finish over buff, brown and porcelain clays. Lighter coats, especially over buff clays yield greens and blues and almost a glossy surface. - Kiln size, manufacture and type: Skutt 1027 - Effects of firing to different cones: - Coloring oxides, stains and opacifiers tested: - Known glaze flaws: - Apparent viscosity for pouring and dipping: - Application thickness: Depends on the desired effect. It can be dipped, but brushing yields more interesting effects and greater color variety. - Effects on different clay bodies: See above - Interactive effect with other glazes: One of the most exciting effects develops when using this over a white glaze covering porcelain clay. An extremely light coat brushed on yields bright sea blues and greens with patches of almost gold. Over the same white glaze on buff clay, the cobalt blue dominates. (The white glaze I use tends to turn virtually clear over buff or brown clay, leaving a glossy, faintly white blue finish.) - Specific gravity of glaze for pouring and dipping: - Water pH/composition: - Calculated unity formula: - Analyses for any rare or unusual ingredients used in this glaze: Original recipe called for Atomite brand whiting Glaze Contributor: Madeleine Hall-Arber Test Site: Newton, Massachusetts Source for the Original Recipe: Xeroxed typewritten pages without an notation of author, found at the student pottery center at Brandeis University.",
      "createdBy": "Glazy Admin",
      "source": "glazy.org",
      "url": "https://glazy.org/recipes/1234"
    },
    {
      "id": 22765,
      "code": "GLAZY-22765",
      "name": "Green blood",
      "cone": "9 - 10",
      "surface": "Glossy",
      "transparency": "Translucent",
      "atmosphere": "Oxidation, Neutral, Reduction",
      "subtype": "Glaze - Red - Copper",
      "ingredients": [
        {
          "material": "Minspar 200",
          "amount": 40.0
        },
        {
          "material": "Silica",
          "amount": 26.0
