Repository: MrSeldon/argilev2

File: data/glazes/glazy.json (part 125 of 315)
{
        },
        {
          "material": "Barium Carbonate",
          "amount": 22.0
        },
        {
          "material": "Ferro Frit 3134",
          "amount": 6.0
        },
        {
          "material": "Bentonite",
          "amount": 3.0
        },
        {
          "material": "Zinc Oxide",
          "amount": 2.0
        },
        {
          "material": "Tricalcium Phosphate, Synthetic Bone Ash",
          "amount": 2.0
        }
      ],
      "additionals": [
        {
          "material": "Tin Oxide",
          "amount": 2.0
        },
        {
          "material": "Copper Carbonate",
          "amount": 1.0
        },
        {
          "material": "Silicon carbide",
          "amount": 1.0
        }
      ],
      "description": "A cone 10 version of the SiC copper red with bone ash, https://glazy.org/recipes/19163 All Ca I could replaced by Ba to see what happens. More garnet with fewer of the green spots than the cone 6 version. The barium makes it less pink/purple and more red. I wouldn't trust it further than I can see it. May not work next time I try this for all I know",
      "createdBy": "david tsabar",
      "source": "glazy.org",
      "url": "https://glazy.org/recipes/22765"
    },
    {
      "id": 4905,
      "code": "GLAZY-4905",
      "name": "Green Blue 1-4",
      "cone": "10",
      "surface": "Glossy",
      "transparency": "",
      "atmosphere": "Reduction",
      "subtype": "Glaze - Green",
      "ingredients": [
        {
          "material": "Custer Feldspar (1989)",
          "amount": 40.0
        },
        {
          "material": "Silica",
          "amount": 30.0
        },
        {
          "material": "Whiting",
          "amount": 20.0
        },
        {
          "material": "EP Kaolin",
          "amount": 10.0
        }
      ],
      "additionals": [
        {
          "material": "Bentonite",
          "amount": 2.0
        },
        {
          "material": "Chrome Oxide",
          "amount": 1.5
        },
        {
          "material": "Cobalt Carbonate",
          "amount": 0.5
        }
      ],
      "description": "This recipe was imported from Louis Katz's Hyperglaze database available on his website: http://falcon.tamucc.edu/lkatz/allglazes.txt More information about Louis Katz can be found on his website, http://www.louiskatz.net/ Louis Katz Notes: I am not a safety expert and any information contained in this file about safety should be ignored in favor of advice from experts. All of the materials in all glazes are potentially hazardous. All of these glaze recipes are given without any representation of accuracy or safety. They may work, they may not. They may be safe when fired or they may not. All of the materials used in them have hazards associated with them. You must be have sufficient training in the hazards before you use the the materials. You will have to determine the suitability and safety for your use. Do not assume that a lack of a warning about a material means that it is safe. Cone: 10 Color: greenblue Surface texture: Shiny or Glossy Firing: Reduction Recipe: Percent Batch Custer Feldspar 40.00 40.00 EPK 10.00 10.00 Silica 30.00 30.00 Whiting 20.00 20.00 Totals: 100.00 % 100.00 gm Also add: Cobalt Carbonate 0.50 0.50 Chrome Oxide 1.50 1.50 Bentonite 2.00 2.00",
      "createdBy": "Glazy Admin",
      "source": "glazy.org",
      "url": "https://glazy.org/recipes/4905"
    },
    {
      "id": 1235,
      "code": "GLAZY-1235",
      "name": "Green Bullfrog",
      "cone": "5",
      "surface": "Stony Matte",
      "transparency": "",
      "atmosphere": "Oxidation",
      "subtype": "Glaze - Green",
      "ingredients": [
        {
          "material": "Custer Feldspar",
          "amount": 47.0
        },
        {
          "material": "Silica",
          "amount": 19.0
        },
        {
          "material": "Barium Carbonate",
          "amount": 10.5
        },
        {
          "material": "Whiting",
          "amount": 7.5
        },
        {
          "material": "Zinc Oxide",
          "amount": 6.0
        },
        {
          "material": "EP Kaolin",
          "amount": 5.0
        },
        {
          "material": "Kentucky OM #4 Ball Clay",
          "amount": 5.0
        }
      ],
      "additionals": [
        {
          "material": "Copper Carbonate",
          "amount": 4.0
        }
      ],
      "description": "But this ain't no Kermit green. Very stony matte with very hard surface. I suspect it was a tile glaze. Joe Zeller supplied the base, I went ape with the copper. I'm not taking responsibility for anyone using these glazes, etc. Something is probably toxic. They are examples of my research and they work out in formulation. Which is what they are examples of. So go formulate your own non-toxic glazes, if that is possible. It's probably bad for the environment too. Email me with questions as to household performance, as that may be indicative of other problems. The badly crazed surfaces are not considered to be a continous-non porous sanitary surfaces. Eric Hansen, Lawrence, Kansas",
      "createdBy": "Glazy Admin",
      "source": "glazy.org",
      "url": "https://glazy.org/recipes/1235"
    },
    {
      "id": 5350,
      "code": "GLAZY-5350",
      "name": "Green Celadon",
      "cone": "9 - 10",
      "surface": "Glossy",
      "transparency": "",
      "atmosphere": "Oxidation, Reduction",
      "subtype": "Glaze - Iron - Celadon",
      "ingredients": [
        {
          "material": "Whiting",
          "amount": 30.27
        },
        {
          "material": "Potash Feldspar",
          "amount": 29.15
        },
        {
          "material": "Kaolin",
          "amount": 20.88
        },
        {
          "material": "Silica",
          "amount": 17.42
        },
        {
          "material": "Red Iron Oxide",
          "amount": 2.27
        }
      ],
      "additionals": [
        {
          "material": "Bentonite",
          "amount": 1.0
        }
      ],
      "description": "This recipe was imported from Louis Katz's Hyperglaze database available on his website: http://falcon.tamucc.edu/lkatz/allglazes.txt More information about Louis Katz can be found on his website, http://www.louiskatz.net/ Louis Katz Notes: I am not a safety expert and any information contained in this file about safety should be ignored in favor of advice from experts. All of the materials in all glazes are potentially hazardous. All of these glaze recipes are given without any representation of accuracy or safety. They may work, they may not. They may be safe when fired or they may not. All of the materials used in them have hazards associated with them. You must be have sufficient training in the hazards before you use the the materials. You will have to determine the suitability and safety for your use. Do not assume that a lack of a warning about a material means that it is safe. Cone: 9 10 Color: green Surface texture: Shiny or Glossy Firing: Ox. or Red. Recipe: Percent Batch potash feldspar 29.15 2915 whiting 30.27 3027 kaolin 20.88 2088 silica 17.42 1742 RIO 2.27 227 Totals: 100.00 % 9998 gm Also add: Bentonite 1 100 Comments: APPLY THICKLY the SP 6/2 p.11",
      "createdBy": "Glazy Admin",
      "source": "glazy.org",
      "url": "https://glazy.org/recipes/5350"
    },
    {
      "id": 43326,
      "code": "GLAZY-43326",
      "name": "Green Celadon",
      "cone": "10",
      "surface": "",
      "transparency": "",
      "atmosphere": "Reduction",
      "subtype": "Glaze - Iron - Celadon - Green",
      "ingredients": [
        {
          "material": "Silica",
          "amount": 31.0
        },
        {
          "material": "Custer Feldspar",
          "amount": 19.0
        },
        {
          "material": "Whiting",
          "amount": 17.0
        },
        {
          "material": "EP Kaolin",
          "amount": 15.0
        },
        {
          "material": "Soda Ash",
          "amount": 15.0
        },
        {
          "material": "Barium Carbonate",
          "amount": 3.0
        }
      ],
      "additionals": [
        {
          "material": "Iron oxide",
          "amount": 1.0
        }
      ],
      "description": "From Virginia Scotchie's Clay and Glaze Compendium",
      "createdBy": "Glazy Admin",
      "source": "glazy.org",
      "url": "https://glazy.org/recipes/43326"
    },
    {
      "id": 97122,
      "code": "GLAZY-97122",
      "name": "Green Celadon",
      "cone": "6",
      "surface": "",
      "transparency": "",
      "atmosphere": "Oxidation",
      "subtype": "Glaze - Iron - Celadon - Green",
      "ingredients": [
        {
          "material": "Custer Feldspar",
          "amount": 20.0
        },
        {
          "material": "Gerstley Borate",
          "amount": 20.0
        },
        {
          "material": "Nepheline Syenite",
          "amount": 20.0
        },
        {
          "material": "Silica",
          "amount": 15.0
        },
        {
          "material": "Wollastonite",
          "amount": 10.0
        },
        {
          "material": "EP Kaolin",
          "amount": 5.0
        },
        {
          "material": "Dolomite",
          "amount": 2.0
        }
      ],
      "additionals": [
        {
          "material": "Copper Carbonate",
          "amount": 3.0
        },
        {
          "material": "Red Iron Oxide",
          "amount": 2.0
        },
        {
          "material": "Titanium Dioxide",
          "amount": 1.0
        },
        {
          "material": "Cobalt Carbonate",
          "amount": 0.5
        }
      ],
      "description": "",
      "createdBy": "Eric Shawn Bayrd",
      "source": "glazy.org",
      "url": "https://glazy.org/recipes/97122"
    },
    {
      "id": 1958,
      "code": "GLAZY-1958",
      "name": "Green Chinese",
      "cone": "04 - 03",
      "surface": "Glossy",
      "transparency": "",
      "atmosphere": "Oxidation",
      "subtype": "Glaze - Green",
      "ingredients": [
        {
          "material": "Ball Clay",
          "amount": 23.8
        },
        {
          "material": "EP Kaolin",
          "amount": 23.8
        },
        {
          "material": "Silica",
          "amount": 23.8
        },
        {
          "material": "Nepheline Syenite",
          "amount": 12.4
        },
        {
          "material": "Gerstley Borate",
          "amount": 11.4
        },
        {
          "material": "Lithium Carbonate",
          "amount": 4.8
        }
      ],
      "additionals": [
        {
          "material": "Copper Carbonate",
          "amount": 2.9
        }
      ],
      "description": "Goes black and green in gas firing.From Clay Times S/Oct '02. p23",
      "createdBy": "Glazy Admin",
      "source": "glazy.org",
      "url": "https://glazy.org/recipes/1958"
    },
    {
      "id": 432,
      "code": "GLAZY-432",
      "name": "Green Dark Aquamarine Goldberg",
      "cone": "9",
      "surface": "",
      "transparency": "Opaque",
      "atmosphere": "Reduction",
      "subtype": "Glaze - Green",
      "ingredients": [
        {
          "material": "Feldspar",
          "amount": 56.0
        },
        {
          "material": "Whiting",
          "amount": 20.0
        },
        {
          "material": "Spodumene",
          "amount": 7.0
        },
        {
          "material": "Calcined Kaolin",
          "amount": 6.0
        },
        {
          "material": "Gerstley Borate",
          "amount": 5.0
        },
        {
          "material": "Bone Ash",
          "amount": 4.0
        },
        {
          "material": "Ball Clay",
          "amount": 2.0
        }
      ],
      "additionals": [
        {
          "material": "Chrome Oxide",
          "amount": 0.5
        },
        {
          "material": "Cobalt Carbonate",
          "amount": 0.5
        },
        {
          "material": "Nickel Carbonate",
          "amount": 0.05
        }
      ],
      "description": "Glaze Type: High-fire From Scott Goldberg. Orig. calls for p spar.",
      "createdBy": "Glazy Admin",
      "source": "glazy.org",
      "url": "https://glazy.org/recipes/432"
    },
    {
      "id": 433,
      "code": "GLAZY-433",
      "name": "Green Deep",
      "cone": "10",
      "surface": "Glossy",
      "transparency": "Opaque",
      "atmosphere": "Reduction",
      "subtype": "Glaze - Green",
      "ingredients": [
        {
          "material": "Kona F-4 feldspar",
          "amount": 63.81
        },
        {
          "material": "Silica",
          "amount": 13.33
        },
        {
          "material": "Gerstley Borate",
          "amount": 8.57
        },
        {
          "material": "Bone Ash",
          "amount": 4.76
        },
        {
          "material": "Whiting",
          "amount": 4.76
        },
        {
          "material": "Zinc Oxide",
          "amount": 4.76
        }
      ],
      "additionals": [
        {
          "material": "Red Iron Oxide",
          "amount": 1.9
        },
        {
          "material": "Chrome Oxide",
          "amount": 0.48
        },
        {
          "material": "Cobalt Oxide",
          "amount": 0.24
        }
      ],
      "description": "For dark Speckled green on stoneware, hunter on porcelain add: 2 % red iron oxide .25 Cobalt oxide .50 Chrome oxide Another beautiful green would be to add: 1% red iron oxide .25 cobalt oxide 1 chrome oxide 5% Tin oxide For a great warm, speckled, reddish brown, add: 2% Red Iron Oxide and 2% Copper Oxide. This base recipe makes a good blue celadon with the addtion of 2% Black Iron oxide. If you want it bluer you can do a variation with 1-2% black iron oxide and .25% cobalt carbonate. It is also a good rutile blue with variations from 1-4% Rutile and !-2% Yellow ochre, or Red Iron. oxide. This base is also reactive with copper so you can get nice flashing with just a hint to copper brushwork on a pot on the celadon colors. You may want to do some variations using another sodaspar as well. This base glaze gives great color response. The colors you get will depend a lot on your claybody and your firing schedule. june perry",
      "createdBy": "Glazy Admin",
      "source": "glazy.org",
      "url": "https://glazy.org/recipes/433"
    },
    {
      "id": 6321,
      "code": "GLAZY-6321",
      "name": "Green Dragon",
      "cone": "5",
      "surface": "Glossy",
      "transparency": "Translucent",
      "atmosphere": "Oxidation",
      "subtype": "Glaze - Green - Copper",
      "ingredients": [
        {
          "material": "Soda Feldspar",
          "amount": 44.0
        },
        {
          "material": "Cornwall Stone",
          "amount": 22.0
        },
        {
          "material": "Whiting",
          "amount": 18.0
        },
        {
          "material": "Zinc Oxide",
          "amount": 8.0
        },
        {
          "material": "Bentonite",
          "amount": 5.0
        },
        {
          "material": "Kaolin",
          "amount": 3.0
        }
      ],
      "additionals": [
        {
          "material": "Copper Carbonate",
          "amount": 4.0
        },
        {
          "material": "Titanium Dioxide",
          "amount": 4.0
        }
      ],
      "description": "Us\u00e9 el siguiente sustituto para Cornwall Stone (por volumen): feldespato k: 8 partes+ cuarzo 2 partes + caol\u00edn 1 parte",
      "createdBy": "Clara Giorello",
      "source": "glazy.org",
      "url": "https://glazy.org/recipes/6321"
    },
    {
      "id": 7711,
      "code": "GLAZY-7711",
      "name": "Green Dragon Mat ^6 Ox.",
      "cone": "6",
      "surface": "",
      "transparency": "",
      "atmosphere": "Oxidation",
      "subtype": "Glaze",
      "ingredients": [
        {
          "material": "Cornwall Stone",
          "amount": 44.0
        },
        {
          "material": "Whiting",
          "amount": 18.0
        },
        {
          "material": "Zinc Oxide",
          "amount": 8.0
        },
        {
          "material": "Bentonite",
          "amount": 5.0
        },
        {
          "material": "EP Kaolin",
          "amount": 3.0
        }
      ],
      "additionals": [
        {
          "material": "Copper Carbonate",
          "amount": 4.0
        },
        {
          "material": "Titanium Dioxide",
          "amount": 4.0
        }
      ],
      "description": "",
      "createdBy": "Alisa Liskin Clausen",
      "source": "glazy.org",
      "url": "https://glazy.org/recipes/7711"
    },
    {
      "id": 1236,
      "code": "GLAZY-1236",
      "name": "Green Dragon Matt",
      "cone": "6",
      "surface": "Matte",
      "transparency": "",
      "atmosphere": "Oxidation",
      "subtype": "Glaze - Green",
      "ingredients": [
        {
          "material": "Soda Feldspar",
          "amount": 44.0
        },
        {
          "material": "Cornwall Stone",
          "amount": 22.0
        },
        {
          "material": "Whiting",
          "amount": 18.0
        },
        {
          "material": "Zinc Oxide",
          "amount": 8.0
        },
        {
          "material": "Bentonite",
          "amount": 5.0
        },
        {
          "material": "EP Kaolin",
          "amount": 3.0
        }
      ],
      "additionals": [
        {
          "material": "Copper Carbonate",
          "amount": 4.0
        },
        {
          "material": "Titanium Dioxide",
          "amount": 4.0
        }
      ],
      "description": "Glaze Type: Zinc matt Good with Ash Fresca over Green Dragon.",
      "createdBy": "Glazy Admin",
      "source": "glazy.org",
      "url": "https://glazy.org/recipes/1236"
    },
    {
      "id": 2462,
      "code": "GLAZY-2462",
      "name": "Green Dragon Matte",
      "cone": "6",
      "surface": "Matte",
      "transparency": "",
      "atmosphere": "",
      "subtype": "Glaze - Green",
      "ingredients": [
        {
          "material": "Cornwall Stone",
          "amount": 44.0
        },
        {
          "material": "Whiting",
          "amount": 18.0
        },
        {
          "material": "Zinc Oxide",
          "amount": 8.0
        },
        {
          "material": "Bentonite",
          "amount": 5.0
        },
        {
          "material": "EP Kaolin",
          "amount": 3.0
        }
      ],
      "additionals": [
        {
          "material": "Copper Carbonate",
          "amount": 4.0
        },
        {
          "material": "Titanium Dioxide",
          "amount": 4.0
        }
      ],
      "description": "Source/Alternate names: Ceramic Arts Buyers Guide, 2007 Harry Spring Firing Notes: cool maximum rate to 900C hold 1 hour Notes: Alisa Clausen: Mat, green where thickest, browner where thinner. Glaze surface is streaked and mottled with green streaking over brown and orange brown mottling. A lot of movement and surface variation, without dripping.",
      "createdBy": "Glazy Admin",
      "source": "glazy.org",
      "url": "https://glazy.org/recipes/2462"
    },
    {
      "id": 1237,
      "code": "GLAZY-1237",
      "name": "Green Emerald",
      "cone": "6",
      "surface": "Glossy",
      "transparency": "Opaque",
      "atmosphere": "Oxidation",
      "subtype": "Glaze - Green",
      "ingredients": [
        {
          "material": "Gerstley Borate",
          "amount": 48.0
        },
        {
          "material": "Silica",
          "amount": 31.4
        },
        {
          "material": "EP Kaolin",
          "amount": 18.6
        },
        {
          "material": "Soda Ash",
          "amount": 2.0
        }
      ],
      "additionals": [
        {
          "material": "Chrome Oxide",
          "amount": 2.0
        },
        {
          "material": "Cobalt Oxide",
          "amount": 1.0
        }
      ],
      "description": "submitted by: Cindy Russell",
      "createdBy": "Glazy Admin",
      "source": "glazy.org",
      "url": "https://glazy.org/recipes/1237"
    },
    {
      "id": 434,
      "code": "GLAZY-434",
      "name": "Green Glaze",
      "cone": "9 - 10",
      "surface": "Glossy",
      "transparency": "",
      "atmosphere": "Reduction",
      "subtype": "Glaze - Green",
      "ingredients": [
        {
          "material": "G-200 Feldspar",
          "amount": 37.54
        },
        {
          "material": "Silica",
          "amount": 26.03
        },
        {
          "material": "EP Kaolin",
          "amount": 15.62
        },
        {
          "material": "Whiting",
          "amount": 14.31
        },
        {
          "material": "Talc",
          "amount": 6.51
        }
      ],
      "additionals": [
        {
          "material": "Red Iron Oxide",
          "amount": 2.0
        }
      ],
      "description": "Gee, I got worried that Mel had been chased out of town. I get tired of shadow boxing with myself and worried that a worthy sparing partner had gone off to Nagano to play hockey. The definition of a Canadian is a guy that is 50 years old and still thinks he is going to make the NHL. To welcome him back with his thoughts on a web page I am offering him some green Mel was waiting for Ron Roy to supply a Celedon glaze. Rather than wait I'm going to give you ours except we call it green. I could send you a nice temmoku glaze that we use and guess what we call it. You guessed it , that's our black glaze. Mel had mentioned some time ago that he was not getting the iron content right. We found that with this glaze what makes it spectacular is the seiving. We first seive thru 80 mesh and then twice thru 150 mesh. It is dynamite on porcelain . Good with oxides or shows up details under the surface. Also very good on stoneware. Nice hard, durable glaze Cone 9-10. May your pots be green and your leaves celedon. Cheers, tony clennell",
      "createdBy": "Glazy Admin",
      "source": "glazy.org",
      "url": "https://glazy.org/recipes/434"
    },
    {
      "id": 1239,
      "code": "GLAZY-1239",
      "name": "Green Glaze",
      "cone": "5",
      "surface": "Satin-matte",
      "transparency": "Opaque",
      "atmosphere": "Oxidation",
      "subtype": "Glaze - Green",
      "ingredients": [
        {
          "material": "Custer Feldspar",
          "amount": 60.0
        },
        {
          "material": "Silica",
          "amount": 16.0
        },
        {
          "material": "Zinc Oxide",
          "amount": 16.0
        },
        {
          "material": "Whiting",
          "amount": 8.0
        }
      ],
      "additionals": [
        {
          "material": "Rutile",
          "amount": 4.0
        },
        {
          "material": "Nickel Carbonate",
          "amount": 2.0
        },
        {
          "material": "Macaloid",
          "amount": 1.0
        }
      ],
      "description": "Glaze Type: Zinc matt Clay Times NOv/Dec.05 p.52. OK for food. Use light rutile.",
      "createdBy": "Glazy Admin",
      "source": "glazy.org",
      "url": "https://glazy.org/recipes/1239"
    },
    {
      "id": 7992,
      "code": "GLAZY-7992",
      "name": "Green Glaze with pink Flecks ^6 ox.",
      "cone": "6",
      "surface": "Glossy",
      "transparency": "",
      "atmosphere": "Oxidation",
      "subtype": "Glaze",
      "ingredients": [
        {
          "material": "Nepheline Syenite",
          "amount": 67.0
        },
        {
          "material": "Dolomite",
          "amount": 10.0
        },
        {
          "material": "Silica",
          "amount": 9.0
        },
        {
          "material": "EP Kaolin",
          "amount": 8.0
        }
      ],
      "additionals": [
        {
          "material": "Zinc Oxide",
          "amount": 6.0
        },
        {
          "material": "Copper Carbonate",
          "amount": 3.0
        }
      ],
      "description": "",
      "createdBy": "Alisa Liskin Clausen",
      "source": "glazy.org",
      "url": "https://glazy.org/recipes/7992"
    },
    {
      "id": 6065,
      "code": "GLAZY-6065",
      "name": "Green Gloss",
      "cone": "6",
      "surface": "Glossy",
      "transparency": "Translucent",
      "atmosphere": "Reduction",
      "subtype": "Glaze - Green - Copper",
      "ingredients": [
        {
          "material": "Cornwall Stone",
          "amount": 38.0
        },
        {
          "material": "Whiting",
          "amount": 14.0
        },
        {
          "material": "Barium Carbonate",
          "amount": 11.0
        },
        {
          "material": "Custer Feldspar",
          "amount": 11.0
        },
        {
          "material": "Kona F-4 feldspar",
          "amount": 10.0
        },
        {
          "material": "Silica",
          "amount": 8.0
        },
        {
          "material": "Kentucky OM #4 Ball Clay",
          "amount": 5.0
        },
        {
          "material": "Dolomite",
          "amount": 3.0
        }
      ],
      "additionals": [
        {
          "material": "Copper Carbonate",
          "amount": 4.0
        }
      ],
      "description": "From Diana Pancioli's excellent publication, Glaze Forward: http://www.dianapancioli.com/ http://www.dianapancioli.com/downloads/GlazeForward.pdf Derived from Cone 10 \u201cDimig Green\u201d This beautiful glossy green stays green unless the reduction is too heavy. Sometimes a pink blush will highlight one side of the piece. This glaze crazes. (Probably more flint will fix it). It is a stronger green with 5% copper but also leaches more. Becasue of the high copper content and the barium it is not useful as a liner. Strontium substitution for the barium doesn\u2019t work. It helps fix the crazing but the color changes to a muddy pink. At 4% copper carbonate it leached 23.2 mg/l copper At 5% it leached 43.1 mg/l copper and 14.2 barium. Thin to medium application \ufffc",
      "createdBy": "Glazy Admin",
      "source": "glazy.org",
      "url": "https://glazy.org/recipes/6065"
    },
    {
      "id": 43833,
      "code": "GLAZY-43833",
      "name": "Green Gloss Glaze 1",
      "cone": "9 - 10",
      "surface": "",
      "transparency": "",
      "atmosphere": "Oxidation, Reduction",
      "subtype": "Glaze - Green - Chrome",
      "ingredients": [
        {
          "material": "Colemanite",
          "amount": 33.09
        },
        {
          "material": "Spodumene",
          "amount": 32.97
        },
        {
          "material": "Dolomite",
          "amount": 12.67
        },
        {
          "material": "Talc",
          "amount": 9.52
        },
        {
          "material": "Cornwall Stone",
          "amount": 5.93
        },
        {
          "material": "Barium Carbonate",
          "amount": 5.82
        }
      ],
      "additionals": [
        {
          "material": "Tin Oxide",
          "amount": 8.92
        },
        {
          "material": "Rutile",
          "amount": 4.25
        },
        {
          "material": "Chrome Oxide",
          "amount": 3.59
        }
      ],
      "description": "From Virginia Scotchie's Clay and Glaze Compendium",
      "createdBy": "Glazy Admin",
      "source": "glazy.org",
      "url": "https://glazy.org/recipes/43833"
    },
    {
      "id": 43834,
      "code": "GLAZY-43834",
      "name": "Green Gloss Glaze 2",
      "cone": "9 - 10",
      "surface": "",
      "transparency": "",
      "atmosphere": "Oxidation, Reduction",
      "subtype": "Glaze - Green - Chrome",
      "ingredients": [
        {
          "material": "Spodumene",
          "amount": 41.35
        },
        {
          "material": "Colemanite",
          "amount": 31.12
        },
        {
          "material": "Dolomite",
          "amount": 11.91
        },
        {
          "material": "Talc",
          "amount": 8.95
        },
        {
          "material": "Cornwall Stone",
          "amount": 5.57
        },
        {
          "material": "Barium Carbonate",
          "amount": 1.1
        }
      ],
      "additionals": [
        {
          "material": "Chrome Oxide",
          "amount": 4.22
        },
        {
          "material": "Tin Oxide",
          "amount": 4.2
        },
        {
          "material": "Rutile",
          "amount": 3.56
        }
      ],
      "description": "From Virginia Scotchie's Clay and Glaze Compendium",
      "createdBy": "Glazy Admin",
      "source": "glazy.org",
      "url": "https://glazy.org/recipes/43834"
    },
    {
      "id": 43836,
      "code": "GLAZY-43836",
      "name": "Green Gloss Glaze 3",
      "cone": "9 - 10",
      "surface": "",
      "transparency": "",
      "atmosphere": "Oxidation, Reduction",
      "subtype": "Glaze - Green - Chrome",
      "ingredients": [
        {
          "material": "Spodumene",
          "amount": 48.69
        },
        {
          "material": "Colemanite",
          "amount": 27.23
        },
        {
          "material": "Talc",
          "amount": 8.98
        },
        {
          "material": "Dolomite",
          "amount": 8.82
        },
        {
          "material": "Cornwall Stone",
          "amount": 5.25
        },
        {
          "material": "Barium Carbonate",
          "amount": 1.03
        }
      ],
      "additionals": [
        {
          "material": "Chrome Oxide",
          "amount": 4.77
        },
        {
          "material": "Rutile",
          "amount": 2.93
        },
        {
          "material": "Tin Oxide",
          "amount": 0.79
        }
      ],
      "description": "From Virginia Scotchie's Clay and Glaze Compendium",
      "createdBy": "Glazy Admin",
      "source": "glazy.org",
      "url": "https://glazy.org/recipes/43836"
    },
    {
      "id": 435,
      "code": "GLAZY-435",
      "name": "Green Hamada",
      "cone": "10",
      "surface": "Glossy",
      "transparency": "Opaque",
      "atmosphere": "Salt & Soda",
      "subtype": "Glaze - Green",
      "ingredients": [
        {
          "material": "Custer Feldspar",
          "amount": 59.9
        },
        {
          "material": "Barium Carbonate",
          "amount": 24.2
        },
        {
          "material": "Whiting",
          "amount": 10.2
        },
        {
          "material": "Zinc Oxide",
          "amount": 9.24
        },
        {
          "material": "Kentucky OM #4 Ball Clay",
          "amount": 5.8
        }
      ],
      "additionals": [
        {
          "material": "Copper Carbonate",
          "amount": 3.07
        },
        {
          "material": "Red Iron Oxide",
          "amount": 2.91
        },
        {
          "material": "Rutile",
          "amount": 2.3
        }
      ],
      "description": "Glaze Type: High-fire From Sam Chung. Good in soda. NOT FOR FOOD USE",
      "createdBy": "Glazy Admin",
      "source": "glazy.org",
      "url": "https://glazy.org/recipes/435"
    },
    {
      "id": 1240,
      "code": "GLAZY-1240",
      "name": "Green Hunter",
      "cone": "6",
      "surface": "Satin-matte",
      "transparency": "Opaque",
      "atmosphere": "",
      "subtype": "Glaze - Green",
      "ingredients": [
        {
          "material": "Nepheline Syenite",
          "amount": 46.0
        },
        {
          "material": "Kaolin",
          "amount": 12.0
        },
        {
          "material": "Dolomite",
          "amount": 10.0
        },
        {
          "material": "Gerstley Borate",
          "amount": 10.0
        },
        {
          "material": "Spodumene",
          "amount": 10.0
        },
        {
          "material": "Silica",
          "amount": 8.0
        },
        {
          "material": "Zinc Oxide",
          "amount": 4.0
        }
      ],
      "additionals": [
        {
          "material": "Copper Carbonate",
          "amount": 2.5
        }
      ],
      "description": "cone 6? Electric Kiln Ceramics (latest volume). Marilyn at the Warwick Pottery Studio",
      "createdBy": "Glazy Admin",
      "source": "glazy.org",
      "url": "https://glazy.org/recipes/1240"
    },
    {
      "id": 1241,
      "code": "GLAZY-1241",
      "name": "Green IE4E",
      "cone": "6",
      "surface": "Glossy",
      "transparency": "Opaque",
      "atmosphere": "Oxidation, Reduction",
      "subtype": "Glaze - Green",
      "ingredients": [
        {
          "material": "Nepheline Syenite",
          "amount": 31.1
        },
        {
          "material": "Silica",
          "amount": 31.1
        },
        {
          "material": "Strontium Carbonate",
          "amount": 13.9
        },
        {
          "material": "Gerstley Borate",
          "amount": 10.4
        },
        {
          "material": "Ball Clay",
          "amount": 6.2
        },
        {
          "material": "Whiting",
          "amount": 4.2
        },
        {
          "material": "Lithium Carbonate",
          "amount": 2.6
        },
        {
          "material": "Zinc Oxide",
          "amount": 0.5
        }
      ],
      "additionals": [
        {
          "material": "Zircopax",
          "amount": 9.3
        },
        {
          "material": "Rutile",
          "amount": 5.2
        },
        {
          "material": "Copper Carbonate",
          "amount": 3.1
        }
      ],
      "description": "omments: Shiny palmer green, darker where thick. ok. From Brian Kemp, Singapore,",
      "createdBy": "Glazy Admin",
      "source": "glazy.org",
      "url": "https://glazy.org/recipes/1241"
    },
    {
      "id": 1242,
      "code": "GLAZY-1242",
      "name": "GREEN MANNING",
      "cone": "6",
      "surface": "Matte",
      "transparency": "",
      "atmosphere": "",
      "subtype": "Glaze - Green",
      "ingredients": [
        {
          "material": "Volcanic Ash",
          "amount": 34.91
        },
        {
          "material": "Nepheline Syenite",
          "amount": 18.87
        },
        {
          "material": "Kaolin",
          "amount": 16.98
        },
        {
          "material": "Whiting",
          "amount": 16.04
        },
        {
          "material": "Gerstley Borate",
          "amount": 7.55
        },
        {
          "material": "Silica",
          "amount": 5.66
        }
      ],
      "additionals": [
        {
          "material": "Black Copper Oxide",
          "amount": 3.77
        }
      ],
      "description": "(Richmond Potters' Club standard, unknown origin) (a very dark green matt - usually boring on it's own but excellent for over-dipping or otherwise slurping around. Also a good base glaze - the copper can be replaced with judicious amounts of other colourants, and they all make pleasant matt glazes.) Here are a couple of standards from the Richmond Potters Club, and a few of my own formulation that have worked well in ^6 oxidation. They aren't revolutionary (my exciting ones have things like barium in them, or are less predictable for a classroom situation) but they have been reliable, and allow for some play. They all calculate out to well within the INSIGHT limit formulas for maturity at ^6. If anyone tests these and comes up with problems, new ideas, good variations etc. could they let me know? I'll look forward to a larger list being posted to clayart. Veronica Shelford",
      "createdBy": "Glazy Admin",
      "source": "glazy.org",
      "url": "https://glazy.org/recipes/1242"
    },
    {
      "id": 1243,
      "code": "GLAZY-1243",
      "name": "Green Matt",
      "cone": "5",
      "surface": "Matte",
      "transparency": "",
      "atmosphere": "",
      "subtype": "Glaze - Green",
      "ingredients": [
        {
          "material": "Nepheline Syenite",
          "amount": 40.0
        },
        {
          "material": "Wollastonite",
          "amount": 25.0
        },
        {
          "material": "EP Kaolin",
          "amount": 12.0
        },
        {
          "material": "Spodumene",
          "amount": 12.0
        },
        {
          "material": "Silica",
          "amount": 11.0
        }
      ],
      "additionals": [
        {
          "material": "Copper Carbonate",
          "amount": 4.0
        },
        {
          "material": "Bentonite",
          "amount": 2.0
        }
      ],
      "description": "The other day a matt turquoise glaze was posted on Clayart. I am suggesting that midfire potters not use this Maryland glaze for food containers. It doesn't have enough silica to keep the copper properly bound when faced with food acids. Adapting the same Seger formula, this recipe is more balanced. Only tests will show if these yield an acceptable colour and surface on your claybody. submitted by: Tom Buck",
      "createdBy": "Glazy Admin",
      "source": "glazy.org",
      "url": "https://glazy.org/recipes/1243"
    },
    {
      "id": 68985,
      "code": "GLAZY-68985",
      "name": "Green Matte Grumpy Crystals",
      "cone": "6",
      "surface": "Matte",
      "transparency": "Semi-opaque",
      "atmosphere": "",
      "subtype": "Glaze",
      "ingredients": [
        {
          "material": "\u041d\u0435\u0444\u0435\u043b\u0438\u043d \u0421\u0438\u0435\u043d\u0438\u0442 (Altaflux-45)",
          "amount": 32.77
        },
        {
          "material": "\u041a\u0430\u043e\u043b\u0438\u043d \u043a\u0430\u043b\u044c\u0446\u0438\u043d\u0438\u0440\u043e\u0432\u0430\u043d\u043d\u044b\u0439 \u041c\u0418\u041a\u0410\u041e",
          "amount": 21.61
        },
        {
          "material": "\u041a\u0432\u0430\u0440\u0446\u0435\u0432\u0430\u044f \u043c\u0443\u043a\u0430 Silverbond 15",
          "amount": 18.05
        },
        {
          "material": "\u0412\u043e\u043b\u043b\u0430\u0441\u0442\u043e\u043d\u0438\u0442 (\u041c\u0418\u0412\u041e\u041b\u041b)",
          "amount": 16.79
        },
        {
          "material": "Zinc Oxide",
          "amount": 6.49
        },
        {
          "material": "Titanium Dioxide",
          "amount": 2.81
        },
        {
          "material": "Black Copper Oxide",
          "amount": 2.0
        },
        {
          "material": "\u041f\u043e\u043b\u0435\u0432\u043e\u0439 \u0448\u043f\u0430\u0442 FFF",
          "amount": 1.47
        },
        {
          "material": "Iron oxide",
          "amount": 0.5
        }
      ],
      "description": "Original recipe: Robyn's Eigg, Chris Donnelly",
      "createdBy": "Zoe",
      "source": "glazy.org",
      "url": "https://glazy.org/recipes/68985"
    },
    {
      "id": 1244,
      "code": "GLAZY-1244",
      "name": "Green Metal Patina Reynolds",
      "cone": "6",
      "surface": "",
      "transparency": "Opaque",
      "atmosphere": "Oxidation",
      "subtype": "Glaze - Green",
      "ingredients": [
        {
          "material": "Lithium Carbonate",
          "amount": 39.02
        },
        {
          "material": "Ferro Frit 3124",
          "amount": 29.27
        },
        {
          "material": "Silica",
          "amount": 9.76
        }
      ],
      "additionals": [
        {
          "material": "Superpax",
          "amount": 19.51
        },
        {
          "material": "Copper Carbonate",
          "amount": 2.0
        }
      ],
      "description": "Glaze Type: Metallic",
      "createdBy": "Glazy Admin",
      "source": "glazy.org",
      "url": "https://glazy.org/recipes/1244"
    },
    {
      "id": 1245,
      "code": "GLAZY-1245",
      "name": "Green Mexico Point",
      "cone": "6",
      "surface": "Matte",
      "transparency": "Opaque",
      "atmosphere": "Oxidation, Reduction",
      "subtype": "Glaze - Green",
      "ingredients": [
        {
          "material": "Soda Feldspar",
          "amount": 42.5
        },
        {
          "material": "Dolomite",
          "amount": 17.5
        },
        {
          "material": "Spodumene",
          "amount": 17.5
        },
        {
          "material": "Gerstley Borate",
          "amount": 15.0
        },
        {
          "material": "Pioneer Kaolin",
