Repository: MrSeldon/argilev2

File: data/glazes/glazy.json (part 126 of 315)
{
          "amount": 7.5
        }
      ],
      "additionals": [
        {
          "material": "Zircopax",
          "amount": 25.0
        },
        {
          "material": "Copper Carbonate",
          "amount": 3.12
        },
        {
          "material": "Bentonite",
          "amount": 1.25
        }
      ],
      "description": "Glaze Type: Mid-fire It's cone 6, from Coopers Electric Kiln Ceramics, Vol.2, p122. Called 'Mexico Point Green'. It's a lovely soft matte green on the white burning stoneware I use. submitted by: Dan Taylor e-mail:",
      "createdBy": "Glazy Admin",
      "source": "glazy.org",
      "url": "https://glazy.org/recipes/1245"
    },
    {
      "id": 43236,
      "code": "GLAZY-43236",
      "name": "Green Mile",
      "cone": "8 - 10",
      "surface": "Glossy",
      "transparency": "Translucent",
      "atmosphere": "Oxidation, Neutral",
      "subtype": "Glaze - Green - Copper",
      "ingredients": [
        {
          "material": "Potash Feldspar",
          "amount": 40.0
        },
        {
          "material": "Silica",
          "amount": 30.0
        },
        {
          "material": "Whiting",
          "amount": 20.0
        },
        {
          "material": "Kaolin",
          "amount": 10.0
        }
      ],
      "additionals": [
        {
          "material": "Copper Carbonate",
          "amount": 2.0
        }
      ],
      "description": "This green translucent glaze adds colour and emphasizes surface textures on the clay body. Use a light coloured clay for best results. The base is Leach's Clear (from John Britt's \"The Complete Guide to High-Fire Glazes\" page 61) with additional colourants.",
      "createdBy": "Gabriel",
      "source": "glazy.org",
      "url": "https://glazy.org/recipes/43236"
    },
    {
      "id": 437,
      "code": "GLAZY-437",
      "name": "Green Mint Satin Sam Chung",
      "cone": "10",
      "surface": "",
      "transparency": "",
      "atmosphere": "Salt & Soda",
      "subtype": "Glaze - Green",
      "ingredients": [
        {
          "material": "Kona F-4 feldspar",
          "amount": 38.5
        },
        {
          "material": "Nepheline Syenite",
          "amount": 23.1
        },
        {
          "material": "EP Kaolin",
          "amount": 15.4
        },
        {
          "material": "Whiting",
          "amount": 15.4
        },
        {
          "material": "Barium Carbonate",
          "amount": 7.7
        },
        {
          "material": "Zinc Oxide",
          "amount": 7.7
        }
      ],
      "additionals": [
        {
          "material": "Copper Carbonate",
          "amount": 0.5
        }
      ],
      "description": "from Sam Chung. Purplish in soda reduction.",
      "createdBy": "Glazy Admin",
      "source": "glazy.org",
      "url": "https://glazy.org/recipes/437"
    },
    {
      "id": 16277,
      "code": "GLAZY-16277",
      "name": "Green Mint Satin Sam Chung",
      "cone": "10",
      "surface": "Satin-matte",
      "transparency": "Opaque",
      "atmosphere": "Salt & Soda, Oxidation, Reduction",
      "subtype": "Glaze - Green - Copper",
      "ingredients": [
        {
          "material": "Kona F-4 feldspar",
          "amount": 35.7
        },
        {
          "material": "Nepheline Syenite",
          "amount": 21.4
        },
        {
          "material": "EP Kaolin",
          "amount": 14.4
        },
        {
          "material": "Whiting",
          "amount": 14.3
        },
        {
          "material": "Barium Carbonate",
          "amount": 7.1
        },
        {
          "material": "Zinc Oxide",
          "amount": 7.1
        }
      ],
      "additionals": [
        {
          "material": "Copper Carbonate",
          "amount": 0.5
        }
      ],
      "description": "From Sam Chung. Same as",
      "createdBy": "Derek Au",
      "source": "glazy.org",
      "url": "https://glazy.org/recipes/16277"
    },
    {
      "id": 439,
      "code": "GLAZY-439",
      "name": "Green Moss",
      "cone": "10",
      "surface": "Glossy",
      "transparency": "Translucent",
      "atmosphere": "Reduction",
      "subtype": "Glaze - Green",
      "ingredients": [
        {
          "material": "Custer Feldspar",
          "amount": 30.9
        },
        {
          "material": "Silica",
          "amount": 25.3
        },
        {
          "material": "Whiting",
          "amount": 22.4
        },
        {
          "material": "Kaolin",
          "amount": 12.6
        },
        {
          "material": "Talc",
          "amount": 7.8
        },
        {
          "material": "Bone Ash",
          "amount": 1.1
        }
      ],
      "additionals": [
        {
          "material": "Copper Carbonate",
          "amount": 5.5
        }
      ],
      "description": "",
      "createdBy": "Glazy Admin",
      "source": "glazy.org",
      "url": "https://glazy.org/recipes/439"
    },
    {
      "id": 1246,
      "code": "GLAZY-1246",
      "name": "Green Mossy",
      "cone": "6",
      "surface": "Matte",
      "transparency": "Opaque",
      "atmosphere": "Oxidation, Reduction",
      "subtype": "Glaze - Green",
      "ingredients": [
        {
          "material": "Silica",
          "amount": 30.0
        },
        {
          "material": "Ferro Frit 3134",
          "amount": 27.5
        },
        {
          "material": "EP Kaolin",
          "amount": 22.2
        },
        {
          "material": "Dolomite",
          "amount": 13.1
        },
        {
          "material": "Whiting",
          "amount": 3.9
        },
        {
          "material": "Lithium Carbonate",
          "amount": 3.3
        }
      ],
      "additionals": [
        {
          "material": "Copper Carbonate",
          "amount": 2.5
        },
        {
          "material": "Red Iron Oxide",
          "amount": 2.0
        }
      ],
      "description": "white: no colorants Blue: 1.5 cobalt carb Has matt crystals suspended in glassy fields. Good w/colorants. From Rick Malmgren in CM.",
      "createdBy": "Glazy Admin",
      "source": "glazy.org",
      "url": "https://glazy.org/recipes/1246"
    },
    {
      "id": 1959,
      "code": "GLAZY-1959",
      "name": "Green new",
      "cone": "04 - 03",
      "surface": "",
      "transparency": "",
      "atmosphere": "Oxidation",
      "subtype": "Glaze - Green",
      "ingredients": [
        {
          "material": "Ferro Frit 3134",
          "amount": 24.0
        },
        {
          "material": "Nepheline Syenite",
          "amount": 15.0
        },
        {
          "material": "Magnesium carbonate",
          "amount": 6.0
        },
        {
          "material": "Kaolin",
          "amount": 5.0
        },
        {
          "material": "Silica",
          "amount": 5.0
        }
      ],
      "additionals": [
        {
          "material": "Chrome Oxide",
          "amount": 1.0
        }
      ],
      "description": "",
      "createdBy": "Glazy Admin",
      "source": "glazy.org",
      "url": "https://glazy.org/recipes/1959"
    },
    {
      "id": 440,
      "code": "GLAZY-440",
      "name": "Green Oribe",
      "cone": "10",
      "surface": "Glossy",
      "transparency": "",
      "atmosphere": "Oxidation, Reduction",
      "subtype": "Glaze - Green - Oribe",
      "ingredients": [
        {
          "material": "Potash Feldspar",
          "amount": 30.9
        },
        {
          "material": "Silica",
          "amount": 25.3
        },
        {
          "material": "Whiting",
          "amount": 22.4
        },
        {
          "material": "EP Kaolin",
          "amount": 12.6
        },
        {
          "material": "Talc",
          "amount": 7.8
        },
        {
          "material": "Bone Ash",
          "amount": 1.1
        }
      ],
      "additionals": [
        {
          "material": "Copper Carbonate",
          "amount": 6.5
        }
      ],
      "description": "Glaze Type: High-fire The best Oribe I've found. A beautiful translucent green. Works best on whire stonewares or porcelains.Rafael Molina-Rodriguez NOT FOR FOOD USE",
      "createdBy": "Glazy Admin",
      "source": "glazy.org",
      "url": "https://glazy.org/recipes/440"
    },
    {
      "id": 441,
      "code": "GLAZY-441",
      "name": "Green Oribe 2",
      "cone": "10",
      "surface": "Glossy",
      "transparency": "Translucent",
      "atmosphere": "Oxidation, Reduction",
      "subtype": "Glaze - Green - Oribe",
      "ingredients": [
        {
          "material": "Custer Feldspar",
          "amount": 80.0
        },
        {
          "material": "Whiting",
          "amount": 20.0
        }
      ],
      "additionals": [
        {
          "material": "Copper Carbonate",
          "amount": 5.0
        }
      ],
      "description": "Glaze Type: High-fire It produces nice deep green with, sometimes, metalic shine. submitted by: Kaname Takada NOT FOR FOOD USE",
      "createdBy": "Glazy Admin",
      "source": "glazy.org",
      "url": "https://glazy.org/recipes/441"
    },
    {
      "id": 442,
      "code": "GLAZY-442",
      "name": "Green Oribe 3",
      "cone": "10",
      "surface": "Glossy",
      "transparency": "Translucent",
      "atmosphere": "Oxidation, Reduction",
      "subtype": "Glaze - Green - Oribe",
      "ingredients": [
        {
          "material": "Potash Feldspar",
          "amount": 31.8
        },
        {
          "material": "Silica",
          "amount": 25.7
        },
        {
          "material": "Whiting",
          "amount": 22.6
        },
        {
          "material": "Kaolin",
          "amount": 12.3
        },
        {
          "material": "Talc",
          "amount": 7.7
        }
      ],
      "additionals": [
        {
          "material": "Copper Carbonate",
          "amount": 5.8
        }
      ],
      "description": "Glaze Type: High-fire submitted by: Richard Gralnik e-mail: original source El Camino College NOT FOR FOOD USE",
      "createdBy": "Glazy Admin",
      "source": "glazy.org",
      "url": "https://glazy.org/recipes/442"
    },
    {
      "id": 443,
      "code": "GLAZY-443",
      "name": "GREEN ORIBE 4",
      "cone": "10",
      "surface": "Glossy",
      "transparency": "Semi-opaque",
      "atmosphere": "Oxidation, Reduction",
      "subtype": "Glaze - Green - Oribe",
      "ingredients": [
        {
          "material": "Custer Feldspar",
          "amount": 22.7
        },
        {
          "material": "Kona F-4 feldspar",
          "amount": 18.9
        },
        {
          "material": "Silica",
          "amount": 17.3
        },
        {
          "material": "Barium Carbonate",
          "amount": 14.1
        },
        {
          "material": "Kentucky OM #4 Ball Clay",
          "amount": 10.8
        },
        {
          "material": "Whiting",
          "amount": 9.7
        },
        {
          "material": "Dolomite",
          "amount": 6.5
        }
      ],
      "additionals": [
        {
          "material": "Zircopax",
          "amount": 8.1
        },
        {
          "material": "Copper Carbonate",
          "amount": 6.5
        },
        {
          "material": "Tin Oxide",
          "amount": 4.3
        }
      ],
      "description": "Glaze Type: High-fire NOT FOR FOOD USE",
      "createdBy": "Glazy Admin",
      "source": "glazy.org",
      "url": "https://glazy.org/recipes/443"
    },
    {
      "id": 444,
      "code": "GLAZY-444",
      "name": "Green Oribe 5",
      "cone": "6",
      "surface": "Glossy",
      "transparency": "Transparent",
      "atmosphere": "Reduction",
      "subtype": "Glaze - Green - Oribe",
      "ingredients": [
        {
          "material": "Custer Feldspar",
          "amount": 32.0
        },
        {
          "material": "Silica",
          "amount": 24.0
        },
        {
          "material": "Whiting",
          "amount": 24.0
        },
        {
          "material": "EP Kaolin",
          "amount": 12.0
        },
        {
          "material": "Zinc Oxide",
          "amount": 8.0
        }
      ],
      "additionals": [
        {
          "material": "Copper Carbonate",
          "amount": 8.0
        }
      ],
      "description": "Clay Times May/June 2002. Jade green, transparent, glossy glaze. Crazes on some clays when fired at higher temps. Great over white or blue slip. NOT FOR FOOD USE Also known as Oribe Green Cone 6 Sugar Maples",
      "createdBy": "Glazy Admin",
      "source": "glazy.org",
      "url": "https://glazy.org/recipes/444"
    },
    {
      "id": 445,
      "code": "GLAZY-445",
      "name": "Green Oribe Limestone",
      "cone": "9 - 10",
      "surface": "Glossy",
      "transparency": "Transparent",
      "atmosphere": "Oxidation, Reduction",
      "subtype": "Glaze - Green - Oribe",
      "ingredients": [
        {
          "material": "G-200 Feldspar",
          "amount": 49.0
        },
        {
          "material": "Silica",
          "amount": 24.0
        },
        {
          "material": "Whiting",
          "amount": 15.0
        },
        {
          "material": "EP Kaolin",
          "amount": 12.0
        }
      ],
      "additionals": [
        {
          "material": "Copper Carbonate",
          "amount": 7.0
        }
      ],
      "description": "Glaze Type: High-fire From Katheryn Finnerty NOT FOR FOOD USE",
      "createdBy": "Glazy Admin",
      "source": "glazy.org",
      "url": "https://glazy.org/recipes/445"
    },
    {
      "id": 1247,
      "code": "GLAZY-1247",
      "name": "Green Phila",
      "cone": "6",
      "surface": "Matte",
      "transparency": "",
      "atmosphere": "Reduction",
      "subtype": "Glaze - Green",
      "ingredients": [
        {
          "material": "Nepheline Syenite",
          "amount": 58.0
        },
        {
          "material": "Strontium Carbonate",
          "amount": 26.0
        },
        {
          "material": "Ball Clay",
          "amount": 10.0
        },
        {
          "material": "Silica",
          "amount": 5.0
        },
        {
          "material": "Lithium Carbonate",
          "amount": 1.0
        }
      ],
      "additionals": [
        {
          "material": "Bentonite",
          "amount": 4.0
        },
        {
          "material": "Copper Carbonate",
          "amount": 4.0
        },
        {
          "material": "Rutile",
          "amount": 4.0
        },
        {
          "material": "Epsom salts",
          "amount": 1.0
        }
      ],
      "description": "kiln type: gas green pools black with some purplish highlights submitted by: John Anthony e-mail:",
      "createdBy": "Glazy Admin",
      "source": "glazy.org",
      "url": "https://glazy.org/recipes/1247"
    },
    {
      "id": 446,
      "code": "GLAZY-446",
      "name": "Green Randy's",
      "cone": "10",
      "surface": "Glossy",
      "transparency": "Translucent",
      "atmosphere": "Reduction",
      "subtype": "Glaze - Green",
      "ingredients": [
        {
          "material": "Custer Feldspar",
          "amount": 25.0
        },
        {
          "material": "Kona F-4 feldspar",
          "amount": 21.0
        },
        {
          "material": "Silica",
          "amount": 19.2
        },
        {
          "material": "Barium Carbonate",
          "amount": 15.0
        },
        {
          "material": "Ball Clay",
          "amount": 12.0
        },
        {
          "material": "Whiting",
          "amount": 10.5
        },
        {
          "material": "Dolomite",
          "amount": 7.3
        }
      ],
      "additionals": [
        {
          "material": "Zircopax",
          "amount": 9.0
        },
        {
          "material": "Copper Carbonate",
          "amount": 6.0
        },
        {
          "material": "Tin Oxide",
          "amount": 4.0
        }
      ],
      "description": "Glaze Type: High-fire Shiny, sometimes metallic in soda. From Ruthann Tudball's \"Soda Glazing\". NOT FOR FOOD USE",
      "createdBy": "Glazy Admin",
      "source": "glazy.org",
      "url": "https://glazy.org/recipes/446"
    },
    {
      "id": 1248,
      "code": "GLAZY-1248",
      "name": "Green Randy's",
      "cone": "5 - 6",
      "surface": "Glossy",
      "transparency": "",
      "atmosphere": "Oxidation",
      "subtype": "Glaze - Green",
      "ingredients": [
        {
          "material": "Potash Feldspar",
          "amount": 22.76
        },
        {
          "material": "Kona F-4 feldspar",
          "amount": 19.08
        },
        {
          "material": "Silica",
          "amount": 17.45
        },
        {
          "material": "Strontium Carbonate",
          "amount": 13.63
        },
        {
          "material": "Kentucky OM #4 Ball Clay",
          "amount": 10.91
        },
        {
          "material": "Whiting",
          "amount": 9.54
        },
        {
          "material": "Dolomite",
          "amount": 6.62
        }
      ],
      "additionals": [
        {
          "material": "Copper Carbonate",
          "amount": 6.0
        },
        {
          "material": "Tin Oxide",
          "amount": 4.0
        }
      ],
      "description": "I got this copy of Randys Green at a workshop, where it was described as a C 10 glaze. It works very well as is at C 5-6 and is a deep forest green, slightly translucent. Occasionally I have underfired it to C4, where it becomes matte and slightly metallic and looks very nice. I hope this helps. Leslie",
      "createdBy": "Glazy Admin",
      "source": "glazy.org",
      "url": "https://glazy.org/recipes/1248"
    },
    {
      "id": 447,
      "code": "GLAZY-447",
      "name": "Green Reeves",
      "cone": "10",
      "surface": "Glossy",
      "transparency": "Opaque",
      "atmosphere": "Reduction",
      "subtype": "Glaze - Green - Chrome",
      "ingredients": [
        {
          "material": "Custer Feldspar",
          "amount": 75.0
        },
        {
          "material": "Whiting",
          "amount": 15.0
        },
        {
          "material": "Kaolin",
          "amount": 5.0
        },
        {
          "material": "Silica",
          "amount": 5.0
        }
      ],
      "additionals": [
        {
          "material": "Chrome Oxide",
          "amount": 4.0
        }
      ],
      "description": "Sarah Jaeger's teal: + 1.5 Chrome + 1 cobalt carb Opaque chrome green. Known as \"Mean Green\" in UF shop. If traiiled over Saturated iron glazes, you get a silvery halo where they meet.",
      "createdBy": "Glazy Admin",
      "source": "glazy.org",
      "url": "https://glazy.org/recipes/447"
    },
    {
      "id": 450,
      "code": "GLAZY-450",
      "name": "Green Rob's",
      "cone": "9 - 11",
      "surface": "Glossy",
      "transparency": "",
      "atmosphere": "Reduction",
      "subtype": "Glaze - Green",
      "ingredients": [
        {
          "material": "Cornwall Stone",
          "amount": 71.43
        },
        {
          "material": "Whiting",
          "amount": 17.14
        },
        {
          "material": "Strontium Carbonate",
          "amount": 6.67
        },
        {
          "material": "Gerstley Borate",
          "amount": 4.76
        }
      ],
      "additionals": [
        {
          "material": "Copper Carbonate",
          "amount": 9.52
        },
        {
          "material": "Bentonite",
          "amount": 2.0
        }
      ],
      "description": "In my kiln this is a glossy forest/hunter green in the ^9-11 range submitted by: Dave Eitel NOT FOR FOOD USE",
      "createdBy": "Glazy Admin",
      "source": "glazy.org",
      "url": "https://glazy.org/recipes/450"
    },
    {
      "id": 1960,
      "code": "GLAZY-1960",
      "name": "Green Ryan's",
      "cone": "05 1/2 - 04",
      "surface": "Glossy",
      "transparency": "Transparent",
      "atmosphere": "Oxidation",
      "subtype": "Glaze - Green",
      "ingredients": [
        {
          "material": "Ferro Frit 3110",
          "amount": 70.1
        },
        {
          "material": "Silica",
          "amount": 8.8
        },
        {
          "material": "Gerstley Borate",
          "amount": 7.6
        },
        {
          "material": "Soda Ash",
          "amount": 7.5
        },
        {
          "material": "EP Kaolin",
          "amount": 6.0
        }
      ],
      "additionals": [
        {
          "material": "Red Iron Oxide",
          "amount": 5.5
        },
        {
          "material": "Copper Carbonate",
          "amount": 5.0
        },
        {
          "material": "Chrome Oxide",
          "amount": 0.125
        }
      ],
      "description": "Glaze Type: Alkaline",
      "createdBy": "Glazy Admin",
      "source": "glazy.org",
      "url": "https://glazy.org/recipes/1960"
    },
    {
      "id": 1249,
      "code": "GLAZY-1249",
      "name": "Green Sana (C6 revision)",
      "cone": "6",
      "surface": "Satin-matte",
      "transparency": "Opaque",
      "atmosphere": "",
      "subtype": "Glaze - Green",
      "ingredients": [
        {
          "material": "Silica",
          "amount": 32.0
        },
        {
          "material": "Feldspar",
          "amount": 30.0
        },
        {
          "material": "Gerstley Borate",
          "amount": 12.0
        },
        {
          "material": "Whiting",
          "amount": 10.0
        },
        {
          "material": "Strontium Carbonate",
          "amount": 8.0
        },
        {
          "material": "EP Kaolin",
          "amount": 5.0
        },
        {
          "material": "Magnesium carbonate",
          "amount": 3.0
        }
      ],
      "additionals": [
        {
          "material": "Copper Carbonate",
          "amount": 5.0
        },
        {
          "material": "Rutile",
          "amount": 5.0
        },
        {
          "material": "Tin Oxide",
          "amount": 3.0
        },
        {
          "material": "Bentonite",
          "amount": 2.0
        }
      ],
      "description": "A really nice satin finish soft yellowish green that fit my clay body very well. It has a pretty low coefficient of expansion, and looks good, though not as yellowish, without the rutile. I know this doesn't add up to 100, but that's the way it was posted. Here it is. Good Luck, Paul Lewing, Seattle http://digitalfire.com/magic/lewing.htm",
      "createdBy": "Glazy Admin",
      "source": "glazy.org",
      "url": "https://glazy.org/recipes/1249"
    },
    {
      "id": 1250,
      "code": "GLAZY-1250",
      "name": "Green Sana's (original formula)",
      "cone": "6 - 10",
      "surface": "",
      "transparency": "",
      "atmosphere": "",
      "subtype": "Glaze - Green",
      "ingredients": [
        {
          "material": "Silica",
          "amount": 32.0
        },
        {
          "material": "Potash Feldspar",
          "amount": 30.01
        },
        {
          "material": "Colemanite",
          "amount": 12.0
        },
        {
          "material": "Whiting",
          "amount": 9.99
        },
        {
          "material": "Barium Carbonate",
          "amount": 8.0
        },
        {
          "material": "EP Kaolin",
          "amount": 5.0
        },
        {
          "material": "Magnesium carbonate",
          "amount": 3.0
        }
      ],
      "additionals": [
        {
          "material": "Copper Carbonate",
          "amount": 5.0
        },
        {
          "material": "Rutile",
          "amount": 5.0
        },
        {
          "material": "Tin Oxide",
          "amount": 3.0
        },
        {
          "material": "Bentonite",
          "amount": 2.06
        }
      ],
      "description": "A few people asked me for the original Sana's Green recipe, so here it is. Richard Gralnik",
      "createdBy": "Glazy Admin",
      "source": "glazy.org",
      "url": "https://glazy.org/recipes/1250"
    },
    {
      "id": 453,
      "code": "GLAZY-453",
      "name": "Green Sana's (revised for C10R)",
      "cone": "10",
      "surface": "Matte",
      "transparency": "Opaque",
      "atmosphere": "Oxidation, Reduction",
      "subtype": "Glaze - Green",
      "ingredients": [
        {
          "material": "G-200 Feldspar",
          "amount": 26.8
        },
        {
          "material": "Silica",
          "amount": 25.2
        },
        {
          "material": "Gerstley Borate",
          "amount": 18.2
        },
        {
          "material": "Wollastonite",
          "amount": 10.6
        },
        {
          "material": "EP Kaolin",
          "amount": 6.6
        },
        {
          "material": "Strontium Carbonate",
          "amount": 5.6
        },
        {
          "material": "Talc",
          "amount": 2.5
        }
      ],
      "additionals": [
        {
          "material": "Copper Carbonate",
          "amount": 4.6
        },
        {
          "material": "Rutile",
          "amount": 4.6
        },
        {
          "material": "Tin Oxide",
          "amount": 3.0
        },
        {
          "material": "Bentonite",
          "amount": 1.0
        }
      ],
      "description": "I have a revised glaze for you. But first let me tell you a bit about your current recipe. As you gave it, this glaze is a high alkaline earth glaze, a bit low in alumina, but otherwise smack in the midfire range c4-c7. It's unusual in the fact that it has 5.2% Titanium oxide and this will cause problems, pinholing being one of them. The glaze is prone to pinholing because there's too much carbonate in the raw materials. The COE at 7.2 is a bit high but it could well fit a stoneware of 6.+ COE. Ok. Here's the new version. This version closely matches the Unity Formula of your original. I have switched to Wollastonite and Talc to reduce the carbonate level. You could also use copper oxide black 40 units, or copper oxide red, 35 units and reduce the carbonate a bit more but the copper oxides are very hard to disperse and you may get speckling if you do not thoroughly screen the mix. The gerstley borate is higher than I'd wish but if I use Ferro frit 3134 (or 3195) in its place the alumina goes up almost 50% and the KNaO content goes up too, increasing the COE to 7.7 or higher; the glaze could craze markedly. The best course would be to try this mix first and see if it gives you the blue-green you want without pinholes. If out-gassing is still a problem, then perhaps one could use half Gerstley B and half 3195. I suggest, if this sits ok with you, that you go this route and see what happens and only make a further revision if needed. Tom Buck Sana's Green is actually a C10R recipe that I posted here a while back because I was having pinhole problems with it. Here's the C10R version that Tom put together for me. Richard Los Angeles from richard gralnik",
      "createdBy": "Glazy Admin",
      "source": "glazy.org",
      "url": "https://glazy.org/recipes/453"
    },
    {
      "id": 1251,
      "code": "GLAZY-1251",
      "name": "Green Sana's rev.",
      "cone": "4 - 7",
      "surface": "Matte",
      "transparency": "Opaque",
      "atmosphere": "Oxidation, Reduction",
      "subtype": "Glaze - Green",
      "ingredients": [
        {
          "material": "Silica",
          "amount": 32.9
        },
        {
          "material": "Potash Feldspar",
          "amount": 30.9
        },
        {
          "material": "Colemanite",
          "amount": 12.4
        },
        {
          "material": "Whiting",
          "amount": 10.3
        },
        {
          "material": "Strontium Carbonate",
          "amount": 5.3
        },
        {
          "material": "EP Kaolin",
          "amount": 5.1
        },
        {
          "material": "Magnesium carbonate",
          "amount": 3.1
        }
      ],
      "additionals": [
        {
          "material": "Copper Carbonate",
          "amount": 5.1
        },
        {
          "material": "Rutile",
          "amount": 5.1
        },
        {
          "material": "Tin Oxide",
          "amount": 3.1
        },
        {
          "material": "Bentonite",
          "amount": 2.1
        }
      ],
      "description": "glaze archive queen Michelle Lowe, potter in the Phoenix desert http://www.amug.org/mishlowe",
      "createdBy": "Glazy Admin",
      "source": "glazy.org",
      "url": "https://glazy.org/recipes/1251"
    },
    {
      "id": 43911,
      "code": "GLAZY-43911",
      "name": "Green Satin Matte",
      "cone": "6",
      "surface": "Satin",
      "transparency": "",
      "atmosphere": "Oxidation, Reduction",
      "subtype": "Glaze - Green - Chrome",
      "ingredients": [
        {
          "material": "Custer Feldspar",
          "amount": 47.03
        },
        {
          "material": "Zinc Oxide",
          "amount": 34.77
        },
        {
          "material": "Silica",
          "amount": 30.46
        },
        {
          "material": "Whiting",
          "amount": 16.98
        },
        {
          "material": "Chrome Oxide",
          "amount": 6.74
        },
        {
          "material": "EP Kaolin",
          "amount": 5.53
        },
        {
          "material": "Tin Oxide",
          "amount": 2.7
        }
      ],
      "description": "From Virginia Scotchie's Clay and Glaze Compendium",
      "createdBy": "Glazy Admin",
      "source": "glazy.org",
      "url": "https://glazy.org/recipes/43911"
    },
    {
      "id": 454,
      "code": "GLAZY-454",
      "name": "Green Satin Mint",
      "cone": "",
      "surface": "Satin-matte",
      "transparency": "Opaque",
      "atmosphere": "Salt & Soda",
      "subtype": "Glaze - Green",
      "ingredients": [
        {
          "material": "Kona F-4 feldspar",
          "amount": 36.5
        },
        {
          "material": "Nepheline Syenite",
          "amount": 21.8
        },
        {
          "material": "EP Kaolin",
          "amount": 14.6
        },
        {
          "material": "Whiting",
          "amount": 14.6
        },
        {
          "material": "Zinc Oxide",
          "amount": 7.2
        },
        {
          "material": "Strontium Carbonate",
          "amount": 5.4
        }
      ],
      "additionals": [
        {
          "material": "Copper Carbonate",
          "amount": 0.5
        }
      ],
      "description": "yellow = titanium diox 4% From Sam Chung in Clay Times Mar/Apr 2008. Mint in reduction, purple-ish in soda.",
      "createdBy": "Glazy Admin",
      "source": "glazy.org",
      "url": "https://glazy.org/recipes/454"
    },
    {
      "id": 1253,
      "code": "GLAZY-1253",
      "name": "Green Sombright 3",
      "cone": "6",
      "surface": "Satin-matte",
      "transparency": "Semi-opaque",
      "atmosphere": "Oxidation",
      "subtype": "Glaze - Green",
      "ingredients": [
        {
          "material": "Custer Feldspar",
          "amount": 42.5
        },
        {
          "material": "Strontium Carbonate",
          "amount": 29.3
        },
        {
          "material": "Ball Clay",
          "amount": 12.3
        },
        {
          "material": "Zinc Oxide",
          "amount": 9.4
        },
        {
          "material": "Whiting",
          "amount": 6.6
        }
      ],
      "description": "Glaze Type: Mid-fire From Sally Brogden. Re-calc of Jeff Oestreich's cone 10 Sombright Green for cone 6.",
      "createdBy": "Glazy Admin",
      "source": "glazy.org",
      "url": "https://glazy.org/recipes/1253"
    },
    {
      "id": 456,
      "code": "GLAZY-456",
      "name": "Green Sparkle VC Matte Revised",
      "cone": "9",
      "surface": "Matte",
      "transparency": "Opaque",
      "atmosphere": "Oxidation",
      "subtype": "Glaze - Matte",
      "ingredients": [
        {
          "material": "Kona F-4 feldspar",
          "amount": 56.3
        },
        {
          "material": "Silica",
          "amount": 14.1
        },
        {
          "material": "Lithium Carbonate",
          "amount": 11.3
        },
        {
          "material": "Whiting",
          "amount": 11.3
        },
        {
          "material": "Gerstley Borate",
          "amount": 7.0
        }
      ],
      "additionals": [
        {
          "material": "Titanium Dioxide",
          "amount": 10.0
        },
        {
          "material": "Copper Carbonate",
          "amount": 2.1
        }
      ],
      "description": "Glaze Type: Lithium Matte plus D-300 Bright Yellow Mason Stain Matt opaque surface. Pale shimmery green w/variations.",
      "createdBy": "Glazy Admin",
      "source": "glazy.org",
      "url": "https://glazy.org/recipes/456"
    },
    {
      "id": 1961,
      "code": "GLAZY-1961",
      "name": "green Sprite bottle",
      "cone": "04 - 03",
      "surface": "Glossy",
      "transparency": "Transparent",
      "atmosphere": "Oxidation",
      "subtype": "Glaze - Green",
      "ingredients": [
        {
          "material": "Ferro Frit 3110",
          "amount": 63.2
        },
        {
          "material": "Soda Ash",
          "amount": 15.1
        },
        {
          "material": "Gillespie Borate",
          "amount": 9.4
        },
        {
          "material": "Silica",
          "amount": 7.5
        },
        {
          "material": "EP Kaolin",
          "amount": 4.7
        }
      ],
      "additionals": [
        {
          "material": "Red Iron Oxide",
          "amount": 10.0
        },
        {
          "material": "Copper Carbonate",
          "amount": 3.0
        },
        {
          "material": "Bentonite",
          "amount": 2.0
        },
        {
          "material": "Chrome Oxide",
          "amount": 0.25
        }
      ],
      "description": "Glaze Type: Alkaline try 1.5% copper carb in place of 3%. Other chartreuse:in place of other colorants use 0.5% chrome oxide. From Lisa Orr, who works on lowfire whiteware w/red sig, bisqued to 01, glaze-fired to 04. Crackles.",
      "createdBy": "Glazy Admin",
      "source": "glazy.org",
      "url": "https://glazy.org/recipes/1961"
    },
    {
      "id": 2857,
      "code": "GLAZY-2857",
      "name": "Green Textured Matte",
      "cone": "10",
      "surface": "Matte",
      "transparency": "",
      "atmosphere": "",
      "subtype": "Glaze - Green - Chrome",
      "ingredients": [
        {
          "material": "Kona F-4 feldspar",
          "amount": 40.0
        },
        {
          "material": "Dolomite",
          "amount": 20.0
        },
        {
          "material": "EP Kaolin",
          "amount": 20.0
        },
        {
          "material": "Talc",
          "amount": 20.0
        }
      ],
      "additionals": [
        {
          "material": "Chrome Oxide",
          "amount": 1.0
        },
        {
          "material": "Cobalt Oxide",
          "amount": 1.0
        },
        {
          "material": "Rutile",
          "amount": 1.0
        }
      ],
      "description": "Significant Flaw: crazing Notes: Sam Cuttell: sang to me as I unloaded and for several hours afterwards. Deep turquoise green satin. Very opaque. No texture - but some pitting. Might be useful for sculpture.",
      "createdBy": "Glazy Admin",
      "source": "glazy.org",
      "url": "https://glazy.org/recipes/2857"
    },
    {
      "id": 1254,
      "code": "GLAZY-1254",
      "name": "Green Translucent Deep",
      "cone": "5 - 6",
      "surface": "",
      "transparency": "Translucent",
      "atmosphere": "Oxidation",
      "subtype": "Glaze - Green",
      "ingredients": [
        {
          "material": "Custer Feldspar",
          "amount": 50.24
        },
        {
          "material": "Silica",
          "amount": 25.12
        },
        {
          "material": "Whiting",
          "amount": 9.05
        },
        {
          "material": "Gerstley Borate",
          "amount": 7.54
        },
        {
          "material": "Dolomite",
          "amount": 5.03
        },
        {
          "material": "Zinc Oxide",
          "amount": 3.02
        }
      ],
      "additionals": [
        {
          "material": "Copper Carbonate",
          "amount": 7.04
        }
      ],
      "description": "originally suggested 7-10% copper carbonate. a deep green translucent that I like over white glazes, for a mottled, opaque effect. Also nice layered with cobalt blue glazes. I have found that many cone 10 glazes will at least do something interesting at cone 6. Try it! source of original recipe: I adapted this off the base for Tom Coleman's cone 10 red. purple. submitted by: Sumi Dick e-mail:",
      "createdBy": "Glazy Admin",
      "source": "glazy.org",
      "url": "https://glazy.org/recipes/1254"
    },
    {
      "id": 8358,
      "code": "GLAZY-8358",
      "name": "Green transparent and glossy",
      "cone": "6",
      "surface": "Glossy",
      "transparency": "Transparent",
      "atmosphere": "Oxidation",
      "subtype": "Glaze - Green - Copper",
      "ingredients": [
        {
          "material": "Custer Feldspar",
          "amount": 46.0
        },
        {
          "material": "Gerstley Borate",
          "amount": 30.0
        },
        {
          "material": "EP Kaolin",
          "amount": 13.0
        },
        {
          "material": "Silica",
          "amount": 11.0
        }
      ],
      "additionals": [
        {
          "material": "Copper Carbonate",
          "amount": 2.5
        }
      ],
      "description": "Result 3/26/17 medium ramp to ^6, no controlled cooling. glossy sage green where pooled. sample dipped twice.",
      "createdBy": "Reid Deschand",
      "source": "glazy.org",
      "url": "https://glazy.org/recipes/8358"
    },
    {
      "id": 3054,
      "code": "GLAZY-3054",
      "name": "Green Val Cushing Smooth Satin Matte (+Copper)",
      "cone": "6",
      "surface": "Satin-matte",
      "transparency": "",
      "atmosphere": "Oxidation",
      "subtype": "Glaze - Clear",
      "ingredients": [
        {
          "material": "Nepheline Syenite",
          "amount": 45.0
        },
        {
          "material": "EP Kaolin",
          "amount": 20.0
        },
        {
          "material": "Whiting",
          "amount": 18.0
        },
        {
          "material": "Zinc Oxide",
          "amount": 12.0
        },
        {
          "material": "Silica",
          "amount": 5.0
        }
      ],
      "additionals": [
        {
          "material": "Copper Carbonate",
          "amount": 1.0
        }
      ],
      "description": "Source/Alternate names: Cushing Handbook 1994 Smooth Satin/Mat Base Firing Notes: cool maximum rate to 800C hold 1 hour Significant Flaw: crazing Notes: Alisa Clausen: glossy, transparent base, crazed badly on white midrange stoneware, oxides did not move under glaze. With 10 zirconia, glossy, white glaze, crazed on white midrange stoneware, oxides did not move under base. With 2 cobalt carbonate, glossy, dark blue glaze, no visible crazing. With 1 cobalt carbonate plus 2 chrome oxide, semigloss, dark green glaze, no visible crazing. With 1 copper carbonate, very glossy, transparent glaze, light green, crazed. With 10 ochre, slightly less glossy, ochre brown glaze, slight crazing. With 10 red iron oxide, slightly less glossy, dark brown glaze, no visible crazing. Notes: Steve Slatin: some of the Cushing glazes are formulated for the far edge of what works. My favourite, Rusty Bronze done as green runs at cone 6, and if you have a cool at all slow it gets very matte, but if you turn off your kiln at cone 5\u00c2\u00bd and do a fast cool, you get a fabulous mix of glossy where thick and microcrystalline with a nice texture shift where thin. And one percent of bentonite in the glaze bucket just changes it entirely.",
      "createdBy": "Glazy Admin",
      "source": "glazy.org",
