Repository: MrSeldon/argilev2

File: data/glazes/glazy.json (part 127 of 315)
{
      "url": "https://glazy.org/recipes/3054"
    },
    {
      "id": 427,
      "code": "GLAZY-427",
      "name": "Green Veerkamp 1",
      "cone": "10",
      "surface": "Glossy",
      "transparency": "Translucent",
      "atmosphere": "Reduction",
      "subtype": "Glaze - Green",
      "ingredients": [
        {
          "material": "Custer Feldspar",
          "amount": 46.23
        },
        {
          "material": "Red clay",
          "amount": 21.7
        },
        {
          "material": "Whiting",
          "amount": 18.87
        },
        {
          "material": "Bone Ash",
          "amount": 4.72
        },
        {
          "material": "Gerstley Borate",
          "amount": 4.72
        },
        {
          "material": "Talc",
          "amount": 3.77
        }
      ],
      "additionals": [
        {
          "material": "Red Iron Oxide",
          "amount": 2.83
        }
      ],
      "description": "This is one of my favorite green glazes that I used successfully for a number of years on c10 production ware. It's a medium to dark green gloss that breaks nicely on dark clays; pools dark green to sometimes blue. Looks good on porcelain also. Castle Rock red is (was) a clay mined in Castle Rock, CO, and used to be available from Mile-Hi Ceramics in Denver. It was a sorta dull mustard yellow in the unfired state and fired to a toasty terra cotta red at c1-2. A friend of mine substituted Red Art for the CRR and the results were much the same (though not exactly). submitted by: Patrick Veerkamp e-mail:",
      "createdBy": "Glazy Admin",
      "source": "glazy.org",
      "url": "https://glazy.org/recipes/427"
    },
    {
      "id": 457,
      "code": "GLAZY-457",
      "name": "Green Veerkamp 2",
      "cone": "10",
      "surface": "Glossy",
      "transparency": "Translucent",
      "atmosphere": "Reduction",
      "subtype": "Glaze - Green",
      "ingredients": [
        {
          "material": "Cornwall Stone",
          "amount": 36.84
        },
        {
          "material": "Ball Clay",
          "amount": 26.32
        },
        {
          "material": "Silica",
          "amount": 14.74
        },
        {
          "material": "Whiting",
          "amount": 14.74
        },
        {
          "material": "Barium Carbonate",
          "amount": 7.37
        }
      ],
      "additionals": [
        {
          "material": "Red Iron Oxide",
          "amount": 22.11
        }
      ],
      "description": "Another good green for c10 tableware. (I would recommend substituting strontium carb 5.25; I've never tried it this way but I'm sure it would produce the same results) High gloss transparent medium green. Not as much character as the first glaze but hard as a rock and works well with slips under. Both glazes are fired in reduction atmosphere. submitted by: Patrick Veerkamp e-mail: Richard, I am not sure about the 21% Red Iron Oxide in the second glaze, maybe we will hear from Patrick on it. Rose",
      "createdBy": "Glazy Admin",
      "source": "glazy.org",
      "url": "https://glazy.org/recipes/457"
    },
    {
      "id": 217875,
      "code": "GLAZY-217875",
      "name": "Green/Black Glaze",
      "cone": "6",
      "surface": "",
      "transparency": "",
      "atmosphere": "Oxidation",
      "subtype": "Glaze - Green - Copper",
      "ingredients": [
        {
          "material": "Spodumene",
          "amount": 40.0
        },
        {
          "material": "Pemco Frit P-25",
          "amount": 27.0
        },
        {
          "material": "Kaolin",
          "amount": 18.0
        },
        {
          "material": "Gerstley Borate",
          "amount": 15.0
        }
      ],
      "additionals": [
        {
          "material": "Tin Oxide",
          "amount": 6.8
        },
        {
          "material": "Copper Carbonate",
          "amount": 4.8
        }
      ],
      "description": "University of Maryland Glazes by Harold J. McWhinnie, Ceramics Monthly, February 1980 \"The following glaze recipes are intended for use at the Cone 6 range in an oxidizing atmosphere on stoneware clay bodies.\"",
      "createdBy": "Glazy Admin",
      "source": "glazy.org",
      "url": "https://glazy.org/recipes/217875"
    },
    {
      "id": 29053,
      "code": "GLAZY-29053",
      "name": "Greenish-Blue Iron Glaze",
      "cone": "10",
      "surface": "",
      "transparency": "",
      "atmosphere": "Reduction",
      "subtype": "Glaze - Iron - Celadon",
      "ingredients": [
        {
          "material": "Silica",
          "amount": 42.0
        },
        {
          "material": "Barium Carbonate",
          "amount": 19.0
        },
        {
          "material": "Custer Feldspar",
          "amount": 15.0
        },
        {
          "material": "Dolomite",
          "amount": 14.0
        },
        {
          "material": "EP Kaolin",
          "amount": 10.0
        }
      ],
      "additionals": [
        {
          "material": "Red Iron Oxide",
          "amount": 4.0
        }
      ],
      "description": "From the Kansas City Art Institute Ceramic Department (KCAI), Glaze Formulas, 15 February 1990. Labeled \"St. John Salt Glazes\" http://www.brackers.com/wp-content/uploads/2015/02/KCAI-Glaze-Recpies.pdf",
      "createdBy": "Glazy Admin",
      "source": "glazy.org",
      "url": "https://glazy.org/recipes/29053"
    },
    {
      "id": 29052,
      "code": "GLAZY-29052",
      "name": "Greenish-Yellow Slip Glaze",
      "cone": "10",
      "surface": "",
      "transparency": "",
      "atmosphere": "Reduction",
      "subtype": "Slip & Engobe - Slip",
      "ingredients": [
        {
          "material": "Albany slip",
          "amount": 100.0
        },
        {
          "material": "Wollastonite",
          "amount": 40.0
        },
        {
          "material": "Colemanite",
          "amount": 10.0
        },
        {
          "material": "EP Kaolin",
          "amount": 10.0
        }
      ],
      "description": "From the Kansas City Art Institute Ceramic Department (KCAI), Glaze Formulas, 15 February 1990. Labeled \"St. John Salt Glazes\" http://www.brackers.com/wp-content/uploads/2015/02/KCAI-Glaze-Recpies.pdf",
      "createdBy": "Glazy Admin",
      "source": "glazy.org",
      "url": "https://glazy.org/recipes/29052"
    },
    {
      "id": 38599,
      "code": "GLAZY-38599",
      "name": "Greenland Ice",
      "cone": "8",
      "surface": "Glossy",
      "transparency": "Semi-opaque",
      "atmosphere": "Oxidation",
      "subtype": "Glaze - Blue",
      "ingredients": [
        {
          "material": "Potash Feldspar",
          "amount": 32.61
        },
        {
          "material": "Silica",
          "amount": 18.48
        },
        {
          "material": "Frit 4124",
          "amount": 18.48
        },
        {
          "material": "Whiting",
          "amount": 14.13
        },
        {
          "material": "Kaolin",
          "amount": 10.87
        },
        {
          "material": "Tin Oxide",
          "amount": 5.43
        }
      ],
      "additionals": [
        {
          "material": "Copper Carbonate",
          "amount": 2.0
        }
      ],
      "description": "This is the same as Icy Blue. It just has more colourant added. Somewhere between 1 and 2 Copper Carbonate it changes from a delicate blue to this darker grey/blue/green. Icy Blue: https://glazy.org/recipes/38238",
      "createdBy": "Kim Ulrick",
      "source": "glazy.org",
      "url": "https://glazy.org/recipes/38599"
    },
    {
      "id": 91881,
      "code": "GLAZY-91881",
      "name": "Greenland ice",
      "cone": "6",
      "surface": "",
      "transparency": "",
      "atmosphere": "",
      "subtype": "Glaze",
      "ingredients": [
        {
          "material": "\u0422\u043e\u043d\u043a\u043e\u043c\u043e\u043b\u043e\u0442\u044b\u0439 \u043d\u0435\u0444\u0435\u043b\u0438\u043d-\u0441\u0438\u0435\u043d\u0438\u0442 Altaflux-45",
          "amount": 83.75
        },
        {
          "material": "\u041f\u043e\u043b\u0435\u0432\u043e\u0439 \u0448\u043f\u0430\u0442 FFF",
          "amount": 6.88
        },
        {
          "material": "Barium Carbonate",
          "amount": 6.03
        },
        {
          "material": "\u0423\u043b\u0435\u043a\u0441\u0438\u0442 (\u0425\u0438\u043c\u043f\u044d\u043a)",
          "amount": 1.89
        },
        {
          "material": "Ball Clay",
          "amount": 0.71
        },
        {
          "material": "\u041a\u0432\u0430\u0440\u0446\u0435\u0432\u0430\u044f \u043c\u0443\u043a\u0430 Silverbond 15",
          "amount": 0.58
        },
        {
          "material": "\u041a\u0430\u043e\u043b\u0438\u043d \u043a\u0430\u043b\u044c\u0446\u0438\u043d\u0438\u0440\u043e\u0432\u0430\u043d\u043d\u044b\u0439 \u041c\u0418\u041a\u0410\u041e",
          "amount": 0.16
        }
      ],
      "additionals": [
        {
          "material": "Magnesium carbonate",
          "amount": 8.0
        },
        {
          "material": "Copper Carbonate",
          "amount": 0.64
        }
      ],
      "description": "Apply very thickly",
      "createdBy": "Nastya Begar",
      "source": "glazy.org",
      "url": "https://glazy.org/recipes/91881"
    },
    {
      "id": 151505,
      "code": "GLAZY-151505",
      "name": "Greenland Ice (Custer/3124)",
      "cone": "6 - 8",
      "surface": "Satin",
      "transparency": "Semi-opaque",
      "atmosphere": "Oxidation",
      "subtype": "Glaze - Turquoise",
      "ingredients": [
        {
          "material": "Custer Feldspar",
          "amount": 37.9
        },
        {
          "material": "Ferro Frit 3124",
          "amount": 19.0
        },
        {
          "material": "Silica",
          "amount": 14.4
        },
        {
          "material": "Whiting",
          "amount": 13.5
        },
        {
          "material": "Kaolin",
          "amount": 7.2
        }
      ],
      "additionals": [
        {
          "material": "Tin Oxide",
          "amount": 5.5
        },
        {
          "material": "Copper Carbonate",
          "amount": 2.0
        }
      ],
      "description": "Kim Ulrick: \"This is the same as Icy Blue. It just has more colourant added. Somewhere between 1 and 2 Copper Carbonate it changes from a delicate blue to this darker grey/blue/green.\" Icy Blue: https://glazy.org/recipes/38238 Used Target and Solve function to sub Custer Feldspar and Frit 3134 to suit Canadian materials. Mixed to an SG of 1.5, and added epsom salts solution to flocculate. Dipped 2 coats, with a third coat on the right corner. Tiles were bisqued to ^04. Though original recipe is fired to ^8, this version does well at ^6 using Digitalfire's recommended Drop and Soak + Slow Cool firing schedule to suit the darker Plainsman clays. It produces a beautiful buttery satin surface with great visual depth. A new favourite!",
      "createdBy": "Irene Ives",
      "source": "glazy.org",
      "url": "https://glazy.org/recipes/151505"
    },
    {
      "id": 4378,
      "code": "GLAZY-4378",
      "name": "Greenwich House Pottery High Alumina Matte",
      "cone": "10",
      "surface": "Matte",
      "transparency": "Opaque",
      "atmosphere": "Oxidation, Reduction",
      "subtype": "Glaze - Matte",
      "ingredients": [
        {
          "material": "Custer Feldspar",
          "amount": 48.9
        },
        {
          "material": "EP Kaolin",
          "amount": 25.1
        },
        {
          "material": "Dolomite",
          "amount": 22.4
        },
        {
          "material": "Whiting",
          "amount": 3.5
        }
      ],
      "additionals": [
        {
          "material": "Epsom salts",
          "amount": 2.0
        }
      ],
      "description": "http://www.greenwichhouse.org/LiteratureRetrieve.aspx?ID=39879",
      "createdBy": "Derek Au",
      "source": "glazy.org",
      "url": "https://glazy.org/recipes/4378"
    },
    {
      "id": 4667,
      "code": "GLAZY-4667",
      "name": "Greg Raku",
      "cone": "13",
      "surface": "Glossy",
      "transparency": "",
      "atmosphere": "Raku",
      "subtype": "Glaze",
      "ingredients": [
        {
          "material": "Pemco Frit P-25",
          "amount": 31.44
        },
        {
          "material": "Gerstley Borate",
          "amount": 30.56
        },
        {
          "material": "Kaolin",
          "amount": 17.22
        },
        {
          "material": "Silica",
          "amount": 12.11
        },
        {
          "material": "Lithium Carbonate",
          "amount": 8.67
        }
      ],
      "description": "This recipe was imported from Louis Katz's Hyperglaze database available on his website: http://falcon.tamucc.edu/lkatz/allglazes.txt More information about Louis Katz can be found on his website, http://www.louiskatz.net/ Louis Katz Notes: I am not a safety expert and any information contained in this file about safety should be ignored in favor of advice from experts. All of the materials in all glazes are potentially hazardous. All of these glaze recipes are given without any representation of accuracy or safety. They may work, they may not. They may be safe when fired or they may not. All of the materials used in them have hazards associated with them. You must be have sufficient training in the hazards before you use the the materials. You will have to determine the suitability and safety for your use. Do not assume that a lack of a warning about a material means that it is safe. Cone: 015 Surface texture: shiny glossy Firing: Ox. or Red. Recipe: Percent Batch Gertsley Borate 30.56 27.50 Frit p-25 31.44 28.30 Lithium Carbonate 8.67 7.80 Flint 12.11 10.90 kaolin 17.22 15.50 Totals: 100.00 % 90.00 gm",
      "createdBy": "Glazy Admin",
      "source": "glazy.org",
      "url": "https://glazy.org/recipes/4667"
    },
    {
      "id": 4668,
      "code": "GLAZY-4668",
      "name": "Greg Raku revised 1",
      "cone": "13",
      "surface": "Glossy",
      "transparency": "",
      "atmosphere": "Raku",
      "subtype": "Glaze",
      "ingredients": [
        {
          "material": "Pemco Frit P-25",
          "amount": 35.17
        },
        {
          "material": "Cadycal",
          "amount": 17.53
        },
        {
          "material": "Silica",
          "amount": 12.08
        },
        {
          "material": "EP Kaolin",
          "amount": 11.52
        },
        {
          "material": "Nepheline Syenite",
          "amount": 9.77
        },
        {
          "material": "Lithium Carbonate",
          "amount": 9.09
        },
        {
          "material": "Wollastonite",
          "amount": 4.85
        }
      ],
      "description": "This recipe was imported from Louis Katz's Hyperglaze database available on his website: http://falcon.tamucc.edu/lkatz/allglazes.txt More information about Louis Katz can be found on his website, http://www.louiskatz.net/ Louis Katz Notes: I am not a safety expert and any information contained in this file about safety should be ignored in favor of advice from experts. All of the materials in all glazes are potentially hazardous. All of these glaze recipes are given without any representation of accuracy or safety. They may work, they may not. They may be safe when fired or they may not. All of the materials used in them have hazards associated with them. You must be have sufficient training in the hazards before you use the the materials. You will have to determine the suitability and safety for your use. Do not assume that a lack of a warning about a material means that it is safe. Cone: 015 Surface texture: shiny glossy Firing: Ox. or Red. Recipe: Percent Batch Frit p-25 35.17 35.2 Cadycal 17.53 17.5 neph sy 9.77 9.8 lithium carbonate 9.09 9.1 EPK 11.52 11.5 wollastonite 4.85 4.9 silica 12.08 12.1 Totals: 100.00 % 100.0 gm",
      "createdBy": "Glazy Admin",
      "source": "glazy.org",
      "url": "https://glazy.org/recipes/4668"
    },
    {
      "id": 44268,
      "code": "GLAZY-44268",
      "name": "Greg's Revised Majolica",
      "cone": "6",
      "surface": "",
      "transparency": "",
      "atmosphere": "Oxidation",
      "subtype": "Glaze - Majolica",
      "ingredients": [
        {
          "material": "Ferro Frit 3124",
          "amount": 76.1
        },
        {
          "material": "EP Kaolin",
          "amount": 15.2
        },
        {
          "material": "Calcined Kaolin",
          "amount": 5.7
        },
        {
          "material": "Barium Carbonate",
          "amount": 3.0
        }
      ],
      "additionals": [
        {
          "material": "Zircopax",
          "amount": 11.7
        },
        {
          "material": "Mason Stain #6103 Golden Brown",
          "amount": 0.5
        }
      ],
      "description": "From Virginia Scotchie's Clay and Glaze Compendium",
      "createdBy": "Glazy Admin",
      "source": "glazy.org",
      "url": "https://glazy.org/recipes/44268"
    },
    {
      "id": 1257,
      "code": "GLAZY-1257",
      "name": "Grey",
      "cone": "2",
      "surface": "",
      "transparency": "",
      "atmosphere": "Oxidation, Reduction",
      "subtype": "Glaze",
      "ingredients": [
        {
          "material": "G-200 Feldspar",
          "amount": 47.9
        },
        {
          "material": "Silica",
          "amount": 21.6
        },
        {
          "material": "Barium Carbonate",
          "amount": 9.0
        },
        {
          "material": "Whiting",
          "amount": 7.2
        },
        {
          "material": "Zinc Oxide",
          "amount": 7.2
        },
        {
          "material": "Ball Clay",
          "amount": 4.8
        },
        {
          "material": "Talc",
          "amount": 2.4
        }
      ],
      "description": "From a University of Georgia class handout on glaze & clay from Andy Nasisse.",
      "createdBy": "Glazy Admin",
      "source": "glazy.org",
      "url": "https://glazy.org/recipes/1257"
    },
    {
      "id": 459,
      "code": "GLAZY-459",
      "name": "Grey Blue Celadon",
      "cone": "8 - 10",
      "surface": "Glossy",
      "transparency": "",
      "atmosphere": "Reduction",
      "subtype": "Glaze - Iron - Celadon",
      "ingredients": [
        {
          "material": "Potash Feldspar",
          "amount": 79.63
        },
        {
          "material": "Silica",
          "amount": 14.3
        },
        {
          "material": "Whiting",
          "amount": 6.07
        }
      ],
      "additionals": [
        {
          "material": "Iron oxide",
          "amount": 2.26
        },
        {
          "material": "Tin Oxide",
          "amount": 0.62
        }
      ],
      "description": "I like this glaze. Don't know where it came from. My appologies to the originator. Give it a try... dan Wilson",
      "createdBy": "Glazy Admin",
      "source": "glazy.org",
      "url": "https://glazy.org/recipes/459"
    },
    {
      "id": 460,
      "code": "GLAZY-460",
      "name": "grey celadon",
      "cone": "8 - 10",
      "surface": "",
      "transparency": "",
      "atmosphere": "",
      "subtype": "Glaze - Iron - Celadon",
      "ingredients": [
        {
          "material": "Custer Feldspar",
          "amount": 61.23
        },
        {
          "material": "Silica",
          "amount": 24.49
        },
        {
          "material": "Whiting",
          "amount": 7.14
        },
        {
          "material": "EP Kaolin",
          "amount": 5.1
        },
        {
          "material": "Barium Carbonate",
          "amount": 2.04
        }
      ],
      "additionals": [
        {
          "material": "Black Iron Oxide",
          "amount": 1.53
        },
        {
          "material": "Bentonite",
          "amount": 1.02
        }
      ],
      "description": "from Hal Harold J. McWHINNIE (hm9) Phone:53125",
      "createdBy": "Glazy Admin",
      "source": "glazy.org",
      "url": "https://glazy.org/recipes/460"
    },
    {
      "id": 48920,
      "code": "GLAZY-48920",
      "name": "Grey Door Matte",
      "cone": "6",
      "surface": "Satin",
      "transparency": "Opaque",
      "atmosphere": "Oxidation",
      "subtype": "Glaze - Grey/Gray/Charcoal",
      "ingredients": [
        {
          "material": "EP Kaolin",
          "amount": 31.07
        },
        {
          "material": "Silica",
          "amount": 17.57
        },
        {
          "material": "Ferro Frit 3124",
          "amount": 12.13
        },
        {
          "material": "Vansil W-30 Wollastonite",
          "amount": 8.55
        },
        {
          "material": "Nepheline Syenite",
          "amount": 8.09
        },
        {
          "material": "Ferro Frit 3134",
          "amount": 7.26
        },
        {
          "material": "Whiting",
          "amount": 6.79
        },
        {
          "material": "Amtalc-C98 Talc",
          "amount": 5.99
        },
        {
          "material": "Custer Feldspar (2000-2012 Ron Roy)",
          "amount": 2.57
        }
      ],
      "additionals": [
        {
          "material": "Mason 6528 Charcoal Grey",
          "amount": 8.0
        }
      ],
      "description": "Nice Grey",
      "createdBy": "John Britt",
      "source": "glazy.org",
      "url": "https://glazy.org/recipes/48920"
    },
    {
      "id": 461,
      "code": "GLAZY-461",
      "name": "Grey Glaze",
      "cone": "10",
      "surface": "Satin",
      "transparency": "",
      "atmosphere": "Reduction",
      "subtype": "Glaze - White, Off-White",
      "ingredients": [
        {
          "material": "Custer Feldspar",
          "amount": 50.0
        },
        {
          "material": "Kaolin",
          "amount": 20.0
        },
        {
          "material": "Dolomite",
          "amount": 10.0
        },
        {
          "material": "Silica",
          "amount": 10.0
        },
        {
          "material": "Whiting",
          "amount": 10.0
        }
      ],
      "description": "very nice grey glaze Nice satiny grey that fit perfectly and did not run even where thick. In my tests I always referred to it as E#3. - Brian Harper",
      "createdBy": "Glazy Admin",
      "source": "glazy.org",
      "url": "https://glazy.org/recipes/461"
    },
    {
      "id": 4194,
      "code": "GLAZY-4194",
      "name": "Grey Shino",
      "cone": "10",
      "surface": "",
      "transparency": "",
      "atmosphere": "Reduction",
      "subtype": "Glaze - Shino",
      "ingredients": [
        {
          "material": "Nepheline Syenite",
          "amount": 50.0
        },
        {
          "material": "Spodumene",
          "amount": 30.0
        },
        {
          "material": "EP Kaolin",
          "amount": 9.0
        },
        {
          "material": "Alumina Hydrate",
          "amount": 7.0
        },
        {
          "material": "Bentonite",
          "amount": 4.0
        }
      ],
      "description": "From Steve Davis Website: http://kazegamas.com/ Shinos 2: http://kazegamas.com/shinos2.htm There are 72 shinos shown on 4 web pages. They are organized from left to right with 3 tiles of the same glaze shown on 3 different clay bodies. They are Aardvark Clay's Nara Porcelain, Long Beach, and Black Mountain. Every shino was glazed with a doulble dip, waxed with a simple \"S\" pattern, and left to dry for 2 weeks to grow sulfates on the surface. The \"S\" pattern has no sulfate build up. A medium reduction was started at cone 012 through cone 2. From there the kiln was fired in neutral to cone 10.",
      "createdBy": "Steve Davis",
      "source": "glazy.org",
      "url": "https://glazy.org/recipes/4194"
    },
    {
      "id": 4906,
      "code": "GLAZY-4906",
      "name": "Grey Transparent",
      "cone": "10",
      "surface": "",
      "transparency": "Transparent",
      "atmosphere": "Oxidation, Reduction",
      "subtype": "Glaze - Clear",
      "ingredients": [
        {
          "material": "Custer Feldspar (1989)",
          "amount": 33.75
        },
        {
          "material": "Silica",
          "amount": 27.5
        },
        {
          "material": "Whiting",
          "amount": 21.25
        },
        {
          "material": "Ball Clay",
          "amount": 17.5
        }
      ],
      "additionals": [
        {
          "material": "Iron chromate",
          "amount": 2.0
        }
      ],
      "description": "This recipe was imported from Louis Katz's Hyperglaze database available on his website: http://falcon.tamucc.edu/lkatz/allglazes.txt More information about Louis Katz can be found on his website, http://www.louiskatz.net/ Louis Katz Notes: I am not a safety expert and any information contained in this file about safety should be ignored in favor of advice from experts. All of the materials in all glazes are potentially hazardous. All of these glaze recipes are given without any representation of accuracy or safety. They may work, they may not. They may be safe when fired or they may not. All of the materials used in them have hazards associated with them. You must be have sufficient training in the hazards before you use the the materials. You will have to determine the suitability and safety for your use. Do not assume that a lack of a warning about a material means that it is safe. Cone: 10 Color: Transparent Gray Firing: Ox. or Red. Recipe: Percent Batch Custer feldspar 33.75 2700 Flint 27.50 2200 Whiting 21.25 1700 Ball Clay 17.50 1400 Totals: 100.00 % 8000 Gm Also add: Iron Chromate 2.00 160 Comments: Iron Chromate: all chromates are considered potentially carcenogenic",
      "createdBy": "Glazy Admin",
      "source": "glazy.org",
      "url": "https://glazy.org/recipes/4906"
    },
    {
      "id": 32506,
      "code": "GLAZY-32506",
      "name": "GREY- Floating Blue Base",
      "cone": "6 - 7",
      "surface": "Glossy",
      "transparency": "Opaque",
      "atmosphere": "Oxidation, Neutral",
      "subtype": "Glaze - Specialty",
      "ingredients": [
        {
          "material": "Nepheline Syenite",
          "amount": 45.2
        },
        {
          "material": "Gerstley Borate",
          "amount": 24.5
        },
        {
          "material": "Silica",
          "amount": 18.9
        },
        {
          "material": "EP Kaolin",
          "amount": 5.7
        },
        {
          "material": "Whiting",
          "amount": 3.8
        },
        {
          "material": "Talc",
          "amount": 1.9
        }
      ],
      "additionals": [
        {
          "material": "Rutile",
          "amount": 4.0
        },
        {
          "material": "Bentonite",
          "amount": 2.0
        },
        {
          "material": "Red Iron Oxide",
          "amount": 2.0
        },
        {
          "material": "Cobalt Carbonate",
          "amount": 1.0
        }
      ],
      "description": "Chappell-s Floating blue with burgandy colorants. Firing E1 (from my Mid-range book...fast fire) cone 6.",
      "createdBy": "John Britt",
      "source": "glazy.org",
      "url": "https://glazy.org/recipes/32506"
    },
    {
      "id": 65141,
      "code": "GLAZY-65141",
      "name": "Grey/Pink/Blue Matte",
      "cone": "6",
      "surface": "Matte",
      "transparency": "Opaque",
      "atmosphere": "Oxidation",
      "subtype": "Glaze - Matte",
      "ingredients": [
        {
          "material": "Nepheline Syenite",
          "amount": 51.9
        },
        {
          "material": "Whiting",
          "amount": 23.4
        },
        {
          "material": "EP Kaolin",
          "amount": 11.7
        },
        {
          "material": "Barium Carbonate",
          "amount": 10.4
        },
        {
          "material": "Lithium Carbonate",
          "amount": 2.6
        }
      ],
      "additionals": [
        {
          "material": "Tin Oxide",
          "amount": 8.0
        },
        {
          "material": "Chrome Oxide",
          "amount": 0.5
        },
        {
          "material": "Manganese Carbonate",
          "amount": 0.5
        },
        {
          "material": "Cobalt Carbonate",
          "amount": 0.25
        }
      ],
      "description": "From Jeremy Jernegan's \"Dry Glazes,\" page 84. The original tends to shiver, just a bit, on my clay body so I attempted reformulating it. Version 1 is more of a flux tweak, which came out a deep blue, which I liked. Version 2 is a chemical match, very similar to the original but doesn't seem to have as much of that grey haze.",
      "createdBy": "Naomi Duffey",
      "source": "glazy.org",
      "url": "https://glazy.org/recipes/65141"
    },
    {
      "id": 307741,
      "code": "GLAZY-307741",
      "name": "Greymon",
      "cone": "5 1/2 - 6",
      "surface": "Glossy",
      "transparency": "Translucent",
      "atmosphere": "Oxidation",
      "subtype": "Glaze",
      "ingredients": [
        {
          "material": "Kentucky OM #4 Ball Clay",
          "amount": 22.0
        },
        {
          "material": "Silica",
          "amount": 21.0
        },
        {
          "material": "Ferro Frit 3134",
          "amount": 20.0
        },
        {
          "material": "Wollastonite",
          "amount": 18.0
        },
        {
          "material": "Spodumene",
          "amount": 10.0
        },
        {
          "material": "Bentonite",
          "amount": 3.0
        },
        {
          "material": "Lithium Carbonate",
          "amount": 3.0
        },
        {
          "material": "Talc",
          "amount": 3.0
        }
      ],
      "additionals": [
        {
          "material": "Yellow Iron Oxide",
          "amount": 15.0
        },
        {
          "material": "Titanium Dioxide",
          "amount": 3.0
        }
      ],
      "description": "From my base glaze tests I found a beautiful glaze. Multifaceted blue, yellow, red, with texture provided by the titanium diox. make sure to mix well before application as the titanium is heavy. This glaze will do best with 1.2 - 1.3 Specific gravity and has great reactions on a textured surface. Without the hold (on the way down aka slow cool) it will usually turn a type of textured blue / grey. Note: this glaze works best with texture, notice how in many of the pictures the blue comes out where there is an edge or level of depth.",
      "createdBy": "Donte of earth nation",
      "source": "glazy.org",
      "url": "https://glazy.org/recipes/307741"
    },
    {
      "id": 166512,
      "code": "GLAZY-166512",
      "name": "Gris Andy A063",
      "cone": "4 - 6",
      "surface": "Semi-matte",
      "transparency": "Semi-opaque",
      "atmosphere": "Oxidation",
      "subtype": "Glaze",
      "ingredients": [
        {
          "material": "Potash Feldspar",
          "amount": 33.0
        },
        {
          "material": "Talc",
          "amount": 21.0
        },
        {
          "material": "Silica",
          "amount": 16.0
        },
        {
          "material": "Caol\u00edn Patag\u00f3nico",
          "amount": 15.0
        },
        {
          "material": "Whiting",
          "amount": 12.0
        },
        {
          "material": "Zinc Oxide",
          "amount": 3.0
        }
      ],
      "additionals": [
        {
          "material": "Black Copper Oxide",
          "amount": 0.5
        },
        {
          "material": "Cobalt Oxide",
          "amount": 0.1
        }
      ],
      "description": "Queda mejor en capa fina trasl\u00facida.",
      "createdBy": "Mart\u00edn Rolando",
      "source": "glazy.org",
      "url": "https://glazy.org/recipes/166512"
    },
    {
      "id": 209979,
      "code": "GLAZY-209979",
      "name": "Gris Andy Var II D102",
      "cone": "4 - 6",
      "surface": "Semi-matte",
      "transparency": "Semi-opaque",
      "atmosphere": "Oxidation",
      "subtype": "Glaze",
      "ingredients": [
        {
          "material": "Potash Feldspar",
          "amount": 59.2
        },
        {
          "material": "Talc",
          "amount": 17.4
        },
        {
          "material": "Whiting",
          "amount": 9.4
        },
        {
          "material": "Silica",
          "amount": 8.1
        },
        {
          "material": "Ferro Frit 3134-2 (174)",
          "amount": 4.5
        },
        {
          "material": "Zinc Oxide",
          "amount": 1.4
        }
      ],
      "additionals": [
        {
          "material": "Black Copper Oxide",
          "amount": 0.6
        },
        {
          "material": "Cobalt Oxide",
          "amount": 0.2
        }
      ],
      "description": "Variacion del original infracocido. La prueba no resulto buena, burbuje\u00f3.",
      "createdBy": "Mart\u00edn Rolando",
      "source": "glazy.org",
      "url": "https://glazy.org/recipes/209979"
    },
    {
      "id": 6105,
      "code": "GLAZY-6105",
      "name": "Gris/rosado",
      "cone": "5",
      "surface": "Semi-glossy",
      "transparency": "Semi-opaque",
      "atmosphere": "Oxidation",
      "subtype": "Glaze",
      "ingredients": [
        {
          "material": "Silica",
          "amount": 30.0
        },
        {
          "material": "Soda Feldspar",
          "amount": 30.0
        },
        {
          "material": "Ferro Frit 3134",
          "amount": 20.0
        },
        {
          "material": "Kaolin",
          "amount": 10.0
        },
        {
          "material": "Whiting",
          "amount": 10.0
        }
      ],
      "additionals": [
        {
          "material": "Rutile",
          "amount": 2.0
        },
        {
          "material": "Titanium Dioxide",
          "amount": 2.0
        },
        {
          "material": "Chrome Oxide",
          "amount": 1.0
        }
      ],
      "description": "Originally from Nancy Gallagher",
      "createdBy": "Clara Giorello",
      "source": "glazy.org",
      "url": "https://glazy.org/recipes/6105"
    },
    {
      "id": 19011,
      "code": "GLAZY-19011",
      "name": "Gris/Rosado K.3",
      "cone": "5 1/2",
      "surface": "Satin",
      "transparency": "Opaque",
      "atmosphere": "Oxidation",
      "subtype": "Glaze",
      "ingredients": [
        {
          "material": "Silica",
          "amount": 30.0
        },
        {
          "material": "Soda Feldspar",
          "amount": 30.0
        },
        {
          "material": "Ferro Frit 3134",
          "amount": 20.0
        },
        {
          "material": "EP Kaolin",
          "amount": 10.0
        },
        {
          "material": "Whiting",
          "amount": 10.0
        }
      ],
      "additionals": [
        {
          "material": "Rutile",
          "amount": 2.0
        },
        {
          "material": "Titanium Dioxide",
          "amount": 2.0
        },
        {
          "material": "Chrome Oxide",
          "amount": 1.0
        }
      ],
      "description": "It's the same original recipe \"Gris/Rosado\" but the colour is completly diferent. I used rutile fleur, maybe I should try with rutile sand. And I also used the Caol\u00edn Patag\u00f3nico (Argentina).",
      "createdBy": "Tali Vs",
      "source": "glazy.org",
      "url": "https://glazy.org/recipes/19011"
    },
    {
      "id": 41475,
      "code": "GLAZY-41475",
      "name": "Grolleg Ru",
      "cone": "9 - 12",
      "surface": "Semi-glossy",
      "transparency": "Transparent",
      "atmosphere": "Reduction",
      "subtype": "Glaze - Iron - Celadon - Green",
      "ingredients": [
        {
          "material": "Silica",
          "amount": 26.7
        },
        {
          "material": "Grolleg Kaolin",
          "amount": 25.4
        },
        {
          "material": "Custer Feldspar",
          "amount": 25.3
        },
        {
          "material": "Whiting",
          "amount": 15.3
        },
        {
          "material": "Dolomite",
          "amount": 7.3
        }
      ],
      "additionals": [
        {
          "material": "Red Iron Oxide",
          "amount": 1.9
        }
      ],
      "description": "Working backwards to a Ru ware glaze, this seems a bit high in RIO to create a soft blue but its worth investigating in a glaze base so high in alumina and calcia. It is not the blue on porcelains, but on stonewares it is a nice color with very few air bubbles occluding the glaze. A nice hard melt all things considered, I might want to try to reformulate this with less iron, and Grolleg to keep the titanium contaminants down for softer blues",
      "createdBy": "Alexander Kuttel",
      "source": "glazy.org",
      "url": "https://glazy.org/recipes/41475"
    },
    {
      "id": 29368,
      "code": "GLAZY-29368",
      "name": "Grolleg Slip",
      "cone": "10",
      "surface": "",
      "transparency": "",
      "atmosphere": "Salt & Soda",
      "subtype": "Slip & Engobe - Slip",
      "ingredients": [
        {
          "material": "Ball Clay",
          "amount": 50.0
        },
        {
          "material": "Grolleg Kaolin",
          "amount": 50.0
        }
      ],
      "description": "From the Kansas City Art Institute Ceramic Department (KCAI), Glaze Formulas, 15 February 1990. http://www.brackers.com/wp-content/uploads/2015/02/KCAI-Glaze-Recpies.pdf",
      "createdBy": "Glazy Admin",
      "source": "glazy.org",
      "url": "https://glazy.org/recipes/29368"
    },
    {
      "id": 5226,
      "code": "GLAZY-5226",
      "name": "Gronberg's Black Slip",
      "cone": "6",
      "surface": "",
      "transparency": "",
      "atmosphere": "Oxidation, Reduction",
      "subtype": "Slip & Engobe - Slip",
      "ingredients": [
        {
          "material": "Barnard Slip",
          "amount": 66.67
        },
        {
          "material": "Kingman Feldspar",
          "amount": 13.33
        },
        {
          "material": "Manganese Dioxide",
          "amount": 10.0
        },
        {
          "material": "Red Iron Oxide",
          "amount": 6.67
        },
        {
          "material": "Black Iron Oxide",
          "amount": 3.33
        }
      ],
      "description": "This recipe was imported from Louis Katz's Hyperglaze database available on his website: http://falcon.tamucc.edu/lkatz/allglazes.txt More information about Louis Katz can be found on his website, http://www.louiskatz.net/ Louis Katz Notes: I am not a safety expert and any information contained in this file about safety should be ignored in favor of advice from experts. All of the materials in all glazes are potentially hazardous. All of these glaze recipes are given without any representation of accuracy or safety. They may work, they may not. They may be safe when fired or they may not. All of the materials used in them have hazards associated with them. You must be have sufficient training in the hazards before you use the the materials. You will have to determine the suitability and safety for your use. Do not assume that a lack of a warning about a material means that it is safe. Cone: 6 Color: black Surface texture: slip Firing: Ox. or Red. Recipe: Percent Batch Black Iron Oxide 3.33 25.0 Manganese Dioxide 10.00 75.0 RIO 6.67 50.0 Kingman Feldspar 13.33 100.0 Barnard Clay 66.67 500.0 Totals: 100.00 % 750.0 gm Comments: cobalt oxide can be substituted for BIO CM 03-92 p.14 Barnard Clay:",
      "createdBy": "Glazy Admin",
      "source": "glazy.org",
      "url": "https://glazy.org/recipes/5226"
    },
    {
      "id": 5227,
      "code": "GLAZY-5227",
      "name": "Gronberg's Clear Gloss Glaze",
      "cone": "6",
      "surface": "Glossy",
      "transparency": "",
      "atmosphere": "Oxidation, Reduction",
      "subtype": "Glaze - Clear",
      "ingredients": [
        {
          "material": "Kingman Feldspar",
          "amount": 39.31
        },
        {
          "material": "Silica",
          "amount": 22.01
        },
