Repository: MrSeldon/argilev2

File: data/glazes/glazy.json (part 128 of 315)
{
        {
          "material": "Colemanite",
          "amount": 19.65
        },
        {
          "material": "Kaolin",
          "amount": 8.81
        },
        {
          "material": "Barium Carbonate",
          "amount": 5.82
        },
        {
          "material": "Zinc Oxide",
          "amount": 2.83
        },
        {
          "material": "Whiting",
          "amount": 1.57
        }
      ],
      "description": "This recipe was imported from Louis Katz's Hyperglaze database available on his website: http://falcon.tamucc.edu/lkatz/allglazes.txt More information about Louis Katz can be found on his website, http://www.louiskatz.net/ Louis Katz Notes: I am not a safety expert and any information contained in this file about safety should be ignored in favor of advice from experts. All of the materials in all glazes are potentially hazardous. All of these glaze recipes are given without any representation of accuracy or safety. They may work, they may not. They may be safe when fired or they may not. All of the materials used in them have hazards associated with them. You must be have sufficient training in the hazards before you use the the materials. You will have to determine the suitability and safety for your use. Do not assume that a lack of a warning about a material means that it is safe. Cone: 6 Color: clear Surface texture: Shiny or Glossy Firing: Ox. or Red. Recipe: Percent Batch Barium Carbonate 5.82 5.82 Colemanite 19.65 19.65 Whiting 1.57 1.57 Zinc Oxide 2.83 2.83 Kingman Feldspar 39.31 39.31 Kaolin 8.81 8.81 Flint 22.01 22.01 Totals: 100.00 % 100.00 gm Comments: CM 03-92 p.14",
      "createdBy": "Glazy Admin",
      "source": "glazy.org",
      "url": "https://glazy.org/recipes/5227"
    },
    {
      "id": 5351,
      "code": "GLAZY-5351",
      "name": "Grotell Clear",
      "cone": "9",
      "surface": "",
      "transparency": "",
      "atmosphere": "Oxidation",
      "subtype": "Glaze - Clear",
      "ingredients": [
        {
          "material": "Custer Feldspar (1989)",
          "amount": 37.04
        },
        {
          "material": "Ball Clay",
          "amount": 23.15
        },
        {
          "material": "Cornwall Stone",
          "amount": 18.52
        },
        {
          "material": "Whiting",
          "amount": 18.52
        },
        {
          "material": "Zinc Oxide",
          "amount": 2.78
        }
      ],
      "description": "This recipe was imported from Louis Katz's Hyperglaze database available on his website: http://falcon.tamucc.edu/lkatz/allglazes.txt More information about Louis Katz can be found on his website, http://www.louiskatz.net/ Louis Katz Notes: I am not a safety expert and any information contained in this file about safety should be ignored in favor of advice from experts. All of the materials in all glazes are potentially hazardous. All of these glaze recipes are given without any representation of accuracy or safety. They may work, they may not. They may be safe when fired or they may not. All of the materials used in them have hazards associated with them. You must be have sufficient training in the hazards before you use the the materials. You will have to determine the suitability and safety for your use. Do not assume that a lack of a warning about a material means that it is safe. Cone: 9 Color: clear Firing: Oxidation Recipe: Percent Batch Custer Feldspar 37.04 40.0 Whiting 18.52 20.0 Ball Clay 23.15 25.0 Zinc Oxide 2.78 3.0 Cornwall Stone 18.52 20.0 Totals: 100.00 % 108.0 gm Comments: add your own colorants",
      "createdBy": "Glazy Admin",
      "source": "glazy.org",
      "url": "https://glazy.org/recipes/5351"
    },
    {
      "id": 3568,
      "code": "GLAZY-3568",
      "name": "Guan Crackle celadon",
      "cone": "10",
      "surface": "Satin",
      "transparency": "Semi-opaque",
      "atmosphere": "Reduction",
      "subtype": "Glaze - Iron - Celadon - Blue",
      "ingredients": [
        {
          "material": "G-200 Feldspar",
          "amount": 64.0
        },
        {
          "material": "Silica",
          "amount": 18.0
        },
        {
          "material": "Whiting",
          "amount": 15.0
        },
        {
          "material": "Bentonite",
          "amount": 3.0
        },
        {
          "material": "Red Iron Oxide",
          "amount": 0.6
        }
      ],
      "description": "Satin, tricky to apply well - doesn't really flow much, uniformity is key. likes heat. Grey blue.",
      "createdBy": "david tsabar",
      "source": "glazy.org",
      "url": "https://glazy.org/recipes/3568"
    },
    {
      "id": 10628,
      "code": "GLAZY-10628",
      "name": "Guan Ice Crackle",
      "cone": "6 - 8",
      "surface": "Semi-glossy",
      "transparency": "Translucent",
      "atmosphere": "Oxidation",
      "subtype": "Glaze - Specialty - Crackle",
      "ingredients": [
        {
          "material": "Nepheline Syenite",
          "amount": 71.59
        },
        {
          "material": "Talc",
          "amount": 14.31
        },
        {
          "material": "EP Kaolin",
          "amount": 9.55
        },
        {
          "material": "Bone Ash",
          "amount": 2.86
        },
        {
          "material": "Red Iron Oxide",
          "amount": 0.95
        },
        {
          "material": "Epsom salts",
          "amount": 0.74
        }
      ],
      "description": "This was fired at 1250 with a 10 minute soak and cone 9 was bending.pale ivory and crackle when thick.so not recommended for functional ware. Be sure to glaze both sides as uneven pressure may cause dunting. Bone ash may cause flocculation and the raw glaze will crack off so deflocculate! Apply as thick necessary SG 1.5+. Additions of color > 1% will stop crackle formation.",
      "createdBy": "kenneth ibbett",
      "source": "glazy.org",
      "url": "https://glazy.org/recipes/10628"
    },
    {
      "id": 18177,
      "code": "GLAZY-18177",
      "name": "Gumper Yellow",
      "cone": "6",
      "surface": "Semi-matte",
      "transparency": "Semi-opaque",
      "atmosphere": "Oxidation",
      "subtype": "Glaze",
      "ingredients": [
        {
          "material": "Minspar 200",
          "amount": 30.0
        },
        {
          "material": "Nepheline Syenite",
          "amount": 20.0
        },
        {
          "material": "Whiting",
          "amount": 20.0
        },
        {
          "material": "EP Kaolin",
          "amount": 15.0
        },
        {
          "material": "Ferro Frit 3134",
          "amount": 15.0
        }
      ],
      "additionals": [
        {
          "material": "Red Iron Oxide",
          "amount": 2.7
        },
        {
          "material": "Rutile",
          "amount": 2.7
        },
        {
          "material": "Bentonite",
          "amount": 2.0
        }
      ],
      "description": "",
      "createdBy": "glazy_squirrels",
      "source": "glazy.org",
      "url": "https://glazy.org/recipes/18177"
    },
    {
      "id": 90625,
      "code": "GLAZY-90625",
      "name": "Gumpler (2)",
      "cone": "6",
      "surface": "Glossy",
      "transparency": "Translucent",
      "atmosphere": "Oxidation",
      "subtype": "Glaze",
      "ingredients": [
        {
          "material": "0934_Espodum\u00eanio Minasolo",
          "amount": 21.3
        },
        {
          "material": "Silica",
          "amount": 18.8
        },
        {
          "material": "Ferro Frit 3134",
          "amount": 17.7
        },
        {
          "material": "0910_Argila S\u00e3o Sim\u00e3o",
          "amount": 14.7
        },
        {
          "material": "Dolomite",
          "amount": 13.0
        },
        {
          "material": "Titanium Dioxide",
          "amount": 6.5
        },
        {
          "material": "Rutile",
          "amount": 6.0
        },
        {
          "material": "Bentonite",
          "amount": 2.0
        }
      ],
      "description": "Made on the basis of https://glazy.org/recipes/24859. I calculated it thinking that it had the same spodumene as the calculator and now I am correcting it for the spodumemium that I really have, with the real composition, which makes a difference in all numbers and in the graph. This is what was actually done.",
      "createdBy": "Marize Mello",
      "source": "glazy.org",
      "url": "https://glazy.org/recipes/90625"
    },
    {
      "id": 13231,
      "code": "GLAZY-13231",
      "name": "Gumpler Yellow",
      "cone": "",
      "surface": "Matte",
      "transparency": "Opaque",
      "atmosphere": "",
      "subtype": "Glaze - Yellow - Iron",
      "ingredients": [
        {
          "material": "Ball Clay",
          "amount": 20.0
        },
        {
          "material": "Dolomite",
          "amount": 20.0
        },
        {
          "material": "Ferro Frit 3134",
          "amount": 20.0
        },
        {
          "material": "Silica",
          "amount": 20.0
        },
        {
          "material": "Spodumene",
          "amount": 20.0
        }
      ],
      "additionals": [
        {
          "material": "Titanium Dioxide",
          "amount": 10.0
        },
        {
          "material": "Rutile",
          "amount": 6.0
        },
        {
          "material": "Bentonite",
          "amount": 2.0
        }
      ],
      "description": "From John Britt's Mid Range Glazes Iron Yellows - pg 143",
      "createdBy": "Joe Thompson",
      "source": "glazy.org",
      "url": "https://glazy.org/recipes/13231"
    },
    {
      "id": 1259,
      "code": "GLAZY-1259",
      "name": "Gun Metal",
      "cone": "6",
      "surface": "",
      "transparency": "Opaque",
      "atmosphere": "",
      "subtype": "Glaze - Specialty - Metallic",
      "ingredients": [
        {
          "material": "Spodumene",
          "amount": 40.0
        },
        {
          "material": "Pemco Frit P-25",
          "amount": 27.0
        },
        {
          "material": "EP Kaolin",
          "amount": 18.0
        },
        {
          "material": "Gerstley Borate",
          "amount": 15.0
        }
      ],
      "additionals": [
        {
          "material": "Tin Oxide",
          "amount": 6.8
        },
        {
          "material": "Copper Carbonate",
          "amount": 4.8
        }
      ],
      "description": "Glaze Type: Metallic",
      "createdBy": "Glazy Admin",
      "source": "glazy.org",
      "url": "https://glazy.org/recipes/1259"
    },
    {
      "id": 2301,
      "code": "GLAZY-2301",
      "name": "Gun Metal",
      "cone": "08 - 05 1/2",
      "surface": "",
      "transparency": "",
      "atmosphere": "Oxidation",
      "subtype": "Glaze - Raku",
      "ingredients": [
        {
          "material": "Gerstley Borate",
          "amount": 75.0
        },
        {
          "material": "Nepheline Syenite",
          "amount": 25.0
        }
      ],
      "additionals": [
        {
          "material": "Copper Carbonate",
          "amount": 75.0
        },
        {
          "material": "Red Iron Oxide",
          "amount": 75.0
        }
      ],
      "description": "This Gun Metal Glaze is great! Many variation with overlaps and variations in firing. I fire this on dark stoneware (Death Valley) from",
      "createdBy": "Glazy Admin",
      "source": "glazy.org",
      "url": "https://glazy.org/recipes/2301"
    },
    {
      "id": 1962,
      "code": "GLAZY-1962",
      "name": "Gunmetal Semi-gloss Opaque Cone 1",
      "cone": "1",
      "surface": "Semi-glossy",
      "transparency": "Opaque",
      "atmosphere": "Oxidation",
      "subtype": "Glaze - Specialty - Metallic",
      "ingredients": [
        {
          "material": "Nepheline Syenite",
          "amount": 78.0
        },
        {
          "material": "Ferro Frit 3134",
          "amount": 10.0
        },
        {
          "material": "Kaolin",
          "amount": 3.0
        },
        {
          "material": "Whiting",
          "amount": 1.0
        }
      ],
      "additionals": [
        {
          "material": "Cobalt Oxide",
          "amount": 2.0
        },
        {
          "material": "Black Copper Oxide",
          "amount": 2.0
        },
        {
          "material": "Manganese Dioxide",
          "amount": 2.0
        },
        {
          "material": "Red Iron Oxide",
          "amount": 2.0
        }
      ],
      "description": "Glaze Type: Metallic + CMC 1 tsp. From James Chappell \"The Potters Complete Book of Clay and Glazes\"",
      "createdBy": "Glazy Admin",
      "source": "glazy.org",
      "url": "https://glazy.org/recipes/1962"
    },
    {
      "id": 7157,
      "code": "GLAZY-7157",
      "name": "Gus Blue",
      "cone": "5 - 6",
      "surface": "Glossy",
      "transparency": "Semi-opaque",
      "atmosphere": "Oxidation, Reduction",
      "subtype": "Glaze - Crystalline - Micro",
      "ingredients": [
        {
          "material": "Potash Feldspar",
          "amount": 39.0
        },
        {
          "material": "Zinc Oxide",
          "amount": 25.0
        },
        {
          "material": "Whiting",
          "amount": 16.0
        },
        {
          "material": "Silica",
          "amount": 14.0
        },
        {
          "material": "Ball Clay",
          "amount": 6.0
        }
      ],
      "additionals": [
        {
          "material": "Cobalt Oxide",
          "amount": 3.0
        },
        {
          "material": "Lithium Carbonate",
          "amount": 3.0
        },
        {
          "material": "Titanium Dioxide",
          "amount": 3.0
        }
      ],
      "description": "Esmalte micro-cristalino que usa la base Gus del taller de M. Abbiati (Argentina). Uso arcilla Tinkar Z blanca por la arcilla de bola (ball clay). Enfriamiento normal. Micro-crystalline glaze using M. Abbiati's Gus base (Argentina). Cone 5, normal cooling cycle.",
      "createdBy": "Clara Giorello",
      "source": "glazy.org",
      "url": "https://glazy.org/recipes/7157"
    },
    {
      "id": 6957,
      "code": "GLAZY-6957",
      "name": "Gus Green",
      "cone": "5 - 6",
      "surface": "Glossy",
      "transparency": "Semi-opaque",
      "atmosphere": "Oxidation, Reduction",
      "subtype": "Glaze - Crystalline - Micro",
      "ingredients": [
        {
          "material": "Potash Feldspar",
          "amount": 39.0
        },
        {
          "material": "Zinc Oxide",
          "amount": 25.0
        },
        {
          "material": "Whiting",
          "amount": 16.0
        },
        {
          "material": "Silica",
          "amount": 14.0
        },
        {
          "material": "Ball Clay",
          "amount": 6.0
        }
      ],
      "additionals": [
        {
          "material": "Titanium Dioxide",
          "amount": 4.0
        },
        {
          "material": "Black Copper Oxide",
          "amount": 1.0
        }
      ],
      "description": "Esmalte micro-cristalino que usa la base Gus del taller de M. Abbiati (Argentina). Uso arcilla Tinkar blanca por la arcilla de bola (ball clay). Enfriamiento normal. Micro-crystalline glaze using M. Abbiati's Gus base (Argentina). Cone 5, normal cooling cycle.",
      "createdBy": "Clara Giorello",
      "source": "glazy.org",
      "url": "https://glazy.org/recipes/6957"
    },
    {
      "id": 6955,
      "code": "GLAZY-6955",
      "name": "Gus Iron",
      "cone": "5 - 6",
      "surface": "Satin-matte",
      "transparency": "Opaque",
      "atmosphere": "Oxidation, Reduction",
      "subtype": "Glaze - Crystalline - Micro",
      "ingredients": [
        {
          "material": "Potash Feldspar",
          "amount": 39.0
        },
        {
          "material": "Zinc Oxide",
          "amount": 25.0
        },
        {
          "material": "Whiting",
          "amount": 16.0
        },
        {
          "material": "Silica",
          "amount": 14.0
        },
        {
          "material": "Ball Clay",
          "amount": 6.0
        }
      ],
      "additionals": [
        {
          "material": "Red Iron Oxide",
          "amount": 10.0
        }
      ],
      "description": "Esmalte micro-cristalino que usa la base Gus del taller de M. Abbiati (Argentina). Cono 5, enfriamiento lento. Micro-crystalline glaze using M. Abbiati's Gus base (Argentina). Cone 5, Slow cooling cycle.",
      "createdBy": "Clara Giorello",
      "source": "glazy.org",
      "url": "https://glazy.org/recipes/6955"
    },
    {
      "id": 6956,
      "code": "GLAZY-6956",
      "name": "Gus Iron/Bash",
      "cone": "5 - 6",
      "surface": "Satin-matte",
      "transparency": "Opaque",
      "atmosphere": "Oxidation, Reduction",
      "subtype": "Glaze - Crystalline - Micro",
      "ingredients": [
        {
          "material": "Potash Feldspar",
          "amount": 39.0
        },
        {
          "material": "Zinc Oxide",
          "amount": 25.0
        },
        {
          "material": "Whiting",
          "amount": 16.0
        },
        {
          "material": "Silica",
          "amount": 14.0
        },
        {
          "material": "Ball Clay",
          "amount": 6.0
        }
      ],
      "additionals": [
        {
          "material": "Red Iron Oxide",
          "amount": 10.0
        },
        {
          "material": "Tricalcium Phosphate, Synthetic Bone Ash",
          "amount": 8.0
        }
      ],
      "description": "Esmalte micro-cristalino que usa la base Gus del taller de M. Abbiati (Argentina). Cono 5, enfriamiento lento. Micro-crystalline glaze using M. Abbiati's Gus base (Argentina). Cone 5, Slow cooling cycle.",
      "createdBy": "Clara Giorello",
      "source": "glazy.org",
      "url": "https://glazy.org/recipes/6956"
    },
    {
      "id": 53718,
      "code": "GLAZY-53718",
      "name": "Gus Iron/Bash (Copy)",
      "cone": "5 - 6",
      "surface": "Satin-matte",
      "transparency": "Opaque",
      "atmosphere": "Oxidation, Reduction",
      "subtype": "Glaze - Crystalline - Micro",
      "ingredients": [
        {
          "material": "Potash Feldspar",
          "amount": 39.0
        },
        {
          "material": "Zinc Oxide",
          "amount": 25.0
        },
        {
          "material": "Whiting",
          "amount": 16.0
        },
        {
          "material": "Silica",
          "amount": 14.0
        },
        {
          "material": "Ball Clay",
          "amount": 6.0
        }
      ],
      "additionals": [
        {
          "material": "Red Iron Oxide",
          "amount": 10.0
        },
        {
          "material": "Tricalcium Phosphate, Synthetic Bone Ash",
          "amount": 8.0
        }
      ],
      "description": "Esmalte micro-cristalino que usa la base Gus del taller de M. Abbiati (Argentina). Cono 5, enfriamiento lento. Micro-crystalline glaze using M. Abbiati's Gus base (Argentina). Cone 5, Slow cooling cycle.",
      "createdBy": "MaryBerry",
      "source": "glazy.org",
      "url": "https://glazy.org/recipes/53718"
    },
    {
      "id": 2971,
      "code": "GLAZY-2971",
      "name": "Gustin Shino",
      "cone": "9 - 12",
      "surface": "Satin-matte",
      "transparency": "Semi-opaque",
      "atmosphere": "Reduction",
      "subtype": "Glaze - Shino - Carbon Trap",
      "ingredients": [
        {
          "material": "Nepheline Syenite",
          "amount": 45.0
        },
        {
          "material": "Spodumene",
          "amount": 15.2
        },
        {
          "material": "Ball Clay",
          "amount": 15.0
        },
        {
          "material": "Minspar 200",
          "amount": 10.8
        },
        {
          "material": "Kaolin",
          "amount": 10.0
        },
        {
          "material": "Soda Ash",
          "amount": 4.0
        }
      ],
      "description": "As listed in John Britt's High Fire Glazes",
      "createdBy": "John Britt",
      "source": "glazy.org",
      "url": "https://glazy.org/recipes/2971"
    },
    {
      "id": 4907,
      "code": "GLAZY-4907",
      "name": "Gustin Shino",
      "cone": "10",
      "surface": "",
      "transparency": "",
      "atmosphere": "Oxidation, Reduction",
      "subtype": "Glaze - Shino",
      "ingredients": [
        {
          "material": "Nepheline Syenite",
          "amount": 45.0
        },
        {
          "material": "Spodumene",
          "amount": 15.2
        },
        {
          "material": "Ball Clay",
          "amount": 15.0
        },
        {
          "material": "Kona F-4 feldspar",
          "amount": 10.8
        },
        {
          "material": "EP Kaolin",
          "amount": 10.0
        },
        {
          "material": "Soda Ash",
          "amount": 4.0
        }
      ],
      "additionals": [
        {
          "material": "Bentonite",
          "amount": 2.0
        }
      ],
      "description": "This recipe was imported from Louis Katz's Hyperglaze database available on his website: http://falcon.tamucc.edu/lkatz/allglazes.txt More information about Louis Katz can be found on his website, http://www.louiskatz.net/ Louis Katz Notes: I am not a safety expert and any information contained in this file about safety should be ignored in favor of advice from experts. All of the materials in all glazes are potentially hazardous. All of these glaze recipes are given without any representation of accuracy or safety. They may work, they may not. They may be safe when fired or they may not. All of the materials used in them have hazards associated with them. You must be have sufficient training in the hazards before you use the the materials. You will have to determine the suitability and safety for your use. Do not assume that a lack of a warning about a material means that it is safe. Cone: 10 Firing: Ox. or Red. Recipe: Percent Batch Neph Sy 45.00 45.00 F-4 10.80 10.80 Spodumene 15.20 15.20 Ball Clay 15.00 15.00 EPK 10.00 10.00 Soda Ash 4.00 4.00 Totals: 100.00 % 100.00 gm Also add: Bentonite 2.00 2.00",
      "createdBy": "Glazy Admin",
      "source": "glazy.org",
      "url": "https://glazy.org/recipes/4907"
    },
    {
      "id": 6366,
      "code": "GLAZY-6366",
      "name": "Gustin Shino",
      "cone": "10",
      "surface": "Semi-glossy",
      "transparency": "Opaque",
      "atmosphere": "Reduction",
      "subtype": "Glaze - Shino",
      "ingredients": [
        {
          "material": "Nepheline Syenite",
          "amount": 45.0
        },
        {
          "material": "Spodumene",
          "amount": 15.2
        },
        {
          "material": "Ball Clay",
          "amount": 15.0
        },
        {
          "material": "Kona F-4 feldspar",
          "amount": 10.8
        },
        {
          "material": "EP Kaolin",
          "amount": 10.0
        },
        {
          "material": "Soda Ash",
          "amount": 4.0
        }
      ],
      "description": "Tennessee Technological University - Appalachian Center for Crafts - Clay Studio \ufffc Vince Pitelka, 2015 https://sites.tntech.edu/wpitelka/handoutsinformation/ Notes: Shino first or you\u2019ll be cursed. Semi-gloss, Opaque, classic Japanese white shino that goes to fire color where thin. Very stable glaze, doesn\u2019t run, good for trailing other glazes over shino.",
      "createdBy": "Glazy Admin",
      "source": "glazy.org",
      "url": "https://glazy.org/recipes/6366"
    },
    {
      "id": 11631,
      "code": "GLAZY-11631",
      "name": "Gustin Shino",
      "cone": "9 - 11",
      "surface": "Semi-glossy",
      "transparency": "Semi-opaque",
      "atmosphere": "Oxidation, Neutral, Reduction, Salt & Soda, Wood, Raku",
      "subtype": "Glaze - Shino - Carbon Trap",
      "ingredients": [
        {
          "material": "Nepheline Syenite",
          "amount": 45.0
        },
        {
          "material": "Minspar 200",
          "amount": 18.4
        },
        {
          "material": "Spodumene",
          "amount": 15.2
        },
        {
          "material": "Ball Clay",
          "amount": 15.0
        },
        {
          "material": "Soda Ash",
          "amount": 4.0
        },
        {
          "material": "EP Kaolin",
          "amount": 2.4
        }
      ],
      "description": "",
      "createdBy": "Bob Payne",
      "source": "glazy.org",
      "url": "https://glazy.org/recipes/11631"
    },
    {
      "id": 29145,
      "code": "GLAZY-29145",
      "name": "Gustin Shino",
      "cone": "10",
      "surface": "",
      "transparency": "",
      "atmosphere": "Reduction",
      "subtype": "Glaze - Shino",
      "ingredients": [
        {
          "material": "Nepheline Syenite",
          "amount": 45.0
        },
        {
          "material": "Spodumene",
          "amount": 15.2
        },
        {
          "material": "Ball Clay",
          "amount": 15.0
        },
        {
          "material": "Kona F-4 feldspar",
          "amount": 10.8
        },
        {
          "material": "EP Kaolin",
          "amount": 10.0
        },
        {
          "material": "Soda Ash",
          "amount": 4.0
        }
      ],
      "additionals": [
        {
          "material": "Bentonite",
          "amount": 2.0
        }
      ],
      "description": "From the Kansas City Art Institute Ceramic Department (KCAI), Glaze Formulas, 15 February 1990. Labeled \"St. John Salt Glazes\" http://www.brackers.com/wp-content/uploads/2015/02/KCAI-Glaze-Recpies.pdf",
      "createdBy": "Glazy Admin",
      "source": "glazy.org",
      "url": "https://glazy.org/recipes/29145"
    },
    {
      "id": 44125,
      "code": "GLAZY-44125",
      "name": "Gustin Shino",
      "cone": "10",
      "surface": "",
      "transparency": "",
      "atmosphere": "",
      "subtype": "Glaze - Shino",
      "ingredients": [
        {
          "material": "Nepheline Syenite",
          "amount": 45.0
        },
        {
          "material": "Spodumene",
          "amount": 15.2
        },
        {
          "material": "Kentucky OM #4 Ball Clay",
          "amount": 15.0
        },
        {
          "material": "Kona F-4 feldspar",
          "amount": 10.8
        },
        {
          "material": "EP Kaolin",
          "amount": 10.0
        },
        {
          "material": "Soda Ash",
          "amount": 4.0
        }
      ],
      "description": "From Virginia Scotchie's Clay and Glaze Compendium",
      "createdBy": "Glazy Admin",
      "source": "glazy.org",
      "url": "https://glazy.org/recipes/44125"
    },
    {
      "id": 41698,
      "code": "GLAZY-41698",
      "name": "Gustin Shino (Romero House)",
      "cone": "10",
      "surface": "",
      "transparency": "",
      "atmosphere": "Reduction",
      "subtype": "Glaze - Shino",
      "ingredients": [
        {
          "material": "Nepheline Syenite",
          "amount": 45.0
        },
        {
          "material": "Spodumene",
          "amount": 15.2
        },
        {
          "material": "Kentucky OM #4 Ball Clay",
          "amount": 15.0
        },
        {
          "material": "Minspar 200",
          "amount": 10.8
        },
        {
          "material": "EP Kaolin",
          "amount": 10.0
        },
        {
          "material": "Soda Ash",
          "amount": 4.0
        }
      ],
      "description": "",
      "createdBy": "KBangs",
      "source": "glazy.org",
      "url": "https://glazy.org/recipes/41698"
    },
    {
      "id": 30880,
      "code": "GLAZY-30880",
      "name": "Gustin Shino Rev.",
      "cone": "9 - 10",
      "surface": "Glossy",
      "transparency": "",
      "atmosphere": "Oxidation, Reduction",
      "subtype": "Glaze - Shino",
      "ingredients": [
        {
          "material": "Neph Sye A270",
          "amount": 45.0
        },
        {
          "material": "Kentucky OM #4 Ball Clay",
          "amount": 15.0
        },
        {
          "material": "Spodumene",
          "amount": 15.0
        },
        {
          "material": "Minspar 200",
          "amount": 11.0
        },
        {
          "material": "Calcined Kaolin",
          "amount": 10.0
        },
        {
          "material": "Soda Ash",
          "amount": 4.0
        }
      ],
      "additionals": [
        {
          "material": "Bentonite",
          "amount": 1.0
        }
      ],
      "description": "",
      "createdBy": "Alfred Grinding Room - Glazes",
      "source": "glazy.org",
      "url": "https://glazy.org/recipes/30880"
    },
    {
      "id": 4195,
      "code": "GLAZY-4195",
      "name": "Gustin Wirt Variation #5",
      "cone": "10",
      "surface": "",
      "transparency": "",
      "atmosphere": "Reduction",
      "subtype": "Glaze - Shino",
      "ingredients": [
        {
          "material": "Nepheline Syenite",
          "amount": 50.0
        },
        {
          "material": "Kentucky OM #4 Ball Clay",
          "amount": 16.6
        },
        {
          "material": "Kona F-4 feldspar",
          "amount": 14.6
        },
        {
          "material": "Spodumene",
          "amount": 12.5
        },
        {
          "material": "Soda Ash",
          "amount": 3.3
        },
        {
          "material": "EP Kaolin",
          "amount": 2.9
        }
      ],
      "description": "From Steve Davis Website: http://kazegamas.com/ Shinos 2: http://kazegamas.com/shinos2.htm NC-4 substituted for F-4 There are 72 shinos shown on 4 web pages. They are organized from left to right with 3 tiles of the same glaze shown on 3 different clay bodies. They are Aardvark Clay's Nara Porcelain, Long Beach, and Black Mountain. Every shino was glazed with a doulble dip, waxed with a simple \"S\" pattern, and left to dry for 2 weeks to grow sulfates on the surface. The \"S\" pattern has no sulfate build up. A medium reduction was started at cone 012 through cone 2. From there the kiln was fired in neutral to cone 10.",
      "createdBy": "Steve Davis",
      "source": "glazy.org",
      "url": "https://glazy.org/recipes/4195"
    },
    {
      "id": 5784,
      "code": "GLAZY-5784",
      "name": "Guston Shino",
      "cone": "10",
      "surface": "",
      "transparency": "",
      "atmosphere": "Reduction",
      "subtype": "Glaze - Shino",
      "ingredients": [
        {
          "material": "Nepheline Syenite",
          "amount": 45.0
        },
        {
          "material": "Spodumene",
          "amount": 15.2
        },
        {
          "material": "Ball Clay",
          "amount": 15.0
        },
        {
          "material": "Kona F-4 feldspar",
          "amount": 10.8
        },
        {
          "material": "EP Kaolin",
          "amount": 10.0
        },
        {
          "material": "Soda Ash",
          "amount": 4.0
        }
      ],
      "description": "NOTE: This recipe was imported from Triangle Potter's Guild Glaze Recipes published November, 1988 Source: Mary Roehm, Ed Duffield 15.2 spodumene 10.8 f4 feldspar 4.0 soda ash 10.0 epk 15.0 ball clay 45.0 nephelyne syenite Grey white orange.",
      "createdBy": "Glazy Admin",
      "source": "glazy.org",
      "url": "https://glazy.org/recipes/5784"
    },
    {
      "id": 4908,
      "code": "GLAZY-4908",
      "name": "GW-28 Salt",
      "cone": "10",
      "surface": "Glossy",
      "transparency": "",
      "atmosphere": "Salt & Soda",
      "subtype": "Glaze - Salt & Soda",
      "ingredients": [
        {
          "material": "Custer Feldspar (1989)",
          "amount": 56.2
        },
        {
          "material": "Silica",
          "amount": 20.5
        },
        {
          "material": "Whiting",
          "amount": 16.1
        },
        {
          "material": "EP Kaolin",
          "amount": 7.2
        }
      ],
      "description": "This recipe was imported from Louis Katz's Hyperglaze database available on his website: http://falcon.tamucc.edu/lkatz/allglazes.txt More information about Louis Katz can be found on his website, http://www.louiskatz.net/ Louis Katz Notes: I am not a safety expert and any information contained in this file about safety should be ignored in favor of advice from experts. All of the materials in all glazes are potentially hazardous. All of these glaze recipes are given without any representation of accuracy or safety. They may work, they may not. They may be safe when fired or they may not. All of the materials used in them have hazards associated with them. You must be have sufficient training in the hazards before you use the the materials. You will have to determine the suitability and safety for your use. Do not assume that a lack of a warning about a material means that it is safe. Cone: 10 Color: Transparent Clear Surface texture: Shiny or Glossy Firing: Salt - Soda Recipe: Percent Batch Custer Feldspar 56.20 56.20 Whiting 16.10 16.10 EPK 7.20 7.20 Flint 20.50 20.50 Totals: 100.00 % 100.00 gm Also add: See Comments Comments: Red iron 2-8% Maas Blue 4%RIO &0.5 Cobalt Carbonate 3 %manganese dioxide",
      "createdBy": "Glazy Admin",
      "source": "glazy.org",
      "url": "https://glazy.org/recipes/4908"
    },
    {
      "id": 5269,
      "code": "GLAZY-5269",
      "name": "GWashingtonLewis Yellow",
      "cone": "6",
      "surface": "Matte",
      "transparency": "",
      "atmosphere": "Oxidation, Reduction",
      "subtype": "Glaze - Yellow - Iron",
      "ingredients": [
        {
          "material": "Kona F-4 feldspar",
          "amount": 32.9
        },
        {
          "material": "Plastic Vitrox",
          "amount": 23.5
        },
        {
          "material": "Strontium Carbonate",
          "amount": 17.86
        },
        {
          "material": "Dolomite",
          "amount": 11.42
        },
        {
          "material": "Ball Clay",
          "amount": 6.79
        },
        {
          "material": "Silica",
          "amount": 4.7
        },
        {
          "material": "Red Iron Oxide",
          "amount": 2.82
        }
      ],
      "description": "This recipe was imported from Louis Katz's Hyperglaze database available on his website: http://falcon.tamucc.edu/lkatz/allglazes.txt More information about Louis Katz can be found on his website, http://www.louiskatz.net/ Louis Katz Notes: I am not a safety expert and any information contained in this file about safety should be ignored in favor of advice from experts. All of the materials in all glazes are potentially hazardous. All of these glaze recipes are given without any representation of accuracy or safety. They may work, they may not. They may be safe when fired or they may not. All of the materials used in them have hazards associated with them. You must be have sufficient training in the hazards before you use the the materials. You will have to determine the suitability and safety for your use. Do not assume that a lack of a warning about a material means that it is safe. Cone: 6? Surface texture: matte Firing: Ox. or Red. Recipe: Percent Batch F-4 Feldspar 32.90 4604 Strontium Carbonate 17.86 2500 Dolomite 11.42 1598 Ball Clay 6.79 950 Plastic Vitrox 23.50 3289 Red Iron Oxide 2.82 395 Silica 4.70 658 Totals: 100.00 % 13994 gm",
      "createdBy": "Glazy Admin",
      "source": "glazy.org",
      "url": "https://glazy.org/recipes/5269"
    },
    {
      "id": 32373,
      "code": "GLAZY-32373",
      "name": "GWU Gold Shino Glaze 1",
      "cone": "10",
      "surface": "",
      "transparency": "",
      "atmosphere": "Reduction",
      "subtype": "Glaze - Shino",
      "ingredients": [
        {
          "material": "Nepheline Syenite",
          "amount": 44.74
        },
        {
          "material": "Kona F-4 feldspar",
          "amount": 17.55
        },
        {
          "material": "Kentucky OM #4 Ball Clay",
          "amount": 15.65
        },
        {
          "material": "Spodumene",
          "amount": 14.44
        },
        {
          "material": "Soda Ash",
          "amount": 7.62
        }
      ],
      "additionals": [
        {
          "material": "Bentonite",
          "amount": 1.0
        },
        {
          "material": "Red Iron Oxide",
          "amount": 1.0
        }
      ],
      "description": "From \"A Shino Analysis\" by Tom Buck, Ceramics Monthly, December 2000.",
      "createdBy": "Glazy Admin",
      "source": "glazy.org",
      "url": "https://glazy.org/recipes/32373"
    },
    {
      "id": 11452,
      "code": "GLAZY-11452",
      "name": "GWU Gold Shino Glaze 2",
      "cone": "10",
      "surface": "Glossy",
      "transparency": "Transparent",
      "atmosphere": "Reduction",
      "subtype": "Glaze - Shino - Carbon Trap",
      "ingredients": [
        {
          "material": "Nepheline Syenite",
          "amount": 44.55
        },
        {
          "material": "Kona F-4 feldspar",
          "amount": 18.9
        },
        {
          "material": "Kentucky OM #4 Ball Clay",
          "amount": 16.82
        },
        {
          "material": "Spodumene",
          "amount": 15.58
        },
        {
          "material": "Soda Ash",
          "amount": 4.15
        }
      ],
      "additionals": [
        {
          "material": "Bentonite",
          "amount": 1.0
        },
        {
          "material": "Red Iron Oxide",
          "amount": 1.0
        }
      ],
      "description": "I found this glaze in the December 2000 issue of Ceramics Monthly. Get the article here: https://ceramicartsnetwork.org/wp-content/uploads/sites/6/2017/05/CeramicsMonthlydec00cei1200d.pdf",
      "createdBy": "Ken Potter",
      "source": "glazy.org",
      "url": "https://glazy.org/recipes/11452"
    },
    {
      "id": 32375,
      "code": "GLAZY-32375",
      "name": "GWU Gold Shino Glaze 2",
      "cone": "10",
      "surface": "",
      "transparency": "",
      "atmosphere": "Reduction",
      "subtype": "Glaze - Shino",
      "ingredients": [
        {
          "material": "Nepheline Syenite",
          "amount": 44.55
        },
        {
          "material": "Kona F-4 feldspar",
          "amount": 18.9
        },
        {
          "material": "Kentucky OM #4 Ball Clay",
          "amount": 16.82
        },
        {
          "material": "Spodumene",
          "amount": 15.58
        },
        {
          "material": "Soda Ash",
          "amount": 4.15
        }
      ],
      "additionals": [
        {
          "material": "Bentonite",
          "amount": 1.0
        },
        {
          "material": "Red Iron Oxide",
          "amount": 1.0
        }
      ],
      "description": "From \"A Shino Analysis\" by Tom Buck, Ceramics Monthly, December 2000.",
      "createdBy": "Glazy Admin",
      "source": "glazy.org",
      "url": "https://glazy.org/recipes/32375"
    },
    {
      "id": 224178,
      "code": "GLAZY-224178",
      "name": "Gyrdemma D110",
      "cone": "4 - 5 1/2",
      "surface": "Semi-glossy",
      "transparency": "Opaque",
      "atmosphere": "Oxidation",
      "subtype": "Glaze",
      "ingredients": [
        {
          "material": "Potash Feldspar",
          "amount": 24.0
        },
        {
          "material": "Silica",
          "amount": 19.0
        },
        {
          "material": "Whiting",
          "amount": 16.0
        },
        {
          "material": "Tinkar Z",
          "amount": 14.0
        },
        {
          "material": "Spodumene",
          "amount": 13.5
        },
        {
          "material": "Crecer Frit 804",
          "amount": 10.0
        },
        {
          "material": "Talc",
          "amount": 3.5
        }
      ],
      "additionals": [
        {
          "material": "Titanium Dioxide",
          "amount": 5.0
        },
        {
          "material": "Zinc Oxide",
          "amount": 4.0
        },
        {
          "material": "Chrome Oxide",
          "amount": 1.75
        }
      ],
