Repository: MrSeldon/argilev2

File: data/glazes/glazy.json (part 129 of 315)
{
      "description": "Se espera un esmalte semi brillante (por infracocido??) color granito verde hoja que no corra cubritivo en una sola capa.",
      "createdBy": "Mart\u00edn Rolando",
      "source": "glazy.org",
      "url": "https://glazy.org/recipes/224178"
    },
    {
      "id": 82389,
      "code": "GLAZY-82389",
      "name": "H.W. Amber Celadon",
      "cone": "8",
      "surface": "Glossy",
      "transparency": "Translucent",
      "atmosphere": "Oxidation",
      "subtype": "Glaze",
      "ingredients": [
        {
          "material": "G-200 Feldspar",
          "amount": 46.63
        },
        {
          "material": "Whiting",
          "amount": 18.38
        },
        {
          "material": "Silica",
          "amount": 15.16
        },
        {
          "material": "Barnard Slip",
          "amount": 11.66
        },
        {
          "material": "Zinc Oxide",
          "amount": 8.17
        }
      ],
      "description": "On Standard 551 V.P. Porcelain. Single three second dip with addition three second dip on left hand side. This glaze appears to do best when applied thicker. I absolutely love the trapped air bubbles within this glaze. Slight crazing.",
      "createdBy": "Harley Weigle",
      "source": "glazy.org",
      "url": "https://glazy.org/recipes/82389"
    },
    {
      "id": 5652,
      "code": "GLAZY-5652",
      "name": "H1 (93o-97a beige satin)",
      "cone": "8 - 10",
      "surface": "Satin",
      "transparency": "",
      "atmosphere": "Oxidation",
      "subtype": "Glaze - White, Off-White",
      "ingredients": [
        {
          "material": "Custer Feldspar",
          "amount": 36.67
        },
        {
          "material": "Silica",
          "amount": 25.92
        },
        {
          "material": "Kaolin",
          "amount": 13.55
        },
        {
          "material": "Dolomite",
          "amount": 11.1
        },
        {
          "material": "Whiting",
          "amount": 8.61
        },
        {
          "material": "Red Iron Oxide",
          "amount": 1.96
        },
        {
          "material": "Zinc Oxide",
          "amount": 1.96
        },
        {
          "material": "Chrome Oxide",
          "amount": 0.24
        }
      ],
      "description": "Maybe adjusted, From Jennifer Cobalt at AOL.com Sondahl Pottery Glazes: These have all been developed out of over 1000 tests for the Cone 8-10 oxidation range. They have not been tested for food suitability, but all are lead-, barium-, and cadmium free. Drop me a line if you find one you can use... http://sondahl.com/songlaze.html",
      "createdBy": "Brad Sondahl",
      "source": "glazy.org",
      "url": "https://glazy.org/recipes/5652"
    },
    {
      "id": 255712,
      "code": "GLAZY-255712",
      "name": "H10 - Gritt Uhlmann lila-rosa",
      "cone": "6",
      "surface": "Glossy",
      "transparency": "",
      "atmosphere": "Oxidation",
      "subtype": "Glaze - Red - Pink",
      "ingredients": [
        {
          "material": "Soda Feldspar",
          "amount": 57.0
        },
        {
          "material": "Silica",
          "amount": 18.0
        },
        {
          "material": "Ferro Frit 3134",
          "amount": 16.0
        },
        {
          "material": "Whiting",
          "amount": 14.0
        },
        {
          "material": "Tin Oxide",
          "amount": 8.0
        },
        {
          "material": "Kaolin",
          "amount": 5.0
        },
        {
          "material": "Chrome Oxide",
          "amount": 0.1
        }
      ],
      "description": "Violett-graue Glasur. Gl\u00e4nzend und glatt ausgeschmolzen.",
      "createdBy": "Hanna",
      "source": "glazy.org",
      "url": "https://glazy.org/recipes/255712"
    },
    {
      "id": 5653,
      "code": "GLAZY-5653",
      "name": "H10-11 avocado satin",
      "cone": "8 - 10",
      "surface": "Satin",
      "transparency": "",
      "atmosphere": "Oxidation",
      "subtype": "Glaze - Green",
      "ingredients": [
        {
          "material": "Custer Feldspar",
          "amount": 33.68
        },
        {
          "material": "Silica",
          "amount": 26.82
        },
        {
          "material": "Kaolin",
          "amount": 8.09
        },
        {
          "material": "Whiting",
          "amount": 7.66
        },
        {
          "material": "Zinc Oxide",
          "amount": 7.26
        },
        {
          "material": "Pemco Frit P-25",
          "amount": 6.26
        },
        {
          "material": "Dolomite",
          "amount": 5.47
        },
        {
          "material": "Chrome Oxide",
          "amount": 2.38
        },
        {
          "material": "Nickel Carbonate",
          "amount": 2.38
        }
      ],
      "description": "Sondahl Pottery Glazes: These have all been developed out of over 1000 tests for the Cone 8-10 oxidation range. They have not been tested for food suitability, but all are lead-, barium-, and cadmium free. Drop me a line if you find one you can use... http://sondahl.com/songlaze.html",
      "createdBy": "Brad Sondahl",
      "source": "glazy.org",
      "url": "https://glazy.org/recipes/5653"
    },
    {
      "id": 255713,
      "code": "GLAZY-255713",
      "name": "H11 - SS Matte White",
      "cone": "6 - 7",
      "surface": "Matte",
      "transparency": "Opaque",
      "atmosphere": "Oxidation",
      "subtype": "Glaze - White, Off-White",
      "ingredients": [
        {
          "material": "Potash Feldspar",
          "amount": 49.0
        },
        {
          "material": "Kaolin",
          "amount": 25.0
        },
        {
          "material": "Dolomite",
          "amount": 22.0
        },
        {
          "material": "Whiting",
          "amount": 4.0
        }
      ],
      "description": "Mattes wei\u00df, nicht ganz deckend. Ganz leichte Craquel\u00e9 Risse.",
      "createdBy": "Hanna",
      "source": "glazy.org",
      "url": "https://glazy.org/recipes/255713"
    },
    {
      "id": 5655,
      "code": "GLAZY-5655",
      "name": "H11 plum gloss semiopaque purplish",
      "cone": "8 - 10",
      "surface": "Glossy",
      "transparency": "Semi-opaque",
      "atmosphere": "Oxidation",
      "subtype": "Glaze - Purple - Nickel",
      "ingredients": [
        {
          "material": "Custer Feldspar",
          "amount": 33.68
        },
        {
          "material": "Silica",
          "amount": 26.82
        },
        {
          "material": "Kaolin",
          "amount": 8.09
        },
        {
          "material": "Whiting",
          "amount": 7.66
        },
        {
          "material": "Zinc Oxide",
          "amount": 7.26
        },
        {
          "material": "Pemco Frit P-25",
          "amount": 6.26
        },
        {
          "material": "Dolomite",
          "amount": 5.47
        },
        {
          "material": "Nickel Carbonate",
          "amount": 4.76
        }
      ],
      "description": "Comments: Makes iron under look purple. Could try adding a bit of iron to glaze. Doesn't appear to craze Sondahl Pottery Glazes: These have all been developed out of over 1000 tests for the Cone 8-10 oxidation range. They have not been tested for food suitability, but all are lead-, barium-, and cadmium free. Drop me a line if you find one you can use... http://sondahl.com/songlaze.html",
      "createdBy": "Brad Sondahl",
      "source": "glazy.org",
      "url": "https://glazy.org/recipes/5655"
    },
    {
      "id": 255715,
      "code": "GLAZY-255715",
      "name": "H12 - Receita 5.5 (Angepasst)",
      "cone": "6 - 7",
      "surface": "Satin-matte",
      "transparency": "Semi-opaque",
      "atmosphere": "Oxidation",
      "subtype": "Glaze - White, Off-White",
      "ingredients": [
        {
          "material": "Silica",
          "amount": 30.84
        },
        {
          "material": "Kaolin",
          "amount": 25.0
        },
        {
          "material": "Ferro Frit 3134",
          "amount": 22.03
        },
        {
          "material": "Soda Feldspar",
          "amount": 22.0
        },
        {
          "material": "Whiting",
          "amount": 15.0
        }
      ],
      "additionals": [
        {
          "material": "Zircopax",
          "amount": 10.0
        },
        {
          "material": "Titanium Dioxide",
          "amount": 6.0
        }
      ],
      "description": "Glasur eher semi-matt bis gl\u00e4nzend, zeigt einen grau-wei\u00dfen Farbton. Minimale Risse bei den stehenden Proben.",
      "createdBy": "Hanna",
      "source": "glazy.org",
      "url": "https://glazy.org/recipes/255715"
    },
    {
      "id": 255717,
      "code": "GLAZY-255717",
      "name": "H14 - NR Ghost White",
      "cone": "6",
      "surface": "Glossy",
      "transparency": "Opaque",
      "atmosphere": "Oxidation",
      "subtype": "Glaze - White, Off-White",
      "ingredients": [
        {
          "material": "Silica",
          "amount": 26.0
        },
        {
          "material": "Kaolin",
          "amount": 25.0
        },
        {
          "material": "Ferro Frit 3134",
          "amount": 20.0
        },
        {
          "material": "Dolomite",
          "amount": 15.0
        },
        {
          "material": "Potash Feldspar",
          "amount": 14.0
        }
      ],
      "additionals": [
        {
          "material": "Zirconium dioxide",
          "amount": 10.0
        },
        {
          "material": "Zinc Oxide",
          "amount": 4.0
        },
        {
          "material": "Whiting",
          "amount": 2.0
        }
      ],
      "description": "H14 ist eine gl\u00e4nzende, deckende, wei\u00dfe Glasur. Auf der stehenden Glasurprobe flie\u00dft sie nicht und eignet sich so gut f\u00fcr Tassen und Sch\u00fcsseln. Auf der liegenden Glasurprobe ist H14 sehr deckend und f\u00fcllt Unebenheiten aus. Auf Witgert Ton Steinzeug wei\u00df Nr. 11 Ton bleibt die Glasur gl\u00e4nzend wei\u00df, sowohl stehend als auch liegend. Auf WMS 2502, creme mit Spots Ton kommen die einzelnen Spots je nach Dicke der Glasur durch. Damit erzielt sie ein sehr \u00e4hnliches Bild wie Pyritwei\u00df. Auf der liegenden WMS 2502 Glasurprobe ist die Glasur stark deckend, sodass die Spots nur sehr marginal durchkommen.",
      "createdBy": "Hanna",
      "source": "glazy.org",
      "url": "https://glazy.org/recipes/255717"
    },
    {
      "id": 255722,
      "code": "GLAZY-255722",
      "name": "H17 - Toubes Blue-Green Matt",
      "cone": "6",
      "surface": "Stony Matte",
      "transparency": "",
      "atmosphere": "Oxidation",
      "subtype": "Glaze - Blue - Cobalt",
      "ingredients": [
        {
          "material": "Kaolin",
          "amount": 45.0
        },
        {
          "material": "Whiting",
          "amount": 45.0
        },
        {
          "material": "Potash Feldspar",
          "amount": 10.0
        }
      ],
      "additionals": [
        {
          "material": "Cobalt Carbonate",
          "amount": 1.0
        },
        {
          "material": "Copper Carbonate",
          "amount": 1.0
        }
      ],
      "description": "Dunkelblaue bis schwarze Glasur. Matt und unebene ausgeschmolzen.",
      "createdBy": "Hanna",
      "source": "glazy.org",
      "url": "https://glazy.org/recipes/255722"
    },
    {
      "id": 255723,
      "code": "GLAZY-255723",
      "name": "H18 - Malm\u00f6",
      "cone": "7 - 9",
      "surface": "Semi-matte",
      "transparency": "Opaque",
      "atmosphere": "Oxidation",
      "subtype": "Glaze - Grey/Gray/Charcoal",
      "ingredients": [
        {
          "material": "Potash Feldspar",
          "amount": 46.0
        },
        {
          "material": "Dolomite",
          "amount": 23.0
        },
        {
          "material": "Silica",
          "amount": 15.0
        },
        {
          "material": "Zirkonsilikat",
          "amount": 11.0
        },
        {
          "material": "Kaolin",
          "amount": 5.0
        },
        {
          "material": "Copper Carbonate",
          "amount": 1.0
        },
        {
          "material": "Black Nickel Oxide",
          "amount": 0.4
        },
        {
          "material": "Cobalt Carbonate",
          "amount": 0.2
        }
      ],
      "description": "H18 ist eine matte, deckende, blau-graue Glasur. Auf der stehenden Glasurprobe flie\u00dft sie nicht und eignet sich so gut f\u00fcr Tassen und Sch\u00fcsseln. Auf der liegenden Glasurprobe ist H18 deckend. Sie f\u00fcllt Unebenheiten nicht wirklich aus, daher sollte sie auf sehr gut gearbeiteten Werkst\u00fccken benutzt werden. Auf Witgert Ton Steinzeug wei\u00df Nr. 11 Ton ist die Glasur matt blau-grau, sowohl stehend als auch liegend. Zwei Lagen Glasur reichen f\u00fcr eine deckende Glasur aus. Auf WMS 2502, creme mit Spots Ton kommen die einzelnen Spots nicht wirklich durch zwei Lagen Glasur durch. Sehr d\u00fcnn aufgetragen, kommen die Spots in hellbraun durch. Auf der liegenden WMS 2502 Glasurprobe ist die Glasur deckend, sodass die Spots nur sehr marginal durchkommen.",
      "createdBy": "Hanna",
      "source": "glazy.org",
      "url": "https://glazy.org/recipes/255723"
    },
    {
      "id": 255693,
      "code": "GLAZY-255693",
      "name": "H1_1 - Vanilla Ice + 8 Zinnoxid; + 0,1% Chromoxid",
      "cone": "6",
      "surface": "Matte",
      "transparency": "Opaque",
      "atmosphere": "Oxidation",
      "subtype": "Glaze - White, Off-White",
      "ingredients": [
        {
          "material": "Potash Feldspar",
          "amount": 47.54
        },
        {
          "material": "Kaolin",
          "amount": 23.73
        },
        {
          "material": "Dolomite",
          "amount": 20.85
        },
        {
          "material": "Tin Oxide",
          "amount": 8.0
        },
        {
          "material": "Gerstley Borate",
          "amount": 2.02
        },
        {
          "material": "Whiting",
          "amount": 2.02
        },
        {
          "material": "Chrome Oxide",
          "amount": 0.1
        }
      ],
      "description": "H11 Vanilla Ice mit 8% Zinnoxid und 0,1% Chromoxid. Glasur mit einer Schicht nicht deckend, eher grau. Glasur mit zwei Schichten wei\u00df deckend, sehr matt und eher rau, wirkt als w\u00e4re sie im Brand nicht vollst\u00e4ndig aufgeschmolzen. Nicht f\u00fcr weitere Tests geeignet.",
      "createdBy": "Hanna",
      "source": "glazy.org",
      "url": "https://glazy.org/recipes/255693"
    },
    {
      "id": 255695,
      "code": "GLAZY-255695",
      "name": "H1_2 - Vanilla Ice + 8 Zinnoxid; + 0,05% Chromoxid",
      "cone": "6",
      "surface": "Matte",
      "transparency": "Opaque",
      "atmosphere": "Oxidation",
      "subtype": "Glaze - White, Off-White",
      "ingredients": [
        {
          "material": "Potash Feldspar",
          "amount": 47.54
        },
        {
          "material": "Kaolin",
          "amount": 23.73
        },
        {
          "material": "Dolomite",
          "amount": 20.85
        },
        {
          "material": "Tin Oxide",
          "amount": 8.0
        },
        {
          "material": "Gerstley Borate",
          "amount": 2.02
        },
        {
          "material": "Whiting",
          "amount": 2.02
        },
        {
          "material": "Chrome Oxide",
          "amount": 0.05
        }
      ],
      "description": "H12 Vanilla Ice mit 8% Zinnoxid und 0,05% Chromoxid. Sehr mattes helles rosa, nicht deckend, Oberfl\u00e4che f\u00fchlt sich eher rau-matt an.",
      "createdBy": "Hanna",
      "source": "glazy.org",
      "url": "https://glazy.org/recipes/255695"
    },
    {
      "id": 130222,
      "code": "GLAZY-130222",
      "name": "H262 NIX \u041a\u0443\u0432\u0448\u0438\u043d\u043a\u0430",
      "cone": "6 - 8",
      "surface": "Semi-glossy",
      "transparency": "",
      "atmosphere": "Oxidation",
      "subtype": "Glaze - Crystalline - Macro",
      "ingredients": [
        {
          "material": "\u041f\u043e\u043b\u0435\u0432\u043e\u0439 \u0448\u043f\u0430\u0442 FFF",
          "amount": 32.0
        },
        {
          "material": "Zinc Oxide",
          "amount": 25.0
        },
        {
          "material": "Silica",
          "amount": 17.0
        },
        {
          "material": "\u0412\u043e\u043b\u043b\u0430\u0441\u0442\u043e\u043d\u0438\u0442 (\u041c\u0418\u0412\u041e\u041b\u041b)",
          "amount": 14.0
        },
        {
          "material": "Rutile",
          "amount": 5.0
        },
        {
          "material": "Copper Carbonate",
          "amount": 1.75
        },
        {
          "material": "Lithium Carbonate",
          "amount": 0.9
        }
      ],
      "description": "",
      "createdBy": "NiX",
      "source": "glazy.org",
      "url": "https://glazy.org/recipes/130222"
    },
    {
      "id": 255698,
      "code": "GLAZY-255698",
      "name": "H3 - Icing Pink",
      "cone": "6",
      "surface": "Semi-matte",
      "transparency": "",
      "atmosphere": "Oxidation",
      "subtype": "Glaze - Red - Pink",
      "ingredients": [
        {
          "material": "Silica",
          "amount": 41.5
        },
        {
          "material": "Nepheline Syenite",
          "amount": 23.6
        },
        {
          "material": "Whiting",
          "amount": 12.4
        },
        {
          "material": "Lithium Carbonate",
          "amount": 11.2
        },
        {
          "material": "Gerstley Borate",
          "amount": 6.5
        },
        {
          "material": "Magnesium carbonate",
          "amount": 2.8
        },
        {
          "material": "Barium Carbonate",
          "amount": 2.0
        }
      ],
      "additionals": [
        {
          "material": "Rutile",
          "amount": 3.5
        },
        {
          "material": "Tin Oxide",
          "amount": 3.0
        }
      ],
      "description": "Effektvolle Glasur mit rosa und wei\u00dfen Elementen. H\u00e4lt jedoch nicht auf Glasurprobe und bl\u00e4ttert mit der Zeit ab. Teilweise \u00fcber schmolzen, wenn dick aufgetragen.",
      "createdBy": "Hanna",
      "source": "glazy.org",
      "url": "https://glazy.org/recipes/255698"
    },
    {
      "id": 5656,
      "code": "GLAZY-5656",
      "name": "H34-41 Blue gloss speckled",
      "cone": "8 - 10",
      "surface": "Glossy",
      "transparency": "",
      "atmosphere": "Oxidation",
      "subtype": "Glaze - Blue - Cobalt",
      "ingredients": [
        {
          "material": "Custer Feldspar",
          "amount": 34.2
        },
        {
          "material": "Silica",
          "amount": 22.37
        },
        {
          "material": "Kaolin",
          "amount": 11.4
        },
        {
          "material": "Wollastonite",
          "amount": 9.83
        },
        {
          "material": "Whiting",
          "amount": 8.46
        },
        {
          "material": "Zircopax",
          "amount": 5.23
        },
        {
          "material": "Zinc Oxide",
          "amount": 4.18
        },
        {
          "material": "Dolomite",
          "amount": 3.95
        },
        {
          "material": "Cobalt Carbonate",
          "amount": 0.28
        },
        {
          "material": "Cobalt Oxide",
          "amount": 0.1
        }
      ],
      "description": "Sondahl Pottery Glazes: These have all been developed out of over 1000 tests for the Cone 8-10 oxidation range. They have not been tested for food suitability, but all are lead-, barium-, and cadmium free. Drop me a line if you find one you can use... http://sondahl.com/songlaze.html",
      "createdBy": "Brad Sondahl",
      "source": "glazy.org",
      "url": "https://glazy.org/recipes/5656"
    },
    {
      "id": 5657,
      "code": "GLAZY-5657",
      "name": "H34-8 Light Brown gloss opaque",
      "cone": "8 - 10",
      "surface": "Glossy",
      "transparency": "Opaque",
      "atmosphere": "Oxidation",
      "subtype": "Glaze - Iron",
      "ingredients": [
        {
          "material": "Custer Feldspar",
          "amount": 34.68
        },
        {
          "material": "Silica",
          "amount": 21.43
        },
        {
          "material": "Kaolin",
          "amount": 12.52
        },
        {
          "material": "Wollastonite",
          "amount": 9.36
        },
        {
          "material": "Zircopax",
          "amount": 4.98
        },
        {
          "material": "Bone Ash",
          "amount": 4.35
        },
        {
          "material": "Dolomite",
          "amount": 4.35
        },
        {
          "material": "Red Iron Oxide",
          "amount": 4.35
        },
        {
          "material": "Zinc Oxide",
          "amount": 3.98
        }
      ],
      "description": "Comments: no craze, smooth gloss glaze Sondahl Pottery Glazes: These have all been developed out of over 1000 tests for the Cone 8-10 oxidation range. They have not been tested for food suitability, but all are lead-, barium-, and cadmium free. Drop me a line if you find one you can use... http://sondahl.com/songlaze.html",
      "createdBy": "Brad Sondahl",
      "source": "glazy.org",
      "url": "https://glazy.org/recipes/5657"
    },
    {
      "id": 255701,
      "code": "GLAZY-255701",
      "name": "H5_1 - Transparent gl\u00e4nzend; +15% Zinnoxid",
      "cone": "6 - 9",
      "surface": "Glossy",
      "transparency": "Opaque",
      "atmosphere": "Oxidation",
      "subtype": "Glaze - White, Off-White",
      "ingredients": [
        {
          "material": "Potash Feldspar",
          "amount": 61.33
        },
        {
          "material": "Tin Oxide",
          "amount": 21.6
        },
        {
          "material": "Calcium borate frit",
          "amount": 14.15
        },
        {
          "material": "Kaolin",
          "amount": 13.12
        },
        {
          "material": "Strontium Carbonate",
          "amount": 4.72
        }
      ],
      "description": "Die Glasur ist wei\u00df und gl\u00e4nzend. Wird sie zu d\u00fcnn aufgetragen, bildet sie Blasen. Dank dem hohen Zinnoxid Anteil ist sie zeigt die Glasur ein sehr helles Wei\u00df, jedoch ist die glatte Oberfl\u00e4che eher uneben und schmilzt nicht sch\u00f6n glatt aus.",
      "createdBy": "Hanna",
      "source": "glazy.org",
      "url": "https://glazy.org/recipes/255701"
    },
    {
      "id": 255703,
      "code": "GLAZY-255703",
      "name": "H5_2 - Transparent gl\u00e4nzend; +10% Zinnoxid",
      "cone": "6 - 9",
      "surface": "Glossy",
      "transparency": "Semi-opaque",
      "atmosphere": "Oxidation",
      "subtype": "Glaze - White, Off-White",
      "ingredients": [
        {
          "material": "Potash Feldspar",
          "amount": 61.33
        },
        {
          "material": "Tin Oxide",
          "amount": 16.6
        },
        {
          "material": "Calcium borate frit",
          "amount": 14.15
        },
        {
          "material": "Kaolin",
          "amount": 13.12
        },
        {
          "material": "Strontium Carbonate",
          "amount": 4.72
        }
      ],
      "description": "Nicht optimal, da sehr starkes ausgasen. Glasur muss sehr dick aufgetragen werden, um ein einheitliches Ergebnis zu haben.",
      "createdBy": "Hanna",
      "source": "glazy.org",
      "url": "https://glazy.org/recipes/255703"
    },
    {
      "id": 255704,
      "code": "GLAZY-255704",
      "name": "H6 - Opaque Crystalline White von L. Bloomfield",
      "cone": "6 - 9",
      "surface": "Glossy",
      "transparency": "Semi-opaque",
      "atmosphere": "Oxidation",
      "subtype": "Glaze - White, Off-White",
      "ingredients": [
        {
          "material": "Potash Feldspar",
          "amount": 43.0
        },
        {
          "material": "Silica",
          "amount": 22.0
        },
        {
          "material": "Kaolin",
          "amount": 7.0
        },
        {
          "material": "Tin Oxide",
          "amount": 6.0
        },
        {
          "material": "Titanium Dioxide",
          "amount": 5.0
        }
      ],
      "description": "Eigentlich transparente Glasur. Bei dickerem Auftrag zeigen sich wei\u00dfe-blaue Schleier. L\u00e4uft relativ stark.",
      "createdBy": "Hanna",
      "source": "glazy.org",
      "url": "https://glazy.org/recipes/255704"
    },
    {
      "id": 255705,
      "code": "GLAZY-255705",
      "name": "H7 - Kudo Matto",
      "cone": "6",
      "surface": "Satin",
      "transparency": "Opaque",
      "atmosphere": "Oxidation",
      "subtype": "Glaze - White, Off-White",
      "ingredients": [
        {
          "material": "Custer Feldspar",
          "amount": 35.0
        },
        {
          "material": "Silica",
          "amount": 25.0
        },
        {
          "material": "Dolomite",
          "amount": 22.0
        },
        {
          "material": "Talc",
          "amount": 10.0
        },
        {
          "material": "Kaolin",
          "amount": 8.0
        }
      ],
      "description": "Matte wei\u00dfe Glasur, die nicht glatt abschmilzt bei Cone 6. Bei d\u00fcnnem Auftrag eher grau, dickere Auftrag deckendes mattes wei\u00df.",
      "createdBy": "Hanna",
      "source": "glazy.org",
      "url": "https://glazy.org/recipes/255705"
    },
    {
      "id": 3794,
      "code": "GLAZY-3794",
      "name": "H719 Black and blue with silvery spots",
      "cone": "9",
      "surface": "",
      "transparency": "Opaque",
      "atmosphere": "Oxidation",
      "subtype": "Glaze - Black",
      "ingredients": [
        {
          "material": "Nepheline Syenite",
          "amount": 69.25
        },
        {
          "material": "Wollastonite",
          "amount": 11.51
        },
        {
          "material": "Albany slip",
          "amount": 7.7
        },
        {
          "material": "Zinc Oxide",
          "amount": 5.77
        },
        {
          "material": "Magnesium carbonate",
          "amount": 3.85
        },
        {
          "material": "Cobalt Oxide",
          "amount": 3.08
        },
        {
          "material": "Black Copper Oxide",
          "amount": 3.08
        },
        {
          "material": "Vanadium pentoxide",
          "amount": 2.31
        },
        {
          "material": "Rutile",
          "amount": 1.92
        }
      ],
      "description": "This glaze can be a little tricky, but when everything is OK it is very good. You must try out the right thickness, and know that it will run if too thick. It is opaque or half transparent, glossy or matt with silvery or (blue) black crystals. Make a lot of tests before you give it up! 1270oC with \u00bd hour at top temperature. http://www.stoneware.net/stoneware/glasyrer/recept/otherox/h719.htm",
      "createdBy": "Lasse \u00d6stman",
      "source": "glazy.org",
      "url": "https://glazy.org/recipes/3794"
    },
    {
      "id": 255709,
      "code": "GLAZY-255709",
      "name": "H8 - Pink Champagne",
      "cone": "6",
      "surface": "Glossy",
      "transparency": "Opaque",
      "atmosphere": "Oxidation",
      "subtype": "Glaze - Red - Pink",
      "ingredients": [
        {
          "material": "Potash Feldspar",
          "amount": 57.0
        },
        {
          "material": "Whiting",
          "amount": 21.0
        },
        {
          "material": "Kaolin",
          "amount": 18.0
        },
        {
          "material": "Silica",
          "amount": 4.0
        }
      ],
      "additionals": [
        {
          "material": "Tin Oxide",
          "amount": 5.0
        },
        {
          "material": "Chrome Oxide",
          "amount": 0.25
        }
      ],
      "description": "Mattes grau-rosa. D\u00fcnn aufgetragen wirkt sie eher schmutzig. Dick aufgetragen wird das Pink etwas intensiver, jedoch trotzdem ungleichm\u00e4\u00dfig.",
      "createdBy": "Hanna",
      "source": "glazy.org",
      "url": "https://glazy.org/recipes/255709"
    },
    {
      "id": 255711,
      "code": "GLAZY-255711",
      "name": "H9 - Strawberries and Cream",
      "cone": "6",
      "surface": "Glossy",
      "transparency": "Translucent",
      "atmosphere": "Oxidation",
      "subtype": "Glaze - Red - Pink",
      "ingredients": [
        {
          "material": "Potash Feldspar",
          "amount": 45.0
        },
        {
          "material": "Silica",
          "amount": 20.0
        },
        {
          "material": "Whiting",
          "amount": 20.0
        },
        {
          "material": "Kaolin",
          "amount": 10.0
        },
        {
          "material": "Tin Oxide",
          "amount": 5.0
        },
        {
          "material": "Zinc Oxide",
          "amount": 5.0
        }
      ],
      "additionals": [
        {
          "material": "Chrome Oxide",
          "amount": 0.5
        }
      ],
      "description": "Semi-Gl\u00e4nzende graue Glasur, leicht transparent.",
      "createdBy": "Hanna",
      "source": "glazy.org",
      "url": "https://glazy.org/recipes/255711"
    },
    {
      "id": 362296,
      "code": "GLAZY-362296",
      "name": "Habano R4B",
      "cone": "5 - 7",
      "surface": "Satin-matte",
      "transparency": "Opaque",
      "atmosphere": "Oxidation",
      "subtype": "Glaze - Iron",
      "ingredients": [
        {
          "material": "Caol\u00edn Patag\u00f3nico",
          "amount": 27.5
        },
        {
          "material": "Silica",
          "amount": 23.5
        },
        {
          "material": "Whiting",
          "amount": 18.5
        },
        {
          "material": "Crecer Frit 804",
          "amount": 17.0
        },
        {
          "material": "Ferro Frit 3134",
          "amount": 5.5
        },
        {
          "material": "Titanium Dioxide",
          "amount": 4.5
        },
        {
          "material": "Zinc Oxide",
          "amount": 2.0
        },
        {
          "material": "Alumina",
          "amount": 1.5
        }
      ],
      "additionals": [
        {
          "material": "Red Iron Oxide",
          "amount": 14.0
        }
      ],
      "description": "",
      "createdBy": "Clara Giorello",
      "source": "glazy.org",
      "url": "https://glazy.org/recipes/362296"
    },
    {
      "id": 7444,
      "code": "GLAZY-7444",
      "name": "Hagi",
      "cone": "5",
      "surface": "Smooth Matte",
      "transparency": "Semi-opaque",
      "atmosphere": "Oxidation, Reduction",
      "subtype": "Glaze - Ash",
      "ingredients": [
        {
          "material": "Silica",
          "amount": 50.9
        },
        {
          "material": "Potash Feldspar",
          "amount": 26.81
        },
        {
          "material": "Wood ash",
          "amount": 14.68
        },
        {
          "material": "Ulexite",
          "amount": 7.61
        }
      ],
      "additionals": [
        {
          "material": "Bentonite",
          "amount": 2.0
        }
      ],
      "description": "Original japanese recipe ^9/10/11: Hagi glaze uses twice rice straw ash than Nuka glaze. Soda feldspar 1 part, rice straw ash 2 parts, wood ash 1 part. Vinod Chettur recipe for ^6: use silica (for rice straw ash) + 1/2 part ulexite. After doing some testing at ^5, Potash Feldspar revealed a better melt than Soda Feldspar. I use wood ashes that have a lower melting temperature than \"normal\" ones. Maybe you will need to raise ulexite percentage. Attention: this glaze gelifies and never stops absorbing water. Applying it can be a nightmare. Adding alcohol solves the problem: 10/20% water+ 90/80% alcohol. Never add Cmc to the glaze. By wheight, the recipe is as it follows:",
      "createdBy": "Clara Giorello",
      "source": "glazy.org",
      "url": "https://glazy.org/recipes/7444"
    },
    {
      "id": 43416,
      "code": "GLAZY-43416",
      "name": "Hagi",
      "cone": "10",
      "surface": "",
      "transparency": "",
      "atmosphere": "",
      "subtype": "Glaze - White, Off-White",
      "ingredients": [
        {
          "material": "Custer Feldspar",
          "amount": 31.8
        },
        {
          "material": "Silica",
          "amount": 28.9
        },
        {
          "material": "EP Kaolin",
          "amount": 25.0
        },
        {
          "material": "Whiting",
          "amount": 19.6
        },
        {
          "material": "Kentucky OM #4 Ball Clay",
          "amount": 6.5
        },
        {
          "material": "Rutile",
          "amount": 2.9
        },
        {
          "material": "Bentonite",
          "amount": 2.0
        },
        {
          "material": "Bone Ash",
          "amount": 1.9
        }
      ],
      "description": "From Virginia Scotchie's Clay and Glaze Compendium",
      "createdBy": "Glazy Admin",
      "source": "glazy.org",
      "url": "https://glazy.org/recipes/43416"
    },
    {
      "id": 4909,
      "code": "GLAZY-4909",
      "name": "Hagi Butter Yellow (Porcelain)",
      "cone": "10",
      "surface": "Semi-glossy",
      "transparency": "",
      "atmosphere": "Reduction",
      "subtype": "Glaze - Yellow",
      "ingredients": [
        {
          "material": "Custer Feldspar (1989)",
          "amount": 25.78
        },
        {
          "material": "Silica",
          "amount": 25.29
        },
        {
          "material": "EP Kaolin",
          "amount": 21.88
        },
        {
          "material": "Whiting",
          "amount": 17.15
        },
        {
          "material": "Talc",
          "amount": 5.69
        },
        {
          "material": "Titanium Dioxide",
          "amount": 2.54
        },
        {
          "material": "Bone Ash",
          "amount": 1.67
        }
      ],
      "description": "This recipe was imported from Louis Katz's Hyperglaze database available on his website: http://falcon.tamucc.edu/lkatz/allglazes.txt More information about Louis Katz can be found on his website, http://www.louiskatz.net/ Louis Katz Notes: I am not a safety expert and any information contained in this file about safety should be ignored in favor of advice from experts. All of the materials in all glazes are potentially hazardous. All of these glaze recipes are given without any representation of accuracy or safety. They may work, they may not. They may be safe when fired or they may not. All of the materials used in them have hazards associated with them. You must be have sufficient training in the hazards before you use the the materials. You will have to determine the suitability and safety for your use. Do not assume that a lack of a warning about a material means that it is safe. Cone: 10 Color: Translucent Yellow Surface texture: Semi-Gloss Firing: Reduction Recipe: Percent Batch Custer Feldspar 25.78 2021 Flint 25.29 1983 Whiting 17.15 1345 EPK 21.88 1715 Talc 5.69 446 Titanium Dioxide 2.54 199 Bone Ash 1.67 131 Totals: 100.00 % 7840 Gm",
      "createdBy": "Glazy Admin",
      "source": "glazy.org",
      "url": "https://glazy.org/recipes/4909"
    },
    {
      "id": 2521,
      "code": "GLAZY-2521",
      "name": "Hal's Pale Apple",
      "cone": "6 - 8",
      "surface": "Smooth Matte",
      "transparency": "",
      "atmosphere": "Oxidation, Reduction",
      "subtype": "Glaze - Iron",
      "ingredients": [
        {
          "material": "Forshammar Feldspar",
          "amount": 40.0
        },
        {
          "material": "Cornwall Stone",
          "amount": 20.0
        },
        {
          "material": "Kaolin",
          "amount": 20.0
        },
        {
          "material": "Whiting",
          "amount": 20.0
        },
        {
          "material": "Zinc Oxide",
          "amount": 7.0
        }
      ],
      "additionals": [
        {
          "material": "Rutile",
          "amount": 6.0
        },
        {
          "material": "Yellow Ochre",
          "amount": 6.0
        }
      ],
      "description": "",
      "createdBy": "Alisa Liskin Clausen",
      "source": "glazy.org",
      "url": "https://glazy.org/recipes/2521"
    },
    {
      "id": 43853,
      "code": "GLAZY-43853",
      "name": "Hal's Pale Apple Green Matte",
      "cone": "7 - 10",
      "surface": "Matte",
      "transparency": "",
      "atmosphere": "Reduction, Oxidation",
      "subtype": "Glaze - Green",
      "ingredients": [
        {
          "material": "Custer Feldspar",
          "amount": 40.0
        },
        {
          "material": "Cornwall Stone",
          "amount": 20.0
        },
        {
          "material": "EP Kaolin",
          "amount": 20.0
        },
        {
          "material": "Whiting",
          "amount": 20.0
        }
      ],
      "additionals": [
        {
          "material": "Zinc Oxide",
          "amount": 7.0
        },
        {
          "material": "Rutile",
          "amount": 6.0
        },
        {
          "material": "Yellow Ochre",
          "amount": 6.0
        }
      ],
      "description": "From Virginia Scotchie's Clay and Glaze Compendium",
      "createdBy": "Glazy Admin",
      "source": "glazy.org",
      "url": "https://glazy.org/recipes/43853"
    },
    {
      "id": 44062,
      "code": "GLAZY-44062",
      "name": "Hal's Warm Tan Semi-Gloss",
      "cone": "6",
      "surface": "",
      "transparency": "",
      "atmosphere": "Oxidation",
      "subtype": "Glaze - Yellow",
      "ingredients": [
        {
          "material": "Custer Feldspar",
          "amount": 36.0
        },
        {
          "material": "Silica",
          "amount": 25.0
        },
        {
          "material": "EP Kaolin",
          "amount": 17.0
        },
        {
          "material": "Whiting",
          "amount": 15.0
        },
        {
          "material": "Talc",
          "amount": 3.0
        },
        {
          "material": "Red Iron Oxide",
          "amount": 1.6
        },
        {
          "material": "Rutile",
          "amount": 1.5
        },
        {
          "material": "Bone Ash",
          "amount": 1.0
        }
      ],
      "description": "From Virginia Scotchie's Clay and Glaze Compendium",
      "createdBy": "Glazy Admin",
      "source": "glazy.org",
      "url": "https://glazy.org/recipes/44062"
    },
    {
      "id": 217893,
      "code": "GLAZY-217893",
      "name": "Hal\u2019s Clear Crackle Glaze",
      "cone": "6",
      "surface": "",
      "transparency": "Translucent",
      "atmosphere": "Oxidation",
      "subtype": "Glaze - Specialty - Crackle",
      "ingredients": [
        {
          "material": "Kona F-4 feldspar",
          "amount": 50.0
        },
        {
          "material": "Soda Ash",
          "amount": 28.0
        },
        {
          "material": "Silica",
          "amount": 11.0
        },
        {
          "material": "Whiting",
          "amount": 10.0
        },
        {
          "material": "Borax",
          "amount": 1.0
        }
      ],
      "description": "University of Maryland Glazes by Harold J. McWhinnie, Ceramics Monthly, February 1980 \"The following glaze recipes are intended for use at the Cone 6 range in an oxidizing atmosphere on stoneware clay bodies.\"",
      "createdBy": "Glazy Admin",
      "source": "glazy.org",
      "url": "https://glazy.org/recipes/217893"
    },
    {
      "id": 38594,
      "code": "GLAZY-38594",
      "name": "Ham Bone",
      "cone": "6",
      "surface": "Matte",
      "transparency": "Opaque",
      "atmosphere": "Oxidation",
      "subtype": "Glaze - White, Off-White",
      "ingredients": [
        {
          "material": "EP Kaolin",
          "amount": 23.0
        },
        {
          "material": "Custer Feldspar",
          "amount": 22.0
        },
        {
          "material": "Minspar 200",
          "amount": 22.0
        },
        {
          "material": "Whiting",
          "amount": 18.5
        },
        {
