Repository: MrSeldon/argilev2

File: data/glazes/glazy.json (part 130 of 315)
{
          "material": "Zinc Oxide",
          "amount": 12.0
        },
        {
          "material": "Silica",
          "amount": 2.5
        }
      ],
      "description": "",
      "createdBy": "Gasworks NYC",
      "source": "glazy.org",
      "url": "https://glazy.org/recipes/38594"
    },
    {
      "id": 43466,
      "code": "GLAZY-43466",
      "name": "Hamada Base Rich Creamy White",
      "cone": "8 - 10",
      "surface": "",
      "transparency": "",
      "atmosphere": "",
      "subtype": "Glaze - White, Off-White",
      "ingredients": [
        {
          "material": "Potash Feldspar",
          "amount": 60.0
        },
        {
          "material": "Kentucky OM #4 Ball Clay",
          "amount": 15.0
        },
        {
          "material": "Whiting",
          "amount": 12.0
        },
        {
          "material": "Zinc Oxide",
          "amount": 10.0
        },
        {
          "material": "Bentonite",
          "amount": 2.0
        },
        {
          "material": "Barium Carbonate",
          "amount": 1.0
        }
      ],
      "description": "Hamada Matte RED IRON OXIDE 3% RUTILE 2.5% COPPER CARB 0.5% Hamada Green RED IRON OXIDE 2.5% RUTILE 2% COPPER CARB. 2.6% Hamada Turquoise COPPER CARB. 3% Hamada Iron Blue RED IRON OXIDE 1% COBALT OXIDE 0.5% From Virginia Scotchie's Clay and Glaze Compendium",
      "createdBy": "Glazy Admin",
      "source": "glazy.org",
      "url": "https://glazy.org/recipes/43466"
    },
    {
      "id": 2886,
      "code": "GLAZY-2886",
      "name": "Hamada Clear",
      "cone": "9 - 11",
      "surface": "Glossy",
      "transparency": "Translucent",
      "atmosphere": "",
      "subtype": "Glaze - Clear",
      "ingredients": [
        {
          "material": "Custer Feldspar",
          "amount": 50.0
        },
        {
          "material": "Silica",
          "amount": 30.0
        },
        {
          "material": "Whiting",
          "amount": 20.0
        }
      ],
      "description": "From John Britt's The Complete Guide to High-Fire Glazes",
      "createdBy": "Glazy Admin",
      "source": "glazy.org",
      "url": "https://glazy.org/recipes/2886"
    },
    {
      "id": 24307,
      "code": "GLAZY-24307",
      "name": "Hamada Clear",
      "cone": "8 - 10",
      "surface": "Semi-glossy",
      "transparency": "Transparent",
      "atmosphere": "",
      "subtype": "Glaze - Clear",
      "ingredients": [
        {
          "material": "Potash Feldspar",
          "amount": 50.0
        },
        {
          "material": "Silica",
          "amount": 30.0
        },
        {
          "material": "Whiting",
          "amount": 20.0
        }
      ],
      "description": "From John Britt's \"The Complete Guide to High-Fire Glazes\" page 61",
      "createdBy": "Gabriel",
      "source": "glazy.org",
      "url": "https://glazy.org/recipes/24307"
    },
    {
      "id": 52980,
      "code": "GLAZY-52980",
      "name": "Hamada Clear",
      "cone": "9 - 11",
      "surface": "Glossy",
      "transparency": "Translucent",
      "atmosphere": "",
      "subtype": "Glaze - Clear",
      "ingredients": [
        {
          "material": "Custer Feldspar",
          "amount": 50.0
        },
        {
          "material": "Silica",
          "amount": 30.0
        },
        {
          "material": "Whiting",
          "amount": 20.0
        }
      ],
      "description": "From John Britt's The Complete Guide to High-Fire Glazes",
      "createdBy": "Atelier De Pottery",
      "source": "glazy.org",
      "url": "https://glazy.org/recipes/52980"
    },
    {
      "id": 4910,
      "code": "GLAZY-4910",
      "name": "Hamada Green",
      "cone": "10",
      "surface": "Satin",
      "transparency": "",
      "atmosphere": "Oxidation, Reduction",
      "subtype": "Glaze - Green - Copper",
      "ingredients": [
        {
          "material": "Kona F-4 feldspar",
          "amount": 52.05
        },
        {
          "material": "Barium Carbonate",
          "amount": 21.04
        },
        {
          "material": "Ball Clay",
          "amount": 10.0
        },
        {
          "material": "Whiting",
          "amount": 8.87
        },
        {
          "material": "Zinc Oxide",
          "amount": 8.04
        }
      ],
      "additionals": [
        {
          "material": "Red Iron Oxide",
          "amount": 2.5
        },
        {
          "material": "Rutile",
          "amount": 2.0
        },
        {
          "material": "Bentonite",
          "amount": 1.7
        },
        {
          "material": "Copper Carbonate",
          "amount": 0.2
        }
      ],
      "description": "This recipe was imported from Louis Katz's Hyperglaze database available on his website: http://falcon.tamucc.edu/lkatz/allglazes.txt More information about Louis Katz can be found on his website, http://www.louiskatz.net/ Louis Katz Notes: I am not a safety expert and any information contained in this file about safety should be ignored in favor of advice from experts. All of the materials in all glazes are potentially hazardous. All of these glaze recipes are given without any representation of accuracy or safety. They may work, they may not. They may be safe when fired or they may not. All of the materials used in them have hazards associated with them. You must be have sufficient training in the hazards before you use the the materials. You will have to determine the suitability and safety for your use. Do not assume that a lack of a warning about a material means that it is safe. Cone: 10 Color: Barium Green Surface texture: shiny glossy Semi-Matte or Satin Firing: Ox. or Red. Glaze type: Ba Recipe: Percent Batch Whiting 8.87 710 F-4 Feldspar 52.05 4164 Zinc Oxide 8.04 643 Barium Carbonate 21.04 1683 Ball Clay 10.00 800 Totals: 100.00 % 8000 Gm Also add: Copper Carbonate 0.20 16 RIO 2.50 200 Rutile 2.00 160 Bentonite 1.70 136",
      "createdBy": "Glazy Admin",
      "source": "glazy.org",
      "url": "https://glazy.org/recipes/4910"
    },
    {
      "id": 6370,
      "code": "GLAZY-6370",
      "name": "Hamada Green",
      "cone": "10",
      "surface": "Semi-matte",
      "transparency": "Opaque",
      "atmosphere": "Reduction",
      "subtype": "Glaze - Green - Copper",
      "ingredients": [
        {
          "material": "Custer Feldspar",
          "amount": 30.0
        },
        {
          "material": "Silica",
          "amount": 16.0
        },
        {
          "material": "Strontium Carbonate",
          "amount": 14.0
        },
        {
          "material": "EP Kaolin",
          "amount": 11.2
        },
        {
          "material": "Kentucky OM #4 Ball Clay",
          "amount": 11.2
        },
        {
          "material": "Dolomite",
          "amount": 9.0
        },
        {
          "material": "Whiting",
          "amount": 8.6
        }
      ],
      "additionals": [
        {
          "material": "Red Iron Oxide",
          "amount": 3.0
        },
        {
          "material": "Rutile",
          "amount": 2.0
        },
        {
          "material": "Copper Carbonate",
          "amount": 1.0
        }
      ],
      "description": "Tennessee Technological University - Appalachian Center for Crafts - Clay Studio \ufffc Vince Pitelka, 2015 https://sites.tntech.edu/wpitelka/handoutsinformation/ Notes: Opaque, Semi-matt, gives textural range of light gray-greens and browns.",
      "createdBy": "Glazy Admin",
      "source": "glazy.org",
      "url": "https://glazy.org/recipes/6370"
    },
    {
      "id": 5352,
      "code": "GLAZY-5352",
      "name": "Hamada Green/Brown Matt",
      "cone": "9",
      "surface": "Satin",
      "transparency": "",
      "atmosphere": "Reduction",
      "subtype": "Glaze - Green - Copper",
      "ingredients": [
        {
          "material": "Kingman Feldspar",
          "amount": 61.38
        },
        {
          "material": "Ball Clay",
          "amount": 11.8
        },
        {
          "material": "Whiting",
          "amount": 10.46
        },
        {
          "material": "Zinc Oxide",
          "amount": 9.48
        },
        {
          "material": "Red Iron Oxide",
          "amount": 2.99
        },
        {
          "material": "Rutile",
          "amount": 2.36
        },
        {
          "material": "Barium Carbonate",
          "amount": 1.22
        },
        {
          "material": "Copper Carbonate",
          "amount": 0.31
        }
      ],
      "description": "This recipe was imported from Louis Katz's Hyperglaze database available on his website: http://falcon.tamucc.edu/lkatz/allglazes.txt More information about Louis Katz can be found on his website, http://www.louiskatz.net/ Louis Katz Notes: I am not a safety expert and any information contained in this file about safety should be ignored in favor of advice from experts. All of the materials in all glazes are potentially hazardous. All of these glaze recipes are given without any representation of accuracy or safety. They may work, they may not. They may be safe when fired or they may not. All of the materials used in them have hazards associated with them. You must be have sufficient training in the hazards before you use the the materials. You will have to determine the suitability and safety for your use. Do not assume that a lack of a warning about a material means that it is safe. Cone: 9 Color: greenish brown Surface texture: Semi-Gloss Semi-Matte or Satin Firing: Reduction Recipe: Percent Batch Kingman Feldspar 61.38 15.61 Whiting 10.46 2.66 Zinc Oxide 9.48 2.41 Barium Carbonate 1.22 0.31 Rutile 2.36 0.60 Copper Carbonate 0.31 0.08 RIO 2.99 0.76 Ball Clay 11.80 3.00 Totals: 100.00 % 25.43 gm",
      "createdBy": "Glazy Admin",
      "source": "glazy.org",
      "url": "https://glazy.org/recipes/5352"
    },
    {
      "id": 4911,
      "code": "GLAZY-4911",
      "name": "Hamada GreenSR",
      "cone": "10",
      "surface": "Glossy",
      "transparency": "",
      "atmosphere": "Oxidation, Reduction",
      "subtype": "Glaze - Green - Copper",
      "ingredients": [
        {
          "material": "Kona F-4 feldspar",
          "amount": 55.4
        },
        {
          "material": "Strontium Carbonate",
          "amount": 15.96
        },
        {
          "material": "Ball Clay",
          "amount": 10.64
        },
        {
          "material": "Whiting",
          "amount": 9.44
        },
        {
          "material": "Zinc Oxide",
          "amount": 8.56
        }
      ],
      "additionals": [
        {
          "material": "Red Iron Oxide",
          "amount": 2.66
        },
        {
          "material": "Rutile",
          "amount": 2.13
        },
        {
          "material": "Bentonite",
          "amount": 1.81
        },
        {
          "material": "Copper Carbonate",
          "amount": 0.21
        }
      ],
      "description": "This recipe was imported from Louis Katz's Hyperglaze database available on his website: http://falcon.tamucc.edu/lkatz/allglazes.txt More information about Louis Katz can be found on his website, http://www.louiskatz.net/ Louis Katz Notes: I am not a safety expert and any information contained in this file about safety should be ignored in favor of advice from experts. All of the materials in all glazes are potentially hazardous. All of these glaze recipes are given without any representation of accuracy or safety. They may work, they may not. They may be safe when fired or they may not. All of the materials used in them have hazards associated with them. You must be have sufficient training in the hazards before you use the the materials. You will have to determine the suitability and safety for your use. Do not assume that a lack of a warning about a material means that it is safe. Cone: 10 Color: green Surface texture: shiny glossy Firing: Ox. or Red. Recipe: Percent Batch Whiting 9.44 755 F-4 Feldspar 55.40 4432 Zinc Oxide 8.56 685 Strontium Carbonate 15.96 1277 Ball Clay 10.64 851 Totals: 100.00 % 8000 Gm Also add: Copper Carbonate 0.21 17 RIO 2.66 213 Rutile 2.13 170 Bentonite 1.81 145 Comments: Hamamda Green Sr based on Hamada Green with the Barium Carbonate replaced with Strontium Carbonate",
      "createdBy": "Glazy Admin",
      "source": "glazy.org",
      "url": "https://glazy.org/recipes/4911"
    },
    {
      "id": 2967,
      "code": "GLAZY-2967",
      "name": "Hamada Rust",
      "cone": "9 - 11",
      "surface": "Semi-glossy",
      "transparency": "Semi-opaque",
      "atmosphere": "Oxidation, Reduction",
      "subtype": "Glaze - Iron - Tenmoku",
      "ingredients": [
        {
          "material": "Custer Feldspar",
          "amount": 77.0
        },
        {
          "material": "Gerstley Borate",
          "amount": 12.4
        },
        {
          "material": "Whiting",
          "amount": 6.2
        },
        {
          "material": "Kaolin",
          "amount": 4.3
        },
        {
          "material": "Silica",
          "amount": 0.1
        }
      ],
      "additionals": [
        {
          "material": "Red Iron Oxide",
          "amount": 7.5
        }
      ],
      "description": "One of the Temmoku glazes in John Britt's Complete Guide to High-Fire Glazes",
      "createdBy": "John Britt",
      "source": "glazy.org",
      "url": "https://glazy.org/recipes/2967"
    },
    {
      "id": 4912,
      "code": "GLAZY-4912",
      "name": "Hamada Rust",
      "cone": "10",
      "surface": "",
      "transparency": "",
      "atmosphere": "Oxidation, Reduction",
      "subtype": "Glaze - Iron - Tenmoku",
      "ingredients": [
        {
          "material": "Custer Feldspar (1989)",
          "amount": 70.74
        },
        {
          "material": "Colemanite",
          "amount": 11.42
        },
        {
          "material": "Red Iron Oxide",
          "amount": 8.03
        },
        {
          "material": "Whiting",
          "amount": 5.73
        },
        {
          "material": "Kaolin",
          "amount": 3.95
        },
        {
          "material": "Silica",
          "amount": 0.13
        }
      ],
      "description": "This recipe was imported from Louis Katz's Hyperglaze database available on his website: http://falcon.tamucc.edu/lkatz/allglazes.txt More information about Louis Katz can be found on his website, http://www.louiskatz.net/ Louis Katz Notes: I am not a safety expert and any information contained in this file about safety should be ignored in favor of advice from experts. All of the materials in all glazes are potentially hazardous. All of these glaze recipes are given without any representation of accuracy or safety. They may work, they may not. They may be safe when fired or they may not. All of the materials used in them have hazards associated with them. You must be have sufficient training in the hazards before you use the the materials. You will have to determine the suitability and safety for your use. Do not assume that a lack of a warning about a material means that it is safe. Cone: 10 Surface texture: ? Firing: Ox. or Red. Recipe: Percent Batch Custer Feldspar 70.74 166.6 Kaolin 3.95 9.3 Silica 0.13 0.3 Colemanite 11.42 26.9 Whiting 5.73 13.5 RIO 8.03 18.9 Totals: 100.00 % 235.5 gm",
      "createdBy": "Glazy Admin",
      "source": "glazy.org",
      "url": "https://glazy.org/recipes/4912"
    },
    {
      "id": 29306,
      "code": "GLAZY-29306",
      "name": "Hamada Rust",
      "cone": "10",
      "surface": "",
      "transparency": "",
      "atmosphere": "Reduction, Oxidation",
      "subtype": "Glaze - Iron - Tenmoku",
      "ingredients": [
        {
          "material": "Custer Feldspar",
          "amount": 166.6
        },
        {
          "material": "Colemanite",
          "amount": 26.9
        },
        {
          "material": "Red Iron Oxide",
          "amount": 18.9
        },
        {
          "material": "Whiting",
          "amount": 13.5
        },
        {
          "material": "Kaolin",
          "amount": 9.3
        },
        {
          "material": "Silica",
          "amount": 0.3
        }
      ],
      "description": "From the Kansas City Art Institute Ceramic Department (KCAI), Glaze Formulas, 15 February 1990. http://www.brackers.com/wp-content/uploads/2015/02/KCAI-Glaze-Recpies.pdf",
      "createdBy": "Glazy Admin",
      "source": "glazy.org",
      "url": "https://glazy.org/recipes/29306"
    },
    {
      "id": 31105,
      "code": "GLAZY-31105",
      "name": "Hamada Rust",
      "cone": "10",
      "surface": "Glossy",
      "transparency": "",
      "atmosphere": "Reduction",
      "subtype": "Glaze - Iron - Tenmoku",
      "ingredients": [
        {
          "material": "Custer Feldspar",
          "amount": 77.0
        },
        {
          "material": "Gerstley Borate",
          "amount": 12.0
        },
        {
          "material": "Whiting",
          "amount": 6.0
        },
        {
          "material": "EP Kaolin",
          "amount": 4.0
        },
        {
          "material": "Silica",
          "amount": 0.1
        }
      ],
      "additionals": [
        {
          "material": "Red Iron Oxide",
          "amount": 7.5
        }
      ],
      "description": "Beautiful glaze to work with, looks good in every program I've fired it in so far",
      "createdBy": "Mary Fox",
      "source": "glazy.org",
      "url": "https://glazy.org/recipes/31105"
    },
    {
      "id": 177421,
      "code": "GLAZY-177421",
      "name": "Hamada Rust",
      "cone": "8 - 13",
      "surface": "Smooth Matte",
      "transparency": "Semi-opaque",
      "atmosphere": "Salt & Soda, Reduction, Wood",
      "subtype": "Glaze - Iron - Tenmoku",
      "ingredients": [
        {
          "material": "Custer Feldspar",
          "amount": 77.0
        },
        {
          "material": "Gerstley Borate",
          "amount": 12.5
        },
        {
          "material": "Whiting",
          "amount": 6.25
        },
        {
          "material": "EP Kaolin",
          "amount": 4.25
        }
      ],
      "additionals": [
        {
          "material": "Red Iron Oxide",
          "amount": 7.5
        }
      ],
      "description": "",
      "createdBy": "chance taylor",
      "source": "glazy.org",
      "url": "https://glazy.org/recipes/177421"
    },
    {
      "id": 4343,
      "code": "GLAZY-4343",
      "name": "Hamada Temmoku (Tenmoku)",
      "cone": "9 - 10",
      "surface": "Semi-glossy",
      "transparency": "Opaque",
      "atmosphere": "Oxidation, Reduction",
      "subtype": "Glaze - Iron - Tenmoku",
      "ingredients": [
        {
          "material": "Potash Feldspar (Zheng Yi SK7)",
          "amount": 50.0
        },
        {
          "material": "Silica",
          "amount": 30.0
        },
        {
          "material": "Whiting",
          "amount": 20.0
        }
      ],
      "additionals": [
        {
          "material": "Red Iron Oxide",
          "amount": 9.0
        }
      ],
      "description": "From John Britt's High Fire Glazes, p. 70",
      "createdBy": "Derek Au",
      "source": "glazy.org",
      "url": "https://glazy.org/recipes/4343"
    },
    {
      "id": 4913,
      "code": "GLAZY-4913",
      "name": "Hamada White",
      "cone": "10",
      "surface": "",
      "transparency": "",
      "atmosphere": "Oxidation, Reduction",
      "subtype": "Glaze - White, Off-White",
      "ingredients": [
        {
          "material": "Custer Feldspar (1989)",
          "amount": 52.0
        },
        {
          "material": "Barium Carbonate",
          "amount": 21.0
        },
        {
          "material": "Kentucky OM #4 Ball Clay",
          "amount": 10.0
        },
        {
          "material": "Whiting",
          "amount": 9.0
        },
        {
          "material": "Zinc Oxide",
          "amount": 8.0
        }
      ],
      "description": "This recipe was imported from Louis Katz's Hyperglaze database available on his website: http://falcon.tamucc.edu/lkatz/allglazes.txt More information about Louis Katz can be found on his website, http://www.louiskatz.net/ Louis Katz Notes: I am not a safety expert and any information contained in this file about safety should be ignored in favor of advice from experts. All of the materials in all glazes are potentially hazardous. All of these glaze recipes are given without any representation of accuracy or safety. They may work, they may not. They may be safe when fired or they may not. All of the materials used in them have hazards associated with them. You must be have sufficient training in the hazards before you use the the materials. You will have to determine the suitability and safety for your use. Do not assume that a lack of a warning about a material means that it is safe. Cone: 10 Color: WHITE Firing: Ox. or Red. Recipe: Percent Batch Custer Feldspar 52.00 4160 Whiting 9.00 720 Zinc Oxide 8.00 640 Bar Carb 21.00 1680 OM4 10.00 800 Totals: 100.00 % 8000 Gm",
      "createdBy": "Glazy Admin",
      "source": "glazy.org",
      "url": "https://glazy.org/recipes/4913"
    },
    {
      "id": 4914,
      "code": "GLAZY-4914",
      "name": "Hamamda Red Brown (Kaki)",
      "cone": "10",
      "surface": "Semi-glossy",
      "transparency": "",
      "atmosphere": "Oxidation, Reduction",
      "subtype": "Glaze - Iron - Kaki, Tomato Red",
      "ingredients": [
        {
          "material": "Albany slip",
          "amount": 65.0
        },
        {
          "material": "Custer Feldspar (1989)",
          "amount": 35.0
        }
      ],
      "additionals": [
        {
          "material": "Rutile",
          "amount": 2.0
        }
      ],
      "description": "This recipe was imported from Louis Katz's Hyperglaze database available on his website: http://falcon.tamucc.edu/lkatz/allglazes.txt More information about Louis Katz can be found on his website, http://www.louiskatz.net/ Louis Katz Notes: I am not a safety expert and any information contained in this file about safety should be ignored in favor of advice from experts. All of the materials in all glazes are potentially hazardous. All of these glaze recipes are given without any representation of accuracy or safety. They may work, they may not. They may be safe when fired or they may not. All of the materials used in them have hazards associated with them. You must be have sufficient training in the hazards before you use the the materials. You will have to determine the suitability and safety for your use. Do not assume that a lack of a warning about a material means that it is safe. Cone: 10 Color: kaki Surface texture: Semi-Gloss Firing: Ox. or Red. Glaze type: kaki Recipe: Percent Batch Albany 65.00 5200 Custer Feldspar 35.00 2800 Totals: 100.00 % 8000 Gm Also add: Rutile 2.00 160",
      "createdBy": "Glazy Admin",
      "source": "glazy.org",
      "url": "https://glazy.org/recipes/4914"
    },
    {
      "id": 2389,
      "code": "GLAZY-2389",
      "name": "Hamer Bristol",
      "cone": "6",
      "surface": "Semi-matte",
      "transparency": "Semi-opaque",
      "atmosphere": "Oxidation",
      "subtype": "Glaze - Bristol",
      "ingredients": [
        {
          "material": "Feldspar",
          "amount": 65.0
        },
        {
          "material": "Zinc Oxide",
          "amount": 10.0
        },
        {
          "material": "Kaolin",
          "amount": 9.0
        },
        {
          "material": "Whiting",
          "amount": 8.0
        },
        {
          "material": "Titanium Dioxide",
          "amount": 5.0
        },
        {
          "material": "Silica",
          "amount": 3.0
        }
      ],
      "description": "Source/Alternate names: The Potters Dictionary, Hamer and Hamer Firing Notes: cool maximum rate to 800C hold 1 hour Notes: Alisa Clausen: Semi mat, opaque white glaze. Appears a little dry, but has a soft sheen and smooth to touch. Oxides showed through glaze, although very muted.",
      "createdBy": "Glazy Admin",
      "source": "glazy.org",
      "url": "https://glazy.org/recipes/2389"
    },
    {
      "id": 2633,
      "code": "GLAZY-2633",
      "name": "Hamer Matte Brown",
      "cone": "6",
      "surface": "Matte",
      "transparency": "",
      "atmosphere": "",
      "subtype": "Glaze - Matte",
      "ingredients": [
        {
          "material": "Cornwall Stone",
          "amount": 46.0
        },
        {
          "material": "Whiting",
          "amount": 28.0
        },
        {
          "material": "Kaolin",
          "amount": 14.0
        },
        {
          "material": "Red Iron Oxide",
          "amount": 7.0
        },
        {
          "material": "Tin Oxide",
          "amount": 5.0
        }
      ],
      "description": "Source/Alternate names: Hamer Lime matt orange-brown Firing Notes: hold 1 hour at 900C Notes: Alisa Clausen: a mat brown glaze, with greenish black where thickest in lowest areas textured patterns. Stayed where applied and has a good feel. Despite lower firing temperature than suggested, glaze is well melted and has a very flat, smooth surface.",
      "createdBy": "Glazy Admin",
      "source": "glazy.org",
      "url": "https://glazy.org/recipes/2633"
    },
    {
      "id": 291296,
      "code": "GLAZY-291296",
      "name": "Hamish's basalt tenmoku",
      "cone": "9 - 11",
      "surface": "",
      "transparency": "Semi-opaque",
      "atmosphere": "Reduction, Salt & Soda, Wood",
      "subtype": "Glaze",
      "ingredients": [
        {
          "material": "Devil's Playground Granite",
          "amount": 64.0
        },
        {
          "material": "Craters of the Moon Basalt",
          "amount": 20.0
        },
        {
          "material": "Whiting",
          "amount": 16.0
        }
      ],
      "additionals": [
        {
          "material": "Red Iron Oxide",
          "amount": 4.0
        }
      ],
      "description": "This glaze varies a lot depending how it is applied and fired. A thin application in gas reduction will be browner, whereas a thicker application will be black. It can break nicely on areas where the glaze becomes thinner such as the rims of pots. If you hold the kiln at top temp and the glaze is thickly applied then it will run. It is stable in a normal firing schedule. In soda it can be very jazzy and tends to want to run more. Yellows and mustard colors can result as well as crystal growth. There is a lot of potential for layering slips under this and also glazes over and under this, as is shown in my pictures. Any questions don't hesitate to reach out to me. I love talking about glazes! You can email me through my website: https://www.hamishjacksonpottery.com/ Or send me a message on instagram: @hamish.jackson.pottery",
      "createdBy": "Hamish Jackson",
      "source": "glazy.org",
      "url": "https://glazy.org/recipes/291296"
    },
    {
      "id": 291295,
      "code": "GLAZY-291295",
      "name": "Hamish's granite celadon",
      "cone": "9 - 11",
      "surface": "Glossy",
      "transparency": "Translucent",
      "atmosphere": "Reduction, Wood",
      "subtype": "Glaze - Iron - Celadon",
      "ingredients": [
        {
          "material": "Devil's Playground Granite",
          "amount": 80.0
        },
        {
          "material": "Wollastonite",
          "amount": 20.0
        }
      ],
      "additionals": [
        {
          "material": "Bentonite",
          "amount": 2.0
        }
      ],
      "description": "This celadon is made with 80% of a granite I collect and process. DP = Devil's Playground where I collect this granite in Western Utah. I have run lots of experiments with this granite. I tried many different celadons, adding lime, wood ash and other fluxes to it. In the end, wollastonite at about 20% seems to produce the brightest, bluest celadon. I do also like it with wood ash. If you want a greener celadon then you can use whiting (about 15% whiting to 85% granite). A main influence on this glaze is atmosphere. In oxidation it can be anywhere from amber to green. Reduction brings out the bluer tones. It is alway translucent unless you do a seriously prolonged slow cooling. Thickness plays a significant role in the results too. The thicker the glaze, the richer the color. You can see this in some of the areas where the glaze is allowed to pool in the pictures here.",
      "createdBy": "Hamish Jackson",
      "source": "glazy.org",
      "url": "https://glazy.org/recipes/291295"
    },
    {
      "id": 291299,
      "code": "GLAZY-291299",
      "name": "Hamish's granite tenmoku",
      "cone": "9 - 11",
      "surface": "",
      "transparency": "Semi-opaque",
      "atmosphere": "Reduction, Wood, Salt & Soda",
      "subtype": "Glaze - Iron - Tenmoku",
      "ingredients": [
        {
          "material": "Devil's Playground Granite",
          "amount": 80.0
        },
        {
          "material": "Wollastonite",
          "amount": 20.0
        }
      ],
      "additionals": [
        {
          "material": "Bone Ash",
          "amount": 10.0
        },
        {
          "material": "Red Iron Oxide",
          "amount": 10.0
        },
        {
          "material": "Bentonite",
          "amount": 2.0
        }
      ],
      "description": "This is a nice iron rich glaze that varies a lot depending how it is applied and fired. A thin application in gas reduction will be browner, whereas a thicker application will be black. It can break nicely on areas where the glaze becomes thinner such as the rims of pots. If you hold the kiln at top temp and the glaze is thickly applied then it will run. It is stable in a normal firing schedule. In soda it seems to maintain its tenmoku nature and does not get so much variation and yellowing as DP 776. There is a lot of potential for layering slips under this and also glazes over and under this, as is shown in my pictures. Any questions don't hesitate to reach out to me. I love talking about glazes! You can email me through my website: https://www.hamishjacksonpottery.com/ Or send me a message on instagram: @hamish.jackson.pottery",
      "createdBy": "Hamish Jackson",
      "source": "glazy.org",
      "url": "https://glazy.org/recipes/291299"
    },
    {
      "id": 291298,
      "code": "GLAZY-291298",
      "name": "Hamish's Hyrum Dam liner glaze",
      "cone": "9 - 11",
      "surface": "Semi-glossy",
      "transparency": "Translucent",
      "atmosphere": "Reduction, Salt & Soda, Wood, Oxidation",
      "subtype": "Glaze",
      "ingredients": [
        {
          "material": "Nepheline Syenite",
          "amount": 50.0
        },
        {
          "material": "Hyrum Dam Lake Bonneville sediment",
          "amount": 50.0
        }
      ],
      "description": "This glaze has been very reliable for me. I ran lots of experiments with this Hyrum Dam material and found that I liked it best mixed 50:50 with nepheline syenite. I also like how simple it is to mix up. The sediment itself is very fine so all I have to do is weigh it out with the neph sye, add it to water and sieve it. Usually there are a few twigs and roots but the material itself is very clean and fine already. Happy days! I have used this glaze mostly as a liner in soda firings but also in wood kilns and gas reduction too. It varies nicely when hit with soda or wood ash, and can be glossy or matte depending on how you fire. Recently I have been slow cooling it and getting some lovely satin finishes.",
      "createdBy": "Hamish Jackson",
      "source": "glazy.org",
      "url": "https://glazy.org/recipes/291298"
    },
    {
      "id": 291300,
      "code": "GLAZY-291300",
      "name": "Hamish's Yellow",
      "cone": "9 - 11",
      "surface": "Satin",
      "transparency": "Opaque",
      "atmosphere": "Salt & Soda",
      "subtype": "Glaze - Yellow",
      "ingredients": [
        {
          "material": "Devil's Playground Granite",
          "amount": 50.0
        },
        {
          "material": "Dolomite",
          "amount": 20.0
        },
        {
          "material": "Zircopax",
          "amount": 15.0
        },
        {
          "material": "Bone Ash",
          "amount": 10.0
        },
        {
          "material": "EP Kaolin",
          "amount": 5.0
        }
      ],
      "additionals": [
        {
          "material": "Bentonite",
          "amount": 2.0
        }
      ],
      "description": "This glaze has a lovely silky satiny feel. It is a solid reliable yellow glaze that does not run unless very thick. It requires salt or soda to go yellow although does not need much. I have fired this glaze in the middle of the kiln where very little soda hit it to good effect. When it gets a lot of soda those areas go a typical white/grey/blueish tone. You can clearly see this one one of the side handles teapots in the pictures here. You can substitute any other granite of feldspar or neph sye for the Devil's Playground Granite I use from Western Utah. The bone ash is not strictly necessary but terns the flecks in the glaze redder as opposed to brown (makes the glaze warmer). I have also had good results with only using 5% bone ash. You can also use 10% zircopax rather than 15% if you like (I find the zircopax helps make the glaze solid and not run). Very similar results in terms of color. When this glaze is thin it goes more towards reddish brown: see the underside of one of the teapot lids pictured here. This yellow glaze will be warmer buttery color if you reduce the kiln and a paler more canary like yellow if you oxidise it. Excess of soda also makes the color a bit brighter/paler/whiter. You can also adapt the color of this glaze by adding iron and/or rutile. I have some examples of test tiles doing this on my blog here: https://www.hamishjacksonpottery.com/blog/2022/10/18/devils-playground-granite-glaze-tests-round-4-pictures-and-notes Slow cooling the kiln will make this glaze even more silky, satiny and buttery feeling. Any questions don't hesitate to reach out to me. I love talking about glazes! You can email me through my website: https://www.hamishjacksonpottery.com/ Or send me a message on instagram: @hamish.jackson.pottery",
      "createdBy": "Hamish Jackson",
      "source": "glazy.org",
      "url": "https://glazy.org/recipes/291300"
    },
    {
      "id": 6089,
      "code": "GLAZY-6089",
      "name": "Hammer Red Black",
      "cone": "6",
      "surface": "",
      "transparency": "",
      "atmosphere": "Reduction",
      "subtype": "Glaze - Iron - Kaki, Tomato Red",
      "ingredients": [
        {
          "material": "Custer Feldspar",
          "amount": 50.0
        },
        {
          "material": "Red Iron Oxide",
          "amount": 15.0
        },
        {
          "material": "Whiting",
          "amount": 15.0
        },
        {
          "material": "Ball Clay",
          "amount": 10.0
        },
        {
          "material": "Silica",
          "amount": 10.0
        }
      ],
      "description": "This is originally a Reduction cone 6 glaze from Marcia Selsor: http://www.marciaselsorstudio.com/ Thin is plum red, thick is black",
      "createdBy": "Glazy Admin",
      "source": "glazy.org",
      "url": "https://glazy.org/recipes/6089"
    },
    {
      "id": 47319,
      "code": "GLAZY-47319",
      "name": "Hammond Shino (PV)",
      "cone": "10 - 13",
      "surface": "",
      "transparency": "",
      "atmosphere": "Reduction, Wood",
      "subtype": "Glaze - Shino",
      "ingredients": [
        {
          "material": "Nepheline Syenite",
          "amount": 38.63
        },
        {
          "material": "EP Kaolin",
          "amount": 30.04
        },
        {
          "material": "Spodumene",
          "amount": 13.09
        },
        {
          "material": "Kentucky OM #4 Ball Clay",
          "amount": 12.88
        },
        {
          "material": "Soda Ash",
          "amount": 3.22
        },
        {
          "material": "Tin Oxide",
          "amount": 2.15
        }
      ],
      "description": "Unsure if this is correct",
      "createdBy": "Mark Sullivan",
      "source": "glazy.org",
      "url": "https://glazy.org/recipes/47319"
    },
    {
      "id": 121119,
      "code": "GLAZY-121119",
      "name": "Hangzhou - Guan 1 (Glomax)",
      "cone": "10",
      "surface": "Satin",
      "transparency": "Semi-opaque",
      "atmosphere": "Reduction",
      "subtype": "Glaze - Iron - Celadon",
      "ingredients": [
        {
          "material": "Wollastonite",
          "amount": 26.19
        },
        {
          "material": "Mahavir Potash Feldspar",
          "amount": 23.91
        },
        {
          "material": "Silica",
          "amount": 20.93
        },
        {
          "material": "Grolleg Kaolin",
          "amount": 15.47
        },
        {
          "material": "Glomax LL Calcined Kaolin",
          "amount": 10.14
        },
        {
          "material": "Talc",
          "amount": 1.9
        },
        {
          "material": "Bone Ash",
          "amount": 0.92
        },
        {
          "material": "Red Iron Oxide",
          "amount": 0.54
        }
      ],
      "description": "Demonstrates how to use Glazy's \"Target & Solve\" feature to re-create ancient Chinese glazes from chemical analyses. Please see my video, \"Re-create a Song Dynasty glaze in one minute\", to see how these recipes were created: https://www.youtube.com/watch?v=uUgkD8sKxzk From Nigel Wood's Chinese Glazes, Longquan, Guan and Ge, Table 29 Hongzhou Guan wares and Longquan Guan wares compared, p. 82",
      "createdBy": "Derek Au",
      "source": "glazy.org",
      "url": "https://glazy.org/recipes/121119"
    },
    {
      "id": 7006,
      "code": "GLAZY-7006",
      "name": "Hannah Blue Fake Ash",
      "cone": "5 - 6",
      "surface": "Satin-matte",
      "transparency": "Semi-opaque",
      "atmosphere": "Oxidation",
      "subtype": "Glaze - Ash - Synthetic/Fake",
      "ingredients": [
        {
          "material": "Redart",
          "amount": 56.0
        },
        {
          "material": "Whiting",
          "amount": 29.0
        },
        {
          "material": "Strontium Carbonate",
          "amount": 10.0
        },
        {
          "material": "Ferro Frit 3195",
          "amount": 5.0
        }
      ],
      "additionals": [
        {
          "material": "Cobalt Oxide",
          "amount": 1.3
        }
      ],
      "description": "As we don't have Red Art here, I used a local red clay, Barro del Tigre",
      "createdBy": "Clara Giorello",
      "source": "glazy.org",
      "url": "https://glazy.org/recipes/7006"
    },
    {
      "id": 7007,
      "code": "GLAZY-7007",
      "name": "Hannah Blue Rio Fake Ash",
      "cone": "5 - 6",
      "surface": "Satin-matte",
      "transparency": "Opaque",
      "atmosphere": "Oxidation",
      "subtype": "Glaze - Ash - Synthetic/Fake",
      "ingredients": [
        {
          "material": "Redart",
          "amount": 56.0
        },
        {
          "material": "Whiting",
          "amount": 29.0
        },
        {
          "material": "Strontium Carbonate",
          "amount": 10.0
        },
        {
          "material": "Ferro Frit 3195",
          "amount": 5.0
        }
      ],
      "additionals": [
        {
          "material": "Red Iron Oxide",
          "amount": 2.0
        },
        {
          "material": "Cobalt Oxide",
          "amount": 1.3
        }
      ],
      "description": "As we don't have Red Art here, I used a local red clay, Barro del Tigre",
      "createdBy": "Clara Giorello",
      "source": "glazy.org",
      "url": "https://glazy.org/recipes/7007"
    },
    {
      "id": 7005,
      "code": "GLAZY-7005",
      "name": "Hannah Fake Ash",
      "cone": "5 - 6",
