Repository: MrSeldon/argilev2

File: data/glazes/glazy.json (part 131 of 315)
{
      "surface": "Satin-matte",
      "transparency": "Semi-opaque",
      "atmosphere": "Oxidation",
      "subtype": "Glaze - Ash - Synthetic/Fake",
      "ingredients": [
        {
          "material": "Redart",
          "amount": 60.0
        },
        {
          "material": "Whiting",
          "amount": 30.0
        },
        {
          "material": "Strontium Carbonate",
          "amount": 10.0
        }
      ],
      "description": "As we don't have Red Art here, I used a local red clay, Barro del Tigre",
      "createdBy": "Clara Giorello",
      "source": "glazy.org",
      "url": "https://glazy.org/recipes/7005"
    },
    {
      "id": 251073,
      "code": "GLAZY-251073",
      "name": "Hannah's Golden Fake Ash",
      "cone": "6",
      "surface": "",
      "transparency": "",
      "atmosphere": "Oxidation",
      "subtype": "Glaze - Ash - Synthetic/Fake",
      "ingredients": [
        {
          "material": "Redart",
          "amount": 56.96
        },
        {
          "material": "Whiting",
          "amount": 28.43
        },
        {
          "material": "Strontium Carbonate",
          "amount": 9.9
        },
        {
          "material": "Ferro Frit 3195",
          "amount": 4.71
        }
      ],
      "additionals": [
        {
          "material": "Red Iron Oxide",
          "amount": 3.24
        },
        {
          "material": "Yellow Iron Oxide",
          "amount": 2.75
        },
        {
          "material": "Bentonite",
          "amount": 1.0
        }
      ],
      "description": "This is a slightly different version, so I thought I'd post it. The version of \"Hannah Fake Ash\" that survived into Glazy is https://glazy.org/materials/52 and https://glazy.org/materials/7005 Found on the Clayart mailing list in a message by Bob Johnson. Bob writes: > A while back Bill Schran and Jackie Miller asked me to share the recipes for Hannah's fake ash and Andie's fake ash. Sorry for the delay, but I am happy to do so: I believe that these glazes are available on the internet, so I believe I am not violating any confidences. Hannah's Golden Fake Ash (cone 6 oxidation or reduction) Strontium Carbonate 9.90 Whiting 28.43 RedArt 56.96 Ferro 3195 4.71 Add: Bentonite 1.00 Red Iron Oxide 3.24 Yellow Iron Oxide 2.75 > Note: Various versions of this can be found on the internet. This one, I believe, was originally a cone 10 recipe that may have been modified by Steven Hill for cone 6 electric. It was originally developed by Hannah Brehmer of Ashland, Oregon. Hannah's Blue Ash is essentially the same recipe, but with 1.27% cobalt oxide instead of the iron oxides. (If using cobalt carbonate instead of the oxide, you must make the conversion.) Steven Hill also has a fake ash, made with copper carb, that gives a greenish hue. You can find it also on the internet at http://www.carolclarksonpottery.com/blog/2016/05/25/Copper-Ash-Glaze-Recipe-Steven-Hill.aspx > Andie's Golden Fake Ash (cone 6 oxidation or reduction) Strontium Carb 12 Lithium Carb 2 Gerstley Borate 10 Bone Ash 5 Dolomite 24 RedArt 27 Kentucky Old Mine #4 20 > Note: This is very well-behaved, for an ash-type glaze. I like to use it in combination with Val Cushing's G4 ash glaze, with 3% RIO + 2% Yellow iron oxide + 5% rutile. Put the Val Cushing near the top of the pot, because it will run. You can see this combination on a covered jar shown on my Flickr page at https://www.flickr.com/photos/psychoceramics/ > The Val Cushing G4 ash glaze recipe is in the ClayArt archives. See: https://lists.clayartworld.com/pipermail/clayart/2014-November/003974.html > Anyone else have a favorite ash (or fake ash) glaze you are willing to share? > Bob Johnson in Wilbur, Oregon",
      "createdBy": "Derek Au",
      "source": "glazy.org",
      "url": "https://glazy.org/recipes/251073"
    },
    {
      "id": 4300,
      "code": "GLAZY-4300",
      "name": "Hanna\u2019s Fake Ash",
      "cone": "6 - 10",
      "surface": "Matte",
      "transparency": "Opaque",
      "atmosphere": "Oxidation",
      "subtype": "Glaze - Ash - Synthetic/Fake",
      "ingredients": [
        {
          "material": "Redart",
          "amount": 24.0
        },
        {
          "material": "Whiting",
          "amount": 12.0
        },
        {
          "material": "Strontium Carbonate",
          "amount": 4.0
        },
        {
          "material": "Red Iron Oxide",
          "amount": 1.4
        },
        {
          "material": "Yellow Iron Oxide",
          "amount": 1.2
        },
        {
          "material": "Bentonite",
          "amount": 0.4
        }
      ],
      "description": "From Lakeside Pottery http://www.lakesidepottery.com/Pages/Glaze-recipes-at-Lakeside-Pottery.htm Matt, mottled dripping effect. Spray only NOT FOOD SAFE! Spray on only! Tends to blister when applied too thickly. Glaze designed by Steven Hill for cone 10 reduction but work well with cone 6 Oxidation.",
      "createdBy": "Lakeside Pottery",
      "source": "glazy.org",
      "url": "https://glazy.org/recipes/4300"
    },
    {
      "id": 56865,
      "code": "GLAZY-56865",
      "name": "Hansen 20 X 5",
      "cone": "6",
      "surface": "Glossy",
      "transparency": "Transparent",
      "atmosphere": "Oxidation",
      "subtype": "Glaze",
      "ingredients": [
        {
          "material": "Ferro Frit 3134",
          "amount": 20.0
        },
        {
          "material": "Silica",
          "amount": 20.0
        },
        {
          "material": "XXX 0903_Caulim EPK PSH",
          "amount": 20.0
        },
        {
          "material": "XXX 0906_Feldspato pot\u00e1ssico Minasolo",
          "amount": 20.0
        },
        {
          "material": "XXX 0907_Wollastonita",
          "amount": 20.0
        },
        {
          "material": "Bentonite",
          "amount": 2.0
        }
      ],
      "description": "Esmaltes de gama m\u00e9dia, John Britt, p\u00e1g. 72. Craquelou na argila tabaco, grande e espassado, talvez at\u00e9 porque tenha aberto o forno ainda quente. Trabalhar na corre\u00e7\u00e3o.",
      "createdBy": "Marize Mello",
      "source": "glazy.org",
      "url": "https://glazy.org/recipes/56865"
    },
    {
      "id": 17072,
      "code": "GLAZY-17072",
      "name": "Hansen 20 x 5 Base",
      "cone": "6",
      "surface": "Glossy",
      "transparency": "",
      "atmosphere": "Oxidation",
      "subtype": "Glaze - Clear",
      "ingredients": [
        {
          "material": "Custer Feldspar",
          "amount": 20.0
        },
        {
          "material": "EP Kaolin",
          "amount": 20.0
        },
        {
          "material": "Ferro Frit 3134",
          "amount": 20.0
        },
        {
          "material": "Silica",
          "amount": 20.0
        },
        {
          "material": "Wollastonite",
          "amount": 20.0
        }
      ],
      "description": "Source/Alternate names: Tony Hansen 20x5 by weight instead of by volume.",
      "createdBy": "Winimi",
      "source": "glazy.org",
      "url": "https://glazy.org/recipes/17072"
    },
    {
      "id": 2360,
      "code": "GLAZY-2360",
      "name": "Hansen 20Wx5 Base",
      "cone": "6",
      "surface": "Glossy",
      "transparency": "",
      "atmosphere": "Oxidation",
      "subtype": "Glaze - Clear",
      "ingredients": [
        {
          "material": "Custer Feldspar",
          "amount": 20.0
        },
        {
          "material": "EP Kaolin",
          "amount": 20.0
        },
        {
          "material": "Ferro Frit 3134",
          "amount": 20.0
        },
        {
          "material": "Silica",
          "amount": 20.0
        },
        {
          "material": "Wollastonite",
          "amount": 20.0
        }
      ],
      "description": "Source/Alternate names: Tony Hansen 20x5 by weight instead of by volume Notes: Alisa Clausen: used Johnson Matthey J frit instead of 3134. A gloss, covering glaze. With 1 cobalt carbonate plus 0.5 chrome oxide, a gloss, covering teal green glaze.",
      "createdBy": "Glazy Admin",
      "source": "glazy.org",
      "url": "https://glazy.org/recipes/2360"
    },
    {
      "id": 3015,
      "code": "GLAZY-3015",
      "name": "Hansen 20Wx5 Base (Teal)",
      "cone": "6",
      "surface": "Glossy",
      "transparency": "",
      "atmosphere": "Oxidation",
      "subtype": "Glaze - Green",
      "ingredients": [
        {
          "material": "Custer Feldspar",
          "amount": 20.0
        },
        {
          "material": "EP Kaolin",
          "amount": 20.0
        },
        {
          "material": "Ferro Frit 3134",
          "amount": 20.0
        },
        {
          "material": "Silica",
          "amount": 20.0
        },
        {
          "material": "Wollastonite",
          "amount": 20.0
        }
      ],
      "additionals": [
        {
          "material": "Cobalt Carbonate",
          "amount": 1.0
        },
        {
          "material": "Chrome Oxide",
          "amount": 0.5
        }
      ],
      "description": "Source/Alternate names: Tony Hansen 20x5 by weight instead of by volume Notes: Alisa Clausen: used Johnson Matthey J frit instead of 3134. A gloss, covering glaze. With 1 cobalt carbonate plus 0.5 chrome oxide, a gloss, covering teal green glaze.",
      "createdBy": "Glazy Admin",
      "source": "glazy.org",
      "url": "https://glazy.org/recipes/3015"
    },
    {
      "id": 2679,
      "code": "GLAZY-2679",
      "name": "Hansen 20Wx5 Base Cobalt Blue",
      "cone": "6",
      "surface": "Glossy",
      "transparency": "",
      "atmosphere": "",
      "subtype": "Glaze - Blue",
      "ingredients": [
        {
          "material": "Custer Feldspar",
          "amount": 20.0
        },
        {
          "material": "EP Kaolin",
          "amount": 20.0
        },
        {
          "material": "Ferro Frit 3134",
          "amount": 20.0
        },
        {
          "material": "Silica",
          "amount": 20.0
        },
        {
          "material": "Wollastonite",
          "amount": 20.0
        }
      ],
      "additionals": [
        {
          "material": "Cobalt Carbonate",
          "amount": 3.0
        },
        {
          "material": "Rutile",
          "amount": 2.0
        },
        {
          "material": "Zirconium dioxide",
          "amount": 1.0
        }
      ],
      "description": "Significant Flaw: runs Notes: Alisa Clausen: very glossy cobalt blue, runny. No good.",
      "createdBy": "Glazy Admin",
      "source": "glazy.org",
      "url": "https://glazy.org/recipes/2679"
    },
    {
      "id": 2677,
      "code": "GLAZY-2677",
      "name": "Hansen 20Wx5 Base Cream Orange Green",
      "cone": "6",
      "surface": "Glossy",
      "transparency": "",
      "atmosphere": "",
      "subtype": "Glaze - Green",
      "ingredients": [
        {
          "material": "Custer Feldspar",
          "amount": 20.0
        },
        {
          "material": "EP Kaolin",
          "amount": 20.0
        },
        {
          "material": "Ferro Frit 3134",
          "amount": 20.0
        },
        {
          "material": "Silica",
          "amount": 20.0
        },
        {
          "material": "Wollastonite",
          "amount": 20.0
        }
      ],
      "additionals": [
        {
          "material": "Copper Carbonate",
          "amount": 5.0
        },
        {
          "material": "Rutile",
          "amount": 4.0
        }
      ],
      "description": "Source/Alternate names: colorants from Karen Starshine Aqua Notes: Alisa Clausen: fluid but not runny, cream coloured base with streaking of orange and greenish hues. Could be a good over glaze. Gloss surface. Pooled cream and went transparent over high parts of texture. Orange speckling is interesting.",
      "createdBy": "Glazy Admin",
      "source": "glazy.org",
      "url": "https://glazy.org/recipes/2677"
    },
    {
      "id": 2681,
      "code": "GLAZY-2681",
      "name": "Hansen 20Wx5 Base Green Brown Streaks",
      "cone": "6",
      "surface": "Glossy",
      "transparency": "",
      "atmosphere": "",
      "subtype": "Glaze - Green",
      "ingredients": [
        {
          "material": "Custer Feldspar",
          "amount": 20.0
        },
        {
          "material": "EP Kaolin",
          "amount": 20.0
        },
        {
          "material": "Ferro Frit 3134",
          "amount": 20.0
        },
        {
          "material": "Silica",
          "amount": 20.0
        },
        {
          "material": "Wollastonite",
          "amount": 20.0
        },
        {
          "material": "Copper Carbonate",
          "amount": 5.0
        },
        {
          "material": "Rutile",
          "amount": 4.0
        }
      ],
      "description": "Significant Flaw: crazing Notes: Alisa Clausen: streaky, fluid. slightly runny gloss, with green and brownish streaks. Some cream mottling in overall background colour. Crazed where very, very thick.",
      "createdBy": "Glazy Admin",
      "source": "glazy.org",
      "url": "https://glazy.org/recipes/2681"
    },
    {
      "id": 2683,
      "code": "GLAZY-2683",
      "name": "Hansen 20Wx5 Base Greenish Black",
      "cone": "6",
      "surface": "Semi-matte",
      "transparency": "",
      "atmosphere": "",
      "subtype": "Glaze - Green",
      "ingredients": [
        {
          "material": "Custer Feldspar",
          "amount": 20.0
        },
        {
          "material": "EP Kaolin",
          "amount": 20.0
        },
        {
          "material": "Ferro Frit 3134",
          "amount": 20.0
        },
        {
          "material": "Silica",
          "amount": 20.0
        },
        {
          "material": "Wollastonite",
          "amount": 20.0
        },
        {
          "material": "Zinc Oxide",
          "amount": 6.0
        },
        {
          "material": "Copper Carbonate",
          "amount": 3.0
        }
      ],
      "description": "Source/Alternate names: colorants from Shiny Soft Green with Pink Specs Notes: Alisa Clausen: a semi matt hard surface with an overall greyish black ground. Green streaking and pooling. The edges of the streaking are fuzzy and undefined. Has a slightly metallic look. A patina like glaze that is not dry like Pete Pinnels great bronze glaze, but instead has a smooth, waxy feel.",
      "createdBy": "Glazy Admin",
      "source": "glazy.org",
      "url": "https://glazy.org/recipes/2683"
    },
    {
      "id": 2682,
      "code": "GLAZY-2682",
      "name": "Hansen 20Wx5 Base Greenish Brown",
      "cone": "6",
      "surface": "Semi-matte",
      "transparency": "",
      "atmosphere": "",
      "subtype": "Glaze - Green",
      "ingredients": [
        {
          "material": "Custer Feldspar",
          "amount": 20.0
        },
        {
          "material": "EP Kaolin",
          "amount": 20.0
        },
        {
          "material": "Ferro Frit 3134",
          "amount": 20.0
        },
        {
          "material": "Silica",
          "amount": 20.0
        },
        {
          "material": "Wollastonite",
          "amount": 20.0
        },
        {
          "material": "Rutile",
          "amount": 3.0
        },
        {
          "material": "Red Iron Oxide",
          "amount": 2.0
        }
      ],
      "description": "Source/Alternate names: colorants from Chris Wolffs Cream Gloss Notes: Alisa Clausen: semi matt surface, with brown ground. Thickest areas creamy and also greenish brown. A nice surface. with movement, but stayed where put.",
      "createdBy": "Glazy Admin",
      "source": "glazy.org",
      "url": "https://glazy.org/recipes/2682"
    },
    {
      "id": 2678,
      "code": "GLAZY-2678",
      "name": "Hansen 20Wx5 Base Metallic Black",
      "cone": "6",
      "surface": "",
      "transparency": "",
      "atmosphere": "",
      "subtype": "Glaze - Black",
      "ingredients": [
        {
          "material": "Custer Feldspar",
          "amount": 20.0
        },
        {
          "material": "EP Kaolin",
          "amount": 20.0
        },
        {
          "material": "Ferro Frit 3134",
          "amount": 20.0
        },
        {
          "material": "Silica",
          "amount": 20.0
        },
        {
          "material": "Wollastonite",
          "amount": 20.0
        }
      ],
      "additionals": [
        {
          "material": "Copper Carbonate",
          "amount": 4.0
        },
        {
          "material": "Manganese Dioxide",
          "amount": 4.0
        },
        {
          "material": "Cobalt Oxide",
          "amount": 2.0
        }
      ],
      "description": "Source/Alternate names: colorants from M.B. Metallic Black Notes: Alisa Clausen: metallic black surface, but not as dense as original glaze. No movement. A good black.",
      "createdBy": "Glazy Admin",
      "source": "glazy.org",
      "url": "https://glazy.org/recipes/2678"
    },
    {
      "id": 2743,
      "code": "GLAZY-2743",
      "name": "Hansen 20Wx5 White",
      "cone": "6",
      "surface": "Glossy",
      "transparency": "",
      "atmosphere": "",
      "subtype": "Glaze - White, Off-White",
      "ingredients": [
        {
          "material": "Custer Feldspar",
          "amount": 20.0
        },
        {
          "material": "EP Kaolin",
          "amount": 20.0
        },
        {
          "material": "Ferro Frit 3134",
          "amount": 20.0
        },
        {
          "material": "Silica",
          "amount": 20.0
        },
        {
          "material": "Wollastonite",
          "amount": 20.0
        }
      ],
      "additionals": [
        {
          "material": "Zirconium dioxide",
          "amount": 10.0
        }
      ],
      "description": "Source/Alternate names: same oxides as Easy White, similar to John Post White Notes: Alisa Clausen: Oxides showed well under this white, gloss glaze. Oxides cobalt, RIO, black stain, chrome and ochre showed well under glaze. Chrome stayed green, slightly muted in colour by the opacifier. The coloured oxides all have sharp edges and stayed exactly as painted. This glaze is the glossiest of all of these tests and the oxides showed the clearest under this glaze.",
      "createdBy": "Glazy Admin",
      "source": "glazy.org",
      "url": "https://glazy.org/recipes/2743"
    },
    {
      "id": 31069,
      "code": "GLAZY-31069",
      "name": "Hansen 20x 5 whiting with inclusion stains",
      "cone": "6",
      "surface": "Glossy",
      "transparency": "Opaque",
      "atmosphere": "Oxidation",
      "subtype": "Glaze",
      "ingredients": [
        {
          "material": "EP Kaolin",
          "amount": 20.0
        },
        {
          "material": "Silica",
          "amount": 20.0
        },
        {
          "material": "Whiting",
          "amount": 20.0
        },
        {
          "material": "Johnson Matthey Frit 169",
          "amount": 20.0
        },
        {
          "material": "Forshammar Feldspar",
          "amount": 20.0
        }
      ],
      "description": "",
      "createdBy": "Alisa Liskin Clausen",
      "source": "glazy.org",
      "url": "https://glazy.org/recipes/31069"
    },
    {
      "id": 2423,
      "code": "GLAZY-2423",
      "name": "Hansen 20x5 Base",
      "cone": "6",
      "surface": "Glossy",
      "transparency": "",
      "atmosphere": "",
      "subtype": "Glaze - Clear",
      "ingredients": [
        {
          "material": "Ferro Frit 3134",
          "amount": 20.0
        },
        {
          "material": "Wollastonite",
          "amount": 20.0
        },
        {
          "material": "Custer Feldspar",
          "amount": 16.0
        },
        {
          "material": "Silica",
          "amount": 16.0
        },
        {
          "material": "EP Kaolin",
          "amount": 9.0
        }
      ],
      "description": "Source/Alternate names: Tony Hansen Source/Alternate names: similar oxides to Chrome Tin Base Raspberry Blue, Chrome Tin Base and Edwards Clear Firing Notes: cool maximum rate to 1100C hold 1 hour Significant Flaw: shallow pinholes Notes: Alisa Clausen: used equal volumes as specified by Tony, weights as shown. A clear, transparent gloss. Notes: Cindy Strnad: the reason you get a matte finish is the formation of calcium crystals. For this, you need a slow cooling cycle. I get a nice buttery matte with a slight tendency toward shallow pinholes, and a subdued medium-dark blue on brown clay when cooling at 55C per hour down to 540C. Notes: Alisha Clarke: a very good and stable glaze base that can be used with many colorants, a good starting point for someone just getting into mixing their own glazes. The recipe is simple and easy to mix up.",
      "createdBy": "Glazy Admin",
      "source": "glazy.org",
      "url": "https://glazy.org/recipes/2423"
    },
    {
      "id": 29657,
      "code": "GLAZY-29657",
      "name": "Hansen 5 x 20",
      "cone": "6",
      "surface": "Glossy",
      "transparency": "",
      "atmosphere": "Oxidation",
      "subtype": "Glaze",
      "ingredients": [
        {
          "material": "Custer Feldspar",
          "amount": 20.0
        },
        {
          "material": "EP Kaolin",
          "amount": 20.0
        },
        {
          "material": "Ferro Frit 3134",
          "amount": 20.0
        },
        {
          "material": "Silica",
          "amount": 20.0
        },
        {
          "material": "Wollastonite",
          "amount": 20.0
        }
      ],
      "additionals": [
        {
          "material": "Cobalt Carbonate",
          "amount": 1.0
        }
      ],
      "description": "",
      "createdBy": "Trees Wijnands",
      "source": "glazy.org",
      "url": "https://glazy.org/recipes/29657"
    },
    {
      "id": 239869,
      "code": "GLAZY-239869",
      "name": "Hansen 5x20 Base Glaze",
      "cone": "6",
      "surface": "",
      "transparency": "Transparent",
      "atmosphere": "Oxidation",
      "subtype": "Glaze - Clear",
      "ingredients": [
        {
          "material": "EP Kaolin",
          "amount": 20.0
        },
        {
          "material": "Ferro Frit 3134",
          "amount": 20.0
        },
        {
          "material": "Potash Feldspar",
          "amount": 20.0
        },
        {
          "material": "Silica",
          "amount": 20.0
        },
        {
          "material": "Wollastonite",
          "amount": 20.0
        }
      ],
      "description": "A basic transparent glaze, cheap and easy to make",
      "createdBy": "MatiasDiazdeLeon",
      "source": "glazy.org",
      "url": "https://glazy.org/recipes/239869"
    },
    {
      "id": 140368,
      "code": "GLAZY-140368",
      "name": "Hansen 5x20 Tin Run",
      "cone": "5 - 7",
      "surface": "Glossy",
      "transparency": "Opaque",
      "atmosphere": "Oxidation",
      "subtype": "Glaze",
      "ingredients": [
        {
          "material": "Custer Feldspar",
          "amount": 20.0
        },
        {
          "material": "EP Kaolin",
          "amount": 20.0
        },
        {
          "material": "Ferro Frit 3134",
          "amount": 20.0
        },
        {
          "material": "Silica",
          "amount": 20.0
        },
        {
          "material": "Wollastonite",
          "amount": 20.0
        }
      ],
      "additionals": [
        {
          "material": "Tin Oxide",
          "amount": 8.0
        },
        {
          "material": "Black Iron Oxide",
          "amount": 4.0
        },
        {
          "material": "Copper Carbonate",
          "amount": 4.0
        },
        {
          "material": "Red Iron Oxide",
          "amount": 2.0
        },
        {
          "material": "Cobalt Carbonate",
          "amount": 1.0
        }
      ],
      "description": "I did run of tin as an opacifier mixed with a few colorants in a base of hansen 5x20, this is the result. I used a fixed amount of each colorant with increasing amounts of tin in each. After I got to 8% tin, i blended two colorants to get a new mix, then blended all 4 to get a final mix. In the blends, the colorant levels are 1/2 for the first blend and 1/4 for the final blend.",
      "createdBy": "Dax Gazaway",
      "source": "glazy.org",
      "url": "https://glazy.org/recipes/140368"
    },
    {
      "id": 2589,
      "code": "GLAZY-2589",
      "name": "Hansen Blue Brown",
      "cone": "6",
      "surface": "",
      "transparency": "",
      "atmosphere": "",
      "subtype": "Glaze - Blue",
      "ingredients": [
        {
          "material": "Ferro Frit 3134",
          "amount": 36.0
        },
        {
          "material": "EP Kaolin",
          "amount": 35.0
        },
        {
          "material": "Wollastonite",
          "amount": 27.0
        },
        {
          "material": "Rutile",
          "amount": 5.0
        },
        {
          "material": "Silica",
          "amount": 5.0
        },
        {
          "material": "Cobalt Oxide",
          "amount": 1.0
        }
      ],
      "description": "Source/Alternate names: Tony Hansen Clear with colorants Notes: Alisa Clausen: a stable glaze with a myriad of variations in the surface and colour. Where thickest, surface was mattish, with a greenish ground with almost lichen effect. Where application was dipped once, the surface is glossy, a dark brown, with light blue to greenish flecks. Where it meets the double dipped surface, the flecking joins together to make the greenish overall ground. Iron oxide painting underneath showed up under glaze. Inside the test bowl the surface is a dark brown with movement in the glaze causes some blue streaking and pooling to bright cobalt blue gloss. I especially liked the merging of the matt surface to the gloss surface.",
      "createdBy": "Glazy Admin",
      "source": "glazy.org",
      "url": "https://glazy.org/recipes/2589"
    },
    {
      "id": 3383,
      "code": "GLAZY-3383",
      "name": "Hansen Clear GA12 Cone 6 Lt. Blue",
      "cone": "6",
      "surface": "Satin",
      "transparency": "Translucent",
      "atmosphere": "Oxidation",
      "subtype": "Glaze - Blue",
      "ingredients": [
        {
          "material": "Custer Feldspar",
          "amount": 20.0
        },
        {
          "material": "EP Kaolin",
          "amount": 20.0
        },
        {
          "material": "Ferro Frit 3134",
          "amount": 20.0
        },
        {
          "material": "Silica",
          "amount": 20.0
        },
        {
          "material": "Wollastonite",
          "amount": 20.0
        }
      ],
      "additionals": [
        {
          "material": "Cobalt Carbonate",
          "amount": 1.0
        }
      ],
      "description": "Western Pennsylvania Potters Community http://wpapotters.blogspot.com/2012/04/links-to-cone-6-oxidation-glaze-tests.html http://www.wpapotters.blogspot.com/2010/11/cone-6-oxidation-results-group-4.html With natural cooling in an electric kiln",
      "createdBy": "Terry Rorison",
      "source": "glazy.org",
      "url": "https://glazy.org/recipes/3383"
    },
    {
      "id": 3382,
      "code": "GLAZY-3382",
      "name": "Hansen Clear GA12 Cone 6 Mottled blue",
      "cone": "6",
      "surface": "Satin",
      "transparency": "Translucent",
      "atmosphere": "Oxidation",
      "subtype": "Glaze - Blue",
      "ingredients": [
        {
          "material": "Custer Feldspar",
          "amount": 20.0
        },
        {
          "material": "EP Kaolin",
          "amount": 20.0
        },
        {
          "material": "Ferro Frit 3134",
          "amount": 20.0
        },
        {
          "material": "Silica",
          "amount": 20.0
        },
        {
          "material": "Wollastonite",
          "amount": 20.0
        }
      ],
      "additionals": [
        {
          "material": "Rutile",
          "amount": 5.0
        },
        {
          "material": "Cobalt Oxide",
          "amount": 0.2
        }
      ],
      "description": "Western Pennsylvania Potters Community http://wpapotters.blogspot.com/2012/04/links-to-cone-6-oxidation-glaze-tests.html http://www.wpapotters.blogspot.com/2010/11/cone-6-oxidation-results-group-3.html With natural cooling in an electric kiln",
      "createdBy": "Terry Rorison",
      "source": "glazy.org",
      "url": "https://glazy.org/recipes/3382"
    },
    {
      "id": 22006,
      "code": "GLAZY-22006",
      "name": "Hansen Clear GA12 Cone 6 Mottled blue (Copy)",
      "cone": "6",
      "surface": "Satin",
      "transparency": "Translucent",
      "atmosphere": "Oxidation",
      "subtype": "Glaze - Blue",
      "ingredients": [
        {
          "material": "Custer Feldspar",
          "amount": 20.0
        },
        {
          "material": "EP Kaolin",
          "amount": 20.0
        },
        {
          "material": "Ferro Frit 3134",
          "amount": 20.0
        },
        {
          "material": "Silica",
          "amount": 20.0
        },
        {
          "material": "Wollastonite",
          "amount": 20.0
        }
      ],
      "additionals": [
        {
          "material": "Rutile",
          "amount": 5.0
        },
        {
          "material": "Cobalt Oxide",
          "amount": 0.2
        }
      ],
      "description": "Western Pennsylvania Potters Community http://wpapotters.blogspot.com/2012/04/links-to-cone-6-oxidation-glaze-tests.html http://www.wpapotters.blogspot.com/2010/11/cone-6-oxidation-results-group-3.html With natural cooling in an electric kiln",
      "createdBy": "Claudette",
      "source": "glazy.org",
      "url": "https://glazy.org/recipes/22006"
    },
    {
      "id": 3406,
      "code": "GLAZY-3406",
      "name": "Hansen Clear GA12 Darker Green",
      "cone": "6",
      "surface": "Glossy",
      "transparency": "Transparent",
      "atmosphere": "Oxidation",
      "subtype": "Glaze - Green - Copper",
      "ingredients": [
        {
          "material": "Custer Feldspar",
          "amount": 20.0
        },
        {
          "material": "EP Kaolin",
          "amount": 20.0
        },
        {
          "material": "Ferro Frit 3134",
          "amount": 20.0
        },
        {
          "material": "Silica",
          "amount": 20.0
        },
        {
          "material": "Wollastonite",
          "amount": 20.0
        }
      ],
      "additionals": [
        {
          "material": "Copper Carbonate",
          "amount": 4.0
        },
        {
          "material": "Bentonite",
          "amount": 2.0
        }
      ],
      "description": "\"I have introduced a cooling cycle to the firing. The cycle is as follows and the firing is accompanied by a Cone 6 witness cone. After 12 consecutive firings, the witness cones are identical from firing to firing.\" The firing cycle: Rate Temp Hold Time rA1= 360 F1 = 900 0 rA2= 300 F2 = 1800 0 rA3 =200 F3 = 2016 0 rA4 = 108 F4 = 2197 0.3 rA5 = Full F5 =1800 0 rA6 =150 F6 = 1300 0 rA7 = 0000 To summarize, I fire at a rate of 360/hr to 900 degrees F, then at 300 degrees/ hr to 1800 degrees F, 200 degrees/hr until 2016 degrees F is reached, then 108 degrees/hour to 2197 at which time I hold it at that temperature for 30 minutes. The kiln is shut off until a temperature of 1800 degrees F is reached and then turned on to slow the rate of cooling to 150 degrees/hr until 1300 degrees F is reached. At this point the kiln is turned off and cools naturally. Western Pennsylvania Potters Community http://wpapotters.blogspot.com/2012/04/links-to-cone-6-oxidation-glaze-tests.html http://www.wpapotters.blogspot.com/2011/10/cone-6-oxidation-results-group-7.html",
      "createdBy": "Terry Rorison",
      "source": "glazy.org",
      "url": "https://glazy.org/recipes/3406"
    },
    {
      "id": 40448,
      "code": "GLAZY-40448",
      "name": "Hansen G2926B",
      "cone": "6",
      "surface": "Semi-glossy",
      "transparency": "Transparent",
      "atmosphere": "Oxidation",
      "subtype": "Glaze - Clear",
      "ingredients": [
        {
          "material": "Silica",
          "amount": 34.2
        },
        {
          "material": "Ferro Frit 3134",
          "amount": 23.1
        },
        {
          "material": "EP Kaolin",
          "amount": 17.8
        },
        {
          "material": "Nepheline Syenite",
          "amount": 16.6
        },
        {
          "material": "Wollastonite",
          "amount": 6.3
        },
        {
          "material": "Talc",
          "amount": 2.1
        }
      ],
      "description": "Recipe from Tony Hansen. It is a variant of the Hansen 20x5. A base transparent glaze. Fires high gloss. Glaze did not craze on Cinco Blanco, Cinco Rojo or Porcelain (midrange). Apply thin! https://digitalfire.com/4sight/recipes/cone6whitewareporcelaintransparentbaseglaze118.html?fbclid=IwAR1jv0AQjM8Sj3j2bioeUrRUhq60V7Ynz8IxziwafC4UbSBJ9mjCK83NGY",
      "createdBy": "Fab",
      "source": "glazy.org",
      "url": "https://glazy.org/recipes/40448"
    },
    {
      "id": 24318,
      "code": "GLAZY-24318",
      "name": "Hansen G2926B With Mason Stain",
      "cone": "5 - 6",
      "surface": "Glossy",
      "transparency": "Opaque",
      "atmosphere": "Oxidation",
      "subtype": "Glaze",
      "ingredients": [
        {
          "material": "Silica",
          "amount": 34.2
        },
        {
          "material": "Ferro Frit 3134",
          "amount": 23.1
        },
        {
          "material": "EP Kaolin",
          "amount": 17.8
        },
        {
          "material": "Neph Sye A270",
          "amount": 16.6
        },
        {
          "material": "Wollastonite",
          "amount": 6.3
        },
        {
          "material": "Talc",
          "amount": 2.1
        }
      ],
      "additionals": [
        {
          "material": "Zircopax",
          "amount": 2.0
        }
      ],
      "description": "The colors do not blend together. They layer on top of each other. This glaze will blend if used with other \"floating\" type glazes but stability is not guaranteed. 2% Zircopax is needed to keep the Mason Stain from crawling. Add Mason stains for various Color. White (Pictured) - 10% Zircopax (instead of 2%) Black - 6% Mason Stain #6600 Translucent Black - 6% Mason Stain #6500 Pink - 8% Mason Stain #6006 Robin Blue (Pictured) - 8% Mason Stain #6376 Coral Red (Pictured) - 5% Mason Stain #6025 Yellow (Pictured) - 6% Mason Stain #6450",
      "createdBy": "Patrick Chaopricha",
      "source": "glazy.org",
      "url": "https://glazy.org/recipes/24318"
    },
    {
      "id": 2744,
      "code": "GLAZY-2744",
      "name": "Hansen Matte",
      "cone": "6",
      "surface": "",
      "transparency": "",
      "atmosphere": "",
      "subtype": "Glaze - Matte",
      "ingredients": [
        {
          "material": "Ferro Frit 3134",
          "amount": 36.0
        },
        {
          "material": "EP Kaolin",
          "amount": 35.0
        },
        {
          "material": "Wollastonite",
          "amount": 27.0
        },
        {
          "material": "Silica",
          "amount": 5.0
        }
      ],
      "description": "Significant Flaw: crazing Notes: Alisa Clausen: Oxides cobalt, RIO, black stain, chrome and ochre all showed through glaze. Slight movement of edges, except for black stain. Chrome looks brown. Crazed on my clay body.",
      "createdBy": "Glazy Admin",
      "source": "glazy.org",
      "url": "https://glazy.org/recipes/2744"
    },
    {
      "id": 35999,
      "code": "GLAZY-35999",
      "name": "Hansen's Satin Matt base G1214Z",
      "cone": "6",
      "surface": "Satin-matte",
      "transparency": "",
      "atmosphere": "Oxidation",
      "subtype": "Glaze - Clear",
      "ingredients": [
        {
          "material": "Ferro Frit 3124",
          "amount": 36.0
        },
        {
          "material": "EP Kaolin",
          "amount": 35.0
        },
        {
          "material": "Wollastonite",
          "amount": 27.0
        },
        {
          "material": "Silica",
          "amount": 5.0
        }
      ],
      "description": "https://digitalfire.com/4sight/education/g1214zcone6mattebaseglaze122.html",
      "createdBy": "Ceramic Recipes",
      "source": "glazy.org",
      "url": "https://glazy.org/recipes/35999"
    },
    {
      "id": 297394,
      "code": "GLAZY-297394",
      "name": "Harapeko \u3055\u3093 Silky matte \u2615\ufe0f",
      "cone": "6",
      "surface": "Smooth Matte",
      "transparency": "",
      "atmosphere": "Oxidation",
      "subtype": "Glaze - Matte",
      "ingredients": [
        {
          "material": "\u7121\u925b\u30d5\u30ea\u30c3\u30c8 Lead-free Frit (Tougei shop)",
          "amount": 27.0
        },
        {
          "material": "Calcined Kaolin",
          "amount": 24.0
        },
        {
          "material": "\u671d\u9bae\u30ab\u30aa\u30ea\u30f3 Korean Kaolin",
          "amount": 20.0
        },
        {
          "material": "\u798f\u5cf6\u73ea\u77f3 Fukushima silica",
          "amount": 17.0
        },
        {
          "material": "\u767d\u77f3\u7070 White limestone",
          "amount": 17.0
        },
        {
          "material": "\u6e80\u5dde\u30bf\u30eb\u30af Manchurian talc",
          "amount": 10.0
        }
      ],
      "additionals": [
        {
          "material": "Zirconium dioxide",
          "amount": 5.0
        }
      ],
      "description": "Silky semi opaque matte glaze This recipe total is 120%. Sorry for the weird number but I rather do that than going nuts \ud83e\udd5c with the target / solve numbers on the scale.",
      "createdBy": "Catherine J. Simard",
      "source": "glazy.org",
      "url": "https://glazy.org/recipes/297394"
    },
    {
      "id": 5229,
      "code": "GLAZY-5229",
      "name": "Harding Black E396Sr",
      "cone": "6",
      "surface": "Glossy",
      "transparency": "",
      "atmosphere": "Oxidation, Reduction",
      "subtype": "Glaze - Black",
      "ingredients": [
        {
          "material": "Silica",
          "amount": 27.43
        },
        {
          "material": "G-200 Feldspar",
          "amount": 26.92
        },
        {
          "material": "Gerstley Borate",
          "amount": 13.26
        },
        {
          "material": "Kentucky OM #4 Ball Clay",
          "amount": 11.94
        },
        {
          "material": "Whiting",
          "amount": 11.94
        },
        {
          "material": "Strontium Carbonate",
          "amount": 4.05
        },
        {
          "material": "Soda Ash",
          "amount": 2.23
        },
        {
          "material": "Zinc Oxide",
          "amount": 2.23
        }
      ],
