Repository: MrSeldon/argilev2

File: data/glazes/glazy.json (part 132 of 315)
{
      "description": "This recipe was imported from Louis Katz's Hyperglaze database available on his website: http://falcon.tamucc.edu/lkatz/allglazes.txt More information about Louis Katz can be found on his website, http://www.louiskatz.net/ Louis Katz Notes: I am not a safety expert and any information contained in this file about safety should be ignored in favor of advice from experts. All of the materials in all glazes are potentially hazardous. All of these glaze recipes are given without any representation of accuracy or safety. They may work, they may not. They may be safe when fired or they may not. All of the materials used in them have hazards associated with them. You must be have sufficient training in the hazards before you use the the materials. You will have to determine the suitability and safety for your use. Do not assume that a lack of a warning about a material means that it is safe. Cone: 6 Color: black Surface texture: shiny glossy Firing: Ox. or Red. Recipe: Percent Batch G-200 Feldspar 26.92 26.60 Silica 27.43 27.10 Whiting 11.94 11.80 OM-4 Ball Clay 11.94 11.80 Zinc Oxide 2.23 2.20 Soda Ash 2.23 2.20 Strontium Carb. 4.05 4.00 Gerstley Borate 13.26 13.10 Totals: 100.00 % 98.80 gm",
      "createdBy": "Glazy Admin",
      "source": "glazy.org",
      "url": "https://glazy.org/recipes/5229"
    },
    {
      "id": 5230,
      "code": "GLAZY-5230",
      "name": "Harding Black E396X",
      "cone": "6",
      "surface": "Glossy",
      "transparency": "",
      "atmosphere": "Oxidation, Reduction",
      "subtype": "Glaze - Black",
      "ingredients": [
        {
          "material": "Silica",
          "amount": 27.1
        },
        {
          "material": "G-200 Feldspar",
          "amount": 26.6
        },
        {
          "material": "Gerstley Borate",
          "amount": 13.1
        },
        {
          "material": "Kentucky OM #4 Ball Clay",
          "amount": 11.8
        },
        {
          "material": "Whiting",
          "amount": 11.8
        },
        {
          "material": "Barium Carbonate",
          "amount": 5.2
        },
        {
          "material": "Soda Ash",
          "amount": 2.2
        },
        {
          "material": "Zinc Oxide",
          "amount": 2.2
        }
      ],
      "description": "This recipe was imported from Louis Katz's Hyperglaze database available on his website: http://falcon.tamucc.edu/lkatz/allglazes.txt More information about Louis Katz can be found on his website, http://www.louiskatz.net/ Louis Katz Notes: I am not a safety expert and any information contained in this file about safety should be ignored in favor of advice from experts. All of the materials in all glazes are potentially hazardous. All of these glaze recipes are given without any representation of accuracy or safety. They may work, they may not. They may be safe when fired or they may not. All of the materials used in them have hazards associated with them. You must be have sufficient training in the hazards before you use the the materials. You will have to determine the suitability and safety for your use. Do not assume that a lack of a warning about a material means that it is safe. Cone: 6 Color: black Surface texture: shiny glossy Firing: Ox. or Red. Recipe: Percent Batch G-200 Feldspar 26.60 26.60 Silica 27.10 27.10 Whiting 11.80 11.80 OM-4 Ball Clay 11.80 11.80 Zinc Oxide 2.20 2.20 Soda Ash 2.20 2.20 Barium Carbonate 5.20 5.20 Gerstley Borate 13.10 13.10 Totals: 100.00 % 100.00 gm",
      "createdBy": "Glazy Admin",
      "source": "glazy.org",
      "url": "https://glazy.org/recipes/5230"
    },
    {
      "id": 5164,
      "code": "GLAZY-5164",
      "name": "Harding Black E396X.4",
      "cone": "4",
      "surface": "Glossy",
      "transparency": "",
      "atmosphere": "Oxidation, Reduction",
      "subtype": "Glaze - Black",
      "ingredients": [
        {
          "material": "G-200 Feldspar",
          "amount": 32.69
        },
        {
          "material": "Silica",
          "amount": 20.36
        },
        {
          "material": "Gerstley Borate",
          "amount": 18.53
        },
        {
          "material": "Whiting",
          "amount": 12.54
        },
        {
          "material": "Kentucky OM #4 Ball Clay",
          "amount": 5.76
        },
        {
          "material": "Barium Carbonate",
          "amount": 5.52
        },
        {
          "material": "Zinc Oxide",
          "amount": 2.55
        },
        {
          "material": "Soda Ash",
          "amount": 2.04
        }
      ],
      "description": "This recipe was imported from Louis Katz's Hyperglaze database available on his website: http://falcon.tamucc.edu/lkatz/allglazes.txt More information about Louis Katz can be found on his website, http://www.louiskatz.net/ Louis Katz Notes: I am not a safety expert and any information contained in this file about safety should be ignored in favor of advice from experts. All of the materials in all glazes are potentially hazardous. All of these glaze recipes are given without any representation of accuracy or safety. They may work, they may not. They may be safe when fired or they may not. All of the materials used in them have hazards associated with them. You must be have sufficient training in the hazards before you use the the materials. You will have to determine the suitability and safety for your use. Do not assume that a lack of a warning about a material means that it is safe. Cone: 4 Color: black Surface texture: shiny glossy Firing: Ox. or Red. Recipe: Percent Batch G-200 Feldspar 32.69 2613 Gerstley Borate 18.53 1481 Zinc Oxide 2.55 204 OM-4 Ball Clay 5.76 460 Whiting 12.54 1002 Barium Carbonate 5.52 441 Soda Ash 2.04 163 Silica 20.36 1628 Totals: 100.00 % 7993 gm Comments: Altered fromCone Six Glaze supplied by Ed GAtes. Altered with Burkett's Hyperglaze",
      "createdBy": "Glazy Admin",
      "source": "glazy.org",
      "url": "https://glazy.org/recipes/5164"
    },
    {
      "id": 60257,
      "code": "GLAZY-60257",
      "name": "Hardwick Pumice/PV Ash",
      "cone": "9 - 12",
      "surface": "Semi-glossy",
      "transparency": "Translucent",
      "atmosphere": "Oxidation, Neutral, Reduction, Wood, Salt & Soda",
      "subtype": "Glaze - Iron - Celadon - Green",
      "ingredients": [
        {
          "material": "Plastic Vitrox",
          "amount": 25.0
        },
        {
          "material": "Volcanic Ash (NM)",
          "amount": 25.0
        },
        {
          "material": "Mixed wood ash",
          "amount": 15.0
        },
        {
          "material": "Wollastonite",
          "amount": 15.0
        },
        {
          "material": "Grolleg Kaolin",
          "amount": 10.0
        },
        {
          "material": "Newman Red Clay",
          "amount": 5.0
        },
        {
          "material": "Amtalc-C98 Talc",
          "amount": 5.0
        }
      ],
      "description": "Crazes on my body and has small to medium bubbles at cone 10 wood with early reduction and neutral to oxidation through maturing temperature. At cone 7-9 this last batch went cloudy mint green. obviously not mature as the pieces on the bag wall were cone 12 and went clear dark green. Still beautiful, but very different look to glaze. It is possible that late reduction from cone 7 until completion or the rapid cooling due to 200 degree crash cool and possible damper left open effected glaze color and surface.",
      "createdBy": "Matthew Hardwick",
      "source": "glazy.org",
      "url": "https://glazy.org/recipes/60257"
    },
    {
      "id": 49386,
      "code": "GLAZY-49386",
      "name": "Harlan House\u2019s Jasper",
      "cone": "10 - 13",
      "surface": "Satin",
      "transparency": "",
      "atmosphere": "Reduction",
      "subtype": "Glaze",
      "ingredients": [
        {
          "material": "Silica",
          "amount": 43.0
        },
        {
          "material": "Soda Feldspar",
          "amount": 28.22
        },
        {
          "material": "Whiting",
          "amount": 21.5
        },
        {
          "material": "Dolomite",
          "amount": 2.68
        },
        {
          "material": "Grolleg Kaolin",
          "amount": 2.68
        },
        {
          "material": "Red Iron Oxide",
          "amount": 1.0
        },
        {
          "material": "Bentonite",
          "amount": 0.44
        },
        {
          "material": "Bone Ash",
          "amount": 0.44
        }
      ],
      "description": "",
      "createdBy": "Mary Fox",
      "source": "glazy.org",
      "url": "https://glazy.org/recipes/49386"
    },
    {
      "id": 34715,
      "code": "GLAZY-34715",
      "name": "Harlan's Carbon Trap Shino (HH Shino)",
      "cone": "10 - 13",
      "surface": "",
      "transparency": "",
      "atmosphere": "Reduction",
      "subtype": "Glaze - Shino - Carbon Trap",
      "ingredients": [
        {
          "material": "Nepheline Syenite",
          "amount": 8.0
        },
        {
          "material": "EP Kaolin",
          "amount": 5.0
        },
        {
          "material": "Silica",
          "amount": 4.0
        },
        {
          "material": "Spodumene",
          "amount": 4.0
        },
        {
          "material": "Soda Ash",
          "amount": 2.0
        },
        {
          "material": "Albany slip",
          "amount": 0.6
        }
      ],
      "description": "From \"My Work, My Way: Fifty Years in the Studio\" by Harlan House, 2019. https://www.harlanhouse.com/ https://www.harlanhouse.com/wp-content/uploads/2019/04/2019%20HHBK-FINAL.pdf",
      "createdBy": "Glazy Admin",
      "source": "glazy.org",
      "url": "https://glazy.org/recipes/34715"
    },
    {
      "id": 7231,
      "code": "GLAZY-7231",
      "name": "Harris #1 K (Kaolin)",
      "cone": "4 - 7",
      "surface": "Glossy",
      "transparency": "Opaque",
      "atmosphere": "Oxidation",
      "subtype": "Glaze - Iron - Kaki, Tomato Red",
      "ingredients": [
        {
          "material": "Caol\u00edn Patag\u00f3nico",
          "amount": 40.0
        },
        {
          "material": "Soda Feldspar",
          "amount": 21.6
        },
        {
          "material": "Dolomite",
          "amount": 10.2
        },
        {
          "material": "Talc",
          "amount": 10.2
        },
        {
          "material": "Ferro Frit 3134",
          "amount": 9.6
        },
        {
          "material": "Tricalcium Phosphate, Synthetic Bone Ash",
          "amount": 8.4
        }
      ],
      "additionals": [
        {
          "material": "Yellow Iron Oxide",
          "amount": 11.0
        }
      ],
      "description": "Rojo oscuro, brillante, opaco, abriendo en negro. Reflejos plata. Harris Tenmoku Red (variation), Glaze #1 on Ian Currie's grid, using Kaolin Dark red, breaks dark brown/black.",
      "createdBy": "Clara Giorello",
      "source": "glazy.org",
      "url": "https://glazy.org/recipes/7231"
    },
    {
      "id": 7148,
      "code": "GLAZY-7148",
      "name": "Harris #11 Tam (Ball Clay)",
      "cone": "5",
      "surface": "Semi-glossy",
      "transparency": "Opaque",
      "atmosphere": "Oxidation",
      "subtype": "Glaze - Iron - Kaki, Tomato Red",
      "ingredients": [
        {
          "material": "Tinkar Z",
          "amount": 26.67
        },
        {
          "material": "Soda Feldspar",
          "amount": 26.4
        },
        {
          "material": "Dolomite",
          "amount": 12.47
        },
        {
          "material": "Talc",
          "amount": 12.47
        },
        {
          "material": "Ferro Frit 3134",
          "amount": 11.73
        },
        {
          "material": "Tricalcium Phosphate, Synthetic Bone Ash",
          "amount": 10.27
        }
      ],
      "additionals": [
        {
          "material": "Yellow Iron Oxide",
          "amount": 11.0
        }
      ],
      "description": "Harris Tenmoku Red (variation), Glaze #11 on Ian Currie's grid, using Ball Clay (Tinkar Z, Argentina ) Kaki red/silvery. Breaks Black. Slow cooling cycle.",
      "createdBy": "Clara Giorello",
      "source": "glazy.org",
      "url": "https://glazy.org/recipes/7148"
    },
    {
      "id": 7159,
      "code": "GLAZY-7159",
      "name": "Harris #12 Tam (Ball Clay)",
      "cone": "5",
      "surface": "Satin",
      "transparency": "Opaque",
      "atmosphere": "Oxidation",
      "subtype": "Glaze - Iron - Kaki, Tomato Red",
      "ingredients": [
        {
          "material": "Tinkar Z",
          "amount": 24.17
        },
        {
          "material": "Soda Feldspar",
          "amount": 23.4
        },
        {
          "material": "Dolomite",
          "amount": 11.05
        },
        {
          "material": "Talc",
          "amount": 11.05
        },
        {
          "material": "Silica",
          "amount": 10.83
        },
        {
          "material": "Ferro Frit 3134",
          "amount": 10.4
        },
        {
          "material": "Tricalcium Phosphate, Synthetic Bone Ash",
          "amount": 9.1
        }
      ],
      "additionals": [
        {
          "material": "Red Iron Oxide",
          "amount": 11.0
        }
      ],
      "description": "Harris Tenmoku Red (variation), Glaze #12 on Ian Currie's grid, using Ball Clay (Tinkar Z, Argentina ). Slow cooling.",
      "createdBy": "Clara Giorello",
      "source": "glazy.org",
      "url": "https://glazy.org/recipes/7159"
    },
    {
      "id": 7149,
      "code": "GLAZY-7149",
      "name": "Harris #16 Tam (Ball Clay)",
      "cone": "5",
      "surface": "Satin",
      "transparency": "Opaque",
      "atmosphere": "Oxidation",
      "subtype": "Glaze - Iron - Kaki, Tomato Red",
      "ingredients": [
        {
          "material": "Soda Feldspar",
          "amount": 28.8
        },
        {
          "material": "Tinkar Z",
          "amount": 20.0
        },
        {
          "material": "Dolomite",
          "amount": 13.6
        },
        {
          "material": "Talc",
          "amount": 13.6
        },
        {
          "material": "Ferro Frit 3134",
          "amount": 12.8
        },
        {
          "material": "Tricalcium Phosphate, Synthetic Bone Ash",
          "amount": 11.2
        }
      ],
      "additionals": [
        {
          "material": "Yellow Iron Oxide",
          "amount": 11.0
        }
      ],
      "description": "Harris Tenmoku Red (variation), Glaze #16 on Ian Currie's grid, using Ball Clay (Tinkar, Argentina ). Kaki red/motled silver. Breaks Black. Slow cooling cycle.",
      "createdBy": "Clara Giorello",
      "source": "glazy.org",
      "url": "https://glazy.org/recipes/7149"
    },
    {
      "id": 7160,
      "code": "GLAZY-7160",
      "name": "Harris #17 Tam (Ball Clay)",
      "cone": "5",
      "surface": "Smooth Matte",
      "transparency": "Opaque",
      "atmosphere": "Oxidation",
      "subtype": "Glaze - Iron - Kaki, Tomato Red",
      "ingredients": [
        {
          "material": "Soda Feldspar",
          "amount": 25.42
        },
        {
          "material": "Tinkar Z",
          "amount": 18.13
        },
        {
          "material": "Dolomite",
          "amount": 12.01
        },
        {
          "material": "Talc",
          "amount": 12.01
        },
        {
          "material": "Ferro Frit 3134",
          "amount": 11.3
        },
        {
          "material": "Silica",
          "amount": 11.25
        },
        {
          "material": "Tricalcium Phosphate, Synthetic Bone Ash",
          "amount": 9.89
        }
      ],
      "additionals": [
        {
          "material": "Yellow Iron Oxide",
          "amount": 11.0
        }
      ],
      "description": "Harris Tenmoku Red (variation), Glaze #17 on Ian Currie's grid, using Ball Clay (Tinkar, Argentina ). Slow cooling.",
      "createdBy": "Clara Giorello",
      "source": "glazy.org",
      "url": "https://glazy.org/recipes/7160"
    },
    {
      "id": 25827,
      "code": "GLAZY-25827",
      "name": "Harris #17 Tam (Ball Clay)",
      "cone": "4 - 7",
      "surface": "Satin",
      "transparency": "Opaque",
      "atmosphere": "Oxidation",
      "subtype": "Glaze - Iron - Kaki, Tomato Red",
      "ingredients": [
        {
          "material": "Soda Feldspar",
          "amount": 25.5
        },
        {
          "material": "Tinkar Z",
          "amount": 18.0
        },
        {
          "material": "Dolomite",
          "amount": 12.0
        },
        {
          "material": "Talc",
          "amount": 12.0
        },
        {
          "material": "Silica",
          "amount": 11.5
        },
        {
          "material": "Ferro Frit 3134",
          "amount": 11.0
        },
        {
          "material": "Tricalcium Phosphate, Synthetic Bone Ash",
          "amount": 10.0
        }
      ],
      "additionals": [
        {
          "material": "Yellow Iron Oxide",
          "amount": 11.0
        }
      ],
      "description": "Harris Tenmoku red, el n\u00b017 en la grilla de Currie. Usando Tinkar y decimales ajustados. Enfriamiento controlado, con retenci\u00f3n de 1 hora a 980\u00b0C. Harris Tenmoku Red (variation), Glaze #17 on Ian Currie's grid, using Ball Clay (Tinkar, Argentina ). Slow cooling, hold 1 hour at 980\u00b0C Passed the vinegar/lemon test",
      "createdBy": "Clara Giorello",
      "source": "glazy.org",
      "url": "https://glazy.org/recipes/25827"
    },
    {
      "id": 12445,
      "code": "GLAZY-12445",
      "name": "Harris #17 Tam (Ball Clay) (variation)",
      "cone": "5",
      "surface": "Smooth Matte",
      "transparency": "Opaque",
      "atmosphere": "Oxidation",
      "subtype": "Glaze - Iron - Kaki, Tomato Red",
      "ingredients": [
        {
          "material": "Soda Feldspar",
          "amount": 25.42
        },
        {
          "material": "Ball Clay",
          "amount": 18.13
        },
        {
          "material": "Dolomite",
          "amount": 12.01
        },
        {
          "material": "Talc",
          "amount": 12.01
        },
        {
          "material": "Ferro Frit 3134",
          "amount": 11.3
        },
        {
          "material": "Silica",
          "amount": 11.25
        },
        {
          "material": "Tricalcium Phosphate, Synthetic Bone Ash",
          "amount": 9.89
        }
      ],
      "additionals": [
        {
          "material": "Yellow Iron Oxide",
          "amount": 11.0
        }
      ],
      "description": "Original source https://glazy.org/recipes/7160 Harris Tenmoku Red (variation), Glaze #17 on Ian Currie's grid, using Ball Clay (Tinkar, Argentina ). Slow cooling.",
      "createdBy": "mitch henke",
      "source": "glazy.org",
      "url": "https://glazy.org/recipes/12445"
    },
    {
      "id": 7140,
      "code": "GLAZY-7140",
      "name": "Harris #18 Tam (Ball Clay)",
      "cone": "5",
      "surface": "Matte",
      "transparency": "Opaque",
      "atmosphere": "Oxidation",
      "subtype": "Glaze - Iron - Kaki, Tomato Red",
      "ingredients": [
        {
          "material": "Silica",
          "amount": 22.5
        },
        {
          "material": "Soda Feldspar",
          "amount": 22.05
        },
        {
          "material": "Tinkar Z",
          "amount": 16.25
        },
        {
          "material": "Dolomite",
          "amount": 10.41
        },
        {
          "material": "Talc",
          "amount": 10.41
        },
        {
          "material": "Ferro Frit 3134",
          "amount": 9.8
        },
        {
          "material": "Tricalcium Phosphate, Synthetic Bone Ash",
          "amount": 8.58
        }
      ],
      "additionals": [
        {
          "material": "Yellow Iron Oxide",
          "amount": 11.0
        }
      ],
      "description": "Harris Tenmoku Red (variation), Glaze #18 on Ian Currie's grid, using ball Clay (Tinkar, Argentina ) Kaki Red with gold. Breaks Black. It would be nicer at cone 6/7. Slow cooling.",
      "createdBy": "Clara Giorello",
      "source": "glazy.org",
      "url": "https://glazy.org/recipes/7140"
    },
    {
      "id": 7145,
      "code": "GLAZY-7145",
      "name": "Harris #1Tam (Ball Clay)",
      "cone": "5",
      "surface": "Glossy",
      "transparency": "Opaque",
      "atmosphere": "Oxidation",
      "subtype": "Glaze - Iron - Kaki, Tomato Red",
      "ingredients": [
        {
          "material": "Tinkar Z",
          "amount": 40.0
        },
        {
          "material": "Soda Feldspar",
          "amount": 21.6
        },
        {
          "material": "Dolomite",
          "amount": 10.2
        },
        {
          "material": "Talc",
          "amount": 10.2
        },
        {
          "material": "Ferro Frit 3134",
          "amount": 9.6
        },
        {
          "material": "Tricalcium Phosphate, Synthetic Bone Ash",
          "amount": 8.4
        }
      ],
      "additionals": [
        {
          "material": "Yellow Iron Oxide",
          "amount": 11.0
        }
      ],
      "description": "Harris Tenmoku Red (variation), Glaze #1 on Ian Currie's grid, using Ball Clay (Tinkar Z, Argentina ) Kaki red motled black. Breaks Black. Slow cooling cycle.",
      "createdBy": "Clara Giorello",
      "source": "glazy.org",
      "url": "https://glazy.org/recipes/7145"
    },
    {
      "id": 7232,
      "code": "GLAZY-7232",
      "name": "Harris #2 K (Kaolin)",
      "cone": "5",
      "surface": "Satin",
      "transparency": "Opaque",
      "atmosphere": "Oxidation",
      "subtype": "Glaze - Iron - Kaki, Tomato Red",
      "ingredients": [
        {
          "material": "Caol\u00edn Patag\u00f3nico",
          "amount": 36.24
        },
        {
          "material": "Soda Feldspar",
          "amount": 19.35
        },
        {
          "material": "Silica",
          "amount": 10.0
        },
        {
          "material": "Dolomite",
          "amount": 9.14
        },
        {
          "material": "Talc",
          "amount": 9.14
        },
        {
          "material": "Ferro Frit 3134",
          "amount": 8.6
        },
        {
          "material": "Tricalcium Phosphate, Synthetic Bone Ash",
          "amount": 7.53
        }
      ],
      "additionals": [
        {
          "material": "Yellow Iron Oxide",
          "amount": 11.0
        }
      ],
      "description": "Harris Tenmoku Red (variation), Glaze #2 on Ian Currie's grid, using kaolin",
      "createdBy": "Clara Giorello",
      "source": "glazy.org",
      "url": "https://glazy.org/recipes/7232"
    },
    {
      "id": 7158,
      "code": "GLAZY-7158",
      "name": "Harris #2 Tam (Ball Clay)",
      "cone": "5",
      "surface": "Glossy",
      "transparency": "Opaque",
      "atmosphere": "Oxidation",
      "subtype": "Glaze - Iron - Kaki, Tomato Red",
      "ingredients": [
        {
          "material": "Tinkar Z",
          "amount": 36.25
        },
        {
          "material": "Soda Feldspar",
          "amount": 19.35
        },
        {
          "material": "Silica",
          "amount": 10.0
        },
        {
          "material": "Dolomite",
          "amount": 9.14
        },
        {
          "material": "Talc",
          "amount": 9.14
        },
        {
          "material": "Ferro Frit 3134",
          "amount": 8.6
        },
        {
          "material": "Tricalcium Phosphate, Synthetic Bone Ash",
          "amount": 7.53
        }
      ],
      "additionals": [
        {
          "material": "Yellow Iron Oxide",
          "amount": 11.0
        }
      ],
      "description": "Harris Tenmoku Red (variation), Glaze #2 on Ian Currie's grid, using Ball Clay ( Tinkar Z, Argentina )",
      "createdBy": "Clara Giorello",
      "source": "glazy.org",
      "url": "https://glazy.org/recipes/7158"
    },
    {
      "id": 7161,
      "code": "GLAZY-7161",
      "name": "Harris #22 Tam (Ball Clay)",
      "cone": "5",
      "surface": "Matte",
      "transparency": "Opaque",
      "atmosphere": "Oxidation",
      "subtype": "Glaze - Iron - Kaki, Tomato Red",
      "ingredients": [
        {
          "material": "Soda Feldspar",
          "amount": 27.45
        },
        {
          "material": "Dolomite",
          "amount": 12.96
        },
        {
          "material": "Talc",
          "amount": 12.96
        },
        {
          "material": "Ferro Frit 3134",
          "amount": 12.2
        },
        {
          "material": "Tinkar Z",
          "amount": 12.08
        },
        {
          "material": "Silica",
          "amount": 11.67
        },
        {
          "material": "Tricalcium Phosphate, Synthetic Bone Ash",
          "amount": 10.68
        }
      ],
      "additionals": [
        {
          "material": "Yellow Iron Oxide",
          "amount": 11.0
        }
      ],
      "description": "Harris Tenmoku Red (variation), Glaze #22 on Ian Currie's grid, using Ball Clay (Tinkar, Argentina ). Slow cooling.",
      "createdBy": "Clara Giorello",
      "source": "glazy.org",
      "url": "https://glazy.org/recipes/7161"
    },
    {
      "id": 7139,
      "code": "GLAZY-7139",
      "name": "Harris #23 Tam (Ball Clay)",
      "cone": "5",
      "surface": "Matte",
      "transparency": "Opaque",
      "atmosphere": "Oxidation",
      "subtype": "Glaze - Iron - Kaki, Tomato Red",
      "ingredients": [
        {
          "material": "Soda Feldspar",
          "amount": 23.7
        },
        {
          "material": "Silica",
          "amount": 23.33
        },
        {
          "material": "Dolomite",
          "amount": 11.19
        },
        {
          "material": "Talc",
          "amount": 11.19
        },
        {
          "material": "Tinkar Z",
          "amount": 10.83
        },
        {
          "material": "Ferro Frit 3134",
          "amount": 10.53
        },
        {
          "material": "Tricalcium Phosphate, Synthetic Bone Ash",
          "amount": 9.22
        }
      ],
      "additionals": [
        {
          "material": "Yellow Iron Oxide",
          "amount": 11.0
        }
      ],
      "description": "Harris Tenmoku Red (variation), Glaze #18 on Ian Currie's grid, using Ball Clay.(Tinkar, Argentina ) Kaki Red. Breaks Black. It would be nicer at cone 6/7.",
      "createdBy": "Clara Giorello",
      "source": "glazy.org",
      "url": "https://glazy.org/recipes/7139"
    },
    {
      "id": 7230,
      "code": "GLAZY-7230",
      "name": "Harris #26 K (Kaolin)",
      "cone": "5",
      "surface": "Semi-glossy",
      "transparency": "Opaque",
      "atmosphere": "Oxidation",
      "subtype": "Glaze - Iron - Kaki, Tomato Red",
      "ingredients": [
        {
          "material": "Soda Feldspar",
          "amount": 33.6
        },
        {
          "material": "Dolomite",
          "amount": 15.87
        },
        {
          "material": "Talc",
          "amount": 15.87
        },
        {
          "material": "Ferro Frit 3134",
          "amount": 14.93
        },
        {
          "material": "Tricalcium Phosphate, Synthetic Bone Ash",
          "amount": 13.07
        },
        {
          "material": "Caol\u00edn Patag\u00f3nico",
          "amount": 6.67
        }
      ],
      "additionals": [
        {
          "material": "Yellow Iron Oxide",
          "amount": 11.0
        }
      ],
      "description": "Harris Tenmoku Red (variation), Glaze #26 on Ian Currie's grid, using kaolin. Runny. Slow cooling.",
      "createdBy": "Clara Giorello",
      "source": "glazy.org",
      "url": "https://glazy.org/recipes/7230"
    },
    {
      "id": 7162,
      "code": "GLAZY-7162",
      "name": "Harris #27 Tam (Ball Clay)",
      "cone": "5",
      "surface": "Matte",
      "transparency": "Opaque",
      "atmosphere": "Oxidation",
      "subtype": "Glaze - Iron - Kaki, Tomato Red",
      "ingredients": [
        {
          "material": "Soda Feldspar",
          "amount": 29.47
        },
        {
          "material": "Dolomite",
          "amount": 13.92
        },
        {
          "material": "Talc",
          "amount": 13.92
        },
        {
          "material": "Ferro Frit 3134",
          "amount": 13.1
        },
        {
          "material": "Silica",
          "amount": 12.08
        },
        {
          "material": "Tricalcium Phosphate, Synthetic Bone Ash",
          "amount": 11.46
        },
        {
          "material": "Tinkar Z",
          "amount": 6.04
        }
      ],
      "additionals": [
        {
          "material": "Yellow Iron Oxide",
          "amount": 11.0
        }
      ],
      "description": "Harris Tenmoku Red (variation), Glaze #27 on Ian Currie's grid, using Ball Clay (Tinkar, Argentina ). Slow cooling cycle.",
      "createdBy": "Clara Giorello",
      "source": "glazy.org",
      "url": "https://glazy.org/recipes/7162"
    },
    {
      "id": 7234,
      "code": "GLAZY-7234",
      "name": "Harris #3 K (kaolin)",
      "cone": "5",
      "surface": "Satin",
      "transparency": "Opaque",
      "atmosphere": "Oxidation",
      "subtype": "Glaze - Iron - Kaki, Tomato Red",
      "ingredients": [
        {
          "material": "Caol\u00edn Patag\u00f3nico",
          "amount": 32.5
        },
        {
          "material": "Silica",
          "amount": 20.0
        },
        {
          "material": "Soda Feldspar",
          "amount": 17.1
        },
        {
          "material": "Dolomite",
          "amount": 8.08
        },
        {
          "material": "Talc",
          "amount": 8.08
        },
        {
          "material": "Ferro Frit 3134",
          "amount": 7.6
        },
        {
          "material": "Tricalcium Phosphate, Synthetic Bone Ash",
          "amount": 6.65
        }
      ],
      "additionals": [
        {
          "material": "Yellow Iron Oxide",
          "amount": 11.0
        }
      ],
      "description": "Harris Tenmoku Red (variation), Glaze #3 on Ian Currie's grid, using kaolin. Slow cool",
      "createdBy": "Clara Giorello",
      "source": "glazy.org",
      "url": "https://glazy.org/recipes/7234"
    },
    {
      "id": 7163,
      "code": "GLAZY-7163",
      "name": "Harris #32",
      "cone": "5",
      "surface": "Matte",
      "transparency": "Opaque",
      "atmosphere": "Oxidation",
      "subtype": "Glaze - Iron - Kaki, Tomato Red",
      "ingredients": [
        {
          "material": "Soda Feldspar",
          "amount": 31.5
        },
        {
          "material": "Dolomite",
          "amount": 14.88
        },
        {
          "material": "Talc",
          "amount": 14.88
        },
        {
          "material": "Ferro Frit 3134",
          "amount": 14.0
        },
        {
          "material": "Silica",
          "amount": 12.5
        },
        {
          "material": "Tricalcium Phosphate, Synthetic Bone Ash",
          "amount": 12.25
        }
      ],
      "additionals": [
        {
          "material": "Yellow Iron Oxide",
          "amount": 11.0
        }
      ],
      "description": "Harris Tenmoku Red (variation), Glaze #32 on Ian Currie's grid. Slow cooling cycle.",
      "createdBy": "Clara Giorello",
      "source": "glazy.org",
      "url": "https://glazy.org/recipes/7163"
    },
    {
      "id": 7147,
      "code": "GLAZY-7147",
      "name": "Harris #6 Tam (Ball Clay)",
      "cone": "5 - 7",
      "surface": "Glossy",
      "transparency": "Opaque",
      "atmosphere": "Oxidation",
      "subtype": "Glaze - Iron - Kaki, Tomato Red",
      "ingredients": [
        {
          "material": "Tinkar Z",
          "amount": 33.33
        },
        {
          "material": "Soda Feldspar",
          "amount": 24.0
        },
        {
          "material": "Dolomite",
          "amount": 11.33
        },
        {
          "material": "Talc",
          "amount": 11.33
        },
        {
          "material": "Ferro Frit 3134",
          "amount": 10.67
        },
        {
          "material": "Tricalcium Phosphate, Synthetic Bone Ash",
          "amount": 9.33
        }
      ],
      "additionals": [
        {
          "material": "Yellow Iron Oxide",
          "amount": 11.0
        }
      ],
      "description": "Harris Tenmoku Red (variation), Glaze #6 on Ian Currie's grid, using Ball Clay (Tinkar Z, Argentina) Kaki red/green/silver dots at cone 5/6/7. Breaks Black. Sensitive to thickness. Slow cooling cycle.",
      "createdBy": "Clara Giorello",
      "source": "glazy.org",
      "url": "https://glazy.org/recipes/7147"
    },
    {
      "id": 7136,
      "code": "GLAZY-7136",
      "name": "Harris #7 K (Kaolin)",
      "cone": "5 - 6",
      "surface": "Glossy",
      "transparency": "Opaque",
      "atmosphere": "Oxidation",
      "subtype": "Glaze - Iron - Kaki, Tomato Red",
      "ingredients": [
        {
          "material": "Caol\u00edn Patag\u00f3nico",
          "amount": 30.21
        },
        {
          "material": "Soda Feldspar",
          "amount": 21.38
        },
        {
          "material": "Silica",
          "amount": 10.42
        },
        {
          "material": "Dolomite",
          "amount": 10.09
        },
        {
          "material": "Talc",
          "amount": 10.09
        },
        {
          "material": "Ferro Frit 3134",
          "amount": 9.5
        },
        {
          "material": "Tricalcium Phosphate, Synthetic Bone Ash",
          "amount": 8.31
        }
      ],
      "additionals": [
        {
          "material": "Red Iron Oxide",
          "amount": 11.0
        }
      ],
      "description": "Harris Tenmoku Red (variation), Glaze #7 on Ian Currie's grid, using Kaolin.",
      "createdBy": "Clara Giorello",
      "source": "glazy.org",
      "url": "https://glazy.org/recipes/7136"
    },
    {
      "id": 8803,
      "code": "GLAZY-8803",
      "name": "Harris #7 Rutile Variation",
      "cone": "5 - 6",
      "surface": "Glossy",
      "transparency": "Opaque",
      "atmosphere": "Oxidation, Reduction",
      "subtype": "Glaze - Iron - Kaki, Tomato Red",
      "ingredients": [
        {
          "material": "Tinkar Z",
          "amount": 30.21
        },
        {
          "material": "Soda Feldspar",
          "amount": 21.38
        },
        {
          "material": "Silica",
          "amount": 10.42
        },
        {
          "material": "Dolomite",
          "amount": 10.09
        },
        {
          "material": "Talc",
          "amount": 10.09
        },
        {
          "material": "Ferro Frit 3134",
          "amount": 9.5
        },
        {
          "material": "Tricalcium Phosphate, Synthetic Bone Ash",
          "amount": 8.31
        }
      ],
      "additionals": [
        {
          "material": "Yellow Iron Oxide",
          "amount": 11.0
        },
        {
          "material": "Bentonite",
          "amount": 2.0
        },
        {
          "material": "Rutile",
          "amount": 2.0
        }
      ],
      "description": "Similar color response than Harris #7Tam : https://glazy.org/recipes/7138 , easier to apply, more depth. Passed de lemon test Tinkar Z = ball clay. Us\u00e9 frita Crecer 174, que es lo mismo que la 3134 de Ferro",
      "createdBy": "Clara Giorello",
      "source": "glazy.org",
      "url": "https://glazy.org/recipes/8803"
    },
    {
      "id": 7138,
      "code": "GLAZY-7138",
      "name": "Harris #7 Tam (Ball Clay)",
      "cone": "5 - 6",
      "surface": "Glossy",
      "transparency": "Opaque",
      "atmosphere": "Oxidation, Reduction",
      "subtype": "Glaze - Iron - Kaki, Tomato Red",
      "ingredients": [
        {
          "material": "Tinkar Z",
          "amount": 30.21
        },
        {
          "material": "Soda Feldspar",
          "amount": 21.38
        },
        {
          "material": "Silica",
          "amount": 10.42
        },
        {
          "material": "Dolomite",
          "amount": 10.09
        },
        {
          "material": "Talc",
          "amount": 10.09
        },
        {
          "material": "Ferro Frit 3134",
          "amount": 9.5
        },
        {
          "material": "Tricalcium Phosphate, Synthetic Bone Ash",
          "amount": 8.31
        }
      ],
      "additionals": [
        {
          "material": "Yellow Iron Oxide",
          "amount": 11.0
        }
      ],
      "description": "Harris Tenmoku Red (variation), Glaze #7 on Ian Currie's grid, using Ball Clay (Tinkar Z, Argentina) Kaki Red with silver. More silver in redux. Breaks Black.",
      "createdBy": "Clara Giorello",
      "source": "glazy.org",
      "url": "https://glazy.org/recipes/7138"
    },
    {
      "id": 7233,
      "code": "GLAZY-7233",
      "name": "Harris #8 K (Kaolin)",
      "cone": "5",
      "surface": "Semi-glossy",
      "transparency": "Opaque",
      "atmosphere": "Oxidation",
      "subtype": "Glaze - Iron - Kaki, Tomato Red",
      "ingredients": [
        {
          "material": "Caol\u00edn Patag\u00f3nico",
          "amount": 27.09
        },
        {
          "material": "Silica",
          "amount": 20.83
        },
        {
          "material": "Soda Feldspar",
          "amount": 18.75
        },
        {
          "material": "Dolomite",
          "amount": 8.85
        },
        {
          "material": "Talc",
          "amount": 8.85
        },
        {
          "material": "Ferro Frit 3134",
          "amount": 8.34
        },
        {
          "material": "Tricalcium Phosphate, Synthetic Bone Ash",
          "amount": 7.29
        }
      ],
      "additionals": [
        {
          "material": "Yellow Iron Oxide",
          "amount": 11.0
        }
      ],
      "description": "Harris Tenmoku Red (variation), Glaze #8 on Ian Currie's grid, using kaolin",
      "createdBy": "Clara Giorello",
      "source": "glazy.org",
      "url": "https://glazy.org/recipes/7233"
    },
    {
      "id": 26370,
      "code": "GLAZY-26370",
      "name": "Harris 8K Ajustado",
      "cone": "5 - 7",
      "surface": "Semi-glossy",
      "transparency": "Opaque",
      "atmosphere": "Oxidation, Reduction",
      "subtype": "Glaze - Iron - Kaki, Tomato Red",
      "ingredients": [
        {
          "material": "Caol\u00edn Patag\u00f3nico",
          "amount": 27.0
        },
        {
          "material": "Silica",
          "amount": 21.0
        },
        {
          "material": "Soda Feldspar",
          "amount": 19.0
        },
        {
          "material": "Dolomite",
          "amount": 9.0
        },
        {
          "material": "Talc",
          "amount": 9.0
        },
        {
          "material": "Ferro Frit 3134",
          "amount": 8.0
        },
        {
          "material": "Tricalcium Phosphate, Synthetic Bone Ash",
          "amount": 7.0
        }
      ],
      "additionals": [
        {
          "material": "Yellow Iron Oxide",
          "amount": 11.0
        }
      ],
      "description": "Variaci\u00f3n de Harris Tenmoku Red, el #8 en la grilla de Currie, usando caol\u00edn patag\u00f3nico. Decimales ajustados. Cono6 ox con retenci\u00f3n en bajada a 960\u00b0C: kaki con reflejo plata. Abre en negro. En reducci\u00f3n el tono es m\u00e1s apagado y hay menos reflejos met\u00e1licos. Harris Tenmoku Red (variation), Glaze #8 on Ian Currie's grid, using kaolin. Adjusted decimals.",
      "createdBy": "Clara Giorello",
      "source": "glazy.org",
      "url": "https://glazy.org/recipes/26370"
    },
    {
      "id": 7150,
      "code": "GLAZY-7150",
      "name": "Harris Average",
      "cone": "4 - 5 1/2",
      "surface": "Satin",
      "transparency": "Opaque",
      "atmosphere": "Oxidation",
      "subtype": "Glaze - Iron - Kaki, Tomato Red",
      "ingredients": [
        {
          "material": "Caol\u00edn Patag\u00f3nico",
          "amount": 30.0
        },
        {
