Repository: MrSeldon/argilev2

File: data/glazes/glazy.json (part 133 of 315)
{
          "material": "Soda Feldspar",
          "amount": 25.2
        },
        {
          "material": "Dolomite",
          "amount": 11.9
        },
        {
          "material": "Talc",
          "amount": 11.9
        },
        {
          "material": "Ferro Frit 3134",
          "amount": 11.2
        },
        {
          "material": "Tricalcium Phosphate, Synthetic Bone Ash",
          "amount": 9.8
        }
      ],
      "additionals": [
        {
          "material": "Red Iron Oxide",
          "amount": 12.0
        }
      ],
      "description": "Harris Tenmoku Red (variation), Glaze #11 and #16 average on Ian Currie's grid. Average created by Dante Alberro. Breaks dark brown . Slow cooling cycle. Not passed the lemon test",
      "createdBy": "Clara Giorello",
      "source": "glazy.org",
      "url": "https://glazy.org/recipes/7150"
    },
    {
      "id": 8804,
      "code": "GLAZY-8804",
      "name": "Harris Average Rutile",
      "cone": "5 1/2",
      "surface": "Satin",
      "transparency": "Opaque",
      "atmosphere": "Oxidation",
      "subtype": "Glaze - Iron - Kaki, Tomato Red",
      "ingredients": [
        {
          "material": "Caol\u00edn Patag\u00f3nico",
          "amount": 30.0
        },
        {
          "material": "Soda Feldspar",
          "amount": 25.2
        },
        {
          "material": "Dolomite",
          "amount": 11.9
        },
        {
          "material": "Talc",
          "amount": 11.9
        },
        {
          "material": "Ferro Frit 3134",
          "amount": 11.2
        },
        {
          "material": "Tricalcium Phosphate, Synthetic Bone Ash",
          "amount": 9.8
        }
      ],
      "additionals": [
        {
          "material": "Red Iron Oxide",
          "amount": 12.0
        },
        {
          "material": "Bentonite",
          "amount": 2.0
        },
        {
          "material": "Rutile",
          "amount": 2.0
        }
      ],
      "description": "Harris Tenmoku Red (variation), Glaze #11 and #16 average on Ian Currie's grid. Plus 2% rutile: similar color response, but easier to apply. Passed the lemon test. Kaki red. Breaks dark brown . Slow cooling cycle.",
      "createdBy": "Clara Giorello",
      "source": "glazy.org",
      "url": "https://glazy.org/recipes/8804"
    },
    {
      "id": 161509,
      "code": "GLAZY-161509",
      "name": "Harris Kaki A029",
      "cone": "4 - 5 1/2",
      "surface": "Glossy",
      "transparency": "Opaque",
      "atmosphere": "Oxidation",
      "subtype": "Glaze - Iron - Kaki, Tomato Red",
      "ingredients": [
        {
          "material": "Kaolin",
          "amount": 40.0
        },
        {
          "material": "Soda Feldspar",
          "amount": 21.6
        },
        {
          "material": "Dolomite",
          "amount": 10.2
        },
        {
          "material": "Talc",
          "amount": 10.2
        },
        {
          "material": "Ferro Frit 3134-2 (174)",
          "amount": 9.6
        },
        {
          "material": "Tricalcium Phosphate, Synthetic Bone Ash",
          "amount": 8.4
        }
      ],
      "additionals": [
        {
          "material": "Yellow Ochre",
          "amount": 11.0
        }
      ],
      "description": "Caramelo oscuro. En capa gruesa desarrolla algo de rojo, necesita enfriamento controlado. Interesantes resultados en superposiciones con otros esmaltes.",
      "createdBy": "Mart\u00edn Rolando",
      "source": "glazy.org",
      "url": "https://glazy.org/recipes/161509"
    },
    {
      "id": 196060,
      "code": "GLAZY-196060",
      "name": "Harris Temmoku",
      "cone": "6 - 11",
      "surface": "Glossy",
      "transparency": "Opaque",
      "atmosphere": "Oxidation",
      "subtype": "Glaze - Iron - Kaki, Tomato Red",
      "ingredients": [
        {
          "material": "Silica",
          "amount": 28.0
        },
        {
          "material": "EP Kaolin",
          "amount": 20.0
        },
        {
          "material": "Nepheline Syenite",
          "amount": 18.0
        },
        {
          "material": "Dolomite",
          "amount": 9.0
        },
        {
          "material": "Talc",
          "amount": 9.0
        },
        {
          "material": "Gerstley Borate",
          "amount": 8.0
        },
        {
          "material": "Bone Ash",
          "amount": 7.0
        }
      ],
      "additionals": [
        {
          "material": "Red Iron Oxide",
          "amount": 11.0
        }
      ],
      "description": "Original recipe from page 88 of John Britt's The Complete Guide to Mid-Range Glazes.",
      "createdBy": "Austin Geithner",
      "source": "glazy.org",
      "url": "https://glazy.org/recipes/196060"
    },
    {
      "id": 7134,
      "code": "GLAZY-7134",
      "name": "Harris Tenmoku Red",
      "cone": "6 - 7",
      "surface": "Satin",
      "transparency": "Opaque",
      "atmosphere": "Oxidation",
      "subtype": "Glaze - Iron - Kaki, Tomato Red",
      "ingredients": [
        {
          "material": "Silica",
          "amount": 28.2
        },
        {
          "material": "Ball Clay",
          "amount": 18.6
        },
        {
          "material": "Nepheline Syenite",
          "amount": 18.6
        },
        {
          "material": "Dolomite",
          "amount": 9.3
        },
        {
          "material": "Talc",
          "amount": 9.3
        },
        {
          "material": "Gerstley Borate",
          "amount": 8.5
        },
        {
          "material": "Bone Ash",
          "amount": 7.5
        }
      ],
      "additionals": [
        {
          "material": "Red Iron Oxide",
          "amount": 11.0
        }
      ],
      "description": "Original recipe found in Internet: http://cone6pots.ning.com/m/group/discussion?id=2103784:Topic:7400 Sample and pic from Randy McCall",
      "createdBy": "Clara Giorello",
      "source": "glazy.org",
      "url": "https://glazy.org/recipes/7134"
    },
    {
      "id": 7135,
      "code": "GLAZY-7135",
      "name": "Harris Tenmoku Red (variation)",
      "cone": "5",
      "surface": "Matte",
      "transparency": "Opaque",
      "atmosphere": "Oxidation",
      "subtype": "Glaze - Iron - Kaki, Tomato Red",
      "ingredients": [
        {
          "material": "Silica",
          "amount": 28.2
        },
        {
          "material": "Soda Feldspar",
          "amount": 18.6
        },
        {
          "material": "Tinkar Z",
          "amount": 18.6
        },
        {
          "material": "Dolomite",
          "amount": 9.3
        },
        {
          "material": "Talc",
          "amount": 9.3
        },
        {
          "material": "Ferro Frit 3134",
          "amount": 8.5
        },
        {
          "material": "Tricalcium Phosphate, Synthetic Bone Ash",
          "amount": 7.5
        }
      ],
      "additionals": [
        {
          "material": "Red Iron Oxide",
          "amount": 11.0
        }
      ],
      "description": "Harris Tenmoku Red using Soda Feldspar and FF 3134. Underfired at cone 5, needs cone 6/7.",
      "createdBy": "Clara Giorello",
      "source": "glazy.org",
      "url": "https://glazy.org/recipes/7135"
    },
    {
      "id": 8010,
      "code": "GLAZY-8010",
      "name": "Harris/Giorello 7 (variation 2)",
      "cone": "4",
      "surface": "Glossy",
      "transparency": "Opaque",
      "atmosphere": "Oxidation",
      "subtype": "Glaze - Iron",
      "ingredients": [
        {
          "material": "Kaolin G1",
          "amount": 29.2
        },
        {
          "material": "Talc - CPS",
          "amount": 16.7
        },
        {
          "material": "Nepheline Syenite, North Cape",
          "amount": 11.6
        },
        {
          "material": "Red Iron Oxide",
          "amount": 10.3
        },
        {
          "material": "Wollastonite",
          "amount": 8.8
        },
        {
          "material": "Silica",
          "amount": 8.2
        },
        {
          "material": "Tricalcium Phosphate, Synthetic Bone Ash",
          "amount": 7.6
        },
        {
          "material": "Frit FSB 510 Na2O",
          "amount": 7.6
        }
      ],
      "description": "Based on Clara Giorello's variation of Cathy Harris' recipe: Harris #7 Tam (Ball Clay). Orange-brown spots on a dark background where thick. I used 15% raw Kaolin G1, and calcined the rest (14.2% raw gives 13.2% calcined). However, thick areas cracked after glazing, so it may be better to calcine more.",
      "createdBy": "Pieter Mostert",
      "source": "glazy.org",
      "url": "https://glazy.org/recipes/8010"
    },
    {
      "id": 17452,
      "code": "GLAZY-17452",
      "name": "Harris/Giorello 7, high MgO, low CaO",
      "cone": "4",
      "surface": "Glossy",
      "transparency": "Opaque",
      "atmosphere": "Oxidation",
      "subtype": "Glaze - Iron",
      "ingredients": [
        {
          "material": "Talc - CPS",
          "amount": 22.4
        },
        {
          "material": "Calcined Kaolin G1",
          "amount": 18.4
        },
        {
          "material": "Nepheline Syenite, North Cape",
          "amount": 11.9
        },
        {
          "material": "Red Iron Oxide",
          "amount": 10.5
        },
        {
          "material": "Kaolin G1",
          "amount": 10.0
        },
        {
          "material": "Silica",
          "amount": 7.7
        },
        {
          "material": "Tricalcium Phosphate, Synthetic Bone Ash",
          "amount": 7.7
        },
        {
          "material": "Frit FSB 510 Na2O",
          "amount": 7.7
        },
        {
          "material": "Wollastonite",
          "amount": 3.7
        }
      ],
      "description": "A variation on Harris/Giorello 7 (variation 2), with some CaO replaced by MgO. Compare with Harris/Giorello 7, low MgO, high CaO. Reformulation using B13 Ball Clay: https://glazy.org/recipes/38574 Reformulation using B13 Ball Clay, minus some Silica: https://glazy.org/recipes/38576 Try decreasing alumina.",
      "createdBy": "Pieter Mostert",
      "source": "glazy.org",
      "url": "https://glazy.org/recipes/17452"
    },
    {
      "id": 17453,
      "code": "GLAZY-17453",
      "name": "Harris/Giorello 7, low MgO, high CaO",
      "cone": "4",
      "surface": "Glossy",
      "transparency": "Opaque",
      "atmosphere": "Oxidation",
      "subtype": "Glaze - Iron",
      "ingredients": [
        {
          "material": "Calcined Kaolin G1",
          "amount": 18.2
        },
        {
          "material": "Talc - CPS",
          "amount": 13.3
        },
        {
          "material": "Wollastonite",
          "amount": 12.0
        },
        {
          "material": "Nepheline Syenite, North Cape",
          "amount": 11.8
        },
        {
          "material": "Red Iron Oxide",
          "amount": 10.5
        },
        {
          "material": "Kaolin G1",
          "amount": 10.0
        },
        {
          "material": "Silica",
          "amount": 8.8
        },
        {
          "material": "Tricalcium Phosphate, Synthetic Bone Ash",
          "amount": 7.7
        },
        {
          "material": "Frit FSB 510 Na2O",
          "amount": 7.7
        }
      ],
      "description": "A variation on Harris/Giorello 7 (variation 2), where some of the MgO has been replaced by CaO. Compare with Harris/Giorello 7, high MgO, low CaO.",
      "createdBy": "Pieter Mostert",
      "source": "glazy.org",
      "url": "https://glazy.org/recipes/17453"
    },
    {
      "id": 145953,
      "code": "GLAZY-145953",
      "name": "Harvey",
      "cone": "6",
      "surface": "Semi-glossy",
      "transparency": "Translucent",
      "atmosphere": "Oxidation",
      "subtype": "Glaze - Clear",
      "ingredients": [
        {
          "material": "Cornwall Stone Substitute",
          "amount": 34.5
        },
        {
          "material": "Silica",
          "amount": 15.6
        },
        {
          "material": "Whiting",
          "amount": 12.5
        },
        {
          "material": "Wollastonite",
          "amount": 12.5
        },
        {
          "material": "Kentucky OM #4 Ball Clay",
          "amount": 11.5
        },
        {
          "material": "Ferro Frit 3124",
          "amount": 8.2
        },
        {
          "material": "Gerstley Borate",
          "amount": 5.2
        }
      ],
      "additionals": [
        {
          "material": "Bentonite",
          "amount": 2.0
        }
      ],
      "description": "Credited to Rebecca Harvey in John Britt book, Complete Guide to Mid-Range Glazes, page 105, image page 28. Original recipe had Cornwall Stone and kaolin. I substituted 1:1, CMW30 for Cornwall Stone and ball clay for kaolin.",
      "createdBy": "Naomi Duffey",
      "source": "glazy.org",
      "url": "https://glazy.org/recipes/145953"
    },
    {
      "id": 19961,
      "code": "GLAZY-19961",
      "name": "Harvey Red Plum",
      "cone": "9 - 10",
      "surface": "Semi-glossy",
      "transparency": "Opaque",
      "atmosphere": "Reduction, Salt & Soda",
      "subtype": "Glaze - Red - Copper",
      "ingredients": [
        {
          "material": "Custer Feldspar",
          "amount": 48.41
        },
        {
          "material": "Silica",
          "amount": 20.71
        },
        {
          "material": "Gerstley Borate",
          "amount": 14.2
        },
        {
          "material": "Whiting",
          "amount": 8.57
        },
        {
          "material": "Dolomite",
          "amount": 5.5
        },
        {
          "material": "EP Kaolin",
          "amount": 2.6
        }
      ],
      "additionals": [
        {
          "material": "Zinc Oxide",
          "amount": 4.0
        },
        {
          "material": "Tin Oxide",
          "amount": 3.0
        },
        {
          "material": "Copper Carbonate",
          "amount": 1.0
        }
      ],
      "description": "",
      "createdBy": "Cecilia Secaira",
      "source": "glazy.org",
      "url": "https://glazy.org/recipes/19961"
    },
    {
      "id": 41977,
      "code": "GLAZY-41977",
      "name": "Hat Turquoise Rx",
      "cone": "4 - 6",
      "surface": "Glossy",
      "transparency": "Transparent",
      "atmosphere": "Oxidation",
      "subtype": "Glaze",
      "ingredients": [
        {
          "material": "Ferro Frit 3249",
          "amount": 31.0
        },
        {
          "material": "Ferro Frit 3110",
          "amount": 18.0
        },
        {
          "material": "Silica",
          "amount": 18.0
        },
        {
          "material": "Minspar 200",
          "amount": 14.0
        },
        {
          "material": "EP Kaolin",
          "amount": 6.5
        },
        {
          "material": "Whiting",
          "amount": 5.5
        },
        {
          "material": "Zinc Oxide",
          "amount": 3.0
        },
        {
          "material": "Lithium Carbonate",
          "amount": 2.0
        }
      ],
      "additionals": [
        {
          "material": "Rutile",
          "amount": 3.0
        },
        {
          "material": "Copper Carbonate",
          "amount": 2.0
        },
        {
          "material": "Crocus martis",
          "amount": 0.5
        },
        {
          "material": "Red Iron Oxide",
          "amount": 0.5
        }
      ],
      "description": "I love the color but not the ratio. So, balanced the R2O:RO with a magnesium frit for a more durable surface. I personally would fire this to 10, but I will leave it at 4-6 because that's how it came to the site. OG recipe here: https://glazy.org/recipes/30561",
      "createdBy": "Ginger",
      "source": "glazy.org",
      "url": "https://glazy.org/recipes/41977"
    },
    {
      "id": 2302,
      "code": "GLAZY-2302",
      "name": "Hawaiian Blue",
      "cone": "05 1/2 - 01",
      "surface": "",
      "transparency": "Opaque",
      "atmosphere": "Raku",
      "subtype": "Glaze - Raku",
      "ingredients": [
        {
          "material": "Gillespie Borate",
          "amount": 80.0
        },
        {
          "material": "Bone Ash",
          "amount": 20.0
        }
      ],
      "additionals": [
        {
          "material": "Copper Carbonate",
          "amount": 5.0
        },
        {
          "material": "Cobalt Carbonate",
          "amount": 2.5
        },
        {
          "material": "Tin Oxide",
          "amount": 1.3
        }
      ],
      "description": "Glaze Type: Raku (Crackle)",
      "createdBy": "Glazy Admin",
      "source": "glazy.org",
      "url": "https://glazy.org/recipes/2302"
    },
    {
      "id": 462,
      "code": "GLAZY-462",
      "name": "Hawaiian Tan",
      "cone": "10",
      "surface": "Semi-matte",
      "transparency": "",
      "atmosphere": "",
      "subtype": "Glaze - White, Off-White",
      "ingredients": [
        {
          "material": "Dolomite",
          "amount": 33.33
        },
        {
          "material": "Kentucky OM #4 Ball Clay",
          "amount": 33.33
        },
        {
          "material": "Custer Feldspar",
          "amount": 30.0
        }
      ],
      "description": "Simple, easy tan. Semi-matt. I use Dave's porcelain from Laguna. Dean McRaine on the north shore of Kauai",
      "createdBy": "Glazy Admin",
      "source": "glazy.org",
      "url": "https://glazy.org/recipes/462"
    },
    {
      "id": 177202,
      "code": "GLAZY-177202",
      "name": "Hawthorne Slip",
      "cone": "6 - 14",
      "surface": "Matte",
      "transparency": "Opaque",
      "atmosphere": "Salt & Soda, Wood",
      "subtype": "Slip & Engobe - Slip",
      "ingredients": [
        {
          "material": "Hawthorne Bond",
          "amount": 80.0
        },
        {
          "material": "Nepheline Syenite",
          "amount": 20.0
        }
      ],
      "description": "Applied thinly over leather hard clay, shows texture well. Surprising color development in cooler areas of kiln. Brown to red in salt and soda.",
      "createdBy": "chance taylor",
      "source": "glazy.org",
      "url": "https://glazy.org/recipes/177202"
    },
    {
      "id": 44086,
      "code": "GLAZY-44086",
      "name": "Hayden Red",
      "cone": "10",
      "surface": "",
      "transparency": "",
      "atmosphere": "",
      "subtype": "Glaze - Iron - Kaki, Tomato Red",
      "ingredients": [
        {
          "material": "Custer Feldspar",
          "amount": 200.0
        },
        {
          "material": "EP Kaolin",
          "amount": 100.0
        },
        {
          "material": "Dolomite",
          "amount": 64.0
        },
        {
          "material": "Whiting",
          "amount": 40.0
        },
        {
          "material": "Bone Ash",
          "amount": 32.0
        },
        {
          "material": "Red Iron Oxide",
          "amount": 20.0
        },
        {
          "material": "Tin Oxide",
          "amount": 20.0
        },
        {
          "material": "Bentonite",
          "amount": 4.0
        }
      ],
      "description": "From Virginia Scotchie's Clay and Glaze Compendium",
      "createdBy": "Glazy Admin",
      "source": "glazy.org",
      "url": "https://glazy.org/recipes/44086"
    },
    {
      "id": 30881,
      "code": "GLAZY-30881",
      "name": "Haynes Satin",
      "cone": "9 - 10",
      "surface": "Satin-matte",
      "transparency": "Semi-opaque",
      "atmosphere": "Oxidation, Reduction",
      "subtype": "Glaze - White, Off-White",
      "ingredients": [
        {
          "material": "Neph Sye A270",
          "amount": 45.0
        },
        {
          "material": "Dolomite",
          "amount": 10.0
        },
        {
          "material": "Whiting",
          "amount": 8.0
        },
        {
          "material": "Amtalc-C98 Talc",
          "amount": 7.0
        }
      ],
      "additionals": [
        {
          "material": "Bentonite",
          "amount": 2.0
        }
      ],
      "description": "",
      "createdBy": "Alfred Grinding Room - Glazes",
      "source": "glazy.org",
      "url": "https://glazy.org/recipes/30881"
    },
    {
      "id": 43837,
      "code": "GLAZY-43837",
      "name": "Haystack",
      "cone": "9 - 10",
      "surface": "",
      "transparency": "",
      "atmosphere": "Reduction",
      "subtype": "Glaze - Blue - Rutile",
      "ingredients": [
        {
          "material": "Custer Feldspar",
          "amount": 30.0
        },
        {
          "material": "EP Kaolin",
          "amount": 25.0
        },
        {
          "material": "Silica",
          "amount": 15.0
        },
        {
          "material": "Whiting",
          "amount": 15.0
        },
        {
          "material": "Talc",
          "amount": 10.0
        },
        {
          "material": "Dolomite",
          "amount": 5.0
        }
      ],
      "additionals": [
        {
          "material": "Rutile",
          "amount": 5.0
        }
      ],
      "description": "From Virginia Scotchie's Clay and Glaze Compendium",
      "createdBy": "Glazy Admin",
      "source": "glazy.org",
      "url": "https://glazy.org/recipes/43837"
    },
    {
      "id": 3253,
      "code": "GLAZY-3253",
      "name": "Haystack Orange",
      "cone": "10",
      "surface": "Matte",
      "transparency": "Opaque",
      "atmosphere": "Oxidation, Reduction",
      "subtype": "Glaze - Iron",
      "ingredients": [
        {
          "material": "Custer Feldspar",
          "amount": 30.1
        },
        {
          "material": "Cornwall Stone",
          "amount": 17.0
        },
        {
          "material": "Whiting",
          "amount": 17.0
        },
        {
          "material": "Ball Clay",
          "amount": 9.0
        },
        {
          "material": "EP Kaolin",
          "amount": 6.0
        }
      ],
      "additionals": [
        {
          "material": "Red Iron Oxide",
          "amount": 6.0
        },
        {
          "material": "Rutile",
          "amount": 4.0
        },
        {
          "material": "Zinc Oxide",
          "amount": 3.0
        }
      ],
      "description": "Via Tara Hagen's Glazeitorium http://glazeitorium.blogspot.com/",
      "createdBy": "Tara Hagen",
      "source": "glazy.org",
      "url": "https://glazy.org/recipes/3253"
    },
    {
      "id": 3289,
      "code": "GLAZY-3289",
      "name": "Haze 1-1",
      "cone": "10",
      "surface": "Glossy",
      "transparency": "Semi-opaque",
      "atmosphere": "Oxidation, Reduction",
      "subtype": "Glaze - Blue",
      "ingredients": [
        {
          "material": "G-200 Feldspar",
          "amount": 43.6
        },
        {
          "material": "Silica",
          "amount": 18.64
        },
        {
          "material": "Whiting",
          "amount": 7.72
        },
        {
          "material": "Laguna Borate",
          "amount": 6.0
        },
        {
          "material": "Dolomite",
          "amount": 5.56
        },
        {
          "material": "Zinc Oxide",
          "amount": 3.67
        },
        {
          "material": "EP Kaolin",
          "amount": 2.35
        }
      ],
      "additionals": [
        {
          "material": "Titanium Dioxide",
          "amount": 3.0
        },
        {
          "material": "Tin Oxide",
          "amount": 2.83
        },
        {
          "material": "Copper Carbonate",
          "amount": 2.0
        },
        {
          "material": "Bentonite",
          "amount": 1.87
        },
        {
          "material": "Cobalt Carbonate",
          "amount": 1.0
        }
      ],
      "description": "Via Tara Hagen's Glazeitorium http://glazeitorium.blogspot.com/",
      "createdBy": "Tara Hagen",
      "source": "glazy.org",
      "url": "https://glazy.org/recipes/3289"
    },
    {
      "id": 3290,
      "code": "GLAZY-3290",
      "name": "Haze 1-2",
      "cone": "10",
      "surface": "Glossy",
      "transparency": "Semi-opaque",
      "atmosphere": "Oxidation, Reduction",
      "subtype": "Glaze - Green",
      "ingredients": [
        {
          "material": "G-200 Feldspar",
          "amount": 43.6
        },
        {
          "material": "Silica",
          "amount": 18.64
        },
        {
          "material": "Whiting",
          "amount": 7.72
        },
        {
          "material": "Laguna Borate",
          "amount": 6.0
        },
        {
          "material": "Dolomite",
          "amount": 5.56
        },
        {
          "material": "Zinc Oxide",
          "amount": 3.67
        },
        {
          "material": "EP Kaolin",
          "amount": 2.35
        }
      ],
      "additionals": [
        {
          "material": "Titanium Dioxide",
          "amount": 3.0
        },
        {
          "material": "Tin Oxide",
          "amount": 2.83
        },
        {
          "material": "Copper Carbonate",
          "amount": 2.0
        },
        {
          "material": "Bentonite",
          "amount": 1.87
        }
      ],
      "description": "Via Tara Hagen's Glazeitorium http://glazeitorium.blogspot.com/",
      "createdBy": "Tara Hagen",
      "source": "glazy.org",
      "url": "https://glazy.org/recipes/3290"
    },
    {
      "id": 3291,
      "code": "GLAZY-3291",
      "name": "Haze 1-3",
      "cone": "10",
      "surface": "Glossy",
      "transparency": "Semi-opaque",
      "atmosphere": "Oxidation, Reduction",
      "subtype": "Glaze",
      "ingredients": [
        {
          "material": "G-200 Feldspar",
          "amount": 43.6
        },
        {
          "material": "Silica",
          "amount": 18.64
        },
        {
          "material": "Whiting",
          "amount": 7.72
        },
        {
          "material": "Laguna Borate",
          "amount": 6.0
        },
        {
          "material": "Dolomite",
          "amount": 5.56
        },
        {
          "material": "Zinc Oxide",
          "amount": 3.67
        },
        {
          "material": "EP Kaolin",
          "amount": 2.35
        }
      ],
      "additionals": [
        {
          "material": "Rutile",
          "amount": 3.0
        },
        {
          "material": "Titanium Dioxide",
          "amount": 3.0
        },
        {
          "material": "Tin Oxide",
          "amount": 2.83
        },
        {
          "material": "Bentonite",
          "amount": 1.87
        },
        {
          "material": "Copper Carbonate",
          "amount": 0.95
        }
      ],
      "description": "Via Tara Hagen's Glazeitorium http://glazeitorium.blogspot.com/",
      "createdBy": "Tara Hagen",
      "source": "glazy.org",
      "url": "https://glazy.org/recipes/3291"
    },
    {
      "id": 3292,
      "code": "GLAZY-3292",
      "name": "Haze 1-4",
      "cone": "10",
      "surface": "Glossy",
      "transparency": "Semi-opaque",
      "atmosphere": "Oxidation, Reduction",
      "subtype": "Glaze - Purple",
      "ingredients": [
        {
          "material": "G-200 Feldspar",
          "amount": 43.6
        },
        {
          "material": "Silica",
          "amount": 18.64
        },
        {
          "material": "Whiting",
          "amount": 7.72
        },
        {
          "material": "Laguna Borate",
          "amount": 6.0
        },
        {
          "material": "Dolomite",
          "amount": 5.56
        },
        {
          "material": "Zinc Oxide",
          "amount": 3.67
        },
        {
          "material": "EP Kaolin",
          "amount": 2.35
        }
      ],
      "additionals": [
        {
          "material": "Red stain",
          "amount": 10.0
        },
        {
          "material": "Titanium Dioxide",
          "amount": 3.0
        },
        {
          "material": "Tin Oxide",
          "amount": 2.83
        },
        {
          "material": "Bentonite",
          "amount": 1.87
        },
        {
          "material": "Copper Carbonate",
          "amount": 0.95
        }
      ],
      "description": "Used Dark Red Mason Stain 10",
      "createdBy": "Tara Hagen",
      "source": "glazy.org",
      "url": "https://glazy.org/recipes/3292"
    },
    {
      "id": 3293,
      "code": "GLAZY-3293",
      "name": "Haze 1-5",
      "cone": "10",
      "surface": "Glossy",
      "transparency": "Semi-opaque",
      "atmosphere": "Oxidation, Reduction",
      "subtype": "Glaze - Green",
      "ingredients": [
        {
          "material": "G-200 Feldspar",
          "amount": 43.6
        },
        {
          "material": "Silica",
          "amount": 18.64
        },
        {
          "material": "Whiting",
          "amount": 7.72
        },
        {
          "material": "Laguna Borate",
          "amount": 6.0
        },
        {
          "material": "Dolomite",
          "amount": 5.56
        },
        {
          "material": "Zinc Oxide",
          "amount": 3.67
        },
        {
          "material": "EP Kaolin",
          "amount": 2.35
        }
      ],
      "additionals": [
        {
          "material": "Titanium Dioxide",
          "amount": 3.0
        },
        {
          "material": "Tin Oxide",
          "amount": 2.83
        },
        {
          "material": "Red Iron Oxide",
          "amount": 2.0
        },
        {
          "material": "Bentonite",
          "amount": 1.87
        },
        {
          "material": "Copper Carbonate",
          "amount": 0.95
        }
      ],
      "description": "Via Tara Hagen's Glazeitorium http://glazeitorium.blogspot.com/",
      "createdBy": "Tara Hagen",
      "source": "glazy.org",
      "url": "https://glazy.org/recipes/3293"
    },
    {
      "id": 3307,
      "code": "GLAZY-3307",
      "name": "Haze 2-1",
      "cone": "10",
      "surface": "Glossy",
      "transparency": "Semi-opaque",
      "atmosphere": "Oxidation, Reduction",
      "subtype": "Glaze",
      "ingredients": [
        {
          "material": "G-200 Feldspar",
          "amount": 43.6
        },
        {
          "material": "Silica",
          "amount": 18.64
        },
        {
          "material": "Whiting",
          "amount": 7.72
        },
        {
          "material": "Laguna Borate",
          "amount": 6.0
        },
        {
          "material": "Dolomite",
          "amount": 5.56
        },
        {
          "material": "Zinc Oxide",
          "amount": 3.67
        },
        {
          "material": "EP Kaolin",
          "amount": 2.35
        }
      ],
      "additionals": [
        {
          "material": "Titanium Dioxide",
          "amount": 3.0
        },
        {
          "material": "Tin Oxide",
          "amount": 2.83
        },
        {
          "material": "Red Iron Oxide",
          "amount": 2.0
        },
        {
          "material": "Bentonite",
          "amount": 1.87
        }
      ],
      "description": "Via Tara Hagen's Glazeitorium http://glazeitorium.blogspot.com/",
      "createdBy": "Tara Hagen",
      "source": "glazy.org",
      "url": "https://glazy.org/recipes/3307"
    },
    {
      "id": 3321,
      "code": "GLAZY-3321",
      "name": "Haze 2-10",
      "cone": "10",
      "surface": "Glossy",
      "transparency": "Semi-opaque",
      "atmosphere": "Oxidation, Reduction",
      "subtype": "Glaze - Green - Stain",
      "ingredients": [
        {
          "material": "G-200 Feldspar",
          "amount": 43.6
        },
        {
          "material": "Silica",
          "amount": 18.64
        },
        {
          "material": "Whiting",
          "amount": 7.72
        },
        {
          "material": "Laguna Borate",
          "amount": 6.0
        },
        {
          "material": "Dolomite",
          "amount": 5.56
        },
        {
          "material": "Zinc Oxide",
          "amount": 3.67
        },
        {
          "material": "EP Kaolin",
          "amount": 2.35
        }
      ],
      "additionals": [
        {
          "material": "Stain",
          "amount": 10.0
        },
        {
          "material": "Titanium Dioxide",
          "amount": 3.0
        },
        {
          "material": "Tin Oxide",
          "amount": 2.83
        },
        {
          "material": "Copper Carbonate",
          "amount": 2.0
        },
        {
          "material": "Bentonite",
          "amount": 1.87
        }
      ],
      "description": "Used Avocado Masson Stain 10",
      "createdBy": "Tara Hagen",
      "source": "glazy.org",
      "url": "https://glazy.org/recipes/3321"
    },
    {
      "id": 3322,
      "code": "GLAZY-3322",
      "name": "Haze 2-11",
      "cone": "10",
      "surface": "Glossy",
      "transparency": "Semi-opaque",
      "atmosphere": "Oxidation, Reduction",
      "subtype": "Glaze - Purple",
      "ingredients": [
        {
          "material": "G-200 Feldspar",
          "amount": 43.6
        },
        {
          "material": "Silica",
          "amount": 18.64
        },
        {
          "material": "Whiting",
          "amount": 7.72
        },
        {
          "material": "Laguna Borate",
          "amount": 6.0
        },
        {
          "material": "Dolomite",
          "amount": 5.56
        },
        {
          "material": "Zinc Oxide",
          "amount": 3.67
        },
        {
          "material": "EP Kaolin",
          "amount": 2.35
        }
      ],
      "additionals": [
        {
          "material": "Stain",
          "amount": 10.0
        },
        {
          "material": "Titanium Dioxide",
          "amount": 3.0
        },
        {
          "material": "Tin Oxide",
          "amount": 2.83
        },
        {
          "material": "Copper Carbonate",
          "amount": 2.0
        },
        {
          "material": "Bentonite",
          "amount": 1.87
        }
      ],
      "description": "Used Deep Orange Mason Stain 10",
      "createdBy": "Tara Hagen",
      "source": "glazy.org",
      "url": "https://glazy.org/recipes/3322"
    },
    {
      "id": 3313,
      "code": "GLAZY-3313",
      "name": "Haze 2-2",
      "cone": "10",
      "surface": "Glossy",
      "transparency": "Semi-opaque",
      "atmosphere": "Oxidation, Reduction",
      "subtype": "Glaze - Yellow",
      "ingredients": [
        {
          "material": "G-200 Feldspar",
          "amount": 43.6
        },
        {
          "material": "Silica",
          "amount": 18.64
        },
        {
          "material": "Whiting",
          "amount": 7.72
        },
        {
          "material": "Laguna Borate",
          "amount": 6.0
        },
        {
          "material": "Dolomite",
          "amount": 5.56
        },
        {
          "material": "Zinc Oxide",
          "amount": 3.67
        },
        {
          "material": "EP Kaolin",
          "amount": 2.35
        }
      ],
      "additionals": [
        {
          "material": "Rutile",
          "amount": 5.0
        },
        {
          "material": "Titanium Dioxide",
          "amount": 3.0
        },
        {
          "material": "Tin Oxide",
          "amount": 2.83
        },
        {
          "material": "Bentonite",
          "amount": 1.87
        }
      ],
      "description": "Via Tara Hagen's Glazeitorium http://glazeitorium.blogspot.com/",
      "createdBy": "Tara Hagen",
      "source": "glazy.org",
      "url": "https://glazy.org/recipes/3313"
    },
    {
      "id": 3314,
      "code": "GLAZY-3314",
      "name": "Haze 2-3",
      "cone": "10",
      "surface": "Glossy",
      "transparency": "Semi-opaque",
      "atmosphere": "Oxidation, Reduction",
      "subtype": "Glaze",
      "ingredients": [
        {
          "material": "G-200 Feldspar",
          "amount": 43.6
        },
        {
          "material": "Silica",
          "amount": 18.64
        },
        {
          "material": "Whiting",
          "amount": 7.72
        },
        {
          "material": "Laguna Borate",
          "amount": 6.0
        },
        {
          "material": "Dolomite",
          "amount": 5.56
        },
        {
          "material": "Zinc Oxide",
          "amount": 3.67
        },
        {
          "material": "EP Kaolin",
          "amount": 2.35
        }
      ],
      "additionals": [
        {
          "material": "Rutile",
          "amount": 5.0
        },
        {
          "material": "Titanium Dioxide",
          "amount": 3.0
        },
        {
          "material": "Tin Oxide",
          "amount": 2.83
        },
        {
          "material": "Red Iron Oxide",
          "amount": 2.0
        },
        {
          "material": "Bentonite",
          "amount": 1.87
        }
      ],
      "description": "Via Tara Hagen's Glazeitorium http://glazeitorium.blogspot.com/",
      "createdBy": "Tara Hagen",
      "source": "glazy.org",
      "url": "https://glazy.org/recipes/3314"
    },
    {
      "id": 3315,
      "code": "GLAZY-3315",
      "name": "Haze 2-4",
      "cone": "10",
      "surface": "Glossy",
      "transparency": "Semi-opaque",
      "atmosphere": "Oxidation, Reduction",
      "subtype": "Glaze - Red - Stain",
      "ingredients": [
        {
          "material": "G-200 Feldspar",
          "amount": 43.6
        },
        {
          "material": "Silica",
          "amount": 18.64
        },
        {
          "material": "Whiting",
          "amount": 7.72
        },
        {
          "material": "Laguna Borate",
          "amount": 6.0
        },
        {
          "material": "Dolomite",
          "amount": 5.56
        },
        {
          "material": "Zinc Oxide",
          "amount": 3.67
        },
        {
          "material": "EP Kaolin",
          "amount": 2.35
        }
      ],
      "additionals": [
        {
          "material": "Red stain",
          "amount": 10.0
        },
        {
          "material": "Titanium Dioxide",
          "amount": 3.0
        },
        {
          "material": "Tin Oxide",
          "amount": 2.83
        },
        {
          "material": "Bentonite",
          "amount": 1.87
        }
      ],
      "description": "Used Dark Red Masson Stain 10",
      "createdBy": "Tara Hagen",
      "source": "glazy.org",
      "url": "https://glazy.org/recipes/3315"
    },
    {
      "id": 31642,
      "code": "GLAZY-31642",
      "name": "Haze 2-4 + rutile",
      "cone": "10",
      "surface": "Glossy",
      "transparency": "Semi-opaque",
      "atmosphere": "Oxidation, Reduction",
      "subtype": "Glaze - Red - Stain",
      "ingredients": [
        {
          "material": "G-200 Feldspar",
          "amount": 43.6
        },
        {
          "material": "Silica",
          "amount": 18.64
        },
        {
          "material": "Whiting",
          "amount": 7.72
        },
        {
          "material": "Laguna Borate",
          "amount": 6.0
        },
        {
          "material": "Dolomite",
          "amount": 5.56
        },
        {
          "material": "Zinc Oxide",
          "amount": 3.67
        },
        {
          "material": "EP Kaolin",
          "amount": 2.35
        }
      ],
      "additionals": [
        {
          "material": "Red stain",
          "amount": 10.0
        },
        {
          "material": "Titanium Dioxide",
          "amount": 3.0
        },
        {
          "material": "Tin Oxide",
          "amount": 2.83
        },
        {
          "material": "Rutile",
          "amount": 2.0
        },
        {
          "material": "Bentonite",
          "amount": 1.87
        }
      ],
      "description": "Used Dark Red Masson Stain 10",
      "createdBy": "Ginger",
      "source": "glazy.org",
      "url": "https://glazy.org/recipes/31642"
    },
    {
      "id": 30376,
      "code": "GLAZY-30376",
      "name": "Haze 2-4 +RIO",
      "cone": "10",
      "surface": "Glossy",
      "transparency": "Semi-opaque",
