Repository: MrSeldon/argilev2

File: data/glazes/glazy.json (part 134 of 315)
{
      "atmosphere": "Oxidation, Reduction",
      "subtype": "Glaze - Red - Stain",
      "ingredients": [
        {
          "material": "Custer Feldspar",
          "amount": 43.6
        },
        {
          "material": "Silica",
          "amount": 18.64
        },
        {
          "material": "Whiting",
          "amount": 7.72
        },
        {
          "material": "Laguna Borate",
          "amount": 6.0
        },
        {
          "material": "Dolomite",
          "amount": 5.56
        },
        {
          "material": "Red Iron Oxide",
          "amount": 4.0
        },
        {
          "material": "Zinc Oxide",
          "amount": 3.67
        },
        {
          "material": "EP Kaolin",
          "amount": 2.35
        }
      ],
      "additionals": [
        {
          "material": "Red stain",
          "amount": 8.0
        },
        {
          "material": "Titanium Dioxide",
          "amount": 3.0
        },
        {
          "material": "Tin Oxide",
          "amount": 2.83
        },
        {
          "material": "Bentonite",
          "amount": 1.87
        }
      ],
      "description": "Used cerdec red",
      "createdBy": "Ginger",
      "source": "glazy.org",
      "url": "https://glazy.org/recipes/30376"
    },
    {
      "id": 3316,
      "code": "GLAZY-3316",
      "name": "Haze 2-5",
      "cone": "10",
      "surface": "Glossy",
      "transparency": "Semi-opaque",
      "atmosphere": "Oxidation, Reduction",
      "subtype": "Glaze - Yellow - Stain",
      "ingredients": [
        {
          "material": "G-200 Feldspar",
          "amount": 43.6
        },
        {
          "material": "Silica",
          "amount": 18.64
        },
        {
          "material": "Whiting",
          "amount": 7.72
        },
        {
          "material": "Laguna Borate",
          "amount": 6.0
        },
        {
          "material": "Dolomite",
          "amount": 5.56
        },
        {
          "material": "Zinc Oxide",
          "amount": 3.67
        },
        {
          "material": "EP Kaolin",
          "amount": 2.35
        }
      ],
      "additionals": [
        {
          "material": "Yellow stain",
          "amount": 10.0
        },
        {
          "material": "Titanium Dioxide",
          "amount": 3.0
        },
        {
          "material": "Tin Oxide",
          "amount": 2.83
        },
        {
          "material": "Bentonite",
          "amount": 1.87
        }
      ],
      "description": "Used Canary Yellow Mason Stain 10",
      "createdBy": "Tara Hagen",
      "source": "glazy.org",
      "url": "https://glazy.org/recipes/3316"
    },
    {
      "id": 3317,
      "code": "GLAZY-3317",
      "name": "Haze 2-6",
      "cone": "10",
      "surface": "Glossy",
      "transparency": "Semi-opaque",
      "atmosphere": "Oxidation, Reduction",
      "subtype": "Glaze - Green",
      "ingredients": [
        {
          "material": "G-200 Feldspar",
          "amount": 43.6
        },
        {
          "material": "Silica",
          "amount": 18.64
        },
        {
          "material": "Whiting",
          "amount": 7.72
        },
        {
          "material": "Laguna Borate",
          "amount": 6.0
        },
        {
          "material": "Dolomite",
          "amount": 5.56
        },
        {
          "material": "Zinc Oxide",
          "amount": 3.67
        },
        {
          "material": "EP Kaolin",
          "amount": 2.35
        }
      ],
      "additionals": [
        {
          "material": "Black Nickel Oxide",
          "amount": 3.0
        },
        {
          "material": "Titanium Dioxide",
          "amount": 3.0
        },
        {
          "material": "Tin Oxide",
          "amount": 2.83
        },
        {
          "material": "Bentonite",
          "amount": 1.87
        },
        {
          "material": "Copper Carbonate",
          "amount": 0.95
        }
      ],
      "description": "Via Tara Hagen's Glazeitorium http://glazeitorium.blogspot.com/",
      "createdBy": "Tara Hagen",
      "source": "glazy.org",
      "url": "https://glazy.org/recipes/3317"
    },
    {
      "id": 3318,
      "code": "GLAZY-3318",
      "name": "Haze 2-7",
      "cone": "10",
      "surface": "Glossy",
      "transparency": "Semi-opaque",
      "atmosphere": "Oxidation, Reduction",
      "subtype": "Glaze",
      "ingredients": [
        {
          "material": "G-200 Feldspar",
          "amount": 43.6
        },
        {
          "material": "Silica",
          "amount": 18.64
        },
        {
          "material": "Whiting",
          "amount": 7.72
        },
        {
          "material": "Laguna Borate",
          "amount": 6.0
        },
        {
          "material": "Dolomite",
          "amount": 5.56
        },
        {
          "material": "Zinc Oxide",
          "amount": 3.67
        },
        {
          "material": "EP Kaolin",
          "amount": 2.35
        }
      ],
      "additionals": [
        {
          "material": "Titanium Dioxide",
          "amount": 3.0
        },
        {
          "material": "Tin Oxide",
          "amount": 2.83
        },
        {
          "material": "Red Iron Oxide",
          "amount": 2.0
        },
        {
          "material": "Bentonite",
          "amount": 1.87
        },
        {
          "material": "Cobalt Carbonate",
          "amount": 0.75
        }
      ],
      "description": "Via Tara Hagen's Glazeitorium http://glazeitorium.blogspot.com/",
      "createdBy": "Tara Hagen",
      "source": "glazy.org",
      "url": "https://glazy.org/recipes/3318"
    },
    {
      "id": 3319,
      "code": "GLAZY-3319",
      "name": "Haze 2-8",
      "cone": "10",
      "surface": "Glossy",
      "transparency": "Semi-opaque",
      "atmosphere": "Oxidation, Reduction",
      "subtype": "Glaze - Green",
      "ingredients": [
        {
          "material": "G-200 Feldspar",
          "amount": 43.6
        },
        {
          "material": "Silica",
          "amount": 18.64
        },
        {
          "material": "Whiting",
          "amount": 7.72
        },
        {
          "material": "Laguna Borate",
          "amount": 6.0
        },
        {
          "material": "Dolomite",
          "amount": 5.56
        },
        {
          "material": "Zinc Oxide",
          "amount": 3.67
        },
        {
          "material": "EP Kaolin",
          "amount": 2.35
        }
      ],
      "additionals": [
        {
          "material": "Titanium Dioxide",
          "amount": 3.0
        },
        {
          "material": "Tin Oxide",
          "amount": 2.83
        },
        {
          "material": "Bentonite",
          "amount": 1.87
        },
        {
          "material": "Chrome Oxide",
          "amount": 1.0
        },
        {
          "material": "Copper Carbonate",
          "amount": 0.95
        }
      ],
      "description": "Via Tara Hagen's Glazeitorium http://glazeitorium.blogspot.com/",
      "createdBy": "Tara Hagen",
      "source": "glazy.org",
      "url": "https://glazy.org/recipes/3319"
    },
    {
      "id": 3320,
      "code": "GLAZY-3320",
      "name": "Haze 2-9",
      "cone": "10",
      "surface": "Glossy",
      "transparency": "Semi-opaque",
      "atmosphere": "Oxidation, Reduction",
      "subtype": "Glaze - Green - Copper",
      "ingredients": [
        {
          "material": "G-200 Feldspar",
          "amount": 43.6
        },
        {
          "material": "Silica",
          "amount": 18.64
        },
        {
          "material": "Whiting",
          "amount": 7.72
        },
        {
          "material": "Laguna Borate",
          "amount": 6.0
        },
        {
          "material": "Dolomite",
          "amount": 5.56
        },
        {
          "material": "Zinc Oxide",
          "amount": 3.67
        },
        {
          "material": "EP Kaolin",
          "amount": 2.35
        }
      ],
      "additionals": [
        {
          "material": "Tin Oxide",
          "amount": 2.83
        },
        {
          "material": "Copper Carbonate",
          "amount": 2.0
        },
        {
          "material": "Bentonite",
          "amount": 1.87
        }
      ],
      "description": "Via Tara Hagen's Glazeitorium http://glazeitorium.blogspot.com/",
      "createdBy": "Tara Hagen",
      "source": "glazy.org",
      "url": "https://glazy.org/recipes/3320"
    },
    {
      "id": 3337,
      "code": "GLAZY-3337",
      "name": "Haze 3-1",
      "cone": "10",
      "surface": "Glossy",
      "transparency": "Semi-opaque",
      "atmosphere": "Oxidation, Reduction",
      "subtype": "Glaze - Green",
      "ingredients": [
        {
          "material": "G-200 Feldspar",
          "amount": 43.6
        },
        {
          "material": "Silica",
          "amount": 18.64
        },
        {
          "material": "Whiting",
          "amount": 7.72
        },
        {
          "material": "Laguna Borate",
          "amount": 6.0
        },
        {
          "material": "Dolomite",
          "amount": 5.56
        },
        {
          "material": "Zinc Oxide",
          "amount": 3.67
        },
        {
          "material": "EP Kaolin",
          "amount": 2.35
        }
      ],
      "additionals": [
        {
          "material": "Titanium Dioxide",
          "amount": 3.0
        },
        {
          "material": "Tin Oxide",
          "amount": 2.83
        },
        {
          "material": "Copper Carbonate",
          "amount": 2.0
        },
        {
          "material": "Bentonite",
          "amount": 1.87
        },
        {
          "material": "Red Iron Oxide",
          "amount": 1.0
        }
      ],
      "description": "Via Tara Hagen's Glazeitorium http://glazeitorium.blogspot.com/",
      "createdBy": "Tara Hagen",
      "source": "glazy.org",
      "url": "https://glazy.org/recipes/3337"
    },
    {
      "id": 3346,
      "code": "GLAZY-3346",
      "name": "Haze 3-10",
      "cone": "10",
      "surface": "Glossy",
      "transparency": "Semi-opaque",
      "atmosphere": "Oxidation, Reduction",
      "subtype": "Glaze",
      "ingredients": [
        {
          "material": "G-200 Feldspar",
          "amount": 43.6
        },
        {
          "material": "Silica",
          "amount": 18.64
        },
        {
          "material": "Whiting",
          "amount": 7.72
        },
        {
          "material": "Laguna Borate",
          "amount": 6.0
        },
        {
          "material": "Dolomite",
          "amount": 5.56
        },
        {
          "material": "Zinc Oxide",
          "amount": 3.67
        },
        {
          "material": "EP Kaolin",
          "amount": 2.35
        }
      ],
      "additionals": [
        {
          "material": "Chrome Oxide",
          "amount": 5.0
        },
        {
          "material": "Titanium Dioxide",
          "amount": 3.0
        },
        {
          "material": "Tin Oxide",
          "amount": 2.83
        },
        {
          "material": "Copper Carbonate",
          "amount": 2.0
        },
        {
          "material": "Bentonite",
          "amount": 1.87
        }
      ],
      "description": "Via Tara Hagen's Glazeitorium http://glazeitorium.blogspot.com/",
      "createdBy": "Tara Hagen",
      "source": "glazy.org",
      "url": "https://glazy.org/recipes/3346"
    },
    {
      "id": 3347,
      "code": "GLAZY-3347",
      "name": "Haze 3-11",
      "cone": "10",
      "surface": "Glossy",
      "transparency": "Semi-opaque",
      "atmosphere": "Oxidation, Reduction",
      "subtype": "Glaze - Blue",
      "ingredients": [
        {
          "material": "G-200 Feldspar",
          "amount": 43.6
        },
        {
          "material": "Silica",
          "amount": 18.64
        },
        {
          "material": "Whiting",
          "amount": 7.72
        },
        {
          "material": "Laguna Borate",
          "amount": 6.0
        },
        {
          "material": "Dolomite",
          "amount": 5.56
        },
        {
          "material": "Zinc Oxide",
          "amount": 3.67
        },
        {
          "material": "EP Kaolin",
          "amount": 2.35
        }
      ],
      "additionals": [
        {
          "material": "Titanium Dioxide",
          "amount": 3.0
        },
        {
          "material": "Tin Oxide",
          "amount": 2.83
        },
        {
          "material": "Red Iron Oxide",
          "amount": 2.0
        },
        {
          "material": "Bentonite",
          "amount": 1.87
        },
        {
          "material": "Cobalt Carbonate",
          "amount": 0.5
        }
      ],
      "description": "Via Tara Hagen's Glazeitorium http://glazeitorium.blogspot.com/",
      "createdBy": "Tara Hagen",
      "source": "glazy.org",
      "url": "https://glazy.org/recipes/3347"
    },
    {
      "id": 3348,
      "code": "GLAZY-3348",
      "name": "Haze 3-12",
      "cone": "10",
      "surface": "Glossy",
      "transparency": "Semi-opaque",
      "atmosphere": "Oxidation, Reduction",
      "subtype": "Glaze - Blue",
      "ingredients": [
        {
          "material": "G-200 Feldspar",
          "amount": 43.6
        },
        {
          "material": "Silica",
          "amount": 18.64
        },
        {
          "material": "Whiting",
          "amount": 7.72
        },
        {
          "material": "Laguna Borate",
          "amount": 6.0
        },
        {
          "material": "Dolomite",
          "amount": 5.56
        },
        {
          "material": "Zinc Oxide",
          "amount": 3.67
        },
        {
          "material": "EP Kaolin",
          "amount": 2.35
        }
      ],
      "additionals": [
        {
          "material": "Titanium Dioxide",
          "amount": 3.0
        },
        {
          "material": "Tin Oxide",
          "amount": 2.83
        },
        {
          "material": "Red Iron Oxide",
          "amount": 2.0
        },
        {
          "material": "Bentonite",
          "amount": 1.87
        },
        {
          "material": "Cobalt Carbonate",
          "amount": 1.0
        }
      ],
      "description": "Via Tara Hagen's Glazeitorium http://glazeitorium.blogspot.com/",
      "createdBy": "Tara Hagen",
      "source": "glazy.org",
      "url": "https://glazy.org/recipes/3348"
    },
    {
      "id": 3349,
      "code": "GLAZY-3349",
      "name": "Haze 3-13",
      "cone": "10",
      "surface": "Glossy",
      "transparency": "Semi-opaque",
      "atmosphere": "Oxidation, Reduction",
      "subtype": "Glaze - Blue",
      "ingredients": [
        {
          "material": "G-200 Feldspar",
          "amount": 43.6
        },
        {
          "material": "Silica",
          "amount": 18.64
        },
        {
          "material": "Whiting",
          "amount": 7.72
        },
        {
          "material": "Laguna Borate",
          "amount": 6.0
        },
        {
          "material": "Dolomite",
          "amount": 5.56
        },
        {
          "material": "Zinc Oxide",
          "amount": 3.67
        },
        {
          "material": "EP Kaolin",
          "amount": 2.35
        }
      ],
      "additionals": [
        {
          "material": "Titanium Dioxide",
          "amount": 3.0
        },
        {
          "material": "Tin Oxide",
          "amount": 2.83
        },
        {
          "material": "Red Iron Oxide",
          "amount": 2.0
        },
        {
          "material": "Bentonite",
          "amount": 1.87
        },
        {
          "material": "Cobalt Carbonate",
          "amount": 1.5
        }
      ],
      "description": "Via Tara Hagen's Glazeitorium http://glazeitorium.blogspot.com/",
      "createdBy": "Tara Hagen",
      "source": "glazy.org",
      "url": "https://glazy.org/recipes/3349"
    },
    {
      "id": 3350,
      "code": "GLAZY-3350",
      "name": "Haze 3-14",
      "cone": "10",
      "surface": "Glossy",
      "transparency": "Semi-opaque",
      "atmosphere": "Oxidation, Reduction",
      "subtype": "Glaze - Blue",
      "ingredients": [
        {
          "material": "G-200 Feldspar",
          "amount": 43.6
        },
        {
          "material": "Silica",
          "amount": 18.64
        },
        {
          "material": "Whiting",
          "amount": 7.72
        },
        {
          "material": "Laguna Borate",
          "amount": 6.0
        },
        {
          "material": "Dolomite",
          "amount": 5.56
        },
        {
          "material": "Zinc Oxide",
          "amount": 3.67
        },
        {
          "material": "EP Kaolin",
          "amount": 2.35
        }
      ],
      "additionals": [
        {
          "material": "Titanium Dioxide",
          "amount": 3.0
        },
        {
          "material": "Tin Oxide",
          "amount": 2.83
        },
        {
          "material": "Cobalt Carbonate",
          "amount": 2.0
        },
        {
          "material": "Red Iron Oxide",
          "amount": 2.0
        },
        {
          "material": "Bentonite",
          "amount": 1.87
        }
      ],
      "description": "Via Tara Hagen's Glazeitorium http://glazeitorium.blogspot.com/",
      "createdBy": "Tara Hagen",
      "source": "glazy.org",
      "url": "https://glazy.org/recipes/3350"
    },
    {
      "id": 3351,
      "code": "GLAZY-3351",
      "name": "Haze 3-15",
      "cone": "10",
      "surface": "Glossy",
      "transparency": "Semi-opaque",
      "atmosphere": "Oxidation, Reduction",
      "subtype": "Glaze - Blue",
      "ingredients": [
        {
          "material": "G-200 Feldspar",
          "amount": 43.6
        },
        {
          "material": "Silica",
          "amount": 18.64
        },
        {
          "material": "Whiting",
          "amount": 7.72
        },
        {
          "material": "Laguna Borate",
          "amount": 6.0
        },
        {
          "material": "Dolomite",
          "amount": 5.56
        },
        {
          "material": "Zinc Oxide",
          "amount": 3.67
        },
        {
          "material": "EP Kaolin",
          "amount": 2.35
        }
      ],
      "additionals": [
        {
          "material": "Titanium Dioxide",
          "amount": 3.0
        },
        {
          "material": "Tin Oxide",
          "amount": 2.83
        },
        {
          "material": "Cobalt Carbonate",
          "amount": 2.5
        },
        {
          "material": "Red Iron Oxide",
          "amount": 2.0
        },
        {
          "material": "Bentonite",
          "amount": 1.87
        }
      ],
      "description": "Via Tara Hagen's Glazeitorium http://glazeitorium.blogspot.com/",
      "createdBy": "Tara Hagen",
      "source": "glazy.org",
      "url": "https://glazy.org/recipes/3351"
    },
    {
      "id": 3352,
      "code": "GLAZY-3352",
      "name": "Haze 3-16",
      "cone": "10",
      "surface": "Glossy",
      "transparency": "Semi-opaque",
      "atmosphere": "Oxidation, Reduction",
      "subtype": "Glaze - Blue",
      "ingredients": [
        {
          "material": "G-200 Feldspar",
          "amount": 43.6
        },
        {
          "material": "Silica",
          "amount": 18.64
        },
        {
          "material": "Whiting",
          "amount": 7.72
        },
        {
          "material": "Laguna Borate",
          "amount": 6.0
        },
        {
          "material": "Dolomite",
          "amount": 5.56
        },
        {
          "material": "Zinc Oxide",
          "amount": 3.67
        },
        {
          "material": "EP Kaolin",
          "amount": 2.35
        }
      ],
      "additionals": [
        {
          "material": "Titanium Dioxide",
          "amount": 3.0
        },
        {
          "material": "Tin Oxide",
          "amount": 2.83
        },
        {
          "material": "Bentonite",
          "amount": 1.87
        },
        {
          "material": "Red Iron Oxide",
          "amount": 1.0
        },
        {
          "material": "Cobalt Carbonate",
          "amount": 0.5
        }
      ],
      "description": "Via Tara Hagen's Glazeitorium http://glazeitorium.blogspot.com/",
      "createdBy": "Tara Hagen",
      "source": "glazy.org",
      "url": "https://glazy.org/recipes/3352"
    },
    {
      "id": 3353,
      "code": "GLAZY-3353",
      "name": "Haze 3-17",
      "cone": "10",
      "surface": "Glossy",
      "transparency": "Semi-opaque",
      "atmosphere": "Oxidation, Reduction",
      "subtype": "Glaze - Blue",
      "ingredients": [
        {
          "material": "G-200 Feldspar",
          "amount": 43.6
        },
        {
          "material": "Silica",
          "amount": 18.64
        },
        {
          "material": "Whiting",
          "amount": 7.72
        },
        {
          "material": "Laguna Borate",
          "amount": 6.0
        },
        {
          "material": "Dolomite",
          "amount": 5.56
        },
        {
          "material": "Zinc Oxide",
          "amount": 3.67
        },
        {
          "material": "EP Kaolin",
          "amount": 2.35
        }
      ],
      "additionals": [
        {
          "material": "Titanium Dioxide",
          "amount": 3.0
        },
        {
          "material": "Tin Oxide",
          "amount": 2.83
        },
        {
          "material": "Bentonite",
          "amount": 1.87
        },
        {
          "material": "Cobalt Carbonate",
          "amount": 1.0
        },
        {
          "material": "Red Iron Oxide",
          "amount": 1.0
        }
      ],
      "description": "Via Tara Hagen's Glazeitorium http://glazeitorium.blogspot.com/",
      "createdBy": "Tara Hagen",
      "source": "glazy.org",
      "url": "https://glazy.org/recipes/3353"
    },
    {
      "id": 3354,
      "code": "GLAZY-3354",
      "name": "Haze 3-18",
      "cone": "10",
      "surface": "Glossy",
      "transparency": "Semi-opaque",
      "atmosphere": "Oxidation, Reduction",
      "subtype": "Glaze - Blue",
      "ingredients": [
        {
          "material": "G-200 Feldspar",
          "amount": 43.6
        },
        {
          "material": "Silica",
          "amount": 18.64
        },
        {
          "material": "Whiting",
          "amount": 7.72
        },
        {
          "material": "Laguna Borate",
          "amount": 6.0
        },
        {
          "material": "Dolomite",
          "amount": 5.56
        },
        {
          "material": "Zinc Oxide",
          "amount": 3.67
        },
        {
          "material": "EP Kaolin",
          "amount": 2.35
        }
      ],
      "additionals": [
        {
          "material": "Titanium Dioxide",
          "amount": 3.0
        },
        {
          "material": "Tin Oxide",
          "amount": 2.83
        },
        {
          "material": "Bentonite",
          "amount": 1.87
        },
        {
          "material": "Cobalt Carbonate",
          "amount": 1.5
        },
        {
          "material": "Red Iron Oxide",
          "amount": 1.0
        }
      ],
      "description": "Via Tara Hagen's Glazeitorium http://glazeitorium.blogspot.com/",
      "createdBy": "Tara Hagen",
      "source": "glazy.org",
      "url": "https://glazy.org/recipes/3354"
    },
    {
      "id": 3355,
      "code": "GLAZY-3355",
      "name": "Haze 3-19",
      "cone": "10",
      "surface": "Glossy",
      "transparency": "Semi-opaque",
      "atmosphere": "Oxidation, Reduction",
      "subtype": "Glaze - Blue",
      "ingredients": [
        {
          "material": "G-200 Feldspar",
          "amount": 43.6
        },
        {
          "material": "Silica",
          "amount": 18.64
        },
        {
          "material": "Whiting",
          "amount": 7.72
        },
        {
          "material": "Laguna Borate",
          "amount": 6.0
        },
        {
          "material": "Dolomite",
          "amount": 5.56
        },
        {
          "material": "Zinc Oxide",
          "amount": 3.67
        },
        {
          "material": "EP Kaolin",
          "amount": 2.35
        }
      ],
      "additionals": [
        {
          "material": "Titanium Dioxide",
          "amount": 3.0
        },
        {
          "material": "Tin Oxide",
          "amount": 2.83
        },
        {
          "material": "Cobalt Carbonate",
          "amount": 2.0
        },
        {
          "material": "Bentonite",
          "amount": 1.87
        },
        {
          "material": "Red Iron Oxide",
          "amount": 1.0
        }
      ],
      "description": "Via Tara Hagen's Glazeitorium http://glazeitorium.blogspot.com/",
      "createdBy": "Tara Hagen",
      "source": "glazy.org",
      "url": "https://glazy.org/recipes/3355"
    },
    {
      "id": 3338,
      "code": "GLAZY-3338",
      "name": "Haze 3-2",
      "cone": "10",
      "surface": "Glossy",
      "transparency": "Semi-opaque",
      "atmosphere": "Oxidation, Reduction",
      "subtype": "Glaze - Blue",
      "ingredients": [
        {
          "material": "G-200 Feldspar",
          "amount": 43.6
        },
        {
          "material": "Silica",
          "amount": 18.64
        },
        {
          "material": "Whiting",
          "amount": 7.72
        },
        {
          "material": "Laguna Borate",
          "amount": 6.0
        },
        {
          "material": "Dolomite",
          "amount": 5.56
        },
        {
          "material": "Zinc Oxide",
          "amount": 3.67
        },
        {
          "material": "EP Kaolin",
          "amount": 2.35
        }
      ],
      "additionals": [
        {
          "material": "Titanium Dioxide",
          "amount": 3.0
        },
        {
          "material": "Tin Oxide",
          "amount": 2.83
        },
        {
          "material": "Copper Carbonate",
          "amount": 2.0
        },
        {
          "material": "Red Iron Oxide",
          "amount": 2.0
        },
        {
          "material": "Bentonite",
          "amount": 1.87
        }
      ],
      "description": "Via Tara Hagen's Glazeitorium http://glazeitorium.blogspot.com/",
      "createdBy": "Tara Hagen",
      "source": "glazy.org",
      "url": "https://glazy.org/recipes/3338"
    },
    {
      "id": 3356,
      "code": "GLAZY-3356",
      "name": "Haze 3-20",
      "cone": "10",
      "surface": "Glossy",
      "transparency": "Semi-opaque",
      "atmosphere": "Oxidation, Reduction",
      "subtype": "Glaze - Blue",
      "ingredients": [
        {
          "material": "G-200 Feldspar",
          "amount": 43.6
        },
        {
          "material": "Silica",
          "amount": 18.64
        },
        {
          "material": "Whiting",
          "amount": 7.72
        },
        {
          "material": "Laguna Borate",
          "amount": 6.0
        },
        {
          "material": "Dolomite",
          "amount": 5.56
        },
        {
          "material": "Zinc Oxide",
          "amount": 3.67
        },
        {
          "material": "EP Kaolin",
          "amount": 2.35
        }
      ],
      "additionals": [
        {
          "material": "Titanium Dioxide",
          "amount": 3.0
        },
        {
          "material": "Tin Oxide",
          "amount": 2.83
        },
        {
          "material": "Cobalt Carbonate",
          "amount": 2.5
        },
        {
          "material": "Bentonite",
          "amount": 1.87
        },
        {
          "material": "Red Iron Oxide",
          "amount": 1.0
        }
      ],
      "description": "Via Tara Hagen's Glazeitorium http://glazeitorium.blogspot.com/",
      "createdBy": "Tara Hagen",
      "source": "glazy.org",
      "url": "https://glazy.org/recipes/3356"
    },
    {
      "id": 3339,
      "code": "GLAZY-3339",
      "name": "Haze 3-3",
      "cone": "10",
      "surface": "Glossy",
      "transparency": "Semi-opaque",
      "atmosphere": "Oxidation, Reduction",
      "subtype": "Glaze - Blue",
      "ingredients": [
        {
          "material": "G-200 Feldspar",
          "amount": 43.6
        },
        {
          "material": "Silica",
          "amount": 18.64
        },
        {
          "material": "Whiting",
          "amount": 7.72
        },
        {
          "material": "Laguna Borate",
          "amount": 6.0
        },
        {
          "material": "Dolomite",
          "amount": 5.56
        },
        {
          "material": "Zinc Oxide",
          "amount": 3.67
        },
        {
          "material": "EP Kaolin",
          "amount": 2.35
        }
      ],
      "additionals": [
        {
          "material": "Red Iron Oxide",
          "amount": 3.0
        },
        {
          "material": "Titanium Dioxide",
          "amount": 3.0
        },
        {
          "material": "Tin Oxide",
          "amount": 2.83
        },
        {
          "material": "Copper Carbonate",
          "amount": 2.0
        },
        {
          "material": "Bentonite",
          "amount": 1.87
        }
      ],
      "description": "Via Tara Hagen's Glazeitorium http://glazeitorium.blogspot.com/",
      "createdBy": "Tara Hagen",
      "source": "glazy.org",
      "url": "https://glazy.org/recipes/3339"
    },
    {
      "id": 3340,
      "code": "GLAZY-3340",
      "name": "Haze 3-4",
      "cone": "10",
      "surface": "Glossy",
      "transparency": "Semi-opaque",
      "atmosphere": "Oxidation, Reduction",
      "subtype": "Glaze - Iron",
      "ingredients": [
        {
          "material": "G-200 Feldspar",
          "amount": 43.6
        },
        {
          "material": "Silica",
          "amount": 18.64
        },
        {
          "material": "Whiting",
          "amount": 7.72
        },
        {
          "material": "Laguna Borate",
          "amount": 6.0
        },
        {
          "material": "Dolomite",
          "amount": 5.56
        },
        {
          "material": "Zinc Oxide",
          "amount": 3.67
        },
        {
          "material": "EP Kaolin",
          "amount": 2.35
        }
      ],
      "additionals": [
        {
          "material": "Red Iron Oxide",
          "amount": 4.0
        },
        {
          "material": "Titanium Dioxide",
          "amount": 3.0
        },
        {
          "material": "Tin Oxide",
          "amount": 2.83
        },
        {
          "material": "Copper Carbonate",
          "amount": 2.0
        },
        {
          "material": "Bentonite",
          "amount": 1.87
        }
      ],
      "description": "Via Tara Hagen's Glazeitorium http://glazeitorium.blogspot.com/",
      "createdBy": "Tara Hagen",
      "source": "glazy.org",
      "url": "https://glazy.org/recipes/3340"
    },
    {
      "id": 3341,
      "code": "GLAZY-3341",
      "name": "Haze 3-5",
      "cone": "10",
      "surface": "Glossy",
      "transparency": "Semi-opaque",
      "atmosphere": "Oxidation, Reduction",
      "subtype": "Glaze - Iron",
      "ingredients": [
        {
          "material": "G-200 Feldspar",
          "amount": 43.6
        },
        {
          "material": "Silica",
          "amount": 18.64
        },
        {
          "material": "Whiting",
          "amount": 7.72
        },
        {
          "material": "Laguna Borate",
          "amount": 6.0
        },
        {
          "material": "Dolomite",
          "amount": 5.56
        },
        {
          "material": "Zinc Oxide",
          "amount": 3.67
        },
        {
          "material": "EP Kaolin",
          "amount": 2.35
        }
      ],
      "additionals": [
        {
          "material": "Red Iron Oxide",
          "amount": 5.0
        },
        {
          "material": "Titanium Dioxide",
          "amount": 3.0
        },
        {
          "material": "Tin Oxide",
          "amount": 2.83
        },
        {
          "material": "Copper Carbonate",
          "amount": 2.0
        },
        {
          "material": "Bentonite",
          "amount": 1.87
        }
      ],
      "description": "Via Tara Hagen's Glazeitorium http://glazeitorium.blogspot.com/",
      "createdBy": "Tara Hagen",
      "source": "glazy.org",
      "url": "https://glazy.org/recipes/3341"
    },
    {
      "id": 3342,
      "code": "GLAZY-3342",
      "name": "Haze 3-6",
      "cone": "10",
      "surface": "Glossy",
      "transparency": "Semi-opaque",
      "atmosphere": "Oxidation, Reduction",
      "subtype": "Glaze - Green",
      "ingredients": [
        {
          "material": "G-200 Feldspar",
          "amount": 43.6
        },
        {
          "material": "Silica",
          "amount": 18.64
        },
        {
          "material": "Whiting",
          "amount": 7.72
        },
        {
          "material": "Laguna Borate",
          "amount": 6.0
        },
        {
          "material": "Dolomite",
          "amount": 5.56
        },
        {
          "material": "Zinc Oxide",
          "amount": 3.67
        },
        {
          "material": "EP Kaolin",
          "amount": 2.35
        }
      ],
      "additionals": [
        {
          "material": "Titanium Dioxide",
          "amount": 3.0
        },
        {
          "material": "Tin Oxide",
          "amount": 2.83
        },
        {
          "material": "Copper Carbonate",
          "amount": 2.0
        },
        {
          "material": "Bentonite",
          "amount": 1.87
        },
        {
          "material": "Chrome Oxide",
          "amount": 1.0
        }
      ],
      "description": "Via Tara Hagen's Glazeitorium http://glazeitorium.blogspot.com/",
      "createdBy": "Tara Hagen",
      "source": "glazy.org",
      "url": "https://glazy.org/recipes/3342"
    },
    {
      "id": 3343,
      "code": "GLAZY-3343",
      "name": "Haze 3-7",
      "cone": "10",
      "surface": "Glossy",
      "transparency": "Semi-opaque",
      "atmosphere": "Oxidation, Reduction",
      "subtype": "Glaze - Green",
      "ingredients": [
        {
          "material": "G-200 Feldspar",
          "amount": 43.6
        },
        {
          "material": "Silica",
          "amount": 18.64
        },
        {
          "material": "Whiting",
          "amount": 7.72
        },
        {
          "material": "Laguna Borate",
          "amount": 6.0
        },
        {
          "material": "Dolomite",
          "amount": 5.56
        },
        {
          "material": "Zinc Oxide",
          "amount": 3.67
        },
        {
          "material": "EP Kaolin",
          "amount": 2.35
        }
      ],
      "additionals": [
        {
          "material": "Titanium Dioxide",
          "amount": 3.0
        },
        {
          "material": "Tin Oxide",
          "amount": 2.83
        },
        {
          "material": "Chrome Oxide",
          "amount": 2.0
        },
        {
          "material": "Copper Carbonate",
          "amount": 2.0
        },
        {
          "material": "Bentonite",
          "amount": 1.87
        }
      ],
      "description": "Via Tara Hagen's Glazeitorium http://glazeitorium.blogspot.com/",
      "createdBy": "Tara Hagen",
      "source": "glazy.org",
      "url": "https://glazy.org/recipes/3343"
    },
    {
      "id": 3344,
      "code": "GLAZY-3344",
      "name": "Haze 3-8",
      "cone": "10",
      "surface": "Glossy",
      "transparency": "Semi-opaque",
      "atmosphere": "Oxidation, Reduction",
      "subtype": "Glaze",
      "ingredients": [
        {
          "material": "G-200 Feldspar",
          "amount": 43.6
        },
        {
          "material": "Silica",
          "amount": 18.64
        },
        {
          "material": "Whiting",
          "amount": 7.72
        },
        {
          "material": "Laguna Borate",
          "amount": 6.0
        },
        {
          "material": "Dolomite",
          "amount": 5.56
        },
        {
          "material": "Zinc Oxide",
          "amount": 3.67
        },
        {
          "material": "EP Kaolin",
          "amount": 2.35
        }
      ],
      "additionals": [
        {
          "material": "Chrome Oxide",
          "amount": 3.0
        },
        {
          "material": "Titanium Dioxide",
          "amount": 3.0
        },
        {
          "material": "Tin Oxide",
          "amount": 2.83
        },
        {
          "material": "Copper Carbonate",
          "amount": 2.0
        },
        {
          "material": "Bentonite",
          "amount": 1.87
        }
      ],
      "description": "Via Tara Hagen's Glazeitorium http://glazeitorium.blogspot.com/",
      "createdBy": "Tara Hagen",
      "source": "glazy.org",
      "url": "https://glazy.org/recipes/3344"
    },
    {
      "id": 3345,
      "code": "GLAZY-3345",
      "name": "Haze 3-9",
      "cone": "10",
      "surface": "Glossy",
      "transparency": "Semi-opaque",
      "atmosphere": "Oxidation, Reduction",
      "subtype": "Glaze",
      "ingredients": [
        {
          "material": "G-200 Feldspar",
          "amount": 43.6
        },
        {
          "material": "Silica",
          "amount": 18.64
        },
        {
          "material": "Whiting",
          "amount": 7.72
        },
        {
          "material": "Laguna Borate",
          "amount": 6.0
        },
        {
          "material": "Dolomite",
          "amount": 5.56
        },
        {
          "material": "Zinc Oxide",
          "amount": 3.67
        },
        {
          "material": "EP Kaolin",
          "amount": 2.35
        }
      ],
      "additionals": [
        {
          "material": "Chrome Oxide",
          "amount": 4.0
        },
        {
          "material": "Titanium Dioxide",
          "amount": 3.0
        },
        {
          "material": "Tin Oxide",
          "amount": 2.83
        },
        {
          "material": "Copper Carbonate",
          "amount": 2.0
        },
        {
          "material": "Bentonite",
          "amount": 1.87
        }
      ],
      "description": "Via Tara Hagen's Glazeitorium http://glazeitorium.blogspot.com/",
      "createdBy": "Tara Hagen",
      "source": "glazy.org",
      "url": "https://glazy.org/recipes/3345"
    },
    {
      "id": 3357,
      "code": "GLAZY-3357",
      "name": "Haze 4-1",
      "cone": "10",
      "surface": "Glossy",
      "transparency": "Semi-opaque",
      "atmosphere": "Oxidation, Reduction",
      "subtype": "Glaze - Yellow",
      "ingredients": [
        {
          "material": "G-200 Feldspar",
          "amount": 43.6
        },
        {
          "material": "Silica",
          "amount": 18.64
        },
        {
          "material": "Whiting",
          "amount": 7.72
        },
        {
          "material": "Laguna Borate",
          "amount": 6.0
        },
        {
          "material": "Dolomite",
          "amount": 5.56
        },
        {
          "material": "Zinc Oxide",
          "amount": 3.67
        },
        {
          "material": "EP Kaolin",
          "amount": 2.35
        }
      ],
      "additionals": [
        {
          "material": "Titanium Dioxide",
          "amount": 3.0
        },
        {
          "material": "Tin Oxide",
          "amount": 2.83
        },
        {
          "material": "Rutile",
          "amount": 2.0
        },
        {
          "material": "Bentonite",
          "amount": 1.87
        }
      ],
      "description": "Via Tara Hagen's Glazeitorium http://glazeitorium.blogspot.com/",
      "createdBy": "Tara Hagen",
      "source": "glazy.org",
      "url": "https://glazy.org/recipes/3357"
    },
    {
      "id": 3366,
      "code": "GLAZY-3366",
      "name": "Haze 4-10",
      "cone": "10",
      "surface": "Glossy",
      "transparency": "Semi-opaque",
