Repository: MrSeldon/argilev2

File: data/glazes/glazy.json (part 135 of 315)
{
      "atmosphere": "Oxidation, Reduction",
      "subtype": "Glaze",
      "ingredients": [
        {
          "material": "G-200 Feldspar",
          "amount": 43.6
        },
        {
          "material": "Silica",
          "amount": 18.64
        },
        {
          "material": "Whiting",
          "amount": 7.72
        },
        {
          "material": "Laguna Borate",
          "amount": 6.0
        },
        {
          "material": "Dolomite",
          "amount": 5.56
        },
        {
          "material": "Zinc Oxide",
          "amount": 3.67
        },
        {
          "material": "EP Kaolin",
          "amount": 2.35
        }
      ],
      "additionals": [
        {
          "material": "Rutile",
          "amount": 10.0
        },
        {
          "material": "Titanium Dioxide",
          "amount": 3.0
        },
        {
          "material": "Tin Oxide",
          "amount": 2.83
        },
        {
          "material": "Red Iron Oxide",
          "amount": 2.0
        },
        {
          "material": "Bentonite",
          "amount": 1.87
        }
      ],
      "description": "Via Tara Hagen's Glazeitorium http://glazeitorium.blogspot.com/",
      "createdBy": "Tara Hagen",
      "source": "glazy.org",
      "url": "https://glazy.org/recipes/3366"
    },
    {
      "id": 3358,
      "code": "GLAZY-3358",
      "name": "Haze 4-2",
      "cone": "10",
      "surface": "Glossy",
      "transparency": "Semi-opaque",
      "atmosphere": "Oxidation, Reduction",
      "subtype": "Glaze - Yellow",
      "ingredients": [
        {
          "material": "G-200 Feldspar",
          "amount": 43.6
        },
        {
          "material": "Silica",
          "amount": 18.64
        },
        {
          "material": "Whiting",
          "amount": 7.72
        },
        {
          "material": "Laguna Borate",
          "amount": 6.0
        },
        {
          "material": "Dolomite",
          "amount": 5.56
        },
        {
          "material": "Zinc Oxide",
          "amount": 3.67
        },
        {
          "material": "EP Kaolin",
          "amount": 2.35
        }
      ],
      "additionals": [
        {
          "material": "Rutile",
          "amount": 4.0
        },
        {
          "material": "Titanium Dioxide",
          "amount": 3.0
        },
        {
          "material": "Tin Oxide",
          "amount": 2.83
        },
        {
          "material": "Bentonite",
          "amount": 1.87
        }
      ],
      "description": "Via Tara Hagen's Glazeitorium http://glazeitorium.blogspot.com/",
      "createdBy": "Tara Hagen",
      "source": "glazy.org",
      "url": "https://glazy.org/recipes/3358"
    },
    {
      "id": 3359,
      "code": "GLAZY-3359",
      "name": "Haze 4-3",
      "cone": "10",
      "surface": "Glossy",
      "transparency": "Semi-opaque",
      "atmosphere": "Oxidation, Reduction",
      "subtype": "Glaze - Yellow",
      "ingredients": [
        {
          "material": "G-200 Feldspar",
          "amount": 43.6
        },
        {
          "material": "Silica",
          "amount": 18.64
        },
        {
          "material": "Whiting",
          "amount": 7.72
        },
        {
          "material": "Laguna Borate",
          "amount": 6.0
        },
        {
          "material": "Dolomite",
          "amount": 5.56
        },
        {
          "material": "Zinc Oxide",
          "amount": 3.67
        },
        {
          "material": "EP Kaolin",
          "amount": 2.35
        }
      ],
      "additionals": [
        {
          "material": "Rutile",
          "amount": 6.0
        },
        {
          "material": "Titanium Dioxide",
          "amount": 3.0
        },
        {
          "material": "Tin Oxide",
          "amount": 2.83
        },
        {
          "material": "Bentonite",
          "amount": 1.87
        }
      ],
      "description": "Via Tara Hagen's Glazeitorium http://glazeitorium.blogspot.com/",
      "createdBy": "Tara Hagen",
      "source": "glazy.org",
      "url": "https://glazy.org/recipes/3359"
    },
    {
      "id": 3360,
      "code": "GLAZY-3360",
      "name": "Haze 4-4",
      "cone": "10",
      "surface": "Glossy",
      "transparency": "Semi-opaque",
      "atmosphere": "Oxidation, Reduction",
      "subtype": "Glaze - Yellow",
      "ingredients": [
        {
          "material": "G-200 Feldspar",
          "amount": 43.6
        },
        {
          "material": "Silica",
          "amount": 18.64
        },
        {
          "material": "Whiting",
          "amount": 7.72
        },
        {
          "material": "Laguna Borate",
          "amount": 6.0
        },
        {
          "material": "Dolomite",
          "amount": 5.56
        },
        {
          "material": "Zinc Oxide",
          "amount": 3.67
        },
        {
          "material": "EP Kaolin",
          "amount": 2.35
        }
      ],
      "additionals": [
        {
          "material": "Rutile",
          "amount": 8.0
        },
        {
          "material": "Titanium Dioxide",
          "amount": 3.0
        },
        {
          "material": "Tin Oxide",
          "amount": 2.83
        },
        {
          "material": "Bentonite",
          "amount": 1.87
        }
      ],
      "description": "Via Tara Hagen's Glazeitorium http://glazeitorium.blogspot.com/",
      "createdBy": "Tara Hagen",
      "source": "glazy.org",
      "url": "https://glazy.org/recipes/3360"
    },
    {
      "id": 3361,
      "code": "GLAZY-3361",
      "name": "Haze 4-5",
      "cone": "10",
      "surface": "Glossy",
      "transparency": "Semi-opaque",
      "atmosphere": "Oxidation, Reduction",
      "subtype": "Glaze - Yellow",
      "ingredients": [
        {
          "material": "G-200 Feldspar",
          "amount": 43.6
        },
        {
          "material": "Silica",
          "amount": 18.64
        },
        {
          "material": "Whiting",
          "amount": 7.72
        },
        {
          "material": "Laguna Borate",
          "amount": 6.0
        },
        {
          "material": "Dolomite",
          "amount": 5.56
        },
        {
          "material": "Zinc Oxide",
          "amount": 3.67
        },
        {
          "material": "EP Kaolin",
          "amount": 2.35
        }
      ],
      "additionals": [
        {
          "material": "Rutile",
          "amount": 10.0
        },
        {
          "material": "Titanium Dioxide",
          "amount": 3.0
        },
        {
          "material": "Tin Oxide",
          "amount": 2.83
        },
        {
          "material": "Bentonite",
          "amount": 1.87
        }
      ],
      "description": "Via Tara Hagen's Glazeitorium http://glazeitorium.blogspot.com/",
      "createdBy": "Tara Hagen",
      "source": "glazy.org",
      "url": "https://glazy.org/recipes/3361"
    },
    {
      "id": 3362,
      "code": "GLAZY-3362",
      "name": "Haze 4-6",
      "cone": "10",
      "surface": "Glossy",
      "transparency": "Semi-opaque",
      "atmosphere": "Oxidation, Reduction",
      "subtype": "Glaze",
      "ingredients": [
        {
          "material": "G-200 Feldspar",
          "amount": 43.6
        },
        {
          "material": "Silica",
          "amount": 18.64
        },
        {
          "material": "Whiting",
          "amount": 7.72
        },
        {
          "material": "Laguna Borate",
          "amount": 6.0
        },
        {
          "material": "Dolomite",
          "amount": 5.56
        },
        {
          "material": "Zinc Oxide",
          "amount": 3.67
        },
        {
          "material": "EP Kaolin",
          "amount": 2.35
        }
      ],
      "additionals": [
        {
          "material": "Titanium Dioxide",
          "amount": 3.0
        },
        {
          "material": "Tin Oxide",
          "amount": 2.83
        },
        {
          "material": "Red Iron Oxide",
          "amount": 2.0
        },
        {
          "material": "Rutile",
          "amount": 2.0
        },
        {
          "material": "Bentonite",
          "amount": 1.87
        }
      ],
      "description": "Via Tara Hagen's Glazeitorium http://glazeitorium.blogspot.com/",
      "createdBy": "Tara Hagen",
      "source": "glazy.org",
      "url": "https://glazy.org/recipes/3362"
    },
    {
      "id": 3363,
      "code": "GLAZY-3363",
      "name": "Haze 4-7",
      "cone": "10",
      "surface": "Glossy",
      "transparency": "Semi-opaque",
      "atmosphere": "Oxidation, Reduction",
      "subtype": "Glaze",
      "ingredients": [
        {
          "material": "G-200 Feldspar",
          "amount": 43.6
        },
        {
          "material": "Silica",
          "amount": 18.64
        },
        {
          "material": "Whiting",
          "amount": 7.72
        },
        {
          "material": "Laguna Borate",
          "amount": 6.0
        },
        {
          "material": "Dolomite",
          "amount": 5.56
        },
        {
          "material": "Zinc Oxide",
          "amount": 3.67
        },
        {
          "material": "EP Kaolin",
          "amount": 2.35
        }
      ],
      "additionals": [
        {
          "material": "Rutile",
          "amount": 4.0
        },
        {
          "material": "Titanium Dioxide",
          "amount": 3.0
        },
        {
          "material": "Tin Oxide",
          "amount": 2.83
        },
        {
          "material": "Red Iron Oxide",
          "amount": 2.0
        },
        {
          "material": "Bentonite",
          "amount": 1.87
        }
      ],
      "description": "Via Tara Hagen's Glazeitorium http://glazeitorium.blogspot.com/",
      "createdBy": "Tara Hagen",
      "source": "glazy.org",
      "url": "https://glazy.org/recipes/3363"
    },
    {
      "id": 3364,
      "code": "GLAZY-3364",
      "name": "Haze 4-8",
      "cone": "10",
      "surface": "Glossy",
      "transparency": "Semi-opaque",
      "atmosphere": "Oxidation, Reduction",
      "subtype": "Glaze",
      "ingredients": [
        {
          "material": "G-200 Feldspar",
          "amount": 43.6
        },
        {
          "material": "Silica",
          "amount": 18.64
        },
        {
          "material": "Whiting",
          "amount": 7.72
        },
        {
          "material": "Laguna Borate",
          "amount": 6.0
        },
        {
          "material": "Dolomite",
          "amount": 5.56
        },
        {
          "material": "Zinc Oxide",
          "amount": 3.67
        },
        {
          "material": "EP Kaolin",
          "amount": 2.35
        }
      ],
      "additionals": [
        {
          "material": "Rutile",
          "amount": 6.0
        },
        {
          "material": "Titanium Dioxide",
          "amount": 3.0
        },
        {
          "material": "Tin Oxide",
          "amount": 2.83
        },
        {
          "material": "Red Iron Oxide",
          "amount": 2.0
        },
        {
          "material": "Bentonite",
          "amount": 1.87
        }
      ],
      "description": "Via Tara Hagen's Glazeitorium http://glazeitorium.blogspot.com/",
      "createdBy": "Tara Hagen",
      "source": "glazy.org",
      "url": "https://glazy.org/recipes/3364"
    },
    {
      "id": 3365,
      "code": "GLAZY-3365",
      "name": "Haze 4-9",
      "cone": "10",
      "surface": "Glossy",
      "transparency": "Semi-opaque",
      "atmosphere": "Oxidation, Reduction",
      "subtype": "Glaze",
      "ingredients": [
        {
          "material": "G-200 Feldspar",
          "amount": 43.6
        },
        {
          "material": "Silica",
          "amount": 18.64
        },
        {
          "material": "Whiting",
          "amount": 7.72
        },
        {
          "material": "Laguna Borate",
          "amount": 6.0
        },
        {
          "material": "Dolomite",
          "amount": 5.56
        },
        {
          "material": "Zinc Oxide",
          "amount": 3.67
        },
        {
          "material": "EP Kaolin",
          "amount": 2.35
        }
      ],
      "additionals": [
        {
          "material": "Rutile",
          "amount": 8.0
        },
        {
          "material": "Titanium Dioxide",
          "amount": 3.0
        },
        {
          "material": "Tin Oxide",
          "amount": 2.83
        },
        {
          "material": "Red Iron Oxide",
          "amount": 2.0
        },
        {
          "material": "Bentonite",
          "amount": 1.87
        }
      ],
      "description": "Via Tara Hagen's Glazeitorium http://glazeitorium.blogspot.com/",
      "createdBy": "Tara Hagen",
      "source": "glazy.org",
      "url": "https://glazy.org/recipes/3365"
    },
    {
      "id": 39910,
      "code": "GLAZY-39910",
      "name": "HCSM169",
      "cone": "6",
      "surface": "Semi-matte",
      "transparency": "Semi-opaque",
      "atmosphere": "Oxidation",
      "subtype": "Glaze",
      "ingredients": [
        {
          "material": "EP Kaolin",
          "amount": 35.0
        },
        {
          "material": "Wollastonite",
          "amount": 25.0
        },
        {
          "material": "Silica",
          "amount": 18.0
        },
        {
          "material": "Johnson Matthey Frit 169",
          "amount": 18.0
        },
        {
          "material": "Nepheline Syenite Norwegian",
          "amount": 4.0
        }
      ],
      "description": "Needed alumina and calcium. Glaze has a semi matte finish, but colorants reacted differently from base with 3195.",
      "createdBy": "Alisa Liskin Clausen",
      "source": "glazy.org",
      "url": "https://glazy.org/recipes/39910"
    },
    {
      "id": 3900,
      "code": "GLAZY-3900",
      "name": "Heath A2 ^6 Glaze",
      "cone": "6",
      "surface": "",
      "transparency": "Semi-opaque",
      "atmosphere": "",
      "subtype": "Glaze",
      "ingredients": [
        {
          "material": "Silica",
          "amount": 38.9
        },
        {
          "material": "Gerstley Borate",
          "amount": 22.1
        },
        {
          "material": "Nepheline Syenite",
          "amount": 22.0
        },
        {
          "material": "EP Kaolin",
          "amount": 7.2
        },
        {
          "material": "Strontium Carbonate",
          "amount": 6.3
        },
        {
          "material": "Wollastonite",
          "amount": 2.8
        },
        {
          "material": "Dolomite",
          "amount": 0.7
        }
      ],
      "description": "Oil Spot Black Nickle Oxide black 1.5 Chrome Oxide 0.5 Red Iron Oxide 7.5 Ginger Blue Cobalt Carbonate 0.5 Nickle Oxide 0.6 Powdered Illmenite 8 White 8% Titanium Di Oxide Works wonderfully layered with Heath AV2",
      "createdBy": "Ceramic Recipes",
      "source": "glazy.org",
      "url": "https://glazy.org/recipes/3900"
    },
    {
      "id": 8416,
      "code": "GLAZY-8416",
      "name": "Heath A2 Blue Mist",
      "cone": "5 1/2 - 6",
      "surface": "Semi-glossy",
      "transparency": "Semi-opaque",
      "atmosphere": "Oxidation",
      "subtype": "Glaze - Blue",
      "ingredients": [
        {
          "material": "Silica",
          "amount": 38.9
        },
        {
          "material": "Gerstley Borate",
          "amount": 22.1
        },
        {
          "material": "Nepheline Syenite",
          "amount": 22.0
        },
        {
          "material": "EP Kaolin",
          "amount": 7.2
        },
        {
          "material": "Strontium Carbonate",
          "amount": 6.3
        },
        {
          "material": "Wollastonite",
          "amount": 2.8
        },
        {
          "material": "Dolomite",
          "amount": 0.7
        }
      ],
      "additionals": [
        {
          "material": "Titanium Dioxide",
          "amount": 4.0
        },
        {
          "material": "Cobalt Carbonate",
          "amount": 0.25
        }
      ],
      "description": "Blue Mist is an A2 based glaze This is the titanium dioxide version. For a warmer \"Mist\" use Rutile instead of Titanium.",
      "createdBy": "Walter Ivan Heath",
      "source": "glazy.org",
      "url": "https://glazy.org/recipes/8416"
    },
    {
      "id": 8417,
      "code": "GLAZY-8417",
      "name": "Heath A2 White",
      "cone": "5 1/2 - 6",
      "surface": "Semi-glossy",
      "transparency": "Semi-opaque",
      "atmosphere": "Oxidation",
      "subtype": "Glaze - White, Off-White",
      "ingredients": [
        {
          "material": "Silica",
          "amount": 38.9
        },
        {
          "material": "Gerstley Borate",
          "amount": 22.1
        },
        {
          "material": "Nepheline Syenite",
          "amount": 22.0
        },
        {
          "material": "EP Kaolin",
          "amount": 7.2
        },
        {
          "material": "Strontium Carbonate",
          "amount": 6.3
        },
        {
          "material": "Wollastonite",
          "amount": 2.8
        },
        {
          "material": "Dolomite",
          "amount": 0.7
        }
      ],
      "additionals": [
        {
          "material": "Titanium Dioxide",
          "amount": 8.0
        }
      ],
      "description": "",
      "createdBy": "Walter Ivan Heath",
      "source": "glazy.org",
      "url": "https://glazy.org/recipes/8417"
    },
    {
      "id": 3897,
      "code": "GLAZY-3897",
      "name": "Heath A2V",
      "cone": "6",
      "surface": "Glossy",
      "transparency": "Translucent",
      "atmosphere": "Oxidation",
      "subtype": "Glaze - Specialty",
      "ingredients": [
        {
          "material": "Silica",
          "amount": 35.4
        },
        {
          "material": "Gerstley Borate",
          "amount": 29.2
        },
        {
          "material": "Nepheline Syenite",
          "amount": 20.0
        },
        {
          "material": "EP Kaolin",
          "amount": 6.6
        },
        {
          "material": "Strontium Carbonate",
          "amount": 5.7
        },
        {
          "material": "Wollastonite",
          "amount": 2.5
        },
        {
          "material": "Dolomite",
          "amount": 0.6
        }
      ],
      "description": "Kat Rose In the picture shown, blue is 4% Cu and 0.5% Co, the purple is 4% Mn and 0.5% Co. The right side is thick application and that is shows the blooms. These tiles were fired flat so next test is to fire vertically and see what happens. I have been using the Persian Blue with 4% Cu and the blooms appear where the glaze is thick. I love it. My new favorite glaze. The surface is luscious - somewhere between semi gloss and gloss. buttery Base Clear A2V Ivory 8% Rutile Heath Blue Frost 6% Cobalt Carbonate 2% Rutile Heath Persian Blue 4% Copper Carbonate Heath Pen Argyl Green 8% Copper Carbonate 2% Rutile Heath Blue Mist 0.25% Cobalt Carbonate 4% Titanium Dioxide (for warmer blue use rutile) Heath Elephant Ear 7.5% Spanish RIO 0.4% Chrome Oxide 0.6% Nickle Oxide",
      "createdBy": "Ceramic Recipes",
      "source": "glazy.org",
      "url": "https://glazy.org/recipes/3897"
    },
    {
      "id": 10668,
      "code": "GLAZY-10668",
      "name": "Heath A2V /frit SiC Chun",
      "cone": "5 1/2 - 6",
      "surface": "Semi-glossy",
      "transparency": "Semi-opaque",
      "atmosphere": "Oxidation",
      "subtype": "Glaze - Iron - Celadon - Chun",
      "ingredients": [
        {
          "material": "Silica",
          "amount": 35.4
        },
        {
          "material": "Ferro Frit 3134",
          "amount": 29.2
        },
        {
          "material": "Nepheline Syenite",
          "amount": 20.0
        },
        {
          "material": "EP Kaolin",
          "amount": 6.6
        },
        {
          "material": "Strontium Carbonate",
          "amount": 5.7
        },
        {
          "material": "Wollastonite",
          "amount": 2.5
        },
        {
          "material": "Dolomite",
          "amount": 0.6
        }
      ],
      "additionals": [
        {
          "material": "Bentonite",
          "amount": 2.0
        },
        {
          "material": "Silicon carbide",
          "amount": 0.6
        },
        {
          "material": "Red Iron Oxide",
          "amount": 0.5
        }
      ],
      "description": "Nice blue Chun-look in ox plus Silicon Carbide",
      "createdBy": "Clara Giorello",
      "source": "glazy.org",
      "url": "https://glazy.org/recipes/10668"
    },
    {
      "id": 59633,
      "code": "GLAZY-59633",
      "name": "Heath A2V Base - Ivory modified",
      "cone": "5 - 6",
      "surface": "Semi-glossy",
      "transparency": "Semi-opaque",
      "atmosphere": "Oxidation",
      "subtype": "Glaze - Clear",
      "ingredients": [
        {
          "material": "Gerstley Borate",
          "amount": 35.0
        },
        {
          "material": "Neph Sye A270",
          "amount": 24.0
        },
        {
          "material": "Silica",
          "amount": 22.0
        },
        {
          "material": "EP Kaolin",
          "amount": 8.0
        },
        {
          "material": "Strontium Carbonate",
          "amount": 7.0
        },
        {
          "material": "Wollastonite",
          "amount": 3.0
        },
        {
          "material": "Dolomite",
          "amount": 1.0
        }
      ],
      "additionals": [
        {
          "material": "Rutile",
          "amount": 8.0
        }
      ],
      "description": "Heath A2V on Glazy modified to increase fluidity and make it run at a higher temp to work better as a cover glaze. Ivory 8% Rutile",
      "createdBy": "Jeffrey Yauger",
      "source": "glazy.org",
      "url": "https://glazy.org/recipes/59633"
    },
    {
      "id": 8793,
      "code": "GLAZY-8793",
      "name": "Heath A2V Base /frit",
      "cone": "5 - 5 1/2",
      "surface": "Semi-glossy",
      "transparency": "Translucent",
      "atmosphere": "Oxidation",
      "subtype": "Glaze - Clear",
      "ingredients": [
        {
          "material": "Silica",
          "amount": 35.4
        },
        {
          "material": "Ferro Frit 3134",
          "amount": 29.2
        },
        {
          "material": "Nepheline Syenite",
          "amount": 20.0
        },
        {
          "material": "EP Kaolin",
          "amount": 6.6
        },
        {
          "material": "Strontium Carbonate",
          "amount": 5.7
        },
        {
          "material": "Wollastonite",
          "amount": 2.5
        },
        {
          "material": "Dolomite",
          "amount": 0.6
        }
      ],
      "description": "As we don't have GB here, I tested the glaze with Crecer frit 174 (the same as Ff 3134) an a local one : Crecer frit 804 (Ff Fa210). No crazing in white stone, some crazing in buff stone. White/blueish \"clouds\" with 3134. Cristal clear and no clouds with 804.",
      "createdBy": "Clara Giorello",
      "source": "glazy.org",
      "url": "https://glazy.org/recipes/8793"
    },
    {
      "id": 8415,
      "code": "GLAZY-8415",
      "name": "Heath A2V Blue Frost",
      "cone": "5 1/2 - 6",
      "surface": "Semi-glossy",
      "transparency": "Semi-opaque",
      "atmosphere": "Oxidation",
      "subtype": "Glaze - Blue",
      "ingredients": [
        {
          "material": "Silica",
          "amount": 35.4
        },
        {
          "material": "Gerstley Borate",
          "amount": 29.2
        },
        {
          "material": "Nepheline Syenite",
          "amount": 20.0
        },
        {
          "material": "EP Kaolin",
          "amount": 6.6
        },
        {
          "material": "Strontium Carbonate",
          "amount": 5.7
        },
        {
          "material": "Wollastonite",
          "amount": 2.5
        },
        {
          "material": "Dolomite",
          "amount": 0.6
        }
      ],
      "additionals": [
        {
          "material": "Cobalt Carbonate",
          "amount": 6.0
        },
        {
          "material": "Rutile",
          "amount": 2.0
        }
      ],
      "description": "",
      "createdBy": "Walter Ivan Heath",
      "source": "glazy.org",
      "url": "https://glazy.org/recipes/8415"
    },
    {
      "id": 8414,
      "code": "GLAZY-8414",
      "name": "Heath A2V Elephant Ear",
      "cone": "5 1/2 - 6",
      "surface": "Semi-glossy",
      "transparency": "Semi-opaque",
      "atmosphere": "Oxidation",
      "subtype": "Glaze",
      "ingredients": [
        {
          "material": "Silica",
          "amount": 35.4
        },
        {
          "material": "Gerstley Borate",
          "amount": 29.2
        },
        {
          "material": "Nepheline Syenite",
          "amount": 20.0
        },
        {
          "material": "EP Kaolin",
          "amount": 6.6
        },
        {
          "material": "Strontium Carbonate",
          "amount": 5.7
        },
        {
          "material": "Wollastonite",
          "amount": 2.5
        },
        {
          "material": "Dolomite",
          "amount": 0.6
        }
      ],
      "additionals": [
        {
          "material": "Red Iron Oxide",
          "amount": 7.5
        },
        {
          "material": "Black Nickel Oxide",
          "amount": 0.6
        },
        {
          "material": "Chrome Oxide",
          "amount": 0.4
        }
      ],
      "description": "",
      "createdBy": "Walter Ivan Heath",
      "source": "glazy.org",
      "url": "https://glazy.org/recipes/8414"
    },
    {
      "id": 17715,
      "code": "GLAZY-17715",
      "name": "Heath A2V gray",
      "cone": "6",
      "surface": "Glossy",
      "transparency": "Transparent",
      "atmosphere": "Oxidation",
      "subtype": "Glaze - Grey/Gray/Charcoal",
      "ingredients": [
        {
          "material": "Silica",
          "amount": 35.4
        },
        {
          "material": "Gerstley Borate",
          "amount": 29.2
        },
        {
          "material": "Nepheline Syenite",
          "amount": 20.0
        },
        {
          "material": "EP Kaolin",
          "amount": 6.6
        },
        {
          "material": "Strontium Carbonate",
          "amount": 5.7
        },
        {
          "material": "Wollastonite",
          "amount": 2.5
        },
        {
          "material": "Dolomite",
          "amount": 0.6
        }
      ],
      "additionals": [
        {
          "material": "Manganese Dioxide",
          "amount": 4.0
        },
        {
          "material": "Black Copper Oxide",
          "amount": 0.6
        },
        {
          "material": "Cobalt Carbonate",
          "amount": 0.23
        }
      ],
      "description": "Nice gray with blue streaking where thick. Tested on tile only.",
      "createdBy": "Vidar Neuhof",
      "source": "glazy.org",
      "url": "https://glazy.org/recipes/17715"
    },
    {
      "id": 8413,
      "code": "GLAZY-8413",
      "name": "Heath A2V Ivory",
      "cone": "5 1/2 - 6",
      "surface": "Satin",
      "transparency": "Semi-opaque",
      "atmosphere": "Oxidation",
      "subtype": "Glaze - White, Off-White",
      "ingredients": [
        {
          "material": "Silica",
          "amount": 35.4
        },
        {
          "material": "Gerstley Borate",
          "amount": 29.2
        },
        {
          "material": "Nepheline Syenite",
          "amount": 20.0
        },
        {
          "material": "EP Kaolin",
          "amount": 6.6
        },
        {
          "material": "Strontium Carbonate",
          "amount": 5.7
        },
        {
          "material": "Wollastonite",
          "amount": 2.5
        },
        {
          "material": "Dolomite",
          "amount": 0.6
        }
      ],
      "additionals": [
        {
          "material": "Rutile",
          "amount": 8.0
        }
      ],
      "description": "",
      "createdBy": "Walter Ivan Heath",
      "source": "glazy.org",
      "url": "https://glazy.org/recipes/8413"
    },
    {
      "id": 8791,
      "code": "GLAZY-8791",
      "name": "Heath A2V Ivory /frit",
      "cone": "5 - 5 1/2",
      "surface": "Satin",
      "transparency": "Opaque",
      "atmosphere": "Oxidation",
      "subtype": "Glaze - White, Off-White",
      "ingredients": [
        {
          "material": "Silica",
          "amount": 35.4
        },
        {
          "material": "Ferro Frit 3134",
          "amount": 29.2
        },
        {
          "material": "Nepheline Syenite",
          "amount": 20.0
        },
        {
          "material": "EP Kaolin",
          "amount": 6.6
        },
        {
          "material": "Strontium Carbonate",
          "amount": 5.7
        },
        {
          "material": "Wollastonite",
          "amount": 2.5
        },
        {
          "material": "Dolomite",
          "amount": 0.6
        }
      ],
      "additionals": [
        {
          "material": "Rutile",
          "amount": 8.0
        }
      ],
      "description": "As we don't have GB here, I tested the glaze with Crecer frit 174 (the same as Ff 3134) an a local one : Crecer frit 804 (Ff Fa210). No pinholing in the 3134 version, some pinholing in the 804 version. Pinholing on the dark stoneware, more pinholing with 804 frit.",
      "createdBy": "Clara Giorello",
      "source": "glazy.org",
      "url": "https://glazy.org/recipes/8791"
    },
    {
      "id": 8421,
      "code": "GLAZY-8421",
      "name": "Heath A2V Pen Argyl Green",
      "cone": "5 1/2 - 6",
      "surface": "Semi-glossy",
      "transparency": "Semi-opaque",
      "atmosphere": "Oxidation",
      "subtype": "Glaze - Green - Copper",
      "ingredients": [
        {
          "material": "Silica",
          "amount": 35.4
        },
        {
          "material": "Gerstley Borate",
          "amount": 29.2
        },
        {
          "material": "Nepheline Syenite",
          "amount": 20.0
        },
        {
          "material": "EP Kaolin",
          "amount": 6.6
        },
        {
          "material": "Strontium Carbonate",
          "amount": 5.7
        },
        {
          "material": "Wollastonite",
          "amount": 2.5
        },
        {
          "material": "Dolomite",
          "amount": 0.6
        }
      ],
      "additionals": [
        {
          "material": "Copper Carbonate",
          "amount": 8.0
        },
        {
          "material": "Rutile",
          "amount": 2.0
        }
      ],
      "description": "Comments from Walter: We have used this glaze on functional pots for years....it has tied up the copper quite well...no deterioration of surface or color after years of use in our own home Pen Argyl is the borough we live in Pennsylvania (USA)....the high school is \"the Green Knights\" If any of these glazes have \"A2\" or \"A2V\" in the name, I developed the base glazes about 35 years ago, the individual colorants in each glaze have evolved out of my wife, other potters, and myself doing variations....several others have come from my working with my students doing glaze research....two exceptions areVal 's Turquoise (Val Cushing) and JP Purple (variations on a June Perry Red/Purple base)",
      "createdBy": "Walter Ivan Heath",
      "source": "glazy.org",
      "url": "https://glazy.org/recipes/8421"
    },
    {
      "id": 8422,
      "code": "GLAZY-8422",
      "name": "Heath A2V Persian Blue",
      "cone": "5 1/2 - 6",
      "surface": "Semi-glossy",
      "transparency": "Semi-opaque",
      "atmosphere": "Oxidation",
      "subtype": "Glaze - Blue",
      "ingredients": [
        {
          "material": "Silica",
          "amount": 35.4
        },
        {
          "material": "Gerstley Borate",
          "amount": 29.2
        },
        {
          "material": "Nepheline Syenite",
          "amount": 20.0
        },
        {
          "material": "EP Kaolin",
          "amount": 6.6
        },
        {
          "material": "Strontium Carbonate",
          "amount": 5.7
        },
        {
          "material": "Wollastonite",
          "amount": 2.5
        },
        {
          "material": "Dolomite",
          "amount": 0.6
        }
      ],
      "additionals": [
        {
          "material": "Copper Carbonate",
          "amount": 4.0
        }
      ],
      "description": "",
      "createdBy": "Walter Ivan Heath",
      "source": "glazy.org",
      "url": "https://glazy.org/recipes/8422"
    },
    {
      "id": 3891,
      "code": "GLAZY-3891",
      "name": "Heath A2V Persian Blue ^6 Glaze",
      "cone": "5 - 7",
      "surface": "Glossy",
      "transparency": "Translucent",
      "atmosphere": "Oxidation",
      "subtype": "Glaze - Turquoise",
      "ingredients": [
        {
          "material": "Silica",
          "amount": 35.4
        },
        {
          "material": "Gerstley Borate",
          "amount": 29.2
        },
        {
          "material": "Nepheline Syenite",
          "amount": 20.0
        },
        {
          "material": "EP Kaolin",
          "amount": 6.6
        },
        {
          "material": "Strontium Carbonate",
          "amount": 5.7
        },
        {
          "material": "Wollastonite",
          "amount": 2.5
        },
        {
          "material": "Dolomite",
          "amount": 0.6
        }
      ],
      "additionals": [
        {
          "material": "Copper Carbonate",
          "amount": 4.0
        }
      ],
      "description": "Ceramic Recipes Group Glazes - Really lovely multiphase glaze.",
      "createdBy": "Donna Kat",
      "source": "glazy.org",
      "url": "https://glazy.org/recipes/3891"
    },
    {
      "id": 8227,
      "code": "GLAZY-8227",
      "name": "Heath A2V Praseodymium Yellow",
      "cone": "5 1/2 - 6",
      "surface": "Satin",
      "transparency": "Semi-opaque",
      "atmosphere": "Oxidation",
      "subtype": "Glaze - Yellow",
      "ingredients": [
        {
          "material": "Silica",
          "amount": 35.4
        },
        {
          "material": "Gerstley Borate",
          "amount": 29.2
        },
        {
          "material": "Nepheline Syenite",
          "amount": 20.0
        },
        {
          "material": "EP Kaolin",
          "amount": 6.6
        },
        {
          "material": "Strontium Carbonate",
          "amount": 5.7
        },
        {
          "material": "Wollastonite",
          "amount": 2.5
        },
        {
          "material": "Dolomite",
          "amount": 0.6
        }
      ],
      "additionals": [
        {
          "material": "Praseodymium oxide",
          "amount": 15.0
        }
      ],
      "description": "15% Mason Praseodymium Yellow (MS6450)",
      "createdBy": "Walter Ivan Heath",
      "source": "glazy.org",
      "url": "https://glazy.org/recipes/8227"
    },
    {
      "id": 8792,
      "code": "GLAZY-8792",
      "name": "Heath A2V White /frit",
      "cone": "5 - 5 1/2",
      "surface": "Satin",
      "transparency": "Semi-opaque",
      "atmosphere": "Oxidation",
      "subtype": "Glaze - White, Off-White",
      "ingredients": [
        {
          "material": "Silica",
          "amount": 35.4
        },
        {
          "material": "Ferro Frit 3134",
          "amount": 29.2
        },
        {
          "material": "Nepheline Syenite",
          "amount": 20.0
        },
        {
          "material": "EP Kaolin",
          "amount": 6.6
        },
        {
          "material": "Strontium Carbonate",
          "amount": 5.7
        },
        {
          "material": "Wollastonite",
          "amount": 2.5
        },
        {
          "material": "Dolomite",
          "amount": 0.6
        }
      ],
      "additionals": [
        {
          "material": "Titanium Dioxide",
          "amount": 8.0
        }
      ],
      "description": "As we don't have GB here, I tested the glaze with Crecer frit 174 (the same as Ff 3134) an a local one : Crecer frit 804 (Ff Fa210). 3134 is whiter. No pinholing in the 3134 version, some pinholing in the 804 version. Pinholing on the dark stoneware, more pinholing with 804 frit.",
      "createdBy": "Clara Giorello",
      "source": "glazy.org",
      "url": "https://glazy.org/recipes/8792"
    },
    {
      "id": 8423,
      "code": "GLAZY-8423",
      "name": "Heath B26 Base (NYTAL talc)",
      "cone": "5 1/2 - 6",
      "surface": "Satin-matte",
      "transparency": "Semi-opaque",
      "atmosphere": "Oxidation",
      "subtype": "Glaze - White, Off-White",
      "ingredients": [
        {
          "material": "Nepheline Syenite",
          "amount": 17.0
        },
        {
          "material": "EP Kaolin",
          "amount": 16.0
        },
        {
          "material": "Talc",
          "amount": 15.0
        },
        {
          "material": "Minspar 200",
          "amount": 15.0
        },
        {
          "material": "Wollastonite",
          "amount": 14.0
        },
        {
          "material": "Silica",
          "amount": 9.0
        },
        {
          "material": "Zinc Oxide",
          "amount": 6.0
        },
        {
          "material": "Gerstley Borate",
          "amount": 5.0
        },
        {
          "material": "Dolomite",
          "amount": 3.0
        }
      ],
      "description": "",
      "createdBy": "Walter Ivan Heath",
      "source": "glazy.org",
      "url": "https://glazy.org/recipes/8423"
    },
    {
      "id": 32163,
      "code": "GLAZY-32163",
      "name": "Heath Brain Crawl?",
      "cone": "5 - 7",
      "surface": "Satin",
      "transparency": "Opaque",
      "atmosphere": "Oxidation, Neutral, Reduction",
      "subtype": "Glaze - White, Off-White",
      "ingredients": [
        {
          "material": "Minspar 200",
          "amount": 50.0
        },
        {
          "material": "Magnesium carbonate",
          "amount": 25.0
        },
        {
          "material": "Gerstley Borate",
          "amount": 15.0
        },
        {
          "material": "EP Kaolin",
          "amount": 10.0
        }
      ],
      "additionals": [
        {
          "material": "Zircopax",
          "amount": 8.0
        }
      ],
      "description": "This is a version of Walter Ivan Heath's recipe and I added 8 percent Zircopax and then ran a color blend. I like it better because it was stiffer and retained some of the beads better with the Zircopax. You could also had more . notice the tiles #3 with 4% rutile, #8 with 8% more zircopax, etc. Colorants are: 1. 0.5% red iron 2. 2% red iron oxide 4% titanium dioxide, 3. 4% Rutile. 4. 3% manganese dioxide, 5. 7.5% tin oxide 0.2% Chrome oxide. 6. 3.5% copper carbonate 7. 0.5% Chrome oxide 8. 0.5% Cobalt carbonate 9. 8% tin oxide 10. 8% any stain (in this case 4254 inclusion purple)",
      "createdBy": "John Britt",
      "source": "glazy.org",
      "url": "https://glazy.org/recipes/32163"
    },
    {
      "id": 3917,
      "code": "GLAZY-3917",
      "name": "Heath Cacao",
      "cone": "6",
      "surface": "Satin",
      "transparency": "",
      "atmosphere": "",
      "subtype": "Glaze - Iron - Tenmoku",
      "ingredients": [
        {
          "material": "Kona F-4 feldspar",
          "amount": 25.0
        },
        {
          "material": "Kentucky OM #4 Ball Clay",
          "amount": 15.0
        },
        {
          "material": "Silica",
          "amount": 15.0
        },
        {
          "material": "Talc",
          "amount": 14.0
        },
        {
          "material": "Gerstley Borate",
          "amount": 11.0
        },
        {
          "material": "Red Iron Oxide",
          "amount": 8.0
        },
        {
          "material": "Nepheline Syenite",
          "amount": 6.0
        },
        {
          "material": "Zinc Oxide",
          "amount": 5.0
        },
        {
