Repository: MrSeldon/argilev2

File: data/glazes/glazy.json (part 136 of 315)
{
          "material": "Copper Carbonate",
          "amount": 4.0
        },
        {
          "material": "Spodumene",
          "amount": 3.0
        }
      ],
      "description": "Silky chocolate brown",
      "createdBy": "Ceramic Recipes",
      "source": "glazy.org",
      "url": "https://glazy.org/recipes/3917"
    },
    {
      "id": 83781,
      "code": "GLAZY-83781",
      "name": "Heath Ivory",
      "cone": "5 1/2 - 6",
      "surface": "",
      "transparency": "",
      "atmosphere": "Oxidation",
      "subtype": "Glaze",
      "ingredients": [
        {
          "material": "Silica",
          "amount": 35.4
        },
        {
          "material": "Gillespie Borate",
          "amount": 29.2
        },
        {
          "material": "Nepheline Syenite",
          "amount": 20.0
        },
        {
          "material": "Kaolin",
          "amount": 6.6
        },
        {
          "material": "Strontium Carbonate",
          "amount": 5.7
        },
        {
          "material": "Wollastonite",
          "amount": 2.5
        },
        {
          "material": "Dolomite",
          "amount": 0.6
        }
      ],
      "additionals": [
        {
          "material": "Rutile",
          "amount": 4.0
        },
        {
          "material": "Titanium Dioxide",
          "amount": 4.0
        },
        {
          "material": "Bentonite",
          "amount": 2.0
        }
      ],
      "description": "Recipe by Walter Ivan Heath: https://glazy.org/recipes/8413. Test tile 87. Substituted 4% of the rutile for titanium dioxide.",
      "createdBy": "Hannah Billingham",
      "source": "glazy.org",
      "url": "https://glazy.org/recipes/83781"
    },
    {
      "id": 152202,
      "code": "GLAZY-152202",
      "name": "Heath Ivory",
      "cone": "5 1/2 - 6",
      "surface": "",
      "transparency": "",
      "atmosphere": "Oxidation",
      "subtype": "Glaze",
      "ingredients": [
        {
          "material": "Silica",
          "amount": 34.5
        },
        {
          "material": "Gillespie Borate",
          "amount": 29.2
        },
        {
          "material": "Nepheline Syenite",
          "amount": 20.0
        },
        {
          "material": "EP Kaolin",
          "amount": 6.6
        },
        {
          "material": "Strontium Carbonate",
          "amount": 5.7
        },
        {
          "material": "Wollastonite",
          "amount": 2.5
        },
        {
          "material": "Dolomite",
          "amount": 0.6
        }
      ],
      "additionals": [
        {
          "material": "Rutile",
          "amount": 4.0
        },
        {
          "material": "Titanium Dioxide",
          "amount": 4.0
        },
        {
          "material": "Bentonite",
          "amount": 2.0
        }
      ],
      "description": "Re-uploaded because someone rated the recipe poorly. I think the rating on this platform can be problematic. Please note this is not my recipe, link below from the artist. I use this glaze as a layering glaze or liner. Recipe by Walter Ivan Heath: https://glazy.org/recipes/8413. Test tile 87. Substituted 4% of the rutile for titanium dioxide",
      "createdBy": "Hannah Billingham",
      "source": "glazy.org",
      "url": "https://glazy.org/recipes/152202"
    },
    {
      "id": 8419,
      "code": "GLAZY-8419",
      "name": "Heath JP Purple .25% Chrome",
      "cone": "5 1/2 - 6",
      "surface": "Semi-glossy",
      "transparency": "Semi-opaque",
      "atmosphere": "Oxidation",
      "subtype": "Glaze - Purple",
      "ingredients": [
        {
          "material": "Silica",
          "amount": 32.0
        },
        {
          "material": "Gerstley Borate",
          "amount": 21.0
        },
        {
          "material": "Whiting",
          "amount": 20.0
        },
        {
          "material": "Nepheline Syenite",
          "amount": 16.0
        },
        {
          "material": "EP Kaolin",
          "amount": 11.0
        }
      ],
      "additionals": [
        {
          "material": "Tin Oxide",
          "amount": 5.0
        },
        {
          "material": "Chrome Oxide",
          "amount": 0.25
        }
      ],
      "description": "a variation of June Perry Red/Purple See also .125% Chrome version in photos",
      "createdBy": "Walter Ivan Heath",
      "source": "glazy.org",
      "url": "https://glazy.org/recipes/8419"
    },
    {
      "id": 8453,
      "code": "GLAZY-8453",
      "name": "Heath P10V Cacao #2",
      "cone": "5 1/2 - 6",
      "surface": "Satin-matte",
      "transparency": "Opaque",
      "atmosphere": "Oxidation",
      "subtype": "Glaze",
      "ingredients": [
        {
          "material": "Minspar 200",
          "amount": 25.0
        },
        {
          "material": "Kentucky OM #4 Ball Clay",
          "amount": 15.0
        },
        {
          "material": "Silica",
          "amount": 15.0
        },
        {
          "material": "Amtalc-C98 Talc",
          "amount": 14.0
        },
        {
          "material": "Gerstley Borate",
          "amount": 11.0
        },
        {
          "material": "Dolomite",
          "amount": 6.0
        },
        {
          "material": "Nepheline Syenite",
          "amount": 6.0
        },
        {
          "material": "Zinc Oxide",
          "amount": 5.0
        },
        {
          "material": "Spodumene",
          "amount": 3.0
        }
      ],
      "additionals": [
        {
          "material": "Red Iron Oxide",
          "amount": 8.0
        },
        {
          "material": "Copper Carbonate",
          "amount": 4.0
        }
      ],
      "description": "",
      "createdBy": "Walter Ivan Heath",
      "source": "glazy.org",
      "url": "https://glazy.org/recipes/8453"
    },
    {
      "id": 26383,
      "code": "GLAZY-26383",
      "name": "Heath P10V Cacao/ frit 3134",
      "cone": "5 - 6",
      "surface": "Semi-matte",
      "transparency": "Opaque",
      "atmosphere": "Oxidation, Reduction",
      "subtype": "Glaze - Iron",
      "ingredients": [
        {
          "material": "Soda Feldspar",
          "amount": 25.0
        },
        {
          "material": "Silica",
          "amount": 15.0
        },
        {
          "material": "Tinkar Z",
          "amount": 15.0
        },
        {
          "material": "Talc",
          "amount": 14.0
        },
        {
          "material": "Ferro Frit 3134",
          "amount": 11.0
        },
        {
          "material": "Dolomite",
          "amount": 6.0
        },
        {
          "material": "Nepheline Syenite",
          "amount": 6.0
        },
        {
          "material": "Zinc Oxide",
          "amount": 5.0
        },
        {
          "material": "Spodumene",
          "amount": 3.0
        }
      ],
      "additionals": [
        {
          "material": "Red Iron Oxide",
          "amount": 8.0
        },
        {
          "material": "Copper Carbonate",
          "amount": 4.0
        }
      ],
      "description": "A cono5, reducci\u00f3n, se nota falto de temperatura, opaco, mate, marr\u00f3n oscuro. A cono 6, oxidaci\u00f3n y retenci\u00f3n de 50mn a 960\u00b0C, se presenta opaco, satinado, de color pardo amarillento. Probablemente quede mejor en quema con enfriamiento natural.",
      "createdBy": "Clara Giorello",
      "source": "glazy.org",
      "url": "https://glazy.org/recipes/26383"
    },
    {
      "id": 7412,
      "code": "GLAZY-7412",
      "name": "Heath Shino #3 using Ff3134",
      "cone": "5 - 6",
      "surface": "Smooth Matte",
      "transparency": "Opaque",
      "atmosphere": "Oxidation",
      "subtype": "Glaze - Shino",
      "ingredients": [
        {
          "material": "Potash Feldspar",
          "amount": 38.0
        },
        {
          "material": "Spodumene",
          "amount": 20.0
        },
        {
          "material": "Dolomite",
          "amount": 19.0
        },
        {
          "material": "Ball Clay",
          "amount": 18.0
        },
        {
          "material": "Ferro Frit 3134",
          "amount": 5.0
        }
      ],
      "additionals": [
        {
          "material": "Tin Oxide",
          "amount": 6.0
        },
        {
          "material": "Bentonite",
          "amount": 2.0
        },
        {
          "material": "Red Iron Oxide",
          "amount": 1.0
        }
      ],
      "description": "Heath Shino #3 using Ff 3134 (Crecer frit 174), as we don't hace GB here. See Walther Heath's original recipe: https://glazy.org/recipes/3971",
      "createdBy": "Clara Giorello",
      "source": "glazy.org",
      "url": "https://glazy.org/recipes/7412"
    },
    {
      "id": 3971,
      "code": "GLAZY-3971",
      "name": "Heath Shino 3 ^6 Glaze",
      "cone": "6",
      "surface": "",
      "transparency": "Semi-opaque",
      "atmosphere": "",
      "subtype": "Glaze",
      "ingredients": [
        {
          "material": "Custer Feldspar",
          "amount": 38.0
        },
        {
          "material": "Spodumene",
          "amount": 20.0
        },
        {
          "material": "Dolomite",
          "amount": 19.0
        },
        {
          "material": "Kentucky OM #4 Ball Clay",
          "amount": 18.0
        },
        {
          "material": "Tin Oxide",
          "amount": 6.0
        },
        {
          "material": "Gerstley Borate",
          "amount": 5.0
        },
        {
          "material": "Red Iron Oxide",
          "amount": 1.0
        }
      ],
      "description": "",
      "createdBy": "Ceramic Recipes",
      "source": "glazy.org",
      "url": "https://glazy.org/recipes/3971"
    },
    {
      "id": 10023,
      "code": "GLAZY-10023",
      "name": "Heath Zach Red (Tom's UK revision)",
      "cone": "5 - 7",
      "surface": "",
      "transparency": "",
      "atmosphere": "Oxidation",
      "subtype": "Glaze - Iron - Kaki, Tomato Red",
      "ingredients": [
        {
          "material": "Spodumene - Australian",
          "amount": 27.5
        },
        {
          "material": "BPS Soda feldspar",
          "amount": 27.5
        },
        {
          "material": "Silica",
          "amount": 25.6
        },
        {
          "material": "Dolomite",
          "amount": 10.5
        },
        {
          "material": "Bone Ash",
          "amount": 4.8
        },
        {
          "material": "Devon China Clay",
          "amount": 3.5
        }
      ],
      "additionals": [
        {
          "material": "Red Iron Oxide",
          "amount": 7.8
        }
      ],
      "description": "Spodumene Iron red Deep red/black with lighter red coming through. Glossy if thick, more orange peel if medium. Cone 7 = blacker, Cone 5 = more oilspot. Decent white without iron. 5.5% iron = more red, less black. Discussion here: https://www.facebook.com/groups/disisdkat/permalink/402500179888418/ I think I subbed out the kaolin for bentonite when I made this test.",
      "createdBy": "Tom Demeranville",
      "source": "glazy.org",
      "url": "https://glazy.org/recipes/10023"
    },
    {
      "id": 29730,
      "code": "GLAZY-29730",
      "name": "Heavy Iron",
      "cone": "10",
      "surface": "",
      "transparency": "",
      "atmosphere": "Oxidation, Reduction",
      "subtype": "Glaze",
      "ingredients": [
        {
          "material": "Custer Feldspar",
          "amount": 39.55
        },
        {
          "material": "Silica",
          "amount": 25.53
        },
        {
          "material": "Whiting",
          "amount": 16.65
        },
        {
          "material": "EP Kaolin",
          "amount": 9.39
        },
        {
          "material": "Red Iron Oxide",
          "amount": 8.89
        }
      ],
      "description": "",
      "createdBy": "Ginger",
      "source": "glazy.org",
      "url": "https://glazy.org/recipes/29730"
    },
    {
      "id": 51817,
      "code": "GLAZY-51817",
      "name": "Heavy Iron Glaze with crystals",
      "cone": "6",
      "surface": "Glossy",
      "transparency": "Opaque",
      "atmosphere": "Oxidation",
      "subtype": "Glaze - Specialty - Metallic",
      "ingredients": [
        {
          "material": "Fusion Frit F367",
          "amount": 52.41
        },
        {
          "material": "Red Iron Oxide",
          "amount": 20.0
        },
        {
          "material": "Silica",
          "amount": 18.21
        },
        {
          "material": "Ferro Frit 3110",
          "amount": 9.38
        },
        {
          "material": "EP Kaolin",
          "amount": 6.0
        }
      ],
      "description": "firing schedule: 6 hours to temp - 2192F (cone 6)> hold 15 minutes cool to 1832F > hold for 6 hours notes: This glaze was formulated as an aventurine test, it didn't quite get there but there is some sparkle to the glaze. The two glazes in the images were fired using the schedule above. >Applied in three brushed layers >Because of the minimal clay content it doesn't apply super smoothly",
      "createdBy": "Maggie Weiss",
      "source": "glazy.org",
      "url": "https://glazy.org/recipes/51817"
    },
    {
      "id": 59618,
      "code": "GLAZY-59618",
      "name": "Heavy Metal",
      "cone": "10",
      "surface": "",
      "transparency": "Opaque",
      "atmosphere": "Neutral, Reduction, Oxidation, Salt & Soda",
      "subtype": "Glaze - Specialty - Metallic",
      "ingredients": [
        {
          "material": "Minspar 200",
          "amount": 38.0
        },
        {
          "material": "Whiting",
          "amount": 12.0
        },
        {
          "material": "Tin Oxide",
          "amount": 9.0
        },
        {
          "material": "Chrome Oxide",
          "amount": 8.0
        },
        {
          "material": "Manganese Dioxide",
          "amount": 8.0
        },
        {
          "material": "Nickel Carbonate",
          "amount": 8.0
        },
        {
          "material": "Titanium Dioxide",
          "amount": 8.0
        },
        {
          "material": "Copper Carbonate",
          "amount": 7.0
        },
        {
          "material": "Cobalt Oxide",
          "amount": 2.0
        }
      ],
      "description": "lol wear a mask (and gloves) (please)",
      "createdBy": "Ginger",
      "source": "glazy.org",
      "url": "https://glazy.org/recipes/59618"
    },
    {
      "id": 261992,
      "code": "GLAZY-261992",
      "name": "Hebron Backer slip 1",
      "cone": "8 - 12",
      "surface": "",
      "transparency": "",
      "atmosphere": "Wood",
      "subtype": "Glaze - Iron",
      "ingredients": [],
      "additionals": [
        {
          "material": "Hebron white plastic",
          "amount": 80.0
        },
        {
          "material": "Hebron dark plastic",
          "amount": 20.0
        }
      ],
      "description": "Backer Slip made from two North Dakota Clays provided by the Hebron Brick Co (Fargo, ND). White plastic has lower Iron content and coal inclusions. Dark Plastic has lower melting temp and much higher iron content. Ball milled for 12 hours.",
      "createdBy": "chance taylor",
      "source": "glazy.org",
      "url": "https://glazy.org/recipes/261992"
    },
    {
      "id": 261993,
      "code": "GLAZY-261993",
      "name": "Hebron Backer Slip 2",
      "cone": "7 - 12",
      "surface": "",
      "transparency": "",
      "atmosphere": "Wood",
      "subtype": "Glaze",
      "ingredients": [
        {
          "material": "Hebron white plastic",
          "amount": 50.0
        },
        {
          "material": "Hebron dark plastic",
          "amount": 50.0
        }
      ],
      "additionals": [
        {
          "material": "Albany slip",
          "amount": 10.0
        },
        {
          "material": "Titanium Dioxide",
          "amount": 6.0
        }
      ],
      "description": "",
      "createdBy": "chance taylor",
      "source": "glazy.org",
      "url": "https://glazy.org/recipes/261993"
    },
    {
      "id": 134155,
      "code": "GLAZY-134155",
      "name": "Heino Blue (Copy)",
      "cone": "5 - 7",
      "surface": "Dry Matte",
      "transparency": "",
      "atmosphere": "Oxidation",
      "subtype": "Glaze",
      "ingredients": [
        {
          "material": "Nepheline Syenite",
          "amount": 57.5
        },
        {
          "material": "Barium Carbonate",
          "amount": 26.5
        },
        {
          "material": "Silica",
          "amount": 7.1
        },
        {
          "material": "Blue Ball Clay (Bath Potters)",
          "amount": 6.2
        },
        {
          "material": "Lithium Carbonate",
          "amount": 2.7
        }
      ],
      "additionals": [
        {
          "material": "Copper Carbonate",
          "amount": 3.0
        },
        {
          "material": "Bentonite",
          "amount": 2.0
        }
      ],
      "description": "From John Britt's The complete guide to mid-range glazes Optionally add 1-2% cobalt carbonate",
      "createdBy": "Zombiecazz",
      "source": "glazy.org",
      "url": "https://glazy.org/recipes/134155"
    },
    {
      "id": 10185,
      "code": "GLAZY-10185",
      "name": "Heino Blue (Variation)",
      "cone": "4 - 7",
      "surface": "Matte",
      "transparency": "Opaque",
      "atmosphere": "Oxidation",
      "subtype": "Glaze - Green",
      "ingredients": [
        {
          "material": "Nepheline Syenite",
          "amount": 61.5
        },
        {
          "material": "Strontium Carbonate",
          "amount": 21.4
        },
        {
          "material": "Silica",
          "amount": 7.5
        },
        {
          "material": "Ball Clay",
          "amount": 6.6
        },
        {
          "material": "Lithium Carbonate",
          "amount": 3.0
        }
      ],
      "additionals": [
        {
          "material": "Copper Carbonate",
          "amount": 3.0
        },
        {
          "material": "Bentonite",
          "amount": 2.0
        },
        {
          "material": "Cobalt Oxide",
          "amount": 0.8
        }
      ],
      "description": "Taken form a recipe on Pinterest - apologies I cannot find the original source. The original recipe contained Barium Carbonate I replaced this with Strontium Carbonate. Thickness of glaze application has quite an impact on the final glaze colour. Not food safe Clay Body on Test is Scarva Earthstone Clay ES20 Smooth stoneware ^4 - ^9 this was actually fired to ^6 on an E3slow cool firing schedule (refer to John Britt The Complete Guide to Mid-Range Glazes) It may have been better not to have the slow cool.",
      "createdBy": "Jayne Bunting",
      "source": "glazy.org",
      "url": "https://glazy.org/recipes/10185"
    },
    {
      "id": 56993,
      "code": "GLAZY-56993",
      "name": "Heino Blue Varia\u00e7\u00e3o",
      "cone": "6",
      "surface": "Glossy",
      "transparency": "Translucent",
      "atmosphere": "Oxidation",
      "subtype": "Glaze",
      "ingredients": [
        {
          "material": "Nepheline Syenite",
          "amount": 61.5
        },
        {
          "material": "Strontium Carbonate",
          "amount": 21.4
        },
        {
          "material": "Silica",
          "amount": 7.5
        },
        {
          "material": "0910_Argila S\u00e3o Sim\u00e3o",
          "amount": 6.6
        },
        {
          "material": "Copper Carbonate",
          "amount": 3.0
        },
        {
          "material": "Lithium Carbonate",
          "amount": 3.0
        },
        {
          "material": "Bentonite",
          "amount": 2.0
        },
        {
          "material": "Cobalt Oxide",
          "amount": 0.8
        }
      ],
      "description": "Feita com base na receita do usu\u00e1rio Jayne Bunting. Foi usado argila S\u00e3o Sim\u00e3o no lugar de bola de barro. Era para ser fosca e opaca. \u00c9 brilhosa, translucida.",
      "createdBy": "Marize Mello",
      "source": "glazy.org",
      "url": "https://glazy.org/recipes/56993"
    },
    {
      "id": 148320,
      "code": "GLAZY-148320",
      "name": "Heino Cobalt Blue",
      "cone": "6",
      "surface": "",
      "transparency": "",
      "atmosphere": "Oxidation",
      "subtype": "Glaze",
      "ingredients": [
        {
          "material": "Nepheline Syenite",
          "amount": 57.5
        },
        {
          "material": "Barium Carbonate",
          "amount": 26.5
        },
        {
          "material": "Silica",
          "amount": 7.1
        },
        {
          "material": "Ball Clay",
          "amount": 6.2
        },
        {
          "material": "Lithium Carbonate",
          "amount": 2.7
        }
      ],
      "additionals": [
        {
          "material": "Copper Carbonate",
          "amount": 3.0
        },
        {
          "material": "Cobalt Carbonate",
          "amount": 1.0
        }
      ],
      "description": "From page 120 of John Britt's The Complete Guide to Mid-Range Glazes.",
      "createdBy": "Julia Hindle",
      "source": "glazy.org",
      "url": "https://glazy.org/recipes/148320"
    },
    {
      "id": 148313,
      "code": "GLAZY-148313",
      "name": "Heino Copper Blue",
      "cone": "6",
      "surface": "",
      "transparency": "",
      "atmosphere": "Oxidation",
      "subtype": "Glaze",
      "ingredients": [
        {
          "material": "Nepheline Syenite",
          "amount": 57.5
        },
        {
          "material": "Barium Carbonate",
          "amount": 26.5
        },
        {
          "material": "Silica",
          "amount": 7.1
        },
        {
          "material": "Ball Clay",
          "amount": 6.2
        },
        {
          "material": "Lithium Carbonate",
          "amount": 2.7
        }
      ],
      "additionals": [
        {
          "material": "Copper Carbonate",
          "amount": 3.0
        }
      ],
      "description": "From page 120 of John Britt's The Complete Guide to Mid-Range Glazes.",
      "createdBy": "Julia Hindle",
      "source": "glazy.org",
      "url": "https://glazy.org/recipes/148313"
    },
    {
      "id": 37612,
      "code": "GLAZY-37612",
      "name": "Heino Lime-o",
      "cone": "10",
      "surface": "",
      "transparency": "Opaque",
      "atmosphere": "Reduction",
      "subtype": "Glaze - Green - Chrome",
      "ingredients": [
        {
          "material": "Nepheline Syenite",
          "amount": 57.0
        },
        {
          "material": "Barium Carbonate",
          "amount": 26.0
        },
        {
          "material": "Kentucky OM #4 Ball Clay",
          "amount": 7.0
        },
        {
          "material": "Silica",
          "amount": 7.0
        },
        {
          "material": "Lithium Carbonate",
          "amount": 3.0
        }
      ],
      "additionals": [
        {
          "material": "Bentonite",
          "amount": 1.0
        },
        {
          "material": "Chrome Oxide",
          "amount": 0.6
        }
      ],
      "description": "From Mickey Fielding",
      "createdBy": "Ginger",
      "source": "glazy.org",
      "url": "https://glazy.org/recipes/37612"
    },
    {
      "id": 8225,
      "code": "GLAZY-8225",
      "name": "Heino Turquoise ^10",
      "cone": "10",
      "surface": "",
      "transparency": "",
      "atmosphere": "",
      "subtype": "Glaze",
      "ingredients": [
        {
          "material": "Nepheline Syenite",
          "amount": 57.0
        },
        {
          "material": "Barium Carbonate",
          "amount": 26.0
        },
        {
          "material": "Kentucky OM #4 Ball Clay",
          "amount": 7.0
        },
        {
          "material": "Silica",
          "amount": 7.0
        },
        {
          "material": "Copper Carbonate",
          "amount": 4.0
        },
        {
          "material": "Lithium Carbonate",
          "amount": 3.0
        },
        {
          "material": "Bentonite",
          "amount": 1.0
        }
      ],
      "description": "From Mickey Fielding",
      "createdBy": "Ceramic Recipes",
      "source": "glazy.org",
      "url": "https://glazy.org/recipes/8225"
    },
    {
      "id": 9530,
      "code": "GLAZY-9530",
      "name": "Heino Turquoise ^10 (variation)",
      "cone": "10",
      "surface": "Satin-matte",
      "transparency": "Opaque",
      "atmosphere": "",
      "subtype": "Glaze - Turquoise",
      "ingredients": [
        {
          "material": "Nepheline Syenite",
          "amount": 58.0
        },
        {
          "material": "Barium Carbonate",
          "amount": 26.0
        },
        {
          "material": "Silica",
          "amount": 7.0
        },
        {
          "material": "Kentucky OM #4 Ball Clay",
          "amount": 6.0
        },
        {
          "material": "Lithium Carbonate",
          "amount": 3.0
        },
        {
          "material": "EP Kaolin",
          "amount": 2.0
        }
      ],
      "additionals": [
        {
          "material": "Copper Carbonate",
          "amount": 2.5
        },
        {
          "material": "Bentonite",
          "amount": 1.0
        }
      ],
      "description": "From Clayart: david mcbeth on tue 27 nov 01 >a glaze we called Heino >blue, a cone 10 glaze, made, >obviously, by Otto or Vivian Heino. It contains barium, and copper as >a colorant. Gordon - The following is from a sheet of glaze recipes Otto gave me... Barium Turquoise Matt C10 Nepheline Syenite 58 Ball Clay #4 6 Lithium Carb 3 Barium Carb 26 Silica 7 EPK 2 Copper Carb 2.5 Bentonite 1 I hope this helps dave David McBeth, MFA A similar recipe from Clayart: blue barium matt updated fri 8 may 98 Gary Wang on thu 7 may 98 Susan, Here are a few Barium Matt Glazes I have tried. Please take care when handling Barium. - Gary Wang Barium Blue Matt from Vivika and Otto Heino Cone 5-10 Barium Carbonate 60 Nepheline Syenite 130 Kentucky Ball Clay 14 Flint 16 Lithium Carbonate 6 Copper Carbonate 6",
      "createdBy": "Glazy Admin",
      "source": "glazy.org",
      "url": "https://glazy.org/recipes/9530"
    },
    {
      "id": 171914,
      "code": "GLAZY-171914",
      "name": "Helecho D073",
      "cone": "4 - 5 1/2",
      "surface": "Glossy",
      "transparency": "Opaque",
      "atmosphere": "Oxidation",
      "subtype": "Glaze",
      "ingredients": [
        {
          "material": "Nepheline Syenite",
          "amount": 30.0
        },
        {
          "material": "Silica",
          "amount": 24.0
        },
        {
          "material": "Frita 002 de DP Colors",
          "amount": 17.0
        },
        {
          "material": "Dolomite",
          "amount": 9.0
        },
        {
          "material": "Whiting",
          "amount": 8.0
        },
        {
          "material": "Caol\u00edn Patag\u00f3nico",
          "amount": 8.0
        },
        {
          "material": "Zinc Oxide",
          "amount": 4.0
        }
      ],
      "additionals": [
        {
          "material": "Titanium Dioxide",
          "amount": 4.0
        },
        {
          "material": "Chrome Oxide",
          "amount": 1.5
        }
      ],
      "description": "",
      "createdBy": "Mart\u00edn Rolando",
      "source": "glazy.org",
      "url": "https://glazy.org/recipes/171914"
    },
    {
      "id": 32125,
      "code": "GLAZY-32125",
      "name": "Helen's Altered Snair",
      "cone": "6",
      "surface": "",
      "transparency": "",
      "atmosphere": "Oxidation",
      "subtype": "Glaze - Crystalline",
      "ingredients": [
        {
          "material": "Ferro Frit 3110",
          "amount": 48.4
        },
        {
          "material": "Zinc Oxide",
          "amount": 24.35
        },
        {
          "material": "Silica",
          "amount": 17.95
        },
        {
          "material": "Titanium Dioxide",
          "amount": 7.78
        },
        {
          "material": "Calcined Kaolin",
          "amount": 1.52
        }
      ],
      "additionals": [
        {
          "material": "Lithium Carbonate",
          "amount": 5.0
        }
      ],
      "description": "From Cone 6 Crystalline Glazes - Creative Creek Artisans: https://www.yumpu.com/en/document/read/6590680/cone-6-crystalline-glazes-creative-creek-artisans/12 This was originally a cone 9 glaze from David Snair. We've altered the quantity of titanium and added lithium carbonate",
      "createdBy": "Glazy Admin",
      "source": "glazy.org",
      "url": "https://glazy.org/recipes/32125"
    },
    {
      "id": 24676,
      "code": "GLAZY-24676",
      "name": "Helens Olive Matt/Soft Red",
      "cone": "6 - 9",
      "surface": "",
      "transparency": "",
      "atmosphere": "Oxidation, Reduction",
      "subtype": "Glaze - Green - Copper",
      "ingredients": [
        {
          "material": "Nepheline Syenite",
          "amount": 75.0
        },
        {
          "material": "Dolomite",
          "amount": 10.0
        },
        {
          "material": "Whiting",
          "amount": 10.0
        },
        {
          "material": "Silica",
          "amount": 5.0
        }
      ],
      "additionals": [
        {
          "material": "Bentonite",
          "amount": 4.0
        },
        {
          "material": "Black Copper Oxide",
          "amount": 2.0
        }
      ],
      "description": "From the old Ceramics Today website, now archived at: https://derekphilipau.github.io/ceramics-today/stoneware.html Comments: Cone 5-6 (electric kiln, oxidation) gives Olive Matt; Cone 9 (electric kiln, oxidation) gives Green/Orange Gloss; Cone 9 (gas kiln reduction) gives Soft Red Gloss.",
      "createdBy": "Glazy Admin",
      "source": "glazy.org",
      "url": "https://glazy.org/recipes/24676"
    },
    {
      "id": 2390,
      "code": "GLAZY-2390",
      "name": "Heloise Bristol",
      "cone": "6",
      "surface": "Semi-matte",
      "transparency": "",
      "atmosphere": "Oxidation",
      "subtype": "Glaze - Bristol",
      "ingredients": [
        {
          "material": "Potash Feldspar",
          "amount": 68.0
        },
        {
          "material": "Whiting",
          "amount": 10.0
        },
        {
          "material": "Kaolin",
          "amount": 8.0
        },
        {
          "material": "Silica",
          "amount": 7.0
        },
        {
          "material": "Zinc Oxide",
          "amount": 7.0
        }
      ],
      "description": "Firing Notes: cool maximum rate to 800C hold 1 hour Notes: Alisa Clausen: used calcium carbonate for calcium carbonate. A semi mat glaze, glossier than Janet Hamer Bristol. White, but not completely opaque, allowing for oxides to show through.",
      "createdBy": "Glazy Admin",
      "source": "glazy.org",
      "url": "https://glazy.org/recipes/2390"
    },
    {
      "id": 5165,
      "code": "GLAZY-5165",
      "name": "Hemming Semi-Gloss",
      "cone": "4 - 7",
      "surface": "Semi-glossy",
      "transparency": "",
      "atmosphere": "Oxidation, Reduction",
      "subtype": "Glaze",
      "ingredients": [
        {
          "material": "Colemanite",
          "amount": 38.58
        },
        {
          "material": "Plastic Vitrox",
          "amount": 38.58
        },
        {
          "material": "EP Kaolin",
          "amount": 15.43
        },
        {
          "material": "Tin Oxide",
          "amount": 7.41
        }
      ],
      "description": "This recipe was imported from Louis Katz's Hyperglaze database available on his website: http://falcon.tamucc.edu/lkatz/allglazes.txt More information about Louis Katz can be found on his website, http://www.louiskatz.net/ Louis Katz Notes: I am not a safety expert and any information contained in this file about safety should be ignored in favor of advice from experts. All of the materials in all glazes are potentially hazardous. All of these glaze recipes are given without any representation of accuracy or safety. They may work, they may not. They may be safe when fired or they may not. All of the materials used in them have hazards associated with them. You must be have sufficient training in the hazards before you use the the materials. You will have to determine the suitability and safety for your use. Do not assume that a lack of a warning about a material means that it is safe. Cone: 4 5 6 7 Surface texture: Semi-Gloss Firing: Ox. or Red. Recipe: Percent Batch PV Clay 38.58 38.58 Colemanite 38.58 38.58 EPK 15.43 15.43 Tin Oxide 7.41 7.41 Totals: 100.00 % 100.00 gm",
      "createdBy": "Glazy Admin",
      "source": "glazy.org",
      "url": "https://glazy.org/recipes/5165"
    },
    {
      "id": 463,
      "code": "GLAZY-463",
      "name": "Hendley's Albany Slip substitute:",
      "cone": "7 - 10",
      "surface": "Glossy",
      "transparency": "",
      "atmosphere": "Oxidation, Reduction",
      "subtype": "Slip & Engobe - Slip",
      "ingredients": [
        {
          "material": "Redart",
          "amount": 72.0
        },
        {
          "material": "Whiting",
          "amount": 10.0
        },
        {
          "material": "Soda Feldspar",
          "amount": 8.0
        },
        {
          "material": "EP Kaolin",
          "amount": 5.0
        },
        {
          "material": "Talc",
          "amount": 5.0
        }
      ],
      "description": "I can tell no difference in Rhodes Black made with this substitute and real Albany Slip. David Hendley Maydelle, Texas See David Hendley's Pottery Page at http://ww.sosis.com/hendley/david",
      "createdBy": "Glazy Admin",
      "source": "glazy.org",
      "url": "https://glazy.org/recipes/463"
    },
    {
      "id": 464,
      "code": "GLAZY-464",
      "name": "Hendley's Rhodes Black",
      "cone": "10",
      "surface": "Satin-matte",
      "transparency": "",
      "atmosphere": "Reduction",
      "subtype": "Glaze - Black",
      "ingredients": [
        {
          "material": "Soda Feldspar",
          "amount": 57.0
        },
        {
          "material": "Redart",
          "amount": 25.0
        },
        {
          "material": "EP Kaolin",
          "amount": 9.0
        },
        {
          "material": "Dolomite",
          "amount": 6.5
        },
        {
          "material": "Whiting",
          "amount": 2.5
        }
      ],
      "additionals": [
        {
          "material": "Red Iron Oxide",
          "amount": 5.0
        },
        {
          "material": "Manganese Dioxide",
          "amount": 3.7
        },
        {
          "material": "Cobalt Oxide",
          "amount": 1.3
        }
      ],
      "description": "This glaze is well balanced and has plenty of silica, but with all those metals, I don't use it on food surfaces. My 'Rhodes Black' is quite different than yours. I've modified it over the years. It uses much less cobalt, and manganese and iron take up the slack. I've tried cutting back even farther on cobalt, but this seems to be the minimum. I use and like 3 pound coffee can for materials that are used in small quantities. Because of the wide opening, so you can easily scoop out material with a scoop. David Hendley Maydelle, Texas See David Hendley's Pottery Page at http://ww.sosis.com/hendley/david",
      "createdBy": "Glazy Admin",
      "source": "glazy.org",
      "url": "https://glazy.org/recipes/464"
    },
    {
      "id": 152,
      "code": "GLAZY-152",
      "name": "Hennessy Blue Celadon",
      "cone": "9 - 10",
      "surface": "Glossy",
      "transparency": "Transparent",
      "atmosphere": "Reduction",
      "subtype": "Glaze - Iron - Celadon - Blue",
      "ingredients": [
        {
          "material": "K-200 Feldspar",
          "amount": 44.0
        },
        {
          "material": "Silica",
          "amount": 20.0
        },
        {
          "material": "Wollastonite",
          "amount": 20.0
        },
        {
          "material": "Grolleg Kaolin",
          "amount": 12.0
        },
        {
          "material": "Dolomite",
          "amount": 4.0
        }
      ],
      "additionals": [
        {
          "material": "Red Iron Oxide",
          "amount": 2.0
        }
      ],
      "description": "Note from Derek: This glaze is listed in John Britt's High Fire Glazes as \"Hennesy Celadon\". This is a fairly old recipe listed in a few glaze databases, for instance https://www.cmich.edu/colleges/CCFA/CCFADepartmentofArtandDesign/Documents/CeramicsHandbook4.pdf These lists all have Red Iron Oxide at 5% additional. This glaze is meant to be a \"blue\" celadon, so there's no way the original recipe calls for 5% Red Iron Oxide. I assume the original poster intended \".5%\" iron oxide rather than \"5%\". However, John Britt lists Red Iron Oxide at 2% in his book. You could try anywhere from .5% to 2% iron oxide (red, black or yellow). This is a similar glaze listed as Hennessy Celadon SUNY NP as: https://newpaltzceramics.files.wordpress.com/2013/09/high-fire-glazes.pdf G-200 Potash feldspar 41 Grolleg kaolin 13 Silica 19 Dolomite 5 Wollastonite 22 Veegum T 2 Red iron Oxide: .25 Notes from import: This glaze was revised by VC. The theory here is that wollastonite is closer to the Ca source that the Chinese used (calcined chells for CaO plus high K2O) - no carbonates in wollastonite.",
      "createdBy": "Glazy Admin",
      "source": "glazy.org",
      "url": "https://glazy.org/recipes/152"
    },
    {
      "id": 30883,
      "code": "GLAZY-30883",
      "name": "Hennessy Blue-Revised",
      "cone": "9 - 10",
      "surface": "Glossy",
      "transparency": "Translucent",
      "atmosphere": "Oxidation, Reduction",
      "subtype": "Glaze - Iron - Celadon - Blue",
      "ingredients": [
        {
          "material": "Minspar 200",
          "amount": 44.0
        },
        {
          "material": "Silica",
          "amount": 20.0
        },
        {
          "material": "Wollastonite",
          "amount": 20.0
        },
        {
          "material": "Grolleg Kaolin",
          "amount": 12.0
        },
        {
          "material": "Dolomite",
          "amount": 4.0
        }
      ],
      "additionals": [
        {
          "material": "Red Iron Oxide",
          "amount": 2.0
        }
      ],
      "description": "",
      "createdBy": "Alfred Grinding Room - Glazes",
      "source": "glazy.org",
      "url": "https://glazy.org/recipes/30883"
    },
    {
      "id": 31966,
      "code": "GLAZY-31966",
      "name": "Hennesy Blue Celadon (Fritted)",
      "cone": "9 - 11",
      "surface": "Glossy",
      "transparency": "Transparent",
      "atmosphere": "Reduction, Salt & Soda, Wood",
      "subtype": "Glaze - Iron - Celadon - Blue",
      "ingredients": [
        {
          "material": "Silica",
          "amount": 30.72
        },
        {
          "material": "Grolleg Kaolin",
          "amount": 27.26
        },
        {
          "material": "Ferro Frit 3110",
          "amount": 22.08
        },
        {
          "material": "Wollastonite",
          "amount": 16.1
        },
        {
          "material": "Dolomite",
          "amount": 3.84
        }
      ],
      "additionals": [
        {
          "material": "Yellow Iron Oxide",
          "amount": 0.8
        }
      ],
      "description": "Hennesy blue celadon from John Britt's High Fire Glazes reformulated to use ferro frit 3110 to replace the feldspar to yield a better surface. Might want to replace half of the kaolin with calcined kaolin if it cracks upon application.",
      "createdBy": "Jonathan Stratton Carr",
      "source": "glazy.org",
      "url": "https://glazy.org/recipes/31966"
    },
    {
      "id": 289531,
      "code": "GLAZY-289531",
      "name": "Henry Cloudy Purple",
      "cone": "5",
      "surface": "Glossy",
      "transparency": "Translucent",
      "atmosphere": "Neutral",
      "subtype": "Glaze",
