Repository: MrSeldon/argilev2

File: data/glazes/glazy.json (part 137 of 315)
{
      "ingredients": [
        {
          "material": "Ferro Frit 3134",
          "amount": 93.0
        },
        {
          "material": "Ball Clay",
          "amount": 7.0
        }
      ],
      "additionals": [
        {
          "material": "Violet Stain",
          "amount": 3.0
        },
        {
          "material": "Iron oxide",
          "amount": 1.0
        }
      ],
      "description": "",
      "createdBy": "Jordan Rangel",
      "source": "glazy.org",
      "url": "https://glazy.org/recipes/289531"
    },
    {
      "id": 289527,
      "code": "GLAZY-289527",
      "name": "Henry Deep Blue",
      "cone": "5",
      "surface": "",
      "transparency": "",
      "atmosphere": "Neutral",
      "subtype": "Glaze",
      "ingredients": [
        {
          "material": "Ferro Frit 3134",
          "amount": 93.0
        },
        {
          "material": "Ball Clay",
          "amount": 7.0
        }
      ],
      "additionals": [
        {
          "material": "Cobalt Oxide",
          "amount": 3.0
        },
        {
          "material": "Manganese Dioxide",
          "amount": 2.0
        }
      ],
      "description": "",
      "createdBy": "Jordan Rangel",
      "source": "glazy.org",
      "url": "https://glazy.org/recipes/289527"
    },
    {
      "id": 289529,
      "code": "GLAZY-289529",
      "name": "Henry Light Brownish",
      "cone": "5",
      "surface": "",
      "transparency": "",
      "atmosphere": "Neutral",
      "subtype": "Glaze",
      "ingredients": [
        {
          "material": "Ferro Frit 3134",
          "amount": 93.0
        },
        {
          "material": "Ball Clay",
          "amount": 7.0
        }
      ],
      "additionals": [
        {
          "material": "Red Iron Oxide",
          "amount": 2.0
        },
        {
          "material": "Yellow Iron Oxide",
          "amount": 1.0
        }
      ],
      "description": "",
      "createdBy": "Jordan Rangel",
      "source": "glazy.org",
      "url": "https://glazy.org/recipes/289529"
    },
    {
      "id": 29209,
      "code": "GLAZY-29209",
      "name": "Hensley Clear",
      "cone": "10",
      "surface": "",
      "transparency": "",
      "atmosphere": "Reduction, Oxidation",
      "subtype": "Glaze - Clear",
      "ingredients": [
        {
          "material": "Kona F-4 feldspar",
          "amount": 40.0
        },
        {
          "material": "Silica",
          "amount": 29.0
        },
        {
          "material": "Colemanite",
          "amount": 12.0
        },
        {
          "material": "Whiting",
          "amount": 8.0
        },
        {
          "material": "Barium Carbonate",
          "amount": 4.0
        },
        {
          "material": "Kaolin",
          "amount": 3.0
        },
        {
          "material": "Wood ash",
          "amount": 1.7
        },
        {
          "material": "Ferro Frit 3110",
          "amount": 1.5
        },
        {
          "material": "Tin Oxide",
          "amount": 0.8
        }
      ],
      "additionals": [
        {
          "material": "Bentonite",
          "amount": 3.0
        }
      ],
      "description": "From the Kansas City Art Institute Ceramic Department (KCAI), Glaze Formulas, 15 February 1990. http://www.brackers.com/wp-content/uploads/2015/02/KCAI-Glaze-Recpies.pdf",
      "createdBy": "Glazy Admin",
      "source": "glazy.org",
      "url": "https://glazy.org/recipes/29209"
    },
    {
      "id": 43290,
      "code": "GLAZY-43290",
      "name": "Hensley Clear",
      "cone": "9 - 10",
      "surface": "",
      "transparency": "",
      "atmosphere": "",
      "subtype": "Glaze - Clear",
      "ingredients": [
        {
          "material": "Kona F-4 feldspar",
          "amount": 40.0
        },
        {
          "material": "Silica",
          "amount": 29.0
        },
        {
          "material": "Colemanite",
          "amount": 12.0
        },
        {
          "material": "Whiting",
          "amount": 8.0
        },
        {
          "material": "Barium Carbonate",
          "amount": 4.0
        },
        {
          "material": "Kaolin",
          "amount": 3.0
        },
        {
          "material": "Wood ash",
          "amount": 1.7
        },
        {
          "material": "Ferro Frit 3110",
          "amount": 1.5
        },
        {
          "material": "Tin Oxide",
          "amount": 0.8
        }
      ],
      "additionals": [
        {
          "material": "Bentonite",
          "amount": 3.0
        }
      ],
      "description": "From Virginia Scotchie's Clay and Glaze Compendium",
      "createdBy": "Glazy Admin",
      "source": "glazy.org",
      "url": "https://glazy.org/recipes/43290"
    },
    {
      "id": 62752,
      "code": "GLAZY-62752",
      "name": "Hensley Clear",
      "cone": "6 - 10",
      "surface": "Glossy",
      "transparency": "Transparent",
      "atmosphere": "Oxidation, Reduction",
      "subtype": "Glaze - Clear",
      "ingredients": [
        {
          "material": "Minspar 200",
          "amount": 37.2
        },
        {
          "material": "Silica",
          "amount": 27.0
        },
        {
          "material": "Gerstley Borate",
          "amount": 12.1
        },
        {
          "material": "Grolleg Kaolin",
          "amount": 9.3
        },
        {
          "material": "Whiting",
          "amount": 7.9
        },
        {
          "material": "Strontium Carbonate",
          "amount": 4.7
        },
        {
          "material": "Ferro Frit 3110",
          "amount": 1.9
        }
      ],
      "additionals": [
        {
          "material": "Tin Oxide",
          "amount": 1.0
        }
      ],
      "description": "",
      "createdBy": "IU Southeast Ceramics",
      "source": "glazy.org",
      "url": "https://glazy.org/recipes/62752"
    },
    {
      "id": 4915,
      "code": "GLAZY-4915",
      "name": "Hensley Clear Glaze",
      "cone": "10",
      "surface": "",
      "transparency": "",
      "atmosphere": "Oxidation, Reduction",
      "subtype": "Glaze - Clear",
      "ingredients": [
        {
          "material": "Kona F-4 feldspar",
          "amount": 40.0
        },
        {
          "material": "Silica",
          "amount": 29.0
        },
        {
          "material": "Colemanite",
          "amount": 12.0
        },
        {
          "material": "Whiting",
          "amount": 8.0
        },
        {
          "material": "Barium Carbonate",
          "amount": 4.0
        },
        {
          "material": "Kaolin",
          "amount": 3.0
        },
        {
          "material": "Wood ash",
          "amount": 1.7
        },
        {
          "material": "Ferro Frit 3110",
          "amount": 1.5
        },
        {
          "material": "Tin Oxide",
          "amount": 0.8
        }
      ],
      "additionals": [
        {
          "material": "Bentonite",
          "amount": 3.0
        }
      ],
      "description": "This recipe was imported from Louis Katz's Hyperglaze database available on his website: http://falcon.tamucc.edu/lkatz/allglazes.txt More information about Louis Katz can be found on his website, http://www.louiskatz.net/ Louis Katz Notes: I am not a safety expert and any information contained in this file about safety should be ignored in favor of advice from experts. All of the materials in all glazes are potentially hazardous. All of these glaze recipes are given without any representation of accuracy or safety. They may work, they may not. They may be safe when fired or they may not. All of the materials used in them have hazards associated with them. You must be have sufficient training in the hazards before you use the the materials. You will have to determine the suitability and safety for your use. Do not assume that a lack of a warning about a material means that it is safe. Cone: 10 Firing: Ox. or Red. Recipe: Percent Batch F-4 40.00 40.00 Colemanite 12.00 12.00 Barium Carbonate 4.00 4.00 Whiting 8.00 8.00 Silica 29.00 29.00 China Clay 3.00 3.00 Tin Oxide 0.80 0.80 Ash 1.70 1.70 Ferro Frit 3110 1.50 1.50 Totals: 100.00 % 100.00 gm Also add: Bentonite 3.00 3.00",
      "createdBy": "Glazy Admin",
      "source": "glazy.org",
      "url": "https://glazy.org/recipes/4915"
    },
    {
      "id": 29201,
      "code": "GLAZY-29201",
      "name": "Hensley Vitreous Slip",
      "cone": "10",
      "surface": "",
      "transparency": "",
      "atmosphere": "Reduction, Oxidation",
      "subtype": "Slip & Engobe - Slip",
      "ingredients": [
        {
          "material": "Kona F-4 feldspar",
          "amount": 28.5
        },
        {
          "material": "Nepheline Syenite",
          "amount": 22.5
        },
        {
          "material": "Ball Clay",
          "amount": 15.0
        },
        {
          "material": "Silica",
          "amount": 10.5
        },
        {
          "material": "Barium Carbonate",
          "amount": 7.5
        },
        {
          "material": "Whiting",
          "amount": 7.0
        },
        {
          "material": "EP Kaolin",
          "amount": 6.0
        },
        {
          "material": "Talc",
          "amount": 1.5
        },
        {
          "material": "Tin Oxide",
          "amount": 1.5
        }
      ],
      "description": "From the Kansas City Art Institute Ceramic Department (KCAI), Glaze Formulas, 15 February 1990. http://www.brackers.com/wp-content/uploads/2015/02/KCAI-Glaze-Recpies.pdf",
      "createdBy": "Glazy Admin",
      "source": "glazy.org",
      "url": "https://glazy.org/recipes/29201"
    },
    {
      "id": 4916,
      "code": "GLAZY-4916",
      "name": "Hensley Vitrious Slip",
      "cone": "10",
      "surface": "",
      "transparency": "",
      "atmosphere": "Oxidation, Reduction",
      "subtype": "Slip & Engobe - Slip",
      "ingredients": [
        {
          "material": "Kona F-4 feldspar",
          "amount": 28.5
        },
        {
          "material": "Nepheline Syenite",
          "amount": 22.5
        },
        {
          "material": "Ball Clay",
          "amount": 15.0
        },
        {
          "material": "Silica",
          "amount": 10.5
        },
        {
          "material": "Barium Carbonate",
          "amount": 7.5
        },
        {
          "material": "Whiting",
          "amount": 7.0
        },
        {
          "material": "EP Kaolin",
          "amount": 6.0
        },
        {
          "material": "Talc",
          "amount": 1.5
        },
        {
          "material": "Tin Oxide",
          "amount": 1.5
        }
      ],
      "description": "This recipe was imported from Louis Katz's Hyperglaze database available on his website: http://falcon.tamucc.edu/lkatz/allglazes.txt More information about Louis Katz can be found on his website, http://www.louiskatz.net/ Louis Katz Notes: I am not a safety expert and any information contained in this file about safety should be ignored in favor of advice from experts. All of the materials in all glazes are potentially hazardous. All of these glaze recipes are given without any representation of accuracy or safety. They may work, they may not. They may be safe when fired or they may not. All of the materials used in them have hazards associated with them. You must be have sufficient training in the hazards before you use the the materials. You will have to determine the suitability and safety for your use. Do not assume that a lack of a warning about a material means that it is safe. Cone: 10 Surface texture: ? Firing: Ox. or Red. Recipe: Percent Batch Silica 10.50 10.50 F-4 28.50 28.50 EPK 6.00 6.00 Whiting 7.00 7.00 Tin Oxide 1.50 1.50 Barium Carbonate 7.50 7.50 Talc 1.50 1.50 Neph Sy 22.50 22.50 Ball Clay 15.00 15.00 Totals: 100.00 % 100.00 gm",
      "createdBy": "Glazy Admin",
      "source": "glazy.org",
      "url": "https://glazy.org/recipes/4916"
    },
    {
      "id": 4917,
      "code": "GLAZY-4917",
      "name": "Herbert Sander's Glaze",
      "cone": "10",
      "surface": "",
      "transparency": "",
      "atmosphere": "Oxidation, Reduction",
      "subtype": "Glaze",
      "ingredients": [
        {
          "material": "Custer Feldspar (1989)",
          "amount": 41.79
        },
        {
          "material": "Silica",
          "amount": 23.49
        },
        {
          "material": "Colemanite",
          "amount": 17.63
        },
        {
          "material": "Whiting",
          "amount": 7.61
        },
        {
          "material": "Zinc Oxide",
          "amount": 7.5
        },
        {
          "material": "Barium Carbonate",
          "amount": 1.97
        }
      ],
      "additionals": [
        {
          "material": "Titanium Dioxide",
          "amount": 8.47
        },
        {
          "material": "Molybdenum Trioxide",
          "amount": 4.23
        }
      ],
      "description": "This recipe was imported from Louis Katz's Hyperglaze database available on his website: http://falcon.tamucc.edu/lkatz/allglazes.txt More information about Louis Katz can be found on his website, http://www.louiskatz.net/ Louis Katz Notes: I am not a safety expert and any information contained in this file about safety should be ignored in favor of advice from experts. All of the materials in all glazes are potentially hazardous. All of these glaze recipes are given without any representation of accuracy or safety. They may work, they may not. They may be safe when fired or they may not. All of the materials used in them have hazards associated with them. You must be have sufficient training in the hazards before you use the the materials. You will have to determine the suitability and safety for your use. Do not assume that a lack of a warning about a material means that it is safe. Cone: 10 Firing: Ox. or Red. Recipe: Percent Batch custer feldspar 41.79 39.47 whiting 7.61 7.19 barium carbonate 1.97 1.86 zinc oxide 7.50 7.08 colemanite 17.63 16.65 flint 23.49 22.19 Totals: 100.00 % 94.44 gm Also add: molybdenum oxide 4.23 4.00 titanium oxide 8.47 8.00 bentonite 21.17 20.00 Comments: the SP vol 7 no 1 p.17",
      "createdBy": "Glazy Admin",
      "source": "glazy.org",
      "url": "https://glazy.org/recipes/4917"
    },
    {
      "id": 2594,
      "code": "GLAZY-2594",
      "name": "Hesselberth Floating Green",
      "cone": "6",
      "surface": "Glossy",
      "transparency": "",
      "atmosphere": "",
      "subtype": "Glaze - Green",
      "ingredients": [
        {
          "material": "Silica",
          "amount": 31.0
        },
        {
          "material": "Nepheline Syenite",
          "amount": 30.0
        },
        {
          "material": "Gerstley Borate",
          "amount": 21.0
        },
        {
          "material": "Kaolin",
          "amount": 10.0
        },
        {
          "material": "Whiting",
          "amount": 8.0
        }
      ],
      "additionals": [
        {
          "material": "Chrome Oxide",
          "amount": 2.0
        },
        {
          "material": "Cobalt Oxide",
          "amount": 1.0
        }
      ],
      "description": "Source/Alternate names: John Hesselberth Source/Alternate names: similar oxides to Edwards E-Z 5 Base and Martens Ultra Clear Notes: Alisa Clausen: I use it in big batches, it is always consistent in cover and melt.",
      "createdBy": "Glazy Admin",
      "source": "glazy.org",
      "url": "https://glazy.org/recipes/2594"
    },
    {
      "id": 2777,
      "code": "GLAZY-2777",
      "name": "Hewitt Clear Matte",
      "cone": "8",
      "surface": "Matte",
      "transparency": "",
      "atmosphere": "",
      "subtype": "Glaze - Clear",
      "ingredients": [
        {
          "material": "Cornwall Stone",
          "amount": 50.0
        },
        {
          "material": "Dolomite",
          "amount": 23.0
        },
        {
          "material": "Kaolin",
          "amount": 22.0
        },
        {
          "material": "Talc",
          "amount": 10.0
        },
        {
          "material": "Whiting",
          "amount": 6.0
        }
      ],
      "description": "Source/Alternate names: David Hewitt Notes: David Hewitt: I apply it over coloured slips, whose colours show through the glaze, if that meets your requirement of clear. If an area is double dipped it comes out whiter so it is sensitive to thickness and drips or runs want to be avoided unless the variation in thickness and colour suits your pot. If fired above cone 8 it progresses to being shiny.",
      "createdBy": "Glazy Admin",
      "source": "glazy.org",
      "url": "https://glazy.org/recipes/2777"
    },
    {
      "id": 2425,
      "code": "GLAZY-2425",
      "name": "Hewitt Eggshell",
      "cone": "6",
      "surface": "Matte",
      "transparency": "",
      "atmosphere": "Oxidation",
      "subtype": "Glaze - Matte",
      "ingredients": [
        {
          "material": "Potash Feldspar",
          "amount": 48.0
        },
        {
          "material": "Kaolin",
          "amount": 16.0
        },
        {
          "material": "Dolomite",
          "amount": 15.0
        },
        {
          "material": "Whiting",
          "amount": 10.0
        },
        {
          "material": "PotteryCrafts Frit P2960",
          "amount": 5.5
        },
        {
          "material": "Zinc Oxide",
          "amount": 0.25
        }
      ],
      "description": "Source/Alternate names: David Hewitt Firing Notes: cool maximum rate to 900C hold 1 hour Notes: Alisa Clausen: Mat dolomite glaze, soft white colour, showing iron specs. in clay body. Smooth and evenly melted.",
      "createdBy": "Glazy Admin",
      "source": "glazy.org",
      "url": "https://glazy.org/recipes/2425"
    },
    {
      "id": 466,
      "code": "GLAZY-466",
      "name": "Hewitt's Clear matt",
      "cone": "8",
      "surface": "Matte",
      "transparency": "",
      "atmosphere": "",
      "subtype": "Glaze - Clear",
      "ingredients": [
        {
          "material": "Cornwall Stone",
          "amount": 45.05
        },
        {
          "material": "Dolomite",
          "amount": 20.72
        },
        {
          "material": "Kaolin",
          "amount": 19.82
        },
        {
          "material": "Talc",
          "amount": 9.01
        },
        {
          "material": "Whiting",
          "amount": 5.41
        }
      ],
      "description": "Originally specified Cornish stone insteadh of Cornwall stone. I routinely use a glaze which I fire to cone 8 oxidation which is matt and which I apply over coloured slips. These colours show through the glaze, if that meets your requirement of 'clear'. I use it over a buff stoneware and describe the colour as light oatmeal. If an area is double dipped it comes out whiter so it is sensitive to thickness and drips or runs want to be avoided unless the variation in thickness and colour suits your pot. If I fire above cone 8 it progresses to being shiny. I think it would be the same in reduction. --- 111 total UNITY FORMULA K2O .045 Al2O3 .346 SiO2 1.943 Na2O .071 MgO .442 CaO .442 COEFF of EXPANSION McLindon 5.87 x 10 -6 C Linear or 2.93 x 10 -7 % English & Turner 4.63 x 10 -6 C Linear or 2.31 x 10 -7 % David Hewitt David Hewitt David Hewitt Pottery Caerleon, Tel:- 01633 420647 7 Fairfield Road, Caerleon, Newport, South Wales, UK. URL http://digitalfire.com/magic/hewitt.htm",
      "createdBy": "Glazy Admin",
      "source": "glazy.org",
      "url": "https://glazy.org/recipes/466"
    },
    {
      "id": 34721,
      "code": "GLAZY-34721",
      "name": "HH Celadon",
      "cone": "10 - 13",
      "surface": "",
      "transparency": "",
      "atmosphere": "Reduction",
      "subtype": "Glaze - Iron - Celadon",
      "ingredients": [
        {
          "material": "Silica",
          "amount": 37.0
        },
        {
          "material": "Potash Feldspar",
          "amount": 25.0
        },
        {
          "material": "Grolleg Kaolin",
          "amount": 20.0
        },
        {
          "material": "Whiting",
          "amount": 18.0
        },
        {
          "material": "Red Iron Oxide",
          "amount": 1.0
        }
      ],
      "description": "From \"My Work, My Way: Fifty Years in the Studio\" by Harlan House, 2019. https://www.harlanhouse.com/ https://www.harlanhouse.com/wp-content/uploads/2019/04/2019%20HHBK-FINAL.pdf See website technical for more: https://www.harlanhouse.com/hh-celadon-glaze/ Feldspar is G200 Whiting is Snow White Flint is 400m or 40 micron but 63 micron or 230 mesh is OK too Kaolin is: For light blue-green\u2014Grolleg Kaolin For Yellow Green\u2014Edgar Plastic Kaolin For Koryo Green\u2014use Bell Dark Ball Clay For Qing Bai or Ying Qing\u2014use Grolleg Kaolin and leave out the iron oxide Iron Oxide is Spanish Red Iron Oxide, and nothing else works...nothing else.",
      "createdBy": "Glazy Admin",
      "source": "glazy.org",
      "url": "https://glazy.org/recipes/34721"
    },
    {
      "id": 19938,
      "code": "GLAZY-19938",
      "name": "Hi Mag",
      "cone": "10",
      "surface": "Smooth Matte",
      "transparency": "Semi-opaque",
      "atmosphere": "Reduction",
      "subtype": "Glaze - White, Off-White",
      "ingredients": [
        {
          "material": "Custer Feldspar",
          "amount": 37.5
        },
        {
          "material": "Silica",
          "amount": 25.0
        },
        {
          "material": "Dolomite",
          "amount": 8.33
        },
        {
          "material": "Gerstley Borate",
          "amount": 8.33
        },
        {
          "material": "Talc",
          "amount": 8.33
        },
        {
          "material": "EP Kaolin",
          "amount": 4.17
        },
        {
          "material": "Whiting",
          "amount": 4.17
        },
        {
          "material": "Zinc Oxide",
          "amount": 4.17
        }
      ],
      "additionals": [
        {
          "material": "Bentonite",
          "amount": 2.0
        },
        {
          "material": "Epsom salts",
          "amount": 2.0
        }
      ],
      "description": "Runs when thick",
      "createdBy": "Cecilia Secaira",
      "source": "glazy.org",
      "url": "https://glazy.org/recipes/19938"
    },
    {
      "id": 95773,
      "code": "GLAZY-95773",
      "name": "Hicks Crawl Slip Cone 10 (Original)",
      "cone": "4 - 12",
      "surface": "",
      "transparency": "",
      "atmosphere": "Oxidation, Reduction, Salt & Soda",
      "subtype": "Slip & Engobe - Slip",
      "ingredients": [
        {
          "material": "EP Kaolin",
          "amount": 50.0
        },
        {
          "material": "Kentucky OM #4 Ball Clay",
          "amount": 25.0
        },
        {
          "material": "Magnesium carbonate",
          "amount": 15.0
        },
        {
          "material": "Nepheline Syenite",
          "amount": 10.0
        }
      ],
      "description": "Medium to high fire slip that crawls well. Should be applied to leather hard or wetter surfaces, and not to dry surfaces. Application can affect the nature of the cracking; the drier the pot and thinner the application, the more finer and smaller cracks appear. Whereas, thicker applications create fatter and more crawl effects.",
      "createdBy": "Joe Hicks",
      "source": "glazy.org",
      "url": "https://glazy.org/recipes/95773"
    },
    {
      "id": 19334,
      "code": "GLAZY-19334",
      "name": "Hicks Shino",
      "cone": "10",
      "surface": "Semi-glossy",
      "transparency": "",
      "atmosphere": "Reduction",
      "subtype": "Glaze",
      "ingredients": [
        {
          "material": "Nepheline Syenite",
          "amount": 45.0
        },
        {
          "material": "EP Kaolin",
          "amount": 20.0
        },
        {
          "material": "Soda Ash",
          "amount": 19.0
        },
        {
          "material": "Soda Feldspar",
          "amount": 11.0
        },
        {
          "material": "Ball Clay",
          "amount": 5.0
        }
      ],
      "description": "",
      "createdBy": "Bob Payne",
      "source": "glazy.org",
      "url": "https://glazy.org/recipes/19334"
    },
    {
      "id": 34455,
      "code": "GLAZY-34455",
      "name": "Hicks Shino 1",
      "cone": "10",
      "surface": "Semi-glossy",
      "transparency": "Opaque",
      "atmosphere": "Reduction",
      "subtype": "Glaze - Shino - Carbon Trap",
      "ingredients": [
        {
          "material": "Nepheline Syenite",
          "amount": 45.0
        },
        {
          "material": "EP Kaolin",
          "amount": 20.0
        },
        {
          "material": "Soda Ash",
          "amount": 19.0
        },
        {
          "material": "Minspar 200",
          "amount": 11.0
        },
        {
          "material": "Kentucky OM #4 Ball Clay",
          "amount": 5.0
        }
      ],
      "description": "This recipe is designed to promote soda ash crystals, and vibrant orange color for mid-color stoneware bodies.",
      "createdBy": "Joe Hicks",
      "source": "glazy.org",
      "url": "https://glazy.org/recipes/34455"
    },
    {
      "id": 38044,
      "code": "GLAZY-38044",
      "name": "Hicks Shino 1 (Copy)",
      "cone": "10",
      "surface": "Semi-glossy",
      "transparency": "Opaque",
      "atmosphere": "Reduction",
      "subtype": "Glaze - Shino - Carbon Trap",
      "ingredients": [
        {
          "material": "Nepheline Syenite",
          "amount": 45.0
        },
        {
          "material": "EP Kaolin",
          "amount": 20.0
        },
        {
          "material": "Soda Ash",
          "amount": 19.0
        },
        {
          "material": "Minspar 200",
          "amount": 11.0
        },
        {
          "material": "Kentucky OM #4 Ball Clay",
          "amount": 5.0
        }
      ],
      "description": "This recipe is designed to promote soda ash crystals, and vibrant orange color for mid-color stoneware bodies.",
      "createdBy": "Scott Day",
      "source": "glazy.org",
      "url": "https://glazy.org/recipes/38044"
    },
    {
      "id": 43493,
      "code": "GLAZY-43493",
      "name": "Higby 1-2-3 (Kansas City)",
      "cone": "4",
      "surface": "",
      "transparency": "",
      "atmosphere": "Oxidation",
      "subtype": "Glaze - White, Off-White",
      "ingredients": [
        {
          "material": "Colemanite",
          "amount": 3.0
        },
        {
          "material": "EP Kaolin",
          "amount": 2.0
        },
        {
          "material": "Silica",
          "amount": 1.0
        }
      ],
      "description": "From Virginia Scotchie's Clay and Glaze Compendium",
      "createdBy": "Glazy Admin",
      "source": "glazy.org",
      "url": "https://glazy.org/recipes/43493"
    },
    {
      "id": 29357,
      "code": "GLAZY-29357",
      "name": "Higby Green Raku",
      "cone": "4",
      "surface": "",
      "transparency": "",
      "atmosphere": "Raku",
      "subtype": "Glaze - Green - Copper",
      "ingredients": [
        {
          "material": "Ferro Frit 3110",
          "amount": 7000.0
        },
        {
          "material": "Silica",
          "amount": 1200.0
        },
        {
          "material": "Copper Carbonate",
          "amount": 800.0
        },
        {
          "material": "Colemanite",
          "amount": 500.0
        },
        {
          "material": "EP Kaolin",
          "amount": 500.0
        },
        {
          "material": "Soda Ash",
          "amount": 500.0
        },
        {
          "material": "Red Iron Oxide",
          "amount": 100.0
        }
      ],
      "description": "From the Kansas City Art Institute Ceramic Department (KCAI), Glaze Formulas, 15 February 1990. http://www.brackers.com/wp-content/uploads/2015/02/KCAI-Glaze-Recpies.pdf",
      "createdBy": "Glazy Admin",
      "source": "glazy.org",
      "url": "https://glazy.org/recipes/29357"
    },
    {
      "id": 38151,
      "code": "GLAZY-38151",
      "name": "High Calcium Semi Matte 1 and color variations. Frit should be 3195. Subbed with a JM 169, which has almost no Alum. and little Calcium. All surfaces are glossy.",
      "cone": "6",
      "surface": "Glossy",
      "transparency": "Semi-opaque",
      "atmosphere": "Oxidation",
      "subtype": "Glaze",
      "ingredients": [
        {
          "material": "EP Kaolin",
          "amount": 30.0
        },
        {
          "material": "Wollastonite",
          "amount": 29.0
        },
        {
          "material": "Johnson Matthey Frit 169",
          "amount": 20.0
        },
        {
          "material": "Silica",
          "amount": 17.0
        },
        {
          "material": "Nepheline Syenite Norwegian",
          "amount": 4.0
        }
      ],
      "description": "Top row 13, 14, 15 Variegated Slate Blue 6 Rutile, 3 Copper Carb., 1 Cobalt Carb. Oatmeal 4 Manganese, 6 Rutile Fieldmouse 4 Manganese 0.4 Cobalt Carb. 6 Rutile",
      "createdBy": "Alisa Liskin Clausen",
      "source": "glazy.org",
      "url": "https://glazy.org/recipes/38151"
    },
    {
      "id": 38152,
      "code": "GLAZY-38152",
      "name": "High Calcium Semi Matte 2 and color variations. and color variations. Frit should be 3195. Subbed with a JM 169, which has almost no Alum. and little Calcium. All surfaces are glossy.",
      "cone": "6",
      "surface": "",
      "transparency": "",
      "atmosphere": "Oxidation",
      "subtype": "Glaze",
      "ingredients": [
        {
          "material": "EP Kaolin",
          "amount": 28.0
        },
        {
          "material": "Wollastonite",
          "amount": 28.0
        },
        {
          "material": "Johnson Matthey Frit 169",
          "amount": 23.0
        },
        {
          "material": "Silica",
          "amount": 17.0
        },
        {
          "material": "Nepheline Syenite Norwegian",
          "amount": 4.0
        }
      ],
      "description": "Color variations bottom row 20, 21, 22. Spearmint 4 Copper Carb. 6 Rutile Bone 6 Rutile Raw Sienna 6 Red Iron Oxide 6 Rutile",
      "createdBy": "Alisa Liskin Clausen",
      "source": "glazy.org",
      "url": "https://glazy.org/recipes/38152"
    },
    {
      "id": 29008,
      "code": "GLAZY-29008",
      "name": "High Calcium Semimatte Base 2",
      "cone": "5 - 6",
      "surface": "Satin",
      "transparency": "Semi-opaque",
      "atmosphere": "Oxidation",
      "subtype": "Glaze - White, Off-White",
      "ingredients": [
        {
          "material": "EP Kaolin",
          "amount": 28.0
        },
        {
          "material": "Vansil W-20 Wollastonite",
          "amount": 28.0
        },
        {
          "material": "Ferro Frit 3195",
          "amount": 23.0
        },
        {
          "material": "Silica",
          "amount": 17.0
        },
        {
          "material": "Neph Sye A270",
          "amount": 4.0
        }
      ],
      "description": "High Calcium Semimatte Base 2 Recipe from Mastering Cone 6 Glazes book by John Hasselberth and Ron Roy. An excellent satiny base glaze that allows texture to show through very nicely. It also plays very well with Mason Stain. Bone: Add 6% Rutile. Nothing of concern to Leach Raw Sienna: Add 6% Rutile, 6% RIO. Leaching of iron 0.12 mg/L Spearmint: Add 4% copper carbonate, 6% Rutile. Leaching of copper 1.63 mg/L Vivid Blue (pictured): Add 3% Mason Stain 6306 Pansy Purple (pictured): Add 8% Mason Stain 6385",
      "createdBy": "Patrick Chaopricha",
      "source": "glazy.org",
      "url": "https://glazy.org/recipes/29008"
    },
    {
      "id": 21373,
      "code": "GLAZY-21373",
      "name": "High Metal Crystalline",
      "cone": "6",
      "surface": "Satin-matte",
      "transparency": "",
      "atmosphere": "Oxidation",
      "subtype": "Glaze - Crystalline",
      "ingredients": [
        {
          "material": "Ferro Frit 3110",
          "amount": 30.0
        },
        {
          "material": "Silica",
          "amount": 28.0
        },
        {
          "material": "Zinc Oxide",
          "amount": 23.0
        },
        {
          "material": "Dolomite",
          "amount": 4.0
        },
        {
          "material": "Soda Ash",
          "amount": 4.0
        },
        {
          "material": "Titanium Dioxide",
          "amount": 3.0
        },
        {
          "material": "Gerstley Borate",
          "amount": 2.0
        }
      ],
      "additionals": [
        {
          "material": "Copper Carbonate",
          "amount": 15.0
        },
        {
          "material": "Manganese Dioxide",
          "amount": 10.0
        },
        {
          "material": "Red Iron Oxide",
          "amount": 5.0
        }
      ],
      "description": "Awesome metallic glaze! The crystals are hard to see if not well lit, but its worth it for the surface finish. Try soaking it in some sodium bisulfate to lighten the background and bring more definition to the crystals",
      "createdBy": "Zach Moore",
      "source": "glazy.org",
      "url": "https://glazy.org/recipes/21373"
    },
    {
      "id": 260732,
      "code": "GLAZY-260732",
      "name": "HIGH SCHOOL BLUE",
      "cone": "10",
      "surface": "Glossy",
      "transparency": "Opaque",
      "atmosphere": "Oxidation",
      "subtype": "Glaze - Blue - Cobalt",
      "ingredients": [],
      "additionals": [
        {
          "material": "Mahavir Potash Feldspar",
          "amount": 53.49
        },
        {
          "material": "Whiting",
          "amount": 18.09
        },
        {
          "material": "Albany slip",
          "amount": 10.7
        },
        {
          "material": "EP Kaolin",
          "amount": 9.52
        },
        {
          "material": "Rutile",
          "amount": 4.38
        },
        {
          "material": "Calcined Kaolin",
          "amount": 2.86
        },
        {
          "material": "Cobalt Oxide",
          "amount": 0.96
        }
      ],
      "description": "Glossy Blue with slight crystallization where thick, changes to light blue to matte green as it gets thinner",
      "createdBy": "Christopher James Cahoon",
      "source": "glazy.org",
      "url": "https://glazy.org/recipes/260732"
    },
    {
      "id": 16845,
      "code": "GLAZY-16845",
      "name": "high silica chrome tin red",
      "cone": "9 - 11",
      "surface": "",
      "transparency": "Semi-opaque",
      "atmosphere": "Oxidation",
      "subtype": "Glaze",
      "ingredients": [
        {
          "material": "Custer - new",
          "amount": 41.0
        },
        {
          "material": "Wollastonite - Vansil",
          "amount": 34.0
        },
        {
          "material": "Silica",
          "amount": 15.0
        },
        {
          "material": "Kentucky OM #4 Ball Clay",
          "amount": 10.0
        },
        {
          "material": "Tin Oxide",
          "amount": 6.0
        },
        {
          "material": "Chrome Oxide",
          "amount": 0.25
        }
      ],
      "description": "Tested with 0,2,4,6 Titanium dioxide additions. Came out a surprising satin surface. Very flat and uniform with little in the way of visual interest. But may be good if a very solid colour application is desired. I added the titanium hoping for variegation and got a very nice shift in colour towards pink. I'll need to test the effect with other chrome tin reds, as well as with less chrome than 0.25%.",
      "createdBy": "david tsabar",
      "source": "glazy.org",
      "url": "https://glazy.org/recipes/16845"
    },
    {
      "id": 80968,
      "code": "GLAZY-80968",
      "name": "High-Boron Clear",
      "cone": "4 - 5",
      "surface": "Glossy",
      "transparency": "Transparent",
      "atmosphere": "Oxidation",
      "subtype": "Glaze - Clear",
      "ingredients": [
        {
          "material": "Ferro Frit 3124",
          "amount": 27.67
        },
        {
          "material": "EP Kaolin",
          "amount": 21.29
        },
        {
          "material": "Silica",
          "amount": 18.19
        },
        {
          "material": "Ferro Frit 3134",
          "amount": 16.99
        },
        {
          "material": "Whiting",
          "amount": 12.0
        },
        {
          "material": "Minspar 200",
          "amount": 3.86
        }
      ],
      "description": "This is a relatively high-boron clear to be used thin (around 145 s.g.) over stains and light or dark clay bodies. Too thick and slight bubbling or blue streaks may result. There are some other \"super clear\" high-boron glazes in Glazy, for example Laura Speirs Clear, WCAC Clear, and Clear Glaze, but they often also have higher R2O:RO flux ratios that can lead to crazing. They also often use large amounts of Gerstley (or Gillespie) Borate. My recipe has lower expansion to reduce the possibility of crazing, and uses more consistent frits, and it results in a cleaner clear without a dirty yellowish cast. This recipe is meant for cone 5, I can create a slightly different cone 6 version if someone is interested. Revised version of this recipe here: https://glazy.org/recipes/113617",
      "createdBy": "Derek Au",
      "source": "glazy.org",
      "url": "https://glazy.org/recipes/80968"
    },
    {
      "id": 3557,
      "code": "GLAZY-3557",
      "name": "High-Silica Tea Dust",
      "cone": "8 - 10",
      "surface": "Semi-glossy",
      "transparency": "Opaque",
      "atmosphere": "Reduction",
      "subtype": "Glaze - Iron - Tea Dust",
      "ingredients": [
        {
          "material": "Silica",
          "amount": 40.0
        },
        {
          "material": "Potash Feldspar (Zheng Yi SK7)",
          "amount": 28.0
        },
        {
          "material": "Kentucky OM #4 Ball Clay",
          "amount": 12.0
        },
        {
          "material": "Whiting",
          "amount": 12.0
        },
        {
          "material": "Talc",
          "amount": 8.0
        }
      ],
      "additionals": [
        {
          "material": "Red Iron Oxide",
          "amount": 9.5
        }
      ],
      "description": "Based on previous experience with traditional Chinese tea dust glazes, I created a triaxial based on the original Coleman Tea Dust Black with the intention of increasing crystal coverage. This glaze is a result of gradually increasing silica. The surface is a nice stony/bumpy/satiny/matte. I will try to make the glaze more satin by reducing silica and increasing talc. The original Coleman Tea Dust Black: http://glazy.org/recipes/3308 My article regarding Chinese Tea Dust Glazes: http://www.derekau.net/2015/04/teadust/",
      "createdBy": "Derek Au",
      "source": "glazy.org",
      "url": "https://glazy.org/recipes/3557"
    },
    {
      "id": 148561,
      "code": "GLAZY-148561",
      "name": "HighTide",
      "cone": "7",
      "surface": "Glossy",
      "transparency": "Transparent",
      "atmosphere": "Oxidation",
      "subtype": "Glaze - Blue - Cobalt",
      "ingredients": [
        {
          "material": "Custer Feldspar",
          "amount": 20.0
        },
        {
          "material": "EP Kaolin",
          "amount": 20.0
        },
        {
          "material": "Ferro Frit 3134",
          "amount": 20.0
        },
        {
          "material": "Silica",
          "amount": 19.0
        },
        {
          "material": "Wollastonite",
          "amount": 15.0
        },
        {
          "material": "Talc",
          "amount": 6.0
        }
      ],
      "additionals": [
        {
          "material": "Rutile",
          "amount": 4.0
        },
        {
          "material": "Red Iron Oxide",
          "amount": 3.0
        },
        {
          "material": "Bentonite",
          "amount": 2.0
        },
        {
          "material": "Copper Carbonate",
