Repository: MrSeldon/argilev2

File: data/glazes/glazy.json (part 138 of 315)
{
          "amount": 2.0
        },
        {
          "material": "Cobalt Oxide",
          "amount": 1.0
        }
      ],
      "description": "",
      "createdBy": "Matt Garrett",
      "source": "glazy.org",
      "url": "https://glazy.org/recipes/148561"
    },
    {
      "id": 121731,
      "code": "GLAZY-121731",
      "name": "Hilal's Opal",
      "cone": "5 - 6",
      "surface": "Glossy",
      "transparency": "Semi-opaque",
      "atmosphere": "Oxidation",
      "subtype": "Glaze - White, Off-White",
      "ingredients": [
        {
          "material": "Neph Sye A270",
          "amount": 32.48
        },
        {
          "material": "Silica",
          "amount": 19.66
        },
        {
          "material": "CBS01",
          "amount": 13.68
        },
        {
          "material": "EP Kaolin",
          "amount": 11.11
        },
        {
          "material": "Rutile",
          "amount": 6.84
        },
        {
          "material": "Whiting",
          "amount": 5.98
        },
        {
          "material": "Talc",
          "amount": 4.27
        },
        {
          "material": "Zinc Oxide",
          "amount": 4.27
        },
        {
          "material": "Wollastonite",
          "amount": 1.71
        }
      ],
      "description": "This is an opal glaze very good works at 1220 C oxidation",
      "createdBy": "Hilal Bankeroglu",
      "source": "glazy.org",
      "url": "https://glazy.org/recipes/121731"
    },
    {
      "id": 270339,
      "code": "GLAZY-270339",
      "name": "Hill Blue (Fake Ash)",
      "cone": "10",
      "surface": "Semi-glossy",
      "transparency": "Semi-opaque",
      "atmosphere": "Reduction",
      "subtype": "Glaze - Ash - Synthetic/Fake",
      "ingredients": [
        {
          "material": "Alberta Slip",
          "amount": 50.0
        },
        {
          "material": "Whiting",
          "amount": 31.0
        },
        {
          "material": "Ball Clay",
          "amount": 19.0
        }
      ],
      "additionals": [
        {
          "material": "Cobalt Carbonate",
          "amount": 1.5
        },
        {
          "material": "Red Iron Oxide",
          "amount": 1.0
        }
      ],
      "description": "Very sensitive to specific gravity. Below 1.3 thin and brown, above 1.4 very blue but runs a lot. The sweet spot is somewhere around 1.30-1.35, where it forms a maze of rivulets, the color of rusty earth where thin and a rich, greenish-periwinkle blue where thicker, with lots of variegation and iron flecking. Pools into blue on the interior of vessels and flatter horizontal surfaces. The interesting rivulets and variegations come out best on a vertical surface. Courtesy John Britt's High-Fire Glazes, pg 165",
      "createdBy": "Cameron Siewert",
      "source": "glazy.org",
      "url": "https://glazy.org/recipes/270339"
    },
    {
      "id": 11126,
      "code": "GLAZY-11126",
      "name": "Hill's White Modified",
      "cone": "6",
      "surface": "",
      "transparency": "Opaque",
      "atmosphere": "",
      "subtype": "Glaze - White, Off-White",
      "ingredients": [
        {
          "material": "Nepheline Syenite",
          "amount": 27.5
        },
        {
          "material": "Silica",
          "amount": 19.8
        },
        {
          "material": "Talc",
          "amount": 14.1
        },
        {
          "material": "EP Kaolin",
          "amount": 13.7
        },
        {
          "material": "Ferro Frit 3124",
          "amount": 12.2
        },
        {
          "material": "Whiting",
          "amount": 10.0
        },
        {
          "material": "Zircopax",
          "amount": 10.0
        },
        {
          "material": "Zinc Oxide",
          "amount": 2.7
        },
        {
          "material": "Bentonite",
          "amount": 2.0
        }
      ],
      "description": "Clean, bright white",
      "createdBy": "Ceramic Recipes",
      "source": "glazy.org",
      "url": "https://glazy.org/recipes/11126"
    },
    {
      "id": 287779,
      "code": "GLAZY-287779",
      "name": "Hills Satin White - #5 - 12/22",
      "cone": "6 - 8",
      "surface": "Semi-glossy",
      "transparency": "Opaque",
      "atmosphere": "Oxidation",
      "subtype": "Glaze - White, Off-White",
      "ingredients": [
        {
          "material": "Nepheline Syenite",
          "amount": 27.0
        },
        {
          "material": "Ferro Frit 3124",
          "amount": 18.0
        },
        {
          "material": "Silica",
          "amount": 16.0
        },
        {
          "material": "EP Kaolin",
          "amount": 14.0
        },
        {
          "material": "Talc",
          "amount": 13.0
        },
        {
          "material": "Whiting",
          "amount": 10.0
        },
        {
          "material": "Zinc Oxide",
          "amount": 2.0
        }
      ],
      "additionals": [
        {
          "material": "Zircopax",
          "amount": 10.0
        },
        {
          "material": "Bentonite",
          "amount": 2.0
        }
      ],
      "description": "Increased boron and tried to bring down the gloss slightly",
      "createdBy": "Suzanne Wang",
      "source": "glazy.org",
      "url": "https://glazy.org/recipes/287779"
    },
    {
      "id": 43417,
      "code": "GLAZY-43417",
      "name": "Hirondelle Lithium Speckle",
      "cone": "10",
      "surface": "",
      "transparency": "",
      "atmosphere": "",
      "subtype": "Glaze - White, Off-White",
      "ingredients": [
        {
          "material": "Nepheline Syenite",
          "amount": 80.0
        },
        {
          "material": "Kentucky OM #4 Ball Clay",
          "amount": 10.0
        },
        {
          "material": "Lithium Carbonate",
          "amount": 6.0
        }
      ],
      "description": "From Virginia Scotchie's Clay and Glaze Compendium",
      "createdBy": "Glazy Admin",
      "source": "glazy.org",
      "url": "https://glazy.org/recipes/43417"
    },
    {
      "id": 44131,
      "code": "GLAZY-44131",
      "name": "Hirondelle Shino",
      "cone": "10",
      "surface": "",
      "transparency": "",
      "atmosphere": "",
      "subtype": "Glaze - Shino",
      "ingredients": [
        {
          "material": "Nepheline Syenite",
          "amount": 65.0
        },
        {
          "material": "Kentucky OM #4 Ball Clay",
          "amount": 20.0
        },
        {
          "material": "Spodumene",
          "amount": 10.0
        },
        {
          "material": "Soda Ash",
          "amount": 5.0
        }
      ],
      "description": "From Virginia Scotchie's Clay and Glaze Compendium",
      "createdBy": "Glazy Admin",
      "source": "glazy.org",
      "url": "https://glazy.org/recipes/44131"
    },
    {
      "id": 43747,
      "code": "GLAZY-43747",
      "name": "Hirondelle Shiny Black Liner",
      "cone": "7 - 8",
      "surface": "",
      "transparency": "",
      "atmosphere": "",
      "subtype": "Glaze - Black",
      "ingredients": [
        {
          "material": "Nepheline Syenite",
          "amount": 65.0
        },
        {
          "material": "Kentucky OM #4 Ball Clay",
          "amount": 20.0
        },
        {
          "material": "Spodumene",
          "amount": 10.0
        },
        {
          "material": "Manganese Dioxide",
          "amount": 6.0
        },
        {
          "material": "Soda Ash",
          "amount": 5.0
        },
        {
          "material": "Lithium Carbonate",
          "amount": 4.0
        },
        {
          "material": "Red Iron Oxide",
          "amount": 3.0
        },
        {
          "material": "Cobalt Carbonate",
          "amount": 0.5
        }
      ],
      "description": "From Virginia Scotchie's Clay and Glaze Compendium",
      "createdBy": "Glazy Admin",
      "source": "glazy.org",
      "url": "https://glazy.org/recipes/43747"
    },
    {
      "id": 43473,
      "code": "GLAZY-43473",
      "name": "Hirondelle Soda Ash",
      "cone": "7 - 8",
      "surface": "",
      "transparency": "",
      "atmosphere": "Reduction",
      "subtype": "Glaze - White, Off-White",
      "ingredients": [
        {
          "material": "Silica",
          "amount": 55.0
        },
        {
          "material": "Soda Ash",
          "amount": 30.0
        },
        {
          "material": "EP Kaolin",
          "amount": 15.0
        }
      ],
      "description": "Essential to use cold water when mixing. Red-Blue COPPER CARB. 2 TIN OXIDE 1 COBALT CARB. 0.25 Lavender-Black OCHRE 4 RED IRON OXIDE 2 COBALT CARB. 0.25 Golden Pewter MANG. DIOX. 5 COPPER CARB. 4 Blue Green CHROME OXIDE 0.25 COBALT CARS. 0.25 From Virginia Scotchie's Clay and Glaze Compendium",
      "createdBy": "Glazy Admin",
      "source": "glazy.org",
      "url": "https://glazy.org/recipes/43473"
    },
    {
      "id": 43418,
      "code": "GLAZY-43418",
      "name": "Hirondelle Wheat White",
      "cone": "10",
      "surface": "",
      "transparency": "",
      "atmosphere": "",
      "subtype": "Glaze - White, Off-White",
      "ingredients": [
        {
          "material": "Nepheline Syenite",
          "amount": 65.0
        },
        {
          "material": "Kentucky OM #4 Ball Clay",
          "amount": 20.0
        },
        {
          "material": "Spodumene",
          "amount": 10.0
        },
        {
          "material": "Magnesium carbonate",
          "amount": 5.0
        }
      ],
      "description": "From Virginia Scotchie's Clay and Glaze Compendium",
      "createdBy": "Glazy Admin",
      "source": "glazy.org",
      "url": "https://glazy.org/recipes/43418"
    },
    {
      "id": 178982,
      "code": "GLAZY-178982",
      "name": "Hirsch Satin Matt",
      "cone": "4",
      "surface": "Satin-matte",
      "transparency": "Transparent",
      "atmosphere": "",
      "subtype": "Glaze - Clear",
      "ingredients": [
        {
          "material": "Silica",
          "amount": 34.6
        },
        {
          "material": "Gerstley Borate",
          "amount": 32.0
        },
        {
          "material": "Whiting",
          "amount": 16.7
        },
        {
          "material": "Lithium Carbonate",
          "amount": 8.9
        },
        {
          "material": "EP Kaolin",
          "amount": 3.9
        },
        {
          "material": "Nepheline Syenite",
          "amount": 3.9
        }
      ],
      "additionals": [
        {
          "material": "Bentonite",
          "amount": 2.0
        }
      ],
      "description": "Very waxy satiny matte transparent glaze. Applied thinly it is clear over printed underglaze and slip patterns. I usually brush it on.",
      "createdBy": "Katie King",
      "source": "glazy.org",
      "url": "https://glazy.org/recipes/178982"
    },
    {
      "id": 7768,
      "code": "GLAZY-7768",
      "name": "Hirsch Satin Matte (variation)",
      "cone": "06 - 02",
      "surface": "Semi-matte",
      "transparency": "Opaque",
      "atmosphere": "Oxidation",
      "subtype": "Glaze - Green - Copper",
      "ingredients": [
        {
          "material": "Silica",
          "amount": 34.6
        },
        {
          "material": "Gerstley Borate",
          "amount": 32.0
        },
        {
          "material": "Whiting",
          "amount": 16.7
        },
        {
          "material": "Lithium Carbonate",
          "amount": 8.9
        },
        {
          "material": "EP Kaolin",
          "amount": 3.9
        },
        {
          "material": "Nepheline Syenite",
          "amount": 3.9
        }
      ],
      "additionals": [
        {
          "material": "Rutile",
          "amount": 4.0
        },
        {
          "material": "Bentonite",
          "amount": 2.0
        },
        {
          "material": "Copper Carbonate",
          "amount": 2.0
        }
      ],
      "description": "Satin Matte, turquoise with rutile and copper carbonate",
      "createdBy": "Matthew Mulholland",
      "source": "glazy.org",
      "url": "https://glazy.org/recipes/7768"
    },
    {
      "id": 3599,
      "code": "GLAZY-3599",
      "name": "Hirsch Satin Rev with Pansy Purple Stain",
      "cone": "04 - 02",
      "surface": "Glossy",
      "transparency": "Opaque",
      "atmosphere": "Oxidation",
      "subtype": "Glaze - Purple",
      "ingredients": [
        {
          "material": "Gerstley Borate",
          "amount": 32.0
        },
        {
          "material": "Silica",
          "amount": 29.0
        },
        {
          "material": "Whiting",
          "amount": 17.0
        },
        {
          "material": "Kaolin",
          "amount": 9.0
        },
        {
          "material": "Lithium Carbonate",
          "amount": 9.0
        },
        {
          "material": "Nepheline Syenite",
          "amount": 4.0
        }
      ],
      "additionals": [
        {
          "material": "Stain",
          "amount": 6.0
        }
      ],
      "description": "Slight crazing. 6% #MS #6385 Pansy Purple Stain",
      "createdBy": "Tessa Eastman",
      "source": "glazy.org",
      "url": "https://glazy.org/recipes/3599"
    },
    {
      "id": 4701,
      "code": "GLAZY-4701",
      "name": "Hirschfeld Yellow",
      "cone": "4",
      "surface": "Glossy",
      "transparency": "",
      "atmosphere": "Oxidation, Reduction",
      "subtype": "Glaze - Yellow",
      "ingredients": [
        {
          "material": "Red Lead",
          "amount": 60.0
        },
        {
          "material": "Kaolin",
          "amount": 20.0
        },
        {
          "material": "Silica",
          "amount": 20.0
        }
      ],
      "description": "This recipe was imported from Louis Katz's Hyperglaze database available on his website: http://falcon.tamucc.edu/lkatz/allglazes.txt More information about Louis Katz can be found on his website, http://www.louiskatz.net/ Louis Katz Notes: I am not a safety expert and any information contained in this file about safety should be ignored in favor of advice from experts. All of the materials in all glazes are potentially hazardous. All of these glaze recipes are given without any representation of accuracy or safety. They may work, they may not. They may be safe when fired or they may not. All of the materials used in them have hazards associated with them. You must be have sufficient training in the hazards before you use the the materials. You will have to determine the suitability and safety for your use. Do not assume that a lack of a warning about a material means that it is safe. Cone: 04 Color: yellow Surface texture: Shiny or Glossy Firing: Ox. or Red. Recipe: Percent Batch Red Lead 60.00 4800 Flint 20.00 1600 Kaolin 20.00 1600 Totals: 100.00 % 8000 gm Comments: Red Lead: HIGHLY TOXIC-avoid ingestion. NOT FOR USE WITH WARE INTENDED FOR FOOD.",
      "createdBy": "Glazy Admin",
      "source": "glazy.org",
      "url": "https://glazy.org/recipes/4701"
    },
    {
      "id": 5994,
      "code": "GLAZY-5994",
      "name": "Hirsh Satin Matt Base Glaze",
      "cone": "04 - 02",
      "surface": "Matte",
      "transparency": "Semi-opaque",
      "atmosphere": "Oxidation",
      "subtype": "Glaze",
      "ingredients": [
        {
          "material": "Silica",
          "amount": 35.0
        },
        {
          "material": "Gerstley Borate",
          "amount": 32.0
        },
        {
          "material": "Whiting",
          "amount": 17.0
        },
        {
          "material": "Lithium Carbonate",
          "amount": 9.0
        },
        {
          "material": "EP Kaolin",
          "amount": 4.0
        },
        {
          "material": "Nepheline Syenite",
          "amount": 4.0
        }
      ],
      "additionals": [
        {
          "material": "Bentonite",
          "amount": 2.0
        }
      ],
      "description": "For Green add: Chrome Oxide 1% For Yellow add: Yellow Stain 8% For Light Blue add: Copper Carbonate 1.5% From Ceramic Arts Daily: http://ceramicartsdaily.org/ceramic-glaze-recipes/low-fire-glaze-recipes/hirsh-satin-matt-base-glaze-recipe-cone-04-02-oxidation/",
      "createdBy": "Alexandra FitzGerald",
      "source": "glazy.org",
      "url": "https://glazy.org/recipes/5994"
    },
    {
      "id": 23759,
      "code": "GLAZY-23759",
      "name": "Hirsh Satin Matte",
      "cone": "4",
      "surface": "Satin-matte",
      "transparency": "Semi-opaque",
      "atmosphere": "Oxidation",
      "subtype": "Glaze",
      "ingredients": [
        {
          "material": "Silica",
          "amount": 34.0
        },
        {
          "material": "Gerstley Borate",
          "amount": 32.0
        },
        {
          "material": "Whiting",
          "amount": 17.0
        },
        {
          "material": "Lithium Carbonate",
          "amount": 9.0
        },
        {
          "material": "EP Kaolin",
          "amount": 4.0
        },
        {
          "material": "Nepheline Syenite",
          "amount": 4.0
        }
      ],
      "additionals": [
        {
          "material": "Bentonite",
          "amount": 2.0
        }
      ],
      "description": "Blue Green- Copper Carbonate 3% Soft Pink- Alpine rose mason stain 6% Iridescent Purple- Delphinium Mason Stain 3% TESTS 0.5 Chrome 0.5 Chrome 1 copper 1 Copper 1 Chrome 6-8% white Mason Stain",
      "createdBy": "chance taylor",
      "source": "glazy.org",
      "url": "https://glazy.org/recipes/23759"
    },
    {
      "id": 31986,
      "code": "GLAZY-31986",
      "name": "HOB soft pink",
      "cone": "6 - 8",
      "surface": "Glossy",
      "transparency": "Opaque",
      "atmosphere": "",
      "subtype": "Glaze",
      "ingredients": [
        {
          "material": "Potash Feldspar",
          "amount": 51.0
        },
        {
          "material": "Silica",
          "amount": 22.0
        },
        {
          "material": "Whiting",
          "amount": 13.0
        },
        {
          "material": "Kaolin",
          "amount": 7.0
        },
        {
          "material": "Zinc Oxide",
          "amount": 7.0
        }
      ],
      "additionals": [
        {
          "material": "Tin Oxide",
          "amount": 2.5
        },
        {
          "material": "Chrome Oxide",
          "amount": 0.5
        }
      ],
      "description": "",
      "createdBy": "glazuurLAB",
      "source": "glazy.org",
      "url": "https://glazy.org/recipes/31986"
    },
    {
      "id": 5996,
      "code": "GLAZY-5996",
      "name": "Holly Goring's Simple Gloss Base",
      "cone": "4",
      "surface": "Satin",
      "transparency": "Transparent",
      "atmosphere": "Oxidation, Neutral",
      "subtype": "Glaze - Clear",
      "ingredients": [
        {
          "material": "Gerstley Borate",
          "amount": 40.0
        },
        {
          "material": "EP Kaolin",
          "amount": 30.0
        },
        {
          "material": "Ferro Frit 3124",
          "amount": 30.0
        }
      ],
      "description": "Holly says, \"The glossy glaze recipe is very clear and stable but exhibits a small amount of crazing and could benefit from the addition of more silica. It produces excellent color with oxides and stains while maintaining the white underglaze underneath.\" For Green add 1% Chrome For Orange add 10% Orange Encapsulated Mason Stain There are other additions but I cannot read their captions, feel free to check out the link below to decipher them. Snagged from Ceramic Arts Daily: http://ceramicartsdaily.org/ceramic-glaze-recipes/low-fire-glaze-recipes/easy-peasey-three-ingredient-glazes/",
      "createdBy": "Alexandra FitzGerald",
      "source": "glazy.org",
      "url": "https://glazy.org/recipes/5996"
    },
    {
      "id": 5997,
      "code": "GLAZY-5997",
      "name": "Holly Goring's Simple Matte Base",
      "cone": "4",
      "surface": "Satin",
      "transparency": "Translucent",
      "atmosphere": "Oxidation, Neutral",
      "subtype": "Glaze - Clear",
      "ingredients": [
        {
          "material": "Ferro Frit 3195",
          "amount": 43.0
        },
        {
          "material": "Whiting",
          "amount": 43.0
        },
        {
          "material": "EP Kaolin",
          "amount": 14.0
        }
      ],
      "description": "Holly says, \"The matte glaze recipe produces a wonderful clear matte. It works well over textured slips and also produces excellent color with oxides and stains. Apply slightly thicker than the average glaze for good coverage.\" For Teal add 5% Rutile & 3% Copper Carbonate For Dark Purple add 15% Dark Purple Encapsulated Mason Stain For Rose add 15% Red Encapsulated Mason Stain For Deep Blue add 2% Copper Carbonate Snagged from Ceramic Arts Daily: http://ceramicartsdaily.org/ceramic-glaze-recipes/low-fire-glaze-recipes/easy-peasey-three-ingredient-glazes/",
      "createdBy": "Alexandra FitzGerald",
      "source": "glazy.org",
      "url": "https://glazy.org/recipes/5997"
    },
    {
      "id": 5995,
      "code": "GLAZY-5995",
      "name": "Holly Goring's Simple Satin Base",
      "cone": "4",
      "surface": "Satin",
      "transparency": "Opaque",
      "atmosphere": "Oxidation, Neutral",
      "subtype": "Glaze - White, Off-White",
      "ingredients": [
        {
          "material": "Ferro Frit 3195",
          "amount": 50.0
        },
        {
          "material": "Dolomite",
          "amount": 30.0
        },
        {
          "material": "EP Kaolin",
          "amount": 20.0
        }
      ],
      "description": "Holly says, \"The satin glaze recipe makes a beautiful buttery, waxy surface. It is opaque and works best when applied thick. Both oxides and stains work well in the recipe.\" For Green add .25% Chrome For Red add 10% Red Encapsulated Mason Stain for Chartreuse add 10% Vanadium Mason Stain Snagged from Ceramic Arts Daily: http://ceramicartsdaily.org/ceramic-glaze-recipes/low-fire-glaze-recipes/easy-peasey-three-ingredient-glazes/",
      "createdBy": "Alexandra FitzGerald",
      "source": "glazy.org",
      "url": "https://glazy.org/recipes/5995"
    },
    {
      "id": 4771,
      "code": "GLAZY-4771",
      "name": "Holly Green",
      "cone": "7",
      "surface": "",
      "transparency": "",
      "atmosphere": "Oxidation, Reduction",
      "subtype": "Glaze - Green - Chrome",
      "ingredients": [
        {
          "material": "Pemco Frit Pb-742",
          "amount": 80.0
        },
        {
          "material": "Kaolin",
          "amount": 20.0
        }
      ],
      "additionals": [
        {
          "material": "Chrome Oxide",
          "amount": 4.0
        }
      ],
      "description": "This recipe was imported from Louis Katz's Hyperglaze database available on his website: http://falcon.tamucc.edu/lkatz/allglazes.txt More information about Louis Katz can be found on his website, http://www.louiskatz.net/ Louis Katz Notes: I am not a safety expert and any information contained in this file about safety should be ignored in favor of advice from experts. All of the materials in all glazes are potentially hazardous. All of these glaze recipes are given without any representation of accuracy or safety. They may work, they may not. They may be safe when fired or they may not. All of the materials used in them have hazards associated with them. You must be have sufficient training in the hazards before you use the the materials. You will have to determine the suitability and safety for your use. Do not assume that a lack of a warning about a material means that it is safe. Cone: 07 Color: green Firing: Ox. or Red. Recipe: Percent Batch Pemco 742 80.00 80.00 Kaolin 20.00 20.00 Totals: 100.00 % 100.00 gm Also add: Chromium Oxide 4.00 4.00",
      "createdBy": "Glazy Admin",
      "source": "glazy.org",
      "url": "https://glazy.org/recipes/4771"
    },
    {
      "id": 95524,
      "code": "GLAZY-95524",
      "name": "Holly's Gold",
      "cone": "6 - 7",
      "surface": "",
      "transparency": "",
      "atmosphere": "Oxidation",
      "subtype": "Glaze - Iron",
      "ingredients": [
        {
          "material": "Ball Clay",
          "amount": 20.0
        },
        {
          "material": "Dolomite",
          "amount": 20.0
        },
        {
          "material": "Ferro Frit 3134",
          "amount": 20.0
        },
        {
          "material": "Silica",
          "amount": 20.0
        },
        {
          "material": "Spodumene",
          "amount": 20.0
        }
      ],
      "additionals": [
        {
          "material": "Tin Oxide",
          "amount": 3.0
        },
        {
          "material": "Bentonite",
          "amount": 2.0
        },
        {
          "material": "Red Iron Oxide",
          "amount": 2.0
        }
      ],
      "description": "From Oxidation Glazes, Cone 6 -7, Albertus Magnus College by Jerome Nevins Notes: Satin light gold color; very thin application turns rusty brown while heavy application turns a mustard gold.",
      "createdBy": "Glazy Admin",
      "source": "glazy.org",
      "url": "https://glazy.org/recipes/95524"
    },
    {
      "id": 22927,
      "code": "GLAZY-22927",
      "name": "Holly's Underglaze (white)",
      "cone": "6",
      "surface": "",
      "transparency": "",
      "atmosphere": "Oxidation",
      "subtype": "Underglaze",
      "ingredients": [
        {
          "material": "EP Kaolin",
          "amount": 33.33
        },
        {
          "material": "Ferro Frit 3124",
          "amount": 33.33
        },
        {
          "material": "Zircopax",
          "amount": 33.33
        }
      ],
      "description": "For color, the zircopax can be substituted for any mason stain.",
      "createdBy": "Zach Moore",
      "source": "glazy.org",
      "url": "https://glazy.org/recipes/22927"
    },
    {
      "id": 5786,
      "code": "GLAZY-5786",
      "name": "Honey",
      "cone": "10",
      "surface": "",
      "transparency": "",
      "atmosphere": "Reduction",
      "subtype": "Glaze - Yellow",
      "ingredients": [
        {
          "material": "Feldspar",
          "amount": 51.91
        },
        {
          "material": "Barium Carbonate",
          "amount": 20.97
        },
        {
          "material": "Ball Clay",
          "amount": 9.98
        },
        {
          "material": "Whiting",
          "amount": 8.99
        },
        {
          "material": "Zinc Oxide",
          "amount": 8.15
        }
      ],
      "additionals": [
        {
          "material": "Red Iron Oxide",
          "amount": 3.0
        },
        {
          "material": "Rutile",
          "amount": 2.0
        },
        {
          "material": "Bentonite",
          "amount": 0.5
        }
      ],
      "description": "NOTE: This recipe was imported from Triangle Potter's Guild Glaze Recipes published November, 1988 Source: John Givvines 1248 feldspar 216 whiting 196 zinc oxide 504 barium carbonate 240 ball clay + 48 rutile + 72 red iron oxide + 12 bentonite",
      "createdBy": "Glazy Admin",
      "source": "glazy.org",
      "url": "https://glazy.org/recipes/5786"
    },
    {
      "id": 220610,
      "code": "GLAZY-220610",
      "name": "Honey",
      "cone": "9 - 10",
      "surface": "Glossy",
      "transparency": "Translucent",
      "atmosphere": "Reduction",
      "subtype": "Glaze - Iron - Amber",
      "ingredients": [
        {
          "material": "Albany slip",
          "amount": 85.0
        },
        {
          "material": "Barium Carbonate",
          "amount": 10.0
        },
        {
          "material": "Yellow Ochre",
          "amount": 3.0
        },
        {
          "material": "Whiting",
          "amount": 2.0
        }
      ],
      "description": "Great glaze with iron or rutile washes underneath. I got this glaze from Biz Littell years ago and it has been following me for 20 years now.",
      "createdBy": "TJ Storer",
      "source": "glazy.org",
      "url": "https://glazy.org/recipes/220610"
    },
    {
      "id": 5785,
      "code": "GLAZY-5785",
      "name": "Honey (Heavy Iron) Salt",
      "cone": "8 - 10",
      "surface": "",
      "transparency": "",
      "atmosphere": "",
      "subtype": "Glaze - Salt & Soda",
      "ingredients": [
        {
          "material": "Custer Feldspar",
          "amount": 39.35
        },
        {
          "material": "Silica",
          "amount": 25.4
        },
        {
          "material": "EP Kaolin",
          "amount": 18.68
        },
        {
          "material": "Whiting",
          "amount": 16.56
        }
      ],
      "additionals": [
        {
          "material": "Iron oxide",
          "amount": 8.84
        }
      ],
      "description": "NOTE: This recipe was imported from Triangle Potter's Guild Glaze Recipes published November, 1988 Source: Conrad Weiser 31.6 custer feldspar 20.4 flint 15.0 epk 13.3 whiting + 7.1 iron oxide Rather unpleasant if not fired in salt kiln.",
      "createdBy": "Glazy Admin",
      "source": "glazy.org",
      "url": "https://glazy.org/recipes/5785"
    },
    {
      "id": 3903,
      "code": "GLAZY-3903",
      "name": "Honey Amber",
      "cone": "6",
      "surface": "Glossy",
      "transparency": "Transparent",
      "atmosphere": "",
      "subtype": "Glaze - Iron - Amber",
      "ingredients": [
        {
          "material": "Ball Clay",
          "amount": 20.0
        },
        {
          "material": "Dolomite",
          "amount": 20.0
        },
        {
          "material": "Ferro Frit 3134",
          "amount": 20.0
        },
        {
          "material": "Silica",
          "amount": 20.0
        },
        {
          "material": "Spodumene",
          "amount": 20.0
        }
      ],
      "additionals": [
        {
          "material": "Red Iron Oxide",
          "amount": 5.0
        },
        {
          "material": "Manganese Dioxide",
          "amount": 3.0
        }
      ],
      "description": "Beautiful glaze that does magic well with other glazes. It crazes. The color is not orange as it appears in this picture. It is a honey brown amber. If this glaze is mixed with Reader's Digest Opalescence, it keeps its color and loses the crazing. The actual ratio would need to be tested but my closest guess is 50/50",
      "createdBy": "Ceramic Recipes",
      "source": "glazy.org",
      "url": "https://glazy.org/recipes/3903"
    },
    {
      "id": 96594,
      "code": "GLAZY-96594",
      "name": "Honey Amber",
      "cone": "6",
      "surface": "",
      "transparency": "",
      "atmosphere": "Oxidation",
      "subtype": "Glaze",
      "ingredients": [
        {
          "material": "Dolomite",
          "amount": 20.0
        },
        {
          "material": "Ferro Frit 3134",
          "amount": 20.0
        },
        {
          "material": "Kentucky OM #4 Ball Clay",
          "amount": 20.0
        },
        {
          "material": "Silica",
          "amount": 20.0
        },
        {
          "material": "Spodumene",
          "amount": 20.0
        }
      ],
      "additionals": [
        {
          "material": "Red Iron Oxide",
          "amount": 5.0
        },
        {
          "material": "Manganese Dioxide",
          "amount": 3.0
        },
        {
          "material": "Bentonite",
          "amount": 2.0
        }
      ],
      "description": "Similar base to Amy's Yellow",
      "createdBy": "Eric Shawn Bayrd",
      "source": "glazy.org",
      "url": "https://glazy.org/recipes/96594"
    },
    {
      "id": 58852,
      "code": "GLAZY-58852",
      "name": "Honey Amber - CTAC",
      "cone": "6",
      "surface": "Glossy",
      "transparency": "Transparent",
      "atmosphere": "",
      "subtype": "Glaze",
      "ingredients": [
        {
          "material": "Silica",
          "amount": 21.75
        },
        {
          "material": "Dolomite",
          "amount": 17.4
        },
        {
          "material": "Ferro Frit 3134",
          "amount": 17.4
        },
        {
          "material": "Kentucky OM #4 Ball Clay",
          "amount": 17.4
        },
        {
          "material": "Spodumene",
          "amount": 17.4
        },
        {
          "material": "Red Iron Oxide",
          "amount": 4.35
        },
        {
          "material": "Manganese Dioxide",
          "amount": 2.6
        },
        {
          "material": "Bentonite",
          "amount": 2.0
        }
      ],
      "description": "",
      "createdBy": "Stephen Stuchell",
      "source": "glazy.org",
      "url": "https://glazy.org/recipes/58852"
    },
    {
      "id": 31548,
      "code": "GLAZY-31548",
      "name": "Honey Amber - NCMC",
      "cone": "6",
      "surface": "Glossy",
      "transparency": "Transparent",
      "atmosphere": "",
      "subtype": "Glaze",
      "ingredients": [
        {
          "material": "Silica",
          "amount": 21.75
        },
        {
          "material": "Dolomite",
          "amount": 17.4
        },
        {
          "material": "Ferro Frit 3134",
          "amount": 17.4
        },
        {
          "material": "Kentucky OM #4 Ball Clay",
          "amount": 17.4
        },
        {
          "material": "Spodumene",
          "amount": 17.4
        },
        {
          "material": "Red Iron Oxide",
          "amount": 4.35
        },
        {
          "material": "Manganese Dioxide",
          "amount": 2.6
        },
        {
          "material": "Bentonite",
          "amount": 2.0
        }
      ],
      "description": "",
      "createdBy": "Stephen Stuchell",
      "source": "glazy.org",
      "url": "https://glazy.org/recipes/31548"
    },
    {
      "id": 32571,
      "code": "GLAZY-32571",
      "name": "Honey Ash",
      "cone": "6 - 10",
      "surface": "Glossy",
      "transparency": "Translucent",
      "atmosphere": "Oxidation",
      "subtype": "Glaze - Ash",
      "ingredients": [
        {
          "material": "Wood ash",
          "amount": 50.0
        },
        {
          "material": "Redart",
          "amount": 40.0
        },
        {
          "material": "Gerstley Borate",
          "amount": 10.0
        }
      ],
      "description": "Wood ash is washed.",
      "createdBy": "Jeff Szarzi",
      "source": "glazy.org",
      "url": "https://glazy.org/recipes/32571"
    },
    {
      "id": 2829,
      "code": "GLAZY-2829",
      "name": "Honey Clear",
      "cone": "6",
      "surface": "",
      "transparency": "",
      "atmosphere": "",
      "subtype": "Glaze - Clear",
      "ingredients": [
        {
          "material": "Spodumene",
          "amount": 30.0
        },
        {
          "material": "Silica",
          "amount": 20.0
        },
        {
          "material": "Gerstley Borate",
          "amount": 14.0
        },
        {
          "material": "Talc",
          "amount": 13.0
        },
        {
          "material": "Dolomite",
          "amount": 7.0
        },
        {
          "material": "Rutile",
          "amount": 6.0
        },
        {
          "material": "EP Kaolin",
          "amount": 5.0
        },
        {
          "material": "Bentonite",
          "amount": 2.0
        }
      ],
      "description": "Source/Alternate names: Donna Kat Source/Alternate names: similar oxides to Yellow Brown Opal and Brown Opal Notes: Donna Kat: This glaze can run - test to see what works for you. Over Toby/Randy Red it gives a caramel gold colour. It does really lovely things over Floating blue and Raspberry as well as with other glazes. It fits Standard Ceramic clay 112 (same as 225) and everything else that has come from there as far as I know (the studio has gone through quite a number of different clays and has not had a problem with it).",
      "createdBy": "Glazy Admin",
      "source": "glazy.org",
      "url": "https://glazy.org/recipes/2829"
    },
    {
      "id": 468,
      "code": "GLAZY-468",
      "name": "Honey Gold",
      "cone": "8 - 10",
      "surface": "Glossy",
      "transparency": "",
      "atmosphere": "",
      "subtype": "Glaze - Iron - Amber",
      "ingredients": [
        {
          "material": "Potash Feldspar",
          "amount": 37.5
        },
        {
          "material": "Silica",
          "amount": 26.8
        },
        {
          "material": "Whiting",
          "amount": 15.7
        },
        {
          "material": "Ball Clay",
          "amount": 10.7
        },
        {
          "material": "Barium Carbonate",
          "amount": 5.5
        },
        {
          "material": "Gerstley Borate",
          "amount": 3.8
        }
      ],
      "additionals": [
        {
          "material": "Red Iron Oxide",
          "amount": 9.8
        },
        {
          "material": "Manganese Dioxide",
          "amount": 3.6
        },
        {
          "material": "Bentonite",
          "amount": 2.0
        }
      ],
      "description": "Dark brown, glaze. Runs above cone 9 and if thick. It is a beautiful glaze which is translucent with incredible depth, appearing like honey. Sam",
      "createdBy": "Glazy Admin",
      "source": "glazy.org",
      "url": "https://glazy.org/recipes/468"
    },
    {
      "id": 2487,
      "code": "GLAZY-2487",
      "name": "Honey Gold Fake Ash",
      "cone": "6",
      "surface": "Glossy",
      "transparency": "",
      "atmosphere": "",
      "subtype": "Glaze - Ash",
      "ingredients": [
        {
          "material": "Custer Feldspar",
          "amount": 43.2
        },
        {
          "material": "Silica",
          "amount": 23.46
        },
        {
          "material": "Gerstley Borate",
          "amount": 12.35
        },
        {
          "material": "Whiting",
          "amount": 11.11
        },
        {
          "material": "EP Kaolin",
          "amount": 9.88
        },
        {
          "material": "Red Iron Oxide",
          "amount": 9.88
        }
      ],
      "description": "Notes: Lori Wilkinson: glossy light honey gold, much like a fake ash",
      "createdBy": "Glazy Admin",
      "source": "glazy.org",
      "url": "https://glazy.org/recipes/2487"
    },
    {
      "id": 5294,
      "code": "GLAZY-5294",
      "name": "Honey Gold Glaze",
      "cone": "8 - 10",
      "surface": "",
      "transparency": "",
      "atmosphere": "Oxidation, Reduction",
      "subtype": "Glaze - Iron - Amber",
      "ingredients": [
        {
          "material": "Custer Feldspar (1989)",
          "amount": 37.5
        },
        {
          "material": "Silica",
          "amount": 26.79
        },
        {
          "material": "Whiting",
          "amount": 15.71
        },
        {
          "material": "Ball Clay",
          "amount": 10.71
        },
        {
          "material": "Barium Carbonate",
          "amount": 5.54
        },
        {
          "material": "Gerstley Borate",
          "amount": 3.75
        }
      ],
      "additionals": [
        {
          "material": "Red Iron Oxide",
          "amount": 9.82
        },
        {
          "material": "Manganese Dioxide",
          "amount": 3.57
        },
        {
          "material": "Bentonite",
          "amount": 1.79
        }
      ],
