Repository: MrSeldon/argilev2

File: data/glazes/glazy.json (part 139 of 315)
{
      "description": "This recipe was imported from Louis Katz's Hyperglaze database available on his website: http://falcon.tamucc.edu/lkatz/allglazes.txt More information about Louis Katz can be found on his website, http://www.louiskatz.net/ Louis Katz Notes: I am not a safety expert and any information contained in this file about safety should be ignored in favor of advice from experts. All of the materials in all glazes are potentially hazardous. All of these glaze recipes are given without any representation of accuracy or safety. They may work, they may not. They may be safe when fired or they may not. All of the materials used in them have hazards associated with them. You must be have sufficient training in the hazards before you use the the materials. You will have to determine the suitability and safety for your use. Do not assume that a lack of a warning about a material means that it is safe. Cone: 8 9 10 Color: gold Firing: Ox. or Red. Recipe: Percent Batch Barium Carbonate 5.54 5.54 Gertsley Borate 3.75 3.75 Whiting 15.71 15.71 Custer or G-200 Feldspar 37.50 37.50 Ball Clay 10.71 10.71 Flint 26.79 26.79 Totals: 100.00 % 100.00 gm Also add: Manganese Oxide 3.57 3.57 RIO 9.82 9.82 Bentonite 1.79 1.79 Comments: CM 05-94 p.40",
      "createdBy": "Glazy Admin",
      "source": "glazy.org",
      "url": "https://glazy.org/recipes/5294"
    },
    {
      "id": 8323,
      "code": "GLAZY-8323",
      "name": "Honey Green faux Celadon ^6 Ox.",
      "cone": "6",
      "surface": "Glossy",
      "transparency": "",
      "atmosphere": "Oxidation",
      "subtype": "Glaze",
      "ingredients": [
        {
          "material": "Custer Feldspar",
          "amount": 20.0
        },
        {
          "material": "Gerstley Borate",
          "amount": 20.0
        },
        {
          "material": "Nepheline Syenite",
          "amount": 20.0
        },
        {
          "material": "Silica",
          "amount": 15.0
        },
        {
          "material": "EP Kaolin",
          "amount": 5.0
        },
        {
          "material": "Dolomite",
          "amount": 2.0
        }
      ],
      "additionals": [
        {
          "material": "Copper Carbonate",
          "amount": 3.0
        },
        {
          "material": "Red Iron Oxide",
          "amount": 3.0
        },
        {
          "material": "Cobalt Carbonate",
          "amount": 0.5
        }
      ],
      "description": "",
      "createdBy": "Alisa Liskin Clausen",
      "source": "glazy.org",
      "url": "https://glazy.org/recipes/8323"
    },
    {
      "id": 1262,
      "code": "GLAZY-1262",
      "name": "Honey Lucas",
      "cone": "6",
      "surface": "",
      "transparency": "",
      "atmosphere": "Salt & Soda",
      "subtype": "Glaze - Iron",
      "ingredients": [
        {
          "material": "Ball Clay",
          "amount": 29.4
        },
        {
          "material": "Silica",
          "amount": 29.4
        },
        {
          "material": "Whiting",
          "amount": 29.4
        },
        {
          "material": "Custer Feldspar",
          "amount": 11.8
        }
      ],
      "additionals": [
        {
          "material": "Red Iron Oxide",
          "amount": 17.6
        }
      ],
      "description": "From Julia Galloway in Clay Times May/Jn 2004.",
      "createdBy": "Glazy Admin",
      "source": "glazy.org",
      "url": "https://glazy.org/recipes/1262"
    },
    {
      "id": 6371,
      "code": "GLAZY-6371",
      "name": "Honey Luster",
      "cone": "10",
      "surface": "Semi-glossy",
      "transparency": "Transparent",
      "atmosphere": "Reduction",
      "subtype": "Glaze - Yellow - Manganese",
      "ingredients": [
        {
          "material": "Custer Feldspar",
          "amount": 40.9
        },
        {
          "material": "Silica",
          "amount": 19.1
        },
        {
          "material": "Talc",
          "amount": 14.0
        },
        {
          "material": "Gerstley Borate",
          "amount": 11.5
        },
        {
          "material": "Dolomite",
          "amount": 7.3
        },
        {
          "material": "Ball Clay",
          "amount": 7.2
        }
      ],
      "additionals": [
        {
          "material": "Manganese Dioxide",
          "amount": 8.0
        }
      ],
      "description": "Tennessee Technological University - Appalachian Center for Crafts - Clay Studio \ufffc Vince Pitelka, 2015 https://sites.tntech.edu/wpitelka/handoutsinformation/ Notes: Transparent, Semi-gloss, reliable honey yellow glaze, great over slip decoration, sometimes produces beautiful manganese crystals in glaze surface. Good liner glaze.",
      "createdBy": "Glazy Admin",
      "source": "glazy.org",
      "url": "https://glazy.org/recipes/6371"
    },
    {
      "id": 95031,
      "code": "GLAZY-95031",
      "name": "Honey Oatmeal",
      "cone": "4 - 10",
      "surface": "Smooth Matte",
      "transparency": "Opaque",
      "atmosphere": "Oxidation",
      "subtype": "Glaze - Yellow - Iron",
      "ingredients": [
        {
          "material": "\u041d\u0435\u0444\u0435\u043b\u0438\u043d \u0421\u0438\u0435\u043d\u0438\u0442 (Altaflux-45)",
          "amount": 34.0
        },
        {
          "material": "\u041a\u0432\u0430\u0440\u0446\u0435\u0432\u0430\u044f \u043c\u0443\u043a\u0430 Silverbond 15",
          "amount": 32.0
        },
        {
          "material": "\u0423\u043b\u0435\u043a\u0441\u0438\u0442 (\u0425\u0438\u043c\u043f\u044d\u043a)",
          "amount": 14.0
        },
        {
          "material": "\u0412\u043e\u043b\u043b\u0430\u0441\u0442\u043e\u043d\u0438\u0442 (\u041c\u0418\u0412\u041e\u041b\u041b)",
          "amount": 11.0
        },
        {
          "material": "\u041a\u0430\u043e\u043b\u0438\u043d \u041a\u0424\u041d-2",
          "amount": 5.0
        },
        {
          "material": "\u0414\u043e\u043b\u043e\u043c\u0438\u0442 \u041c\u0418\u0414\u041e\u041b",
          "amount": 4.0
        }
      ],
      "additionals": [
        {
          "material": "Zirconium dioxide",
          "amount": 8.0
        },
        {
          "material": "Tin Oxide",
          "amount": 4.0
        },
        {
          "material": "Titanium Dioxide",
          "amount": 3.0
        },
        {
          "material": "Iron oxide",
          "amount": 1.0
        },
        {
          "material": "Manganese Dioxide",
          "amount": 0.5
        }
      ],
      "description": "Recipe in English: Neph sye 34 Silica 32 Ulexite 14 Wollastonite 11 Kaolin 5 Dolomite 4 \u2014\u2014\u2014\u2014\u2014 Zirconium Dioxide 8 (or 10 for better coverage and brighter colour) Tin Oxide 4 Titanium Dioxide 3 Iron oxide 1 Manganese may be omitted. It doesn't add much to the surface or colour. Opaque warm glaze Love the specks and the feel of it Should try on a highly textured piece to see how it breaks \ud83e\udd14 I use gum solution 15% gum + 75% water, then add dry ingredients to it and after mixing add water to get specific gravity right (usually 1.40-1.45 for my glazes). That is how I mix all my glazes to avoid crawling. It just sometimes makes glazes too thick to pour (but I just use a deflocculant then).",
      "createdBy": "Julia Mikheeva",
      "source": "glazy.org",
      "url": "https://glazy.org/recipes/95031"
    },
    {
      "id": 36974,
      "code": "GLAZY-36974",
      "name": "Honey Wheat",
      "cone": "4 - 7",
      "surface": "Semi-glossy",
      "transparency": "Transparent",
      "atmosphere": "Oxidation",
      "subtype": "Glaze",
      "ingredients": [
        {
          "material": "Silica",
          "amount": 30.0
        },
        {
          "material": "Dolomite",
          "amount": 19.0
        },
        {
          "material": "EP Kaolin",
          "amount": 18.0
        },
        {
          "material": "Spodumene",
          "amount": 18.0
        },
        {
          "material": "Ferro Frit 3134",
          "amount": 10.0
        },
        {
          "material": "Gerstley Borate",
          "amount": 5.0
        }
      ],
      "additionals": [
        {
          "material": "Manganese Dioxide",
          "amount": 4.0
        },
        {
          "material": "Bentonite",
          "amount": 2.0
        },
        {
          "material": "Red Iron Oxide",
          "amount": 1.5
        }
      ],
      "description": "An altered version of Orange/Brown Glaze by Bill SChran found on http://cone6pots.ning.com Using Spanish RIO and 325m Manganese Dioxide to avoid speckling.",
      "createdBy": "Paul Linhares",
      "source": "glazy.org",
      "url": "https://glazy.org/recipes/36974"
    },
    {
      "id": 7384,
      "code": "GLAZY-7384",
      "name": "Honey Yellow 3134",
      "cone": "5 1/2",
      "surface": "Matte",
      "transparency": "Opaque",
      "atmosphere": "Oxidation",
      "subtype": "Glaze - Ash - Slip-Based",
      "ingredients": [
        {
          "material": "Wood ash",
          "amount": 50.0
        },
        {
          "material": "Redart",
          "amount": 40.0
        },
        {
          "material": "Ferro Frit 3195",
          "amount": 10.0
        }
      ],
      "additionals": [
        {
          "material": "Bentonite",
          "amount": 2.0
        }
      ],
      "description": "Original recipe from the book \"Mid-Range Glazes\" /Britt. The original recipe uses Gerstley Borate. I used frit 3195 and Barro del Tigre, a local rich iron clay.",
      "createdBy": "Clara Giorello",
      "source": "glazy.org",
      "url": "https://glazy.org/recipes/7384"
    },
    {
      "id": 5153,
      "code": "GLAZY-5153",
      "name": "Honey Yellow Glaze",
      "cone": "3 - 6",
      "surface": "",
      "transparency": "",
      "atmosphere": "Oxidation, Reduction",
      "subtype": "Glaze - Ash",
      "ingredients": [
        {
          "material": "Wood ash",
          "amount": 50.0
        },
        {
          "material": "Redart",
          "amount": 40.0
        },
        {
          "material": "Gerstley Borate",
          "amount": 10.0
        }
      ],
      "description": "This recipe was imported from Louis Katz's Hyperglaze database available on his website: http://falcon.tamucc.edu/lkatz/allglazes.txt More information about Louis Katz can be found on his website, http://www.louiskatz.net/ Louis Katz Notes: I am not a safety expert and any information contained in this file about safety should be ignored in favor of advice from experts. All of the materials in all glazes are potentially hazardous. All of these glaze recipes are given without any representation of accuracy or safety. They may work, they may not. They may be safe when fired or they may not. All of the materials used in them have hazards associated with them. You must be have sufficient training in the hazards before you use the the materials. You will have to determine the suitability and safety for your use. Do not assume that a lack of a warning about a material means that it is safe. Cone: 3 4 5 6 Color: yellow Firing: Ox. or Red. Recipe: Percent Batch Gertsley Borate 10.00 10.00 Washed Wood Ash 50.00 50.00 Cedar Heights Redart 40.00 40.00 Totals: 100.00 % 100.00 gm Comments: CM 03-92 p.85 --------- All of these glaze recipes are given without any representation of accuracy or safety. They may work, they may not. They may be safe when fired or they may not. All of the materials used in them have hazards associated with them. You must be have sufficient training in the hazards before you use the the materials. You will have to determine the suitability and safety for your use. Do not assume that a lack of a warning about a material means that it is safe. Boric Acid: May react with bases ( soda ash is one) and release gases. Do not mix Boric Acid Glazes in small necked bottles or those with tight fitting lids. ----------------",
      "createdBy": "Glazy Admin",
      "source": "glazy.org",
      "url": "https://glazy.org/recipes/5153"
    },
    {
      "id": 4918,
      "code": "GLAZY-4918",
      "name": "Hooven's Clear Glaze",
      "cone": "10",
      "surface": "",
      "transparency": "",
      "atmosphere": "Oxidation, Reduction",
      "subtype": "Glaze - Clear",
      "ingredients": [
        {
          "material": "Cornwall Stone",
          "amount": 79.0
        },
        {
          "material": "Whiting",
          "amount": 9.0
        },
        {
          "material": "Zinc Oxide",
          "amount": 7.0
        },
        {
          "material": "EP Kaolin",
          "amount": 5.0
        }
      ],
      "description": "This recipe was imported from Louis Katz's Hyperglaze database available on his website: http://falcon.tamucc.edu/lkatz/allglazes.txt More information about Louis Katz can be found on his website, http://www.louiskatz.net/ Louis Katz Notes: I am not a safety expert and any information contained in this file about safety should be ignored in favor of advice from experts. All of the materials in all glazes are potentially hazardous. All of these glaze recipes are given without any representation of accuracy or safety. They may work, they may not. They may be safe when fired or they may not. All of the materials used in them have hazards associated with them. You must be have sufficient training in the hazards before you use the the materials. You will have to determine the suitability and safety for your use. Do not assume that a lack of a warning about a material means that it is safe. Cone: 10 Color: clear Firing: Ox. or Red. Recipe: Percent Batch Whiting 9.00 9.00 Zinc Oxide 7.00 7.00 Cornwall Stone 79.00 79.00 EPK 5.00 5.00 Totals: 100.00 % 100.00 gm Comments: CM 03-94 p.38",
      "createdBy": "Glazy Admin",
      "source": "glazy.org",
      "url": "https://glazy.org/recipes/4918"
    },
    {
      "id": 202569,
      "code": "GLAZY-202569",
      "name": "Hopeful skies -various oxides and stains",
      "cone": "6",
      "surface": "Glossy",
      "transparency": "Transparent",
      "atmosphere": "Oxidation",
      "subtype": "Glaze",
      "ingredients": [
        {
          "material": "Silica",
          "amount": 25.86
        },
        {
          "material": "Quantum AP200F Potassium Feldspar",
          "amount": 25.86
        },
        {
          "material": "Kaolin Eckalite 1 (IMERYS Australia)",
          "amount": 22.41
        },
        {
          "material": "Ferro Frit 3134",
          "amount": 14.66
        },
        {
          "material": "Calcite omay 10 AU",
          "amount": 11.21
        }
      ],
      "description": "",
      "createdBy": "Erin Boulton",
      "source": "glazy.org",
      "url": "https://glazy.org/recipes/202569"
    },
    {
      "id": 381,
      "code": "GLAZY-381",
      "name": "Hopper Crawl",
      "cone": "10",
      "surface": "",
      "transparency": "Opaque",
      "atmosphere": "Oxidation, Reduction",
      "subtype": "Glaze - Specialty - Crawling",
      "ingredients": [
        {
          "material": "Magnesium carbonate",
          "amount": 31.0
        },
        {
          "material": "Kona F-4 feldspar",
          "amount": 30.0
        },
        {
          "material": "EP Kaolin",
          "amount": 19.0
        },
        {
          "material": "Ferro Frit 3134",
          "amount": 10.0
        },
        {
          "material": "Talc",
          "amount": 8.0
        },
        {
          "material": "Ferro Frit 3195",
          "amount": 6.0
        },
        {
          "material": "Zinc Oxide",
          "amount": 6.0
        }
      ],
      "description": "Glaze Type: Texture I have used Robbin Hoppers LG1 (ceramic spectrum p. 211) up to cone 10 and even in salt and it does fine. Nancy Udell",
      "createdBy": "Glazy Admin",
      "source": "glazy.org",
      "url": "https://glazy.org/recipes/381"
    },
    {
      "id": 28423,
      "code": "GLAZY-28423",
      "name": "Hopper Reticulated Glaze (base)",
      "cone": "04 - 10",
      "surface": "Matte",
      "transparency": "Opaque",
      "atmosphere": "Oxidation, Reduction",
      "subtype": "Glaze - Specialty - Crawling",
      "ingredients": [
        {
          "material": "Magnesium carbonate",
          "amount": 30.0
        },
        {
          "material": "Soda Feldspar",
          "amount": 29.0
        },
        {
          "material": "Kaolin",
          "amount": 18.1
        },
        {
          "material": "Ferro Frit 3134",
          "amount": 9.6
        },
        {
          "material": "Talc",
          "amount": 7.6
        },
        {
          "material": "Ferro Frit 3195",
          "amount": 5.7
        }
      ],
      "additionals": [
        {
          "material": "Zinc Oxide",
          "amount": 5.7
        }
      ],
      "description": "First published in Ceramics Monthly in 2013. Robin Hopper reticulated (crawling) glaze recipe. The glaze fuses greatly at the higher temperature (Cone 9), giving smooth surfaces, whereas, at the lower temperatures (Cone 6), the glaze will be either beaded or dry and crispy like dried mud. The glaze may be colored with any colorants and stains. Hopper recommends that the glaze be applied over a simple black slip in order to intensify the color of the covering glaze. Any black slip would be suitable to use. Other colored background slips greatly extend the possibilities of palette. Note: This glaze should not be used on surfaces that come into contact with food.",
      "createdBy": "Patrick Hurley",
      "source": "glazy.org",
      "url": "https://glazy.org/recipes/28423"
    },
    {
      "id": 1263,
      "code": "GLAZY-1263",
      "name": "HOPS #2",
      "cone": "6",
      "surface": "",
      "transparency": "",
      "atmosphere": "Oxidation",
      "subtype": "Glaze - White, Off-White",
      "ingredients": [
        {
          "material": "Custer Feldspar",
          "amount": 30.0
        },
        {
          "material": "Gerstley Borate",
          "amount": 25.0
        },
        {
          "material": "Silica",
          "amount": 20.0
        },
        {
          "material": "Whiting",
          "amount": 15.0
        },
        {
          "material": "EP Kaolin",
          "amount": 10.0
        }
      ],
      "additionals": [
        {
          "material": "Superpax",
          "amount": 10.0
        }
      ],
      "description": "^6 in sitter- average bend; on buff stoneware; no soaking; nice glaze but not too white, seemed more of a tan esp. where thin. not the rich fat white that would imitate majolica. my overglazes seemed to run and or bleed together alittle, can definitely see movement in them. glaze fits fine. these results were consistent on all 4 tiles. my overglazes were -by volume sea green stain 1 gerstley borate 1 deep crimson stain 1 gerstley borate 1 ball clay 1 Saturn orange stain 3 gerst. borate 3 ball clay 1 the overglazes tend to seperate more when the base glaze is thicker on both test and at 04 at 04 they are excellent submitted by: Ed Brownlee e-mail:",
      "createdBy": "Glazy Admin",
      "source": "glazy.org",
      "url": "https://glazy.org/recipes/1263"
    },
    {
      "id": 2468,
      "code": "GLAZY-2468",
      "name": "Horsley 1631 Aqua",
      "cone": "6",
      "surface": "Semi-matte",
      "transparency": "",
      "atmosphere": "Oxidation",
      "subtype": "Glaze - Green - Copper",
      "ingredients": [
        {
          "material": "Barium Carbonate",
          "amount": 47.5
        },
        {
          "material": "Nepheline Syenite",
          "amount": 47.5
        },
        {
          "material": "Pemco Frit P-626",
          "amount": 5.0
        }
      ],
      "additionals": [
        {
          "material": "Copper Carbonate",
          "amount": 9.0
        },
        {
          "material": "Bentonite",
          "amount": 4.0
        }
      ],
      "description": "Source/Alternate names: Ceramic Arts Buyers Guide, 2007 Patrick Horsley 1631 Source/Alternate names: similar oxides to Wilson Purple Aqua Firing Notes: cool maximum rate to 900C hold 1 hour Significant Flaw: potentially toxic Notes: Alisa Clausen: Mat, semi opaque, smooth aqua to dark green glaze. Darker and more opaque where thickest. Texture on test tile showed through glaze.",
      "createdBy": "Glazy Admin",
      "source": "glazy.org",
      "url": "https://glazy.org/recipes/2468"
    },
    {
      "id": 2466,
      "code": "GLAZY-2466",
      "name": "Horsley Aqua-Green",
      "cone": "6",
      "surface": "Semi-matte",
      "transparency": "",
      "atmosphere": "",
      "subtype": "Glaze - Green",
      "ingredients": [
        {
          "material": "Barium Carbonate",
          "amount": 50.0
        },
        {
          "material": "Nepheline Syenite",
          "amount": 20.0
        },
        {
          "material": "C & C Ball Clay",
          "amount": 15.0
        },
        {
          "material": "Zinc Oxide",
          "amount": 10.0
        },
        {
          "material": "EP Kaolin",
          "amount": 5.0
        },
        {
          "material": "Copper Carbonate",
          "amount": 2.5
        }
      ],
      "description": "Source/Alternate names: Ceramic Arts Buyers Guide, 2007 Patrick Horsley 1204 Firing Notes: cool maximum rate to 900C hold 1 hour Significant Flaw: underfired,potentially toxic Notes: Alisa Clausen: Dry to underfired, aqua and green glaze.",
      "createdBy": "Glazy Admin",
      "source": "glazy.org",
      "url": "https://glazy.org/recipes/2466"
    },
    {
      "id": 221541,
      "code": "GLAZY-221541",
      "name": "Horsley Iron Yellow",
      "cone": "5 - 7",
      "surface": "Satin-matte",
      "transparency": "Semi-opaque",
      "atmosphere": "Oxidation",
      "subtype": "Glaze - Yellow - Iron",
      "ingredients": [
        {
          "material": "Nepheline Syenite",
          "amount": 26.2
        },
        {
          "material": "Ball Clay",
          "amount": 25.0
        },
        {
          "material": "Alberta Slip",
          "amount": 15.9
        },
        {
          "material": "Dolomite",
          "amount": 10.2
        },
        {
          "material": "Whiting",
          "amount": 10.2
        },
        {
          "material": "Bone Ash",
          "amount": 6.8
        },
        {
          "material": "Talc",
          "amount": 5.7
        }
      ],
      "additionals": [
        {
          "material": "Tin Oxide",
          "amount": 5.7
        },
        {
          "material": "Titanium Dioxide",
          "amount": 5.7
        },
        {
          "material": "Bentonite",
          "amount": 2.0
        }
      ],
      "description": "",
      "createdBy": "Carol Kinney",
      "source": "glazy.org",
      "url": "https://glazy.org/recipes/221541"
    },
    {
      "id": 2473,
      "code": "GLAZY-2473",
      "name": "Horsley Matte Black",
      "cone": "6",
      "surface": "Matte",
      "transparency": "",
      "atmosphere": "Reduction",
      "subtype": "Glaze - Black",
      "ingredients": [
        {
          "material": "Barium Carbonate",
          "amount": 41.0
        },
        {
          "material": "EP Kaolin",
          "amount": 20.0
        },
        {
          "material": "Nepheline Syenite",
          "amount": 20.0
        },
        {
          "material": "Silica",
          "amount": 11.0
        },
        {
          "material": "Lithium Carbonate",
          "amount": 6.0
        }
      ],
      "additionals": [
        {
          "material": "Bentonite",
          "amount": 2.0
        },
        {
          "material": "Chrome Oxide",
          "amount": 2.0
        },
        {
          "material": "Cobalt Carbonate",
          "amount": 2.0
        },
        {
          "material": "Manganese Dioxide",
          "amount": 2.0
        },
        {
          "material": "Red Iron Oxide",
          "amount": 2.0
        }
      ],
      "description": "Source/Alternate names: Ceramic Arts Buyers Guide, 2007 Patrick Horsley 1134C Firing Notes: cool maximum rate to 900C hold 1 hour Significant Flaw: underfired,potentially toxic Notes: Alisa Clausen: fired electric oxidizing. Underfired, mat to dry, opaque, but smooth surface. Very dark brown to black.",
      "createdBy": "Glazy Admin",
      "source": "glazy.org",
      "url": "https://glazy.org/recipes/2473"
    },
    {
      "id": 2467,
      "code": "GLAZY-2467",
      "name": "Horsley Purple/Blue",
      "cone": "6",
      "surface": "Semi-matte",
      "transparency": "",
      "atmosphere": "",
      "subtype": "Glaze - Blue",
      "ingredients": [
        {
          "material": "Barium Carbonate",
          "amount": 40.0
        },
        {
          "material": "Custer Feldspar",
          "amount": 40.0
        },
        {
          "material": "EP Kaolin",
          "amount": 18.0
        },
        {
          "material": "C & C Ball Clay",
          "amount": 2.0
        }
      ],
      "additionals": [
        {
          "material": "Copper Carbonate",
          "amount": 6.0
        }
      ],
      "description": "Source/Alternate names: Ceramic Arts Buyers Guide, 2007 Patrick Horsley 1911 Firing Notes: cool maximum rate to 900C hold 1 hour Significant Flaw: potentially toxic Notes: Alisa Clausen: Semi mat, opaque, smooth dark blue to turquoise glaze. Darkest purple-blue where thickest and aqua and turquoise where thinner around edges and high areas on test tile.",
      "createdBy": "Glazy Admin",
      "source": "glazy.org",
      "url": "https://glazy.org/recipes/2467"
    },
    {
      "id": 2459,
      "code": "GLAZY-2459",
      "name": "Horsley Rust Red Reduction",
      "cone": "6",
      "surface": "",
      "transparency": "",
      "atmosphere": "Oxidation",
      "subtype": "Glaze - Iron",
      "ingredients": [
        {
          "material": "EP Kaolin",
          "amount": 53.6
        },
        {
          "material": "Whiting",
          "amount": 28.6
        },
        {
          "material": "Custer Feldspar",
          "amount": 17.8
        },
        {
          "material": "Ferro Frit 3134",
          "amount": 10.0
        },
        {
          "material": "Red Iron Oxide",
          "amount": 4.0
        }
      ],
      "description": "Source/Alternate names: Pat Horsley Firing Notes: cool maximum rate to 900C hold 1 hour Significant Flaw: underfired Notes: Alisa Clausen: fired electric oxidation. Dry, underfired, ochre yellow and rust brown surface.",
      "createdBy": "Glazy Admin",
      "source": "glazy.org",
      "url": "https://glazy.org/recipes/2459"
    },
    {
      "id": 2463,
      "code": "GLAZY-2463",
      "name": "Horsley Shino Slip",
      "cone": "6",
      "surface": "Matte",
      "transparency": "",
      "atmosphere": "",
      "subtype": "Slip & Engobe - Slip",
      "ingredients": [
        {
          "material": "Alumina Hydrate",
          "amount": 55.0
        },
        {
          "material": "Nepheline Syenite",
          "amount": 30.0
        },
        {
          "material": "Bentonite",
          "amount": 5.0
        },
        {
          "material": "Kona F-4 feldspar",
          "amount": 5.0
        },
        {
          "material": "Spodumene",
          "amount": 5.0
        }
      ],
      "description": "Source/Alternate names: Ceramic Arts Buyers Guide, 2007 Pat Horsley Firing Notes: cool maximum rate to 900C hold 1 hour Notes: Alisa Clausen: Dry, engobe like white surface. Shows slightest sheen where absolute thickest.",
      "createdBy": "Glazy Admin",
      "source": "glazy.org",
      "url": "https://glazy.org/recipes/2463"
    },
    {
      "id": 4204,
      "code": "GLAZY-4204",
      "name": "Horsley Variation",
      "cone": "10",
      "surface": "",
      "transparency": "",
      "atmosphere": "Reduction",
      "subtype": "Glaze - Shino",
      "ingredients": [
        {
          "material": "Alumina",
          "amount": 55.0
        },
        {
          "material": "Nepheline Syenite",
          "amount": 30.0
        },
        {
          "material": "Bentonite",
          "amount": 5.0
        },
        {
          "material": "Spodumene",
          "amount": 5.0
        }
      ],
      "description": "From Steve Davis Website & Blog: http://kazegama.com/ Website: http://kazegamas.com/ Shinos 3: http://kazegamas.com/shinos3.htm Alumina is A-12 Calcined Alumina There are 72 shinos shown on 4 web pages. They are organized from left to right with 3 tiles of the same glaze shown on 3 different clay bodies. They are Aardvark Clay's Nara Porcelain, Long Beach, and Black Mountain. Every shino was glazed with a doulble dip, waxed with a simple \"S\" pattern, and left to dry for 2 weeks to grow sulfates on the surface. The \"S\" pattern has no sulfate build up. A medium reduction was started at cone 012 through cone 2. From there the kiln was fired in neutral to cone 10.",
      "createdBy": "Steve Davis",
      "source": "glazy.org",
      "url": "https://glazy.org/recipes/4204"
    },
    {
      "id": 8900,
      "code": "GLAZY-8900",
      "name": "Horsley's Satin Matte White",
      "cone": "10",
      "surface": "Satin-matte",
      "transparency": "Opaque",
      "atmosphere": "Reduction",
      "subtype": "Glaze",
      "ingredients": [
        {
          "material": "Custer Feldspar",
          "amount": 49.19
        },
        {
          "material": "Whiting",
          "amount": 25.95
        },
        {
          "material": "Kentucky OM #4 Ball Clay",
          "amount": 21.62
        },
        {
          "material": "EP Kaolin",
          "amount": 3.24
        }
      ],
      "additionals": [
        {
          "material": "Zircopax",
          "amount": 12.97
        },
        {
          "material": "Titanium Dioxide",
          "amount": 4.86
        },
        {
          "material": "Zinc Oxide",
          "amount": 4.86
        }
      ],
      "description": "This is warm white glaze that the students in our program love. It breaks well over texture. White where thick and tan/brown where thin. Doesn't run by itself. Works well with other glazes.",
      "createdBy": "IU Southeast Ceramics",
      "source": "glazy.org",
      "url": "https://glazy.org/recipes/8900"
    },
    {
      "id": 12944,
      "code": "GLAZY-12944",
      "name": "HOS 1 ekwc",
      "cone": "8 - 10",
      "surface": "Semi-glossy",
      "transparency": "",
      "atmosphere": "Oxidation",
      "subtype": "Glaze - Clear",
      "ingredients": [
        {
          "material": "Silica",
          "amount": 37.0
        },
        {
          "material": "Nepheline Syenite",
          "amount": 26.0
        },
        {
          "material": "Whiting",
          "amount": 20.0
        },
        {
          "material": "Kaolin",
          "amount": 17.0
        }
      ],
      "description": "Hoogbak Satijn Opaak glazuur vanuit het boek van het EKWC: Satin Gloss Base glaze. A typical lime-alkali glaze recipe: the main fluxes are nepheline syenite and whiting. Due to its high viscosity this glaze shows many very fine bubbles resulting in a subtle gloss and semi-transparency. It reacts well to ceramic pigments. An interesting silvery matt surface can be obtained by adding 27% manganese oxide and 3% copper oxide. A combination of 4-5% manganese, 5% copper and 9% cobalt carbonate will yield a shiny, slivery metallic result.",
      "createdBy": "Keramiek Academie",
      "source": "glazy.org",
      "url": "https://glazy.org/recipes/12944"
    },
    {
      "id": 31059,
      "code": "GLAZY-31059",
      "name": "HTB Nora's 8",
      "cone": "6 - 8",
      "surface": "",
      "transparency": "",
      "atmosphere": "",
      "subtype": "Glaze",
      "ingredients": [
        {
          "material": "Nepheline Syenite Norwegian",
          "amount": 31.0
        },
        {
          "material": "Silica",
          "amount": 27.0
        },
        {
          "material": "Whiting",
          "amount": 16.0
        },
        {
          "material": "Ferro Frit 3134",
          "amount": 15.0
        },
        {
          "material": "Kaolin",
          "amount": 11.0
        }
      ],
      "additionals": [
        {
          "material": "Tin Oxide",
          "amount": 2.5
        },
        {
          "material": "Chrome Oxide",
          "amount": 0.5
        }
      ],
      "description": "",
      "createdBy": "glazuurLAB",
      "source": "glazy.org",
      "url": "https://glazy.org/recipes/31059"
    },
    {
      "id": 12943,
      "code": "GLAZY-12943",
      "name": "HTB1V",
      "cone": "6 - 10",
      "surface": "Glossy",
      "transparency": "Transparent",
      "atmosphere": "Oxidation",
      "subtype": "Glaze - Clear",
      "ingredients": [
        {
          "material": "Potash Feldspar",
          "amount": 30.0
        },
        {
          "material": "Silica",
          "amount": 25.0
        },
        {
          "material": "Calcium borate frit",
          "amount": 15.0
        },
        {
          "material": "Dolomite",
          "amount": 10.0
        },
        {
          "material": "Kaolin",
          "amount": 10.0
        },
        {
          "material": "Zinc Oxide",
          "amount": 10.0
        }
      ],
      "description": "Hoogbak Transparant Blink 1: glanzend tussen 1240\u00b0 en 1260\u00b0C geeft goed met de meeste kleuren, reageert goed op stains. In de variatie zit meer Al2O3 zodat de glazuur minder lopend is. Nog testen of de kleur-reactie nog steeds goed is.",
      "createdBy": "Keramiek Academie",
      "source": "glazy.org",
      "url": "https://glazy.org/recipes/12943"
    },
    {
      "id": 12938,
      "code": "GLAZY-12938",
      "name": "HTBx1",
      "cone": "6 - 10",
      "surface": "Glossy",
      "transparency": "Transparent",
      "atmosphere": "Oxidation",
      "subtype": "Glaze - Clear",
      "ingredients": [
        {
          "material": "Silica",
          "amount": 30.0
        },
        {
          "material": "Potash Feldspar",
          "amount": 21.0
        },
        {
          "material": "Calcium borate frit",
          "amount": 20.0
        },
        {
          "material": "Zinc Oxide",
          "amount": 18.0
        },
        {
          "material": "Dolomite",
          "amount": 11.0
        }
      ],
      "description": "Hoogbak blinkend, hoog silicium, weinig aluminium... runny...",
      "createdBy": "Keramiek Academie",
      "source": "glazy.org",
      "url": "https://glazy.org/recipes/12938"
    },
    {
      "id": 12949,
      "code": "GLAZY-12949",
      "name": "HTM 1 ekwc",
      "cone": "6 - 7",
      "surface": "",
      "transparency": "",
      "atmosphere": "Oxidation",
      "subtype": "Glaze - Clear",
      "ingredients": [
        {
          "material": "Nepheline Syenite",
          "amount": 58.0
        },
        {
          "material": "Kaolin",
          "amount": 14.0
        },
        {
          "material": "Whiting",
          "amount": 13.0
        },
        {
          "material": "Silica",
          "amount": 12.0
        },
        {
          "material": "Zinc Oxide",
          "amount": 3.0
        }
      ],
      "description": "Hoogbak Transparant Mat uit het boek van het EKWC: Aluminium Matt base glaze. The recipe gives a surface that varies from satin matt to matt (depending on the pigments used). A bronze coloured glaze can be obtained by adding 5% copper oxide and 25 manganese oxide. Reducing the quartz tot 8% and increasing the whiting up to 17% can give a more matt surface.",
      "createdBy": "Keramiek Academie",
      "source": "glazy.org",
      "url": "https://glazy.org/recipes/12949"
    },
    {
      "id": 16950,
      "code": "GLAZY-16950",
      "name": "HTM JV_1",
      "cone": "5 - 6",
      "surface": "",
      "transparency": "Semi-opaque",
      "atmosphere": "Oxidation",
      "subtype": "Glaze - Clear",
      "ingredients": [
        {
          "material": "Nepheline Syenite",
          "amount": 36.0
        },
        {
          "material": "Talc",
          "amount": 17.0
        },
        {
          "material": "Wollastonite",
          "amount": 17.0
        },
        {
          "material": "Silica",
          "amount": 16.0
        },
        {
          "material": "Zinc Oxide",
          "amount": 11.0
        },
        {
          "material": "Kaolin",
          "amount": 3.0
        }
      ],
      "description": "satin-matt crystalized glaze, cone 6",
      "createdBy": "Jeannine Vrins",
      "source": "glazy.org",
      "url": "https://glazy.org/recipes/16950"
    },
    {
      "id": 2819,
      "code": "GLAZY-2819",
      "name": "Hunter Green",
      "cone": "10",
      "surface": "Matte",
      "transparency": "",
      "atmosphere": "Reduction",
      "subtype": "Glaze - Green - Chrome",
      "ingredients": [
        {
          "material": "Soda Feldspar",
          "amount": 60.0
        },
        {
          "material": "EP Kaolin",
          "amount": 20.0
        },
        {
          "material": "Dolomite",
          "amount": 10.0
        },
        {
          "material": "Silica",
          "amount": 10.0
        },
        {
          "material": "Whiting",
          "amount": 10.0
        }
      ],
      "additionals": [
        {
          "material": "Chrome Oxide",
          "amount": 2.2
        },
        {
          "material": "Cobalt Carbonate",
          "amount": 1.1
        }
      ],
      "description": "Source/Alternate names: Barbara Murphy Notes: Barbara Murphy: I have been working with it for about 8 years. It is quite repeatable, not too reduction sensitive, and does not move unless you mix or overlap with other glazes. I use it with an oatmeal glaze that looks pretty good.",
      "createdBy": "Glazy Admin",
      "source": "glazy.org",
      "url": "https://glazy.org/recipes/2819"
    },
    {
      "id": 6520,
      "code": "GLAZY-6520",
      "name": "Hunter Green",
      "cone": "5 - 8",
      "surface": "Glossy",
      "transparency": "Opaque",
      "atmosphere": "Oxidation",
      "subtype": "Glaze",
      "ingredients": [
        {
          "material": "Silica",
          "amount": 27.5
        },
        {
          "material": "Custer Feldspar",
          "amount": 22.5
        },
        {
          "material": "EP Kaolin",
          "amount": 15.0
        },
        {
          "material": "Whiting",
          "amount": 15.0
        },
        {
          "material": "Ferro Frit 3124",
          "amount": 12.5
        },
        {
          "material": "Gerstley Borate",
          "amount": 7.5
        }
      ],
      "additionals": [
        {
          "material": "Chrome Oxide",
          "amount": 2.0
        },
        {
          "material": "Red Iron Oxide",
          "amount": 1.0
        }
      ],
      "description": "Opaque earthy Chrome Green. Has not been tested in reduction atmosphere. Highest temperature test sample I've done with this glaze is Cone 8. Lowest temperature I've fired this to is Cone 5. Very consistent glaze. Very Stable. Has occasional black speckles when used on clay bodies with traces of iron. Turns dark brown on darker clay bodies such as Cone 10 Black Mountain. The hotter the glaze fires, the darker brown it turns. Stay bellow a cone 7 and it will be green.",
      "createdBy": "Mark Quinto",
      "source": "glazy.org",
      "url": "https://glazy.org/recipes/6520"
    },
    {
      "id": 470,
      "code": "GLAZY-470",
      "name": "Hunter Green 2",
      "cone": "10",
      "surface": "",
      "transparency": "",
      "atmosphere": "",
      "subtype": "Glaze - Green",
      "ingredients": [
        {
          "material": "Soda Feldspar",
          "amount": 54.55
        },
        {
          "material": "EP Kaolin",
