Repository: MrSeldon/argilev2

File: data/glazes/glazy.json (part 140 of 315)
{
          "amount": 18.18
        },
        {
          "material": "Dolomite",
          "amount": 9.09
        },
        {
          "material": "Silica",
          "amount": 9.09
        },
        {
          "material": "Whiting",
          "amount": 9.09
        }
      ],
      "additionals": [
        {
          "material": "Chrome Oxide",
          "amount": 1.82
        },
        {
          "material": "Cobalt Carbonate",
          "amount": 0.91
        }
      ],
      "description": "Good luck. Barbara Murphy, dave murphy Waterloo, Ontario I use this green in ^10 reduction but it translates very well to ox. It is not reduction sensitive and is very reliable.",
      "createdBy": "Glazy Admin",
      "source": "glazy.org",
      "url": "https://glazy.org/recipes/470"
    },
    {
      "id": 5830,
      "code": "GLAZY-5830",
      "name": "HVAR Shino #3",
      "cone": "10 - 12",
      "surface": "Satin",
      "transparency": "Semi-opaque",
      "atmosphere": "Salt & Soda, Wood",
      "subtype": "Glaze - Shino - Traditional",
      "ingredients": [
        {
          "material": "Potash Feldspar",
          "amount": 1.0
        },
        {
          "material": "HVAR Ball Clay",
          "amount": 1.0
        },
        {
          "material": "Nepheline Syenite Norwegian",
          "amount": 1.0
        }
      ],
      "description": "Shino no 3, used at the annual Anglian Potters pot camp in the Salt, soda and wood kilns Colour is very pale",
      "createdBy": "Anglian Potters",
      "source": "glazy.org",
      "url": "https://glazy.org/recipes/5830"
    },
    {
      "id": 4205,
      "code": "GLAZY-4205",
      "name": "Hybrid Orange",
      "cone": "10",
      "surface": "",
      "transparency": "",
      "atmosphere": "Reduction",
      "subtype": "Glaze - Shino",
      "ingredients": [
        {
          "material": "Nepheline Syenite",
          "amount": 37.2
        },
        {
          "material": "Kentucky OM #4 Ball Clay",
          "amount": 29.6
        },
        {
          "material": "Spodumene",
          "amount": 23.0
        },
        {
          "material": "Soda Ash",
          "amount": 4.9
        },
        {
          "material": "EP Kaolin",
          "amount": 2.9
        },
        {
          "material": "Salt",
          "amount": 1.5
        },
        {
          "material": "Bentonite",
          "amount": 1.0
        }
      ],
      "description": "From Steve Davis Website & Blog: http://kazegama.com/ Website: http://kazegamas.com/ Shinos 3: http://kazegamas.com/shinos3.htm There are 72 shinos shown on 4 web pages. They are organized from left to right with 3 tiles of the same glaze shown on 3 different clay bodies. They are Aardvark Clay's Nara Porcelain, Long Beach, and Black Mountain. Every shino was glazed with a doulble dip, waxed with a simple \"S\" pattern, and left to dry for 2 weeks to grow sulfates on the surface. The \"S\" pattern has no sulfate build up. A medium reduction was started at cone 012 through cone 2. From there the kiln was fired in neutral to cone 10.",
      "createdBy": "Steve Davis",
      "source": "glazy.org",
      "url": "https://glazy.org/recipes/4205"
    },
    {
      "id": 5769,
      "code": "GLAZY-5769",
      "name": "Hymen's Basic Matte",
      "cone": "10",
      "surface": "",
      "transparency": "",
      "atmosphere": "Oxidation, Reduction",
      "subtype": "Glaze - White, Off-White",
      "ingredients": [
        {
          "material": "Dolomite",
          "amount": 110.0
        },
        {
          "material": "Kaolin",
          "amount": 90.0
        },
        {
          "material": "Kona F-4 feldspar",
          "amount": 90.0
        },
        {
          "material": "Whiting",
          "amount": 30.0
        },
        {
          "material": "Silica",
          "amount": 25.0
        }
      ],
      "description": "NOTE: This recipe was imported from Triangle Potter's Guild Glaze Recipes published November, 1988 Source: Dawn Hoyle 90 f4 feldspar 110 dolomite 90 kaolin 30 whiting 25 flint Can be used on either porcelain (a creamy color) or stoneware (yellow with brown spots). I use this in reduction firing, but others have used it in oxidation.",
      "createdBy": "Glazy Admin",
      "source": "glazy.org",
      "url": "https://glazy.org/recipes/5769"
    },
    {
      "id": 472,
      "code": "GLAZY-472",
      "name": "Ian Currie T.S.1",
      "cone": "10",
      "surface": "",
      "transparency": "",
      "atmosphere": "Oxidation, Reduction",
      "subtype": "Glaze - Iron - Tessha, Hare's Fur",
      "ingredients": [
        {
          "material": "Potash Feldspar",
          "amount": 39.48
        },
        {
          "material": "Silica",
          "amount": 33.38
        },
        {
          "material": "Whiting",
          "amount": 11.79
        },
        {
          "material": "Kaolin",
          "amount": 9.2
        },
        {
          "material": "Talc",
          "amount": 6.15
        }
      ],
      "additionals": [
        {
          "material": "Red Iron Oxide",
          "amount": 11.99
        }
      ],
      "description": "Frank Martin Art Deparment/Ceranics 92nd street YM-YWHA 1395 Lexington Ave NY, NY. 10128 Frank Martin on fri 1 aug 97 Steve there seems to be a question as to what defines a Tessha Glaze. It's definitely a Iron Saturated glaze type, whether or not any of these glazes below fit your idea of what one is let me know. I tend to feel that this glaze type will work best in the middle or the lower half of the kiln for a good medium reduction. The thickness of the glaze I feel is also important. Don't apply to thinly. When testing small amounts of glazes I like to start out with equal milliliters of water as grams of glaze. Later if it is a winner, there's no guessing how much water to add. Here are some glazes to try, good luck. BOUBARIC TESSHA SATURATE IRON Ian Currie T.S.1 CONE 10 REDUCTION Potash Feldspar 39.5 Talc 6.15 Whiting 11.8 Kaolin 9.2 Silica 33.4 Red Iron Oxide 12.0",
      "createdBy": "Glazy Admin",
      "source": "glazy.org",
      "url": "https://glazy.org/recipes/472"
    },
    {
      "id": 43307,
      "code": "GLAZY-43307",
      "name": "Ian Symons Satin Clear",
      "cone": "04 - 03",
      "surface": "",
      "transparency": "",
      "atmosphere": "",
      "subtype": "Glaze - Clear",
      "ingredients": [
        {
          "material": "Ferro Frit 3124",
          "amount": 75.5
        },
        {
          "material": "EP Kaolin",
          "amount": 9.4
        },
        {
          "material": "Nepheline Syenite",
          "amount": 9.4
        },
        {
          "material": "Lithium Carbonate",
          "amount": 3.8
        },
        {
          "material": "Bentonite",
          "amount": 1.9
        }
      ],
      "description": "From Virginia Scotchie's Clay and Glaze Compendium",
      "createdBy": "Glazy Admin",
      "source": "glazy.org",
      "url": "https://glazy.org/recipes/43307"
    },
    {
      "id": 51104,
      "code": "GLAZY-51104",
      "name": "Ian's Amber Ash (test)",
      "cone": "9 - 10",
      "surface": "Semi-glossy",
      "transparency": "Transparent",
      "atmosphere": "Reduction",
      "subtype": "Glaze - Iron - Amber",
      "ingredients": [
        {
          "material": "Custer Feldspar",
          "amount": 27.5
        },
        {
          "material": "Mixed wood ash",
          "amount": 25.0
        },
        {
          "material": "Silica",
          "amount": 15.5
        },
        {
          "material": "Whiting",
          "amount": 13.5
        },
        {
          "material": "EP Kaolin",
          "amount": 11.5
        },
        {
          "material": "Cornwall Stone",
          "amount": 7.5
        },
        {
          "material": "Red Iron Oxide",
          "amount": 5.0
        }
      ],
      "description": "Runs! Mattes out easily on cooling.",
      "createdBy": "Ian Hall-Hough",
      "source": "glazy.org",
      "url": "https://glazy.org/recipes/51104"
    },
    {
      "id": 19939,
      "code": "GLAZY-19939",
      "name": "Ice Blue Celadon",
      "cone": "10",
      "surface": "Glossy",
      "transparency": "Transparent",
      "atmosphere": "Reduction",
      "subtype": "Glaze - Iron - Celadon - Blue",
      "ingredients": [
        {
          "material": "Cornwall Stone",
          "amount": 60.0
        },
        {
          "material": "Wollastonite",
          "amount": 17.0
        },
        {
          "material": "Grolleg Kaolin",
          "amount": 11.0
        },
        {
          "material": "Dolomite",
          "amount": 6.0
        },
        {
          "material": "Silica",
          "amount": 6.0
        },
        {
          "material": "Bentonite",
          "amount": 2.0
        },
        {
          "material": "Red Iron Oxide",
          "amount": 0.5
        }
      ],
      "description": "",
      "createdBy": "Cecilia Secaira",
      "source": "glazy.org",
      "url": "https://glazy.org/recipes/19939"
    },
    {
      "id": 30014,
      "code": "GLAZY-30014",
      "name": "Ice Blue Celadon",
      "cone": "10",
      "surface": "Glossy",
      "transparency": "Transparent",
      "atmosphere": "Reduction",
      "subtype": "Glaze - Iron - Celadon - Blue",
      "ingredients": [
        {
          "material": "Custer Feldspar",
          "amount": 50.15
        },
        {
          "material": "Silica",
          "amount": 32.44
        },
        {
          "material": "Whiting",
          "amount": 12.86
        },
        {
          "material": "Barium Carbonate",
          "amount": 4.55
        }
      ],
      "additionals": [
        {
          "material": "Bentonite",
          "amount": 2.0
        },
        {
          "material": "Black Iron Oxide",
          "amount": 1.0
        }
      ],
      "description": "Pale transparent blue. Best over white clay or white slip. It's not necessary, but ball milling for 2-4 hours will remove any speckling.",
      "createdBy": "IU Southeast Ceramics",
      "source": "glazy.org",
      "url": "https://glazy.org/recipes/30014"
    },
    {
      "id": 473,
      "code": "GLAZY-473",
      "name": "Ice Ice Baby",
      "cone": "10",
      "surface": "Semi-glossy",
      "transparency": "Translucent",
      "atmosphere": "Reduction",
      "subtype": "Glaze - Specialty - Crackle",
      "ingredients": [
        {
          "material": "Nepheline Syenite",
          "amount": 54.82
        },
        {
          "material": "Custer Feldspar",
          "amount": 29.9
        },
        {
          "material": "Talc",
          "amount": 4.98
        },
        {
          "material": "Bone Ash",
          "amount": 4.32
        },
        {
          "material": "EP Kaolin",
          "amount": 3.99
        },
        {
          "material": "Ferro Frit 3134",
          "amount": 1.99
        }
      ],
      "description": "BIG crackle when thick. John Britt in Ceramics Mo. Nov. 2011. NOt recommended for functional ware. Glaze both sides of ware, as uneven pressure may cause dunting. Bone ash may cause flocculation and the raw glaze will crack off. Deflocculate if needed. Apply thick. Additions of color > 1% will stop crackle formation.",
      "createdBy": "Glazy Admin",
      "source": "glazy.org",
      "url": "https://glazy.org/recipes/473"
    },
    {
      "id": 29721,
      "code": "GLAZY-29721",
      "name": "Ice Ice Baby",
      "cone": "4 - 7",
      "surface": "Semi-glossy",
      "transparency": "Transparent",
      "atmosphere": "Oxidation, Neutral, Reduction",
      "subtype": "Glaze - Clear",
      "ingredients": [
        {
          "material": "Ferro Frit 3134",
          "amount": 26.0
        },
        {
          "material": "Silica",
          "amount": 26.0
        },
        {
          "material": "Potash Feldspar",
          "amount": 22.0
        },
        {
          "material": "Kaolin",
          "amount": 17.0
        },
        {
          "material": "Talc",
          "amount": 5.0
        },
        {
          "material": "Whiting",
          "amount": 4.0
        }
      ],
      "description": "From John Britt's \"The Complete Guide to Mid-Range Glazes\" page 72. Modified to substitute Potash Feldspar for Custer Feldspar Clear and glossy clear, this is a good liner glaze. Milky when thick. Spray thinly when glazing over underglazes. Avoid dipping to prevent cross-contamination with other glazes, oxides or underglazes.",
      "createdBy": "Gabriel",
      "source": "glazy.org",
      "url": "https://glazy.org/recipes/29721"
    },
    {
      "id": 16962,
      "code": "GLAZY-16962",
      "name": "Icelandic Basalt Glaze",
      "cone": "5 - 6",
      "surface": "",
      "transparency": "Translucent",
      "atmosphere": "Oxidation",
      "subtype": "Glaze - Green",
      "ingredients": [
        {
          "material": "Gerstley Borate",
          "amount": 27.0
        },
        {
          "material": "Nepheline Syenite",
          "amount": 27.0
        },
        {
          "material": "Tholeiite Volcano - Icelandic Basalt",
          "amount": 27.0
        },
        {
          "material": "Silica",
          "amount": 18.0
        },
        {
          "material": "Bentonite",
          "amount": 2.0
        }
      ],
      "description": "",
      "createdBy": "Gabriel Cain",
      "source": "glazy.org",
      "url": "https://glazy.org/recipes/16962"
    },
    {
      "id": 2723,
      "code": "GLAZY-2723",
      "name": "Icing Pink",
      "cone": "6",
      "surface": "Semi-matte",
      "transparency": "",
      "atmosphere": "Oxidation",
      "subtype": "Glaze - Red - Pink",
      "ingredients": [
        {
          "material": "Silica",
          "amount": 41.5
        },
        {
          "material": "Nepheline Syenite",
          "amount": 23.6
        },
        {
          "material": "Whiting",
          "amount": 12.4
        },
        {
          "material": "Lithium Carbonate",
          "amount": 11.2
        },
        {
          "material": "Gerstley Borate",
          "amount": 6.5
        },
        {
          "material": "Rutile",
          "amount": 3.5
        },
        {
          "material": "Tin Oxide",
          "amount": 3.0
        },
        {
          "material": "Magnesium carbonate",
          "amount": 2.8
        },
        {
          "material": "Barium Carbonate",
          "amount": 2.0
        }
      ],
      "description": "Source/Alternate names: Paul Lewing Source/Alternate names: similar oxides to Crystalline Aqua Icing Notes: Alisa Clausen: used Frit 623 for G.B. Smooth, well melted semi matte glaze, a ballerina tutu pink. It showed a white glaze where very thick and a pink glaze where it broke thinner over the texture on test tile.",
      "createdBy": "Glazy Admin",
      "source": "glazy.org",
      "url": "https://glazy.org/recipes/2723"
    },
    {
      "id": 35939,
      "code": "GLAZY-35939",
      "name": "Icing Pink (Copy)",
      "cone": "6 - 10",
      "surface": "Semi-matte",
      "transparency": "",
      "atmosphere": "Oxidation",
      "subtype": "Glaze - Red - Pink",
      "ingredients": [
        {
          "material": "Silica",
          "amount": 41.5
        },
        {
          "material": "Nepheline Syenite",
          "amount": 23.6
        },
        {
          "material": "Whiting",
          "amount": 12.4
        },
        {
          "material": "Lithium Carbonate",
          "amount": 11.2
        },
        {
          "material": "Gerstley Borate",
          "amount": 6.5
        },
        {
          "material": "Magnesium carbonate",
          "amount": 2.8
        },
        {
          "material": "Barium Carbonate",
          "amount": 2.0
        }
      ],
      "additionals": [
        {
          "material": "Rutile",
          "amount": 3.5
        },
        {
          "material": "Tin Oxide",
          "amount": 3.0
        }
      ],
      "description": "Source/Alternate names: Paul Lewing Source/Alternate names: similar oxides to Crystalline Aqua Icing Notes: Alisa Clausen: used Frit 623 for G.B. Smooth, well melted semi matte glaze, a ballerina tutu pink. It showed a white glaze where very thick and a pink glaze where it broke thinner over the texture on test tile.",
      "createdBy": "Ginger",
      "source": "glazy.org",
      "url": "https://glazy.org/recipes/35939"
    },
    {
      "id": 44893,
      "code": "GLAZY-44893",
      "name": "Icing Pink (Copy) (Copy)",
      "cone": "6 - 10",
      "surface": "Semi-matte",
      "transparency": "",
      "atmosphere": "Oxidation",
      "subtype": "Glaze - Red - Pink",
      "ingredients": [
        {
          "material": "Nepheline Syenite",
          "amount": 31.0
        },
        {
          "material": "Silica",
          "amount": 26.5
        },
        {
          "material": "Whiting",
          "amount": 16.5
        },
        {
          "material": "Lithium Carbonate",
          "amount": 8.0
        },
        {
          "material": "Gerstley Borate",
          "amount": 7.0
        },
        {
          "material": "EP Kaolin",
          "amount": 6.5
        },
        {
          "material": "Barium Carbonate",
          "amount": 2.5
        },
        {
          "material": "Magnesium carbonate",
          "amount": 1.0
        }
      ],
      "additionals": [
        {
          "material": "Rutile",
          "amount": 3.5
        },
        {
          "material": "Tin Oxide",
          "amount": 3.0
        }
      ],
      "description": "Source/Alternate names: Paul Lewing Source/Alternate names: similar oxides to Crystalline Aqua Icing Notes: Alisa Clausen: used Frit 623 for G.B. Smooth, well melted semi matte glaze, a ballerina tutu pink. It showed a white glaze where very thick and a pink glaze where it broke thinner over the texture on test tile.",
      "createdBy": "Ginger",
      "source": "glazy.org",
      "url": "https://glazy.org/recipes/44893"
    },
    {
      "id": 17354,
      "code": "GLAZY-17354",
      "name": "Icing Revised V2",
      "cone": "6",
      "surface": "Semi-matte",
      "transparency": "Opaque",
      "atmosphere": "Oxidation",
      "subtype": "Glaze",
      "ingredients": [
        {
          "material": "Silica",
          "amount": 42.71
        },
        {
          "material": "Nepheline Syenite",
          "amount": 24.7
        },
        {
          "material": "Whiting",
          "amount": 12.86
        },
        {
          "material": "Lithium Carbonate",
          "amount": 7.89
        },
        {
          "material": "Gerstley Borate",
          "amount": 6.69
        },
        {
          "material": "Magnesium carbonate",
          "amount": 3.09
        },
        {
          "material": "Strontium Carbonate",
          "amount": 2.06
        }
      ],
      "additionals": [
        {
          "material": "Titanium Dioxide",
          "amount": 9.93
        },
        {
          "material": "Tin Oxide",
          "amount": 3.97
        },
        {
          "material": "Cobalt Carbonate",
          "amount": 0.25
        }
      ],
      "description": "Semi-matte blue/green On a 539 clay body tile with black and white slip",
      "createdBy": "glazy_squirrels",
      "source": "glazy.org",
      "url": "https://glazy.org/recipes/17354"
    },
    {
      "id": 114617,
      "code": "GLAZY-114617",
      "name": "Icing sugar",
      "cone": "5 - 6",
      "surface": "Satin-matte",
      "transparency": "Opaque",
      "atmosphere": "",
      "subtype": "Glaze - White, Off-White",
      "ingredients": [
        {
          "material": "Quantum AP200F Potassium Feldspar",
          "amount": 33.02
        },
        {
          "material": "Ferro Frit 4113",
          "amount": 25.99
        },
        {
          "material": "Kaolin Eckalite 1 (IMERYS Australia)",
          "amount": 22.73
        },
        {
          "material": "Whiting",
          "amount": 18.26
        }
      ],
      "additionals": [
        {
          "material": "Zircopax",
          "amount": 6.0
        }
      ],
      "description": "Leach 4321 adjusted to be matt and opaque, then further adjusted to be cone 6. I have just added a revision of this glaze Blue Sugar which is what is shown in the test tiles. I have done a separate recipe for a version with stains - Gelato. This recipe carries colours beautifully. Notes about my glaze recipes using Australian materials",
      "createdBy": "Kim Ulrick",
      "source": "glazy.org",
      "url": "https://glazy.org/recipes/114617"
    },
    {
      "id": 38238,
      "code": "GLAZY-38238",
      "name": "Icy blue",
      "cone": "8 - 9",
      "surface": "Glossy",
      "transparency": "Semi-opaque",
      "atmosphere": "Oxidation",
      "subtype": "Glaze - Blue",
      "ingredients": [
        {
          "material": "Potash Feldspar",
          "amount": 32.61
        },
        {
          "material": "Silica",
          "amount": 18.48
        },
        {
          "material": "Frit 4124",
          "amount": 18.48
        },
        {
          "material": "Whiting",
          "amount": 14.13
        },
        {
          "material": "Kaolin",
          "amount": 10.87
        },
        {
          "material": "Tin Oxide",
          "amount": 5.43
        }
      ],
      "additionals": [
        {
          "material": "Copper Carbonate",
          "amount": 0.5
        }
      ],
      "description": "A copy of Blue Skies, except have added a specific frit that I actually have access to, and had to swap out Soda Feldspar with Potash Feldspar because it's still not available to buy. While I was at it, I adjusted the flux ratios, but it is at exactly the same place on the graph as Blue Skies. Blue Skies: https://glazy.org/recipes/22228 Southern Ocean: https://glazy.org/recipes/38239",
      "createdBy": "Kim Ulrick",
      "source": "glazy.org",
      "url": "https://glazy.org/recipes/38238"
    },
    {
      "id": 38499,
      "code": "GLAZY-38499",
      "name": "Icy Blue",
      "cone": "06 - 03",
      "surface": "Semi-glossy",
      "transparency": "Transparent",
      "atmosphere": "Oxidation, Neutral, Reduction",
      "subtype": "Glaze - Blue",
      "ingredients": [
        {
          "material": "Ferro Frit 3124",
          "amount": 29.0
        },
        {
          "material": "Gerstley Borate",
          "amount": 25.0
        },
        {
          "material": "Nepheline Syenite",
          "amount": 19.0
        },
        {
          "material": "Silica",
          "amount": 13.0
        },
        {
          "material": "Calcined Kaolin",
          "amount": 5.0
        },
        {
          "material": "EP Kaolin",
          "amount": 5.0
        },
        {
          "material": "Lithium Carbonate",
          "amount": 4.0
        }
      ],
      "additionals": [
        {
          "material": "Copper Carbonate",
          "amount": 0.4
        }
      ],
      "description": "Recipe adapted by Kari Radasch from a Woody Hughes recipe Published in Ceramics Monthly \"This glaze works best when it is not too thick. If the glaze application is thicker than normal (more than the thickness of a dime) it runs excessively.\"",
      "createdBy": "Nathan Prouty",
      "source": "glazy.org",
      "url": "https://glazy.org/recipes/38499"
    },
    {
      "id": 44179,
      "code": "GLAZY-44179",
      "name": "Icy Opaque Matte",
      "cone": "4",
      "surface": "Matte",
      "transparency": "",
      "atmosphere": "Oxidation",
      "subtype": "Glaze - Specialty",
      "ingredients": [
        {
          "material": "Fluorspar",
          "amount": 40.0
        },
        {
          "material": "EP Kaolin",
          "amount": 30.0
        },
        {
          "material": "Ferro Frit 3124",
          "amount": 30.0
        }
      ],
      "description": "From Virginia Scotchie's Clay and Glaze Compendium",
      "createdBy": "Glazy Admin",
      "source": "glazy.org",
      "url": "https://glazy.org/recipes/44179"
    },
    {
      "id": 23532,
      "code": "GLAZY-23532",
      "name": "idk lol what's an ash glaze",
      "cone": "6",
      "surface": "Semi-glossy",
      "transparency": "Translucent",
      "atmosphere": "Oxidation",
      "subtype": "Glaze - Green - Copper",
      "ingredients": [
        {
          "material": "MDF wood ash",
          "amount": 33.33
        },
        {
          "material": "EP Kaolin",
          "amount": 16.67
        },
        {
          "material": "Silica",
          "amount": 15.33
        },
        {
          "material": "Wollastonite",
          "amount": 13.33
        },
        {
          "material": "G-200 Feldspar",
          "amount": 12.67
        },
        {
          "material": "Magnesium carbonate",
          "amount": 6.67
        },
        {
          "material": "Titanium Dioxide",
          "amount": 2.0
        }
      ],
      "additionals": [
        {
          "material": "Bentonite",
          "amount": 1.33
        },
        {
          "material": "Copper Carbonate",
          "amount": 1.33
        },
        {
          "material": "Rutile",
          "amount": 1.33
        }
      ],
      "description": "i wanted a glossier finish than what i was getting with the tests i was finding in old books. i decided to take my favorite glossy recipes and see what adding 50 wood ash would do for surface effects and flow.",
      "createdBy": "Ginger",
      "source": "glazy.org",
      "url": "https://glazy.org/recipes/23532"
    },
    {
      "id": 1264,
      "code": "GLAZY-1264",
      "name": "IE 13 A",
      "cone": "6",
      "surface": "Glossy",
      "transparency": "",
      "atmosphere": "Oxidation",
      "subtype": "Glaze - Green - Copper",
      "ingredients": [
        {
          "material": "Nepheline Syenite",
          "amount": 36.36
        },
        {
          "material": "Dolomite",
          "amount": 18.18
        },
        {
          "material": "Kaolin",
          "amount": 18.18
        },
        {
          "material": "Silica",
          "amount": 18.18
        },
        {
          "material": "Bone Ash",
          "amount": 5.45
        },
        {
          "material": "Zinc Oxide",
          "amount": 3.64
        }
      ],
      "additionals": [
        {
          "material": "Copper Carbonate",
          "amount": 1.82
        }
      ],
      "description": "Very pale green/tan, darker where pooled, very nice. From Brian Kemp, via Rose Downs on ClayArt listserv. CLAY COLOR/TYPE: Buff Stoneware Fired at 100 degrees per hour to 600 degrees, then free for all to cone 6-7. Kiln Size, Cromarty 25 cu ft. Manufactured in the UK. CONTRIBUTOR: Brian Kemp, Nanyang Technological University, Block B, Room 216, 469 Bukut Timah Rd., Singapore, 1025 TEST SITE: Nanyang Technological University, Singapore",
      "createdBy": "Glazy Admin",
      "source": "glazy.org",
      "url": "https://glazy.org/recipes/1264"
    },
    {
      "id": 1265,
      "code": "GLAZY-1265",
      "name": "IE 130 D",
      "cone": "6",
      "surface": "Dry Matte",
      "transparency": "",
      "atmosphere": "Oxidation",
      "subtype": "Glaze - Blue - Cobalt",
      "ingredients": [
        {
          "material": "Nepheline Syenite",
          "amount": 59.19
        },
        {
          "material": "Barium Carbonate",
          "amount": 36.73
        },
        {
          "material": "Ball Clay",
          "amount": 4.08
        }
      ],
      "additionals": [
        {
          "material": "Tin Oxide",
          "amount": 10.2
        },
        {
          "material": "Cobalt Oxide",
          "amount": 0.51
        }
      ],
      "description": "Dry glaze, pale blue with vivid blue speckles. From Brian Kemp, via Rose Downs on ClayArt listserv. CLAY COLOR/TYPE: Buff Stoneware Fired at 100 degrees per hour to 600 degrees, then free for all to cone 6-7. Kiln Size, Cromarty 25 cu ft. Manufactured in the UK. CONTRIBUTOR: Brian Kemp, Nanyang Technological University, Block B, Room 216, 469 Bukut Timah Rd., Singapore, 1025 TEST SITE: Nanyang Technological University, Singapore",
      "createdBy": "Glazy Admin",
      "source": "glazy.org",
      "url": "https://glazy.org/recipes/1265"
    },
    {
      "id": 1266,
      "code": "GLAZY-1266",
      "name": "IE 149",
      "cone": "6",
      "surface": "Dry Matte",
      "transparency": "",
      "atmosphere": "Oxidation",
      "subtype": "Glaze - Yellow",
      "ingredients": [
        {
          "material": "Silica",
          "amount": 41.84
        },
        {
          "material": "Potash Feldspar",
          "amount": 34.69
        },
        {
          "material": "Whiting",
          "amount": 17.35
        },
        {
          "material": "Ball Clay",
          "amount": 6.12
        }
      ],
      "additionals": [
        {
          "material": "Praseodymium oxide",
          "amount": 10.2
        },
        {
          "material": "Zircopax",
          "amount": 5.1
        }
      ],
      "description": "Dry, brilliant pale yellow, good as a dry glaze. From Brian Kemp, via Rose Downs on ClayArt listserv. CLAY COLOR/TYPE: Buff Stoneware Fired at 100 degrees per hour to 600 degrees, then free for all to cone 6-7. Kiln Size, Cromarty 25 cu ft. Manufactured in the UK. CONTRIBUTOR: Brian Kemp, Nanyang Technological University, Block B, Room 216, 469 Bukut Timah Rd., Singapore, 1025 TEST SITE: Nanyang Technological University, Singapore",
      "createdBy": "Glazy Admin",
      "source": "glazy.org",
      "url": "https://glazy.org/recipes/1266"
    },
    {
      "id": 1268,
      "code": "GLAZY-1268",
      "name": "IE 2 A",
      "cone": "6",
      "surface": "Semi-matte",
      "transparency": "",
      "atmosphere": "Oxidation",
      "subtype": "Glaze - Blue - Cobalt",
      "ingredients": [
        {
          "material": "Nepheline Syenite",
          "amount": 35.99
        },
        {
          "material": "Barium Carbonate",
          "amount": 22.62
        },
        {
          "material": "Silica",
          "amount": 14.4
        },
        {
          "material": "Gerstley Borate",
          "amount": 10.28
        },
        {
          "material": "Zircopax",
          "amount": 9.25
        },
        {
          "material": "Kaolin",
          "amount": 5.14
        },
        {
          "material": "Lithium Carbonate",
          "amount": 2.06
        },
        {
          "material": "Zinc Oxide",
          "amount": 0.26
        }
      ],
      "additionals": [
        {
          "material": "Cobalt Oxide",
          "amount": 1.54
        },
        {
          "material": "Rutile",
          "amount": 0.51
        }
      ],
      "description": "Very nice semi matt mid to cornflower blue, speckles, paler blue where thinner, very good. From Brian Kemp, via Rose Downs on ClayArt listserv. CLAY COLOR/TYPE: Buff Stoneware Fired at 100 degrees per hour to 600 degrees, then free for all to cone 6-7. Kiln Size, Cromarty 25 cu ft. Manufactured in the UK. CONTRIBUTOR: Brian Kemp, Nanyang Technological University, Block B, Room 216, 469 Bukut Timah Rd., Singapore, 1025 TEST SITE: Nanyang Technological University, Singapore",
      "createdBy": "Glazy Admin",
      "source": "glazy.org",
      "url": "https://glazy.org/recipes/1268"
    },
    {
      "id": 4153,
      "code": "GLAZY-4153",
      "name": "IE 3",
      "cone": "5",
      "surface": "",
      "transparency": "",
      "atmosphere": "Oxidation",
      "subtype": "Glaze - Specialty",
      "ingredients": [
        {
          "material": "Custer Feldspar",
          "amount": 38.72
        },
        {
          "material": "Whiting",
          "amount": 29.04
        },
        {
          "material": "Barium Carbonate",
          "amount": 13.55
        },
        {
          "material": "EP Kaolin",
          "amount": 11.62
        },
        {
          "material": "Ball Clay",
          "amount": 4.84
        },
        {
          "material": "Lithium Carbonate",
          "amount": 1.94
        },
        {
          "material": "Zinc Oxide",
          "amount": 0.29
        }
      ],
      "additionals": [
        {
          "material": "Zircopax",
          "amount": 8.71
        }
      ],
      "description": "From Steve Davis Website: http://kazegamas.com/ Sculpture Glazes / Cone 5 Oxidation: http://kazegamas.com/Sculpture Glazes 5.htm",
      "createdBy": "Steve Davis",
      "source": "glazy.org",
      "url": "https://glazy.org/recipes/4153"
    },
    {
      "id": 1270,
      "code": "GLAZY-1270",
      "name": "IE 30 F",
      "cone": "6",
      "surface": "Dry Matte",
      "transparency": "",
      "atmosphere": "Oxidation",
      "subtype": "Glaze - Turquoise",
      "ingredients": [
        {
          "material": "Nepheline Syenite",
          "amount": 59.19
        },
        {
          "material": "Barium Carbonate",
          "amount": 36.73
        },
        {
          "material": "Ball Clay",
          "amount": 4.08
        }
      ],
      "additionals": [
        {
          "material": "Copper Carbonate",
          "amount": 2.04
        }
      ],
      "description": "Dry, adhered, pale off white to pale turquoise where thicker. From Brian Kemp, via Rose Downs on ClayArt listserv. CLAY COLOR/TYPE: Buff Stoneware Fired at 100 degrees per hour to 600 degrees, then free for all to cone 6-7. Kiln Size, Cromarty 25 cu ft. Manufactured in the UK. CONTRIBUTOR: Brian Kemp, Nanyang Technological University, Block B, Room 216, 469 Bukut Timah Rd., Singapore, 1025 TEST SITE: Nanyang Technological University, Singapore",
      "createdBy": "Glazy Admin",
      "source": "glazy.org",
      "url": "https://glazy.org/recipes/1270"
    },
    {
      "id": 1272,
      "code": "GLAZY-1272",
      "name": "IE 30M",
      "cone": "6",
      "surface": "Dry Matte",
      "transparency": "",
      "atmosphere": "Oxidation",
      "subtype": "Glaze - Green - Copper",
      "ingredients": [
        {
          "material": "Nepheline Syenite",
          "amount": 59.19
        },
        {
          "material": "Barium Carbonate",
          "amount": 36.73
        },
        {
          "material": "Ball Clay",
          "amount": 4.08
        }
      ],
      "additionals": [
        {
          "material": "Copper Carbonate",
          "amount": 3.06
        },
        {
          "material": "Rutile",
          "amount": 3.06
        }
      ],
      "description": "Dry glaze, grey, green tint, darker where thicker. Orange yellow where thin. Moderate aplication. From Brian Kemp, via Rose Downs on ClayArt listserv. CLAY COLOR/TYPE: Buff Stoneware Fired at 100 degrees per hour to 600 degrees, then free for all to cone 6-7. Kiln Size, Cromarty 25 cu ft. Manufactured in the UK. CONTRIBUTOR: Brian Kemp, Nanyang Technological University, Block B, Room 216, 469 Bukut Timah Rd., Singapore, 1025 TEST SITE: Nanyang Technological University, Singapore",
      "createdBy": "Glazy Admin",
      "source": "glazy.org",
      "url": "https://glazy.org/recipes/1272"
    },
    {
      "id": 1273,
      "code": "GLAZY-1273",
      "name": "IE 30N",
      "cone": "6",
      "surface": "Dry Matte",
      "transparency": "",
      "atmosphere": "Oxidation",
      "subtype": "Glaze - Blue - Cobalt",
      "ingredients": [
        {
          "material": "Nepheline Syenite",
          "amount": 58.0
        },
        {
          "material": "Barium Carbonate",
          "amount": 38.0
        },
        {
          "material": "Ball Clay",
          "amount": 4.0
        }
      ],
      "additionals": [
        {
          "material": "Titanium Dioxide",
          "amount": 3.5
        },
        {
          "material": "Cobalt Oxide",
          "amount": 1.5
        }
      ],
      "description": "Dry glaze, mid blue to dark blue where thick. Pale yellow where thin. From Brian Kemp, via Rose Downs on ClayArt listserv. CLAY COLOR/TYPE: Buff Stoneware Fired at 100 degrees per hour to 600 degrees, then free for all to cone 6-7. Kiln Size, Cromarty 25 cu ft. Manufactured in the UK. CONTRIBUTOR: Brian Kemp, Nanyang Technological University, Block B, Room 216, 469 Bukut Timah Rd., Singapore, 1025 TEST SITE: Nanyang Technological University, Singapore",
      "createdBy": "Glazy Admin",
      "source": "glazy.org",
      "url": "https://glazy.org/recipes/1273"
    },
    {
      "id": 1275,
      "code": "GLAZY-1275",
      "name": "IE 4",
      "cone": "6",
      "surface": "Glossy",
      "transparency": "",
      "atmosphere": "Oxidation",
      "subtype": "Glaze - Clear",
      "ingredients": [
        {
          "material": "Nepheline Syenite",
          "amount": 27.4
        },
        {
          "material": "Silica",
          "amount": 27.4
        },
        {
          "material": "Barium Carbonate",
          "amount": 16.44
        },
        {
          "material": "Gerstley Borate",
          "amount": 9.13
        },
        {
          "material": "Zircopax",
          "amount": 8.22
        },
        {
          "material": "Ball Clay",
          "amount": 5.48
        },
        {
          "material": "Whiting",
          "amount": 3.65
        },
        {
          "material": "Lithium Carbonate",
          "amount": 1.83
        },
        {
          "material": "Zinc Oxide",
          "amount": 0.46
        }
      ],
      "description": "Color: with 0.25 Cobalt Carbonate = streaky cornflower blue, with 0.5 Cobalt Carbonate = strong streaky blue From Brian Kemp, Singapore, via CONTRIBUTOR: Brian Kemp Nanyang Technological University Block B, Room 216 469 Bukut Timah Rd. Singapore, 1025 TEST SITE: Nanyang Technological University, Singapore",
      "createdBy": "Glazy Admin",
      "source": "glazy.org",
      "url": "https://glazy.org/recipes/1275"
    },
    {
      "id": 1278,
      "code": "GLAZY-1278",
      "name": "IE 41",
      "cone": "6",
      "surface": "Glossy",
      "transparency": "",
      "atmosphere": "Oxidation",
      "subtype": "Glaze - White, Off-White",
      "ingredients": [
        {
          "material": "Silica",
          "amount": 39.56
        },
        {
          "material": "Nepheline Syenite",
          "amount": 38.46
        },
        {
          "material": "Zinc Oxide",
          "amount": 14.29
        },
        {
          "material": "Magnesium carbonate",
          "amount": 4.4
        },
        {
          "material": "Kaolin",
          "amount": 3.3
        }
      ],
      "description": "Very white, shiny, no craze, excellent. From Brian Kemp, via Rose Downs on ClayArt listserv. CLAY COLOR/TYPE: Buff Stoneware Fired at 100 degrees per hour to 600 degrees, then free for all to cone 6-7. Kiln Size, Cromarty 25 cu ft. Manufactured in the UK. CONTRIBUTOR: Brian Kemp, Nanyang Technological University, Block B, Room 216, 469 Bukut Timah Rd., Singapore, 1025 TEST SITE: Nanyang Technological University, Singapore",
      "createdBy": "Glazy Admin",
      "source": "glazy.org",
      "url": "https://glazy.org/recipes/1278"
    },
    {
      "id": 1279,
      "code": "GLAZY-1279",
      "name": "IE 42",
      "cone": "6",
      "surface": "Glossy",
      "transparency": "Opaque",
      "atmosphere": "Oxidation",
      "subtype": "Glaze - White, Off-White",
      "ingredients": [
        {
          "material": "Potash Feldspar",
          "amount": 49.0
        },
        {
          "material": "Kaolin",
          "amount": 16.0
        },
        {
          "material": "Silica",
          "amount": 16.0
        },
        {
          "material": "Zinc Oxide",
          "amount": 11.0
        },
        {
