Repository: MrSeldon/argilev2

File: data/glazes/glazy.json (part 141 of 315)
{
          "material": "Whiting",
          "amount": 5.0
        },
        {
          "material": "Lithium Carbonate",
          "amount": 3.0
        }
      ],
      "description": "Shiny white, no craze, good. From Brian Kemp, via Rose Downs on ClayArt listserv. CLAY COLOR/TYPE: Buff Stoneware Fired at 100 degrees per hour to 600 degrees, then free for all to cone 6-7. Kiln Size, Cromarty 25 cu ft. Manufactured in the UK. CONTRIBUTOR: Brian Kemp, Nanyang Technological University, Block B, Room 216, 469 Bukut Timah Rd., Singapore, 1025 TEST SITE: Nanyang Technological University, Singapore",
      "createdBy": "Glazy Admin",
      "source": "glazy.org",
      "url": "https://glazy.org/recipes/1279"
    },
    {
      "id": 1280,
      "code": "GLAZY-1280",
      "name": "IE 43",
      "cone": "6",
      "surface": "Semi-matte",
      "transparency": "",
      "atmosphere": "Oxidation",
      "subtype": "Glaze",
      "ingredients": [
        {
          "material": "Barium Carbonate",
          "amount": 41.05
        },
        {
          "material": "Potash Feldspar",
          "amount": 26.32
        },
        {
          "material": "Zinc Oxide",
          "amount": 15.79
        },
        {
          "material": "Silica",
          "amount": 14.74
        },
        {
          "material": "Lithium Carbonate",
          "amount": 2.11
        }
      ],
      "additionals": [
        {
          "material": "Black Nickel Oxide",
          "amount": 4.21
        }
      ],
      "description": "Semi matt, pale coffee brown with blue patches. good. From Brian Kemp, via Rose Downs on ClayArt listserv. CLAY COLOR/TYPE: Buff Stoneware Fired at 100 degrees per hour to 600 degrees, then free for all to cone 6-7. Kiln Size, Cromarty 25 cu ft. Manufactured in the UK. CONTRIBUTOR: Brian Kemp, Nanyang Technological University, Block B, Room 216, 469 Bukut Timah Rd., Singapore, 1025 TEST SITE: Nanyang Technological University, Singapore",
      "createdBy": "Glazy Admin",
      "source": "glazy.org",
      "url": "https://glazy.org/recipes/1280"
    },
    {
      "id": 1281,
      "code": "GLAZY-1281",
      "name": "IE 44",
      "cone": "6",
      "surface": "Glossy",
      "transparency": "",
      "atmosphere": "Oxidation",
      "subtype": "Glaze - Blue - Nickel",
      "ingredients": [
        {
          "material": "Zinc Oxide",
          "amount": 28.42
        },
        {
          "material": "Potash Feldspar",
          "amount": 27.37
        },
        {
          "material": "Barium Carbonate",
          "amount": 25.26
        },
        {
          "material": "Silica",
          "amount": 16.84
        },
        {
          "material": "Lithium Carbonate",
          "amount": 2.11
        }
      ],
      "additionals": [
        {
          "material": "Black Nickel Oxide",
          "amount": 4.21
        }
      ],
      "description": "Shiny, nice dark blue with paler blue speckles, rust on edges, very nice. Uses nickel oxide? or carbonate? From Brian Kemp, via Rose Downs on ClayArt listserv. CLAY COLOR/TYPE: Buff Stoneware Fired at 100 degrees per hour to 600 degrees, then free for all to cone 6-7. Kiln Size, Cromarty 25 cu ft. Manufactured in the UK. CONTRIBUTOR: Brian Kemp, Nanyang Technological University, Block B, Room 216, 469 Bukut Timah Rd., Singapore, 1025 TEST SITE: Nanyang Technological University, Singapore",
      "createdBy": "Glazy Admin",
      "source": "glazy.org",
      "url": "https://glazy.org/recipes/1281"
    },
    {
      "id": 1282,
      "code": "GLAZY-1282",
      "name": "IE 45",
      "cone": "6",
      "surface": "Semi-matte",
      "transparency": "",
      "atmosphere": "Oxidation",
      "subtype": "Glaze - Blue - Nickel",
      "ingredients": [
        {
          "material": "Barium Carbonate",
          "amount": 31.25
        },
        {
          "material": "Potash Feldspar",
          "amount": 21.88
        },
        {
          "material": "Zinc Oxide",
          "amount": 21.88
        },
        {
          "material": "Silica",
          "amount": 17.71
        },
        {
          "material": "Lithium Carbonate",
          "amount": 4.17
        },
        {
          "material": "Kaolin",
          "amount": 3.12
        }
      ],
      "additionals": [
        {
          "material": "Black Nickel Oxide",
          "amount": 4.17
        }
      ],
      "description": "Semi matt, beige/blue with dark red/brown areas. Lighter blue speckles. Very nice, apply thickly for blue. From Brian Kemp, via Rose Downs on ClayArt listserv. CLAY COLOR/TYPE: Buff Stoneware Fired at 100 degrees per hour to 600 degrees, then free for all to cone 6-7. Kiln Size, Cromarty 25 cu ft. Manufactured in the UK. CONTRIBUTOR: Brian Kemp, Nanyang Technological University, Block B, Room 216, 469 Bukut Timah Rd., Singapore, 1025 TEST SITE: Nanyang Technological University, Singapore",
      "createdBy": "Glazy Admin",
      "source": "glazy.org",
      "url": "https://glazy.org/recipes/1282"
    },
    {
      "id": 1283,
      "code": "GLAZY-1283",
      "name": "IE 49",
      "cone": "6",
      "surface": "Glossy",
      "transparency": "",
      "atmosphere": "",
      "subtype": "Glaze - Clear",
      "ingredients": [
        {
          "material": "Silica",
          "amount": 41.84
        },
        {
          "material": "Potash Feldspar",
          "amount": 34.69
        },
        {
          "material": "Whiting",
          "amount": 17.35
        },
        {
          "material": "Ball Clay",
          "amount": 6.12
        }
      ],
      "description": "Shiny, clear white (on white clay) no craze, very good. From Brian Kemp, via Rose Downs on ClayArt listserv. CLAY COLOR/TYPE: Buff Stoneware Fired at 100 degrees per hour to 600 degrees, then free for all to cone 6-7. Kiln Size, Cromarty 25 cu ft. Manufactured in the UK. CONTRIBUTOR: Brian Kemp, Nanyang Technological University, Block B, Room 216, 469 Bukut Timah Rd., Singapore, 1025 TEST SITE: Nanyang Technological University, Singapore",
      "createdBy": "Glazy Admin",
      "source": "glazy.org",
      "url": "https://glazy.org/recipes/1283"
    },
    {
      "id": 1284,
      "code": "GLAZY-1284",
      "name": "IE 50",
      "cone": "6",
      "surface": "Glossy",
      "transparency": "",
      "atmosphere": "",
      "subtype": "Glaze - Clear",
      "ingredients": [
        {
          "material": "Potash Feldspar",
          "amount": 38.18
        },
        {
          "material": "Silica",
          "amount": 24.09
        },
        {
          "material": "Kaolin",
          "amount": 13.45
        },
        {
          "material": "Whiting",
          "amount": 13.36
        },
        {
          "material": "Zinc Oxide",
          "amount": 10.91
        }
      ],
      "description": "Very nice, clear shiny glaze, no craze, very good. From Brian Kemp, via Rose Downs on ClayArt listserv. CLAY COLOR/TYPE: Buff Stoneware Fired at 100 degrees per hour to 600 degrees, then free for all to cone 6-7. Kiln Size, Cromarty 25 cu ft. Manufactured in the UK. CONTRIBUTOR: Brian Kemp, Nanyang Technological University, Block B, Room 216, 469 Bukut Timah Rd., Singapore, 1025 TEST SITE: Nanyang Technological University, Singapore",
      "createdBy": "Glazy Admin",
      "source": "glazy.org",
      "url": "https://glazy.org/recipes/1284"
    },
    {
      "id": 1285,
      "code": "GLAZY-1285",
      "name": "IE 52",
      "cone": "6",
      "surface": "Semi-matte",
      "transparency": "",
      "atmosphere": "Oxidation",
      "subtype": "Glaze - Blue",
      "ingredients": [
        {
          "material": "Nepheline Syenite",
          "amount": 35.0
        },
        {
          "material": "Ball Clay",
          "amount": 24.0
        },
        {
          "material": "Dolomite",
          "amount": 19.0
        },
        {
          "material": "Silica",
          "amount": 19.0
        },
        {
          "material": "Whiting",
          "amount": 3.0
        }
      ],
      "additionals": [
        {
          "material": "Chrome Oxide",
          "amount": 2.0
        },
        {
          "material": "Cobalt Carbonate",
          "amount": 1.0
        }
      ],
      "description": "Semi matt, dark green/blue with chocolate speckles, chocolate on edges, nice. From Brian Kemp, via Rose Downs on ClayArt listserv. CLAY COLOR/TYPE: Buff Stoneware Fired at 100 degrees per hour to 600 degrees, then free for all to cone 6-7. Kiln Size, Cromarty 25 cu ft. Manufactured in the UK. CONTRIBUTOR: Brian Kemp, Nanyang Technological University, Block B, Room 216, 469 Bukut Timah Rd., Singapore, 1025 TEST SITE: Nanyang Technological University, Singapore",
      "createdBy": "Glazy Admin",
      "source": "glazy.org",
      "url": "https://glazy.org/recipes/1285"
    },
    {
      "id": 1286,
      "code": "GLAZY-1286",
      "name": "IE 6",
      "cone": "6",
      "surface": "Semi-matte",
      "transparency": "",
      "atmosphere": "Oxidation",
      "subtype": "Glaze - Blue - Cobalt",
      "ingredients": [
        {
          "material": "Nepheline Syenite",
          "amount": 33.15
        },
        {
          "material": "Wollastonite",
          "amount": 22.1
        },
        {
          "material": "Gerstley Borate",
          "amount": 19.89
        },
        {
          "material": "Ball Clay",
          "amount": 11.05
        },
        {
          "material": "Barium Carbonate",
          "amount": 11.05
        },
        {
          "material": "Lithium Carbonate",
          "amount": 2.76
        }
      ],
      "additionals": [
        {
          "material": "Zircopax",
          "amount": 9.94
        },
        {
          "material": "Cobalt Oxide",
          "amount": 1.1
        }
      ],
      "description": "Kiln Type: kiln type: electric Color: pale blue with darker flecks, darker blue where pooled or thicker. From Brian Kemp, Singapore, via Rose Downs on ClayArt listserv. CLAY COLOR/TYPE: Buff Stoneware Fired at 100 degrees per hour to 600 degrees, then free for all to cone 6-7. Kiln Size, Cromarty 25 cu ft. Manufactured in the UK. CONTRIBUTOR: Brian Kemp Nanyang Technological University Block B, Room 216 469 Bukut Timah Rd. Singapore, 1025 TEST SITE: Nanyang Technological University, Singapore",
      "createdBy": "Glazy Admin",
      "source": "glazy.org",
      "url": "https://glazy.org/recipes/1286"
    },
    {
      "id": 1287,
      "code": "GLAZY-1287",
      "name": "IE 68",
      "cone": "6",
      "surface": "Semi-matte",
      "transparency": "",
      "atmosphere": "Oxidation",
      "subtype": "Glaze - Iron",
      "ingredients": [
        {
          "material": "Nepheline Syenite",
          "amount": 56.18
        },
        {
          "material": "Whiting",
          "amount": 20.23
        },
        {
          "material": "Red clay",
          "amount": 13.48
        },
        {
          "material": "Wollastonite",
          "amount": 5.62
        },
        {
          "material": "Magnesium carbonate",
          "amount": 4.49
        }
      ],
      "additionals": [
        {
          "material": "Zircopax",
          "amount": 12.36
        },
        {
          "material": "Red Iron Oxide",
          "amount": 6.74
        }
      ],
      "description": "Kiln Type: electric Color: nice coffee, pale brown with cream speckles. very good From Brian Kemp, Singapore, via Rose Downs on ClayArt listserv. CLAY COLOR/TYPE: Buff Stoneware Fired at 100 degrees per hour to 600 degrees, then free for all to cone 6-7. Kiln Size, Cromarty 25 cu ft. Manufactured in the UK. CONTRIBUTOR: Brian Kemp Nanyang Technological University Block B, Room 216 469 Bukut Timah Rd. Singapore, 1025 TEST SITE: Nanyang Technological University, Singapore",
      "createdBy": "Glazy Admin",
      "source": "glazy.org",
      "url": "https://glazy.org/recipes/1287"
    },
    {
      "id": 1290,
      "code": "GLAZY-1290",
      "name": "IE 78",
      "cone": "6",
      "surface": "Semi-matte",
      "transparency": "",
      "atmosphere": "Oxidation",
      "subtype": "Glaze - White, Off-White",
      "ingredients": [
        {
          "material": "Potash Feldspar",
          "amount": 46.67
        },
        {
          "material": "Whiting",
          "amount": 20.0
        },
        {
          "material": "Kaolin",
          "amount": 11.11
        },
        {
          "material": "Zinc Oxide",
          "amount": 11.11
        },
        {
          "material": "Dolomite",
          "amount": 5.56
        },
        {
          "material": "Silica",
          "amount": 5.56
        }
      ],
      "additionals": [
        {
          "material": "Tin Oxide",
          "amount": 4.44
        }
      ],
      "description": "Kiln Type: electric nice. nice surface From Brian Kemp, Singapore, via Rose Downs on ClayArt listserv. CLAY COLOR/TYPE: Buff Stoneware Fired at 100 degrees per hour to 600 degrees, then free for all to cone 6-7. Kiln Size, Cromarty 25 cu ft. Manufactured in the UK. CONTRIBUTOR: Brian Kemp Nanyang Technological University Block B, Room 216 469 Bukut Timah Rd. Singapore, 1025 TEST SITE: Nanyang Technological University, Singapore",
      "createdBy": "Glazy Admin",
      "source": "glazy.org",
      "url": "https://glazy.org/recipes/1290"
    },
    {
      "id": 1291,
      "code": "GLAZY-1291",
      "name": "IE 8",
      "cone": "6",
      "surface": "Semi-matte",
      "transparency": "",
      "atmosphere": "Oxidation",
      "subtype": "Glaze - Green - Copper",
      "ingredients": [
        {
          "material": "Nepheline Syenite",
          "amount": 32.26
        },
        {
          "material": "Ball Clay",
          "amount": 21.51
        },
        {
          "material": "Wollastonite",
          "amount": 19.35
        },
        {
          "material": "Barium Carbonate",
          "amount": 10.75
        },
        {
          "material": "Gerstley Borate",
          "amount": 10.75
        },
        {
          "material": "Zinc Oxide",
          "amount": 3.23
        },
        {
          "material": "Lithium Carbonate",
          "amount": 2.15
        }
      ],
      "additionals": [
        {
          "material": "Zircopax",
          "amount": 7.53
        },
        {
          "material": "Copper Carbonate",
          "amount": 2.15
        }
      ],
      "description": "Kiln Type: electric Color: pale blue with darker flecks, turquoise where thick From Brian Kemp, Singapore, via Rose Downs on ClayArt listserv. CLAY COLOR/TYPE: Buff Stoneware Fired at 100 degrees per hour to 600 degrees, then free for all to cone 6-7. Kiln Size, Cromarty 25 cu ft. Manufactured in the UK. CONTRIBUTOR: Brian Kemp Nanyang Technological University Block B, Room 216 469 Bukut Timah Rd. Singapore, 1025 TEST SITE: Nanyang Technological University, Singapore",
      "createdBy": "Glazy Admin",
      "source": "glazy.org",
      "url": "https://glazy.org/recipes/1291"
    },
    {
      "id": 1293,
      "code": "GLAZY-1293",
      "name": "IE 84",
      "cone": "6",
      "surface": "Glossy",
      "transparency": "",
      "atmosphere": "",
      "subtype": "Glaze",
      "ingredients": [
        {
          "material": "Potash Feldspar",
          "amount": 38.18
        },
        {
          "material": "Silica",
          "amount": 23.64
        },
        {
          "material": "Kaolin",
          "amount": 13.64
        },
        {
          "material": "Whiting",
          "amount": 13.64
        },
        {
          "material": "Zinc Oxide",
          "amount": 10.91
        }
      ],
      "additionals": [
        {
          "material": "Tin Oxide",
          "amount": 9.09
        },
        {
          "material": "Chrome Oxide",
          "amount": 0.45
        }
      ],
      "description": "kiln type: electric nice base glaze From Brian Kemp, Singapore, via Rose Downs on ClayArt listserv. CLAY COLOR/TYPE: Buff Stoneware Fired at 100 degrees per hour to 600 degrees, then free for all to cone 6-7. Kiln Size, Cromarty 25 cu ft. Manufactured in the UK. CONTRIBUTOR: Brian Kemp Nanyang Technological University Block B, Room 216 469 Bukut Timah Rd. Singapore, 1025 TEST SITE: Nanyang Technological University, Singapore",
      "createdBy": "Glazy Admin",
      "source": "glazy.org",
      "url": "https://glazy.org/recipes/1293"
    },
    {
      "id": 1294,
      "code": "GLAZY-1294",
      "name": "IE 9",
      "cone": "6",
      "surface": "Semi-matte",
      "transparency": "",
      "atmosphere": "",
      "subtype": "Glaze",
      "ingredients": [
        {
          "material": "Nepheline Syenite",
          "amount": 33.33
        },
        {
          "material": "Ball Clay",
          "amount": 22.22
        },
        {
          "material": "Wollastonite",
          "amount": 22.22
        },
        {
          "material": "Gerstley Borate",
          "amount": 10.0
        },
        {
          "material": "Barium Carbonate",
          "amount": 8.89
        },
        {
          "material": "Lithium Carbonate",
          "amount": 2.78
        },
        {
          "material": "Zinc Oxide",
          "amount": 0.56
        }
      ],
      "additionals": [
        {
          "material": "Zircopax",
          "amount": 11.11
        },
        {
          "material": "Copper Carbonate",
          "amount": 2.22
        }
      ],
      "description": "Kiln Type: electric Color: very pale off white-tan, orange specks where thin, pale green where thick, flashing on the edges. From Brian Kemp, Singapore, via Rose Downs on ClayArt listserv. CLAY COLOR/TYPE: Buff Stoneware Fired at 100 degrees per hour to 600 degrees, then free for all to cone 6-7. Kiln Size, Cromarty 25 cu ft. Manufactured in the UK. CONTRIBUTOR: Brian Kemp Nanyang Technological University Block B, Room 216 469 Bukut Timah Rd. Singapore, 1025 TEST SITE: Nanyang Technological University, Singapore",
      "createdBy": "Glazy Admin",
      "source": "glazy.org",
      "url": "https://glazy.org/recipes/1294"
    },
    {
      "id": 222003,
      "code": "GLAZY-222003",
      "name": "IE Barium Crystal magic",
      "cone": "4 - 6",
      "surface": "Stony Matte",
      "transparency": "Semi-opaque",
      "atmosphere": "Oxidation",
      "subtype": "Glaze - White, Off-White",
      "ingredients": [
        {
          "material": "Custer Feldspar",
          "amount": 45.1
        },
        {
          "material": "Whiting",
          "amount": 18.0
        },
        {
          "material": "EP Kaolin",
          "amount": 16.2
        },
        {
          "material": "Barium Carbonate",
          "amount": 12.5
        },
        {
          "material": "Lithium Carbonate",
          "amount": 4.5
        },
        {
          "material": "Silica",
          "amount": 1.8
        },
        {
          "material": "Borax",
          "amount": 1.7
        },
        {
          "material": "Rutile",
          "amount": 0.2
        },
        {
          "material": "Magnesium carbonate",
          "amount": 0.1
        }
      ],
      "description": "",
      "createdBy": "PatatEngel",
      "source": "glazy.org",
      "url": "https://glazy.org/recipes/222003"
    },
    {
      "id": 1295,
      "code": "GLAZY-1295",
      "name": "IE Black",
      "cone": "6",
      "surface": "Glossy",
      "transparency": "",
      "atmosphere": "",
      "subtype": "Glaze - Black",
      "ingredients": [
        {
          "material": "Silica",
          "amount": 41.0
        },
        {
          "material": "Nepheline Syenite",
          "amount": 34.0
        },
        {
          "material": "Whiting",
          "amount": 17.0
        },
        {
          "material": "Kaolin",
          "amount": 8.0
        }
      ],
      "additionals": [
        {
          "material": "Iron oxide",
          "amount": 13.0
        }
      ],
      "description": "Shiny black/brown, ok. From Brian Kemp, via Rose Downs on ClayArt listserv. CLAY COLOR/TYPE: Buff Stoneware Fired at 100 degrees per hour to 600 degrees, then free for all to cone 6-7. Kiln Size, Cromarty 25 cu ft. Manufactured in the UK. CONTRIBUTOR: Brian Kemp, Nanyang Technological University, Block B, Room 216, 469 Bukut Timah Rd., Singapore, 1025 TEST SITE: Nanyang Technological University, Singapore",
      "createdBy": "Glazy Admin",
      "source": "glazy.org",
      "url": "https://glazy.org/recipes/1295"
    },
    {
      "id": 1296,
      "code": "GLAZY-1296",
      "name": "IE Red",
      "cone": "6",
      "surface": "Semi-matte",
      "transparency": "",
      "atmosphere": "Oxidation",
      "subtype": "Glaze - Yellow - Iron",
      "ingredients": [
        {
          "material": "Potash Feldspar",
          "amount": 55.57
        },
        {
          "material": "Whiting",
          "amount": 24.44
        },
        {
          "material": "Kaolin",
          "amount": 11.11
        },
        {
          "material": "Silica",
          "amount": 4.44
        },
        {
          "material": "Zinc Oxide",
          "amount": 4.44
        }
      ],
      "additionals": [
        {
          "material": "Iron oxide",
          "amount": 3.33
        },
        {
          "material": "Rutile",
          "amount": 3.33
        }
      ],
      "description": "Semi matt pale yellow, green yellow where thicker, tiny brown flecks, ok. From Brian Kemp, via Rose Downs on ClayArt listserv. CLAY COLOR/TYPE: Buff Stoneware Fired at 100 degrees per hour to 600 degrees, then free for all to cone 6-7. Kiln Size, Cromarty 25 cu ft. Manufactured in the UK. CONTRIBUTOR: Brian Kemp, Nanyang Technological University, Block B, Room 216, 469 Bukut Timah Rd., Singapore, 1025 TEST SITE: Nanyang Technological University, Singapore",
      "createdBy": "Glazy Admin",
      "source": "glazy.org",
      "url": "https://glazy.org/recipes/1296"
    },
    {
      "id": 1297,
      "code": "GLAZY-1297",
      "name": "IE105H",
      "cone": "6",
      "surface": "Semi-matte",
      "transparency": "",
      "atmosphere": "Oxidation",
      "subtype": "Glaze - Blue - Cobalt",
      "ingredients": [
        {
          "material": "Nepheline Syenite",
          "amount": 60.0
        },
        {
          "material": "Barium Carbonate",
          "amount": 24.0
        },
        {
          "material": "Kaolin",
          "amount": 6.0
        },
        {
          "material": "Lithium Carbonate",
          "amount": 5.0
        },
        {
          "material": "Silica",
          "amount": 5.0
        }
      ],
      "additionals": [
        {
          "material": "Tin Oxide",
          "amount": 8.0
        },
        {
          "material": "Cobalt Carbonate",
          "amount": 0.25
        }
      ],
      "description": "Semi matt, very nice buttery surface. Duck egg blue with darker specks From Brian Kemp, via Rose Downs on ClayArt listserv. CLAY COLOR/TYPE: Buff Stoneware Fired at 100 degrees per hour to 600 degrees, then free for all to cone 6-7. Kiln Size, Cromarty 25 cu ft. Manufactured in the UK. CONTRIBUTOR: Brian Kemp, Nanyang Technological University, Block B, Room 216, 469 Bukut Timah Rd., Singapore, 1025 TEST SITE: Nanyang Technological University, Singapore",
      "createdBy": "Glazy Admin",
      "source": "glazy.org",
      "url": "https://glazy.org/recipes/1297"
    },
    {
      "id": 1298,
      "code": "GLAZY-1298",
      "name": "IE170",
      "cone": "6",
      "surface": "Semi-matte",
      "transparency": "",
      "atmosphere": "Oxidation",
      "subtype": "Glaze - White, Off-White",
      "ingredients": [
        {
          "material": "Nepheline Syenite",
          "amount": 33.9
        },
        {
          "material": "Silica",
          "amount": 19.49
        },
        {
          "material": "Dolomite",
          "amount": 16.95
        },
        {
          "material": "Kaolin",
          "amount": 8.47
        },
        {
          "material": "Zircopax",
          "amount": 8.47
        },
        {
          "material": "Bone Ash",
          "amount": 5.08
        },
        {
          "material": "Whiting",
          "amount": 4.24
        },
        {
          "material": "Zinc Oxide",
          "amount": 3.39
        }
      ],
      "description": "A nice, stable, semi matt white. A typical dolomite response to gosu- grey with yellow speckles in places, good From Brian Kemp, Singapore, via Rose Downs on ClayArt listserv. CLAY COLOR/TYPE: Buff Stoneware Fired at 100 degrees per hour to 600 degrees, then free for all to cone 6-7. Kiln Size, Cromarty 25 cu ft. Manufactured in the UK. CONTRIBUTOR: Brian Kemp Nanyang Technological University Block B, Room 216 469 Bukut Timah Rd. Singapore, 1025 TEST SITE: Nanyang Technological University, Singapore",
      "createdBy": "Glazy Admin",
      "source": "glazy.org",
      "url": "https://glazy.org/recipes/1298"
    },
    {
      "id": 1299,
      "code": "GLAZY-1299",
      "name": "IE27A/H",
      "cone": "6",
      "surface": "",
      "transparency": "",
      "atmosphere": "Oxidation, Reduction",
      "subtype": "Glaze - Green - Copper",
      "ingredients": [
        {
          "material": "Nepheline Syenite",
          "amount": 67.0
        },
        {
          "material": "Dolomite",
          "amount": 10.0
        },
        {
          "material": "Silica",
          "amount": 9.0
        },
        {
          "material": "Kaolin",
          "amount": 8.0
        },
        {
          "material": "Zinc Oxide",
          "amount": 6.0
        }
      ],
      "additionals": [
        {
          "material": "Iron oxide",
          "amount": 2.0
        },
        {
          "material": "Copper Carbonate",
          "amount": 1.5
        }
      ],
      "description": "omments: very pale, warm green with pink flecks. From Brian Kemp, Singapore, via Rose Downs on ClayArt listserv. CLAY COLOR/TYPE: Buff Stoneware Fired at 100 degrees per hour to 600 degrees, then free for all to cone 6-7. Kiln Size, Cromarty 25 cu ft. Manufactured in the UK. CONTRIBUTOR: Brian Kemp Nanyang Technological University Block B, Room 216 469 Bukut Timah Rd. Singapore, 1025 TEST SITE: Nanyang Technological University, Singapore",
      "createdBy": "Glazy Admin",
      "source": "glazy.org",
      "url": "https://glazy.org/recipes/1299"
    },
    {
      "id": 1300,
      "code": "GLAZY-1300",
      "name": "IE27A/I",
      "cone": "6",
      "surface": "Glossy",
      "transparency": "",
      "atmosphere": "Oxidation, Reduction",
      "subtype": "Glaze - White, Off-White",
      "ingredients": [
        {
          "material": "Nepheline Syenite",
          "amount": 67.0
        },
        {
          "material": "Dolomite",
          "amount": 10.0
        },
        {
          "material": "Silica",
          "amount": 9.0
        },
        {
          "material": "Kaolin",
          "amount": 8.0
        },
        {
          "material": "Zinc Oxide",
          "amount": 6.0
        }
      ],
      "additionals": [
        {
          "material": "Iron oxide",
          "amount": 2.0
        },
        {
          "material": "Chrome Oxide",
          "amount": 1.0
        }
      ],
      "description": "omments: shiny, mid tan. From Brian Kemp, Singapore, via Rose Downs on ClayArt listserv. CLAY COLOR/TYPE: Buff Stoneware Fired at 100 degrees per hour to 600 degrees, then free for all to cone 6-7. Kiln Size, Cromarty 25 cu ft. Manufactured in the UK. CONTRIBUTOR: Brian Kemp Nanyang Technological University Block B, Room 216 469 Bukut Timah Rd. Singapore, 1025 TEST SITE: Nanyang Technological University, Singapore",
      "createdBy": "Glazy Admin",
      "source": "glazy.org",
      "url": "https://glazy.org/recipes/1300"
    },
    {
      "id": 1301,
      "code": "GLAZY-1301",
      "name": "IE27A/O",
      "cone": "6",
      "surface": "",
      "transparency": "",
      "atmosphere": "Oxidation",
      "subtype": "Glaze - Blue",
      "ingredients": [
        {
          "material": "Nepheline Syenite",
          "amount": 67.0
        },
        {
          "material": "Dolomite",
          "amount": 10.0
        },
        {
          "material": "Silica",
          "amount": 9.0
        },
        {
          "material": "Kaolin",
          "amount": 8.0
        },
        {
          "material": "Zinc Oxide",
          "amount": 6.0
        }
      ],
      "additionals": [
        {
          "material": "Copper Carbonate",
          "amount": 1.5
        },
        {
          "material": "Cobalt Oxide",
          "amount": 0.25
        }
      ],
      "description": "Mid blue with Pink flecks. I began to notice some similar glazes, so, I will list the main glaze recipe and the variations in the comments section. From Brian Kemp, Singapore, via Rose Downs on ClayArt listserv. CLAY COLOR/TYPE: Buff Stoneware Fired at 100 degrees per hour to 600 degrees, then free for all to cone 6-7. Kiln Size, Cromarty 25 cu ft. Manufactured in the UK. CONTRIBUTOR: Brian Kemp Nanyang Technological University Block B, Room 216 469 Bukut Timah Rd. Singapore, 1025 TEST SITE: Nanyang Technological University, Singapore",
      "createdBy": "Glazy Admin",
      "source": "glazy.org",
      "url": "https://glazy.org/recipes/1301"
    },
    {
      "id": 1302,
      "code": "GLAZY-1302",
      "name": "IE3",
      "cone": "6",
      "surface": "Semi-matte",
      "transparency": "",
      "atmosphere": "Oxidation, Reduction",
      "subtype": "Glaze - White, Off-White",
      "ingredients": [
        {
          "material": "Potash Feldspar",
          "amount": 38.72
        },
        {
          "material": "Whiting",
          "amount": 29.04
        },
        {
          "material": "Barium Carbonate",
          "amount": 13.55
        },
        {
          "material": "Kaolin",
          "amount": 11.62
        },
        {
          "material": "Ball Clay",
          "amount": 4.84
        },
        {
          "material": "Lithium Carbonate",
          "amount": 1.94
        },
        {
          "material": "Zinc Oxide",
          "amount": 0.29
        }
      ],
      "additionals": [
        {
          "material": "Zircopax",
          "amount": 8.71
        }
      ],
      "description": "The base appears to be a semi matt. From Brian Kemp, Singapore, via Rose Downs on ClayArt listserv. variations: IE3 A/4 - Copper Carbonate 3.0 -pale turquoise with green-brown flecks IE3 A/6 - Cobalt Oxide 0.5 - Blue White IE3 A/7 - Manganese Dioxide 2.0 - Pink Mauve IE3 A/C - Copper Carbonate 1.5 - Nice blue-green, pale w/ tan-yellow flck IE3 A/H - Iron Oxide 2.0, copper carbonate 1.5 - pale green w/ orange-brown flecks IE3 A/M - Rutile 2.0, Chrome Oxide 1.0 - mauve with deeper mauve flecks IE3 A/O - Copper Carbonate 1.5, Cobalt Oxide 0.25 - green blue breaking to pale blue IE3 A/R - Copper Carbonate 1.5, Manganese Dioxide 1 - tan green with brown flecks IE3 A/U - Cobalt Oxide 0.25, Manganese Dioxide 1 - pale grey blue with blue and pink flecks. CLAY COLOR/TYPE: Buff Stoneware Fired at 100 degrees per hour to 600 degrees, then free for all to cone 6-7. Kiln Size, Cromarty 25 cu ft. Manufactured in the UK. CONTRIBUTOR: Brian Kemp Nanyang Technological University Block B, Room 216 469 Bukut Timah Rd. Singapore, 1025 TEST SITE: Nanyang Technological University, Singapore",
      "createdBy": "Glazy Admin",
      "source": "glazy.org",
      "url": "https://glazy.org/recipes/1302"
    },
    {
      "id": 1303,
      "code": "GLAZY-1303",
      "name": "IE4C",
      "cone": "6",
      "surface": "Glossy",
      "transparency": "",
      "atmosphere": "Oxidation",
      "subtype": "Glaze - Yellow",
      "ingredients": [
        {
          "material": "Nepheline Syenite",
          "amount": 29.7
        },
        {
          "material": "Silica",
          "amount": 29.7
        },
        {
          "material": "Barium Carbonate",
          "amount": 17.82
        },
        {
          "material": "Gerstley Borate",
          "amount": 9.9
        },
        {
          "material": "Ball Clay",
          "amount": 5.94
        },
        {
          "material": "Whiting",
          "amount": 3.96
        },
        {
          "material": "Lithium Carbonate",
          "amount": 2.48
        },
        {
          "material": "Zinc Oxide",
          "amount": 0.5
        }
      ],
      "additionals": [
        {
          "material": "Praseodymium oxide",
          "amount": 9.9
        },
        {
          "material": "Zircopax",
          "amount": 8.91
        }
      ],
      "description": "omments: shiny, pale yellow. good. From Brian Kemp, Singapore, via Rose Downs on ClayArt listserv. CLAY COLOR/TYPE: Buff Stoneware Fired at 100 degrees per hour to 600 degrees, then free for all to cone 6-7. Kiln Size, Cromarty 25 cu ft. Manufactured in the UK. CONTRIBUTOR: Brian Kemp Nanyang Technological University Block B, Room 216 469 Bukut Timah Rd. Singapore, 1025 TEST SITE: Nanyang Technological University, Singapore",
      "createdBy": "Glazy Admin",
      "source": "glazy.org",
      "url": "https://glazy.org/recipes/1303"
    },
    {
      "id": 1304,
      "code": "GLAZY-1304",
      "name": "IE81",
      "cone": "6",
      "surface": "Satin-matte",
      "transparency": "Opaque",
      "atmosphere": "Oxidation",
      "subtype": "Glaze",
      "ingredients": [
        {
          "material": "Barium Carbonate",
          "amount": 41.7
        },
        {
          "material": "Nepheline Syenite",
          "amount": 26.0
        },
        {
          "material": "Silica",
          "amount": 16.7
        },
        {
          "material": "Zinc Oxide",
          "amount": 12.5
        },
        {
          "material": "Lithium Carbonate",
          "amount": 3.1
        }
      ],
      "additionals": [
        {
          "material": "Bentonite",
          "amount": 4.2
        }
      ],
      "description": "Color: tan/brown with blue flecks, some bright pink flecks. From Brian Kemp, Singapore, via Rose Downs on ClayArt listserv.",
      "createdBy": "Glazy Admin",
      "source": "glazy.org",
      "url": "https://glazy.org/recipes/1304"
    },
    {
      "id": 304928,
      "code": "GLAZY-304928",
      "name": "IGC23 Fake Ash",
      "cone": "6",
      "surface": "Semi-matte",
      "transparency": "Opaque",
      "atmosphere": "Oxidation",
      "subtype": "Glaze - Ash - Synthetic/Fake",
      "ingredients": [
        {
          "material": "Gerstley Borate",
          "amount": 30.0
        },
        {
          "material": "Silica",
          "amount": 23.0
        },
        {
          "material": "Nepheline Syenite",
          "amount": 12.0
        },
        {
          "material": "Bone Ash",
          "amount": 10.0
        },
        {
          "material": "Dolomite",
          "amount": 10.0
        },
        {
          "material": "Whiting",
          "amount": 8.0
        },
        {
          "material": "Lithium Carbonate",
          "amount": 7.0
        }
      ],
      "additionals": [
        {
          "material": "Red Iron Oxide",
          "amount": 20.0
        }
      ],
      "description": "The original recipe is retrieved from John Britts' website and altered (John's straw ash) https://johnbrittpottery.com/recipes/ I added leftover glaze chunks inside the pools of test tile. Please consider the surface other than pools as an expected result. Body: 254 Vaalea AR-254 25 % 0-0,2 mm chamotte (bisque fired at cone 09-010) Firing Programme (santigrate degree): 650 C (4h 20m / 150 C per hour) \u2003\u2003\u2003\u2003\u2003\u2003\u2003\u2003 1220 (3h / 200 C per hour) \u2003\u2003\u2003\u2003\u2003\u2003\u2003\u2003 1220 (wait 10 mins) \u2003\u2003\u2003\u2003\u2003\u2003\u2003\u2003 freestyle cooling down \u2003\u2003\u2003\u2003\u2003\u2003\u2003\u2003 total: 7h 30m",
      "createdBy": "\u00d6zg\u00fc G\u00fcnde\u015flio\u011flu",
      "source": "glazy.org",
      "url": "https://glazy.org/recipes/304928"
    },
    {
      "id": 2537,
      "code": "GLAZY-2537",
      "name": "Iguana Green",
      "cone": "6",
      "surface": "Glossy",
      "transparency": "",
      "atmosphere": "",
      "subtype": "Glaze - Green",
      "ingredients": [
        {
          "material": "Ferro Frit 3110",
          "amount": 30.0
        },
        {
          "material": "Nepheline Syenite",
          "amount": 20.0
        },
        {
          "material": "Gerstley Borate",
          "amount": 15.0
        },
        {
          "material": "Tin Oxide",
          "amount": 12.5
        },
        {
          "material": "Copper Carbonate",
          "amount": 2.0
        },
        {
          "material": "Bentonite",
          "amount": 1.0
        }
      ],
      "description": "Source/Alternate names: Kendra Bogert Notes: Kendra Bogert: thin coat starts out orange, but two turns into a bright and shiny turquoise or green. Used it for 20 years. Crazes where it is very, very thick.",
      "createdBy": "Glazy Admin",
      "source": "glazy.org",
      "url": "https://glazy.org/recipes/2537"
    },
    {
      "id": 113204,
      "code": "GLAZY-113204",
      "name": "Ile de Clay - Tenmoku Kaki red",
      "cone": "6 - 7",
      "surface": "Semi-glossy",
      "transparency": "Opaque",
      "atmosphere": "Oxidation",
      "subtype": "Glaze - Iron - Kaki, Tomato Red",
      "ingredients": [
        {
          "material": "Soda Feldspar",
          "amount": 22.0
        },
        {
          "material": "Talc",
          "amount": 18.5
        },
        {
          "material": "Tricalcium Phosphate, Synthetic Bone Ash",
          "amount": 15.5
        },
        {
          "material": "Potash Feldspar",
          "amount": 15.0
        },
        {
          "material": "Silica",
          "amount": 15.0
        },
        {
          "material": "Kaolin",
          "amount": 10.0
        },
        {
          "material": "Lithium Carbonate",
          "amount": 4.0
        }
      ],
      "additionals": [
        {
          "material": "Red Iron Oxide",
          "amount": 12.0
        },
        {
          "material": "Bentonite",
          "amount": 2.0
        },
        {
          "material": "Iron sulfate",
          "amount": 2.0
        }
      ],
      "description": "Beautiful red bronze colour at Cone 7 (1240 degrees C) also on black clay (Nigra 2002). Based on van Gilder's Tenmoku but with the addition of Iron sulfate which gives more orange/red tint in it. Add it thick!",
      "createdBy": "Yvonne - Ile de Clay",
      "source": "glazy.org",
      "url": "https://glazy.org/recipes/113204"
    },
    {
      "id": 114007,
      "code": "GLAZY-114007",
      "name": "Ile de Clay- Sweet Minty Turquoise",
      "cone": "5 - 7",
      "surface": "Glossy",
      "transparency": "Opaque",
      "atmosphere": "Oxidation, Neutral",
      "subtype": "Glaze - Turquoise",
      "ingredients": [
        {
          "material": "Soda Feldspar",
          "amount": 41.0
        },
        {
          "material": "Silica",
          "amount": 28.0
        },
        {
          "material": "Whiting",
          "amount": 12.0
        },
        {
          "material": "Gerstley Borate",
          "amount": 10.0
        },
        {
          "material": "Strontium Carbonate",
          "amount": 7.0
        },
        {
          "material": "Magnesium carbonate",
          "amount": 2.0
        }
      ],
      "additionals": [
        {
          "material": "Titanium Dioxide",
          "amount": 3.0
        },
        {
          "material": "Copper Carbonate",
          "amount": 2.0
        },
        {
          "material": "Rutile",
          "amount": 1.5
        },
        {
          "material": "Zircopax",
