Repository: MrSeldon/argilev2

File: data/glazes/glazy.json (part 142 of 315)
{
          "amount": 1.0
        }
      ],
      "description": "Beautiful glaze om white and black clay. At cone7 nice variations in colour.",
      "createdBy": "Yvonne - Ile de Clay",
      "source": "glazy.org",
      "url": "https://glazy.org/recipes/114007"
    },
    {
      "id": 3754,
      "code": "GLAZY-3754",
      "name": "ILG 001",
      "cone": "6",
      "surface": "Semi-matte",
      "transparency": "Opaque",
      "atmosphere": "Oxidation",
      "subtype": "Glaze - Green - Copper",
      "ingredients": [
        {
          "material": "Potash Feldspar",
          "amount": 40.0
        },
        {
          "material": "Kaolin",
          "amount": 20.0
        },
        {
          "material": "Cornwall Stone",
          "amount": 18.0
        },
        {
          "material": "Whiting",
          "amount": 18.0
        },
        {
          "material": "Zinc Oxide",
          "amount": 4.0
        }
      ],
      "additionals": [
        {
          "material": "Rutile",
          "amount": 5.0
        },
        {
          "material": "Copper Carbonate",
          "amount": 2.0
        }
      ],
      "description": "Semi matte light green Source: Sankey DB, Bonnie Staffel credited to Emmanuel Cooper Orignal comment: Mat tan ground with a green cast, speckled with dark blue and green. My comment: satin matte, light olive green, light breakings with slight color -if not rusty red- variations. Evaluated by me as a Generic High Alkaline Earth/Alumina Matt",
      "createdBy": "Daniel Spruyt",
      "source": "glazy.org",
      "url": "https://glazy.org/recipes/3754"
    },
    {
      "id": 3755,
      "code": "GLAZY-3755",
      "name": "ILG 002",
      "cone": "6",
      "surface": "Glossy",
      "transparency": "Semi-opaque",
      "atmosphere": "Oxidation",
      "subtype": "Glaze - Green - Copper",
      "ingredients": [
        {
          "material": "Potash Feldspar",
          "amount": 35.0
        },
        {
          "material": "Wollastonite",
          "amount": 22.0
        },
        {
          "material": "Silica",
          "amount": 19.0
        },
        {
          "material": "Kaolin",
          "amount": 12.0
        },
        {
          "material": "Zinc Oxide",
          "amount": 12.0
        }
      ],
      "additionals": [
        {
          "material": "Bentonite",
          "amount": 2.0
        },
        {
          "material": "Copper Carbonate",
          "amount": 2.0
        },
        {
          "material": "Black Nickel Oxide",
          "amount": 2.0
        }
      ],
      "description": "Bluish green glossy transparent Source: Don Goodrich/ Tom Buck Named: Sea green My evaluation: a glossy, somewhat runny glaze, good on light colored clays, mottled where thick",
      "createdBy": "Daniel Spruyt",
      "source": "glazy.org",
      "url": "https://glazy.org/recipes/3755"
    },
    {
      "id": 3756,
      "code": "GLAZY-3756",
      "name": "ILG 003",
      "cone": "5 - 6",
      "surface": "Matte",
      "transparency": "Opaque",
      "atmosphere": "Oxidation",
      "subtype": "Glaze - Green - Copper",
      "ingredients": [
        {
          "material": "Nepheline Syenite",
          "amount": 40.0
        },
        {
          "material": "Ball Clay",
          "amount": 25.0
        },
        {
          "material": "Whiting",
          "amount": 25.0
        },
        {
          "material": "Lithium Carbonate",
          "amount": 5.0
        },
        {
          "material": "Silica",
          "amount": 5.0
        }
      ],
      "additionals": [
        {
          "material": "Copper Carbonate",
          "amount": 2.0
        }
      ],
      "description": "Green & Black Matte Source: http://www.ceramicstoday.com/midfire.htm Named as \"Helens Satin Mottled Eucalyptus\" With my materials this gave a curious effect of green breaking black.",
      "createdBy": "Daniel Spruyt",
      "source": "glazy.org",
      "url": "https://glazy.org/recipes/3756"
    },
    {
      "id": 3769,
      "code": "GLAZY-3769",
      "name": "ILG 004",
      "cone": "5 - 6",
      "surface": "Glossy",
      "transparency": "Opaque",
      "atmosphere": "Oxidation",
      "subtype": "Glaze - Green - Copper",
      "ingredients": [
        {
          "material": "Ferro Frit 3134",
          "amount": 26.0
        },
        {
          "material": "Silica",
          "amount": 26.0
        },
        {
          "material": "Potash Feldspar",
          "amount": 22.0
        },
        {
          "material": "Kaolin",
          "amount": 17.0
        },
        {
          "material": "Talc",
          "amount": 5.0
        },
        {
          "material": "Whiting",
          "amount": 4.0
        }
      ],
      "additionals": [
        {
          "material": "Rutile",
          "amount": 6.0
        },
        {
          "material": "Copper Carbonate",
          "amount": 4.0
        },
        {
          "material": "Bentonite",
          "amount": 2.0
        }
      ],
      "description": "Rutile green. Source: Barbara Hanselmann A rather subdued more olive green. Some breaking can occur I fired it at C6 and seemed adequate.",
      "createdBy": "Daniel Spruyt",
      "source": "glazy.org",
      "url": "https://glazy.org/recipes/3769"
    },
    {
      "id": 3771,
      "code": "GLAZY-3771",
      "name": "ILG 005",
      "cone": "6",
      "surface": "Satin",
      "transparency": "Opaque",
      "atmosphere": "Oxidation",
      "subtype": "Glaze - Blue - Cobalt",
      "ingredients": [
        {
          "material": "Silica",
          "amount": 40.0
        },
        {
          "material": "Nepheline Syenite",
          "amount": 21.0
        },
        {
          "material": "Strontium Carbonate",
          "amount": 12.6
        },
        {
          "material": "Whiting",
          "amount": 12.1
        },
        {
          "material": "Gerstley Borate",
          "amount": 6.2
        },
        {
          "material": "Magnesium carbonate",
          "amount": 6.1
        },
        {
          "material": "Lithium Carbonate",
          "amount": 2.0
        }
      ],
      "additionals": [
        {
          "material": "Rutile",
          "amount": 3.6
        },
        {
          "material": "Tin Oxide",
          "amount": 3.0
        },
        {
          "material": "Bentonite",
          "amount": 2.0
        },
        {
          "material": "Cobalt Carbonate",
          "amount": 1.0
        }
      ],
      "description": "Purple Icing. Source: http://www.pottery-magic.com/pottery/glazes/recipes/midrangeglaze.htm With my materials rather a light blue, mottled. Nice, well fitting.",
      "createdBy": "Daniel Spruyt",
      "source": "glazy.org",
      "url": "https://glazy.org/recipes/3771"
    },
    {
      "id": 3805,
      "code": "GLAZY-3805",
      "name": "ILG 006",
      "cone": "6",
      "surface": "Semi-glossy",
      "transparency": "Opaque",
      "atmosphere": "Oxidation",
      "subtype": "Glaze - Red - Pink",
      "ingredients": [
        {
          "material": "Silica",
          "amount": 41.0
        },
        {
          "material": "Nepheline Syenite",
          "amount": 34.0
        },
        {
          "material": "Whiting",
          "amount": 17.0
        },
        {
          "material": "Kaolin",
          "amount": 8.0
        }
      ],
      "additionals": [
        {
          "material": "Tin Oxide",
          "amount": 10.0
        },
        {
          "material": "Chrome Oxide",
          "amount": 0.5
        }
      ],
      "description": "Kemp 9 strong pink Source: (Unknown) Typical chrome / tin combination. Always tricky to have the right ratio. With my materials it was a violet-pink.",
      "createdBy": "Daniel Spruyt",
      "source": "glazy.org",
      "url": "https://glazy.org/recipes/3805"
    },
    {
      "id": 5353,
      "code": "GLAZY-5353",
      "name": "Illinois Iron Red",
      "cone": "9 - 10",
      "surface": "",
      "transparency": "",
      "atmosphere": "Reduction",
      "subtype": "Glaze - Iron - Kaki, Tomato Red",
      "ingredients": [
        {
          "material": "Albany slip",
          "amount": 60.0
        },
        {
          "material": "Cornwall Stone",
          "amount": 25.0
        },
        {
          "material": "Whiting",
          "amount": 10.0
        },
        {
          "material": "Red Iron Oxide",
          "amount": 5.0
        }
      ],
      "description": "This recipe was imported from Louis Katz's Hyperglaze database available on his website: http://falcon.tamucc.edu/lkatz/allglazes.txt More information about Louis Katz can be found on his website, http://www.louiskatz.net/ Louis Katz Notes: I am not a safety expert and any information contained in this file about safety should be ignored in favor of advice from experts. All of the materials in all glazes are potentially hazardous. All of these glaze recipes are given without any representation of accuracy or safety. They may work, they may not. They may be safe when fired or they may not. All of the materials used in them have hazards associated with them. You must be have sufficient training in the hazards before you use the the materials. You will have to determine the suitability and safety for your use. Do not assume that a lack of a warning about a material means that it is safe. Cone: 9 10 Color: red Firing: Reduction Recipe: Percent Batch Albany Slip 60.00 60.00 Cornwall Stone 25.00 25.00 Whiting 10.00 10.00 RIO 5.00 5.00 Totals: 100.00 % 100.00 gm",
      "createdBy": "Glazy Admin",
      "source": "glazy.org",
      "url": "https://glazy.org/recipes/5353"
    },
    {
      "id": 292506,
      "code": "GLAZY-292506",
      "name": "Imerys Sanitaryware New Formula",
      "cone": "",
      "surface": "",
      "transparency": "",
      "atmosphere": "",
      "subtype": "Glaze - White, Off-White",
      "ingredients": [
        {
          "material": "Minspar 200",
          "amount": 39.0
        },
        {
          "material": "Silica",
          "amount": 19.0
        },
        {
          "material": "Whiting",
          "amount": 10.0
        },
        {
          "material": "Zirconium dioxide",
          "amount": 10.0
        },
        {
          "material": "Imerys KaoShine RC70",
          "amount": 10.0
        },
        {
          "material": "Imerys Wollastonite NYAD M325",
          "amount": 10.0
        },
        {
          "material": "Zinc Oxide",
          "amount": 2.0
        }
      ],
      "description": "DRAFT. Still trying to find analyses for the exact materials listed in the article. Described in the article \"Imerys Extends its Sanitaryware Glazes Portfolio\". Specifically, the article notes: 1. The use of Wollastonite rather than Whiting to reduce bubbles. 2. The use of white Kaolin to improve whiteness and opacity. 3. The use of fused alumina for mechanical properties. Chemical analyses of some materials in this recipe.",
      "createdBy": "Derek Au",
      "source": "glazy.org",
      "url": "https://glazy.org/recipes/292506"
    },
    {
      "id": 292507,
      "code": "GLAZY-292507",
      "name": "Imerys Sanitaryware Standard Formula",
      "cone": "",
      "surface": "",
      "transparency": "",
      "atmosphere": "",
      "subtype": "Glaze - White, Off-White",
      "ingredients": [
        {
          "material": "Minspar 200",
          "amount": 38.0
        },
        {
          "material": "Silica",
          "amount": 17.0
        },
        {
          "material": "Zirconium dioxide",
          "amount": 13.0
        },
        {
          "material": "Whiting",
          "amount": 10.0
        },
        {
          "material": "Standard Porcelain China Clay",
          "amount": 10.0
        },
        {
          "material": "Imerys Wollastonite NYAD M325",
          "amount": 10.0
        },
        {
          "material": "Zinc Oxide",
          "amount": 2.0
        }
      ],
      "description": "DRAFT. Still trying to find analyses for the exact materials listed in the article. Described in the article \"Imerys Extends its Sanitaryware Glazes Portfolio\". Specifically, the article notes: 1. The use of Wollastonite rather than Whiting to reduce bubbles. 2. The use of white Kaolin to improve whiteness and opacity. 3. The use of fused alumina for mechanical properties. Chemical analyses of some materials in this recipe.",
      "createdBy": "Derek Au",
      "source": "glazy.org",
      "url": "https://glazy.org/recipes/292507"
    },
    {
      "id": 34708,
      "code": "GLAZY-34708",
      "name": "Imperial Snapdragon Yellow Glaze",
      "cone": "10 - 13",
      "surface": "",
      "transparency": "",
      "atmosphere": "Reduction",
      "subtype": "Glaze - Yellow - Iron",
      "ingredients": [
        {
          "material": "G-200 Feldspar",
          "amount": 47.0
        },
        {
          "material": "Grolleg Kaolin",
          "amount": 21.5
        },
        {
          "material": "Whiting",
          "amount": 14.5
        },
        {
          "material": "Dolomite",
          "amount": 9.0
        },
        {
          "material": "Silica",
          "amount": 8.0
        }
      ],
      "additionals": [
        {
          "material": "Red Iron Oxide",
          "amount": 1.2
        },
        {
          "material": "Bentonite",
          "amount": 1.0
        }
      ],
      "description": "From \"My Work, My Way: Fifty Years in the Studio\" by Harlan House, 2019. https://www.harlanhouse.com/ https://www.harlanhouse.com/wp-content/uploads/2019/04/2019%20HHBK-FINAL.pdf I liked the yellows I was getting with wood ash, but I wanted something less fluid, and softer in tone. It took just a little over 12 years to get it right. ISY is a glaze that is open to kiln fuming, so if any copper reds, or other volatile glazes are in the area near ISY, it will affect the yellow. This can be wonderful, and of course it can go south in a heartbeat. I used Jun blue and peach black temmoku in combination with this glaze a lot, especially on wall platters. It is a soft glaze and therefore an open glaze so food will stain it\u2026eye candy only.",
      "createdBy": "Glazy Admin",
      "source": "glazy.org",
      "url": "https://glazy.org/recipes/34708"
    },
    {
      "id": 177199,
      "code": "GLAZY-177199",
      "name": "Improvised ash",
      "cone": "10 - 13",
      "surface": "Semi-glossy",
      "transparency": "Semi-opaque",
      "atmosphere": "Reduction, Salt & Soda, Wood",
      "subtype": "Glaze - Ash",
      "ingredients": [
        {
          "material": "Cornwall Stone",
          "amount": 50.0
        },
        {
          "material": "Hardwood ash",
          "amount": 35.0
        },
        {
          "material": "Yellow river clay",
          "amount": 15.0
        }
      ],
      "additionals": [
        {
          "material": "Chances Amber",
          "amount": 10.0
        }
      ],
      "description": "Original recipe was a little pale, mixed a small batch with 10% Amber celadon by volume added.",
      "createdBy": "chance taylor",
      "source": "glazy.org",
      "url": "https://glazy.org/recipes/177199"
    },
    {
      "id": 194667,
      "code": "GLAZY-194667",
      "name": "Incolor do Stroke 1 (1)",
      "cone": "8",
      "surface": "Glossy",
      "transparency": "Transparent",
      "atmosphere": "Oxidation",
      "subtype": "Glaze",
      "ingredients": [
        {
          "material": "Silica",
          "amount": 22.8
        },
        {
          "material": "0934_Espodum\u00eanio Minasolo",
          "amount": 21.7
        },
        {
          "material": "Ferro Frit 3134",
          "amount": 21.2
        },
        {
          "material": "Kaolin",
          "amount": 11.7
        },
        {
          "material": "Colemanite",
          "amount": 11.3
        },
        {
          "material": "0933_C\u00e1lcio Extra Leve",
          "amount": 6.4
        },
        {
          "material": "0912_Albita Minasolo",
          "amount": 3.4
        },
        {
          "material": "Zinc Oxide",
          "amount": 1.5
        }
      ],
      "additionals": [
        {
          "material": "Bentonite",
          "amount": 2.0
        }
      ],
      "description": "https://glazy.org/recipes/188550 sem o zircopax recalculados para 100%. 90% de \u00e1gua + 20% de CMC j\u00e1 preparado.",
      "createdBy": "Marize Mello",
      "source": "glazy.org",
      "url": "https://glazy.org/recipes/194667"
    },
    {
      "id": 194668,
      "code": "GLAZY-194668",
      "name": "Incolor do Stroke 2 (1)",
      "cone": "8",
      "surface": "Glossy",
      "transparency": "Transparent",
      "atmosphere": "Oxidation",
      "subtype": "Glaze",
      "ingredients": [
        {
          "material": "Silica",
          "amount": 22.8
        },
        {
          "material": "0934_Espodum\u00eanio Minasolo",
          "amount": 21.7
        },
        {
          "material": "Ferro Frit 3134",
          "amount": 21.2
        },
        {
          "material": "Kaolin",
          "amount": 11.7
        },
        {
          "material": "Colemanite",
          "amount": 11.3
        },
        {
          "material": "0933_C\u00e1lcio Extra Leve",
          "amount": 6.4
        },
        {
          "material": "0912_Albita Minasolo",
          "amount": 3.4
        },
        {
          "material": "Talc",
          "amount": 1.5
        }
      ],
      "additionals": [
        {
          "material": "Bentonite",
          "amount": 2.0
        }
      ],
      "description": "https://glazy.org/recipes/188550 sem o zircopax e com zinco substitu\u00eddo por talco, recalculados para 100%. 90% de \u00e1gua + 20% de CMC j\u00e1 preparado.",
      "createdBy": "Marize Mello",
      "source": "glazy.org",
      "url": "https://glazy.org/recipes/194668"
    },
    {
      "id": 1305,
      "code": "GLAZY-1305",
      "name": "Indian Red",
      "cone": "6",
      "surface": "Glossy",
      "transparency": "",
      "atmosphere": "Oxidation",
      "subtype": "Glaze - Iron",
      "ingredients": [
        {
          "material": "Potash Feldspar",
          "amount": 40.0
        },
        {
          "material": "Silica",
          "amount": 33.0
        },
        {
          "material": "Whiting",
          "amount": 15.0
        },
        {
          "material": "Kaolin",
          "amount": 5.0
        },
        {
          "material": "Zinc Oxide",
          "amount": 4.0
        },
        {
          "material": "Dolomite",
          "amount": 3.0
        }
      ],
      "additionals": [
        {
          "material": "Iron oxide",
          "amount": 4.0
        },
        {
          "material": "Chrome Oxide",
          "amount": 0.5
        }
      ],
      "description": "Shiny brown, quite nice. From Brian Kemp, via Rose Downs on ClayArt listserv. CLAY COLOR/TYPE: Buff Stoneware Fired at 100 degrees per hour to 600 degrees, then free for all to cone 6-7. Kiln Size, Cromarty 25 cu ft. Manufactured in the UK. CONTRIBUTOR: Brian Kemp, Nanyang Technological University, Block B, Room 216, 469 Bukut Timah Rd., Singapore, 1025 TEST SITE: Nanyang Technological University, Singapore",
      "createdBy": "Glazy Admin",
      "source": "glazy.org",
      "url": "https://glazy.org/recipes/1305"
    },
    {
      "id": 1306,
      "code": "GLAZY-1306",
      "name": "Indian Red 2nd Edition",
      "cone": "6",
      "surface": "",
      "transparency": "",
      "atmosphere": "Oxidation, Reduction",
      "subtype": "Glaze - Iron",
      "ingredients": [
        {
          "material": "Potash Feldspar",
          "amount": 40.0
        },
        {
          "material": "Silica",
          "amount": 33.0
        },
        {
          "material": "Whiting",
          "amount": 15.0
        },
        {
          "material": "Kaolin",
          "amount": 5.0
        },
        {
          "material": "Zinc Oxide",
          "amount": 4.0
        },
        {
          "material": "Dolomite",
          "amount": 3.0
        }
      ],
      "additionals": [
        {
          "material": "Red Iron Oxide",
          "amount": 4.0
        },
        {
          "material": "Chrome Oxide",
          "amount": 0.5
        }
      ],
      "description": "In oxidation at cone 6 a deep red iron oxide red. In reduction at cone 6 a deep brown with a slight green tint at close inspection. source for the original recipe: Emmanuel Coopers Glaze books submitted by: J.D. e-mail:",
      "createdBy": "Glazy Admin",
      "source": "glazy.org",
      "url": "https://glazy.org/recipes/1306"
    },
    {
      "id": 10771,
      "code": "GLAZY-10771",
      "name": "Indigo Sky",
      "cone": "10",
      "surface": "",
      "transparency": "",
      "atmosphere": "Reduction",
      "subtype": "Glaze - Blue",
      "ingredients": [
        {
          "material": "Kona F-4 feldspar",
          "amount": 70.0
        },
        {
          "material": "Spodumene",
          "amount": 12.0
        },
        {
          "material": "Dolomite",
          "amount": 5.0
        },
        {
          "material": "Titanium Dioxide",
          "amount": 5.0
        },
        {
          "material": "Zinc Oxide",
          "amount": 5.0
        },
        {
          "material": "Bentonite",
          "amount": 3.0
        }
      ],
      "description": "Another Titanium blue.",
      "createdBy": "Ken Potter",
      "source": "glazy.org",
      "url": "https://glazy.org/recipes/10771"
    },
    {
      "id": 10551,
      "code": "GLAZY-10551",
      "name": "Ink Cone 04",
      "cone": "04 - 03",
      "surface": "Semi-glossy",
      "transparency": "Opaque",
      "atmosphere": "Oxidation",
      "subtype": "Glaze - Black - Slip-Based",
      "ingredients": [
        {
          "material": "Barnard Slip",
          "amount": 50.0
        },
        {
          "material": "Colemanite",
          "amount": 40.0
        },
        {
          "material": "Barium Carbonate",
          "amount": 8.0
        },
        {
          "material": "Lithium Carbonate",
          "amount": 2.0
        }
      ],
      "additionals": [
        {
          "material": "Cobalt Carbonate",
          "amount": 1.0
        },
        {
          "material": "Chrome Oxide",
          "amount": 0.5
        },
        {
          "material": "Soda Ash",
          "amount": 0.5
        }
      ],
      "description": "A slip based black glaze that contains ingredients that suspend easily. The glaze can either be diluted or difflocculated to a thinner consistency and applied with a dip-pen. The high clay content in this glaze makes it great for scroffito work. This is a low fire glaze containing barium, manganese (from barnard clay), cobalt, and chrome. It is not intended to be eaten off of. This glaze was created for sculptural purposes.",
      "createdBy": "Sid Henderson",
      "source": "glazy.org",
      "url": "https://glazy.org/recipes/10551"
    },
    {
      "id": 132430,
      "code": "GLAZY-132430",
      "name": "Insulator Blue",
      "cone": "4 - 8",
      "surface": "Glossy",
      "transparency": "Translucent",
      "atmosphere": "Reduction, Neutral, Oxidation, Salt & Soda",
      "subtype": "Glaze - Blue - Cobalt",
      "ingredients": [
        {
          "material": "Minspar 200",
          "amount": 48.0
        },
        {
          "material": "Silica",
          "amount": 21.0
        },
        {
          "material": "Grolleg Kaolin",
          "amount": 9.0
        },
        {
          "material": "Gerstley Borate",
          "amount": 8.0
        },
        {
          "material": "Whiting",
          "amount": 7.0
        },
        {
          "material": "Zinc Oxide",
          "amount": 5.0
        },
        {
          "material": "Talc",
          "amount": 2.0
        }
      ],
      "additionals": [
        {
          "material": "Cobalt Carbonate",
          "amount": 5.0
        },
        {
          "material": "Bentonite",
          "amount": 3.0
        }
      ],
      "description": "",
      "createdBy": "HP Bloomer IV",
      "source": "glazy.org",
      "url": "https://glazy.org/recipes/132430"
    },
    {
      "id": 28378,
      "code": "GLAZY-28378",
      "name": "Intense Blue",
      "cone": "6",
      "surface": "Matte",
      "transparency": "Opaque",
      "atmosphere": "Oxidation",
      "subtype": "Glaze - Blue - Barium",
      "ingredients": [
        {
          "material": "Nepheline Syenite",
          "amount": 47.3
        },
        {
          "material": "Barium Carbonate",
          "amount": 36.6
        },
        {
          "material": "Silica",
          "amount": 7.5
        },
        {
          "material": "Ball Clay",
          "amount": 6.6
        },
        {
          "material": "Lithium Carbonate",
          "amount": 2.0
        }
      ],
      "additionals": [
        {
          "material": "Cobalt Carbonate",
          "amount": 3.0
        },
        {
          "material": "Bentonite",
          "amount": 2.0
        }
      ],
      "description": "Richard Baxter glaze published in Ceramics Review Jan/Feb 2019 issue #295. He sieves with mesh 80 then 120. He says cobalt may vary from 2-3%. Test with more or less oxide or carbonate. Less cobalt gives a brighter tone with a quality like Illuminated glass, while more cobalt creates a darker and denser finish. Barium gives the glaze its fat, smooth quality and lithium boosts the color. On porcelain he applies a thin layer of white glaze as a mask before dipping in the blue glaze to avoid staining the clay body. Don't use for functional liner. Baxter ramps temp at 55C per hour to 528C, then fast rate to cone 6. He soaks for 20 minutes at top.",
      "createdBy": "Patrick Hurley",
      "source": "glazy.org",
      "url": "https://glazy.org/recipes/28378"
    },
    {
      "id": 193972,
      "code": "GLAZY-193972",
      "name": "Intense Blue",
      "cone": "5 - 6",
      "surface": "Dry Matte",
      "transparency": "Opaque",
      "atmosphere": "Oxidation",
      "subtype": "Glaze - Blue - Barium",
      "ingredients": [
        {
          "material": "Nepheline Syenite",
          "amount": 47.3
        },
        {
          "material": "Barium Carbonate",
          "amount": 36.6
        },
        {
          "material": "Lithium Carbonate",
          "amount": 7.5
        },
        {
          "material": "Silica",
          "amount": 7.5
        },
        {
          "material": "Ball Clay",
          "amount": 6.6
        }
      ],
      "description": "I supplied the base recipe, but use two different colorants. 1) Cobalt Oxide - 2 2) Copper Carbonate 5 Please refer to the pictures in order to see the different results. You don't have to fire it in a microcrystalline kiln cycle, but I do, and that's why I included the firing cycle. Please feel free to post photos of this glaze without the cooling ramp too. This glaze doesn't run that much, unless Strontium Crystal Magic is applied on top.",
      "createdBy": "Sid Henderson",
      "source": "glazy.org",
      "url": "https://glazy.org/recipes/193972"
    },
    {
      "id": 353633,
      "code": "GLAZY-353633",
      "name": "Iridescent Green",
      "cone": "6",
      "surface": "Glossy",
      "transparency": "Translucent",
      "atmosphere": "Oxidation",
      "subtype": "Glaze",
      "ingredients": [
        {
          "material": "Nepheline Syenite",
          "amount": 30.0
        },
        {
          "material": "Silica",
          "amount": 25.0
        },
        {
          "material": "Gerstley Borate",
          "amount": 20.0
        },
        {
          "material": "Whiting",
          "amount": 15.0
        },
        {
          "material": "Tile #6 Kaolin",
          "amount": 10.0
        }
      ],
      "additionals": [
        {
          "material": "Chrome Oxide",
          "amount": 3.0
        },
        {
          "material": "Zircopax",
          "amount": 3.0
        },
        {
          "material": "Manganese Carbonate",
          "amount": 2.0
        }
      ],
      "description": "The photo doesn't really do it justice. This is a brown glaze, which, when the light hits it at certain angles, there is a nice green quality. Working off of \"Emerald Green?.",
      "createdBy": "Martin Jan Bergman",
      "source": "glazy.org",
      "url": "https://glazy.org/recipes/353633"
    },
    {
      "id": 2503,
      "code": "GLAZY-2503",
      "name": "Iron Blue Water",
      "cone": "9 - 10",
      "surface": "Glossy",
      "transparency": "",
      "atmosphere": "",
      "subtype": "Glaze - Blue",
      "ingredients": [
        {
          "material": "Custer Feldspar",
          "amount": 35.0
        },
        {
          "material": "Silica",
          "amount": 19.0
        },
        {
          "material": "Ball Clay",
          "amount": 17.0
        },
        {
          "material": "Whiting",
          "amount": 12.0
        },
        {
          "material": "Dolomite",
          "amount": 7.0
        },
        {
          "material": "Iron chromate",
          "amount": 2.0
        },
        {
          "material": "Cobalt Carbonate",
          "amount": 0.5
        }
      ],
      "description": "Source/Alternate names: similar oxides to Michigan Blue and Xavier Satin Matte Notes: Sam Cuttell: deep olive green, overlaps are very forgiving, no depth.",
      "createdBy": "Glazy Admin",
      "source": "glazy.org",
      "url": "https://glazy.org/recipes/2503"
    },
    {
      "id": 21319,
      "code": "GLAZY-21319",
      "name": "Iron Brown Semispot",
      "cone": "5 - 6",
      "surface": "Glossy",
      "transparency": "Semi-opaque",
      "atmosphere": "Oxidation",
      "subtype": "Glaze - Iron",
      "ingredients": [
        {
          "material": "Ferro Frit 3134",
          "amount": 26.0
        },
        {
          "material": "Soda Feldspar",
          "amount": 26.0
        },
        {
          "material": "Silica",
          "amount": 23.0
        },
        {
          "material": "Dolomite",
          "amount": 14.0
        },
        {
          "material": "Kaolin",
          "amount": 11.0
        }
      ],
      "additionals": [
        {
          "material": "Red Iron Oxide",
          "amount": 6.0
        },
        {
          "material": "Bentonite",
          "amount": 2.0
        },
        {
          "material": "Manganese Dioxide",
          "amount": 1.0
        }
      ],
      "description": "Here is a different recipe for Astor#23 Moteado https://glazy.org/recipes/7264 Passed the lemon test",
      "createdBy": "Sergio Barba",
      "source": "glazy.org",
      "url": "https://glazy.org/recipes/21319"
    },
    {
      "id": 5279,
      "code": "GLAZY-5279",
      "name": "Iron Buckwheat Glaze",
      "cone": "7",
      "surface": "",
      "transparency": "",
      "atmosphere": "Oxidation, Reduction",
      "subtype": "Glaze - Iron",
      "ingredients": [
        {
          "material": "Nepheline Syenite",
          "amount": 56.6
        },
        {
          "material": "Whiting",
          "amount": 16.98
        },
        {
          "material": "Silica",
          "amount": 9.44
        },
        {
          "material": "Kaolin",
          "amount": 7.55
        },
        {
          "material": "Talc",
          "amount": 6.6
        },
        {
          "material": "Barium Carbonate",
          "amount": 2.83
        }
      ],
      "additionals": [
        {
          "material": "Red Iron Oxide",
          "amount": 7.55
        }
      ],
      "description": "From \"Journeying 10,000 Miles\" by Tony W.T. Yeh. Ceramics Monthly, March 1995. This recipe was imported from Louis Katz's Hyperglaze database available on his website: http://falcon.tamucc.edu/lkatz/allglazes.txt More information about Louis Katz can be found on his website, http://www.louiskatz.net/",
      "createdBy": "Glazy Admin",
      "source": "glazy.org",
      "url": "https://glazy.org/recipes/5279"
    },
    {
      "id": 4702,
      "code": "GLAZY-4702",
      "name": "Iron Glaze",
      "cone": "4",
      "surface": "",
      "transparency": "",
      "atmosphere": "Oxidation, Reduction",
      "subtype": "Glaze",
      "ingredients": [
        {
          "material": "Lead Monosilicate Frit",
          "amount": 67.2
        },
        {
          "material": "Red Iron Oxide",
          "amount": 16.3
        },
        {
          "material": "Kaolin",
          "amount": 13.12
        },
        {
          "material": "Whiting",
          "amount": 3.38
        }
      ],
      "description": "This recipe was imported from Louis Katz's Hyperglaze database available on his website: http://falcon.tamucc.edu/lkatz/allglazes.txt More information about Louis Katz can be found on his website, http://www.louiskatz.net/ Louis Katz Notes: I am not a safety expert and any information contained in this file about safety should be ignored in favor of advice from experts. All of the materials in all glazes are potentially hazardous. All of these glaze recipes are given without any representation of accuracy or safety. They may work, they may not. They may be safe when fired or they may not. All of the materials used in them have hazards associated with them. You must be have sufficient training in the hazards before you use the the materials. You will have to determine the suitability and safety for your use. Do not assume that a lack of a warning about a material means that it is safe. Cone: 04 Surface texture: ? Firing: Ox. or Red. Recipe: Percent Batch Lead Monosilicate 67.20 67.20 Whiting 3.38 3.38 Kaolin 13.12 13.12 RIO 16.30 16.30 Totals: 100.00 % 100.00 gm",
      "createdBy": "Glazy Admin",
      "source": "glazy.org",
      "url": "https://glazy.org/recipes/4702"
    },
    {
      "id": 5166,
      "code": "GLAZY-5166",
      "name": "Iron Glaze 2",
      "cone": "4",
      "surface": "",
      "transparency": "",
      "atmosphere": "Oxidation, Reduction",
      "subtype": "Glaze - Iron",
      "ingredients": [
        {
          "material": "Silica",
          "amount": 35.4
        },
        {
          "material": "Nepheline Syenite",
          "amount": 27.9
        },
        {
          "material": "Red Iron Oxide",
          "amount": 15.0
        },
        {
          "material": "Kaolin",
          "amount": 8.0
        },
        {
          "material": "Whiting",
          "amount": 7.9
        },
        {
          "material": "Lithium Carbonate",
          "amount": 5.8
        }
      ],
      "description": "This recipe was imported from Louis Katz's Hyperglaze database available on his website: http://falcon.tamucc.edu/lkatz/allglazes.txt More information about Louis Katz can be found on his website, http://www.louiskatz.net/ Louis Katz Notes: I am not a safety expert and any information contained in this file about safety should be ignored in favor of advice from experts. All of the materials in all glazes are potentially hazardous. All of these glaze recipes are given without any representation of accuracy or safety. They may work, they may not. They may be safe when fired or they may not. All of the materials used in them have hazards associated with them. You must be have sufficient training in the hazards before you use the the materials. You will have to determine the suitability and safety for your use. Do not assume that a lack of a warning about a material means that it is safe. Cone: 4 Firing: Ox. or Red. Recipe: Percent Batch Neph Sy 27.90 27.90 Whiting 7.90 7.90 Lithium Carbonate 5.80 5.80 Kaolin 8.00 8.00 Flint 35.40 35.40 RIO 15.00 15.00 Totals: 100.00 % 100.00 gm",
      "createdBy": "Glazy Admin",
      "source": "glazy.org",
      "url": "https://glazy.org/recipes/5166"
    },
    {
      "id": 33556,
      "code": "GLAZY-33556",
      "name": "Iron glaze cone 6",
      "cone": "6",
      "surface": "",
      "transparency": "",
      "atmosphere": "Oxidation",
      "subtype": "Glaze - Iron - Kaki, Tomato Red",
      "ingredients": [
        {
          "material": "Custer - new",
          "amount": 50.0
        },
        {
          "material": "Amtalc-C98 Talc",
          "amount": 14.0
        },
        {
          "material": "Tricalcium Phosphate, Synthetic Bone Ash",
          "amount": 13.0
        },
        {
          "material": "Red Iron Oxide",
          "amount": 12.0
        },
        {
          "material": "Silica",
          "amount": 10.0
        },
        {
          "material": "EP Kaolin",
          "amount": 5.0
        },
        {
          "material": "Ferro Frit 3110",
          "amount": 4.0
        },
        {
          "material": "Lithium Carbonate",
          "amount": 4.0
        },
        {
          "material": "Magnesium carbonate",
          "amount": 3.0
        }
      ],
      "description": "A version of https://glazy.org/recipes/7235 Iron 10,12,14 x bone ash 11,13,15",
      "createdBy": "david tsabar",
      "source": "glazy.org",
      "url": "https://glazy.org/recipes/33556"
    },
    {
      "id": 4656,
      "code": "GLAZY-4656",
      "name": "Iron Gloss",
      "cone": "8",
      "surface": "",
      "transparency": "",
      "atmosphere": "Oxidation, Reduction",
      "subtype": "Glaze",
      "ingredients": [
        {
          "material": "Pemco Frit P-25",
          "amount": 60.0
        },
        {
          "material": "Lead Monosilicate Frit",
          "amount": 20.0
        },
        {
          "material": "Red Iron Oxide",
          "amount": 20.0
        }
      ],
      "additionals": [
        {
          "material": "Bentonite",
          "amount": 1.0
        }
      ],
      "description": "This recipe was imported from Louis Katz's Hyperglaze database available on his website: http://falcon.tamucc.edu/lkatz/allglazes.txt More information about Louis Katz can be found on his website, http://www.louiskatz.net/ Louis Katz Notes: I am not a safety expert and any information contained in this file about safety should be ignored in favor of advice from experts. All of the materials in all glazes are potentially hazardous. All of these glaze recipes are given without any representation of accuracy or safety. They may work, they may not. They may be safe when fired or they may not. All of the materials used in them have hazards associated with them. You must be have sufficient training in the hazards before you use the the materials. You will have to determine the suitability and safety for your use. Do not assume that a lack of a warning about a material means that it is safe. Cone: 010 Surface texture: ? Firing: Ox. or Red. Recipe: Percent Batch Lead Monosilicate 20.00 20.00 Pemco Frit 25 60.00 60.00 RIO 20.00 20.00 Totals: 100.00 % 100.00 gm Also add: Bentonite 1.00 1.00",
      "createdBy": "Glazy Admin",
      "source": "glazy.org",
      "url": "https://glazy.org/recipes/4656"
    },
    {
      "id": 4791,
      "code": "GLAZY-4791",
      "name": "Iron Gloss",
      "cone": "1",
      "surface": "",
      "transparency": "",
      "atmosphere": "Oxidation, Reduction",
      "subtype": "Glaze",
      "ingredients": [
        {
          "material": "Lead Monosilicate Frit",
          "amount": 65.2
        },
        {
          "material": "Red Iron Oxide",
          "amount": 16.0
        },
        {
          "material": "Kaolin",
          "amount": 14.5
        },
        {
          "material": "Whiting",
          "amount": 3.3
        },
        {
          "material": "Silica",
          "amount": 1.0
        }
      ],
