Repository: MrSeldon/argilev2

File: data/glazes/glazy.json (part 143 of 315)
{
      "description": "This recipe was imported from Louis Katz's Hyperglaze database available on his website: http://falcon.tamucc.edu/lkatz/allglazes.txt More information about Louis Katz can be found on his website, http://www.louiskatz.net/ Louis Katz Notes: I am not a safety expert and any information contained in this file about safety should be ignored in favor of advice from experts. All of the materials in all glazes are potentially hazardous. All of these glaze recipes are given without any representation of accuracy or safety. They may work, they may not. They may be safe when fired or they may not. All of the materials used in them have hazards associated with them. You must be have sufficient training in the hazards before you use the the materials. You will have to determine the suitability and safety for your use. Do not assume that a lack of a warning about a material means that it is safe. Cone: 1 Surface texture: ? Firing: Ox. or Red. Recipe: Percent Batch Lead Monosilicate 65.20 65.20 Whiting 3.30 3.30 Kaolin 14.50 14.50 Flint 1.00 1.00 RIO 16.00 16.00 Totals: 100.00 % 100.00 gm",
      "createdBy": "Glazy Admin",
      "source": "glazy.org",
      "url": "https://glazy.org/recipes/4791"
    },
    {
      "id": 29051,
      "code": "GLAZY-29051",
      "name": "Iron Green",
      "cone": "10",
      "surface": "",
      "transparency": "",
      "atmosphere": "Reduction",
      "subtype": "Glaze - Iron - Celadon - Green",
      "ingredients": [
        {
          "material": "Custer Feldspar",
          "amount": 53.0
        },
        {
          "material": "Silica",
          "amount": 24.0
        },
        {
          "material": "Whiting",
          "amount": 12.0
        },
        {
          "material": "Georgia Kaolin",
          "amount": 6.0
        },
        {
          "material": "Barium Carbonate",
          "amount": 2.5
        },
        {
          "material": "Zinc carbonate",
          "amount": 2.5
        }
      ],
      "additionals": [
        {
          "material": "Red Iron Oxide",
          "amount": 5.0
        }
      ],
      "description": "From the Kansas City Art Institute Ceramic Department (KCAI), Glaze Formulas, 15 February 1990. Labeled \"St. John Salt Glazes\" http://www.brackers.com/wp-content/uploads/2015/02/KCAI-Glaze-Recpies.pdf",
      "createdBy": "Glazy Admin",
      "source": "glazy.org",
      "url": "https://glazy.org/recipes/29051"
    },
    {
      "id": 174281,
      "code": "GLAZY-174281",
      "name": "Iron Green Celadon",
      "cone": "10 - 11",
      "surface": "Glossy",
      "transparency": "Transparent",
      "atmosphere": "Reduction",
      "subtype": "Glaze",
      "ingredients": [
        {
          "material": "Custer Feldspar",
          "amount": 42.0
        },
        {
          "material": "Silica",
          "amount": 32.0
        },
        {
          "material": "Whiting",
          "amount": 15.0
        },
        {
          "material": "EP Kaolin",
          "amount": 11.0
        }
      ],
      "additionals": [
        {
          "material": "Red Iron Oxide",
          "amount": 3.0
        },
        {
          "material": "Bentonite",
          "amount": 2.0
        }
      ],
      "description": "Leach Clear w/adjusted flux ratio, added red iron oxide",
      "createdBy": "Ashley Endler",
      "source": "glazy.org",
      "url": "https://glazy.org/recipes/174281"
    },
    {
      "id": 318145,
      "code": "GLAZY-318145",
      "name": "Iron Man",
      "cone": "10",
      "surface": "",
      "transparency": "",
      "atmosphere": "Reduction",
      "subtype": "Glaze",
      "ingredients": [
        {
          "material": "Custer Feldspar",
          "amount": 50.0
        },
        {
          "material": "Silica",
          "amount": 34.0
        },
        {
          "material": "Whiting",
          "amount": 16.0
        },
        {
          "material": "Yellow Iron Oxide",
          "amount": 16.0
        }
      ],
      "description": "Found this recipe here on Glazy last year, but the original has since disappeared.",
      "createdBy": "Mariana Micheli",
      "source": "glazy.org",
      "url": "https://glazy.org/recipes/318145"
    },
    {
      "id": 9903,
      "code": "GLAZY-9903",
      "name": "Iron Orange",
      "cone": "6",
      "surface": "Semi-matte",
      "transparency": "Opaque",
      "atmosphere": "Oxidation",
      "subtype": "Glaze - Iron",
      "ingredients": [
        {
          "material": "Custer Feldspar",
          "amount": 47.7
        },
        {
          "material": "Talc",
          "amount": 17.2
        },
        {
          "material": "Bone Ash",
          "amount": 15.3
        },
        {
          "material": "Silica",
          "amount": 11.6
        },
        {
          "material": "EP Kaolin",
          "amount": 4.1
        },
        {
          "material": "Lithium Carbonate",
          "amount": 4.1
        }
      ],
      "additionals": [
        {
          "material": "Red Iron Oxide",
          "amount": 11.7
        }
      ],
      "description": "Iron Red, Opaque, Semi-Matte",
      "createdBy": "LOAM Clay Studio Inc.",
      "source": "glazy.org",
      "url": "https://glazy.org/recipes/9903"
    },
    {
      "id": 18268,
      "code": "GLAZY-18268",
      "name": "Iron Pumpkin",
      "cone": "6",
      "surface": "",
      "transparency": "",
      "atmosphere": "Oxidation",
      "subtype": "Glaze",
      "ingredients": [
        {
          "material": "EP Kaolin",
          "amount": 23.74
        },
        {
          "material": "Nepheline Syenite",
          "amount": 22.67
        },
        {
          "material": "Silica",
          "amount": 13.88
        },
        {
          "material": "Ferro Frit 3134",
          "amount": 11.84
        },
        {
          "material": "Amtalc-C98 Talc",
          "amount": 10.29
        },
        {
          "material": "Wollastonite",
          "amount": 9.29
        },
        {
          "material": "Bone Ash",
          "amount": 8.29
        }
      ],
      "additionals": [
        {
          "material": "Red Iron Oxide",
          "amount": 10.0
        }
      ],
      "description": "Adaptation based on unity formula of John Post's Tomato Red. https://glazy.org/recipes/3488 It has little crusty white bits that I think are bone ash. I probably need to sieve.",
      "createdBy": "Dan Lizotte",
      "source": "glazy.org",
      "url": "https://glazy.org/recipes/18268"
    },
    {
      "id": 1307,
      "code": "GLAZY-1307",
      "name": "Iron Red",
      "cone": "6",
      "surface": "Glossy",
      "transparency": "Opaque",
      "atmosphere": "Oxidation",
      "subtype": "Glaze - Iron - Kaki, Tomato Red",
      "ingredients": [
        {
          "material": "Gerstley Borate",
          "amount": 54.88
        },
        {
          "material": "Silica",
          "amount": 30.49
        },
        {
          "material": "Talc",
          "amount": 14.63
        }
      ],
      "additionals": [
        {
          "material": "Red Iron Oxide",
          "amount": 21.95
        }
      ],
      "description": "Glaze Type: Iron Saturate Here is an Ox Blood Red that I've used in the past. Apply it HEAVILY for the best results. Cone 6 Oxidation. andrew s lubow",
      "createdBy": "Glazy Admin",
      "source": "glazy.org",
      "url": "https://glazy.org/recipes/1307"
    },
    {
      "id": 5800,
      "code": "GLAZY-5800",
      "name": "Iron Red",
      "cone": "10",
      "surface": "",
      "transparency": "",
      "atmosphere": "Reduction",
      "subtype": "Glaze - Iron - Kaki, Tomato Red",
      "ingredients": [
        {
          "material": "Custer Feldspar",
          "amount": 40.14
        },
        {
          "material": "Dolomite",
          "amount": 20.72
        },
        {
          "material": "Silica",
          "amount": 20.0
        },
        {
          "material": "Tennessee ball clay",
          "amount": 19.14
        }
      ],
      "additionals": [
        {
          "material": "Bone Ash",
          "amount": 23.6
        },
        {
          "material": "Red Iron Oxide",
          "amount": 20.14
        }
      ],
      "description": "NOTE: This recipe was imported from Triangle Potter's Guild Glaze Recipes published November, 1988 Source: Dawn Hoyle 27.9 custer feldspar 14.4 dolomite 13.3 tennessee ball clay 13.9 flint + 16.4 bone ash + 14.0 red iron oxide This glaze should be applied thinly. It's good on stoneware and porcelain. Can be fired anywhere in kiln, but does best in cold spots with less reduction.",
      "createdBy": "Glazy Admin",
      "source": "glazy.org",
      "url": "https://glazy.org/recipes/5800"
    },
    {
      "id": 6079,
      "code": "GLAZY-6079",
      "name": "Iron Red",
      "cone": "6",
      "surface": "Semi-matte",
      "transparency": "Semi-opaque",
      "atmosphere": "Reduction",
      "subtype": "Glaze - Iron - Kaki, Tomato Red",
      "ingredients": [
        {
          "material": "Nepheline Syenite",
          "amount": 49.0
        },
        {
          "material": "Silica",
          "amount": 19.0
        },
        {
          "material": "Bone Ash",
          "amount": 11.0
        },
        {
          "material": "Whiting",
          "amount": 8.0
        },
        {
          "material": "Talc",
          "amount": 7.0
        },
        {
          "material": "EP Kaolin",
          "amount": 6.0
        }
      ],
      "additionals": [
        {
          "material": "Red Iron Oxide",
          "amount": 16.0
        },
        {
          "material": "Bentonite",
          "amount": 2.0
        }
      ],
      "description": "From Diana Pancioli's excellent publication, Glaze Forward: http://www.dianapancioli.com/ http://www.dianapancioli.com/downloads/GlazeForward.pdf Derived from Cone 10 \u201cOharata Red\u201d This iron red satin glaze is low in silica so probably it is not good for use as a liner for food containers. but it has an interesting ability to form smallsparkly crystals spaced out in the glaze. The addition of 10% flint will make it a shiny two toned iron saturate and will make it useful as a liner. Thin to medium application.",
      "createdBy": "Glazy Admin",
      "source": "glazy.org",
      "url": "https://glazy.org/recipes/6079"
    },
    {
      "id": 44093,
      "code": "GLAZY-44093",
      "name": "Iron Red",
      "cone": "6",
      "surface": "",
      "transparency": "",
      "atmosphere": "Oxidation",
      "subtype": "Glaze - Iron - Kaki, Tomato Red",
      "ingredients": [
        {
          "material": "Gerstley Borate",
          "amount": 31.37
        },
        {
          "material": "Silica",
          "amount": 29.41
        },
        {
          "material": "Custer Feldspar",
          "amount": 19.61
        },
        {
          "material": "Talc",
          "amount": 13.73
        },
        {
          "material": "EP Kaolin",
          "amount": 5.88
        }
      ],
      "additionals": [
        {
          "material": "Red Iron Oxide",
          "amount": 14.71
        }
      ],
      "description": "From Virginia Scotchie's Clay and Glaze Compendium",
      "createdBy": "Glazy Admin",
      "source": "glazy.org",
      "url": "https://glazy.org/recipes/44093"
    },
    {
      "id": 2869,
      "code": "GLAZY-2869",
      "name": "Iron Red Plum",
      "cone": "10",
      "surface": "Semi-matte",
      "transparency": "",
      "atmosphere": "Reduction",
      "subtype": "Glaze - Iron - Kaki, Tomato Red",
      "ingredients": [
        {
          "material": "Cornwall Stone",
          "amount": 44.2
        },
        {
          "material": "Silica",
          "amount": 27.5
        },
        {
          "material": "EP Kaolin",
          "amount": 13.6
        },
        {
          "material": "Whiting",
          "amount": 11.2
        },
        {
          "material": "Dolomite",
          "amount": 4.5
        }
      ],
      "additionals": [
        {
          "material": "Red Iron Oxide",
          "amount": 11.5
        },
        {
          "material": "Bentonite",
          "amount": 2.0
        },
        {
          "material": "Zinc Oxide",
          "amount": 1.0
        }
      ],
      "description": "Source/Alternate names: Elizabeth Fusaro Notes: Elizabeth Fusaro: beautiful deep brick red satiny",
      "createdBy": "Glazy Admin",
      "source": "glazy.org",
      "url": "https://glazy.org/recipes/2869"
    },
    {
      "id": 27789,
      "code": "GLAZY-27789",
      "name": "Iron Red Shaneresque",
      "cone": "7 - 9",
      "surface": "Satin-matte",
      "transparency": "Opaque",
      "atmosphere": "Oxidation",
      "subtype": "Glaze",
      "ingredients": [
        {
          "material": "Kaolin",
          "amount": 28.5
        },
        {
          "material": "Silica",
          "amount": 28.5
        },
        {
          "material": "Nepheline Syenite",
          "amount": 19.2
        },
        {
          "material": "Whiting",
          "amount": 19.2
        },
        {
          "material": "Lithium Carbonate",
          "amount": 4.6
        }
      ],
      "additionals": [
        {
          "material": "Red Iron Oxide",
          "amount": 10.0
        },
        {
          "material": "Cobalt Oxide",
          "amount": 1.0
        }
      ],
      "description": "Fired to 1260C",
      "createdBy": "Triin Lehismets",
      "source": "glazy.org",
      "url": "https://glazy.org/recipes/27789"
    },
    {
      "id": 4919,
      "code": "GLAZY-4919",
      "name": "Iron Red to Green",
      "cone": "10",
      "surface": "Glossy",
      "transparency": "",
      "atmosphere": "Oxidation, Reduction",
      "subtype": "Glaze - Iron - Kaki, Tomato Red",
      "ingredients": [
        {
          "material": "Custer Feldspar (1989)",
          "amount": 41.0
        },
        {
          "material": "Silica",
          "amount": 33.0
        },
        {
          "material": "Dolomite",
          "amount": 12.0
        },
        {
          "material": "Ball Clay",
          "amount": 7.0
        },
        {
          "material": "Whiting",
          "amount": 7.0
        }
      ],
      "additionals": [
        {
          "material": "Red Iron Oxide",
          "amount": 10.0
        },
        {
          "material": "Bentonite",
          "amount": 2.0
        }
      ],
      "description": "This recipe was imported from Louis Katz's Hyperglaze database available on his website: http://falcon.tamucc.edu/lkatz/allglazes.txt More information about Louis Katz can be found on his website, http://www.louiskatz.net/ Louis Katz Notes: I am not a safety expert and any information contained in this file about safety should be ignored in favor of advice from experts. All of the materials in all glazes are potentially hazardous. All of these glaze recipes are given without any representation of accuracy or safety. They may work, they may not. They may be safe when fired or they may not. All of the materials used in them have hazards associated with them. You must be have sufficient training in the hazards before you use the the materials. You will have to determine the suitability and safety for your use. Do not assume that a lack of a warning about a material means that it is safe. Cone: 10 Color: red or green Surface texture: shiny glossy Firing: Ox. or Red. Recipe: Percent Batch Custer Feldspar 41.00 6560 Dolomite 12.00 1920 Whiting 7.00 1120 Ball Clay 7.00 1120 Silica 33.00 5280 Totals: 100.00 % 16000 Gm Also add: RIO 10.00 1600 Bentonite 2.00 320 Comments: Bentonite Added 4/96 20,000 gram batch Red Brown thin Opaque green thick. Not fluid",
      "createdBy": "Glazy Admin",
      "source": "glazy.org",
      "url": "https://glazy.org/recipes/4919"
    },
    {
      "id": 476,
      "code": "GLAZY-476",
      "name": "Iron Rust",
      "cone": "9 - 10",
      "surface": "Glossy",
      "transparency": "",
      "atmosphere": "Reduction",
      "subtype": "Glaze - Iron - Tenmoku",
      "ingredients": [
        {
          "material": "Potash Feldspar",
          "amount": 45.92
        },
        {
          "material": "Silica",
          "amount": 23.47
        },
        {
          "material": "Whiting",
          "amount": 17.35
        },
        {
          "material": "Kaolin",
          "amount": 13.27
        }
      ],
      "additionals": [
        {
          "material": "Red Iron Oxide",
          "amount": 13.27
        }
      ],
      "description": "This glaze is more typical of what is known as 'Iron Rust', breaking from black to brown more consistently. Consequently it is good for highlighting texture, incising, throw rings etc.. The following are two Tenmoku's that I have used with continued success. David Stuchbery School of Art & Design Ph (054) 447-279 La Trobe University, Bendigo",
      "createdBy": "Glazy Admin",
      "source": "glazy.org",
      "url": "https://glazy.org/recipes/476"
    },
    {
      "id": 22014,
      "code": "GLAZY-22014",
      "name": "Iron Saturate",
      "cone": "9 - 11",
      "surface": "Glossy",
      "transparency": "Opaque",
      "atmosphere": "Reduction",
      "subtype": "Glaze - Iron - Tenmoku",
      "ingredients": [
        {
          "material": "Custer Feldspar",
          "amount": 47.0
        },
        {
          "material": "Silica",
          "amount": 26.0
        },
        {
          "material": "Whiting",
          "amount": 17.0
        },
        {
          "material": "Grolleg Kaolin",
          "amount": 11.0
        }
      ],
      "additionals": [
        {
          "material": "Red Iron Oxide",
          "amount": 10.0
        },
        {
          "material": "Bentonite",
          "amount": 1.5
        }
      ],
      "description": "dark black and brown, shiny surface. Works well with other glazes. We believe this is a recipe from Anderson Ranch",
      "createdBy": "IU Southeast Ceramics",
      "source": "glazy.org",
      "url": "https://glazy.org/recipes/22014"
    },
    {
      "id": 24873,
      "code": "GLAZY-24873",
      "name": "Iron Saturate #7",
      "cone": "11",
      "surface": "Semi-glossy",
      "transparency": "Opaque",
      "atmosphere": "Oxidation",
      "subtype": "Glaze - Iron - Kaki, Tomato Red",
      "ingredients": [
        {
          "material": "EP Kaolin",
          "amount": 25.0
        },
        {
          "material": "Silica",
          "amount": 25.0
        },
        {
          "material": "Nepheline Syenite",
          "amount": 20.0
        },
        {
          "material": "Red Iron Oxide",
          "amount": 15.0
        },
        {
          "material": "Whiting",
          "amount": 15.0
        }
      ],
      "description": "From \"A Collaboration in Temmoku\" by Joe Koons and \"Temmoku Testing\" by Mel Jacobson. Ceramics Monthly, March 2005, pp. 60-65. \"After a serendipitous conversation, two potters embark on a research project to understand ancient Chinese iron bearing glazes.\"",
      "createdBy": "Derek Au",
      "source": "glazy.org",
      "url": "https://glazy.org/recipes/24873"
    },
    {
      "id": 32340,
      "code": "GLAZY-32340",
      "name": "Iron Saturate Glaze",
      "cone": "9 - 10",
      "surface": "",
      "transparency": "Opaque",
      "atmosphere": "Reduction",
      "subtype": "Glaze - Iron - Kaki, Tomato Red",
      "ingredients": [
        {
          "material": "Custer Feldspar",
          "amount": 46.0
        },
        {
          "material": "Silica",
          "amount": 26.0
        },
        {
          "material": "Whiting",
          "amount": 17.0
        },
        {
          "material": "Grolleg Kaolin",
          "amount": 11.0
        }
      ],
      "additionals": [
        {
          "material": "Red Iron Oxide",
          "amount": 10.0
        }
      ],
      "description": "From \"Anderson Ranch Recipes\", Ceramics Monthly, April 1987",
      "createdBy": "Glazy Admin",
      "source": "glazy.org",
      "url": "https://glazy.org/recipes/32340"
    },
    {
      "id": 26248,
      "code": "GLAZY-26248",
      "name": "Iron saturateglaze Derek Au (Kaki D4)",
      "cone": "6 - 10",
      "surface": "",
      "transparency": "",
      "atmosphere": "Oxidation",
      "subtype": "Glaze",
      "ingredients": [
        {
          "material": "Mahavir Potash Feldspar",
          "amount": 39.9
        },
        {
          "material": "Silica",
          "amount": 28.5
        },
        {
          "material": "EP Kaolin",
          "amount": 16.4
        },
        {
          "material": "Amtalc-C98 Talc",
          "amount": 8.3
        },
        {
          "material": "Wollastonite",
          "amount": 6.0
        },
        {
          "material": "Whiting",
          "amount": 1.5
        }
      ],
      "additionals": [
        {
          "material": "Bone Ash",
          "amount": 13.4
        },
        {
          "material": "Red Iron Oxide",
          "amount": 12.4
        }
      ],
      "description": "",
      "createdBy": "Trees Wijnands",
      "source": "glazy.org",
      "url": "https://glazy.org/recipes/26248"
    },
    {
      "id": 5354,
      "code": "GLAZY-5354",
      "name": "Iron Spot Black",
      "cone": "9 - 10",
      "surface": "",
      "transparency": "",
      "atmosphere": "Oxidation, Reduction",
      "subtype": "Glaze - Iron - Oil Spot",
      "ingredients": [
        {
          "material": "Potash Feldspar",
          "amount": 74.29
        },
        {
          "material": "Silica",
          "amount": 13.33
        },
        {
          "material": "Red Iron Oxide",
          "amount": 6.67
        },
        {
          "material": "Whiting",
          "amount": 5.71
        }
      ],
      "description": "This recipe was imported from Louis Katz's Hyperglaze database available on his website: http://falcon.tamucc.edu/lkatz/allglazes.txt More information about Louis Katz can be found on his website, http://www.louiskatz.net/ Louis Katz Notes: I am not a safety expert and any information contained in this file about safety should be ignored in favor of advice from experts. All of the materials in all glazes are potentially hazardous. All of these glaze recipes are given without any representation of accuracy or safety. They may work, they may not. They may be safe when fired or they may not. All of the materials used in them have hazards associated with them. You must be have sufficient training in the hazards before you use the the materials. You will have to determine the suitability and safety for your use. Do not assume that a lack of a warning about a material means that it is safe. Cone: 9 10 Color: black Firing: Ox. or Red. Recipe: Percent Batch potash feldspar 74.29 39.00 whiting 5.71 3.00 silica 13.33 7.00 RIO 6.67 3.50 Totals: 100.00 % 52.50 gm Comments: apply thickly the SP 6/2 p. 11",
      "createdBy": "Glazy Admin",
      "source": "glazy.org",
      "url": "https://glazy.org/recipes/5354"
    },
    {
      "id": 19944,
      "code": "GLAZY-19944",
      "name": "Iron Yellow",
      "cone": "9 - 10",
      "surface": "Semi-matte",
      "transparency": "Opaque",
      "atmosphere": "Reduction, Salt & Soda",
      "subtype": "Glaze - Iron - Tea Dust",
      "ingredients": [
        {
          "material": "Custer Feldspar",
          "amount": 41.0
        },
        {
          "material": "Silica",
          "amount": 33.0
        },
        {
          "material": "Dolomite",
          "amount": 12.0
        },
        {
          "material": "Tennessee ball clay",
          "amount": 7.0
        },
        {
          "material": "Whiting",
          "amount": 7.0
        }
      ],
      "additionals": [
        {
          "material": "Red Iron Oxide",
          "amount": 10.0
        },
        {
          "material": "Bentonite",
          "amount": 2.0
        }
      ],
      "description": "",
      "createdBy": "Cecilia Secaira",
      "source": "glazy.org",
      "url": "https://glazy.org/recipes/19944"
    },
    {
      "id": 29050,
      "code": "GLAZY-29050",
      "name": "Iron Yellow",
      "cone": "10",
      "surface": "",
      "transparency": "",
      "atmosphere": "Reduction",
      "subtype": "Glaze - Yellow - Iron",
      "ingredients": [
        {
          "material": "Custer Feldspar",
          "amount": 41.0
        },
        {
          "material": "Silica",
          "amount": 33.0
        },
        {
          "material": "Dolomite",
          "amount": 12.0
        },
        {
          "material": "Ball Clay",
          "amount": 7.0
        },
        {
          "material": "Whiting",
          "amount": 7.0
        }
      ],
      "additionals": [
        {
          "material": "Red Iron Oxide",
          "amount": 10.0
        }
      ],
      "description": "From the Kansas City Art Institute Ceramic Department (KCAI), Glaze Formulas, 15 February 1990. Labeled \"St. John Salt Glazes\" http://www.brackers.com/wp-content/uploads/2015/02/KCAI-Glaze-Recpies.pdf",
      "createdBy": "Glazy Admin",
      "source": "glazy.org",
      "url": "https://glazy.org/recipes/29050"
    },
    {
      "id": 18035,
      "code": "GLAZY-18035",
      "name": "Irvine Chun",
      "cone": "8 - 10",
      "surface": "",
      "transparency": "",
      "atmosphere": "Reduction",
      "subtype": "Glaze",
      "ingredients": [
        {
          "material": "G-200 Feldspar",
          "amount": 39.7
        },
        {
          "material": "Silica",
          "amount": 34.2
        },
        {
          "material": "Whiting",
          "amount": 16.6
        },
        {
          "material": "Magnesium carbonate",
          "amount": 4.5
        },
        {
          "material": "Zinc Oxide",
          "amount": 2.3
        },
        {
          "material": "Grolleg Kaolin",
          "amount": 2.1
        },
        {
          "material": "Bone Ash",
          "amount": 0.6
        }
      ],
      "additionals": [
        {
          "material": "Tin Oxide",
          "amount": 2.0
        }
      ],
      "description": "Sorry, I have no idea where I found this recipe. I Hope this is the glaze shown on page 95 in John Britt's book The Complete Guide To High-Fire Glazes. This picture came from http://www.steveirvine.com/page5.html",
      "createdBy": "Ken Potter",
      "source": "glazy.org",
      "url": "https://glazy.org/recipes/18035"
    },
    {
      "id": 477,
      "code": "GLAZY-477",
      "name": "Israeli Blue #1",
      "cone": "9 - 10",
      "surface": "Satin-matte",
      "transparency": "",
      "atmosphere": "Reduction",
      "subtype": "Glaze - Blue",
      "ingredients": [
        {
          "material": "Soda Feldspar",
          "amount": 50.0
        },
        {
          "material": "EP Kaolin",
          "amount": 20.0
        },
        {
          "material": "Magnesium carbonate",
          "amount": 10.0
        },
        {
          "material": "Silica",
          "amount": 10.0
        },
        {
          "material": "Whiting",
          "amount": 10.0
        }
      ],
      "additionals": [
        {
          "material": "Cobalt Carbonate",
          "amount": 2.0
        },
        {
          "material": "Manganese Dioxide",
          "amount": 1.0
        }
      ],
      "description": "from Naama Satin deep blue going to tan where thick. Feels wonderful and buttery Well I finally got around to typing this thing up...^9-10 Blues Thank you one and all for all the donated recipes. I only tested 31 out of almost 100 I received. I'll continue testing and reporting as the winter DRAGS on. All the glazes were tested on #900 Miller clay which is a toasty ^10 stoneware. One side of the test tile was brushed with a thick coating of Cynthia Bringle's wet/dry white slip. Each glaze was dipped in three thicknesses on a heavily textured tile. All tiles were fired to a (hard)^9 (10 tipping)reduction firing. 1 hr. Body reduction at ^08 and 1 hr. glaze reduction at ^9 then a quick reox. before shutdown. Any time potash or Custer spar is called for, I used G-200. All ball clay is OM-4 . Many glazes I substituted 75% of the amount of Barium with Strontium. All kaolin is EPK. Remember... glazes don't travel well. Your results will probably be TOTALLY different. Please test before use. Tracy Wilson Saltbox Pottery",
      "createdBy": "Glazy Admin",
      "source": "glazy.org",
      "url": "https://glazy.org/recipes/477"
    },
    {
      "id": 36571,
      "code": "GLAZY-36571",
      "name": "It Ain\u2019t Easy Being Green",
      "cone": "4 - 7",
      "surface": "Glossy",
      "transparency": "Translucent",
      "atmosphere": "Oxidation, Neutral, Reduction",
      "subtype": "Glaze - Green - Copper",
      "ingredients": [
        {
          "material": "Ferro Frit 3134",
          "amount": 26.0
        },
        {
          "material": "Silica",
          "amount": 26.0
        },
        {
          "material": "Potash Feldspar",
          "amount": 22.0
        },
        {
          "material": "Kaolin",
          "amount": 17.0
        },
        {
          "material": "Talc",
          "amount": 5.0
        },
        {
          "material": "Whiting",
          "amount": 4.0
        }
      ],
      "additionals": [
        {
          "material": "Copper Carbonate",
          "amount": 2.0
        }
      ],
      "description": "This green translucent glaze adds colour and emphasizes surface textures on the clay body. Use a light coloured clay for best results. From John Britt's \"The Complete Guide to Mid-Range Glazes\" page 72. Modified to substitute Potash Feldspar for Custer Feldspar and add colourants.",
      "createdBy": "Gabriel",
      "source": "glazy.org",
      "url": "https://glazy.org/recipes/36571"
    },
    {
      "id": 8898,
      "code": "GLAZY-8898",
      "name": "IUS Celadon",
      "cone": "10",
      "surface": "Glossy",
      "transparency": "Translucent",
      "atmosphere": "Reduction",
      "subtype": "Glaze - Iron - Celadon - Green",
      "ingredients": [
        {
          "material": "Custer Feldspar",
          "amount": 30.45
        },
        {
          "material": "Silica",
          "amount": 30.36
        },
        {
          "material": "Whiting",
          "amount": 17.01
        },
        {
          "material": "EP Kaolin",
          "amount": 11.98
        },
        {
          "material": "Kentucky OM #4 Ball Clay",
          "amount": 6.88
        },
        {
          "material": "Talc",
          "amount": 3.33
        }
      ],
      "additionals": [
        {
          "material": "Bentonite",
          "amount": 1.0
        },
        {
          "material": "Red Iron Oxide",
          "amount": 1.0
        },
        {
          "material": "Epsom salts",
          "amount": 0.15
        }
      ],
      "description": "Darker celadon over stoneware. Can be thick and still not run. Lighter jade green over white clay.",
      "createdBy": "IU Southeast Ceramics",
      "source": "glazy.org",
      "url": "https://glazy.org/recipes/8898"
    },
    {
      "id": 5231,
      "code": "GLAZY-5231",
      "name": "Ivory Matte",
      "cone": "5 - 6",
      "surface": "Matte",
      "transparency": "",
      "atmosphere": "Oxidation, Reduction",
      "subtype": "Glaze",
      "ingredients": [
        {
          "material": "Feldspar",
          "amount": 42.7
        },
        {
          "material": "Lead Carbonate",
          "amount": 21.3
        },
        {
          "material": "Talc",
          "amount": 17.2
        },
        {
          "material": "Kaolin",
          "amount": 9.4
        },
        {
          "material": "Whiting",
          "amount": 9.4
        }
      ],
      "description": "This recipe was imported from Louis Katz's Hyperglaze database available on his website: http://falcon.tamucc.edu/lkatz/allglazes.txt More information about Louis Katz can be found on his website, http://www.louiskatz.net/ Louis Katz Notes: I am not a safety expert and any information contained in this file about safety should be ignored in favor of advice from experts. All of the materials in all glazes are potentially hazardous. All of these glaze recipes are given without any representation of accuracy or safety. They may work, they may not. They may be safe when fired or they may not. All of the materials used in them have hazards associated with them. You must be have sufficient training in the hazards before you use the the materials. You will have to determine the suitability and safety for your use. Do not assume that a lack of a warning about a material means that it is safe. Cone: 6 5 Color: ivory white Surface texture: Matte Firing: Ox. or Red. Recipe: Percent Batch White Lead 21.30 21.30 Feldspar 42.70 42.70 Kaolin 9.40 9.40 Whiting 9.40 9.40 Talc 17.20 17.20 Totals: 100.00 % 100.00 gm White Lead: HIGHLY TOXIC-avoid ingestion. NOT FOR USE WITH WARE INTENDED FOR FOOD.",
      "createdBy": "Glazy Admin",
      "source": "glazy.org",
      "url": "https://glazy.org/recipes/5231"
    },
    {
      "id": 1308,
      "code": "GLAZY-1308",
      "name": "Ivory Smooth Matte",
      "cone": "",
      "surface": "Satin-matte",
      "transparency": "",
      "atmosphere": "",
      "subtype": "Glaze - Matte",
      "ingredients": [
        {
          "material": "Nepheline Syenite",
          "amount": 56.8
        },
        {
          "material": "EP Kaolin",
          "amount": 18.9
        },
        {
          "material": "Whiting",
          "amount": 11.8
        },
        {
          "material": "Zinc Oxide",
          "amount": 10.9
        },
        {
          "material": "Silica",
          "amount": 1.6
        }
      ],
      "additionals": [
        {
          "material": "Vanadium pentoxide",
          "amount": 5.8
        }
      ],
      "description": "Clay Times Sept/Oct 08. By John Chalke. Use w/and chrome colors will be brown due to zinc.",
      "createdBy": "Glazy Admin",
      "source": "glazy.org",
      "url": "https://glazy.org/recipes/1308"
    },
    {
      "id": 43494,
      "code": "GLAZY-43494",
      "name": "J's Base",
      "cone": "4",
      "surface": "",
      "transparency": "",
      "atmosphere": "Oxidation",
      "subtype": "Glaze - White, Off-White",
      "ingredients": [
        {
          "material": "Silica",
          "amount": 42.0
        },
        {
          "material": "Gerstley Borate",
          "amount": 38.0
        },
        {
          "material": "Lithium Carbonate",
          "amount": 10.0
        },
        {
          "material": "EP Kaolin",
          "amount": 5.0
        },
        {
          "material": "Nepheline Syenite",
          "amount": 5.0
        }
      ],
      "description": "From Virginia Scotchie's Clay and Glaze Compendium",
      "createdBy": "Glazy Admin",
      "source": "glazy.org",
      "url": "https://glazy.org/recipes/43494"
    },
    {
      "id": 1963,
      "code": "GLAZY-1963",
      "name": "J's Dry Lithium Blue",
      "cone": "5",
      "surface": "Stony Matte",
      "transparency": "",
      "atmosphere": "Oxidation",
      "subtype": "Glaze - Blue",
      "ingredients": [
        {
          "material": "Silica",
          "amount": 35.4
        },
        {
          "material": "Lithium Carbonate",
          "amount": 28.1
        },
        {
          "material": "Calcined Kaolin",
          "amount": 20.8
        },
        {
          "material": "EP Kaolin",
          "amount": 10.4
        },
        {
          "material": "Bentonite",
          "amount": 5.2
        }
      ],
      "additionals": [
        {
          "material": "Copper Carbonate",
          "amount": 6.2
        }
      ],
      "description": "Glaze Type: Li From Jeremy Jernigan",
      "createdBy": "Glazy Admin",
      "source": "glazy.org",
      "url": "https://glazy.org/recipes/1963"
    },
    {
      "id": 1964,
      "code": "GLAZY-1964",
      "name": "J's Graphite Metallic 06",
      "cone": "05 - 04",
      "surface": "",
      "transparency": "Opaque",
      "atmosphere": "Oxidation",
      "subtype": "Glaze - Specialty - Metallic",
      "ingredients": [
        {
          "material": "Ferro Frit 3110",
          "amount": 43.7
        },
        {
          "material": "Custer Feldspar",
          "amount": 21.6
        },
        {
          "material": "EP Kaolin",
          "amount": 13.9
        },
        {
          "material": "Barium Carbonate",
          "amount": 10.9
        },
        {
          "material": "Cornwall Stone",
          "amount": 9.9
        }
      ],
      "additionals": [
        {
          "material": "Iron oxide",
          "amount": 35.0
        },
        {
          "material": "Black Copper Oxide",
          "amount": 20.0
        },
        {
          "material": "Cobalt Carbonate",
          "amount": 12.0
        },
        {
          "material": "Manganese Dioxide",
          "amount": 5.0
        }
      ],
      "description": "Glaze Type: Metallic apply thinly. From Jeremy Jernegan.",
      "createdBy": "Glazy Admin",
      "source": "glazy.org",
      "url": "https://glazy.org/recipes/1964"
    },
    {
      "id": 43375,
      "code": "GLAZY-43375",
      "name": "J.O. Tenmoku",
      "cone": "9",
      "surface": "",
      "transparency": "",
      "atmosphere": "",
      "subtype": "Glaze - Iron - Tenmoku",
      "ingredients": [
        {
          "material": "Custer Feldspar",
          "amount": 42.08
        },
        {
          "material": "Silica",
          "amount": 17.52
        },
        {
          "material": "Whiting",
          "amount": 10.12
        },
        {
          "material": "Spanish Red Iron Oxide",
          "amount": 7.0
        },
        {
          "material": "EP Kaolin",
          "amount": 4.67
        },
        {
          "material": "Barium Carbonate",
          "amount": 1.95
        },
        {
          "material": "Zinc Oxide",
          "amount": 1.95
        },
        {
          "material": "Bentonite",
          "amount": 1.68
        }
      ],
      "description": "From Virginia Scotchie's Clay and Glaze Compendium",
      "createdBy": "Glazy Admin",
      "source": "glazy.org",
      "url": "https://glazy.org/recipes/43375"
    },
    {
      "id": 6914,
      "code": "GLAZY-6914",
      "name": "J1 Low Tide",
      "cone": "6 - 8",
      "surface": "Semi-glossy",
      "transparency": "Semi-opaque",
      "atmosphere": "Oxidation",
      "subtype": "Glaze - Green - Titanium",
      "ingredients": [
        {
          "material": "Potash Feldspar",
          "amount": 46.0
        },
        {
          "material": "Silica",
          "amount": 34.0
        },
        {
          "material": "EP Kaolin",
          "amount": 10.0
        },
        {
          "material": "Whiting",
          "amount": 10.0
        }
      ],
      "additionals": [
        {
          "material": "Titanium Dioxide",
          "amount": 5.0
        },
        {
          "material": "Black Copper Oxide",
          "amount": 1.6
        }
      ],
      "description": "Original base recipe from Joaquim Chavarria",
      "createdBy": "Clara Giorello",
      "source": "glazy.org",
      "url": "https://glazy.org/recipes/6914"
    },
    {
      "id": 6903,
      "code": "GLAZY-6903",
      "name": "J3 Turquoise",
      "cone": "6 - 8",
      "surface": "Semi-glossy",
      "transparency": "Opaque",
      "atmosphere": "Reduction",
      "subtype": "Glaze - Turquoise",
      "ingredients": [
        {
          "material": "Potash Feldspar",
          "amount": 46.0
        },
        {
          "material": "Silica",
