Repository: MrSeldon/argilev2

File: data/glazes/glazy.json (part 144 of 315)
{
          "amount": 34.0
        },
        {
          "material": "EP Kaolin",
          "amount": 10.0
        },
        {
          "material": "Whiting",
          "amount": 10.0
        }
      ],
      "additionals": [
        {
          "material": "Chrome Oxide",
          "amount": 0.3
        },
        {
          "material": "Cobalt Oxide",
          "amount": 0.3
        }
      ],
      "description": "Original base recipe from Joaquim Chavarria",
      "createdBy": "Clara Giorello",
      "source": "glazy.org",
      "url": "https://glazy.org/recipes/6903"
    },
    {
      "id": 123388,
      "code": "GLAZY-123388",
      "name": "J30/5",
      "cone": "5 1/2",
      "surface": "Semi-matte",
      "transparency": "Opaque",
      "atmosphere": "Oxidation",
      "subtype": "Glaze",
      "ingredients": [
        {
          "material": "Silica",
          "amount": 27.0
        },
        {
          "material": "EP Kaolin",
          "amount": 20.0
        },
        {
          "material": "Natron Veldspaat",
          "amount": 17.0
        },
        {
          "material": "Whiting",
          "amount": 16.0
        },
        {
          "material": "Kali Veldspaat",
          "amount": 12.0
        },
        {
          "material": "Zinc Oxide",
          "amount": 7.0
        },
        {
          "material": "Talc",
          "amount": 1.0
        }
      ],
      "additionals": [
        {
          "material": "Rutile",
          "amount": 6.0
        }
      ],
      "description": "Subbed Forshammer Feldspar for Natron and Kali Veldspaat (NLD) through UMF Analysis. 1- 2- 3 layers brushed on standard Stoneware clay (G&S 254, NLD) Fired to 1210 Celsius with 10 min. hold. Natural cooling. 1 Base without Rutile 2 Rutile 4% 3 Rutile 6% 4 Rutile 4% + Titanium 4% 5 Titanium 4% + Copper carb. 1.5% 6 Titanium 4% + Copper carb. 1.5% + Cobalt carb. 0.5% 7 Titanium 4% + Red Iron ox. 6% 8 Titanium 6% 9 Titanium 9% + Copper ox. 2% 10 Titanium 9% + Copper ox. 2% + Cobalt carb. 0.5% 3rd photo reproduction of J30/5 with only 2 brush strokes and a test on dark brown stoneware clay Witgert 116 (NLD)",
      "createdBy": "Juul",
      "source": "glazy.org",
      "url": "https://glazy.org/recipes/123388"
    },
    {
      "id": 123390,
      "code": "GLAZY-123390",
      "name": "J32",
      "cone": "5 1/2",
      "surface": "",
      "transparency": "Opaque",
      "atmosphere": "Oxidation",
      "subtype": "Glaze",
      "ingredients": [
        {
          "material": "Silica",
          "amount": 25.5
        },
        {
          "material": "EP Kaolin",
          "amount": 17.0
        },
        {
          "material": "Whiting",
          "amount": 16.0
        },
        {
          "material": "Natron Veldspaat",
          "amount": 16.0
        },
        {
          "material": "Red clay",
          "amount": 10.0
        },
        {
          "material": "Kali Veldspaat",
          "amount": 9.0
        },
        {
          "material": "Zinc Oxide",
          "amount": 7.0
        }
      ],
      "description": "Subbed Forshammer Feldspar for Natron and Kali Veldspaat (NLD) through UMF Analysis. ... 1- 2- 3 layers brushed on standard Stoneware Clay (G&S 254, NLD) Fired to 1210 Celsius with 10 min. hold. Natural cooling. ... 1 Base, without Rutile 2 Rutile 4% 3 Rutile 4% + Ilmenite 2% 4 Rutile 4% + Ilmenite 2% + Copper carb. 1% 5 Rutile 4% + Ilmenite 5% + Copper carb. 1% 6 Rutile 4% + Ilmenite 5% 7 Rutile 6% + Ilmenite 5% 8 Rutile 4% + Ilmenite 2% + Cobalt carb. 0.5% 9 Rutile 4% + Ilmenite 5% + Cobalt carb. 0.5% 10 Ilmenite 2% 11 Ilmenite 5% + Zirconium 8% 12 Rutile 3% 13 Rutile 4%, Titanium 6% 14 Rutile 4%, Titanium 9% 15 Rutile 4%, Ileminte 2%, Cobalt carb 0.5% 16 Rutile 4%, Ileminte 2%, Cobalt carb 1% ... More Ilemenite and the surface gets less smooth. ... Test 2 looks rough, but is is not, it is smooth.",
      "createdBy": "Juul",
      "source": "glazy.org",
      "url": "https://glazy.org/recipes/123390"
    },
    {
      "id": 125383,
      "code": "GLAZY-125383",
      "name": "J33",
      "cone": "5 1/2",
      "surface": "Smooth Matte",
      "transparency": "Opaque",
      "atmosphere": "Oxidation",
      "subtype": "Glaze",
      "ingredients": [
        {
          "material": "Kali Veldspaat",
          "amount": 30.0
        },
        {
          "material": "Whiting",
          "amount": 19.5
        },
        {
          "material": "EP Kaolin",
          "amount": 16.0
        },
        {
          "material": "Natron Veldspaat",
          "amount": 12.0
        },
        {
          "material": "Silica",
          "amount": 11.0
        },
        {
          "material": "Zinc Oxide",
          "amount": 9.0
        },
        {
          "material": "Talc",
          "amount": 3.0
        }
      ],
      "additionals": [
        {
          "material": "Rutile",
          "amount": 6.0
        },
        {
          "material": "Bentonite",
          "amount": 2.0
        }
      ],
      "description": "1- 2- 3 layers brushed on standard Stoneware Clay (G&S 254, NLD) Fired to 1210 Celsius with 10 min. hold. Natural cooling. 1 base 2 Rutile 6% 3 Rutile 6% + Copper carb 1% 4 Rutile 6% + Ilmenite 2% 5 Rutile 6% + Ilmenite 5% 6 Rutile 6% + Ilmenite 5% + Copper carb. 1.5% 7 Titanium 5% + Cobalt carb. 0.5% 8 Titanium 5% + Cobalt carb. 1% 9 Titanium 5% + red Iron ox. 1.25% 10 Titanium 5% + Copper carb 2% 11 Titanium 5% + red Iron ox. 5% + Cobalt carb. 0.5% 12 combination 2+8 13 combination 3+7 14 combination 10+11 Second photo reproduction of J33/3 with only 2 brush strokes on standard stoneware G&S 254 and dark brown Witgert 116 15 Rutile 3% + Copper carb. 1%",
      "createdBy": "Juul",
      "source": "glazy.org",
      "url": "https://glazy.org/recipes/125383"
    },
    {
      "id": 123812,
      "code": "GLAZY-123812",
      "name": "J34",
      "cone": "5 1/2",
      "surface": "Smooth Matte",
      "transparency": "Opaque",
      "atmosphere": "Oxidation",
      "subtype": "Glaze",
      "ingredients": [
        {
          "material": "Silica",
          "amount": 27.0
        },
        {
          "material": "EP Kaolin",
          "amount": 20.0
        },
        {
          "material": "Natron Veldspaat",
          "amount": 18.0
        },
        {
          "material": "Whiting",
          "amount": 15.0
        },
        {
          "material": "Kali Veldspaat",
          "amount": 12.0
        },
        {
          "material": "Zinc Oxide",
          "amount": 8.0
        }
      ],
      "description": "Subbed Forshammer Feldspar for Natron and Kali Veldspaat (NLD) through UMF Analysis. ... 1- 2- 3 layers brushed on standard Stoneware clay (G&S 254, NLD) Fired to 1210 Celsius with 10 min. hold. Natural cooling. ... 1 Rutile 3% 2 Rutile 6% 3 Rutile 3% + Gray pigment 0.7% (Keramikos PM150, NLD) 4 Rutile 3% + Gray pigment 1.5% (Keramikos PM150, NLD) 5 Rutile 3% + Blue/Green pigment 1% (Keramikos PM523, NLD) 6 Rutile 6% + Turquoise pigment 2.5% (Keramikos PM245, NLD) 7 Rutile 3% + Black pigment 10% (Keramikos PM101, NLD) 8 Rutile 3% + Cobalt carb 0.5% + Nickel carb 2% 9 Red Iron 6.7% + Cobalt carb 1.3% 10 Rutile 3% + Black Copper 2% 11 Rutile 6% + Victoria Green pigment 2.5% (Keramikos PM513, NLD) 12 combination 5+6 13 combination 5+6+11 14 combination 7+8 15 Rutile 3% + Gray pigment (Keramikos PM150, NLD) 0.8% + Black Copper ox 1% ... 4th photo reproduction of J34/6 with only 2 brush strokes and a test on dark brown stoneware clay Witgert 116 (NLD) 12 Rutile 3% + Turquoise pigment 1.5% (Keramikos PM245, NLD) 13 Rutile 9% + Turquoise pigment 3.5% (Keramikos PM245, NLD) 14 Rutile 3% + Titanium 6% + Turquoise pigment 2% (Keramikos PM245, NLD)",
      "createdBy": "Juul",
      "source": "glazy.org",
      "url": "https://glazy.org/recipes/123812"
    },
    {
      "id": 6902,
      "code": "GLAZY-6902",
      "name": "J4 Black",
      "cone": "6 - 8",
      "surface": "Semi-glossy",
      "transparency": "Opaque",
      "atmosphere": "Reduction",
      "subtype": "Glaze - Black",
      "ingredients": [
        {
          "material": "Potash Feldspar",
          "amount": 46.0
        },
        {
          "material": "Silica",
          "amount": 34.0
        },
        {
          "material": "EP Kaolin",
          "amount": 10.0
        },
        {
          "material": "Whiting",
          "amount": 10.0
        }
      ],
      "additionals": [
        {
          "material": "Red Iron Oxide",
          "amount": 6.0
        },
        {
          "material": "Chrome Oxide",
          "amount": 0.3
        }
      ],
      "description": "Original base recipe from Joaquim Chavarria",
      "createdBy": "Clara Giorello",
      "source": "glazy.org",
      "url": "https://glazy.org/recipes/6902"
    },
    {
      "id": 6916,
      "code": "GLAZY-6916",
      "name": "J5 Arena",
      "cone": "6 - 8",
      "surface": "Semi-glossy",
      "transparency": "Semi-opaque",
      "atmosphere": "Reduction",
      "subtype": "Glaze - Yellow - Manganese",
      "ingredients": [
        {
          "material": "Potash Feldspar",
          "amount": 46.0
        },
        {
          "material": "Silica",
          "amount": 34.0
        },
        {
          "material": "EP Kaolin",
          "amount": 10.0
        },
        {
          "material": "Whiting",
          "amount": 10.0
        }
      ],
      "additionals": [
        {
          "material": "Manganese Dioxide",
          "amount": 2.0
        },
        {
          "material": "Chrome Oxide",
          "amount": 0.3
        }
      ],
      "description": "Original base recipe from Joaquim Chavarria",
      "createdBy": "Clara Giorello",
      "source": "glazy.org",
      "url": "https://glazy.org/recipes/6916"
    },
    {
      "id": 6912,
      "code": "GLAZY-6912",
      "name": "J6 Caramel",
      "cone": "6 - 8",
      "surface": "Semi-glossy",
      "transparency": "Opaque",
      "atmosphere": "Reduction",
      "subtype": "Glaze",
      "ingredients": [
        {
          "material": "Potash Feldspar",
          "amount": 46.0
        },
        {
          "material": "Silica",
          "amount": 34.0
        },
        {
          "material": "EP Kaolin",
          "amount": 10.0
        },
        {
          "material": "Whiting",
          "amount": 10.0
        }
      ],
      "additionals": [
        {
          "material": "Titanium Dioxide",
          "amount": 5.0
        },
        {
          "material": "Chrome Oxide",
          "amount": 1.0
        }
      ],
      "description": "Original base recipe from Joaquim Chavarria",
      "createdBy": "Clara Giorello",
      "source": "glazy.org",
      "url": "https://glazy.org/recipes/6912"
    },
    {
      "id": 16584,
      "code": "GLAZY-16584",
      "name": "J6CLD Light bright yellow",
      "cone": "9 - 10",
      "surface": "Glossy",
      "transparency": "Opaque",
      "atmosphere": "Oxidation",
      "subtype": "Glaze - Yellow",
      "ingredients": [
        {
          "material": "Potash Feldspar",
          "amount": 38.73
        },
        {
          "material": "Silica",
          "amount": 26.67
        },
        {
          "material": "Kaolin",
          "amount": 17.46
        },
        {
          "material": "Whiting",
          "amount": 11.32
        },
        {
          "material": "Talc",
          "amount": 5.83
        }
      ],
      "additionals": [
        {
          "material": "Titanium Dioxide",
          "amount": 15.0
        }
      ],
      "description": "Glossy, smooth, breaks into red on edges. Must be applied thick. From a paper from Christine Ladeveze in \"La revue de la c\u00e9ramique et du verre\".",
      "createdBy": "Jean-Pierre Prieto",
      "source": "glazy.org",
      "url": "https://glazy.org/recipes/16584"
    },
    {
      "id": 6901,
      "code": "GLAZY-6901",
      "name": "J7 GREY",
      "cone": "6 - 8",
      "surface": "Semi-glossy",
      "transparency": "Opaque",
      "atmosphere": "Reduction",
      "subtype": "Glaze - Grey/Gray/Charcoal",
      "ingredients": [
        {
          "material": "Potash Feldspar",
          "amount": 46.0
        },
        {
          "material": "Silica",
          "amount": 34.0
        },
        {
          "material": "EP Kaolin",
          "amount": 10.0
        },
        {
          "material": "Whiting",
          "amount": 10.0
        }
      ],
      "additionals": [
        {
          "material": "Green nickel oxide",
          "amount": 1.0
        },
        {
          "material": "Cobalt Oxide",
          "amount": 0.1
        }
      ],
      "description": "Original base recipe from Joaquim Chavarria",
      "createdBy": "Clara Giorello",
      "source": "glazy.org",
      "url": "https://glazy.org/recipes/6901"
    },
    {
      "id": 6905,
      "code": "GLAZY-6905",
      "name": "J8 Yellow",
      "cone": "8 - 10",
      "surface": "Semi-glossy",
      "transparency": "Opaque",
      "atmosphere": "Reduction, Oxidation",
      "subtype": "Glaze - Yellow",
      "ingredients": [
        {
          "material": "Potash Feldspar",
          "amount": 46.0
        },
        {
          "material": "Silica",
          "amount": 34.0
        },
        {
          "material": "EP Kaolin",
          "amount": 10.0
        },
        {
          "material": "Whiting",
          "amount": 10.0
        }
      ],
      "additionals": [
        {
          "material": "Rutile",
          "amount": 15.0
        }
      ],
      "description": "Original base recipe from Joaquim Chavarria Note: this is a cone 10 glaze. It will work at cone 9/8 but will be underfired at cone 6.",
      "createdBy": "Clara Giorello",
      "source": "glazy.org",
      "url": "https://glazy.org/recipes/6905"
    },
    {
      "id": 43910,
      "code": "GLAZY-43910",
      "name": "Jack's Green Matte",
      "cone": "6",
      "surface": "Matte",
      "transparency": "",
      "atmosphere": "Oxidation",
      "subtype": "Glaze - Green - Chrome",
      "ingredients": [
        {
          "material": "Custer Feldspar",
          "amount": 47.09
        },
        {
          "material": "EP Kaolin",
          "amount": 19.24
        },
        {
          "material": "Whiting",
          "amount": 14.43
        },
        {
          "material": "Dolomite",
          "amount": 9.62
        },
        {
          "material": "Gerstley Borate",
          "amount": 9.62
        }
      ],
      "additionals": [
        {
          "material": "Chrome Oxide",
          "amount": 5.01
        },
        {
          "material": "Tin Oxide",
          "amount": 5.01
        }
      ],
      "description": "From Virginia Scotchie's Clay and Glaze Compendium",
      "createdBy": "Glazy Admin",
      "source": "glazy.org",
      "url": "https://glazy.org/recipes/43910"
    },
    {
      "id": 1966,
      "code": "GLAZY-1966",
      "name": "Jackeeze Matt 04",
      "cone": "4",
      "surface": "Matte",
      "transparency": "",
      "atmosphere": "Oxidation",
      "subtype": "Glaze - Matte",
      "ingredients": [
        {
          "material": "Silica",
          "amount": 42.0
        },
        {
          "material": "Gerstley Borate",
          "amount": 35.0
        },
        {
          "material": "Lithium Carbonate",
          "amount": 8.0
        },
        {
          "material": "EP Kaolin",
          "amount": 5.0
        },
        {
          "material": "Nepheline Syenite",
          "amount": 5.0
        }
      ],
      "additionals": [
        {
          "material": "Tin Oxide",
          "amount": 5.0
        },
        {
          "material": "CMC Gum",
          "amount": 1.0
        }
      ],
      "description": "Glaze Type: Lithium matt green + 3 Copper Carb blue + 2.5 copper carb + 1/4 Co Carb Pink + 5 pink Stain grey + 10 silver stain Adding 5-10% whiting w/stains that need CA will enhance color (Cr-Sn pinks, victoria Green, etc.)",
      "createdBy": "Glazy Admin",
      "source": "glazy.org",
      "url": "https://glazy.org/recipes/1966"
    },
    {
      "id": 43499,
      "code": "GLAZY-43499",
      "name": "Jackeeze Matte",
      "cone": "4",
      "surface": "Matte",
      "transparency": "",
      "atmosphere": "Oxidation",
      "subtype": "Glaze - White, Off-White",
      "ingredients": [
        {
          "material": "Silica",
          "amount": 42.0
        },
        {
          "material": "Gerstley Borate",
          "amount": 35.0
        },
        {
          "material": "Lithium Carbonate",
          "amount": 8.0
        },
        {
          "material": "EP Kaolin",
          "amount": 5.0
        },
        {
          "material": "Nepheline Syenite",
          "amount": 5.0
        },
        {
          "material": "Tin Oxide",
          "amount": 5.0
        }
      ],
      "additionals": [
        {
          "material": "CMC Gum",
          "amount": 1.0
        }
      ],
      "description": "From Virginia Scotchie's Clay and Glaze Compendium",
      "createdBy": "Glazy Admin",
      "source": "glazy.org",
      "url": "https://glazy.org/recipes/43499"
    },
    {
      "id": 41627,
      "code": "GLAZY-41627",
      "name": "Jackson Satin Black",
      "cone": "9 - 11",
      "surface": "Satin-matte",
      "transparency": "Opaque",
      "atmosphere": "Reduction, Neutral",
      "subtype": "Glaze - Black - Satin",
      "ingredients": [
        {
          "material": "Custer Feldspar",
          "amount": 53.2
        },
        {
          "material": "EP Kaolin",
          "amount": 22.9
        },
        {
          "material": "Dolomite",
          "amount": 19.4
        },
        {
          "material": "Whiting",
          "amount": 4.5
        }
      ],
      "additionals": [
        {
          "material": "Zircopax",
          "amount": 5.0
        },
        {
          "material": "Mason 6600 black stain",
          "amount": 4.0
        }
      ],
      "description": "This glaze has been altered from Winokur Yellow. This is one of our most popular cone 10 glazes in our studio, the Art Association of Jackson Hole.",
      "createdBy": "Sam Dowd",
      "source": "glazy.org",
      "url": "https://glazy.org/recipes/41627"
    },
    {
      "id": 217901,
      "code": "GLAZY-217901",
      "name": "Jack\u2019s Eggshell Matt Glaze",
      "cone": "6",
      "surface": "",
      "transparency": "",
      "atmosphere": "Oxidation",
      "subtype": "Glaze",
      "ingredients": [
        {
          "material": "Custer Feldspar",
          "amount": 47.0
        },
        {
          "material": "EP Kaolin",
          "amount": 19.0
        },
        {
          "material": "Whiting",
          "amount": 14.0
        },
        {
          "material": "Dolomite",
          "amount": 10.0
        },
        {
          "material": "Gerstley Borate",
          "amount": 10.0
        }
      ],
      "description": "University of Maryland Glazes by Harold J. McWhinnie, Ceramics Monthly, February 1980 \"The following glaze recipes are intended for use at the Cone 6 range in an oxidizing atmosphere on stoneware clay bodies.\" This matt, off-white glaze is fairly opaque and responds well to the addition of various colorants.",
      "createdBy": "Glazy Admin",
      "source": "glazy.org",
      "url": "https://glazy.org/recipes/217901"
    },
    {
      "id": 7329,
      "code": "GLAZY-7329",
      "name": "Jade",
      "cone": "5 - 6",
      "surface": "Semi-glossy",
      "transparency": "Opaque",
      "atmosphere": "Oxidation",
      "subtype": "Glaze - Green - Titanium",
      "ingredients": [
        {
          "material": "Potash Feldspar",
          "amount": 41.49
        },
        {
          "material": "Silica",
          "amount": 25.77
        },
        {
          "material": "Whiting",
          "amount": 14.43
        },
        {
          "material": "Zinc Oxide",
          "amount": 12.44
        },
        {
          "material": "Kaolin",
          "amount": 5.87
        }
      ],
      "additionals": [
        {
          "material": "Titanium Dioxide",
          "amount": 5.5
        },
        {
          "material": "Copper Carbonate",
          "amount": 3.0
        },
        {
          "material": "Bentonite",
          "amount": 2.0
        }
      ],
      "description": "",
      "createdBy": "Clara Giorello",
      "source": "glazy.org",
      "url": "https://glazy.org/recipes/7329"
    },
    {
      "id": 21344,
      "code": "GLAZY-21344",
      "name": "Jade Celadon",
      "cone": "10 - 11",
      "surface": "Glossy",
      "transparency": "Transparent",
      "atmosphere": "Reduction",
      "subtype": "Glaze - Iron - Celadon - Green",
      "ingredients": [
        {
          "material": "Silica",
          "amount": 30.7
        },
        {
          "material": "Custer Feldspar",
          "amount": 20.5
        },
        {
          "material": "Whiting",
          "amount": 19.3
        },
        {
          "material": "Kentucky OM #4 Ball Clay",
          "amount": 13.2
        },
        {
          "material": "Petalite",
          "amount": 9.7
        },
        {
          "material": "EP Kaolin",
          "amount": 6.6
        }
      ],
      "additionals": [
        {
          "material": "Bentonite",
          "amount": 2.0
        },
        {
          "material": "Red Iron Oxide",
          "amount": 1.25
        },
        {
          "material": "Rutile",
          "amount": 0.08
        }
      ],
      "description": "I saw \"No Tears Celadon\" by John Britt, and was inspired to make a similar modification to Turner's Celadon. Please feel free to tamper with the colorants. The base itself is quite excellent, it doesn't move at all, and it combos with other glazes in interesting ways. 1.25 % Red iron oxide - soft, pale green 1.25 % Red iron + 0.08% rutile - grayer but more grass-green 1.5 % Red Iron Oxide - richer forest green",
      "createdBy": "Sid Henderson",
      "source": "glazy.org",
      "url": "https://glazy.org/recipes/21344"
    },
    {
      "id": 1309,
      "code": "GLAZY-1309",
      "name": "Jade Green",
      "cone": "4",
      "surface": "Glossy",
      "transparency": "",
      "atmosphere": "Oxidation",
      "subtype": "Glaze - Green",
      "ingredients": [
        {
          "material": "Custer Feldspar",
          "amount": 40.0
        },
        {
          "material": "Barium Carbonate",
          "amount": 20.0
        },
        {
          "material": "Gerstley Borate",
          "amount": 10.0
        },
        {
          "material": "Silica",
          "amount": 10.0
        },
        {
          "material": "Talc",
          "amount": 10.0
        },
        {
          "material": "Whiting",
          "amount": 10.0
        }
      ],
      "additionals": [
        {
          "material": "Copper Carbonate",
          "amount": 5.0
        }
      ],
      "description": "Glaze Type: Mid-fire CM May 2000 p.102",
      "createdBy": "Glazy Admin",
      "source": "glazy.org",
      "url": "https://glazy.org/recipes/1309"
    },
    {
      "id": 3221,
      "code": "GLAZY-3221",
      "name": "Jade Green",
      "cone": "5 - 6",
      "surface": "Matte",
      "transparency": "Opaque",
      "atmosphere": "Oxidation",
      "subtype": "Glaze - Green",
      "ingredients": [
        {
          "material": "G-200 Feldspar",
          "amount": 38.1
        },
        {
          "material": "Barium Carbonate",
          "amount": 19.0
        },
        {
          "material": "EP Kaolin",
          "amount": 9.6
        },
        {
          "material": "Gillespie Borate",
          "amount": 9.5
        },
        {
          "material": "Silica",
          "amount": 9.5
        },
        {
          "material": "Zinc Oxide",
          "amount": 9.4
        },
        {
          "material": "Copper Carbonate",
          "amount": 4.9
        }
      ],
      "description": "Western Pennsylvania Potters Community http://wpapotters.blogspot.com/2012/04/links-to-cone-6-oxidation-glaze-tests.html http://www.wpapotters.blogspot.com/2010/11/cone-6-oxidation-results-group-1.html",
      "createdBy": "Terry Rorison",
      "source": "glazy.org",
      "url": "https://glazy.org/recipes/3221"
    },
    {
      "id": 3250,
      "code": "GLAZY-3250",
      "name": "Jade Green",
      "cone": "10",
      "surface": "Glossy",
      "transparency": "Translucent",
      "atmosphere": "Reduction",
      "subtype": "Glaze - Green - Copper",
      "ingredients": [
        {
          "material": "G-200 Feldspar",
          "amount": 58.8
        },
        {
          "material": "Silica",
          "amount": 23.5
        },
        {
          "material": "Whiting",
          "amount": 11.8
        },
        {
          "material": "EP Kaolin",
          "amount": 5.9
        }
      ],
      "additionals": [
        {
          "material": "Zinc Oxide",
          "amount": 5.9
        },
        {
          "material": "Copper Carbonate",
          "amount": 2.0
        },
        {
          "material": "Red Iron Oxide",
          "amount": 2.0
        }
      ],
      "description": "Via Tara Hagen's Glazeitorium http://glazeitorium.blogspot.com/",
      "createdBy": "Tara Hagen",
      "source": "glazy.org",
      "url": "https://glazy.org/recipes/3250"
    },
    {
      "id": 1310,
      "code": "GLAZY-1310",
      "name": "Jade Green Base cone 5",
      "cone": "5 - 6",
      "surface": "",
      "transparency": "",
      "atmosphere": "Oxidation",
      "subtype": "Glaze - Green",
      "ingredients": [
        {
          "material": "Potash Feldspar",
          "amount": 41.0
        },
        {
          "material": "Strontium Carbonate",
          "amount": 20.0
        },
        {
          "material": "EP Kaolin",
          "amount": 10.0
        },
        {
          "material": "Gerstley Borate",
          "amount": 10.0
        },
        {
          "material": "Silica",
          "amount": 10.0
        },
        {
          "material": "Zinc Oxide",
          "amount": 9.0
        }
      ],
      "description": "5% copper 1% cobalt 3% mn",
      "createdBy": "Glazy Admin",
      "source": "glazy.org",
      "url": "https://glazy.org/recipes/1310"
    },
    {
      "id": 9195,
      "code": "GLAZY-9195",
      "name": "Jade green Celadon",
      "cone": "6",
      "surface": "Satin",
      "transparency": "",
      "atmosphere": "Oxidation",
      "subtype": "Glaze - Iron - Celadon",
      "ingredients": [
        {
          "material": "Custer Feldspar",
          "amount": 20.0
        },
        {
          "material": "EP Kaolin",
          "amount": 20.0
        },
        {
          "material": "Ferro Frit 3134",
          "amount": 20.0
        },
        {
          "material": "Silica",
          "amount": 20.0
        },
        {
          "material": "Wollastonite",
          "amount": 20.0
        }
      ],
      "additionals": [
        {
          "material": "Copper Carbonate",
          "amount": 0.5
        },
        {
          "material": "Iron chromate",
          "amount": 0.5
        }
      ],
      "description": "",
      "createdBy": "chance taylor",
      "source": "glazy.org",
      "url": "https://glazy.org/recipes/9195"
    },
    {
      "id": 1311,
      "code": "GLAZY-1311",
      "name": "Jade Green Matt",
      "cone": "5",
      "surface": "Matte",
      "transparency": "",
      "atmosphere": "Oxidation",
      "subtype": "Glaze - Green",
      "ingredients": [
        {
          "material": "Potash Feldspar",
          "amount": 40.6
        },
        {
          "material": "Strontium Carbonate",
          "amount": 20.0
        },
        {
          "material": "Kaolin",
          "amount": 10.1
        },
        {
          "material": "Gerstley Borate",
          "amount": 10.0
        },
        {
          "material": "Silica",
          "amount": 10.0
        },
        {
          "material": "Zinc Oxide",
          "amount": 9.9
        }
      ],
      "additionals": [
        {
          "material": "Copper Carbonate",
          "amount": 5.0
        }
      ],
      "description": "Glaze Type: Ba Thin = brown/green. Thicker beautiful green. Also try stains. Not great for purples, bad for pinks. From George Bowes.",
      "createdBy": "Glazy Admin",
      "source": "glazy.org",
      "url": "https://glazy.org/recipes/1311"
    },
    {
      "id": 1312,
      "code": "GLAZY-1312",
      "name": "Jade Matte",
      "cone": "6",
      "surface": "Satin-matte",
      "transparency": "Opaque",
      "atmosphere": "Oxidation",
      "subtype": "Glaze - Matte",
      "ingredients": [
        {
          "material": "Kona F-4 feldspar",
          "amount": 40.4
        },
        {
          "material": "Strontium Carbonate",
          "amount": 19.9
        },
        {
          "material": "EP Kaolin",
          "amount": 10.0
        },
        {
          "material": "Gerstley Borate",
          "amount": 9.9
        },
        {
          "material": "Silica",
          "amount": 9.9
        },
        {
          "material": "Zinc Oxide",
          "amount": 9.8
        }
      ],
      "description": "Glaze Type: Mid-fire vanadium ms 10 Soft opaque satin matte. Good with other colorants. Tested with Laguna Borate subst for GB, and looks very similar.",
      "createdBy": "Glazy Admin",
      "source": "glazy.org",
      "url": "https://glazy.org/recipes/1312"
    },
    {
      "id": 67261,
      "code": "GLAZY-67261",
      "name": "Jade Matte",
      "cone": "6",
      "surface": "",
      "transparency": "",
      "atmosphere": "Oxidation",
      "subtype": "Glaze - Matte",
      "ingredients": [
        {
          "material": "Potash Feldspar",
          "amount": 40.6
        },
        {
          "material": "Strontium Carbonate",
          "amount": 19.98
        },
        {
          "material": "EP Kaolin",
          "amount": 10.09
        },
        {
          "material": "Gerstley Borate",
          "amount": 9.99
        },
        {
          "material": "Silica",
          "amount": 9.99
        },
        {
          "material": "Zinc Oxide",
          "amount": 9.88
        }
      ],
      "description": "From The Ceramic Glaze Handbook: Materials, Techniques, Formulas, by Mark Burleson, 2001. Glaze Formulas, Formulas for Oxidation Cone 5-6.",
      "createdBy": "Glazy Admin",
      "source": "glazy.org",
      "url": "https://glazy.org/recipes/67261"
    },
    {
      "id": 81721,
      "code": "GLAZY-81721",
      "name": "Jade Matte (1)",
      "cone": "6",
      "surface": "Satin-matte",
      "transparency": "Semi-opaque",
      "atmosphere": "Oxidation",
      "subtype": "Glaze - Matte",
      "ingredients": [
        {
          "material": "0912_Albita Minasolo",
          "amount": 38.0
        },
        {
          "material": "Strontium Carbonate",
          "amount": 19.6
        },
        {
          "material": "XXX 0935_Caulim Minasolo",
          "amount": 10.5
        },
        {
          "material": "Zinc Oxide",
          "amount": 9.7
        },
        {
          "material": "Silica",
          "amount": 8.9
        },
        {
          "material": "Gerstley Borate",
          "amount": 8.8
        },
        {
          "material": "Bentonite",
          "amount": 2.0
        },
        {
          "material": "0933_C\u00e1lcio Extra Leve",
          "amount": 2.0
        },
        {
          "material": "Talc",
          "amount": 0.5
        }
      ],
      "description": "Sem corantes. Feito com base em https://glazy.org/recipes/65422. Vou testar em outras argilas por vi na receita original que a cor da argila pode interferir muito.",
      "createdBy": "Marize Mello",
      "source": "glazy.org",
      "url": "https://glazy.org/recipes/81721"
    },
    {
      "id": 37396,
      "code": "GLAZY-37396",
      "name": "Jaded Green",
      "cone": "8 - 11",
      "surface": "Matte",
      "transparency": "Opaque",
      "atmosphere": "Reduction",
      "subtype": "Glaze - Green - Copper",
      "ingredients": [
        {
          "material": "Nepheline Syenite",
          "amount": 53.04
        },
        {
          "material": "Strontium Carbonate",
          "amount": 30.94
        },
        {
          "material": "Silica",
          "amount": 8.29
        },
        {
          "material": "Ball Clay",
          "amount": 7.73
        }
      ],
      "additionals": [
        {
          "material": "Rutile",
          "amount": 5.0
        },
        {
          "material": "Bentonite",
          "amount": 2.0
        },
        {
          "material": "Copper Carbonate",
          "amount": 2.0
        }
      ],
      "description": "Bluish coppery green at two dips. Yellow and cream at one dip. Nice over texture. Plays well with other glazes",
      "createdBy": "Jason Burke",
      "source": "glazy.org",
      "url": "https://glazy.org/recipes/37396"
    },
    {
      "id": 29367,
      "code": "GLAZY-29367",
      "name": "James Temoku",
      "cone": "10",
      "surface": "",
      "transparency": "",
      "atmosphere": "Salt & Soda",
      "subtype": "Glaze - Iron - Tenmoku",
      "ingredients": [
        {
          "material": "Custer Feldspar",
          "amount": 168.0
        },
        {
          "material": "Silica",
          "amount": 109.0
        },
        {
          "material": "Whiting",
          "amount": 70.0
        },
        {
          "material": "Red Iron Oxide",
          "amount": 50.0
        },
        {
          "material": "EP Kaolin",
          "amount": 40.0
        }
      ],
      "description": "From the Kansas City Art Institute Ceramic Department (KCAI), Glaze Formulas, 15 February 1990. http://www.brackers.com/wp-content/uploads/2015/02/KCAI-Glaze-Recpies.pdf",
      "createdBy": "Glazy Admin",
      "source": "glazy.org",
      "url": "https://glazy.org/recipes/29367"
    },
    {
      "id": 382,
      "code": "GLAZY-382",
      "name": "Jamie's White Crawl",
      "cone": "10",
      "surface": "",
      "transparency": "Opaque",
      "atmosphere": "Oxidation, Reduction",
      "subtype": "Glaze - White, Off-White",
      "ingredients": [
        {
          "material": "Nepheline Syenite",
          "amount": 70.0
        },
        {
          "material": "Magnesium carbonate",
          "amount": 30.0
        }
      ],
      "description": "Glaze Type: Texture crawly glaze that looks like dried out mud. Pam Cresswell 10-15% rutile for beige From Jamie Walker",
      "createdBy": "Glazy Admin",
      "source": "glazy.org",
      "url": "https://glazy.org/recipes/382"
    },
    {
      "id": 6064,
      "code": "GLAZY-6064",
      "name": "Jan's Barium Blue Matt Crater",
      "cone": "5 - 6",
      "surface": "Dry Matte",
      "transparency": "",
      "atmosphere": "",
      "subtype": "Glaze - Specialty - Crater",
      "ingredients": [
        {
          "material": "Nepheline Syenite",
          "amount": 60.0
        },
        {
          "material": "Barium Carbonate",
          "amount": 20.0
        },
        {
          "material": "Silica",
          "amount": 10.0
        },
        {
          "material": "Titanium Dioxide",
          "amount": 10.0
        },
        {
          "material": "Ball Clay",
          "amount": 8.0
        },
        {
          "material": "Copper Carbonate",
          "amount": 3.0
        },
        {
          "material": "Silicon carbide",
          "amount": 3.0
        },
        {
          "material": "Lithium Carbonate",
          "amount": 2.0
        },
        {
          "material": "Cobalt Carbonate",
          "amount": 0.5
        }
      ],
      "description": "\"Similar to Pinnell's Strontium Matte Crater .(this uses barium vs his has strontium).\" John Britt \"The original called for .5 Cobalt Oxide rather than Cobalt Carb. as well as 2 Bentonite\" Derek Au",
      "createdBy": "Ceramic Recipes",
      "source": "glazy.org",
      "url": "https://glazy.org/recipes/6064"
    },
    {
      "id": 4127,
      "code": "GLAZY-4127",
      "name": "Jane Gustin",
      "cone": "4",
      "surface": "",
      "transparency": "",
      "atmosphere": "Oxidation",
      "subtype": "Glaze - Majolica",
      "ingredients": [
        {
          "material": "Ferro Frit 3124",
          "amount": 60.0
        },
        {
          "material": "Kona F-4 feldspar",
          "amount": 16.0
        },
        {
          "material": "EP Kaolin",
          "amount": 9.0
        },
        {
          "material": "Tin Oxide",
          "amount": 9.0
        },
        {
          "material": "Nepheline Syenite",
          "amount": 6.0
        },
        {
          "material": "Bentonite",
          "amount": 3.0
        }
      ],
      "description": "From Steve Davis Website: http://kazegamas.com/ Majolica: http://kazegamas.com/majolicas.htm",
      "createdBy": "Steve Davis",
      "source": "glazy.org",
      "url": "https://glazy.org/recipes/4127"
    },
    {
      "id": 309446,
      "code": "GLAZY-309446",
      "name": "Jane's Blue Slip v2",
      "cone": "10 - 11",
      "surface": "",
      "transparency": "",
      "atmosphere": "Salt & Soda",
      "subtype": "Slip & Engobe - Slip",
      "ingredients": [
        {
          "material": "Nepheline Syenite",
          "amount": 62.0
        },
        {
          "material": "Ball Clay",
          "amount": 25.0
        },
        {
          "material": "EP Kaolin",
          "amount": 13.0
        }
      ],
      "additionals": [
        {
          "material": "Cobalt Oxide",
          "amount": 1.5
        },
        {
          "material": "Titanium Dioxide",
          "amount": 1.0
        }
      ],
      "description": "Taken from two different versions of Jane Hamlyn's blue slip. The original used NZ ball clay 13%, I have subbed for Kaolin as per another version on this site but kept the cobalt and titanium additions the same as the original. Ball clay used was FX.",
      "createdBy": "Ben Cole",
      "source": "glazy.org",
      "url": "https://glazy.org/recipes/309446"
    },
    {
      "id": 2705,
      "code": "GLAZY-2705",
      "name": "Janet Deboos Teal Blue",
      "cone": "6",
      "surface": "Glossy",
      "transparency": "",
      "atmosphere": "Oxidation",
      "subtype": "Glaze - Blue",
      "ingredients": [
        {
          "material": "Nepheline Syenite",
          "amount": 35.0
        },
        {
          "material": "Silica",
          "amount": 30.0
        },
        {
          "material": "Whiting",
          "amount": 18.0
        },
        {
          "material": "Ferro Frit 3134",
          "amount": 12.0
        },
        {
          "material": "Kaolin",
          "amount": 5.0
        }
      ],
      "additionals": [
        {
          "material": "Tin Oxide",
          "amount": 8.0
        },
        {
          "material": "Copper Carbonate",
          "amount": 4.0
        }
      ],
      "description": "Source/Alternate names: Janet Deboos Notes: Alisa Clausen: used local ball clay for OM4. A well covering gray toned teal blue gloss.",
      "createdBy": "Glazy Admin",
      "source": "glazy.org",
      "url": "https://glazy.org/recipes/2705"
    },
    {
      "id": 41506,
      "code": "GLAZY-41506",
      "name": "Janet's Blue Celadon",
      "cone": "10",
      "surface": "",
      "transparency": "",
      "atmosphere": "Reduction",
      "subtype": "Glaze",
      "ingredients": [
        {
          "material": "Minspar 200",
          "amount": 43.89
        },
        {
          "material": "Silica",
          "amount": 22.41
        },
        {
