Repository: MrSeldon/argilev2

File: data/glazes/glazy.json (part 145 of 315)
{
          "material": "Whiting",
          "amount": 12.08
        },
        {
          "material": "EP Kaolin",
          "amount": 10.38
        },
        {
          "material": "Strontium Carbonate",
          "amount": 8.3
        },
        {
          "material": "Talc",
          "amount": 2.91
        },
        {
          "material": "Cobalt Carbonate",
          "amount": 0.041
        }
      ],
      "description": "",
      "createdBy": "KBangs",
      "source": "glazy.org",
      "url": "https://glazy.org/recipes/41506"
    },
    {
      "id": 7397,
      "code": "GLAZY-7397",
      "name": "Janet's Chrome",
      "cone": "6",
      "surface": "Glossy",
      "transparency": "Translucent",
      "atmosphere": "Oxidation",
      "subtype": "Glaze - Red",
      "ingredients": [
        {
          "material": "Soda Feldspar",
          "amount": 43.0
        },
        {
          "material": "Ferro Frit 3134",
          "amount": 20.0
        },
        {
          "material": "Whiting",
          "amount": 20.0
        },
        {
          "material": "Silica",
          "amount": 12.0
        },
        {
          "material": "Kaolin",
          "amount": 5.0
        }
      ],
      "additionals": [
        {
          "material": "Tin Oxide",
          "amount": 7.5
        },
        {
          "material": "Bentonite",
          "amount": 2.0
        },
        {
          "material": "Chrome Oxide",
          "amount": 0.85
        }
      ],
      "description": "",
      "createdBy": "Clara Giorello",
      "source": "glazy.org",
      "url": "https://glazy.org/recipes/7397"
    },
    {
      "id": 41702,
      "code": "GLAZY-41702",
      "name": "Janet\u2019s Blue recent (Romero House)",
      "cone": "10",
      "surface": "",
      "transparency": "",
      "atmosphere": "Reduction",
      "subtype": "Glaze",
      "ingredients": [
        {
          "material": "Minspar 200",
          "amount": 43.9
        },
        {
          "material": "Silica",
          "amount": 22.4
        },
        {
          "material": "Whiting",
          "amount": 12.1
        },
        {
          "material": "EP Kaolin",
          "amount": 10.4
        },
        {
          "material": "Strontium Carbonate",
          "amount": 8.3
        },
        {
          "material": "Talc",
          "amount": 2.9
        },
        {
          "material": "Cobalt Carbonate",
          "amount": 0.04
        }
      ],
      "description": "",
      "createdBy": "KBangs",
      "source": "glazy.org",
      "url": "https://glazy.org/recipes/41702"
    },
    {
      "id": 8570,
      "code": "GLAZY-8570",
      "name": "Janice Hill's Teal from Chrome and Cobalt",
      "cone": "5 - 10",
      "surface": "Semi-glossy",
      "transparency": "Opaque",
      "atmosphere": "Oxidation, Neutral, Reduction, Wood",
      "subtype": "Glaze - Blue - Cobalt",
      "ingredients": [
        {
          "material": "Nepheline Syenite",
          "amount": 39.0
        },
        {
          "material": "Silica",
          "amount": 22.0
        },
        {
          "material": "Gerstley Borate",
          "amount": 13.0
        },
        {
          "material": "Wollastonite",
          "amount": 11.0
        },
        {
          "material": "Ball Clay",
          "amount": 9.0
        },
        {
          "material": "Dolomite",
          "amount": 6.0
        },
        {
          "material": "Titanium Dioxide",
          "amount": 3.0
        },
        {
          "material": "Bentonite",
          "amount": 2.0
        },
        {
          "material": "Chrome Oxide",
          "amount": 1.0
        },
        {
          "material": "Cobalt Carbonate",
          "amount": 0.75
        }
      ],
      "description": "With 13% Gerstley borate and a sufficient alumina level, this recipe is versatile enough to go from cone 5-9. It looks fabulous at cone 7. The chrome and cobalt combine make a strong teal blue-green, and the titanium keeps it from looking like a flat commercial glaze. The silica level gives it a pretty gloss that feels good on the mouth and keeps the glaze well encased in the silica matrix. The formula is \"robust\" as defined by glazy.org's database of articles. The boron level is enough to melt the glaze at cone 5 but not too much to melt it off the sides in a high firing. I have fired it in an electric kiln and in a wood-fired kiln with an atmosphere that shifted between, oxidation, neutral and light-reduction. I haven't fired it to cone 10. One drawback of this version is that it is unforgiving because of the chrome. If you don't wipe the glaze off the wax resist really well, you may find little bits of color in places where you don't want it. Also, if you like a crisp line of wax, you'd better make it really crisp because that line will show. I'm working on a second version with ingredients that flow more. On the other hand, there is no trick to getting the color. I've fired it with both a slow-cool (1800-1400) and crash cool (2230 and off). They are both great, but I like the crash cool best because it reflects light so beautifully--it practically sparkles.",
      "createdBy": "Janice Hill",
      "source": "glazy.org",
      "url": "https://glazy.org/recipes/8570"
    },
    {
      "id": 31204,
      "code": "GLAZY-31204",
      "name": "Janice Hill's Teal Wood",
      "cone": "5 - 9",
      "surface": "Glossy",
      "transparency": "Semi-opaque",
      "atmosphere": "Neutral",
      "subtype": "Glaze",
      "ingredients": [
        {
          "material": "Nepheline Syenite",
          "amount": 39.0
        },
        {
          "material": "Silica",
          "amount": 22.0
        },
        {
          "material": "Gerstley Borate",
          "amount": 13.0
        },
        {
          "material": "Wollastonite",
          "amount": 11.0
        },
        {
          "material": "Kentucky OM #4 Ball Clay",
          "amount": 9.0
        },
        {
          "material": "Dolomite",
          "amount": 6.0
        }
      ],
      "additionals": [
        {
          "material": "Titanium Dioxide",
          "amount": 3.0
        },
        {
          "material": "Bentonite",
          "amount": 2.0
        },
        {
          "material": "Chrome Oxide",
          "amount": 1.0
        },
        {
          "material": "Cobalt Carbonate",
          "amount": 0.75
        }
      ],
      "description": "",
      "createdBy": "Ceramic Recipes",
      "source": "glazy.org",
      "url": "https://glazy.org/recipes/31204"
    },
    {
      "id": 4920,
      "code": "GLAZY-4920",
      "name": "Japanese Limestone",
      "cone": "10",
      "surface": "Glossy",
      "transparency": "",
      "atmosphere": "Reduction",
      "subtype": "Glaze - Clear",
      "ingredients": [
        {
          "material": "Silica",
          "amount": 35.6
        },
        {
          "material": "Potash Feldspar",
          "amount": 34.7
        },
        {
          "material": "Whiting",
          "amount": 15.8
        },
        {
          "material": "EP Kaolin",
          "amount": 11.9
        },
        {
          "material": "Talc",
          "amount": 2.0
        }
      ],
      "description": "This recipe was imported from Louis Katz's Hyperglaze database available on his website: http://falcon.tamucc.edu/lkatz/allglazes.txt More information about Louis Katz can be found on his website, http://www.louiskatz.net/ Louis Katz Notes: I am not a safety expert and any information contained in this file about safety should be ignored in favor of advice from experts. All of the materials in all glazes are potentially hazardous. All of these glaze recipes are given without any representation of accuracy or safety. They may work, they may not. They may be safe when fired or they may not. All of the materials used in them have hazards associated with them. You must be have sufficient training in the hazards before you use the the materials. You will have to determine the suitability and safety for your use. Do not assume that a lack of a warning about a material means that it is safe. Cone: 10 Color: clear, cloudy if thick Surface texture: shiny Firing: Reduction Glaze type: Ca MidRoad Recipe: Percent Batch Flint 35.60 2848 Potash Feldspar 34.70 2776 Whiting 15.80 1264 EPK 11.90 952 Talc 2.00 160 Totals: 100.00 % 8000 Gm Comments: Use a medium to thick application for nice crackles in fired glaze.",
      "createdBy": "Glazy Admin",
      "source": "glazy.org",
      "url": "https://glazy.org/recipes/4920"
    },
    {
      "id": 30114,
      "code": "GLAZY-30114",
      "name": "Jared Black",
      "cone": "9 - 11",
      "surface": "",
      "transparency": "",
      "atmosphere": "Oxidation, Reduction, Salt & Soda, Wood",
      "subtype": "Glaze",
      "ingredients": [
        {
          "material": "Custer Feldspar",
          "amount": 55.0
        },
        {
          "material": "EP Kaolin",
          "amount": 24.0
        },
        {
          "material": "Dolomite",
          "amount": 18.0
        },
        {
          "material": "Whiting",
          "amount": 3.0
        }
      ],
      "additionals": [
        {
          "material": "Mason 6600 black stain",
          "amount": 10.0
        },
        {
          "material": "Bentonite",
          "amount": 2.0
        }
      ],
      "description": "I raided the UW Whitewater glaze book. They have Mason 6600 labeled as \"666\" in the glaze lab. Good people at UWW.",
      "createdBy": "Ginger",
      "source": "glazy.org",
      "url": "https://glazy.org/recipes/30114"
    },
    {
      "id": 19347,
      "code": "GLAZY-19347",
      "name": "JB Blue",
      "cone": "10 - 11",
      "surface": "",
      "transparency": "",
      "atmosphere": "Reduction",
      "subtype": "Glaze - Blue - Cobalt",
      "ingredients": [
        {
          "material": "Custer Feldspar",
          "amount": 60.0
        },
        {
          "material": "Whiting",
          "amount": 28.0
        },
        {
          "material": "EP Kaolin",
          "amount": 12.0
        }
      ],
      "additionals": [
        {
          "material": "Rutile",
          "amount": 4.0
        },
        {
          "material": "Cobalt Carbonate",
          "amount": 0.75
        }
      ],
      "description": "Oh the streaks of awesomeness. Use it with a satin black...Bruh!",
      "createdBy": "WIU CERAMICS",
      "source": "glazy.org",
      "url": "https://glazy.org/recipes/19347"
    },
    {
      "id": 20877,
      "code": "GLAZY-20877",
      "name": "JB Clear Matched Chemistry",
      "cone": "10",
      "surface": "Glossy",
      "transparency": "Transparent",
      "atmosphere": "Reduction",
      "subtype": "Glaze - Clear",
      "ingredients": [
        {
          "material": "Custer Feldspar",
          "amount": 57.14
        },
        {
          "material": "Silica",
          "amount": 57.14
        },
        {
          "material": "EP Kaolin",
          "amount": 49.35
        },
        {
          "material": "Dolomite",
          "amount": 31.16
        },
        {
          "material": "Whiting",
          "amount": 5.19
        }
      ],
      "description": "I modified one of John Brit's clear recipes to use the materials that I had in stock. I wanted to try to create a matte glaze so I added the flint by thirds. The full recipe is represented in the 3rd tile. This glaze seems to be very unlikely to craze due to the low CTE, however I did notice that the magnesium seems to have made the glaze a bit more yellow. tile: 49: 1/3 flint 50: 2/3 flint 51: 3/3 flint Clay used: Soldate (Aardvark Clay)",
      "createdBy": "Gibson's Pots",
      "source": "glazy.org",
      "url": "https://glazy.org/recipes/20877"
    },
    {
      "id": 20882,
      "code": "GLAZY-20882",
      "name": "JB Clear Matched Chemistry +10% Zircopax",
      "cone": "10",
      "surface": "Glossy",
      "transparency": "Transparent",
      "atmosphere": "Reduction",
      "subtype": "Glaze - White, Off-White",
      "ingredients": [
        {
          "material": "Custer Feldspar",
          "amount": 57.14
        },
        {
          "material": "Silica",
          "amount": 57.14
        },
        {
          "material": "EP Kaolin",
          "amount": 49.35
        },
        {
          "material": "Dolomite",
          "amount": 31.16
        },
        {
          "material": "Zircopax",
          "amount": 10.0
        },
        {
          "material": "Whiting",
          "amount": 5.19
        }
      ],
      "description": "The first image is 5% Zircopax and the second is 10% Clay used: Soldate, Coronado White, Coleman Porcelain, Black Mountain (Aardvark Clay)",
      "createdBy": "Gibson's Pots",
      "source": "glazy.org",
      "url": "https://glazy.org/recipes/20882"
    },
    {
      "id": 20880,
      "code": "GLAZY-20880",
      "name": "JB Clear Matched Chemistry +2% and 4% Iron Oxide",
      "cone": "10",
      "surface": "Glossy",
      "transparency": "Transparent",
      "atmosphere": "Reduction",
      "subtype": "Glaze - Clear",
      "ingredients": [
        {
          "material": "Custer Feldspar",
          "amount": 57.14
        },
        {
          "material": "Silica",
          "amount": 57.14
        },
        {
          "material": "EP Kaolin",
          "amount": 49.35
        },
        {
          "material": "Dolomite",
          "amount": 31.16
        },
        {
          "material": "Whiting",
          "amount": 5.19
        },
        {
          "material": "Red Iron Oxide",
          "amount": 4.0
        }
      ],
      "description": "I didnt mix the iron in well enough which is why there are darker patches. the first image is 2% iron and the second is 4% Clay used: Soldate, Coronado White, Coleman Porcelain, Black Mountain (Aardvark Clay)",
      "createdBy": "Gibson's Pots",
      "source": "glazy.org",
      "url": "https://glazy.org/recipes/20880"
    },
    {
      "id": 3722,
      "code": "GLAZY-3722",
      "name": "JB Copper Red",
      "cone": "6",
      "surface": "Glossy",
      "transparency": "Opaque",
      "atmosphere": "Oxidation",
      "subtype": "Glaze - Red - Copper",
      "ingredients": [
        {
          "material": "Ferro Frit 3110",
          "amount": 46.0
        },
        {
          "material": "Silica",
          "amount": 26.0
        },
        {
          "material": "Kaolin",
          "amount": 10.5
        },
        {
          "material": "Gerstley Borate",
          "amount": 9.9
        },
        {
          "material": "Dolomite",
          "amount": 4.4
        },
        {
          "material": "Zinc Oxide",
          "amount": 2.0
        },
        {
          "material": "Whiting",
          "amount": 1.2
        }
      ],
      "additionals": [
        {
          "material": "Bentonite",
          "amount": 2.0
        },
        {
          "material": "Tin Oxide",
          "amount": 2.0
        },
        {
          "material": "Copper Carbonate",
          "amount": 1.5
        },
        {
          "material": "Silicon carbide",
          "amount": 0.8
        }
      ],
      "description": "Copper red by local reduction; Source: J. Britt This red is obtained in oxidizing atmosphere. The -local- reduction is obtained with finely ground Silicon Carbide.",
      "createdBy": "Daniel Spruyt",
      "source": "glazy.org",
      "url": "https://glazy.org/recipes/3722"
    },
    {
      "id": 19344,
      "code": "GLAZY-19344",
      "name": "JB Mystery Matte",
      "cone": "10 - 11",
      "surface": "Glossy",
      "transparency": "",
      "atmosphere": "Reduction, Oxidation",
      "subtype": "Glaze - Specialty",
      "ingredients": [
        {
          "material": "Custer Feldspar",
          "amount": 60.0
        },
        {
          "material": "Whiting",
          "amount": 28.0
        },
        {
          "material": "EP Kaolin",
          "amount": 12.0
        }
      ],
      "additionals": [
        {
          "material": "Rutile",
          "amount": 4.0
        },
        {
          "material": "Copper Carbonate",
          "amount": 0.75
        }
      ],
      "description": "Green in oxidation - red in reduction...everything in between. Gorgeous.",
      "createdBy": "WIU CERAMICS",
      "source": "glazy.org",
      "url": "https://glazy.org/recipes/19344"
    },
    {
      "id": 266301,
      "code": "GLAZY-266301",
      "name": "JB's Kuan 1",
      "cone": "6",
      "surface": "Semi-glossy",
      "transparency": "Opaque",
      "atmosphere": "Oxidation",
      "subtype": "Glaze - Specialty - Crackle",
      "ingredients": [
        {
          "material": "Nepheline Syenite",
          "amount": 85.0
        },
        {
          "material": "Gerstley Borate",
          "amount": 10.0
        },
        {
          "material": "Wollastonite",
          "amount": 5.0
        }
      ],
      "additionals": [
        {
          "material": "Zircopax",
          "amount": 10.0
        },
        {
          "material": "Bentonite",
          "amount": 2.0
        }
      ],
      "description": "From John Britt's Mid-range Glazes.",
      "createdBy": "Amanda Kim",
      "source": "glazy.org",
      "url": "https://glazy.org/recipes/266301"
    },
    {
      "id": 208531,
      "code": "GLAZY-208531",
      "name": "JB138I \u5e73\u5149\u85cd\u67d3CoO1",
      "cone": "6",
      "surface": "Matte",
      "transparency": "Translucent",
      "atmosphere": "Oxidation",
      "subtype": "Glaze - Black - Satin",
      "ingredients": [
        {
          "material": "Nepheline Syenite",
          "amount": 22.6
        },
        {
          "material": "Silica",
          "amount": 18.8
        },
        {
          "material": "Strontium Carbonate",
          "amount": 18.0
        },
        {
          "material": "EP Kaolin",
          "amount": 17.8
        },
        {
          "material": "Whiting",
          "amount": 15.3
        },
        {
          "material": "Zinc Oxide",
          "amount": 1.5
        }
      ],
      "additionals": [
        {
          "material": "Bentonite",
          "amount": 2.5
        },
        {
          "material": "Mason 6600 black stain",
          "amount": 2.0
        },
        {
          "material": "Cobalt Oxide",
          "amount": 1.0
        }
      ],
      "description": "\u9727\u9762\u6df1\u85cd \u85cd\u67d3\u8cea\u611f Indigo \u5f9e\u92c7\u8f49\u9376 \u9664\u4e86\u9ed1\u8272\u6599\u9084\u589e\u52a0\u9237",
      "createdBy": "leslie0809",
      "source": "glazy.org",
      "url": "https://glazy.org/recipes/208531"
    },
    {
      "id": 158578,
      "code": "GLAZY-158578",
      "name": "JBG Albany Black",
      "cone": "6",
      "surface": "Glossy",
      "transparency": "Opaque",
      "atmosphere": "Oxidation",
      "subtype": "Glaze - Black - Glossy",
      "ingredients": [
        {
          "material": "Alberta Slip",
          "amount": 75.0
        },
        {
          "material": "Nepheline Syenite",
          "amount": 20.0
        },
        {
          "material": "Gerstley Borate",
          "amount": 5.0
        }
      ],
      "additionals": [
        {
          "material": "Cobalt Oxide",
          "amount": 2.0
        }
      ],
      "description": "",
      "createdBy": "Mickey V",
      "source": "glazy.org",
      "url": "https://glazy.org/recipes/158578"
    },
    {
      "id": 158570,
      "code": "GLAZY-158570",
      "name": "JBG Clear",
      "cone": "6",
      "surface": "Glossy",
      "transparency": "Translucent",
      "atmosphere": "Oxidation",
      "subtype": "Glaze - Clear",
      "ingredients": [
        {
          "material": "Minspar 200",
          "amount": 40.0
        },
        {
          "material": "Gerstley Borate",
          "amount": 35.0
        },
        {
          "material": "Kentucky OM #4 Ball Clay",
          "amount": 15.0
        },
        {
          "material": "Silica",
          "amount": 10.0
        }
      ],
      "description": "",
      "createdBy": "Mickey V",
      "source": "glazy.org",
      "url": "https://glazy.org/recipes/158570"
    },
    {
      "id": 158591,
      "code": "GLAZY-158591",
      "name": "JBG Wild Rose",
      "cone": "6",
      "surface": "Satin",
      "transparency": "Opaque",
      "atmosphere": "Oxidation",
      "subtype": "Glaze - White, Off-White",
      "ingredients": [
        {
          "material": "Nepheline Syenite",
          "amount": 61.5
        },
        {
          "material": "EP Kaolin",
          "amount": 17.5
        },
        {
          "material": "Bone Ash",
          "amount": 10.5
        },
        {
          "material": "Lithium Carbonate",
          "amount": 10.5
        }
      ],
      "additionals": [
        {
          "material": "Rutile",
          "amount": 10.0
        }
      ],
      "description": "Fairly stable, runs into a pale blue when applied thickly.",
      "createdBy": "Mickey V",
      "source": "glazy.org",
      "url": "https://glazy.org/recipes/158591"
    },
    {
      "id": 150074,
      "code": "GLAZY-150074",
      "name": "JDB (6)",
      "cone": "8",
      "surface": "Glossy",
      "transparency": "Opaque",
      "atmosphere": "Oxidation",
      "subtype": "Glaze",
      "ingredients": [
        {
          "material": "Silica",
          "amount": 31.1
        },
        {
          "material": "Ferro Frit 3134",
          "amount": 18.6
        },
        {
          "material": "0931_Feldspato K Minasolo",
          "amount": 18.4
        },
        {
          "material": "0910_Argila S\u00e3o Sim\u00e3o",
          "amount": 10.0
        },
        {
          "material": "0932_Calcita Minasolo",
          "amount": 8.8
        },
        {
          "material": "Kaolin",
          "amount": 7.7
        },
        {
          "material": "Zinc Oxide",
          "amount": 5.4
        }
      ],
      "additionals": [
        {
          "material": "Copper Carbonate",
          "amount": 4.4
        },
        {
          "material": "Titanium Dioxide",
          "amount": 2.5
        },
        {
          "material": "Bentonite",
          "amount": 1.0
        },
        {
          "material": "Cobalt Oxide",
          "amount": 1.0
        }
      ],
      "description": "Baseado em: https://glazy.org/recipes/16712. 80% \u00e1gua + 20% CMC. Foi o acrescido de 0,15 mol\u00e9culas de Boro, porque n\u00e3o derretia na f\u00f3rmula original. Fiz com calcita ao inv\u00e9s de c\u00e1lcio extra leve e aumentei o boro.",
      "createdBy": "Marize Mello",
      "source": "glazy.org",
      "url": "https://glazy.org/recipes/150074"
    },
    {
      "id": 207669,
      "code": "GLAZY-207669",
      "name": "JDB (8)",
      "cone": "8",
      "surface": "Glossy",
      "transparency": "Opaque",
      "atmosphere": "Oxidation",
      "subtype": "Glaze",
      "ingredients": [
        {
          "material": "0930_Frita 096",
          "amount": 36.6
        },
        {
          "material": "0912_Albita Minasolo",
          "amount": 25.1
        },
        {
          "material": "Silica",
          "amount": 18.9
        },
        {
          "material": "0933_C\u00e1lcio Extra Leve",
          "amount": 8.2
        },
        {
          "material": "Kaolin",
          "amount": 6.1
        },
        {
          "material": "Zinc Oxide",
          "amount": 5.1
        }
      ],
      "additionals": [
        {
          "material": "Copper Carbonate",
          "amount": 4.4
        },
        {
          "material": "Titanium Dioxide",
          "amount": 3.0
        },
        {
          "material": "Bentonite",
          "amount": 2.0
        },
        {
          "material": "Cobalt Oxide",
          "amount": 1.0
        },
        {
          "material": "Red Iron Oxide",
          "amount": 0.3
        }
      ],
      "description": "Baseado em: https://glazy.org/recipes/16712. Fiz com carbonato de cobre - resguardando as devidas propor\u00e7\u00f5es. A altera\u00e7\u00e3o na f\u00f3rmula foi o acr\u00e9scimo de 0,15 mol\u00e9culas de Boro, porque n\u00e3o derretia na f\u00f3rmula original. Tamb\u00e9m diminui nessa vers\u00e3o a argila S\u00e3o Sim\u00e3o em parte, trocando por caulim porque achei que j\u00e1 havia ferro suficiente e estava um tanto verde.",
      "createdBy": "Marize Mello",
      "source": "glazy.org",
      "url": "https://glazy.org/recipes/207669"
    },
    {
      "id": 57322,
      "code": "GLAZY-57322",
      "name": "JDB144 Dark Blue",
      "cone": "10",
      "surface": "",
      "transparency": "",
      "atmosphere": "Oxidation",
      "subtype": "Glaze",
      "ingredients": [
        {
          "material": "Mahavir Potash Feldspar",
          "amount": 42.1
        },
        {
          "material": "Silica",
          "amount": 26.3
        },
        {
          "material": "Whiting",
          "amount": 15.8
        },
        {
          "material": "Ball Clay",
          "amount": 10.5
        },
        {
          "material": "Zinc Oxide",
          "amount": 5.3
        },
        {
          "material": "Copper Carbonate",
          "amount": 4.0
        },
        {
          "material": "Rutile",
          "amount": 3.0
        },
        {
          "material": "Cobalt Carbonate",
          "amount": 2.0
        }
      ],
      "description": "A variation of a DeBoos glaze found on the Peter's Pottery blog: https://opopots.blogspot.com/p/high-fire-glazes.html",
      "createdBy": "Samirah Steinmeyer",
      "source": "glazy.org",
      "url": "https://glazy.org/recipes/57322"
    },
    {
      "id": 57329,
      "code": "GLAZY-57329",
      "name": "JDB144 Light Blue",
      "cone": "10",
      "surface": "",
      "transparency": "",
      "atmosphere": "Oxidation",
      "subtype": "Glaze",
      "ingredients": [
        {
          "material": "Mahavir Potash Feldspar",
          "amount": 42.1
        },
        {
          "material": "Silica",
          "amount": 26.3
        },
        {
          "material": "Whiting",
          "amount": 15.8
        },
        {
          "material": "Ball Clay",
          "amount": 10.5
        },
        {
          "material": "Zinc Oxide",
          "amount": 5.3
        },
        {
          "material": "Rutile",
          "amount": 3.0
        },
        {
          "material": "Copper Carbonate",
          "amount": 2.0
        }
      ],
      "description": "A DeBoos glaze recipe found on the Peter's Pottery blog: https://opopots.blogspot.com/p/high-fire-glazes.html",
      "createdBy": "Samirah Steinmeyer",
      "source": "glazy.org",
      "url": "https://glazy.org/recipes/57329"
    },
    {
      "id": 16712,
      "code": "GLAZY-16712",
      "name": "JDB144 Turquoise",
      "cone": "9 - 10",
      "surface": "Glossy",
      "transparency": "Opaque",
      "atmosphere": "Oxidation",
      "subtype": "Glaze - Turquoise",
      "ingredients": [
        {
          "material": "Feldspath potassique ICE10 (Solargil 2018)",
          "amount": 42.1
        },
        {
          "material": "Silice 400 (Solargil 2018)",
          "amount": 26.3
        },
        {
          "material": "Carbonate de Calcium (Solargil 2018)",
          "amount": 15.8
        },
        {
          "material": "Ball Clay HSM (Solargil 2018)",
          "amount": 10.5
        },
        {
          "material": "Zinc Oxide",
          "amount": 5.3
        }
      ],
      "additionals": [
        {
          "material": "Black Copper Oxide",
          "amount": 3.0
        },
        {
          "material": "Rutile",
          "amount": 3.0
        },
        {
          "material": "Cobalt Oxide",
          "amount": 1.0
        }
      ],
      "description": "Darker on edges, must not be applied too thick. I found this version of the original Janet De Boos #144 on the Peter's Pottery blog. CoE : 5,98 (Appen), 6,43 (Sankey) Calculated Temp : 1243 \u00b0C SG : 1,5",
      "createdBy": "Jean-Pierre Prieto",
      "source": "glazy.org",
      "url": "https://glazy.org/recipes/16712"
    },
    {
      "id": 23579,
      "code": "GLAZY-23579",
      "name": "JDB144 Turquoise",
      "cone": "9 - 10",
      "surface": "Glossy",
      "transparency": "Opaque",
      "atmosphere": "Oxidation",
      "subtype": "Glaze - Turquoise",
      "ingredients": [
        {
          "material": "Quantum AP200F Potassium Feldspar",
          "amount": 42.1
        },
        {
          "material": "Silica",
          "amount": 26.3
        },
        {
          "material": "Whiting",
          "amount": 15.8
        },
        {
          "material": "Ball Clay",
          "amount": 10.5
        },
        {
          "material": "Zinc Oxide",
          "amount": 5.3
        }
      ],
      "additionals": [
        {
          "material": "Copper Carbonate",
          "amount": 6.0
        },
        {
          "material": "Rutile",
          "amount": 3.0
        },
        {
          "material": "Cobalt Carbonate",
          "amount": 2.0
        }
      ],
      "description": "Darker on edges, must not be applied too thick. From Janet DeBoos's book.",
      "createdBy": "Kim Ulrick",
      "source": "glazy.org",
      "url": "https://glazy.org/recipes/23579"
    },
    {
      "id": 98006,
      "code": "GLAZY-98006",
      "name": "JDB144 Turquoise",
      "cone": "7 - 10",
      "surface": "Glossy",
      "transparency": "Opaque",
      "atmosphere": "Oxidation",
      "subtype": "Glaze - Turquoise",
      "ingredients": [
        {
          "material": "Feldspath potassique ICE10 (Solargil 2018)",
          "amount": 42.1
        },
        {
          "material": "Silice 400 (Solargil 2018)",
          "amount": 26.3
        },
        {
          "material": "Carbonate de Calcium (Solargil 2018)",
          "amount": 15.8
        },
        {
          "material": "Ball Clay HSM (Solargil 2018)",
          "amount": 10.5
        },
        {
          "material": "Zinc Oxide",
          "amount": 5.3
        }
      ],
      "additionals": [
        {
          "material": "Black Copper Oxide",
          "amount": 3.0
        },
        {
          "material": "Rutile",
          "amount": 3.0
        },
        {
          "material": "Cobalt Oxide",
          "amount": 1.0
        }
      ],
      "description": "Darker on edges, must not be applied too thick. I found this version of the original Janet De Boos #144 on the Peter's Pottery blog. CoE : 5,98 (Appen), 6,43 (Sankey) Calculated Temp : 1243 \u00b0C SG : 1,5",
      "createdBy": "Ruau Francoise",
      "source": "glazy.org",
      "url": "https://glazy.org/recipes/98006"
    },
    {
      "id": 160542,
      "code": "GLAZY-160542",
      "name": "JDB144 Turquoise",
      "cone": "9 - 10",
      "surface": "Glossy",
      "transparency": "Opaque",
      "atmosphere": "Oxidation",
      "subtype": "Glaze - Turquoise",
      "ingredients": [
        {
          "material": "Feldspath potassique ICE10 (Solargil 2018)",
          "amount": 42.1
        },
        {
          "material": "Silice 400 (Solargil 2018)",
          "amount": 26.3
        },
        {
          "material": "Carbonate de Calcium (Solargil 2018)",
          "amount": 15.8
        },
        {
          "material": "Ball Clay HSM (Solargil 2018)",
          "amount": 10.5
        },
        {
          "material": "Zinc Oxide",
          "amount": 5.3
        }
      ],
      "additionals": [
        {
          "material": "Black Copper Oxide",
          "amount": 3.0
        },
        {
          "material": "Rutile",
          "amount": 3.0
        },
        {
          "material": "Cobalt Oxide",
          "amount": 1.0
        }
      ],
      "description": "Darker on edges, must not be applied too thick. I found this version of the original Janet De Boos #144 on the Peter's Pottery blog. CoE : 5,98 (Appen), 6,43 (Sankey) Calculated Temp : 1243 \u00b0C SG : 1,5",
      "createdBy": "Aur\u00e9lien Cretaine",
      "source": "glazy.org",
      "url": "https://glazy.org/recipes/160542"
    },
    {
      "id": 104929,
      "code": "GLAZY-104929",
      "name": "JDB144 Turquoise (1)",
      "cone": "7",
      "surface": "Glossy",
      "transparency": "Opaque",
      "atmosphere": "Oxidation",
      "subtype": "Glaze - Turquoise",
      "ingredients": [
        {
          "material": "0912_Albita Minasolo",
          "amount": 39.8
        },
        {
          "material": "Silica",
          "amount": 26.4
        },
        {
          "material": "0933_C\u00e1lcio Extra Leve",
          "amount": 15.0
        },
        {
          "material": "0910_Argila S\u00e3o Sim\u00e3o",
          "amount": 5.2
        },
        {
          "material": "Zinc Oxide",
          "amount": 5.0
        },
        {
          "material": "Black Copper Oxide",
          "amount": 2.8
        },
        {
          "material": "Rutile",
          "amount": 2.8
        },
        {
          "material": "Bentonite",
          "amount": 2.0
        },
        {
          "material": "Cobalt Oxide",
          "amount": 1.0
        }
      ],
      "description": "70% \u00e1gua + 20% CMC. Gotas de tripolifosfato de s\u00f3dio.",
      "createdBy": "Marize Mello",
      "source": "glazy.org",
      "url": "https://glazy.org/recipes/104929"
    },
    {
      "id": 107272,
      "code": "GLAZY-107272",
      "name": "JDB144 Turquoise Cone 6 (2)",
      "cone": "7",
      "surface": "Glossy",
      "transparency": "Opaque",
      "atmosphere": "Oxidation",
      "subtype": "Glaze",
      "ingredients": [
        {
          "material": "Silica",
          "amount": 26.7
        },
        {
          "material": "0912_Albita Minasolo",
          "amount": 21.8
        },
        {
          "material": "Ferro Frit 3134",
          "amount": 14.8
        },
        {
          "material": "0910_Argila S\u00e3o Sim\u00e3o",
          "amount": 9.9
        },
        {
          "material": "0933_C\u00e1lcio Extra Leve",
          "amount": 9.4
        },
        {
          "material": "Zinc Oxide",
          "amount": 5.0
        },
        {
          "material": "Kaolin",
          "amount": 3.9
        },
        {
          "material": "Black Copper Oxide",
          "amount": 2.8
        },
        {
          "material": "Rutile",
          "amount": 2.8
        },
        {
          "material": "Bentonite",
          "amount": 2.0
        },
        {
          "material": "Cobalt Oxide",
          "amount": 0.9
        }
      ],
      "description": "Baseado em: https://glazy.org/recipes/16712. 70% \u00e1gua + 30% CMC. Fiz com carbonato de cobre - resguardando as devidas propor\u00e7\u00f5es. A \u00fanica altera\u00e7\u00e3o na f\u00f3rmula foi o acr\u00e9scimo de 0,15 mol\u00e9culas de Boro, porque n\u00e3o derretia na f\u00f3rmula original. Foram feitos nesse primeiro teste uma por\u00e7\u00e3o muito pequena, de apenas 50g, ent\u00e3o, embora pesado em uma balan\u00e7a de 200g com 2 d\u00edgitos, n\u00e3o ficam muito exatas as medidas. Os materiais tamb\u00e9m t\u00eam diferen\u00e7as. Acredito que possa ser trabalhado para melhora em termos de fidelidade de cores, por\u00e9m eu amei esse!!!! Uma observa\u00e7\u00e3o muito importante \u00e9 a que meu Rutilo n\u00e3o \u00e9 o normal e sim o Rutilo Caramelo, o que j\u00e1 explica perfeitamente a altera\u00e7\u00e3o do azul para o verde. Acho que vou fazer e ficar com os 2!!! kkkk Impressionante tamb\u00e9m nesse esmalte foram os cristais! S\u00e3o como estrelas cadentes!!!",
      "createdBy": "Marize Mello",
      "source": "glazy.org",
      "url": "https://glazy.org/recipes/107272"
    },
    {
      "id": 134789,
      "code": "GLAZY-134789",
      "name": "JDB144 Turquoise Cone 6 (3)",
      "cone": "7",
      "surface": "Glossy",
      "transparency": "Opaque",
      "atmosphere": "Oxidation",
      "subtype": "Glaze",
      "ingredients": [
        {
          "material": "Silica",
          "amount": 26.8
        },
        {
          "material": "0912_Albita Minasolo",
          "amount": 22.3
        },
        {
          "material": "Ferro Frit 3134",
          "amount": 14.8
        },
        {
          "material": "0933_C\u00e1lcio Extra Leve",
          "amount": 9.4
        },
        {
          "material": "Kaolin",
          "amount": 8.3
        },
        {
          "material": "Zinc Oxide",
          "amount": 5.0
        },
        {
          "material": "0910_Argila S\u00e3o Sim\u00e3o",
          "amount": 4.9
        },
        {
          "material": "Black Copper Oxide",
          "amount": 2.8
        },
        {
          "material": "Rutile",
          "amount": 2.8
        },
        {
          "material": "Bentonite",
          "amount": 2.0
        },
        {
          "material": "Cobalt Oxide",
          "amount": 0.9
        }
      ],
      "description": "Baseado em: https://glazy.org/recipes/16712. 80% \u00e1gua + 20% CMC. Fiz com carbonato de cobre - resguardando as devidas propor\u00e7\u00f5es. A altera\u00e7\u00e3o na f\u00f3rmula foi o acr\u00e9scimo de 0,15 mol\u00e9culas de Boro, porque n\u00e3o derretia na f\u00f3rmula original. Tamb\u00e9m diminui nessa vers\u00e3o a argila S\u00e3o Sim\u00e3o em parte, trocando por caulim porque achei que j\u00e1 havia ferro suficiente e estava um tanto verde.",
      "createdBy": "Marize Mello",
      "source": "glazy.org",
      "url": "https://glazy.org/recipes/134789"
    },
    {
      "id": 1313,
      "code": "GLAZY-1313",
      "name": "JDB73",
      "cone": "6",
      "surface": "Glossy",
      "transparency": "",
      "atmosphere": "Oxidation",
      "subtype": "Glaze - Iron",
      "ingredients": [
        {
          "material": "Soda Feldspar",
          "amount": 35.0
        },
        {
          "material": "Ferro Frit 3110",
          "amount": 30.0
        },
        {
          "material": "Kaolin",
          "amount": 10.0
        },
        {
          "material": "Silica",
          "amount": 10.0
        },
        {
          "material": "Whiting",
          "amount": 10.0
        },
        {
          "material": "Zinc Oxide",
          "amount": 5.0
        }
      ],
      "additionals": [
        {
          "material": "Tin Oxide",
          "amount": 10.0
        },
        {
          "material": "Iron oxide",
          "amount": 4.0
        }
      ],
      "description": "nice, shiny orange brown, light tan where thick. very nice From Brian Kemp, Singapore, via Rose Downs on ClayArt listserv. CLAY COLOR/TYPE: Buff Stoneware Fired at 100 degrees per hour to 600 degrees, then free for all to cone 6-7. Kiln Size, Cromarty 25 cu ft. Manufactured in the UK. CONTRIBUTOR: Brian Kemp Nanyang Technological University Block B, Room 216 469 Bukut Timah Rd. Singapore, 1025 TEST SITE: Nanyang Technological University, Singapore",
      "createdBy": "Glazy Admin",
      "source": "glazy.org",
      "url": "https://glazy.org/recipes/1313"
    },
    {
      "id": 1314,
      "code": "GLAZY-1314",
      "name": "JDB81",
      "cone": "6",
      "surface": "Glossy",
      "transparency": "",
      "atmosphere": "Oxidation, Reduction",
      "subtype": "Glaze - Black - Glossy",
      "ingredients": [
        {
          "material": "Potash Feldspar",
          "amount": 47.06
        },
        {
          "material": "Silica",
          "amount": 23.53
        },
        {
          "material": "Dolomite",
          "amount": 17.65
        },
        {
          "material": "Kaolin",
          "amount": 11.76
        }
      ],
      "additionals": [
        {
          "material": "Cobalt Carbonate",
          "amount": 4.71
        },
        {
