Repository: MrSeldon/argilev2

File: data/glazes/glazy.json (part 146 of 315)
{
          "material": "Manganese Dioxide",
          "amount": 3.53
        },
        {
          "material": "Chrome Oxide",
          "amount": 1.18
        },
        {
          "material": "Iron oxide",
          "amount": 1.18
        }
      ],
      "description": "semi matt, shiny black. good From Brian Kemp, Singapore, via Rose Downs on ClayArt listserv. CLAY COLOR/TYPE: Buff Stoneware Fired at 100 degrees per hour to 600 degrees, then free for all to cone 6-7. Kiln Size, Cromarty 25 cu ft. Manufactured in the UK. CONTRIBUTOR: Brian Kemp Nanyang Technological University Block B, Room 216 469 Bukut Timah Rd. Singapore, 1025 TEST SITE: Nanyang Technological University, Singapore",
      "createdBy": "Glazy Admin",
      "source": "glazy.org",
      "url": "https://glazy.org/recipes/1314"
    },
    {
      "id": 1315,
      "code": "GLAZY-1315",
      "name": "JDB84",
      "cone": "6",
      "surface": "Glossy",
      "transparency": "",
      "atmosphere": "Oxidation, Reduction",
      "subtype": "Glaze - Blue - Cobalt",
      "ingredients": [
        {
          "material": "Potash Feldspar",
          "amount": 35.71
        },
        {
          "material": "Zinc Oxide",
          "amount": 24.49
        },
        {
          "material": "Silica",
          "amount": 22.45
        },
        {
          "material": "Whiting",
          "amount": 12.24
        },
        {
          "material": "Kaolin",
          "amount": 5.1
        }
      ],
      "additionals": [
        {
          "material": "Cobalt Carbonate",
          "amount": 1.53
        }
      ],
      "description": "shiny, pleasant blue, darker where thicker. good From Brian Kemp, Singapore, via Rose Downs on ClayArt listserv. CLAY COLOR/TYPE: Buff Stoneware Fired at 100 degrees per hour to 600 degrees, then free for all to cone 6-7. Kiln Size, Cromarty 25 cu ft. Manufactured in the UK. CONTRIBUTOR: Brian Kemp Nanyang Technological University Block B, Room 216 469 Bukut Timah Rd. Singapore, 1025 TEST SITE: Nanyang Technological University, Singapore",
      "createdBy": "Glazy Admin",
      "source": "glazy.org",
      "url": "https://glazy.org/recipes/1315"
    },
    {
      "id": 1316,
      "code": "GLAZY-1316",
      "name": "JDB84A",
      "cone": "6",
      "surface": "Glossy",
      "transparency": "",
      "atmosphere": "Oxidation, Reduction",
      "subtype": "Glaze - Green",
      "ingredients": [
        {
          "material": "Potash Feldspar",
          "amount": 35.71
        },
        {
          "material": "Zinc Oxide",
          "amount": 24.49
        },
        {
          "material": "Silica",
          "amount": 22.45
        },
        {
          "material": "Whiting",
          "amount": 12.24
        },
        {
          "material": "Kaolin",
          "amount": 5.1
        }
      ],
      "additionals": [
        {
          "material": "Cobalt Carbonate",
          "amount": 1.53
        },
        {
          "material": "Black Nickel Oxide",
          "amount": 1.53
        }
      ],
      "description": "Dark blue-green, glossy. darker blue where thicker. good From Brian Kemp, Singapore, via Rose Downs on ClayArt listserv. CLAY COLOR/TYPE: Buff Stoneware Fired at 100 degrees per hour to 600 degrees, then free for all to cone 6-7. Kiln Size, Cromarty 25 cu ft. Manufactured in the UK. CONTRIBUTOR: Brian Kemp Nanyang Technological University Block B, Room 216 469 Bukut Timah Rd. Singapore, 1025 TEST SITE: Nanyang Technological University, Singapore",
      "createdBy": "Glazy Admin",
      "source": "glazy.org",
      "url": "https://glazy.org/recipes/1316"
    },
    {
      "id": 44158,
      "code": "GLAZY-44158",
      "name": "Jeanne's Crawl",
      "cone": "03 - 02",
      "surface": "",
      "transparency": "",
      "atmosphere": "Oxidation",
      "subtype": "Glaze - Specialty - Crawling",
      "ingredients": [
        {
          "material": "Ferro Frit 3124",
          "amount": 40.0
        },
        {
          "material": "Magnesium carbonate",
          "amount": 40.0
        },
        {
          "material": "EP Kaolin",
          "amount": 20.0
        }
      ],
      "description": "From Virginia Scotchie's Clay and Glaze Compendium",
      "createdBy": "Glazy Admin",
      "source": "glazy.org",
      "url": "https://glazy.org/recipes/44158"
    },
    {
      "id": 1458,
      "code": "GLAZY-1458",
      "name": "Jeannie's Purple",
      "cone": "6",
      "surface": "Glossy",
      "transparency": "Opaque",
      "atmosphere": "Oxidation",
      "subtype": "Glaze - Purple",
      "ingredients": [
        {
          "material": "Silica",
          "amount": 30.0
        },
        {
          "material": "Whiting",
          "amount": 20.0
        },
        {
          "material": "Kentucky OM #4 Ball Clay",
          "amount": 18.0
        },
        {
          "material": "Nepheline Syenite",
          "amount": 18.0
        },
        {
          "material": "Ferro Frit 3134",
          "amount": 14.0
        }
      ],
      "additionals": [
        {
          "material": "Tin Oxide",
          "amount": 3.75
        },
        {
          "material": "Cobalt Carbonate",
          "amount": 0.6
        },
        {
          "material": "Chrome Oxide",
          "amount": 0.2
        }
      ],
      "description": "Glaze Type: Mid-fire Clay Times Jan/Feb 05 p.55. Based on Raspberry Red by John Hesselberth & Ron Roy, w/change in tin + cobalt Source/Alternate names: Clay Times Jan/Feb. 05, based on John Hesselberth and Ron Roy Tin/Chrome Raspberry Source/Alternate names: similar oxides to Rosenrot Red 1, Rosenrot Red 4, Chrome Tin Base Raspberry Blue, Chrome Tin Base Raspberry Source/Alternate names: similar oxides to Chrome Tin Base and Goodrich Cranberry Firing Notes: cool maximum rate to 800C hold 1 hour Notes: Alisa Clausen: gloss dark blue purple",
      "createdBy": "Glazy Admin",
      "source": "glazy.org",
      "url": "https://glazy.org/recipes/1458"
    },
    {
      "id": 660,
      "code": "GLAZY-660",
      "name": "Jeff Oestreich's Shino",
      "cone": "10",
      "surface": "Glossy",
      "transparency": "",
      "atmosphere": "Salt & Soda",
      "subtype": "Glaze - Shino",
      "ingredients": [
        {
          "material": "Nepheline Syenite",
          "amount": 40.0
        },
        {
          "material": "Spodumene",
          "amount": 30.0
        },
        {
          "material": "Kentucky OM #4 Ball Clay",
          "amount": 17.0
        },
        {
          "material": "Soda Ash",
          "amount": 8.0
        },
        {
          "material": "EP Kaolin",
          "amount": 5.0
        }
      ],
      "description": "The plain shino I use is known to me as Jeff Oestreich's Shino, although many people tell me it is actually a Chris Gustin glaze, but of course we should know that it or something akin to it is from someone eons old.... Good luck with these. They are generally pretty decent glazes. submitted by: Jeremy Nudell Kalin e-mail:",
      "createdBy": "Glazy Admin",
      "source": "glazy.org",
      "url": "https://glazy.org/recipes/660"
    },
    {
      "id": 44143,
      "code": "GLAZY-44143",
      "name": "Jeff Oestrich Shino",
      "cone": "9 - 10",
      "surface": "",
      "transparency": "",
      "atmosphere": "",
      "subtype": "Glaze - Shino",
      "ingredients": [
        {
          "material": "Nepheline Syenite",
          "amount": 45.0
        },
        {
          "material": "Kentucky OM #4 Ball Clay",
          "amount": 15.2
        },
        {
          "material": "Spodumene",
          "amount": 15.2
        },
        {
          "material": "Kona F-4 feldspar",
          "amount": 10.8
        },
        {
          "material": "EP Kaolin",
          "amount": 10.0
        },
        {
          "material": "Soda Ash",
          "amount": 4.0
        }
      ],
      "description": "From Virginia Scotchie's Clay and Glaze Compendium",
      "createdBy": "Glazy Admin",
      "source": "glazy.org",
      "url": "https://glazy.org/recipes/44143"
    },
    {
      "id": 43366,
      "code": "GLAZY-43366",
      "name": "Jeff Oestrich's Tenmoku",
      "cone": "9 - 10",
      "surface": "",
      "transparency": "",
      "atmosphere": "",
      "subtype": "Glaze - Iron - Tenmoku",
      "ingredients": [
        {
          "material": "Custer Feldspar",
          "amount": 48.38
        },
        {
          "material": "Silica",
          "amount": 20.14
        },
        {
          "material": "Whiting",
          "amount": 11.64
        },
        {
          "material": "Red Iron Oxide",
          "amount": 8.05
        },
        {
          "material": "Barium Carbonate",
          "amount": 2.24
        },
        {
          "material": "Zinc Oxide",
          "amount": 2.24
        },
        {
          "material": "Bentonite",
          "amount": 1.93
        }
      ],
      "description": "From Virginia Scotchie's Clay and Glaze Compendium",
      "createdBy": "Glazy Admin",
      "source": "glazy.org",
      "url": "https://glazy.org/recipes/43366"
    },
    {
      "id": 43453,
      "code": "GLAZY-43453",
      "name": "Jeff Oestrich's White",
      "cone": "9 - 10",
      "surface": "",
      "transparency": "",
      "atmosphere": "",
      "subtype": "Glaze - White, Off-White",
      "ingredients": [
        {
          "material": "Custer Feldspar",
          "amount": 33.3
        },
        {
          "material": "Dolomite",
          "amount": 22.2
        },
        {
          "material": "EP Kaolin",
          "amount": 22.2
        },
        {
          "material": "Silica",
          "amount": 22.2
        }
      ],
      "description": "From Virginia Scotchie's Clay and Glaze Compendium",
      "createdBy": "Glazy Admin",
      "source": "glazy.org",
      "url": "https://glazy.org/recipes/43453"
    },
    {
      "id": 157717,
      "code": "GLAZY-157717",
      "name": "Jeff's Long Beach (John Britt)",
      "cone": "10 - 11",
      "surface": "Semi-matte",
      "transparency": "Opaque",
      "atmosphere": "Reduction",
      "subtype": "Glaze",
      "ingredients": [
        {
          "material": "Custer Feldspar",
          "amount": 64.0
        },
        {
          "material": "Whiting",
          "amount": 19.0
        },
        {
          "material": "EP Kaolin",
          "amount": 17.0
        }
      ],
      "additionals": [
        {
          "material": "Rutile",
          "amount": 4.0
        },
        {
          "material": "Cobalt Carbonate",
          "amount": 0.85
        }
      ],
      "description": "I suspect this glaze to be under fired at cone 10, based on stull map When fired in Salt kiln (cone 10), glaze will run heavily and goes glossy Will pinhole if applied too thickly",
      "createdBy": "Ashley Endler",
      "source": "glazy.org",
      "url": "https://glazy.org/recipes/157717"
    },
    {
      "id": 159,
      "code": "GLAZY-159",
      "name": "Jeff's Long Beach Blue",
      "cone": "9 - 10",
      "surface": "Satin",
      "transparency": "",
      "atmosphere": "Oxidation, Reduction",
      "subtype": "Glaze - Blue",
      "ingredients": [
        {
          "material": "Custer Feldspar",
          "amount": 63.6
        },
        {
          "material": "Whiting",
          "amount": 19.5
        },
        {
          "material": "EP Kaolin",
          "amount": 17.0
        }
      ],
      "additionals": [
        {
          "material": "Rutile",
          "amount": 4.0
        },
        {
          "material": "Cobalt Carbonate",
          "amount": 0.9
        }
      ],
      "description": "sufrace: matte . Here's a couple that I have tried and added to my regulars. If you want a soft matt blue, try the Long Beach Blue. The Long Beach is terrible if applied too thin. Good luck. Chris Fennimore Native American Rights Fund Boulder, CO christine fennimore",
      "createdBy": "Glazy Admin",
      "source": "glazy.org",
      "url": "https://glazy.org/recipes/159"
    },
    {
      "id": 8893,
      "code": "GLAZY-8893",
      "name": "Jeff's Long Beach Blue",
      "cone": "9 - 10",
      "surface": "Satin",
      "transparency": "Opaque",
      "atmosphere": "Reduction",
      "subtype": "Glaze - Blue - Rutile",
      "ingredients": [
        {
          "material": "Custer Feldspar",
          "amount": 60.61
        },
        {
          "material": "Whiting",
          "amount": 18.59
        },
        {
          "material": "EP Kaolin",
          "amount": 16.18
        },
        {
          "material": "Rutile",
          "amount": 3.81
        },
        {
          "material": "Cobalt Carbonate",
          "amount": 0.81
        }
      ],
      "description": "Mottled blue, greenish where thin.",
      "createdBy": "IU Southeast Ceramics",
      "source": "glazy.org",
      "url": "https://glazy.org/recipes/8893"
    },
    {
      "id": 44083,
      "code": "GLAZY-44083",
      "name": "Jeff's Orange",
      "cone": "9 - 10",
      "surface": "",
      "transparency": "",
      "atmosphere": "Reduction",
      "subtype": "Glaze - Iron",
      "ingredients": [
        {
          "material": "Potash Feldspar",
          "amount": 32.0
        },
        {
          "material": "Barium Carbonate",
          "amount": 22.0
        },
        {
          "material": "Dolomite",
          "amount": 22.0
        },
        {
          "material": "EP Kaolin",
          "amount": 15.0
        },
        {
          "material": "Silica",
          "amount": 9.0
        }
      ],
      "additionals": [
        {
          "material": "Red Iron Oxide",
          "amount": 4.5
        },
        {
          "material": "Rutile",
          "amount": 1.5
        }
      ],
      "description": "From Virginia Scotchie's Clay and Glaze Compendium",
      "createdBy": "Glazy Admin",
      "source": "glazy.org",
      "url": "https://glazy.org/recipes/44083"
    },
    {
      "id": 2968,
      "code": "GLAZY-2968",
      "name": "Jeff's Red",
      "cone": "9 - 11",
      "surface": "Glossy",
      "transparency": "Semi-opaque",
      "atmosphere": "Reduction",
      "subtype": "Glaze - Red - Copper - Flambe",
      "ingredients": [
        {
          "material": "Custer Feldspar",
          "amount": 41.9
        },
        {
          "material": "Silica",
          "amount": 26.2
        },
        {
          "material": "Dolomite",
          "amount": 8.7
        },
        {
          "material": "Gerstley Borate",
          "amount": 8.7
        },
        {
          "material": "Whiting",
          "amount": 8.4
        },
        {
          "material": "Barium Carbonate",
          "amount": 4.4
        },
        {
          "material": "Zinc Oxide",
          "amount": 1.7
        }
      ],
      "additionals": [
        {
          "material": "Tin Oxide",
          "amount": 2.6
        },
        {
          "material": "Bentonite",
          "amount": 1.0
        },
        {
          "material": "Copper Carbonate",
          "amount": 0.5
        }
      ],
      "description": "As listed in John Britt's High Fire Glazes Also see http://glazy.org/recipes/364",
      "createdBy": "John Britt",
      "source": "glazy.org",
      "url": "https://glazy.org/recipes/2968"
    },
    {
      "id": 6372,
      "code": "GLAZY-6372",
      "name": "Jeff's Red",
      "cone": "10",
      "surface": "Glossy",
      "transparency": "Semi-opaque",
      "atmosphere": "Reduction",
      "subtype": "Glaze - Red - Copper",
      "ingredients": [
        {
          "material": "Custer Feldspar",
          "amount": 41.9
        },
        {
          "material": "Silica",
          "amount": 26.2
        },
        {
          "material": "Dolomite",
          "amount": 8.7
        },
        {
          "material": "Gerstley Borate",
          "amount": 8.7
        },
        {
          "material": "Whiting",
          "amount": 8.4
        },
        {
          "material": "Barium Carbonate",
          "amount": 4.4
        },
        {
          "material": "Zinc Oxide",
          "amount": 1.7
        }
      ],
      "additionals": [
        {
          "material": "Tin Oxide",
          "amount": 2.6
        },
        {
          "material": "Bentonite",
          "amount": 2.0
        },
        {
          "material": "Copper Carbonate",
          "amount": 0.5
        }
      ],
      "description": "Tennessee Technological University - Appalachian Center for Crafts - Clay Studio \ufffc Vince Pitelka, 2015 https://sites.tntech.edu/wpitelka/handoutsinformation/ Notes: Gloss, Good Color-Breaking, classic Chinese copper red, Opaque where thick, goes to Transparent where thin. Apply medium thick, but will run badly if too thick.",
      "createdBy": "Glazy Admin",
      "source": "glazy.org",
      "url": "https://glazy.org/recipes/6372"
    },
    {
      "id": 24995,
      "code": "GLAZY-24995",
      "name": "Jeff's Red (Copy)",
      "cone": "9 - 11",
      "surface": "Glossy",
      "transparency": "Semi-opaque",
      "atmosphere": "Reduction",
      "subtype": "Glaze - Red - Copper - Flambe",
      "ingredients": [
        {
          "material": "Custer Feldspar",
          "amount": 41.9
        },
        {
          "material": "Silica",
          "amount": 26.2
        },
        {
          "material": "Dolomite",
          "amount": 8.7
        },
        {
          "material": "Gerstley Borate",
          "amount": 8.7
        },
        {
          "material": "Whiting",
          "amount": 8.4
        },
        {
          "material": "Barium Carbonate",
          "amount": 4.4
        },
        {
          "material": "Zinc Oxide",
          "amount": 1.7
        }
      ],
      "additionals": [
        {
          "material": "Tin Oxide",
          "amount": 2.6
        },
        {
          "material": "Bentonite",
          "amount": 1.0
        },
        {
          "material": "Copper Carbonate",
          "amount": 0.5
        }
      ],
      "description": "As listed in John Britt's High Fire Glazes Also see http://glazy.org/recipes/364",
      "createdBy": "Victoria Carballo",
      "source": "glazy.org",
      "url": "https://glazy.org/recipes/24995"
    },
    {
      "id": 5355,
      "code": "GLAZY-5355",
      "name": "Jeff's Red Glaze",
      "cone": "9 - 11",
      "surface": "",
      "transparency": "",
      "atmosphere": "Reduction",
      "subtype": "Glaze - Red - Copper",
      "ingredients": [
        {
          "material": "Custer Feldspar (1989)",
          "amount": 41.89
        },
        {
          "material": "Silica",
          "amount": 26.17
        },
        {
          "material": "Dolomite",
          "amount": 8.72
        },
        {
          "material": "Gerstley Borate",
          "amount": 8.72
        },
        {
          "material": "Whiting",
          "amount": 8.42
        },
        {
          "material": "Barium Carbonate",
          "amount": 4.36
        },
        {
          "material": "Zinc Oxide",
          "amount": 1.72
        }
      ],
      "additionals": [
        {
          "material": "Tin Oxide",
          "amount": 2.64
        },
        {
          "material": "Bentonite",
          "amount": 2.03
        },
        {
          "material": "Copper Carbonate",
          "amount": 0.51
        }
      ],
      "description": "This recipe was imported from Louis Katz's Hyperglaze database available on his website: http://falcon.tamucc.edu/lkatz/allglazes.txt More information about Louis Katz can be found on his website, http://www.louiskatz.net/ Louis Katz Notes: I am not a safety expert and any information contained in this file about safety should be ignored in favor of advice from experts. All of the materials in all glazes are potentially hazardous. All of these glaze recipes are given without any representation of accuracy or safety. They may work, they may not. They may be safe when fired or they may not. All of the materials used in them have hazards associated with them. You must be have sufficient training in the hazards before you use the the materials. You will have to determine the suitability and safety for your use. Do not assume that a lack of a warning about a material means that it is safe. Cone: 9 10 11 Color: reddish purple Firing: Ox. or Red. Recipe: Percent Batch Barium CArbonate 4.36 4.36 Dolomite 8.72 8.72 Gertsley Borate 8.72 8.72 Whiting 8.42 8.42 Zinc Oxide 1.72 1.72 Custer Feldspar 41.89 41.89 Flint 26.17 26.17 Totals: 100.00 % 100.00 gm Also add: Tin Oxide 2.64 2.64 Copper Carbonate 0.51 0.51 Bentonite 2.03 2.03 Comments: reduction apply carefully, it runs CM 05-94 p.40",
      "createdBy": "Glazy Admin",
      "source": "glazy.org",
      "url": "https://glazy.org/recipes/5355"
    },
    {
      "id": 121328,
      "code": "GLAZY-121328",
      "name": "Jeff's Red Glaze (1.5% Grolleg)",
      "cone": "10 - 11",
      "surface": "",
      "transparency": "",
      "atmosphere": "Reduction",
      "subtype": "Glaze - Red - Copper",
      "ingredients": [
        {
          "material": "Custer Feldspar",
          "amount": 42.0
        },
        {
          "material": "Silica",
          "amount": 21.5
        },
        {
          "material": "Dolomite",
          "amount": 9.0
        },
        {
          "material": "Gerstley Borate",
          "amount": 9.0
        },
        {
          "material": "Whiting",
          "amount": 9.0
        },
        {
          "material": "Barium Carbonate",
          "amount": 4.0
        },
        {
          "material": "Bentonite",
          "amount": 2.0
        },
        {
          "material": "Zinc Oxide",
          "amount": 2.0
        },
        {
          "material": "Grolleg Kaolin",
          "amount": 1.5
        }
      ],
      "additionals": [
        {
          "material": "Tin Oxide",
          "amount": 2.6
        },
        {
          "material": "Copper Carbonate",
          "amount": 0.5
        }
      ],
      "description": "Testing adding clay to reduce phase separation and improve bucket suspension.",
      "createdBy": "Heather A. Banas",
      "source": "glazy.org",
      "url": "https://glazy.org/recipes/121328"
    },
    {
      "id": 4342,
      "code": "GLAZY-4342",
      "name": "Jeff's Temmoku (Tenmoku)",
      "cone": "9 - 10",
      "surface": "Semi-glossy",
      "transparency": "Opaque",
      "atmosphere": "Oxidation, Reduction",
      "subtype": "Glaze - Iron - Tenmoku",
      "ingredients": [
        {
          "material": "Potash Feldspar (Zheng Yi SK7)",
          "amount": 53.8
        },
        {
          "material": "Silica",
          "amount": 22.4
        },
        {
          "material": "Whiting",
          "amount": 12.9
        },
        {
          "material": "Kaolin",
          "amount": 6.0
        },
        {
          "material": "Barium Carbonate",
          "amount": 2.5
        },
        {
          "material": "Zinc Oxide",
          "amount": 2.5
        }
      ],
      "additionals": [
        {
          "material": "Red Iron Oxide",
          "amount": 8.9
        }
      ],
      "description": "From John Britt's High Fire Glazes, p. 70",
      "createdBy": "Derek Au",
      "source": "glazy.org",
      "url": "https://glazy.org/recipes/4342"
    },
    {
      "id": 43355,
      "code": "GLAZY-43355",
      "name": "Jeff's Tenmoku",
      "cone": "10",
      "surface": "",
      "transparency": "",
      "atmosphere": "",
      "subtype": "Glaze - Iron - Tenmoku",
      "ingredients": [
        {
          "material": "Feldspar",
          "amount": 85.0
        },
        {
          "material": "Whiting",
          "amount": 15.0
        },
        {
          "material": "EP Kaolin",
          "amount": 10.0
        },
        {
          "material": "Red Iron Oxide",
          "amount": 10.0
        },
        {
          "material": "Silica",
          "amount": 10.0
        },
        {
          "material": "Bentonite",
          "amount": 2.0
        }
      ],
      "description": "From Virginia Scotchie's Clay and Glaze Compendium",
      "createdBy": "Glazy Admin",
      "source": "glazy.org",
      "url": "https://glazy.org/recipes/43355"
    },
    {
      "id": 4206,
      "code": "GLAZY-4206",
      "name": "Jefferson #1",
      "cone": "10",
      "surface": "",
      "transparency": "",
      "atmosphere": "Reduction",
      "subtype": "Glaze - Shino",
      "ingredients": [
        {
          "material": "Nepheline Syenite",
          "amount": 36.0
        },
        {
          "material": "EP Kaolin",
          "amount": 16.0
        },
        {
          "material": "Kentucky OM #4 Ball Clay",
          "amount": 16.0
        },
        {
          "material": "Kona F-4 feldspar",
          "amount": 16.0
        },
        {
          "material": "Spodumene",
          "amount": 12.0
        },
        {
          "material": "Soda Ash",
          "amount": 4.0
        }
      ],
      "description": "From Steve Davis Website & Blog: http://kazegama.com/ Website: http://kazegamas.com/ Shinos 3: http://kazegamas.com/shinos3.htm NC-4 substituted for F-4 There are 72 shinos shown on 4 web pages. They are organized from left to right with 3 tiles of the same glaze shown on 3 different clay bodies. They are Aardvark Clay's Nara Porcelain, Long Beach, and Black Mountain. Every shino was glazed with a doulble dip, waxed with a simple \"S\" pattern, and left to dry for 2 weeks to grow sulfates on the surface. The \"S\" pattern has no sulfate build up. A medium reduction was started at cone 012 through cone 2. From there the kiln was fired in neutral to cone 10.",
      "createdBy": "Steve Davis",
      "source": "glazy.org",
      "url": "https://glazy.org/recipes/4206"
    },
    {
      "id": 4207,
      "code": "GLAZY-4207",
      "name": "Jefferson #2",
      "cone": "10",
      "surface": "",
      "transparency": "",
      "atmosphere": "Reduction",
      "subtype": "Glaze - Shino",
      "ingredients": [
        {
          "material": "Nepheline Syenite",
          "amount": 33.3
        },
        {
          "material": "EP Kaolin",
          "amount": 22.2
        },
        {
          "material": "Kentucky OM #4 Ball Clay",
          "amount": 14.8
        },
        {
          "material": "Kona F-4 feldspar",
          "amount": 14.8
        },
        {
          "material": "Spodumene",
          "amount": 11.1
        },
        {
          "material": "Soda Ash",
          "amount": 3.7
        }
      ],
      "description": "From Steve Davis Website & Blog: http://kazegama.com/ Website: http://kazegamas.com/ Shinos 3: http://kazegamas.com/shinos3.htm NC-4 substituted for F-4 There are 72 shinos shown on 4 web pages. They are organized from left to right with 3 tiles of the same glaze shown on 3 different clay bodies. They are Aardvark Clay's Nara Porcelain, Long Beach, and Black Mountain. Every shino was glazed with a doulble dip, waxed with a simple \"S\" pattern, and left to dry for 2 weeks to grow sulfates on the surface. The \"S\" pattern has no sulfate build up. A medium reduction was started at cone 012 through cone 2. From there the kiln was fired in neutral to cone 10.",
      "createdBy": "Steve Davis",
      "source": "glazy.org",
      "url": "https://glazy.org/recipes/4207"
    },
    {
      "id": 4208,
      "code": "GLAZY-4208",
      "name": "Jefferson #3",
      "cone": "10",
      "surface": "",
      "transparency": "",
      "atmosphere": "Reduction",
      "subtype": "Glaze - Shino",
      "ingredients": [
        {
          "material": "Nepheline Syenite",
          "amount": 31.0
        },
        {
          "material": "EP Kaolin",
          "amount": 27.6
        },
        {
          "material": "Kentucky OM #4 Ball Clay",
          "amount": 13.8
        },
        {
          "material": "Kona F-4 feldspar",
          "amount": 13.8
        },
        {
          "material": "Spodumene",
          "amount": 10.3
        },
        {
          "material": "Soda Ash",
          "amount": 3.4
        }
      ],
      "description": "From Steve Davis Website & Blog: http://kazegama.com/ Website: http://kazegamas.com/ Shinos 3: http://kazegamas.com/shinos3.htm NC-4 substituted for F-4 There are 72 shinos shown on 4 web pages. They are organized from left to right with 3 tiles of the same glaze shown on 3 different clay bodies. They are Aardvark Clay's Nara Porcelain, Long Beach, and Black Mountain. Every shino was glazed with a doulble dip, waxed with a simple \"S\" pattern, and left to dry for 2 weeks to grow sulfates on the surface. The \"S\" pattern has no sulfate build up. A medium reduction was started at cone 012 through cone 2. From there the kiln was fired in neutral to cone 10.",
      "createdBy": "Steve Davis",
      "source": "glazy.org",
      "url": "https://glazy.org/recipes/4208"
    },
    {
      "id": 44159,
      "code": "GLAZY-44159",
      "name": "Jelene's Puckered Matte",
      "cone": "4",
      "surface": "Matte",
      "transparency": "",
      "atmosphere": "Oxidation",
      "subtype": "Glaze - Specialty",
      "ingredients": [
        {
          "material": "Cryolite",
          "amount": 40.0
        },
        {
          "material": "Ferro Frit 3124",
          "amount": 40.0
        },
        {
          "material": "EP Kaolin",
          "amount": 20.0
        }
      ],
      "additionals": [
        {
          "material": "Chrome Oxide",
          "amount": 2.0
        },
        {
          "material": "Cobalt Carbonate",
          "amount": 2.0
        },
        {
          "material": "Copper Carbonate",
          "amount": 2.0
        }
      ],
      "description": "From Virginia Scotchie's Clay and Glaze Compendium",
      "createdBy": "Glazy Admin",
      "source": "glazy.org",
      "url": "https://glazy.org/recipes/44159"
    },
    {
      "id": 129947,
      "code": "GLAZY-129947",
      "name": "Jen's Cream",
      "cone": "6",
      "surface": "Glossy",
      "transparency": "Opaque",
      "atmosphere": "Oxidation",
      "subtype": "Glaze - White, Off-White",
      "ingredients": [
        {
          "material": "Custer Feldspar",
          "amount": 45.1
        },
        {
          "material": "Gerstley Borate",
          "amount": 19.6
        },
        {
          "material": "Silica",
          "amount": 15.7
        },
        {
          "material": "Dolomite",
          "amount": 6.5
        },
        {
          "material": "Kentucky OM #4 Ball Clay",
          "amount": 5.2
        },
        {
          "material": "Zinc Oxide",
          "amount": 5.2
        },
        {
          "material": "Whiting",
          "amount": 2.6
        }
      ],
      "additionals": [
        {
          "material": "Tin Oxide",
          "amount": 2.0
        },
        {
          "material": "Bentonite",
          "amount": 1.3
        },
        {
          "material": "Red Iron Oxide",
          "amount": 1.3
        },
        {
          "material": "Rutile",
          "amount": 1.1
        }
      ],
      "description": "Very Stable glaze that works well as a base layer. Needs to be applied thick in order for it to be more cream. Tends to be more yellow if the glaze is too runny or applied too thin.",
      "createdBy": "Erin Vig",
      "source": "glazy.org",
      "url": "https://glazy.org/recipes/129947"
    },
    {
      "id": 2833,
      "code": "GLAZY-2833",
      "name": "Jen's Juicy Fruit",
      "cone": "6",
      "surface": "Semi-glossy",
      "transparency": "Translucent",
      "atmosphere": "Oxidation",
      "subtype": "Glaze - Clear",
      "ingredients": [
        {
          "material": "Nepheline Syenite",
          "amount": 49.0
        },
        {
          "material": "Silica",
          "amount": 12.0
        },
        {
          "material": "Whiting",
          "amount": 11.0
        },
        {
          "material": "EP Kaolin",
          "amount": 10.0
        },
        {
          "material": "Ferro Frit 3134",
          "amount": 9.0
        },
        {
          "material": "Spodumene",
          "amount": 9.0
        }
      ],
      "description": "Significant Flaw: crazing Notes: Alisa Clausen: a semi glossy, translucent glaze. Crazed where thickest.",
      "createdBy": "Glazy Admin",
      "source": "glazy.org",
      "url": "https://glazy.org/recipes/2833"
    },
    {
      "id": 361666,
      "code": "GLAZY-361666",
      "name": "Jen's Juicy Fruit (Cu) (adapt)",
      "cone": "6 - 7",
      "surface": "",
      "transparency": "",
      "atmosphere": "Oxidation",
      "subtype": "Glaze",
      "ingredients": [
        {
          "material": "Nepheline Syenite",
          "amount": 36.0
        },
        {
          "material": "Cerama Krystal fritte",
          "amount": 22.0
        },
        {
          "material": "Kaolin",
          "amount": 11.0
        },
        {
          "material": "Whiting",
          "amount": 9.0
        },
        {
          "material": "Lithium Carbonate",
          "amount": 8.5
        },
        {
          "material": "Titanium Dioxide",
          "amount": 8.0
        },
        {
          "material": "Na-Feltspar (Silica)",
          "amount": 8.0
        },
        {
          "material": "Copper Carbonate",
          "amount": 4.0
        },
        {
          "material": "Ulexit",
          "amount": 3.0
        },
        {
          "material": "Bentonite",
          "amount": 2.0
        },
        {
          "material": "Silica",
          "amount": 2.0
        },
        {
          "material": "Talc",
          "amount": 0.5
        }
      ],
      "description": "",
      "createdBy": "Kristian Skovgaard J\u00f8rgensen",
      "source": "glazy.org",
      "url": "https://glazy.org/recipes/361666"
    },
    {
      "id": 196052,
      "code": "GLAZY-196052",
      "name": "Jen's Juicy Fruit (Iron)",
      "cone": "6 - 11",
      "surface": "Semi-matte",
      "transparency": "Opaque",
      "atmosphere": "Oxidation",
      "subtype": "Glaze - Specialty",
      "ingredients": [
        {
          "material": "Nepheline Syenite",
          "amount": 44.5
        },
        {
          "material": "Silica",
          "amount": 10.9
        },
        {
          "material": "Whiting",
          "amount": 10.0
        },
        {
          "material": "Soda Ash",
          "amount": 9.1
        },
        {
          "material": "Kaolin",
          "amount": 9.0
        },
        {
          "material": "Ferro Frit 3124",
          "amount": 8.2
        },
        {
          "material": "Lithium Carbonate",
          "amount": 8.2
        }
      ],
      "additionals": [
        {
          "material": "Rutile",
          "amount": 5.5
        },
        {
          "material": "Red Iron Oxide",
          "amount": 1.8
        }
      ],
      "description": "Taken from John Britt's Mid Range Glazes pg. 177",
      "createdBy": "Austin Geithner",
      "source": "glazy.org",
      "url": "https://glazy.org/recipes/196052"
    },
    {
      "id": 360878,
      "code": "GLAZY-360878",
      "name": "Jen's Juicy Fruit (Iron) (adapt)",
      "cone": "6 - 7",
      "surface": "",
      "transparency": "",
      "atmosphere": "Oxidation",
      "subtype": "Glaze",
      "ingredients": [
        {
          "material": "Nepheline Syenite",
          "amount": 36.0
        },
        {
          "material": "Cerama Krystal fritte",
          "amount": 22.0
        },
        {
          "material": "Kaolin",
          "amount": 11.0
        },
        {
          "material": "Whiting",
          "amount": 9.0
        },
        {
          "material": "Lithium Carbonate",
          "amount": 8.5
        },
        {
          "material": "Na-Feltspar (Silica)",
          "amount": 8.0
        },
        {
          "material": "Rutile",
          "amount": 5.5
        },
        {
          "material": "Ulexit",
          "amount": 3.0
        },
        {
          "material": "Bentonite",
          "amount": 2.0
        },
        {
          "material": "Silica",
          "amount": 2.0
        },
        {
          "material": "Red Iron Oxide",
          "amount": 1.8
        },
        {
          "material": "Talc",
          "amount": 0.5
        }
      ],
      "description": "",
      "createdBy": "Kristian Skovgaard J\u00f8rgensen",
      "source": "glazy.org",
      "url": "https://glazy.org/recipes/360878"
    },
    {
      "id": 45249,
      "code": "GLAZY-45249",
      "name": "Jen's Juicy Fruit Iron",
      "cone": "6 - 8",
      "surface": "Semi-glossy",
      "transparency": "Semi-opaque",
      "atmosphere": "Oxidation",
      "subtype": "Glaze - Iron",
      "ingredients": [
        {
          "material": "Nepheline Syenite",
          "amount": 49.0
        },
        {
          "material": "Silica",
          "amount": 12.0
        },
        {
          "material": "Whiting",
          "amount": 11.0
        },
        {
          "material": "Gerstley Borate",
          "amount": 9.0
        },
        {
          "material": "Lithium Carbonate",
          "amount": 9.0
        }
      ],
      "additionals": [
        {
          "material": "Soda Ash",
          "amount": 10.0
        },
        {
          "material": "Red Iron Oxide",
          "amount": 5.0
        },
        {
          "material": "Titanium Dioxide",
          "amount": 5.0
        },
        {
          "material": "Bentonite",
          "amount": 2.0
        }
      ],
      "description": "This glaze comes from John Post @ http://www.johnpost.us/ http://www.macomb.k12.mi.us/utica/burr/art/JohnPost-2014/main-pages/Posts-Variation-of-Jens-Juicy-Fruit.html I have taken the rutile out of the original Jen's Juicy Fruit recipe and substituted Titanium Dioxide in place of it. I usually add colorants to this glaze base. Red, yellow and black iron oxides in amounts from 5-10% work well. Add the soda ash to warm water in the glaze bucket first when making this glaze or it will form hard crystals while mixing.",
      "createdBy": "Triin Lehismets",
      "source": "glazy.org",
      "url": "https://glazy.org/recipes/45249"
    },
    {
      "id": 3214,
      "code": "GLAZY-3214",
      "name": "Jen's Juicy Fruit Variation (Red Matte)",
      "cone": "6",
      "surface": "Matte",
      "transparency": "Opaque",
      "atmosphere": "Oxidation",
      "subtype": "Glaze - Red - Stain",
      "ingredients": [
        {
          "material": "Nepheline Syenite",
          "amount": 39.2
        },
        {
          "material": "Silica",
          "amount": 9.6
        },
        {
          "material": "Whiting",
          "amount": 8.8
        },
        {
          "material": "EP Kaolin",
          "amount": 8.0
        },
        {
          "material": "Soda Ash",
          "amount": 8.0
        },
        {
          "material": "Red stain",
          "amount": 8.0
        },
        {
          "material": "Gillespie Borate",
          "amount": 7.2
        },
        {
          "material": "Lithium Carbonate",
          "amount": 7.2
        },
        {
          "material": "Titanium Dioxide",
          "amount": 4.0
        }
      ],
      "description": "Western Pennsylvania Potters Community http://wpapotters.blogspot.com/2012/04/links-to-cone-6-oxidation-glaze-tests.html http://www.wpapotters.blogspot.com/2010/11/cone-6-oxidation-results-group-1.html Used Standard Ceramic's Red Stain",
      "createdBy": "Terry Rorison",
      "source": "glazy.org",
      "url": "https://glazy.org/recipes/3214"
    },
    {
      "id": 3218,
      "code": "GLAZY-3218",
