Repository: MrSeldon/argilev2

File: data/glazes/glazy.json (part 147 of 315)
{
      "name": "Jen's Juicy Fruit Variation (Red Matte)",
      "cone": "6",
      "surface": "Matte",
      "transparency": "Opaque",
      "atmosphere": "Oxidation",
      "subtype": "Glaze - Red",
      "ingredients": [
        {
          "material": "Nepheline Syenite",
          "amount": 40.5
        },
        {
          "material": "Silica",
          "amount": 9.92
        },
        {
          "material": "Whiting",
          "amount": 9.09
        },
        {
          "material": "EP Kaolin",
          "amount": 8.26
        },
        {
          "material": "Soda Ash",
          "amount": 8.26
        },
        {
          "material": "Gillespie Borate",
          "amount": 7.44
        },
        {
          "material": "Lithium Carbonate",
          "amount": 7.44
        },
        {
          "material": "Black Iron Oxide",
          "amount": 4.96
        },
        {
          "material": "Titanium Dioxide",
          "amount": 4.13
        }
      ],
      "description": "Western Pennsylvania Potters Community http://wpapotters.blogspot.com/2012/04/links-to-cone-6-oxidation-glaze-tests.html http://www.wpapotters.blogspot.com/2010/11/cone-6-oxidation-results-group-1.html",
      "createdBy": "Terry Rorison",
      "source": "glazy.org",
      "url": "https://glazy.org/recipes/3218"
    },
    {
      "id": 3394,
      "code": "GLAZY-3394",
      "name": "Jen's Juicy Fruit Variation (Red Matte)",
      "cone": "6",
      "surface": "Matte",
      "transparency": "Opaque",
      "atmosphere": "Oxidation",
      "subtype": "Glaze - Red",
      "ingredients": [
        {
          "material": "Nepheline Syenite",
          "amount": 49.0
        },
        {
          "material": "Silica",
          "amount": 12.0
        },
        {
          "material": "Whiting",
          "amount": 11.0
        },
        {
          "material": "EP Kaolin",
          "amount": 10.0
        },
        {
          "material": "Gillespie Borate",
          "amount": 9.0
        },
        {
          "material": "Lithium Carbonate",
          "amount": 9.0
        }
      ],
      "additionals": [
        {
          "material": "Red Iron Oxide",
          "amount": 10.0
        },
        {
          "material": "Soda Ash",
          "amount": 10.0
        },
        {
          "material": "Titanium Dioxide",
          "amount": 5.0
        }
      ],
      "description": "\"I have introduced a cooling cycle to the firing. The cycle is as follows and the firing is accompanied by a Cone 6 witness cone. After 12 consecutive firings, the witness cones are identical from firing to firing.\" The firing cycle: Rate Temp Hold Time rA1= 360 F1 = 900 0 rA2= 300 F2 = 1800 0 rA3 =200 F3 = 2016 0 rA4 = 108 F4 = 2197 0.3 rA5 = Full F5 =1800 0 rA6 =150 F6 = 1300 0 rA7 = 0000 To summarize, I fire at a rate of 360/hr to 900 degrees F, then at 300 degrees/ hr to 1800 degrees F, 200 degrees/hr until 2016 degrees F is reached, then 108 degrees/hour to 2197 at which time I hold it at that temperature for 30 minutes. The kiln is shut off until a temperature of 1800 degrees F is reached and then turned on to slow the rate of cooling to 150 degrees/hr until 1300 degrees F is reached. At this point the kiln is turned off and cools naturally. Western Pennsylvania Potters Community http://wpapotters.blogspot.com/2012/04/links-to-cone-6-oxidation-glaze-tests.html http://www.wpapotters.blogspot.com/2011/10/cone-6-oxidation-results-group-5.html",
      "createdBy": "Terry Rorison",
      "source": "glazy.org",
      "url": "https://glazy.org/recipes/3394"
    },
    {
      "id": 3395,
      "code": "GLAZY-3395",
      "name": "Jen's Juicy Fruit Variation (Red Matte)",
      "cone": "6",
      "surface": "Matte",
      "transparency": "Opaque",
      "atmosphere": "Oxidation",
      "subtype": "Glaze - Red - Stain",
      "ingredients": [
        {
          "material": "Nepheline Syenite",
          "amount": 49.0
        },
        {
          "material": "Silica",
          "amount": 12.0
        },
        {
          "material": "Whiting",
          "amount": 11.0
        },
        {
          "material": "EP Kaolin",
          "amount": 10.0
        },
        {
          "material": "Gillespie Borate",
          "amount": 9.0
        },
        {
          "material": "Lithium Carbonate",
          "amount": 9.0
        }
      ],
      "additionals": [
        {
          "material": "Soda Ash",
          "amount": 10.0
        },
        {
          "material": "Red stain",
          "amount": 10.0
        },
        {
          "material": "Titanium Dioxide",
          "amount": 5.0
        }
      ],
      "description": "\"I have introduced a cooling cycle to the firing. The cycle is as follows and the firing is accompanied by a Cone 6 witness cone. After 12 consecutive firings, the witness cones are identical from firing to firing.\" The firing cycle: Rate Temp Hold Time rA1= 360 F1 = 900 0 rA2= 300 F2 = 1800 0 rA3 =200 F3 = 2016 0 rA4 = 108 F4 = 2197 0.3 rA5 = Full F5 =1800 0 rA6 =150 F6 = 1300 0 rA7 = 0000 To summarize, I fire at a rate of 360/hr to 900 degrees F, then at 300 degrees/ hr to 1800 degrees F, 200 degrees/hr until 2016 degrees F is reached, then 108 degrees/hour to 2197 at which time I hold it at that temperature for 30 minutes. The kiln is shut off until a temperature of 1800 degrees F is reached and then turned on to slow the rate of cooling to 150 degrees/hr until 1300 degrees F is reached. At this point the kiln is turned off and cools naturally. Western Pennsylvania Potters Community http://wpapotters.blogspot.com/2012/04/links-to-cone-6-oxidation-glaze-tests.html http://www.wpapotters.blogspot.com/2011/10/cone-6-oxidation-results-group-5.html Used Standard Ceramic's #487 Red Stain 10%",
      "createdBy": "Terry Rorison",
      "source": "glazy.org",
      "url": "https://glazy.org/recipes/3395"
    },
    {
      "id": 3491,
      "code": "GLAZY-3491",
      "name": "Jen's Juicy Fruit Variation Base",
      "cone": "6",
      "surface": "Semi-matte",
      "transparency": "Translucent",
      "atmosphere": "Oxidation",
      "subtype": "Glaze - Clear",
      "ingredients": [
        {
          "material": "Nepheline Syenite",
          "amount": 49.0
        },
        {
          "material": "Silica",
          "amount": 12.0
        },
        {
          "material": "Whiting",
          "amount": 11.0
        },
        {
          "material": "EP Kaolin",
          "amount": 10.0
        },
        {
          "material": "Gerstley Borate",
          "amount": 9.0
        },
        {
          "material": "Lithium Carbonate",
          "amount": 9.0
        }
      ],
      "additionals": [
        {
          "material": "Soda Ash",
          "amount": 10.0
        },
        {
          "material": "Titanium Dioxide",
          "amount": 5.0
        }
      ],
      "description": "This glaze comes from John Post @ http://www.johnpost.us/ http://www.macomb.k12.mi.us/utica/burr/art/JohnPost-2014/main-pages/Posts-Variation-of-Jens-Juicy-Fruit.html I have taken the rutile out of the original Jen's Juicy Fruit recipe and substituted Titanium Dioxide in place of it. I usually add colorants to this glaze base. Red, yellow and black iron oxides in amounts from 5-10% work well. Add the soda ash to warm water in the glaze bucket first when making this glaze or it will form hard crystals while mixing.",
      "createdBy": "John Post",
      "source": "glazy.org",
      "url": "https://glazy.org/recipes/3491"
    },
    {
      "id": 11023,
      "code": "GLAZY-11023",
      "name": "Jen's Juicy Fruit Variation Base (variation)",
      "cone": "6",
      "surface": "Semi-matte",
      "transparency": "Translucent",
      "atmosphere": "Oxidation, Reduction",
      "subtype": "Glaze - Clear",
      "ingredients": [
        {
          "material": "Nepheline Syenite",
          "amount": 49.0
        },
        {
          "material": "Silica",
          "amount": 12.0
        },
        {
          "material": "Whiting",
          "amount": 11.0
        },
        {
          "material": "EP Kaolin",
          "amount": 10.0
        },
        {
          "material": "Gerstley Borate",
          "amount": 9.0
        },
        {
          "material": "Lithium Carbonate",
          "amount": 9.0
        }
      ],
      "additionals": [
        {
          "material": "Soda Ash",
          "amount": 10.0
        },
        {
          "material": "Crocus martis",
          "amount": 5.0
        },
        {
          "material": "Rutile",
          "amount": 5.0
        }
      ],
      "description": "This glaze comes from John Post @ http://www.johnpost.us/ http://www.macomb.k12.mi.us/utica/burr/art/JohnPost-2014/main-pages/Posts-Variation-of-Jens-Juicy-Fruit.html I have taken the rutile out of the original Jen's Juicy Fruit recipe and substituted Titanium Dioxide in place of it. I usually add colorants to this glaze base. Red, yellow and black iron oxides in amounts from 5-10% work well. Add the soda ash to warm water in the glaze bucket first when making this glaze or it will form hard crystals while mixing. I put the rutile back and used baking soda in place of soda ash.",
      "createdBy": "mitch henke",
      "source": "glazy.org",
      "url": "https://glazy.org/recipes/11023"
    },
    {
      "id": 3219,
      "code": "GLAZY-3219",
      "name": "Jen's Juicy Fruit Variation Whiting",
      "cone": "6",
      "surface": "Matte",
      "transparency": "Opaque",
      "atmosphere": "Oxidation",
      "subtype": "Glaze - Red",
      "ingredients": [
        {
          "material": "Nepheline Syenite",
          "amount": 50.0
        },
        {
          "material": "Wollastonite",
          "amount": 15.0
        },
        {
          "material": "Gillespie Borate",
          "amount": 10.0
        },
        {
          "material": "EP Kaolin",
          "amount": 9.0
        },
        {
          "material": "Lithium Carbonate",
          "amount": 9.0
        },
        {
          "material": "Silica",
          "amount": 7.0
        }
      ],
      "additionals": [
        {
          "material": "Soda Ash",
          "amount": 10.0
        },
        {
          "material": "Black Iron Oxide",
          "amount": 6.0
        },
        {
          "material": "Titanium Dioxide",
          "amount": 5.0
        }
      ],
      "description": "Western Pennsylvania Potters Community http://wpapotters.blogspot.com/2012/04/links-to-cone-6-oxidation-glaze-tests.html http://www.wpapotters.blogspot.com/2010/11/cone-6-oxidation-results-group-1.html",
      "createdBy": "Terry Rorison",
      "source": "glazy.org",
      "url": "https://glazy.org/recipes/3219"
    },
    {
      "id": 44264,
      "code": "GLAZY-44264",
      "name": "Jennifer's Majolica",
      "cone": "4",
      "surface": "",
      "transparency": "",
      "atmosphere": "Oxidation",
      "subtype": "Glaze - Majolica",
      "ingredients": [
        {
          "material": "Ferro Frit 3124",
          "amount": 66.0
        },
        {
          "material": "Kona F-4 feldspar",
          "amount": 17.0
        },
        {
          "material": "EP Kaolin",
          "amount": 11.0
        },
        {
          "material": "Nepheline Syenite",
          "amount": 6.0
        }
      ],
      "additionals": [
        {
          "material": "Zircopax",
          "amount": 10.0
        },
        {
          "material": "Tin Oxide",
          "amount": 5.0
        },
        {
          "material": "Bentonite",
          "amount": 2.0
        }
      ],
      "description": "Colorants OXIDE 1 part gerstley borate 1 part Green Blue = COPPER CARb. Blue = COBALT CARB. Brown= RED IRON OXIDE From Virginia Scotchie's Clay and Glaze Compendium",
      "createdBy": "Glazy Admin",
      "source": "glazy.org",
      "url": "https://glazy.org/recipes/44264"
    },
    {
      "id": 9191,
      "code": "GLAZY-9191",
      "name": "Jennifer's variant of Cushing's Satin Matte Black",
      "cone": "10",
      "surface": "Stony Matte",
      "transparency": "Opaque",
      "atmosphere": "Reduction",
      "subtype": "Glaze",
      "ingredients": [
        {
          "material": "Cornwall Stone",
          "amount": 20.0
        },
        {
          "material": "Silica",
          "amount": 20.0
        },
        {
          "material": "Minspar 200",
          "amount": 20.0
        },
        {
          "material": "Dolomite",
          "amount": 15.0
        },
        {
          "material": "Talc",
          "amount": 13.0
        },
        {
          "material": "Kentucky OM #4 Ball Clay",
          "amount": 10.0
        },
        {
          "material": "Whiting",
          "amount": 2.0
        }
      ],
      "additionals": [
        {
          "material": "Rutile",
          "amount": 5.0
        }
      ],
      "description": "This a variant of Cushing's Satin Matte Black. All of the colorants have been removed from the original recipe and Rutile has been added in it's place.",
      "createdBy": "IU Southeast Ceramics",
      "source": "glazy.org",
      "url": "https://glazy.org/recipes/9191"
    },
    {
      "id": 31558,
      "code": "GLAZY-31558",
      "name": "Jenny's Charcoal Matte",
      "cone": "5 - 7",
      "surface": "Matte",
      "transparency": "Opaque",
      "atmosphere": "Oxidation, Neutral",
      "subtype": "Glaze - Grey/Gray/Charcoal",
      "ingredients": [
        {
          "material": "Minspar 200",
          "amount": 41.0
        },
        {
          "material": "Gerstley Borate",
          "amount": 13.0
        },
        {
          "material": "Whiting",
          "amount": 12.5
        },
        {
          "material": "EP Kaolin",
          "amount": 11.0
        },
        {
          "material": "Calcined Kaolin",
          "amount": 8.0
        },
        {
          "material": "Silica",
          "amount": 7.5
        },
        {
          "material": "Zinc Oxide",
          "amount": 7.0
        }
      ],
      "additionals": [
        {
          "material": "Red Iron Oxide",
          "amount": 6.7
        },
        {
          "material": "Cobalt Carbonate",
          "amount": 2.0
        }
      ],
      "description": "Reconfigured Charcoal Matte Black to include Boron for a better melt at Cone 5/6",
      "createdBy": "Jenny Wolfer",
      "source": "glazy.org",
      "url": "https://glazy.org/recipes/31558"
    },
    {
      "id": 39319,
      "code": "GLAZY-39319",
      "name": "Jenny's Charcoal Matte (Copy)",
      "cone": "5 - 7",
      "surface": "Matte",
      "transparency": "Opaque",
      "atmosphere": "Oxidation, Neutral",
      "subtype": "Glaze",
      "ingredients": [
        {
          "material": "Minspar 200",
          "amount": 41.0
        },
        {
          "material": "Gerstley Borate",
          "amount": 13.0
        },
        {
          "material": "Whiting",
          "amount": 12.5
        },
        {
          "material": "EP Kaolin",
          "amount": 11.0
        },
        {
          "material": "Calcined Kaolin",
          "amount": 8.0
        },
        {
          "material": "Silica",
          "amount": 7.5
        },
        {
          "material": "Zinc Oxide",
          "amount": 7.0
        }
      ],
      "additionals": [
        {
          "material": "Red Iron Oxide",
          "amount": 6.7
        },
        {
          "material": "Cobalt Carbonate",
          "amount": 2.0
        }
      ],
      "description": "Reconfigured Charcoal Matte Black to include Boron for a better melt at Cone 5/6",
      "createdBy": "Nicole Klotz",
      "source": "glazy.org",
      "url": "https://glazy.org/recipes/39319"
    },
    {
      "id": 6350,
      "code": "GLAZY-6350",
      "name": "Jeremy's Green / Black Slip",
      "cone": "9",
      "surface": "Satin",
      "transparency": "Semi-opaque",
      "atmosphere": "Salt & Soda",
      "subtype": "Slip & Engobe - Slip",
      "ingredients": [
        {
          "material": "Hyplas Ball Clay",
          "amount": 75.0
        },
        {
          "material": "Kaolin",
          "amount": 24.0
        },
        {
          "material": "Cornwall Stone",
          "amount": 1.0
        }
      ],
      "additionals": [
        {
          "material": "Chrome Oxide",
          "amount": 0.75
        },
        {
          "material": "Cobalt Oxide",
          "amount": 0.75
        }
      ],
      "description": "Probably supplied to Anglian Potters by Margaret Gardiner, used on camp for firing members own pots in the communal salt kiln and soda kiln under reduction. Colour depends on thickness of application, usually sprayed on. HVAR ball clay can be used instead of Hyplas 71",
      "createdBy": "Anglian Potters",
      "source": "glazy.org",
      "url": "https://glazy.org/recipes/6350"
    },
    {
      "id": 6416,
      "code": "GLAZY-6416",
      "name": "Jerry's Blue Slip",
      "cone": "9",
      "surface": "Satin",
      "transparency": "Semi-opaque",
      "atmosphere": "Salt & Soda",
      "subtype": "Slip & Engobe - Slip",
      "ingredients": [
        {
          "material": "Kaolin",
          "amount": 60.0
        },
        {
          "material": "Potash Feldspar",
          "amount": 40.0
        },
        {
          "material": "Cobalt Oxide",
          "amount": 1.0
        },
        {
          "material": "Titanium Dioxide",
          "amount": 1.0
        }
      ],
      "description": "Used by Anglian Potters at the annual camp, particularly in the salt kiln. When sprayed over a thinly sprayed layer of shino, the salt will cause this blue to break up into the distinctive blue and white salt fireing effect. When sprayed over a thicker, dipped layer of shino the breaks in the blue will be more subtle.",
      "createdBy": "Anglian Potters",
      "source": "glazy.org",
      "url": "https://glazy.org/recipes/6416"
    },
    {
      "id": 478,
      "code": "GLAZY-478",
      "name": "Jess' Rutile/Black",
      "cone": "10",
      "surface": "",
      "transparency": "",
      "atmosphere": "Oxidation, Reduction",
      "subtype": "Glaze - Black",
      "ingredients": [
        {
          "material": "Potash Feldspar",
          "amount": 36.0
        },
        {
          "material": "Kaolin",
          "amount": 22.0
        },
        {
          "material": "Dolomite",
          "amount": 18.0
        },
        {
          "material": "Silica",
          "amount": 16.0
        },
        {
          "material": "Colemanite",
          "amount": 4.0
        },
        {
          "material": "Whiting",
          "amount": 4.0
        }
      ],
      "additionals": [
        {
          "material": "Rutile",
          "amount": 5.0
        }
      ],
      "description": "Firing: firing type: reduction or oxidation This is a great glaze on stoneware it is a shiny black which breaks to gold on texture or rims. On red body it is especially beautiful. On porcelin it becomes runny if too thick but is a beautiful soft grey breaking to black on texture or on rims etc. This glaze has never failed to surprise me in every firing of it. submitted by: PEGGY HEER email:",
      "createdBy": "Glazy Admin",
      "source": "glazy.org",
      "url": "https://glazy.org/recipes/478"
    },
    {
      "id": 185403,
      "code": "GLAZY-185403",
      "name": "Jessica's Clear (ZC)",
      "cone": "6",
      "surface": "Glossy",
      "transparency": "Transparent",
      "atmosphere": "Oxidation",
      "subtype": "Glaze - Clear",
      "ingredients": [
        {
          "material": "Silica",
          "amount": 36.0
        },
        {
          "material": "Nepheline Syenite",
          "amount": 33.0
        },
        {
          "material": "Gillespie Borate",
          "amount": 19.0
        },
        {
          "material": "China Clay, bathpotters",
          "amount": 11.0
        },
        {
          "material": "Whiting",
          "amount": 8.0
        }
      ],
      "description": "",
      "createdBy": "Zombiecazz",
      "source": "glazy.org",
      "url": "https://glazy.org/recipes/185403"
    },
    {
      "id": 148312,
      "code": "GLAZY-148312",
      "name": "JH Aquamarine",
      "cone": "6",
      "surface": "",
      "transparency": "",
      "atmosphere": "Oxidation",
      "subtype": "Glaze",
      "ingredients": [
        {
          "material": "Nepheline Syenite",
          "amount": 57.5
        },
        {
          "material": "Barium Carbonate",
          "amount": 26.5
        },
        {
          "material": "Silica",
          "amount": 7.1
        },
        {
          "material": "Ball Clay",
          "amount": 6.2
        },
        {
          "material": "Lithium Carbonate",
          "amount": 2.7
        }
      ],
      "additionals": [
        {
          "material": "Rutile",
          "amount": 4.0
        },
        {
          "material": "Copper Carbonate",
          "amount": 3.0
        }
      ],
      "description": "Original Heino recipe from page 120 of John Britt's The Complete Guide to Mid-Range Glazes. The addition of rutile was my own variation.",
      "createdBy": "Julia Hindle",
      "source": "glazy.org",
      "url": "https://glazy.org/recipes/148312"
    },
    {
      "id": 148344,
      "code": "GLAZY-148344",
      "name": "JH Avocado",
      "cone": "6",
      "surface": "",
      "transparency": "",
      "atmosphere": "Oxidation",
      "subtype": "Glaze",
      "ingredients": [
        {
          "material": "Gerstley Borate",
          "amount": 31.7
        },
        {
          "material": "Silica",
          "amount": 29.7
        },
        {
          "material": "Kona F-4 feldspar",
          "amount": 19.8
        },
        {
          "material": "Talc",
          "amount": 13.8
        },
        {
          "material": "EP Kaolin",
          "amount": 5.0
        }
      ],
      "additionals": [
        {
          "material": "Titanium Dioxide",
          "amount": 5.2
        },
        {
          "material": "Black Copper Oxide",
          "amount": 4.2
        }
      ],
      "description": "My variation on the base of Randy's Red.",
      "createdBy": "Julia Hindle",
      "source": "glazy.org",
      "url": "https://glazy.org/recipes/148344"
    },
    {
      "id": 148310,
      "code": "GLAZY-148310",
      "name": "JH Behrens Blue",
      "cone": "6",
      "surface": "",
      "transparency": "",
      "atmosphere": "Oxidation",
      "subtype": "Glaze",
      "ingredients": [
        {
          "material": "Kona F-4 feldspar",
          "amount": 34.9
        },
        {
          "material": "Zinc Oxide",
          "amount": 25.8
        },
        {
          "material": "Silica",
          "amount": 22.6
        },
        {
          "material": "Whiting",
          "amount": 12.6
        },
        {
          "material": "EP Kaolin",
          "amount": 4.1
        }
      ],
      "additionals": [
        {
          "material": "Rutile",
          "amount": 6.5
        },
        {
          "material": "Copper Carbonate",
          "amount": 2.0
        }
      ],
      "description": "NOTE: I marked the additives to this recipe down wrong in glazy. It should say 0.5g cobalt carbonate and no copper carbonate. The version with copper carbonate can be found here: https://glazy.org/recipes/148309 Recipe originally created by Richard Behrens. Addition of cobalt carbonate was my own variation.",
      "createdBy": "Julia Hindle",
      "source": "glazy.org",
      "url": "https://glazy.org/recipes/148310"
    },
    {
      "id": 148309,
      "code": "GLAZY-148309",
      "name": "JH Behrens Green",
      "cone": "6",
      "surface": "",
      "transparency": "",
      "atmosphere": "Oxidation",
      "subtype": "Glaze",
      "ingredients": [
        {
          "material": "Kona F-4 feldspar",
          "amount": 34.9
        },
        {
          "material": "Zinc Oxide",
          "amount": 25.8
        },
        {
          "material": "Silica",
          "amount": 22.6
        },
        {
          "material": "Whiting",
          "amount": 12.6
        },
        {
          "material": "EP Kaolin",
          "amount": 4.1
        }
      ],
      "additionals": [
        {
          "material": "Rutile",
          "amount": 6.5
        },
        {
          "material": "Copper Carbonate",
          "amount": 2.0
        }
      ],
      "description": "Recipe originally created by Richard Behrens. Addition of copper carbonate inspired by Alisa Liskin Clausen on Glazy.",
      "createdBy": "Julia Hindle",
      "source": "glazy.org",
      "url": "https://glazy.org/recipes/148309"
    },
    {
      "id": 148356,
      "code": "GLAZY-148356",
      "name": "JH Blue Shift",
      "cone": "6",
      "surface": "",
      "transparency": "",
      "atmosphere": "Oxidation",
      "subtype": "Glaze",
      "ingredients": [
        {
          "material": "Kona F-4 feldspar",
          "amount": 41.0
        },
        {
          "material": "Silica",
          "amount": 27.0
        },
        {
          "material": "Whiting",
          "amount": 15.0
        },
        {
          "material": "Zinc Oxide",
          "amount": 12.0
        },
        {
          "material": "EP Kaolin",
          "amount": 5.0
        }
      ],
      "additionals": [
        {
          "material": "Rutile",
          "amount": 3.7
        },
        {
          "material": "Black Copper Oxide",
          "amount": 0.8
        },
        {
          "material": "Cobalt Carbonate",
          "amount": 0.3
        }
      ],
      "description": "My variation of the Chun Seafoam base.",
      "createdBy": "Julia Hindle",
      "source": "glazy.org",
      "url": "https://glazy.org/recipes/148356"
    },
    {
      "id": 148337,
      "code": "GLAZY-148337",
      "name": "JH Charcoal",
      "cone": "6",
      "surface": "",
      "transparency": "",
      "atmosphere": "Oxidation",
      "subtype": "Glaze - Grey/Gray/Charcoal",
      "ingredients": [
        {
          "material": "Gerstley Borate",
          "amount": 31.7
        },
        {
          "material": "Silica",
          "amount": 29.7
        },
        {
          "material": "Kona F-4 feldspar",
          "amount": 19.8
        },
        {
          "material": "Talc",
          "amount": 13.8
        },
        {
          "material": "EP Kaolin",
          "amount": 5.0
        }
      ],
      "additionals": [
        {
          "material": "Black Copper Oxide",
          "amount": 4.6
        },
        {
          "material": "Chrome Oxide",
          "amount": 1.5
        }
      ],
      "description": "My variation on the base of Randy's Red.",
      "createdBy": "Julia Hindle",
      "source": "glazy.org",
      "url": "https://glazy.org/recipes/148337"
    },
    {
      "id": 148323,
      "code": "GLAZY-148323",
      "name": "JH Chocolate",
      "cone": "6",
      "surface": "",
      "transparency": "",
      "atmosphere": "Oxidation",
      "subtype": "Glaze",
      "ingredients": [
        {
          "material": "Gerstley Borate",
          "amount": 31.7
        },
        {
          "material": "Silica",
          "amount": 29.7
        },
        {
          "material": "Kona F-4 feldspar",
          "amount": 19.8
        },
        {
          "material": "Talc",
          "amount": 13.8
        },
        {
          "material": "EP Kaolin",
          "amount": 5.0
        }
      ],
      "additionals": [
        {
          "material": "Red Iron Oxide",
          "amount": 10.1
        },
        {
          "material": "Manganese Dioxide",
          "amount": 6.4
        },
        {
          "material": "Tin Oxide",
          "amount": 3.7
        }
      ],
      "description": "My variation on the base of Randy's Red.",
      "createdBy": "Julia Hindle",
      "source": "glazy.org",
      "url": "https://glazy.org/recipes/148323"
    },
    {
      "id": 148353,
      "code": "GLAZY-148353",
      "name": "JH Chun Cobalt Blue",
      "cone": "6",
      "surface": "",
      "transparency": "",
      "atmosphere": "Oxidation",
      "subtype": "Glaze",
      "ingredients": [
        {
          "material": "Kona F-4 feldspar",
          "amount": 41.0
        },
        {
          "material": "Silica",
          "amount": 27.0
        },
        {
          "material": "Whiting",
          "amount": 15.0
        },
        {
          "material": "Zinc Oxide",
          "amount": 12.0
        },
        {
          "material": "EP Kaolin",
          "amount": 5.0
        }
      ],
      "additionals": [
        {
          "material": "Titanium Dioxide",
          "amount": 3.5
        },
        {
          "material": "Cobalt Carbonate",
          "amount": 2.5
        }
      ],
      "description": "My variation of the Chun Seafoam base.",
      "createdBy": "Julia Hindle",
      "source": "glazy.org",
      "url": "https://glazy.org/recipes/148353"
    },
    {
      "id": 148350,
      "code": "GLAZY-148350",
      "name": "JH Cornflower Blue",
      "cone": "6",
      "surface": "",
      "transparency": "",
      "atmosphere": "Oxidation",
      "subtype": "Glaze",
      "ingredients": [
        {
          "material": "Kona F-4 feldspar",
          "amount": 41.0
        },
        {
          "material": "Silica",
          "amount": 27.0
        },
        {
          "material": "Whiting",
          "amount": 15.0
        },
        {
          "material": "Zinc Oxide",
          "amount": 12.0
        },
        {
          "material": "EP Kaolin",
          "amount": 5.0
        }
      ],
      "additionals": [
        {
          "material": "Titanium Dioxide",
          "amount": 4.0
        },
        {
          "material": "Cobalt Carbonate",
          "amount": 3.0
        },
        {
          "material": "Rutile",
          "amount": 1.0
        }
      ],
      "description": "My variation of the Chun Seafoam base.",
      "createdBy": "Julia Hindle",
      "source": "glazy.org",
      "url": "https://glazy.org/recipes/148350"
    },
    {
      "id": 148338,
      "code": "GLAZY-148338",
      "name": "JH Cotton Candy",
      "cone": "6",
      "surface": "",
      "transparency": "",
      "atmosphere": "Oxidation",
      "subtype": "Glaze",
      "ingredients": [
        {
          "material": "Gerstley Borate",
          "amount": 31.7
        },
        {
          "material": "Silica",
          "amount": 29.7
        },
        {
          "material": "Kona F-4 feldspar",
          "amount": 19.8
        },
        {
          "material": "Talc",
          "amount": 13.8
        },
        {
          "material": "EP Kaolin",
          "amount": 5.0
        }
      ],
      "additionals": [
        {
          "material": "Tin Oxide",
          "amount": 2.0
        },
        {
          "material": "Copper Carbonate",
          "amount": 1.5
        },
        {
          "material": "Silicon carbide",
          "amount": 0.8
        }
      ],
      "description": "My variation on the base of Randy's Red. I used 1000 mesh silicon carbide for this.",
      "createdBy": "Julia Hindle",
      "source": "glazy.org",
      "url": "https://glazy.org/recipes/148338"
    },
    {
      "id": 148324,
      "code": "GLAZY-148324",
      "name": "JH Dark Sand",
      "cone": "6",
      "surface": "",
      "transparency": "",
      "atmosphere": "Oxidation",
      "subtype": "Glaze",
      "ingredients": [
        {
          "material": "Gerstley Borate",
          "amount": 31.7
        },
        {
          "material": "Silica",
          "amount": 29.7
        },
        {
          "material": "Kona F-4 feldspar",
          "amount": 19.8
        },
        {
          "material": "Talc",
          "amount": 13.8
        },
        {
          "material": "EP Kaolin",
          "amount": 5.0
        }
      ],
      "additionals": [
        {
          "material": "Red Iron Oxide",
          "amount": 10.0
        }
      ],
      "description": "My variation on the base of Randy's Red.",
      "createdBy": "Julia Hindle",
      "source": "glazy.org",
      "url": "https://glazy.org/recipes/148324"
    },
    {
      "id": 148339,
      "code": "GLAZY-148339",
      "name": "JH Gunmetal Gray",
      "cone": "6",
      "surface": "",
      "transparency": "",
      "atmosphere": "Oxidation",
      "subtype": "Glaze - Grey/Gray/Charcoal",
      "ingredients": [
        {
          "material": "Gerstley Borate",
          "amount": 31.7
        },
        {
          "material": "Silica",
          "amount": 29.7
        },
        {
          "material": "Kona F-4 feldspar",
          "amount": 19.8
        },
        {
          "material": "Talc",
          "amount": 13.8
        },
        {
          "material": "EP Kaolin",
          "amount": 5.0
        }
      ],
      "additionals": [
        {
          "material": "Manganese Dioxide",
          "amount": 2.8
        },
        {
          "material": "Copper Carbonate",
          "amount": 2.5
        },
        {
          "material": "Chrome Oxide",
          "amount": 1.3
        }
      ],
      "description": "My variation on the base of Randy's Red.",
      "createdBy": "Julia Hindle",
      "source": "glazy.org",
      "url": "https://glazy.org/recipes/148339"
    },
    {
      "id": 148357,
      "code": "GLAZY-148357",
      "name": "JH Gunmetal Green",
      "cone": "6",
      "surface": "",
      "transparency": "",
      "atmosphere": "Oxidation",
      "subtype": "Glaze",
      "ingredients": [
        {
          "material": "Kona F-4 feldspar",
          "amount": 41.0
        },
        {
          "material": "Silica",
          "amount": 27.0
        },
        {
          "material": "Whiting",
          "amount": 15.0
        },
        {
          "material": "Zinc Oxide",
          "amount": 12.0
        },
        {
          "material": "EP Kaolin",
          "amount": 5.0
        }
      ],
      "additionals": [
        {
          "material": "Black Copper Oxide",
          "amount": 4.6
        },
        {
          "material": "Chrome Oxide",
          "amount": 1.5
        }
      ],
      "description": "My variation of the Chun Seafoam base.",
      "createdBy": "Julia Hindle",
      "source": "glazy.org",
      "url": "https://glazy.org/recipes/148357"
    },
    {
      "id": 148328,
      "code": "GLAZY-148328",
      "name": "JH Indigo",
      "cone": "6",
      "surface": "",
      "transparency": "",
      "atmosphere": "Oxidation",
      "subtype": "Glaze",
      "ingredients": [
        {
          "material": "Gerstley Borate",
          "amount": 31.7
        },
        {
          "material": "Silica",
          "amount": 29.7
        },
        {
          "material": "Kona F-4 feldspar",
          "amount": 19.8
        },
        {
          "material": "Talc",
          "amount": 13.8
        },
        {
          "material": "EP Kaolin",
          "amount": 5.0
        }
      ],
      "additionals": [
        {
          "material": "Cobalt Carbonate",
          "amount": 3.0
        }
      ],
      "description": "My variation on the base of Randy's Red.",
      "createdBy": "Julia Hindle",
      "source": "glazy.org",
      "url": "https://glazy.org/recipes/148328"
    },
    {
      "id": 148354,
      "code": "GLAZY-148354",
      "name": "JH Iron Shift",
      "cone": "6",
      "surface": "",
      "transparency": "",
      "atmosphere": "Oxidation",
      "subtype": "Glaze",
      "ingredients": [
        {
          "material": "Kona F-4 feldspar",
          "amount": 41.0
        },
        {
          "material": "Silica",
          "amount": 27.0
        },
        {
          "material": "Whiting",
          "amount": 15.0
        },
        {
          "material": "Zinc Oxide",
          "amount": 12.0
        },
        {
          "material": "EP Kaolin",
          "amount": 5.0
        }
      ],
      "additionals": [
        {
          "material": "Red Iron Oxide",
          "amount": 8.0
        },
        {
          "material": "Titanium Dioxide",
          "amount": 3.0
        }
      ],
      "description": "My variation of the Chun Seafoam base.",
      "createdBy": "Julia Hindle",
      "source": "glazy.org",
      "url": "https://glazy.org/recipes/148354"
    },
    {
      "id": 148358,
      "code": "GLAZY-148358",
      "name": "JH Metallic Teal",
      "cone": "6",
      "surface": "",
      "transparency": "",
      "atmosphere": "Oxidation",
      "subtype": "Glaze",
      "ingredients": [
        {
          "material": "Kona F-4 feldspar",
          "amount": 41.0
        },
        {
          "material": "Silica",
          "amount": 27.0
        },
        {
          "material": "Whiting",
          "amount": 15.0
        },
        {
          "material": "Zinc Oxide",
          "amount": 12.0
        },
        {
          "material": "EP Kaolin",
          "amount": 5.0
        }
      ],
      "additionals": [
        {
          "material": "Copper Carbonate",
          "amount": 5.0
        },
        {
          "material": "Titanium Dioxide",
          "amount": 5.0
        },
        {
          "material": "Cobalt Carbonate",
          "amount": 3.0
        }
      ],
      "description": "My variation of the Chun Seafoam base.",
      "createdBy": "Julia Hindle",
      "source": "glazy.org",
      "url": "https://glazy.org/recipes/148358"
    },
    {
      "id": 148322,
      "code": "GLAZY-148322",
      "name": "JH Oxblood",
      "cone": "6",
      "surface": "",
      "transparency": "",
      "atmosphere": "Oxidation",
      "subtype": "Glaze",
      "ingredients": [
        {
          "material": "Gerstley Borate",
          "amount": 31.7
        },
        {
          "material": "Silica",
          "amount": 29.7
        },
        {
          "material": "Kona F-4 feldspar",
          "amount": 19.8
        },
        {
          "material": "Talc",
          "amount": 13.8
        },
        {
          "material": "EP Kaolin",
          "amount": 5.0
        }
      ],
      "additionals": [
        {
          "material": "Red Iron Oxide",
          "amount": 20.0
        }
      ],
      "description": "My variation on the base of Randy's Red.",
      "createdBy": "Julia Hindle",
      "source": "glazy.org",
      "url": "https://glazy.org/recipes/148322"
    },
    {
      "id": 148329,
      "code": "GLAZY-148329",
      "name": "JH Periwinkle",
      "cone": "6",
      "surface": "",
      "transparency": "",
      "atmosphere": "Oxidation",
      "subtype": "Glaze",
      "ingredients": [
        {
          "material": "Gerstley Borate",
          "amount": 31.7
        },
        {
          "material": "Silica",
          "amount": 29.7
        },
        {
          "material": "Kona F-4 feldspar",
          "amount": 19.8
        },
        {
          "material": "Talc",
          "amount": 13.8
        },
        {
          "material": "EP Kaolin",
          "amount": 5.0
        }
      ],
      "additionals": [
        {
          "material": "Cobalt Carbonate",
          "amount": 1.0
        }
      ],
      "description": "My variation on the base of Randy's Red.",
      "createdBy": "Julia Hindle",
      "source": "glazy.org",
      "url": "https://glazy.org/recipes/148329"
    },
    {
      "id": 148347,
      "code": "GLAZY-148347",
      "name": "JH Pine",
      "cone": "6",
      "surface": "",
      "transparency": "",
      "atmosphere": "Oxidation",
      "subtype": "Glaze",
      "ingredients": [
        {
          "material": "Gerstley Borate",
          "amount": 31.7
        },
        {
