Repository: MrSeldon/argilev2

File: data/glazes/glazy.json (part 148 of 315)
{
          "material": "Silica",
          "amount": 29.7
        },
        {
          "material": "Kona F-4 feldspar",
          "amount": 19.8
        },
        {
          "material": "Talc",
          "amount": 13.8
        },
        {
          "material": "EP Kaolin",
          "amount": 5.0
        }
      ],
      "additionals": [
        {
          "material": "Chrome Oxide",
          "amount": 1.0
        }
      ],
      "description": "My variation on the base of Randy's Red.",
      "createdBy": "Julia Hindle",
      "source": "glazy.org",
      "url": "https://glazy.org/recipes/148347"
    },
    {
      "id": 148336,
      "code": "GLAZY-148336",
      "name": "JH Powder Blue",
      "cone": "6",
      "surface": "",
      "transparency": "",
      "atmosphere": "Oxidation",
      "subtype": "Glaze",
      "ingredients": [
        {
          "material": "Gerstley Borate",
          "amount": 31.7
        },
        {
          "material": "Silica",
          "amount": 29.7
        },
        {
          "material": "Kona F-4 feldspar",
          "amount": 19.8
        },
        {
          "material": "Talc",
          "amount": 13.8
        },
        {
          "material": "EP Kaolin",
          "amount": 5.0
        }
      ],
      "additionals": [
        {
          "material": "Rutile",
          "amount": 4.0
        },
        {
          "material": "Cobalt Carbonate",
          "amount": 0.25
        }
      ],
      "description": "My variation on the base of Randy's Red.",
      "createdBy": "Julia Hindle",
      "source": "glazy.org",
      "url": "https://glazy.org/recipes/148336"
    },
    {
      "id": 148340,
      "code": "GLAZY-148340",
      "name": "JH Rain Cloud",
      "cone": "6",
      "surface": "",
      "transparency": "",
      "atmosphere": "Oxidation",
      "subtype": "Glaze",
      "ingredients": [
        {
          "material": "Gerstley Borate",
          "amount": 31.7
        },
        {
          "material": "Silica",
          "amount": 29.7
        },
        {
          "material": "Kona F-4 feldspar",
          "amount": 19.8
        },
        {
          "material": "Talc",
          "amount": 13.8
        },
        {
          "material": "EP Kaolin",
          "amount": 5.0
        }
      ],
      "additionals": [
        {
          "material": "Rutile",
          "amount": 5.0
        },
        {
          "material": "Red Iron Oxide",
          "amount": 2.0
        },
        {
          "material": "Cobalt Oxide",
          "amount": 0.5
        }
      ],
      "description": "My variation on the base of Randy's Red.",
      "createdBy": "Julia Hindle",
      "source": "glazy.org",
      "url": "https://glazy.org/recipes/148340"
    },
    {
      "id": 148326,
      "code": "GLAZY-148326",
      "name": "JH Sand",
      "cone": "6",
      "surface": "",
      "transparency": "",
      "atmosphere": "Oxidation",
      "subtype": "Glaze",
      "ingredients": [
        {
          "material": "Gerstley Borate",
          "amount": 31.7
        },
        {
          "material": "Silica",
          "amount": 29.7
        },
        {
          "material": "Kona F-4 feldspar",
          "amount": 19.8
        },
        {
          "material": "Talc",
          "amount": 13.8
        },
        {
          "material": "EP Kaolin",
          "amount": 5.0
        }
      ],
      "additionals": [
        {
          "material": "Red Iron Oxide",
          "amount": 4.0
        }
      ],
      "description": "My variation on the base of Randy's Red.",
      "createdBy": "Julia Hindle",
      "source": "glazy.org",
      "url": "https://glazy.org/recipes/148326"
    },
    {
      "id": 148341,
      "code": "GLAZY-148341",
      "name": "JH Sea Green",
      "cone": "6",
      "surface": "",
      "transparency": "",
      "atmosphere": "Oxidation",
      "subtype": "Glaze",
      "ingredients": [
        {
          "material": "Gerstley Borate",
          "amount": 31.7
        },
        {
          "material": "Silica",
          "amount": 29.7
        },
        {
          "material": "Kona F-4 feldspar",
          "amount": 19.8
        },
        {
          "material": "Talc",
          "amount": 13.8
        },
        {
          "material": "EP Kaolin",
          "amount": 5.0
        }
      ],
      "additionals": [
        {
          "material": "Copper Carbonate",
          "amount": 6.0
        }
      ],
      "description": "My variation on the base of Randy's Red.",
      "createdBy": "Julia Hindle",
      "source": "glazy.org",
      "url": "https://glazy.org/recipes/148341"
    },
    {
      "id": 148355,
      "code": "GLAZY-148355",
      "name": "JH Sky Blue",
      "cone": "6",
      "surface": "",
      "transparency": "",
      "atmosphere": "Oxidation",
      "subtype": "Glaze",
      "ingredients": [
        {
          "material": "Kona F-4 feldspar",
          "amount": 41.0
        },
        {
          "material": "Silica",
          "amount": 27.0
        },
        {
          "material": "Whiting",
          "amount": 15.0
        },
        {
          "material": "Zinc Oxide",
          "amount": 12.0
        },
        {
          "material": "EP Kaolin",
          "amount": 5.0
        }
      ],
      "additionals": [
        {
          "material": "Rutile",
          "amount": 3.7
        },
        {
          "material": "Titanium Dioxide",
          "amount": 3.0
        },
        {
          "material": "Black Copper Oxide",
          "amount": 0.8
        },
        {
          "material": "Cobalt Carbonate",
          "amount": 0.3
        }
      ],
      "description": "My variation of the Chun Seafoam base.",
      "createdBy": "Julia Hindle",
      "source": "glazy.org",
      "url": "https://glazy.org/recipes/148355"
    },
    {
      "id": 148351,
      "code": "GLAZY-148351",
      "name": "JH Starry Night",
      "cone": "6",
      "surface": "",
      "transparency": "",
      "atmosphere": "Oxidation",
      "subtype": "Glaze",
      "ingredients": [
        {
          "material": "Kona F-4 feldspar",
          "amount": 41.0
        },
        {
          "material": "Silica",
          "amount": 27.0
        },
        {
          "material": "Whiting",
          "amount": 15.0
        },
        {
          "material": "Zinc Oxide",
          "amount": 12.0
        },
        {
          "material": "EP Kaolin",
          "amount": 5.0
        }
      ],
      "additionals": [
        {
          "material": "Red Iron Oxide",
          "amount": 4.0
        },
        {
          "material": "Titanium Dioxide",
          "amount": 3.0
        },
        {
          "material": "Cobalt Carbonate",
          "amount": 2.0
        }
      ],
      "description": "My variation of the Chun Seafoam base.",
      "createdBy": "Julia Hindle",
      "source": "glazy.org",
      "url": "https://glazy.org/recipes/148351"
    },
    {
      "id": 148348,
      "code": "GLAZY-148348",
      "name": "JH Tea Green",
      "cone": "6",
      "surface": "",
      "transparency": "",
      "atmosphere": "Oxidation",
      "subtype": "Glaze",
      "ingredients": [
        {
          "material": "Gerstley Borate",
          "amount": 31.7
        },
        {
          "material": "Silica",
          "amount": 29.7
        },
        {
          "material": "Kona F-4 feldspar",
          "amount": 19.8
        },
        {
          "material": "Talc",
          "amount": 13.8
        },
        {
          "material": "EP Kaolin",
          "amount": 5.0
        }
      ],
      "additionals": [
        {
          "material": "Chrome Oxide",
          "amount": 0.15
        }
      ],
      "description": "My variation on the base of Randy's Red.",
      "createdBy": "Julia Hindle",
      "source": "glazy.org",
      "url": "https://glazy.org/recipes/148348"
    },
    {
      "id": 148346,
      "code": "GLAZY-148346",
      "name": "JH Teal",
      "cone": "6",
      "surface": "",
      "transparency": "",
      "atmosphere": "Oxidation",
      "subtype": "Glaze",
      "ingredients": [
        {
          "material": "Gerstley Borate",
          "amount": 31.7
        },
        {
          "material": "Silica",
          "amount": 29.7
        },
        {
          "material": "Kona F-4 feldspar",
          "amount": 19.8
        },
        {
          "material": "Talc",
          "amount": 13.8
        },
        {
          "material": "EP Kaolin",
          "amount": 5.0
        }
      ],
      "additionals": [
        {
          "material": "Cobalt Carbonate",
          "amount": 6.0
        },
        {
          "material": "Titanium Dioxide",
          "amount": 4.0
        },
        {
          "material": "Chrome Oxide",
          "amount": 1.3
        }
      ],
      "description": "My variation on the base of Randy's Red.",
      "createdBy": "Julia Hindle",
      "source": "glazy.org",
      "url": "https://glazy.org/recipes/148346"
    },
    {
      "id": 5356,
      "code": "GLAZY-5356",
      "name": "Jim's Altered Red",
      "cone": "9",
      "surface": "",
      "transparency": "",
      "atmosphere": "Reduction",
      "subtype": "Glaze - Red - Copper",
      "ingredients": [
        {
          "material": "Custer Feldspar (1989)",
          "amount": 41.83
        },
        {
          "material": "Silica",
          "amount": 26.14
        },
        {
          "material": "Colemanite",
          "amount": 8.71
        },
        {
          "material": "Dolomite",
          "amount": 8.71
        },
        {
          "material": "Barium Carbonate",
          "amount": 4.36
        },
        {
          "material": "Tin Oxide",
          "amount": 2.61
        },
        {
          "material": "Whiting",
          "amount": 2.61
        },
        {
          "material": "Copper Carbonate",
          "amount": 1.82
        },
        {
          "material": "Zinc Oxide",
          "amount": 1.74
        },
        {
          "material": "Kaolin",
          "amount": 1.45
        }
      ],
      "additionals": [
        {
          "material": "Cobalt Carbonate",
          "amount": 0.15
        }
      ],
      "description": "This recipe was imported from Louis Katz's Hyperglaze database available on his website: http://falcon.tamucc.edu/lkatz/allglazes.txt More information about Louis Katz can be found on his website, http://www.louiskatz.net/ Louis Katz Notes: I am not a safety expert and any information contained in this file about safety should be ignored in favor of advice from experts. All of the materials in all glazes are potentially hazardous. All of these glaze recipes are given without any representation of accuracy or safety. They may work, they may not. They may be safe when fired or they may not. All of the materials used in them have hazards associated with them. You must be have sufficient training in the hazards before you use the the materials. You will have to determine the suitability and safety for your use. Do not assume that a lack of a warning about a material means that it is safe. Cone: 9 Color: copper red Firing: Reduction Recipe: Percent Batch Custer Feldspar 41.83 28.80 Kaolin 1.45 1.00 Flint 26.14 18.00 Whiting 2.61 1.80 Colemanite 8.71 6.00 Dolomite 8.71 6.00 Zinc Oxide 1.74 1.20 Barium Carbonate 4.36 3.00 Tin Oxide 2.61 1.80 Copper Carbonate 1.82 1.25 Totals: 100.00 % 68.84 gm Also add: Cobalt Carbonate 0.15 0.10 Comments: cobalt carbonate should be witht he rest of the list",
      "createdBy": "Glazy Admin",
      "source": "glazy.org",
      "url": "https://glazy.org/recipes/5356"
    },
    {
      "id": 144287,
      "code": "GLAZY-144287",
      "name": "Jingdezhen underglaze-red pigment",
      "cone": "10",
      "surface": "",
      "transparency": "",
      "atmosphere": "Reduction",
      "subtype": "Glaze - Red - Copper",
      "ingredients": [
        {
          "material": "Whiting",
          "amount": 87.28
        },
        {
          "material": "Copper Carbonate",
          "amount": 32.3
        },
        {
          "material": "Silica",
          "amount": 16.81
        },
        {
          "material": "Red Iron Oxide",
          "amount": 5.05
        },
        {
          "material": "Dolomite",
          "amount": 2.73
        },
        {
          "material": "Soda Ash",
          "amount": 2.18
        },
        {
          "material": "Kaolin",
          "amount": 1.24
        }
      ],
      "description": "Nigel Wood's \"Chinese Glazes\", Copper in Chinese Glazes, Table 73 This is not a glaze but rather a pigment used under the glaze. I tested this with Pinnell Clear. I think it'd be worth researching the type of glaze that was traditionally used over this pigment, a different glaze chemistry might interact differently with the underlying pigment. This recipe was created using Glazy's \"Target & Solve\" using the analysis Jingdezhen underglaze-red pigment",
      "createdBy": "Derek Au",
      "source": "glazy.org",
      "url": "https://glazy.org/recipes/144287"
    },
    {
      "id": 79673,
      "code": "GLAZY-79673",
      "name": "JK Base Glaze",
      "cone": "6",
      "surface": "Semi-glossy",
      "transparency": "Transparent",
      "atmosphere": "Oxidation, Reduction",
      "subtype": "Glaze - Clear",
      "ingredients": [
        {
          "material": "FFF Feldspar",
          "amount": 40.0
        },
        {
          "material": "Silica",
          "amount": 24.0
        },
        {
          "material": "Whiting",
          "amount": 18.0
        },
        {
          "material": "Grolleg Kaolin",
          "amount": 10.0
        },
        {
          "material": "Gerstley Borate",
          "amount": 8.0
        }
      ],
      "description": "",
      "createdBy": "Jonathan Keep",
      "source": "glazy.org",
      "url": "https://glazy.org/recipes/79673"
    },
    {
      "id": 330463,
      "code": "GLAZY-330463",
      "name": "JL clear",
      "cone": "8 - 9",
      "surface": "Semi-glossy",
      "transparency": "Transparent",
      "atmosphere": "Oxidation",
      "subtype": "Glaze - Clear",
      "ingredients": [
        {
          "material": "Minspar 200",
          "amount": 31.96
        },
        {
          "material": "Silica",
          "amount": 26.27
        },
        {
          "material": "Whiting",
          "amount": 18.97
        },
        {
          "material": "Grolleg Kaolin",
          "amount": 10.67
        },
        {
          "material": "Zinc Oxide",
          "amount": 5.07
        },
        {
          "material": "Tile #6 Kaolin",
          "amount": 3.62
        },
        {
          "material": "Talc",
          "amount": 3.62
        }
      ],
      "description": "a clear winner from an array of clears I tested that could withstand a crystalline run so I could use as a liner for my functional work. no sign of crazing ever, seems to prefer a thin but not exceptionally thin, even layer but does not like to be fired twice, as it will turn green and become very gassy with pinholes :[ will become a satin-gloss when very thin or sprayed. I usually soak by entire bisque ware under cold water, wait about 10 seconds for the water to absorb into the ware, then pour in this glaze, pouring then shaking out any extra. leaves a perfect satin-glossy-clear interior. will have small bubbles where thickest, but they stay under the surface.",
      "createdBy": "Muddy Pyro",
      "source": "glazy.org",
      "url": "https://glazy.org/recipes/330463"
    },
    {
      "id": 5801,
      "code": "GLAZY-5801",
      "name": "Joan's Plum",
      "cone": "10",
      "surface": "",
      "transparency": "",
      "atmosphere": "Reduction",
      "subtype": "Glaze - Iron - Kaki, Tomato Red",
      "ingredients": [
        {
          "material": "Soda Feldspar",
          "amount": 39.43
        },
        {
          "material": "Silica",
          "amount": 35.06
        },
        {
          "material": "Whiting",
          "amount": 15.44
        },
        {
          "material": "Kaolin",
          "amount": 10.07
        }
      ],
      "additionals": [
        {
          "material": "Red Iron Oxide",
          "amount": 10.0
        },
        {
          "material": "Black Iron Oxide",
          "amount": 2.02
        }
      ],
      "description": "NOTE: This recipe was imported from Triangle Potter's Guild Glaze Recipes published November, 1988 Source: John Givvines 214.6 soda feldspar 190.8 flint 54.8 kaolin + 11 black iron oxide + 54.4 red iron oxide 84 whiting Color is close to Temmoku, but with purple hue sometimes. Sometimes develops crystals.",
      "createdBy": "Glazy Admin",
      "source": "glazy.org",
      "url": "https://glazy.org/recipes/5801"
    },
    {
      "id": 238303,
      "code": "GLAZY-238303",
      "name": "Joe Frassino P112",
      "cone": "4 - 5 1/2",
      "surface": "Glossy",
      "transparency": "Opaque",
      "atmosphere": "Oxidation",
      "subtype": "Glaze",
      "ingredients": [
        {
          "material": "Silica",
          "amount": 29.5
        },
        {
          "material": "Ferro Frit 3134-2 (174)",
          "amount": 25.0
        },
        {
          "material": "Nepheline Syenite",
          "amount": 19.0
        },
        {
          "material": "Caol\u00edn Patag\u00f3nico",
          "amount": 14.5
        },
        {
          "material": "Whiting",
          "amount": 10.0
        }
      ],
      "additionals": [
        {
          "material": "Rutile",
          "amount": 10.0
        },
        {
          "material": "Titanium Dioxide",
          "amount": 2.5
        },
        {
          "material": "Bentonite",
          "amount": 2.0
        }
      ],
      "description": "Se esperaba un esmalte anarillo/anaranjado. Objetivo no logrado.",
      "createdBy": "Mart\u00edn Rolando",
      "source": "glazy.org",
      "url": "https://glazy.org/recipes/238303"
    },
    {
      "id": 43262,
      "code": "GLAZY-43262",
      "name": "Joe Zeller's Ash (Glick/Symon)",
      "cone": "10",
      "surface": "",
      "transparency": "",
      "atmosphere": "Reduction",
      "subtype": "Glaze - Ash",
      "ingredients": [
        {
          "material": "Wood ash",
          "amount": 35.0
        },
        {
          "material": "Nepheline Syenite",
          "amount": 30.0
        },
        {
          "material": "Kentucky OM #4 Ball Clay",
          "amount": 20.0
        },
        {
          "material": "Whiting",
          "amount": 15.0
        }
      ],
      "description": "From Virginia Scotchie's Clay and Glaze Compendium",
      "createdBy": "Glazy Admin",
      "source": "glazy.org",
      "url": "https://glazy.org/recipes/43262"
    },
    {
      "id": 2720,
      "code": "GLAZY-2720",
      "name": "John and Amy's Oil Spot",
      "cone": "6",
      "surface": "Semi-glossy",
      "transparency": "Opaque",
      "atmosphere": "",
      "subtype": "Glaze - Iron - Oil Spot",
      "ingredients": [
        {
          "material": "Custer Feldspar",
          "amount": 20.0
        },
        {
          "material": "EP Kaolin",
          "amount": 20.0
        },
        {
          "material": "Ferro Frit 3110",
          "amount": 20.0
        },
        {
          "material": "Silica",
          "amount": 18.5
        },
        {
          "material": "Talc",
          "amount": 11.5
        },
        {
          "material": "Wollastonite",
          "amount": 10.0
        }
      ],
      "additionals": [
        {
          "material": "Red Iron Oxide",
          "amount": 9.0
        },
        {
          "material": "Titanium Dioxide",
          "amount": 2.0
        }
      ],
      "description": "Source/Alternate names: John Britt Notes: Alisa Clausen: black with brown gloss with a slight tea dust effect overall. Tenmoku like with a tea dust giving a slightly green nuance. With added 2% Cobalt, glaze is brown with black edges, and a greenish blue where thickest. More patches than tea dust effect.",
      "createdBy": "Glazy Admin",
      "source": "glazy.org",
      "url": "https://glazy.org/recipes/2720"
    },
    {
      "id": 3156,
      "code": "GLAZY-3156",
      "name": "John and Amy's Oil Spot Blue",
      "cone": "6",
      "surface": "Semi-glossy",
      "transparency": "Opaque",
      "atmosphere": "",
      "subtype": "Glaze - Iron - Oil Spot",
      "ingredients": [
        {
          "material": "Custer Feldspar",
          "amount": 20.0
        },
        {
          "material": "EP Kaolin",
          "amount": 20.0
        },
        {
          "material": "Ferro Frit 3110",
          "amount": 20.0
        },
        {
          "material": "Silica",
          "amount": 18.5
        },
        {
          "material": "Talc",
          "amount": 11.5
        },
        {
          "material": "Wollastonite",
          "amount": 10.0
        }
      ],
      "additionals": [
        {
          "material": "Red Iron Oxide",
          "amount": 9.0
        },
        {
          "material": "Cobalt Oxide",
          "amount": 2.0
        },
        {
          "material": "Titanium Dioxide",
          "amount": 2.0
        }
      ],
      "description": "Source/Alternate names: John Britt Notes: Alisa Clausen: black with brown gloss with a slight tea dust effect overall. Tenmoku like with a tea dust giving a slightly green nuance. With added 2% Cobalt, glaze is brown with black edges, and a greenish blue where thickest. More patches than tea dust effect.",
      "createdBy": "Glazy Admin",
      "source": "glazy.org",
      "url": "https://glazy.org/recipes/3156"
    },
    {
      "id": 38498,
      "code": "GLAZY-38498",
      "name": "John Britt Kiln Wash",
      "cone": "08 - 10",
      "surface": "Matte",
      "transparency": "Opaque",
      "atmosphere": "Oxidation, Neutral, Reduction",
      "subtype": "Glaze - Refractory",
      "ingredients": [
        {
          "material": "Alumina Hydrate",
          "amount": 50.0
        },
        {
          "material": "Calcined Kaolin",
          "amount": 25.0
        },
        {
          "material": "EP Kaolin",
          "amount": 25.0
        },
        {
          "material": "Minspar 200",
          "amount": 2.0
        }
      ],
      "additionals": [
        {
          "material": "CMC Gum",
          "amount": 0.5
        }
      ],
      "description": "",
      "createdBy": "Nathan Prouty",
      "source": "glazy.org",
      "url": "https://glazy.org/recipes/38498"
    },
    {
      "id": 8999,
      "code": "GLAZY-8999",
      "name": "John Britt Patsy's Green 2",
      "cone": "6",
      "surface": "Glossy",
      "transparency": "Translucent",
      "atmosphere": "Oxidation",
      "subtype": "Glaze - Green",
      "ingredients": [
        {
          "material": "Nepheline Syenite",
          "amount": 44.0
        },
        {
          "material": "Silica",
          "amount": 18.9
        },
        {
          "material": "Gerstley Borate",
          "amount": 12.8
        },
        {
          "material": "Whiting",
          "amount": 7.9
        },
        {
          "material": "Dolomite",
          "amount": 5.6
        },
        {
          "material": "Lithium Carbonate",
          "amount": 4.8
        },
        {
          "material": "Zinc Oxide",
          "amount": 3.8
        },
        {
          "material": "Tile #6 Kaolin",
          "amount": 2.3
        }
      ],
      "additionals": [
        {
          "material": "Copper Carbonate",
          "amount": 4.0
        },
        {
          "material": "Bentonite",
          "amount": 2.0
        }
      ],
      "description": "Patsy's Green 2 from John Britt cone 6 glaze book",
      "createdBy": "Gary Juergens",
      "source": "glazy.org",
      "url": "https://glazy.org/recipes/8999"
    },
    {
      "id": 36127,
      "code": "GLAZY-36127",
      "name": "John Britt Snowflake Crackle #4",
      "cone": "6 - 7",
      "surface": "Semi-glossy",
      "transparency": "Translucent",
      "atmosphere": "Oxidation",
      "subtype": "Glaze - Specialty - Crackle",
      "ingredients": [
        {
          "material": "Nepheline Syenite",
          "amount": 86.37
        },
        {
          "material": "Talc",
          "amount": 7.86
        },
        {
          "material": "Ferro Frit 3124",
          "amount": 5.77
        }
      ],
      "additionals": [
        {
          "material": "Bentonite",
          "amount": 2.0
        },
        {
          "material": "Copper Carbonate",
          "amount": 0.2
        }
      ],
      "description": "This is from an article I wrote for Ceramics Monthly published in 2011. This is from an article I wrote for Ceramics Monthly published in 2011. One recipe from a group published in my book: \"The Complete Guide to Mid-range Glazes\". Here is a link to the article which explains everything. https://ceramicartsnetwork.org/daily/ceramic-glaze-recipes/mid-range-glaze-recipes/crazy-beautiful-crazing-uncovering-the-mysteries-of-snowflake-crackle-glazes/",
      "createdBy": "John Britt",
      "source": "glazy.org",
      "url": "https://glazy.org/recipes/36127"
    },
    {
      "id": 36130,
      "code": "GLAZY-36130",
      "name": "John Britt Snowflake Crackle #8",
      "cone": "6 - 7",
      "surface": "Semi-glossy",
      "transparency": "Translucent",
      "atmosphere": "Oxidation",
      "subtype": "Glaze - Specialty - Crackle",
      "ingredients": [
        {
          "material": "Nepheline Syenite",
          "amount": 82.7
        },
        {
          "material": "Ferro Frit 3124",
          "amount": 7.5
        },
        {
          "material": "Ball Clay",
          "amount": 5.9
        },
        {
          "material": "Magnesium carbonate",
          "amount": 3.9
        }
      ],
      "additionals": [
        {
          "material": "Bentonite",
          "amount": 2.0
        },
        {
          "material": "Epsom salts",
          "amount": 0.25
        }
      ],
      "description": "This is from an article I wrote for Ceramics Monthly published in 2011. One recipe from a group published in my book: \"The Complete Guide to Mid-range Glazes\". Here is a link to the article which explains everything. https://ceramicartsnetwork.org/daily/ceramic-glaze-recipes/mid-range-glaze-recipes/crazy-beautiful-crazing-uncovering-the-mysteries-of-snowflake-crackle-glazes/",
      "createdBy": "John Britt",
      "source": "glazy.org",
      "url": "https://glazy.org/recipes/36130"
    },
    {
      "id": 3439,
      "code": "GLAZY-3439",
      "name": "John Britt's Aventurine",
      "cone": "6 - 8",
      "surface": "Glossy",
      "transparency": "Opaque",
      "atmosphere": "Oxidation",
      "subtype": "Glaze - Iron",
      "ingredients": [
        {
          "material": "Ferro Frit 3110",
          "amount": 89.0
        },
        {
          "material": "Red Iron Oxide",
          "amount": 67.0
        },
        {
          "material": "Lithium Carbonate",
          "amount": 11.0
        },
        {
          "material": "Bentonite",
          "amount": 2.0
        }
      ],
      "description": "Brown 1260 degrees centigrade gloss glaze. High in Red iron oxide. Hasn't been slow cooled which Aventurine glazes like.",
      "createdBy": "Tessa Eastman",
      "source": "glazy.org",
      "url": "https://glazy.org/recipes/3439"
    },
    {
      "id": 10836,
      "code": "GLAZY-10836",
      "name": "John Britt's Floating Blue 2",
      "cone": "5 - 7",
      "surface": "Semi-glossy",
      "transparency": "Semi-opaque",
      "atmosphere": "Oxidation, Reduction",
      "subtype": "Glaze - Blue - Cobalt",
      "ingredients": [
        {
          "material": "Nepheline Syenite",
          "amount": 35.5
        },
        {
          "material": "Ferro Frit 3134",
          "amount": 24.5
        },
        {
          "material": "Silica",
          "amount": 16.0
        },
        {
          "material": "EP Kaolin",
          "amount": 15.5
        },
        {
          "material": "Gillespie Borate",
          "amount": 8.5
        }
      ],
      "additionals": [
        {
          "material": "Rutile",
          "amount": 4.0
        },
        {
          "material": "Bentonite",
          "amount": 2.0
        },
        {
          "material": "Red Iron Oxide",
          "amount": 2.0
        },
        {
          "material": "Cobalt Carbonate",
          "amount": 1.5
        }
      ],
      "description": "E1 Firing An iconic glaze thats usually fired in oxidation electric but can look good in reduction too. One coat gives a brown, two coats produce a streaky milky blue and a third appear to create a milky green. On an 'Iron body' this glaze is to die for.",
      "createdBy": "Jayne Bunting",
      "source": "glazy.org",
      "url": "https://glazy.org/recipes/10836"
    },
    {
      "id": 3444,
      "code": "GLAZY-3444",
      "name": "John Britt's Oil Spot",
      "cone": "8",
      "surface": "Semi-glossy",
      "transparency": "Opaque",
      "atmosphere": "Oxidation",
      "subtype": "Glaze - Iron - Oil Spot",
      "ingredients": [
        {
          "material": "Soda Feldspar",
          "amount": 57.3
        },
        {
          "material": "Silica",
          "amount": 24.2
        },
        {
          "material": "Kaolin",
          "amount": 9.7
        },
        {
          "material": "Red Iron Oxide",
          "amount": 8.0
        },
        {
          "material": "Cobalt Carbonate",
          "amount": 5.0
        },
        {
          "material": "Dolomite",
          "amount": 4.4
        },
        {
          "material": "Whiting",
          "amount": 4.4
        }
      ],
      "description": "1260 degrees centigrade oil spot glaze. Brushed.",
      "createdBy": "Tessa Eastman",
      "source": "glazy.org",
      "url": "https://glazy.org/recipes/3444"
    },
    {
      "id": 26577,
      "code": "GLAZY-26577",
      "name": "John Britt's Straw Ash",
      "cone": "6 - 7",
      "surface": "Glossy",
      "transparency": "Opaque",
      "atmosphere": "Oxidation",
      "subtype": "Glaze - Iron",
      "ingredients": [
        {
          "material": "Ferro Frit 3110",
          "amount": 30.2
        },
        {
          "material": "Silica",
          "amount": 22.6
        },
        {
          "material": "Nepheline Syenite",
          "amount": 12.3
        },
        {
          "material": "Dolomite",
          "amount": 10.4
        },
        {
          "material": "Bone Ash",
          "amount": 10.3
        },
        {
          "material": "Whiting",
          "amount": 8.5
        },
        {
          "material": "Lithium Carbonate",
          "amount": 5.7
        }
      ],
      "additionals": [
        {
          "material": "Iron oxide",
          "amount": 20.0
        },
        {
          "material": "Bentonite",
          "amount": 2.0
        }
      ],
      "description": "Great iron saturate, but MUST use high purity red iron and fire on Frost porcelain cone 6 for best results.",
      "createdBy": "John Britt",
      "source": "glazy.org",
      "url": "https://glazy.org/recipes/26577"
    },
    {
      "id": 24726,
      "code": "GLAZY-24726",
      "name": "John Conrad\u2019s Black Engobe",
      "cone": "6",
      "surface": "",
      "transparency": "Opaque",
      "atmosphere": "Oxidation",
      "subtype": "Slip & Engobe - Engobe",
      "ingredients": [
        {
          "material": "Silica",
          "amount": 25.0
        },
        {
          "material": "Kaolin",
          "amount": 20.0
        },
        {
          "material": "Kentucky ball clay",
          "amount": 20.0
        },
        {
          "material": "Potash Feldspar",
          "amount": 15.0
        },
        {
          "material": "Nepheline Syenite",
          "amount": 10.0
        },
        {
          "material": "Borax",
          "amount": 5.0
        },
        {
          "material": "Whiting",
          "amount": 5.0
        }
      ],
      "additionals": [
        {
          "material": "Mason 6600 black stain",
          "amount": 10.0
        }
      ],
      "description": "From WORKSHOP ELECTRIC KILN GLAZES, Lana Wilson, 2004 https://img-cache.oppcdn.com/fixed/14340/resume.pdf 25 Flint 20 Kaolin 20 Kentucky Ball 15 Potash Feldspar 5 Borax or soda ash 5 Whiting 10 Nepheline Syenite 10-12 % Black Mason stain 6600 1. For cone 6, add 20% extra nepheline syentite to make it more vitreous. 2. For cone 04 charcoal to black engobe: do not add the extra Nepheline syenite, instead add 30% frit 25. Notes on Altered Conrad: I paint this on a textured white clay surface and then sponge it off to create a black and white effect. If too thick an application is done it will pinhole. For either version make black by adding 10% mason stain 6600.",
      "createdBy": "Glazy Admin",
      "source": "glazy.org",
      "url": "https://glazy.org/recipes/24726"
    },
    {
      "id": 5888,
      "code": "GLAZY-5888",
      "name": "John Fassbinder Off-White Semigloss Glaze",
      "cone": "10",
      "surface": "Semi-glossy",
      "transparency": "Semi-opaque",
      "atmosphere": "Reduction",
      "subtype": "Glaze - White, Off-White",
      "ingredients": [
        {
          "material": "Silica",
          "amount": 35.0
        },
        {
          "material": "Nepheline Syenite",
          "amount": 18.75
        },
        {
          "material": "Potash Feldspar",
          "amount": 18.75
        },
        {
          "material": "Gerstley Borate",
          "amount": 6.25
        },
        {
          "material": "Kentucky OM #4 Ball Clay",
          "amount": 6.25
        },
        {
          "material": "Dolomite",
          "amount": 5.0
        },
        {
          "material": "Talc",
          "amount": 5.0
        },
        {
          "material": "Whiting",
          "amount": 5.0
        }
      ],
      "additionals": [
        {
          "material": "Zircopax",
          "amount": 10.0
        }
      ],
      "description": "From Ceramics Monthly, November 1979 article about John Fassbinder.",
      "createdBy": "Glazy Admin",
      "source": "glazy.org",
      "url": "https://glazy.org/recipes/5888"
    },
    {
      "id": 31685,
      "code": "GLAZY-31685",
      "name": "John Gill Blue Glaze",
      "cone": "05 - 03",
      "surface": "Glossy",
      "transparency": "Transparent",
      "atmosphere": "Oxidation",
      "subtype": "Glaze - Blue",
      "ingredients": [
        {
          "material": "Ferro Frit 3110",
          "amount": 77.0
        },
        {
          "material": "Silica",
          "amount": 10.0
        },
        {
          "material": "EP Kaolin",
          "amount": 7.0
        },
        {
          "material": "Gerstley Borate",
          "amount": 6.0
        }
      ],
      "additionals": [
        {
          "material": "Copper Carbonate",
          "amount": 3.0
        }
      ],
      "description": "You can use 3-7% Copper Carbonate",
      "createdBy": "Alfred Grinding Room - Glazes",
      "source": "glazy.org",
      "url": "https://glazy.org/recipes/31685"
    },
    {
      "id": 43279,
      "code": "GLAZY-43279",
      "name": "John Gill Clear",
      "cone": "10",
      "surface": "",
      "transparency": "",
      "atmosphere": "",
      "subtype": "Glaze - Clear",
      "ingredients": [
        {
          "material": "Silica",
          "amount": 32.3
        },
        {
          "material": "Kona F-4 feldspar",
          "amount": 27.0
        },
        {
          "material": "EP Kaolin",
          "amount": 19.6
        },
        {
          "material": "Whiting",
          "amount": 19.2
        },
        {
          "material": "Zinc Oxide",
          "amount": 1.9
        }
      ],
      "description": "From Virginia Scotchie's Clay and Glaze Compendium",
      "createdBy": "Glazy Admin",
      "source": "glazy.org",
      "url": "https://glazy.org/recipes/43279"
    },
    {
      "id": 43446,
      "code": "GLAZY-43446",
      "name": "John Gill Killer",
      "cone": "9 - 10",
      "surface": "",
      "transparency": "",
      "atmosphere": "",
      "subtype": "Glaze - White, Off-White",
      "ingredients": [
        {
          "material": "Wood ash",
          "amount": 25.0
        },
        {
          "material": "EP Kaolin",
          "amount": 25.0
        },
        {
          "material": "Nepheline Syenite",
          "amount": 25.0
        },
        {
          "material": "Wollastonite",
          "amount": 25.0
        }
      ],
      "additionals": [
        {
          "material": "Stain",
          "amount": 10.0
        }
      ],
      "description": "From Virginia Scotchie's Clay and Glaze Compendium",
      "createdBy": "Glazy Admin",
      "source": "glazy.org",
      "url": "https://glazy.org/recipes/43446"
    },
    {
      "id": 44132,
      "code": "GLAZY-44132",
      "name": "John Gill Lau Luster Shino",
      "cone": "10",
      "surface": "",
      "transparency": "",
      "atmosphere": "",
      "subtype": "Glaze - Shino",
      "ingredients": [
        {
          "material": "Nepheline Syenite",
          "amount": 53.0
        },
        {
          "material": "EP Kaolin",
          "amount": 25.0
        },
        {
          "material": "Silica",
          "amount": 10.0
        },
        {
          "material": "Lithium Carbonate",
          "amount": 5.0
        },
        {
          "material": "Soda Ash",
          "amount": 5.0
        },
        {
          "material": "Whiting",
          "amount": 2.0
        }
      ],
      "additionals": [
        {
          "material": "Bentonite",
          "amount": 2.0
        },
        {
          "material": "Tin Oxide",
          "amount": 2.0
        }
      ],
      "description": "AKA Babu Luster Shino c10",
      "createdBy": "Glazy Admin",
      "source": "glazy.org",
      "url": "https://glazy.org/recipes/44132"
    },
    {
      "id": 43314,
      "code": "GLAZY-43314",
      "name": "John Gill Shiny Clear",
      "cone": "4",
      "surface": "",
      "transparency": "",
      "atmosphere": "",
      "subtype": "Glaze - Clear",
      "ingredients": [
        {
          "material": "Ferro Frit 3110",
          "amount": 76.3
        },
        {
          "material": "Silica",
          "amount": 10.0
        },
        {
          "material": "EP Kaolin",
          "amount": 7.0
        },
        {
          "material": "Gerstley Borate",
          "amount": 5.7
        },
        {
          "material": "Bentonite",
          "amount": 2.0
        }
      ],
      "description": "From Virginia Scotchie's Clay and Glaze Compendium",
      "createdBy": "Glazy Admin",
      "source": "glazy.org",
      "url": "https://glazy.org/recipes/43314"
    },
    {
      "id": 43925,
      "code": "GLAZY-43925",
      "name": "John Gill's Blue",
      "cone": "05 - 03",
      "surface": "",
      "transparency": "",
      "atmosphere": "Oxidation",
      "subtype": "Glaze - Blue",
      "ingredients": [
        {
          "material": "Ferro Frit 3110",
          "amount": 76.9
        },
        {
          "material": "Silica",
          "amount": 10.1
        },
        {
          "material": "EP Kaolin",
          "amount": 7.2
        },
        {
          "material": "Gerstley Borate",
          "amount": 5.8
        }
      ],
      "additionals": [
        {
          "material": "CMC Gum",
          "amount": 3.0
        },
        {
          "material": "Copper Carbonate",
          "amount": 3.0
        }
      ],
