Repository: MrSeldon/argilev2

File: data/glazes/glazy.json (part 149 of 315)
{
      "description": "Can use 3-7% copper carbonate. From Virginia Scotchie's Clay and Glaze Compendium",
      "createdBy": "Glazy Admin",
      "source": "glazy.org",
      "url": "https://glazy.org/recipes/43925"
    },
    {
      "id": 43923,
      "code": "GLAZY-43923",
      "name": "John Gill's Blue Glaze (Walter Ostrom)",
      "cone": "04 - 03",
      "surface": "",
      "transparency": "",
      "atmosphere": "Oxidation",
      "subtype": "Glaze - Blue",
      "ingredients": [
        {
          "material": "Ferro Frit 3110",
          "amount": 76.9
        },
        {
          "material": "Silica",
          "amount": 10.1
        },
        {
          "material": "EP Kaolin",
          "amount": 7.2
        },
        {
          "material": "Gerstley Borate",
          "amount": 5.8
        }
      ],
      "additionals": [
        {
          "material": "Copper Carbonate",
          "amount": 3.0
        }
      ],
      "description": "Can use 3-7% copper carbonate. From Virginia Scotchie's Clay and Glaze Compendium",
      "createdBy": "Glazy Admin",
      "source": "glazy.org",
      "url": "https://glazy.org/recipes/43923"
    },
    {
      "id": 2429,
      "code": "GLAZY-2429",
      "name": "John Post 244 Base",
      "cone": "6",
      "surface": "Semi-glossy",
      "transparency": "",
      "atmosphere": "",
      "subtype": "Glaze - Clear",
      "ingredients": [
        {
          "material": "Silica",
          "amount": 30.0
        },
        {
          "material": "EP Kaolin",
          "amount": 28.7
        },
        {
          "material": "Ferro Frit 3110",
          "amount": 21.5
        },
        {
          "material": "Dolomite",
          "amount": 16.9
        },
        {
          "material": "Talc",
          "amount": 2.9
        }
      ],
      "description": "Source/Alternate names: John Post Firing Notes: cool maximum rate to 900C hold 1 hour Notes: Alisa Clausen: Semi gloss, transparent glaze, smooth and well melted.",
      "createdBy": "Glazy Admin",
      "source": "glazy.org",
      "url": "https://glazy.org/recipes/2429"
    },
    {
      "id": 2430,
      "code": "GLAZY-2430",
      "name": "John Post White",
      "cone": "6",
      "surface": "Glossy",
      "transparency": "",
      "atmosphere": "",
      "subtype": "Glaze - White, Off-White",
      "ingredients": [
        {
          "material": "Silica",
          "amount": 24.0
        },
        {
          "material": "Ferro Frit 3134",
          "amount": 21.0
        },
        {
          "material": "Wollastonite",
          "amount": 20.0
        },
        {
          "material": "Nepheline Syenite",
          "amount": 19.0
        },
        {
          "material": "EP Kaolin",
          "amount": 16.0
        },
        {
          "material": "Zirconium dioxide",
          "amount": 15.0
        }
      ],
      "description": "Source/Alternate names: John Post Source/Alternate names: similar oxides to Easy White and Hansen 20Wx5 White Firing Notes: cool maximum rate to 900C hold 1 hour Notes: Alisa Clausen: Gloss, stark white glaze, even and covering.",
      "createdBy": "Glazy Admin",
      "source": "glazy.org",
      "url": "https://glazy.org/recipes/2430"
    },
    {
      "id": 3216,
      "code": "GLAZY-3216",
      "name": "John Post's #13 Pumpkin Orange",
      "cone": "6",
      "surface": "Satin-matte",
      "transparency": "Opaque",
      "atmosphere": "Oxidation",
      "subtype": "Glaze - Iron - Kaki, Tomato Red",
      "ingredients": [
        {
          "material": "Nepheline Syenite",
          "amount": 23.1
        },
        {
          "material": "Silica",
          "amount": 21.2
        },
        {
          "material": "EP Kaolin",
          "amount": 21.0
        },
        {
          "material": "Ferro Frit 3134",
          "amount": 10.8
        },
        {
          "material": "Bone Ash",
          "amount": 10.0
        },
        {
          "material": "Whiting",
          "amount": 7.7
        },
        {
          "material": "Magnesium carbonate",
          "amount": 6.2
        }
      ],
      "additionals": [
        {
          "material": "Red Iron Oxide",
          "amount": 10.0
        },
        {
          "material": "Bentonite",
          "amount": 2.0
        },
        {
          "material": "Rutile",
          "amount": 2.0
        }
      ],
      "description": "From John Post @ http://www.johnpost.us/ http://www.macomb.k12.mi.us/utica/burr/art/JohnPost-2014/main-pages/iron-reds.html The base for this glaze comes from the Currie grid test I ran of Pete's glaze. Number 13 on the grid was used. I ran a line blend from 0-20% with natural red iron oxide. In this line blend each glaze also had 2% light rutile added. The tile that had 10% red iron came out a nice pumpkin orange due to the added rutile. Glazes with 6-8-10-12% iron oxide all yielded interesting orangish glazes. 10% was the most orange. Also tested by Western Pennsylvania Potters Community: http://wpapotters.blogspot.com/2012/04/links-to-cone-6-oxidation-glaze-tests.html http://www.wpapotters.blogspot.com/2010/11/cone-6-oxidation-results-group-1.html",
      "createdBy": "John Post",
      "source": "glazy.org",
      "url": "https://glazy.org/recipes/3216"
    },
    {
      "id": 8852,
      "code": "GLAZY-8852",
      "name": "John Post's #13 Pumpkin Orange (variation)",
      "cone": "6",
      "surface": "Satin-matte",
      "transparency": "Opaque",
      "atmosphere": "Oxidation",
      "subtype": "Glaze - Iron - Kaki, Tomato Red",
      "ingredients": [
        {
          "material": "Nepheline Syenite",
          "amount": 23.1
        },
        {
          "material": "Silica",
          "amount": 21.2
        },
        {
          "material": "EP Kaolin",
          "amount": 21.0
        },
        {
          "material": "Ferro Frit 3134",
          "amount": 10.8
        },
        {
          "material": "Bone Ash",
          "amount": 10.0
        },
        {
          "material": "Whiting",
          "amount": 7.7
        },
        {
          "material": "Magnesium carbonate",
          "amount": 6.2
        }
      ],
      "additionals": [
        {
          "material": "Red Iron Oxide",
          "amount": 10.0
        },
        {
          "material": "Bentonite",
          "amount": 2.0
        },
        {
          "material": "Rutile",
          "amount": 2.0
        }
      ],
      "description": "Tested with caol\u00edn patag\u00f3nico and local raw materials (Argentina). Cone 6, ox, slow cooling cycle. Redish brown where thin, greenish brown where thick. From John Post @ http://www.johnpost.us/ http://www.macomb.k12.mi.us/utica/burr/art/JohnPost-2014/main-pages/iron-reds.html The base for this glaze comes from the Currie grid test I ran of Pete's glaze. Number 13 on the grid was used. I ran a line blend from 0-20% with natural red iron oxide. In this line blend each glaze also had 2% light rutile added. The tile that had 10% red iron came out a nice pumpkin orange due to the added rutile. Glazes with 6-8-10-12% iron oxide all yielded interesting orangish glazes. 10% was the most orange. Also tested by Western Pennsylvania Potters Community: http://wpapotters.blogspot.com/2012/04/links-to-cone-6-oxidation-glaze-tests.html http://www.wpapotters.blogspot.com/2010/11/cone-6-oxidation-results-group-1.html",
      "createdBy": "Clara Giorello",
      "source": "glazy.org",
      "url": "https://glazy.org/recipes/8852"
    },
    {
      "id": 112856,
      "code": "GLAZY-112856",
      "name": "John Post's 244-8",
      "cone": "9 - 10",
      "surface": "Satin-matte",
      "transparency": "Opaque",
      "atmosphere": "",
      "subtype": "Glaze - White, Off-White",
      "ingredients": [
        {
          "material": "EP Kaolin",
          "amount": 27.4
        },
        {
          "material": "Silica",
          "amount": 20.0
        },
        {
          "material": "Dolomite",
          "amount": 19.3
        },
        {
          "material": "Custer Feldspar",
          "amount": 18.5
        },
        {
          "material": "Nepheline Syenite",
          "amount": 14.0
        },
        {
          "material": "Talc",
          "amount": 0.8
        }
      ],
      "description": "This glaze came from an Ian Currie grid that I made using .2 alkaline metals with .4 calcium and .4 magnesium as the alkali earths. It is the liner glaze I use in all of my mugs and bowls.",
      "createdBy": "John Post",
      "source": "glazy.org",
      "url": "https://glazy.org/recipes/112856"
    },
    {
      "id": 70495,
      "code": "GLAZY-70495",
      "name": "John Post's B17",
      "cone": "10",
      "surface": "",
      "transparency": "",
      "atmosphere": "Reduction",
      "subtype": "Glaze",
      "ingredients": [
        {
          "material": "Custer Feldspar",
          "amount": 53.3
        },
        {
          "material": "Whiting",
          "amount": 19.4
        },
        {
          "material": "EP Kaolin",
          "amount": 19.2
        },
        {
          "material": "Silica",
          "amount": 8.1
        }
      ],
      "additionals": [
        {
          "material": "Titanium Dioxide",
          "amount": 5.0
        }
      ],
      "description": "I developed this glaze after creating a Currie grid with .70 CaO and .3 KNaO as the flux ratio. For the purposes of the color variations, the colorants were added to the base glaze that included the titanium dioxide. The clay body is Rod's Bod from Laguna. The surface of the glaze ranges from glassy to satin matte.",
      "createdBy": "John Post",
      "source": "glazy.org",
      "url": "https://glazy.org/recipes/70495"
    },
    {
      "id": 96794,
      "code": "GLAZY-96794",
      "name": "John Post's B17",
      "cone": "9 - 10",
      "surface": "",
      "transparency": "",
      "atmosphere": "Reduction",
      "subtype": "Glaze",
      "ingredients": [
        {
          "material": "Custer Feldspar",
          "amount": 53.3
        },
        {
          "material": "Whiting",
          "amount": 19.4
        },
        {
          "material": "EP Kaolin",
          "amount": 19.2
        },
        {
          "material": "Silica",
          "amount": 8.1
        }
      ],
      "additionals": [
        {
          "material": "Titanium Dioxide",
          "amount": 5.0
        },
        {
          "material": "Red Iron Oxide",
          "amount": 4.5
        },
        {
          "material": "Rutile",
          "amount": 3.5
        }
      ],
      "description": "Base #17 from and Ian Currie 70/30 grid. Red Iron Oxide, Rutile and Titanium Dioxide are the colorants in a high calcium cone 10 reduction glaze.",
      "createdBy": "John Post",
      "source": "glazy.org",
      "url": "https://glazy.org/recipes/96794"
    },
    {
      "id": 116662,
      "code": "GLAZY-116662",
      "name": "John Post's Black",
      "cone": "9 - 10",
      "surface": "",
      "transparency": "",
      "atmosphere": "Reduction",
      "subtype": "Glaze",
      "ingredients": [
        {
          "material": "Custer Feldspar",
          "amount": 53.3
        },
        {
          "material": "Whiting",
          "amount": 19.4
        },
        {
          "material": "EP Kaolin",
          "amount": 19.2
        },
        {
          "material": "Silica",
          "amount": 8.1
        }
      ],
      "additionals": [
        {
          "material": "Titanium Dioxide",
          "amount": 5.0
        },
        {
          "material": "Mason 6600 black stain",
          "amount": 5.0
        },
        {
          "material": "Chrome Oxide",
          "amount": 1.0
        }
      ],
      "description": "This glaze is a very nice satin black in reduction between cones 9 and 10. The small amount of crystals are most likely due to the titanium dioxide. I like this variegation in the glaze as I do not care for glazes which have an overall flat matte appearance.",
      "createdBy": "John Post",
      "source": "glazy.org",
      "url": "https://glazy.org/recipes/116662"
    },
    {
      "id": 112279,
      "code": "GLAZY-112279",
      "name": "John Post's CaBa Blue",
      "cone": "9 - 10",
      "surface": "Semi-matte",
      "transparency": "",
      "atmosphere": "Reduction",
      "subtype": "Glaze",
      "ingredients": [
        {
          "material": "Nepheline Syenite",
          "amount": 35.0
        },
        {
          "material": "Silica",
          "amount": 20.2
        },
        {
          "material": "EP Kaolin",
          "amount": 18.1
        },
        {
          "material": "Barium Carbonate",
          "amount": 17.9
        },
        {
          "material": "Whiting",
          "amount": 8.9
        }
      ],
      "additionals": [
        {
          "material": "Titanium Dioxide",
          "amount": 5.0
        },
        {
          "material": "Cobalt Carbonate",
          "amount": 2.0
        }
      ],
      "description": "",
      "createdBy": "John Post",
      "source": "glazy.org",
      "url": "https://glazy.org/recipes/112279"
    },
    {
      "id": 112284,
      "code": "GLAZY-112284",
      "name": "John Post's CaBa Desert Green",
      "cone": "9 - 10",
      "surface": "Semi-matte",
      "transparency": "",
      "atmosphere": "Reduction",
      "subtype": "Glaze",
      "ingredients": [
        {
          "material": "Nepheline Syenite",
          "amount": 35.0
        },
        {
          "material": "Silica",
          "amount": 20.2
        },
        {
          "material": "EP Kaolin",
          "amount": 18.1
        },
        {
          "material": "Barium Carbonate",
          "amount": 17.9
        },
        {
          "material": "Whiting",
          "amount": 8.9
        }
      ],
      "additionals": [
        {
          "material": "Titanium Dioxide",
          "amount": 5.0
        },
        {
          "material": "Chrome Oxide",
          "amount": 2.0
        }
      ],
      "description": "",
      "createdBy": "John Post",
      "source": "glazy.org",
      "url": "https://glazy.org/recipes/112284"
    },
    {
      "id": 3493,
      "code": "GLAZY-3493",
      "name": "John Post's Calcium Matte 7",
      "cone": "6",
      "surface": "Matte",
      "transparency": "Translucent",
      "atmosphere": "Oxidation",
      "subtype": "Glaze - Matte",
      "ingredients": [
        {
          "material": "Nepheline Syenite",
          "amount": 32.5
        },
        {
          "material": "Kentucky OM #4 Ball Clay",
          "amount": 30.2
        },
        {
          "material": "Wollastonite",
          "amount": 16.3
        },
        {
          "material": "Silica",
          "amount": 10.4
        },
        {
          "material": "Ferro Frit 3134",
          "amount": 5.7
        },
        {
          "material": "Whiting",
          "amount": 4.9
        }
      ],
      "additionals": [
        {
          "material": "Titanium Dioxide",
          "amount": 3.5
        }
      ],
      "description": "This glaze comes from John Post at http://www.johnpost.us http://www.macomb.k12.mi.us/utica/burr/art/JohnPost-2014/main-pages/calcium-matte-glazes.html This is glaze #7 from a calcium matte Currie Grid I ran. This is the base matte glaze I use with my students in the classroom. It applies like a dream because of the high clay content. It also stays suspended well and does not hard pan if left unused for a while. These glazes only work if you slow cool them. Firing Notes: http://www.macomb.k12.mi.us/utica/burr/art/JohnPost-2014/main-pages/kiln-firing-schedules.html",
      "createdBy": "John Post",
      "source": "glazy.org",
      "url": "https://glazy.org/recipes/3493"
    },
    {
      "id": 90746,
      "code": "GLAZY-90746",
      "name": "John Post's Calcium Matte Blue Green",
      "cone": "7 - 10",
      "surface": "Smooth Matte",
      "transparency": "",
      "atmosphere": "",
      "subtype": "Glaze",
      "ingredients": [
        {
          "material": "Nepheline Syenite",
          "amount": 32.5
        },
        {
          "material": "Kentucky OM #4 Ball Clay",
          "amount": 30.2
        },
        {
          "material": "Wollastonite",
          "amount": 16.3
        },
        {
          "material": "Silica",
          "amount": 10.4
        },
        {
          "material": "Ferro Frit 3134",
          "amount": 5.7
        },
        {
          "material": "Whiting",
          "amount": 4.9
        },
        {
          "material": "Titanium Dioxide",
          "amount": 3.5
        },
        {
          "material": "Copper Carbonate",
          "amount": 1.5
        },
        {
          "material": "Cobalt Carbonate",
          "amount": 0.5
        }
      ],
      "description": "",
      "createdBy": "John Post",
      "source": "glazy.org",
      "url": "https://glazy.org/recipes/90746"
    },
    {
      "id": 112430,
      "code": "GLAZY-112430",
      "name": "John Post's CaSr Blue",
      "cone": "9 - 10",
      "surface": "",
      "transparency": "",
      "atmosphere": "Reduction",
      "subtype": "Glaze",
      "ingredients": [
        {
          "material": "Nepheline Syenite",
          "amount": 36.6
        },
        {
          "material": "Silica",
          "amount": 21.1
        },
        {
          "material": "EP Kaolin",
          "amount": 19.0
        },
        {
          "material": "Strontium Carbonate",
          "amount": 14.0
        },
        {
          "material": "Whiting",
          "amount": 9.3
        }
      ],
      "additionals": [
        {
          "material": "Titanium Dioxide",
          "amount": 5.0
        },
        {
          "material": "Cobalt Carbonate",
          "amount": 2.0
        }
      ],
      "description": "Fired to Cone 10 on Laguna's Rod's Bod clay body. The dark iron specks come from the clay. After I fire to cone 10 in light reduction I let the kiln drop to 1900 degrees F. Then I slow cool this glaze between 1900-1700 for two hours.",
      "createdBy": "John Post",
      "source": "glazy.org",
      "url": "https://glazy.org/recipes/112430"
    },
    {
      "id": 112429,
      "code": "GLAZY-112429",
      "name": "John Post's CaSr Desert Green",
      "cone": "9 - 10",
      "surface": "Matte",
      "transparency": "",
      "atmosphere": "",
      "subtype": "Glaze",
      "ingredients": [
        {
          "material": "Nepheline Syenite",
          "amount": 36.6
        },
        {
          "material": "Silica",
          "amount": 21.1
        },
        {
          "material": "EP Kaolin",
          "amount": 19.0
        },
        {
          "material": "Strontium Carbonate",
          "amount": 14.0
        },
        {
          "material": "Whiting",
          "amount": 9.3
        }
      ],
      "additionals": [
        {
          "material": "Titanium Dioxide",
          "amount": 5.0
        },
        {
          "material": "Chrome Oxide",
          "amount": 2.0
        }
      ],
      "description": "",
      "createdBy": "John Post",
      "source": "glazy.org",
      "url": "https://glazy.org/recipes/112429"
    },
    {
      "id": 57641,
      "code": "GLAZY-57641",
      "name": "John Post's Mystic Purple",
      "cone": "10",
      "surface": "Satin-matte",
      "transparency": "Opaque",
      "atmosphere": "Reduction",
      "subtype": "Glaze",
      "ingredients": [
        {
          "material": "Silica",
          "amount": 29.8
        },
        {
          "material": "Neph Sye A270",
          "amount": 27.5
        },
        {
          "material": "Talc",
          "amount": 20.0
        },
        {
          "material": "EP Kaolin",
          "amount": 12.0
        },
        {
          "material": "Whiting",
          "amount": 10.7
        }
      ],
      "additionals": [
        {
          "material": "Cobalt Carbonate",
          "amount": 1.5
        }
      ],
      "description": "This glaze base is a variation of Black Mountain Turquoise. I used glaze calculation to replace the Kona F-4 feldspar in that glaze with Nepheline Syenite. I am using cobalt carbonate as the only colorant in this glaze. Tile is Laguna's Rod's Bod clay body. Because this glaze is high in magnesium it grows purple-lavender crystals while it is cooling. I hold my kiln between 1900-1500 for a few hours on the way down to promote the crystal growth.",
      "createdBy": "John Post",
      "source": "glazy.org",
      "url": "https://glazy.org/recipes/57641"
    },
    {
      "id": 113183,
      "code": "GLAZY-113183",
      "name": "John Post's Pumpkin #23",
      "cone": "9 - 10",
      "surface": "Glossy",
      "transparency": "",
      "atmosphere": "Reduction, Neutral",
      "subtype": "Glaze",
      "ingredients": [
        {
          "material": "Custer Feldspar",
          "amount": 38.0
        },
        {
          "material": "Silica",
          "amount": 21.0
        },
        {
          "material": "EP Kaolin",
          "amount": 12.0
        },
        {
          "material": "Nepheline Syenite",
          "amount": 11.0
        },
        {
          "material": "Whiting",
          "amount": 8.0
        },
        {
          "material": "Gerstley Borate",
          "amount": 6.0
        },
        {
          "material": "Dolomite",
          "amount": 4.0
        }
      ],
      "additionals": [
        {
          "material": "Red Iron Oxide",
          "amount": 5.0
        },
        {
          "material": "Titanium Dioxide",
          "amount": 3.5
        }
      ],
      "description": "I like this glaze on the exterior of pieces while on the interior I use my 244-8 white. https://glazy.org/recipes/112856",
      "createdBy": "John Post",
      "source": "glazy.org",
      "url": "https://glazy.org/recipes/113183"
    },
    {
      "id": 112441,
      "code": "GLAZY-112441",
      "name": "John Post's Sky Blue",
      "cone": "9 - 10",
      "surface": "",
      "transparency": "",
      "atmosphere": "Reduction",
      "subtype": "Glaze",
      "ingredients": [
        {
          "material": "G-200 Feldspar",
          "amount": 52.0
        },
        {
          "material": "Silica",
          "amount": 24.0
        },
        {
          "material": "Whiting",
          "amount": 19.0
        },
        {
          "material": "EP Kaolin",
          "amount": 5.4
        }
      ],
      "additionals": [
        {
          "material": "Titanium Dioxide",
          "amount": 5.0
        },
        {
          "material": "Bentonite",
          "amount": 2.0
        },
        {
          "material": "Cobalt Carbonate",
          "amount": 2.0
        }
      ],
      "description": "",
      "createdBy": "John Post",
      "source": "glazy.org",
      "url": "https://glazy.org/recipes/112441"
    },
    {
      "id": 36940,
      "code": "GLAZY-36940",
      "name": "John Post's Soft Fat White 335",
      "cone": "6",
      "surface": "Satin",
      "transparency": "Opaque",
      "atmosphere": "Reduction",
      "subtype": "Glaze - Matte - Magnesium Matte",
      "ingredients": [
        {
          "material": "Silica",
          "amount": 35.0
        },
        {
          "material": "Neph Sye A270",
          "amount": 33.8
        },
        {
          "material": "Dolomite",
          "amount": 12.2
        },
        {
          "material": "EP Kaolin",
          "amount": 9.6
        },
        {
          "material": "Ferro Frit 3134",
          "amount": 3.9
        },
        {
          "material": "Talc",
          "amount": 3.3
        },
        {
          "material": "Gerstley Borate",
          "amount": 2.2
        }
      ],
      "additionals": [
        {
          "material": "Bentonite",
          "amount": 2.0
        }
      ],
      "description": "This glaze comes from an Ian Currie grid I created which was fired to cone 6 in light reduction in a gas kiln. The clay body is Laguna's Speckled Buff. The goal of the grid was to explore a UMF where the fluxes were set at .3 KNaO, .35 CaO .35 MgO. Sue McLeod has been exploring cone 6 glazes using Stull's chart from 1912. The magic flux ratio to create durable glazes using Stull's chart sets the R2O fluxes at .3 and the RO fluxes at .7. This glaze was #24 on an Ian Currie grid. The original input for the Currie Grid was 4 Gerstley Borate 7 Frit 3134 22 Dolomite 6 Talc 61 Nepheline Syenite 2 Bentonite",
      "createdBy": "John Post",
      "source": "glazy.org",
      "url": "https://glazy.org/recipes/36940"
    },
    {
      "id": 3488,
      "code": "GLAZY-3488",
      "name": "John Post's Tomato Red",
      "cone": "6",
      "surface": "Satin",
      "transparency": "Opaque",
      "atmosphere": "Oxidation",
      "subtype": "Glaze - Iron - Kaki, Tomato Red",
      "ingredients": [
        {
          "material": "Nepheline Syenite",
          "amount": 23.6
        },
        {
          "material": "Silica",
          "amount": 21.7
        },
        {
          "material": "EP Kaolin",
          "amount": 21.6
        },
        {
          "material": "Ferro Frit 3134",
          "amount": 11.0
        },
        {
          "material": "Bone Ash",
          "amount": 7.9
        },
        {
          "material": "Whiting",
          "amount": 7.9
        },
        {
          "material": "Magnesium carbonate",
          "amount": 6.3
        }
      ],
      "additionals": [
        {
          "material": "Red Iron Oxide",
          "amount": 10.0
        },
        {
          "material": "Bentonite",
          "amount": 2.0
        }
      ],
      "description": "From John Post @ http://www.johnpost.us/ http://www.macomb.k12.mi.us/utica/burr/art/JohnPost-2014/main-pages/iron-reds.html This is glaze number 13 from the first Currie grid that I ran of Pete's Tomato Red # 3 from Clay Times. I also ran a line blend of this glaze using natural red iron oxide in increments from 0-20%. This glaze has the most red color with 10% red iron. It is a mottled greenish-red with 8% red iron and a darker red with 12% red iron. Older Notes (from database import): 8% less red. 12% is a more broken-looking orange. 14% goes to a duller brown. Variation: +2% lithium carb + 10-12% RIO, bright iron rust spangles. Variation: add 2% rutile to the red version to get pumpkin orange. See more info at http://www.johnpost.us/. Must have adequately thick application and slow cooling for iron crystals to form. From article by Pete Pinnell in Clay Times. May/Jn 2009, p.21.Less shiny than Tomato Red Pete's #3. Calls for Spanish RIO, but Pete says it doesn't much matter.",
      "createdBy": "John Post",
      "source": "glazy.org",
      "url": "https://glazy.org/recipes/3488"
    },
    {
      "id": 39289,
      "code": "GLAZY-39289",
      "name": "John Post's Tomato Red (Copy)",
      "cone": "6",
      "surface": "Satin",
      "transparency": "Opaque",
      "atmosphere": "Oxidation",
      "subtype": "Glaze - Iron - Kaki, Tomato Red",
      "ingredients": [
        {
          "material": "Nepheline Syenite",
          "amount": 23.6
        },
        {
          "material": "Silica",
          "amount": 21.7
        },
        {
          "material": "EP Kaolin",
          "amount": 21.6
        },
        {
          "material": "Ferro Frit 3134",
          "amount": 11.0
        },
        {
          "material": "Bone Ash",
          "amount": 7.9
        },
        {
          "material": "Whiting",
          "amount": 7.9
        },
        {
          "material": "Magnesium carbonate",
          "amount": 6.3
        }
      ],
      "additionals": [
        {
          "material": "Red Iron Oxide",
          "amount": 10.0
        },
        {
          "material": "Bentonite",
          "amount": 2.0
        }
      ],
      "description": "From John Post @ http://www.johnpost.us/ http://www.macomb.k12.mi.us/utica/burr/art/JohnPost-2014/main-pages/iron-reds.html This is glaze number 13 from the first Currie grid that I ran of Pete's Tomato Red # 3 from Clay Times. I also ran a line blend of this glaze using natural red iron oxide in increments from 0-20%. This glaze has the most red color with 10% red iron. It is a mottled greenish-red with 8% red iron and a darker red with 12% red iron. Older Notes (from database import): 8% less red. 12% is a more broken-looking orange. 14% goes to a duller brown. Variation: +2% lithium carb + 10-12% RIO, bright iron rust spangles. Variation: add 2% rutile to the red version to get pumpkin orange. See more info at http://www.johnpost.us/. Must have adequately thick application and slow cooling for iron crystals to form. From article by Pete Pinnell in Clay Times. May/Jn 2009, p.21.Less shiny than Tomato Red Pete's #3. Calls for Spanish RIO, but Pete says it doesn't much matter.",
      "createdBy": "bieke Dumont",
      "source": "glazy.org",
      "url": "https://glazy.org/recipes/39289"
    },
    {
      "id": 47174,
      "code": "GLAZY-47174",
      "name": "John's (Britt) beads",
      "cone": "5 - 6",
      "surface": "",
      "transparency": "Opaque",
      "atmosphere": "Oxidation",
      "subtype": "Glaze - Specialty - Crawling",
      "ingredients": [
        {
          "material": "Nepheline Syenite Norwegian",
          "amount": 75.0
        },
        {
          "material": "Magnesium carbonate",
          "amount": 20.0
        },
        {
          "material": "Ball Clay",
          "amount": 3.0
        },
        {
          "material": "Zinc Oxide",
          "amount": 2.0
        }
      ],
      "description": "Different effects can be obtained such as smaller or larger beads, flatter or higher, etc. depending on the clay type, top firing temperature and thickness of application. Melts into interesting patterns over a thick wash of red clay and added frit. I used 75% red clay and 25% JM169 frit. Frit 3134 or Gerstely Borate could work in the slip too.",
      "createdBy": "Alisa Liskin Clausen",
      "source": "glazy.org",
      "url": "https://glazy.org/recipes/47174"
    },
    {
      "id": 6561,
      "code": "GLAZY-6561",
      "name": "John's 16X",
      "cone": "5 - 6",
      "surface": "Glossy",
      "transparency": "Opaque",
      "atmosphere": "Oxidation",
      "subtype": "Glaze - Black - Glossy",
      "ingredients": [
        {
          "material": "Nepheline Syenite",
          "amount": 40.0
        },
        {
          "material": "Silica",
          "amount": 25.0
        },
        {
          "material": "Gerstley Borate",
          "amount": 15.0
        },
        {
          "material": "Red Iron Oxide",
          "amount": 10.0
        },
        {
          "material": "Whiting",
          "amount": 10.0
        }
      ],
      "additionals": [
        {
          "material": "Redart",
          "amount": 4.0
        },
        {
          "material": "Bentonite",
          "amount": 2.0
        },
        {
          "material": "Mason 6600 black stain",
          "amount": 2.0
        },
        {
          "material": "Cobalt Carbonate",
          "amount": 1.0
        }
      ],
      "description": "Nice Glossy Black breaking nicely over points. (from John Britt's book https://www.amazon.com/Complete-Guide-Mid-Range-Glazes-Ceramics/dp/1454707771)",
      "createdBy": "Jason Burke",
      "source": "glazy.org",
      "url": "https://glazy.org/recipes/6561"
    },
    {
      "id": 16544,
      "code": "GLAZY-16544",
      "name": "John's 3M-4 ( in Mid-Range Book)",
      "cone": "6 - 7",
      "surface": "Satin-matte",
      "transparency": "Opaque",
      "atmosphere": "Oxidation",
      "subtype": "Glaze - Matte",
      "ingredients": [
        {
          "material": "EP Kaolin",
          "amount": 40.0
        },
        {
          "material": "Wollastonite",
          "amount": 20.0
        },
        {
          "material": "Talc",
          "amount": 14.0
        },
        {
          "material": "Ferro Frit 3134",
          "amount": 12.0
        },
        {
          "material": "Silica",
          "amount": 8.0
        },
        {
          "material": "Custer Feldspar (2000-2012 Ron Roy)",
          "amount": 6.0
        }
      ],
      "description": "Nice true matte glaze. High alumina with 40% kaolin! and it doesn't crawl. Beautiful surface.",
      "createdBy": "John Britt",
      "source": "glazy.org",
      "url": "https://glazy.org/recipes/16544"
    },
    {
      "id": 10822,
      "code": "GLAZY-10822",
      "name": "John's Amber with added coloring oxides and Wood Ash",
      "cone": "6",
      "surface": "Smooth Matte",
      "transparency": "",
      "atmosphere": "Oxidation",
      "subtype": "Glaze",
      "ingredients": [
        {
          "material": "Nepheline Syenite",
          "amount": 24.2
        },
        {
          "material": "Whiting",
          "amount": 23.2
        },
        {
          "material": "EP Kaolin",
          "amount": 20.1
        },
        {
          "material": "Silica",
          "amount": 18.2
        },
        {
          "material": "Ferro Frit 3134",
          "amount": 8.1
        },
        {
          "material": "Lithium Carbonate",
          "amount": 6.2
        }
      ],
      "additionals": [
        {
          "material": "Hardwood ash",
          "amount": 50.0
        },
        {
          "material": "Red Iron Oxide",
          "amount": 5.0
        },
        {
          "material": "Bentonite",
          "amount": 2.0
        },
        {
          "material": "Cobalt Oxide",
          "amount": 1.0
        }
      ],
      "description": "Celadon with additional coloring oxides and Wood Ash",
      "createdBy": "Alisa Liskin Clausen",
      "source": "glazy.org",
      "url": "https://glazy.org/recipes/10822"
    },
    {
      "id": 3449,
      "code": "GLAZY-3449",
      "name": "John's Beads",
      "cone": "6",
      "surface": "Glossy",
      "transparency": "Opaque",
      "atmosphere": "Oxidation",
      "subtype": "Glaze - White, Off-White",
      "ingredients": [
        {
          "material": "Nepheline Syenite",
          "amount": 75.0
        },
        {
          "material": "Magnesium carbonate",
          "amount": 20.0
        },
        {
          "material": "Ball Clay",
          "amount": 3.0
        },
        {
          "material": "Zinc Oxide",
          "amount": 2.0
        }
      ],
      "description": "Cone 6 beads recipe.",
      "createdBy": "John Britt",
      "source": "glazy.org",
      "url": "https://glazy.org/recipes/3449"
    },
    {
      "id": 6514,
      "code": "GLAZY-6514",
      "name": "John's Beads",
      "cone": "5 - 6",
      "surface": "Glossy",
      "transparency": "Opaque",
      "atmosphere": "Oxidation",
      "subtype": "Glaze - Specialty - Crawling",
      "ingredients": [
        {
          "material": "Nepheline Syenite",
          "amount": 75.0
        },
        {
          "material": "Magnesium carbonate",
          "amount": 20.0
        },
        {
          "material": "Ball Clay",
          "amount": 3.0
        },
        {
          "material": "Zinc Oxide",
          "amount": 2.0
        }
      ],
      "description": "Beaded effect. Lay down some underglaze first for better contrast! Big beads where thick and small beads where thin. (from John Britt's book https://www.amazon.com/Complete-Guide-Mid-Range-Glazes-Ceramics/dp/1454707771)",
      "createdBy": "Jason Burke",
      "source": "glazy.org",
      "url": "https://glazy.org/recipes/6514"
    },
    {
      "id": 8559,
      "code": "GLAZY-8559",
      "name": "John's Beads II",
      "cone": "6 - 7",
      "surface": "Semi-glossy",
      "transparency": "Opaque",
      "atmosphere": "Oxidation",
      "subtype": "Glaze - Blue",
      "ingredients": [
        {
          "material": "Nepheline Syenite",
          "amount": 50.0
        },
        {
          "material": "Ball Clay",
          "amount": 25.0
        },
        {
          "material": "Magnesium carbonate",
          "amount": 15.0
        },
        {
          "material": "Zinc Oxide",
          "amount": 10.0
        }
      ],
      "additionals": [
        {
          "material": "Zircopax",
          "amount": 5.0
        }
      ],
      "description": "Cone 6 beads with smaller spread.",
      "createdBy": "John Britt",
      "source": "glazy.org",
      "url": "https://glazy.org/recipes/8559"
    },
    {
      "id": 10837,
      "code": "GLAZY-10837",
      "name": "John's Blue",
      "cone": "5 - 7",
      "surface": "Glossy",
      "transparency": "Transparent",
      "atmosphere": "Oxidation, Reduction",
      "subtype": "Glaze - Iron - Celadon - Blue",
      "ingredients": [
        {
          "material": "Custer Feldspar",
          "amount": 40.2
        },
        {
          "material": "Silica",
          "amount": 25.1
        },
        {
          "material": "Gillespie Borate",
          "amount": 12.5
        },
        {
          "material": "Dolomite",
          "amount": 8.3
        },
        {
          "material": "Whiting",
          "amount": 8.1
        },
        {
          "material": "Strontium Carbonate",
          "amount": 4.2
        },
        {
          "material": "Bone Ash",
          "amount": 1.6
        }
      ],
      "additionals": [
        {
          "material": "Tin Oxide",
          "amount": 2.5
        },
        {
          "material": "Bentonite",
          "amount": 2.0
        },
        {
          "material": "Copper Carbonate",
          "amount": 0.75
        }
      ],
      "description": "Recipe taken from John Britt's Complete Guide to Mid-Range Glazes. This is a Copper Blue that in Reduction will fire Red. The amount of copper oxide in the glaze can be varied to change the shade of blue. Similar to light chun blue celadon these a pale and transparent blues.",
      "createdBy": "Jayne Bunting",
      "source": "glazy.org",
      "url": "https://glazy.org/recipes/10837"
    },
    {
      "id": 94136,
      "code": "GLAZY-94136",
      "name": "John's Blue",
      "cone": "6",
      "surface": "",
      "transparency": "",
      "atmosphere": "Oxidation",
      "subtype": "Glaze",
      "ingredients": [
        {
          "material": "Potash Feldspar",
          "amount": 40.2
        },
        {
          "material": "Silica",
          "amount": 25.1
        },
        {
          "material": "Gillespie Borate",
          "amount": 12.5
        },
        {
          "material": "Dolomite",
          "amount": 8.3
        },
        {
          "material": "Whiting",
          "amount": 8.1
        },
        {
          "material": "Strontium Carbonate",
          "amount": 4.2
        },
        {
          "material": "Bone Ash",
          "amount": 1.6
        }
      ],
      "additionals": [
        {
          "material": "Tin Oxide",
          "amount": 2.5
        },
        {
          "material": "Bentonite",
          "amount": 2.0
        },
        {
          "material": "Copper Carbonate",
          "amount": 0.75
        }
      ],
      "description": "John Britt Mid-Range Glazes page 121 Test tile 81 Custer Feldspar replaced with Potash Gerstley borate replaced with Gillespie E1 Firing schedule",
      "createdBy": "Hannah Billingham",
      "source": "glazy.org",
      "url": "https://glazy.org/recipes/94136"
    },
    {
      "id": 30126,
      "code": "GLAZY-30126",
      "name": "John's Brown",
      "cone": "5 - 6",
      "surface": "Glossy",
      "transparency": "",
      "atmosphere": "Oxidation",
      "subtype": "Glaze - Iron - Tenmoku",
      "ingredients": [
        {
          "material": "Ferro Frit 3134",
          "amount": 26.0
        },
        {
