Repository: MrSeldon/argilev2

File: data/glazes/glazy.json (part 150 of 315)
{
          "material": "Silica",
          "amount": 26.0
        },
        {
          "material": "Custer Feldspar",
          "amount": 22.0
        },
        {
          "material": "EP Kaolin",
          "amount": 17.0
        },
        {
          "material": "Talc",
          "amount": 5.0
        },
        {
          "material": "Whiting",
          "amount": 4.0
        }
      ],
      "additionals": [
        {
          "material": "Red Iron Oxide",
          "amount": 9.0
        }
      ],
      "description": "This is Licorice from MC6 without cobalt carbonate. Renamed for clarity during a workshop. Could be called Licorice revised 1 but we had a few revisions so used this to differentiate it. They liked it because of John Brown the abolitionist. We had a glaze called James Brown already! It is a brown /black temmoku like glaze. It is kinda reddish rather than black. Great spotted glaze under various covers. Like John's Spotted Cover or John's Spotted Yellow Cover.",
      "createdBy": "John Britt",
      "source": "glazy.org",
      "url": "https://glazy.org/recipes/30126"
    },
    {
      "id": 27202,
      "code": "GLAZY-27202",
      "name": "John's Cash Blue",
      "cone": "6",
      "surface": "Glossy",
      "transparency": "Semi-opaque",
      "atmosphere": "Oxidation",
      "subtype": "Glaze - Blue - Rutile",
      "ingredients": [
        {
          "material": "Nepheline Syenite Norwegian",
          "amount": 41.1
        },
        {
          "material": "Silica",
          "amount": 27.7
        },
        {
          "material": "Johnson Matthey Frit 169",
          "amount": 17.2
        },
        {
          "material": "Whiting",
          "amount": 9.4
        },
        {
          "material": "Lithium Carbonate",
          "amount": 2.9
        },
        {
          "material": "Zinc Oxide",
          "amount": 1.7
        }
      ],
      "additionals": [
        {
          "material": "Cobalt Carbonate",
          "amount": 1.0
        }
      ],
      "description": "CORRECTION Should have 1% cobalt carb. And 4% RUTILE. I am discontinuing this glaze in favor for a similar version without lithium. It improves the UMF, lowers the COE, ups the silica and saves some costs. I have used this glaze a lot but maybe due to nepheline syenite or whiting changes, the last two batches I mixed fired badly. The revision, although not an exact color copy, has been behaving with the usual glazes I use it with. Revision https://glazy.org/recipes/246832",
      "createdBy": "Alisa Liskin Clausen",
      "source": "glazy.org",
      "url": "https://glazy.org/recipes/27202"
    },
    {
      "id": 5967,
      "code": "GLAZY-5967",
      "name": "John's cash blue rev",
      "cone": "6 - 8",
      "surface": "Semi-glossy",
      "transparency": "Semi-opaque",
      "atmosphere": "Oxidation",
      "subtype": "Glaze - Blue",
      "ingredients": [
        {
          "material": "Silica",
          "amount": 39.7
        },
        {
          "material": "Nepheline Syenite Norwegian",
          "amount": 32.8
        },
        {
          "material": "Gillespie Borate",
          "amount": 14.3
        },
        {
          "material": "Whiting",
          "amount": 8.9
        },
        {
          "material": "Lithium Carbonate",
          "amount": 2.7
        },
        {
          "material": "Zinc Oxide",
          "amount": 1.6
        }
      ],
      "additionals": [
        {
          "material": "Rutile",
          "amount": 4.0
        },
        {
          "material": "Cobalt Carbonate",
          "amount": 1.0
        }
      ],
      "description": "Added some silica to orignal recipe. Original crazed and ran on my clay body (goerg&schneider 254). Test tile is fired to 1246\u00b0C ox. Original John's cash blue is from J. Britt Mid-Range glaze book.",
      "createdBy": "Triin Lehismets",
      "source": "glazy.org",
      "url": "https://glazy.org/recipes/5967"
    },
    {
      "id": 18774,
      "code": "GLAZY-18774",
      "name": "John's Crystal Matte",
      "cone": "5 - 6",
      "surface": "Matte",
      "transparency": "Opaque",
      "atmosphere": "Oxidation",
      "subtype": "Glaze - White, Off-White",
      "ingredients": [
        {
          "material": "Minspar 200",
          "amount": 34.4
        },
        {
          "material": "Amtalc-C98 Talc",
          "amount": 24.6
        },
        {
          "material": "Nepheline Syenite",
          "amount": 12.3
        },
        {
          "material": "Silica",
          "amount": 10.7
        },
        {
          "material": "Ferro Frit 3134",
          "amount": 9.9
        },
        {
          "material": "Whiting",
          "amount": 4.8
        },
        {
          "material": "Zinc Oxide",
          "amount": 3.3
        }
      ],
      "description": "Here is a cover for some spotting type glazes. I messed up when mixing the recipe and liked it.)",
      "createdBy": "John Britt",
      "source": "glazy.org",
      "url": "https://glazy.org/recipes/18774"
    },
    {
      "id": 18751,
      "code": "GLAZY-18751",
      "name": "John's Crystal Matte (Rev. Autumn's) over MC6G Licorice",
      "cone": "6",
      "surface": "",
      "transparency": "Translucent",
      "atmosphere": "Oxidation",
      "subtype": "Glaze",
      "ingredients": [
        {
          "material": "Minspar 200",
          "amount": 34.4
        },
        {
          "material": "Talc",
          "amount": 24.6
        },
        {
          "material": "Silica",
          "amount": 12.3
        },
        {
          "material": "Whiting",
          "amount": 10.7
        },
        {
          "material": "Ferro Frit 3134",
          "amount": 9.9
        },
        {
          "material": "EP Kaolin",
          "amount": 4.8
        },
        {
          "material": "Amtalc-C98 Talc",
          "amount": 3.3
        }
      ],
      "description": "Over MC6G Licorice 26 Frit 3134 22 Custer Feldspar 5 Talc 4 Whiting 17 EPK 26 Silica ADD 9 RIO 2 Co. Carb.",
      "createdBy": "Alisa Liskin Clausen",
      "source": "glazy.org",
      "url": "https://glazy.org/recipes/18751"
    },
    {
      "id": 8794,
      "code": "GLAZY-8794",
      "name": "John's Goldstone",
      "cone": "5 1/2 - 6",
      "surface": "Glossy",
      "transparency": "Transparent",
      "atmosphere": "Oxidation",
      "subtype": "Glaze - Crystalline - Aventurine",
      "ingredients": [
        {
          "material": "Ferro Frit 3110",
          "amount": 89.0
        },
        {
          "material": "Lithium Carbonate",
          "amount": 11.0
        }
      ],
      "additionals": [
        {
          "material": "Red Iron Oxide",
          "amount": 20.0
        },
        {
          "material": "Bentonite",
          "amount": 2.0
        }
      ],
      "description": "Aventurine with different RIO percentages. As we don't have Ff 3110, I used Fk10, reputed to be almost the same, made by a local supplier, Omar Dominguez. The right one Rio % seems to be around 20/25%. Sample by Bel Reinhardt (Brasil) uses Ff 3110 and 20% RIO Venturina con diferentes % de ox de Fe. El % correcto parece estar en torno al 20%. Us\u00e9 la frita FK10, de Omar Dominguez, te\u00f3ricamente igual a la 3110. La muestra de Bel Reinhardt (Brasil) usa la 3110 original de Ferro y 20% de ox de hierro.",
      "createdBy": "Clara Giorello",
      "source": "glazy.org",
      "url": "https://glazy.org/recipes/8794"
    },
    {
      "id": 17361,
      "code": "GLAZY-17361",
      "name": "John's Goldstone",
      "cone": "6",
      "surface": "Glossy",
      "transparency": "Semi-opaque",
      "atmosphere": "Oxidation",
      "subtype": "Glaze",
      "ingredients": [
        {
          "material": "Ferro Frit 3110",
          "amount": 89.0
        },
        {
          "material": "Lithium Carbonate",
          "amount": 11.0
        }
      ],
      "additionals": [
        {
          "material": "Red Iron Oxide",
          "amount": 20.0
        },
        {
          "material": "Bentonite",
          "amount": 2.0
        }
      ],
      "description": "Reducing RIO levels increases Amber coloring",
      "createdBy": "glazy_squirrels",
      "source": "glazy.org",
      "url": "https://glazy.org/recipes/17361"
    },
    {
      "id": 8795,
      "code": "GLAZY-8795",
      "name": "John's Goldstone Zinc",
      "cone": "5 1/2",
      "surface": "Glossy",
      "transparency": "Translucent",
      "atmosphere": "Oxidation",
      "subtype": "Glaze - Crystalline - Aventurine",
      "ingredients": [
        {
          "material": "Ferro Frit 3110",
          "amount": 58.0
        },
        {
          "material": "Silica",
          "amount": 30.0
        },
        {
          "material": "Lithium Carbonate",
          "amount": 7.0
        },
        {
          "material": "Zinc Oxide",
          "amount": 5.0
        }
      ],
      "additionals": [
        {
          "material": "Red Iron Oxide",
          "amount": 20.0
        },
        {
          "material": "Bentonite",
          "amount": 2.0
        }
      ],
      "description": "Aventurine. Different RIO percentages.",
      "createdBy": "Clara Giorello",
      "source": "glazy.org",
      "url": "https://glazy.org/recipes/8795"
    },
    {
      "id": 7450,
      "code": "GLAZY-7450",
      "name": "John's High Feldspar Nuka",
      "cone": "5",
      "surface": "Satin",
      "transparency": "Semi-opaque",
      "atmosphere": "Oxidation, Reduction",
      "subtype": "Glaze - Ash - Nuka",
      "ingredients": [
        {
          "material": "Nepheline Syenite",
          "amount": 72.0
        },
        {
          "material": "Wood ash",
          "amount": 10.0
        },
        {
          "material": "Ferro Frit 3134",
          "amount": 6.0
        },
        {
          "material": "Kaolin",
          "amount": 5.0
        },
        {
          "material": "Lithium Carbonate",
          "amount": 4.0
        },
        {
          "material": "Silica",
          "amount": 3.0
        }
      ],
      "additionals": [
        {
          "material": "Tin Oxide",
          "amount": 4.0
        },
        {
          "material": "Bentonite",
          "amount": 2.0
        }
      ],
      "description": "Receta compartida en el grupo de Facebook \"Aprendiendo entre todos \" por Ricardo Luza (Buenos Aires, Argentina) Nota de Ricardo Luza: us\u00e9 la frita 174 de Crecer, que es lo mismo que la 3134 de Ferro. Origen de la receta: Mid-Range Glazes, John Britt",
      "createdBy": "Clara Giorello",
      "source": "glazy.org",
      "url": "https://glazy.org/recipes/7450"
    },
    {
      "id": 29079,
      "code": "GLAZY-29079",
      "name": "John's Metallic Spotted Glaze",
      "cone": "5 - 6",
      "surface": "Semi-matte",
      "transparency": "",
      "atmosphere": "Oxidation",
      "subtype": "Glaze - Black - Glossy",
      "ingredients": [
        {
          "material": "Silica",
          "amount": 27.66
        },
        {
          "material": "Custer Feldspar",
          "amount": 23.4
        },
        {
          "material": "Ferro Frit 3134",
          "amount": 21.28
        },
        {
          "material": "EP Kaolin",
          "amount": 18.09
        },
        {
          "material": "Talc",
          "amount": 5.32
        },
        {
          "material": "Whiting",
          "amount": 4.26
        }
      ],
      "additionals": [
        {
          "material": "Red Iron Oxide",
          "amount": 9.0
        },
        {
          "material": "Cobalt Carbonate",
          "amount": 2.0
        }
      ],
      "description": "Great spotted glaze under various covers. Like John's Spotted Cover. Took Licorice and reduced the frit 3134 by 6 grams and retotaled.",
      "createdBy": "John Britt",
      "source": "glazy.org",
      "url": "https://glazy.org/recipes/29079"
    },
    {
      "id": 6297,
      "code": "GLAZY-6297",
      "name": "John's Mino",
      "cone": "5 - 7",
      "surface": "Satin",
      "transparency": "Semi-opaque",
      "atmosphere": "Reduction",
      "subtype": "Glaze - Shino",
      "ingredients": [
        {
          "material": "Nepheline Syenite",
          "amount": 51.1
        },
        {
          "material": "Spodumene",
          "amount": 21.4
        },
        {
          "material": "Ball Clay",
          "amount": 14.0
        },
        {
          "material": "Magnesium carbonate",
          "amount": 5.6
        },
        {
          "material": "Ferro Frit 3134",
          "amount": 4.6
        },
        {
          "material": "Soda Ash",
          "amount": 3.3
        }
      ],
      "additionals": [
        {
          "material": "Zircopax",
          "amount": 8.0
        },
        {
          "material": "Bentonite",
          "amount": 2.0
        },
        {
          "material": "Red Iron Oxide",
          "amount": 0.5
        }
      ],
      "description": "Recipe in \"Mid Range Glazes\" (John Britt)",
      "createdBy": "Clara Giorello",
      "source": "glazy.org",
      "url": "https://glazy.org/recipes/6297"
    },
    {
      "id": 48636,
      "code": "GLAZY-48636",
      "name": "John's Mino 3",
      "cone": "6",
      "surface": "Smooth Matte",
      "transparency": "Opaque",
      "atmosphere": "Oxidation",
      "subtype": "Glaze",
      "ingredients": [
        {
          "material": "Nepheline Syenite",
          "amount": 46.3
        },
        {
          "material": "Spodumene",
          "amount": 18.4
        },
        {
          "material": "Magnesium carbonate",
          "amount": 14.5
        },
        {
          "material": "Kentucky OM #4 Ball Clay",
          "amount": 12.7
        },
        {
          "material": "Gerstley Borate",
          "amount": 4.2
        },
        {
          "material": "Soda Ash",
          "amount": 3.9
        }
      ],
      "additionals": [
        {
          "material": "Zircopax",
          "amount": 8.0
        },
        {
          "material": "Bentonite",
          "amount": 2.0
        }
      ],
      "description": "From John Britt's Mid-Fire book. I love this glaze. It has a really nice feel and depending on thickness will crackle and crawl more or less. Also does some pretty nice things over Temmokus. On Cone 6 porcelain.",
      "createdBy": "Robin M MacKay",
      "source": "glazy.org",
      "url": "https://glazy.org/recipes/48636"
    },
    {
      "id": 7056,
      "code": "GLAZY-7056",
      "name": "John's Nickel Yellow 1",
      "cone": "5",
      "surface": "Matte",
      "transparency": "Opaque",
      "atmosphere": "Oxidation",
      "subtype": "Glaze - Yellow - Nickel",
      "ingredients": [
        {
          "material": "Potash Feldspar",
          "amount": 48.1
        },
        {
          "material": "Dolomite",
          "amount": 24.0
        },
        {
          "material": "Ferro Frit 3134",
          "amount": 12.7
        },
        {
          "material": "EP Kaolin",
          "amount": 10.4
        },
        {
          "material": "Whiting",
          "amount": 4.8
        }
      ],
      "additionals": [
        {
          "material": "Titanium Dioxide",
          "amount": 10.0
        },
        {
          "material": "Green nickel oxide",
          "amount": 2.2
        },
        {
          "material": "Bentonite",
          "amount": 2.0
        }
      ],
      "description": "",
      "createdBy": "Clara Giorello",
      "source": "glazy.org",
      "url": "https://glazy.org/recipes/7056"
    },
    {
      "id": 89228,
      "code": "GLAZY-89228",
      "name": "John's Nikkel Yellow 2 (John Britt Mid-Range Glazes p147)",
      "cone": "6",
      "surface": "",
      "transparency": "",
      "atmosphere": "Oxidation",
      "subtype": "Glaze - Yellow - Nickel",
      "ingredients": [
        {
          "material": "Nepheline Syenite",
          "amount": 33.0
        },
        {
          "material": "Silica",
          "amount": 16.0
        },
        {
          "material": "Talc",
          "amount": 16.0
        },
        {
          "material": "Kaolin",
          "amount": 15.0
        },
        {
          "material": "Whiting",
          "amount": 12.0
        },
        {
          "material": "Ferro Frit 3134",
          "amount": 5.0
        },
        {
          "material": "Zinc Oxide",
          "amount": 3.0
        }
      ],
      "additionals": [
        {
          "material": "Titanium Dioxide",
          "amount": 10.0
        },
        {
          "material": "Black Nickel Oxide",
          "amount": 3.0
        },
        {
          "material": "Bentonite",
          "amount": 2.0
        }
      ],
      "description": "",
      "createdBy": "Wouter Vandenbranden",
      "source": "glazy.org",
      "url": "https://glazy.org/recipes/89228"
    },
    {
      "id": 7057,
      "code": "GLAZY-7057",
      "name": "John's Nuka",
      "cone": "5",
      "surface": "Semi-matte",
      "transparency": "Opaque",
      "atmosphere": "Oxidation, Reduction",
      "subtype": "Glaze - Ash - Nuka",
      "ingredients": [
        {
          "material": "Mixed wood ash",
          "amount": 32.0
        },
        {
          "material": "Cornwall Stone",
          "amount": 28.0
        },
        {
          "material": "Ferro Frit 3134",
          "amount": 20.0
        },
        {
          "material": "Silica",
          "amount": 20.0
        }
      ],
      "additionals": [
        {
          "material": "Bentonite",
          "amount": 2.0
        }
      ],
      "description": "\u2606Receta compartida por Ricardo Luza y Clara Giorello en el grupo de Facebook Aprendiendo entre todos. \u2606Notas de Ricardo Luza: Us\u00e9 mezcla de cenizas de madera, principalmente \u00e1lamo y un sustituto para la Piedra de Cornwall (receta m\u00e1s abajo en las notas). Esmalte muy bonito, con pintas, tiende a burbujear un poco, sobre todo en zonas de mayor carga. \u2606Notas de Clara Giorello: Us\u00e9 cenizas de le\u00f1a de monte, mayormente espinillo, y el mismo sustituto que Ricardo para la piedra de Cornwall. Esmalte blanco muy bonito, con pintitas. Aparecen algunos pinchados (pinholing), y, definitivamente, precisa m\u00e1s temperatura que cono 5. Indudablemente cono 6, y quiz\u00e1 7, dependiendo de las cenizas usadas. Cuando es superpuesto sobre otros esmaltes, fluye hermosamente, ya a partir del cono 4, sobretodo sobre tenmokus. \u2606Sustituto de la Piedra de Cornwall (por volumen): Feldespato pot\u00e1sico 8 partes + Cuarzo 2 partes + Caol\u00edn 1 parte \u2606 Origen de la receta: Mid-Range Glazes, John Britt \u2606Cornwall Stone substitute (volume): Potash Feldspar 8 + Silica 2 + Kaolin 1",
      "createdBy": "Clara Giorello",
      "source": "glazy.org",
      "url": "https://glazy.org/recipes/7057"
    },
    {
      "id": 541,
      "code": "GLAZY-541",
      "name": "John's Oil Spot #3",
      "cone": "10 - 11",
      "surface": "Glossy",
      "transparency": "Opaque",
      "atmosphere": "Oxidation",
      "subtype": "Glaze - Iron - Oil Spot",
      "ingredients": [
        {
          "material": "Soda Feldspar",
          "amount": 54.62
        },
        {
          "material": "Silica",
          "amount": 29.41
        },
        {
          "material": "EP Kaolin",
          "amount": 7.56
        },
        {
          "material": "Dolomite",
          "amount": 4.2
        },
        {
          "material": "Whiting",
          "amount": 4.2
        }
      ],
      "additionals": [
        {
          "material": "Red Iron Oxide",
          "amount": 6.72
        },
        {
          "material": "Cobalt Carbonate",
          "amount": 4.2
        }
      ],
      "description": "Glaze Type: Temmoku (Oilspot) From John Britt http://www.ceramicstoday.com/articles/oilspot.htm Article on oil-spot glazes. John's web site: http://www.johnbrittpottery.com/ (Works nicely in electric kilns) Must be applied thickly. Fired in oxidation. Reduction between cone 9-11 will smooth out bubbles and help flux the iron. You can re-fire any pieces w/craters.",
      "createdBy": "Glazy Admin",
      "source": "glazy.org",
      "url": "https://glazy.org/recipes/541"
    },
    {
      "id": 4016,
      "code": "GLAZY-4016",
      "name": "John's Red",
      "cone": "9 - 10",
      "surface": "Glossy",
      "transparency": "Semi-opaque",
      "atmosphere": "Reduction",
      "subtype": "Glaze - Red - Copper",
      "ingredients": [
        {
          "material": "Custer Feldspar",
          "amount": 48.2
        },
        {
          "material": "Silica",
          "amount": 15.5
        },
        {
          "material": "Whiting",
          "amount": 13.6
        },
        {
          "material": "Ferro Frit 3134",
          "amount": 9.1
        },
        {
          "material": "EP Kaolin",
          "amount": 5.5
        },
        {
          "material": "Zinc Oxide",
          "amount": 4.5
        },
        {
          "material": "Talc",
          "amount": 3.6
        }
      ],
      "additionals": [
        {
          "material": "Tin Oxide",
          "amount": 1.2
        },
        {
          "material": "Bentonite",
          "amount": 1.0
        },
        {
          "material": "Copper Carbonate",
          "amount": 0.8
        }
      ],
      "description": "From John Britt's book on high fire glazes.",
      "createdBy": "Jason Burke",
      "source": "glazy.org",
      "url": "https://glazy.org/recipes/4016"
    },
    {
      "id": 6216,
      "code": "GLAZY-6216",
      "name": "John's Red",
      "cone": "5",
      "surface": "Semi-glossy",
      "transparency": "Semi-opaque",
      "atmosphere": "Reduction",
      "subtype": "Glaze - Red - Copper",
      "ingredients": [
        {
          "material": "Potash Feldspar",
          "amount": 40.2
        },
        {
          "material": "Silica",
          "amount": 25.1
        },
        {
          "material": "Ferro Frit 3134",
          "amount": 12.5
        },
        {
          "material": "Dolomite",
          "amount": 8.3
        },
        {
          "material": "Whiting",
          "amount": 8.1
        },
        {
          "material": "Strontium Carbonate",
          "amount": 4.2
        },
        {
          "material": "Bone Ash",
          "amount": 1.6
        }
      ],
      "additionals": [
        {
          "material": "Tin Oxide",
          "amount": 2.5
        },
        {
          "material": "Bentonite",
          "amount": 2.0
        },
        {
          "material": "Copper Carbonate",
          "amount": 0.75
        }
      ],
      "description": "Receta del libro de John Britt (Esmaltes de Medias Temperaturas). Rojo de cobre punteado de azul flamb\u00e9. Agregando entre 0.4% y 0.6% de Carburo de Silicio se acent\u00faa el rojo, sobre todo sobre pasta con hierro. Ver las muestras con y sin Carburo de Silicio. Frita 3134 = Frita 174 de Crecer (Argentina) John Britt's recipe (Mid-Range Glazes). Nice Copper Red flamb\u00e9. Adding 0.4/0.6% Silicon Carbide makes it redder, especially on Iron clay body. See pictures with and without SiC.",
      "createdBy": "Clara Giorello",
      "source": "glazy.org",
      "url": "https://glazy.org/recipes/6216"
    },
    {
      "id": 30950,
      "code": "GLAZY-30950",
      "name": "John's Red",
      "cone": "10",
      "surface": "",
      "transparency": "",
      "atmosphere": "Reduction",
      "subtype": "Glaze",
      "ingredients": [
        {
          "material": "Custer Feldspar",
          "amount": 48.35
        },
        {
          "material": "Silica",
          "amount": 15.55
        },
        {
          "material": "Whiting",
          "amount": 13.64
        },
        {
          "material": "Ferro Frit 3134",
          "amount": 9.13
        },
        {
          "material": "EP Kaolin",
          "amount": 5.2
        },
        {
          "material": "Zinc Oxide",
          "amount": 4.51
        },
        {
          "material": "Talc",
          "amount": 3.61
        }
      ],
      "additionals": [
        {
          "material": "Magnesium carbonate",
          "amount": 5.0
        },
        {
          "material": "Tin Oxide",
          "amount": 1.13
        },
        {
          "material": "Bentonite",
          "amount": 1.0
        },
        {
          "material": "Copper Carbonate",
          "amount": 0.8
        }
      ],
      "description": "Liner glaze, Hamada White with 5% talc. The first cup shows how the glaze looks when the correct thickness, the 2nd cup shows it not glazed thickly enough. On the dirty porcelain you can see how the thickness greatly effects how much red you get.",
      "createdBy": "Mary Fox",
      "source": "glazy.org",
      "url": "https://glazy.org/recipes/30950"
    },
    {
      "id": 6661,
      "code": "GLAZY-6661",
      "name": "John's Red + Silicon Carbide",
      "cone": "6",
      "surface": "Semi-glossy",
      "transparency": "Translucent",
      "atmosphere": "Oxidation",
      "subtype": "Glaze - Red - Copper",
      "ingredients": [
        {
          "material": "Potash Feldspar",
          "amount": 40.2
        },
        {
          "material": "Silica",
          "amount": 25.1
        },
        {
          "material": "Ferro Frit 3134",
          "amount": 12.5
        },
        {
          "material": "Dolomite",
          "amount": 8.3
        },
        {
          "material": "Whiting",
          "amount": 8.1
        },
        {
          "material": "Strontium Carbonate",
          "amount": 4.2
        },
        {
          "material": "Bone Ash",
          "amount": 1.6
        }
      ],
      "additionals": [
        {
          "material": "Tin Oxide",
          "amount": 2.5
        },
        {
          "material": "Bentonite",
          "amount": 2.0
        },
        {
          "material": "Silicon carbide",
          "amount": 0.8
        },
        {
          "material": "Copper Carbonate",
          "amount": 0.75
        }
      ],
      "description": "Copper \"reds\" with silicon carbide, electric, cone 6. Natural cooling. See results with different frits.",
      "createdBy": "Clara Giorello",
      "source": "glazy.org",
      "url": "https://glazy.org/recipes/6661"
    },
    {
      "id": 17374,
      "code": "GLAZY-17374",
      "name": "John's Red and Silicon Carbide",
      "cone": "6",
      "surface": "Semi-glossy",
      "transparency": "Opaque",
      "atmosphere": "Oxidation",
      "subtype": "Glaze",
      "ingredients": [
        {
          "material": "Custer Feldspar",
          "amount": 40.2
        },
        {
          "material": "Silica",
          "amount": 25.1
        },
        {
          "material": "Ferro Frit 3134",
          "amount": 12.5
        },
        {
          "material": "Dolomite",
          "amount": 8.3
        },
        {
          "material": "Whiting",
          "amount": 8.1
        },
        {
          "material": "Strontium Carbonate",
          "amount": 4.2
        },
        {
          "material": "Bone Ash",
          "amount": 1.6
        }
      ],
      "additionals": [
        {
          "material": "Tin Oxide",
          "amount": 2.5
        },
        {
          "material": "Bentonite",
          "amount": 2.0
        },
        {
          "material": "Copper Carbonate",
          "amount": 0.75
        }
      ],
      "description": "Add Silicon Carbide (0.8%)",
      "createdBy": "glazy_squirrels",
      "source": "glazy.org",
      "url": "https://glazy.org/recipes/17374"
    },
    {
      "id": 29319,
      "code": "GLAZY-29319",
      "name": "John's Red with Mag Carb addition",
      "cone": "10",
      "surface": "",
      "transparency": "",
      "atmosphere": "",
      "subtype": "Glaze",
      "ingredients": [
        {
          "material": "Custer Feldspar",
          "amount": 49.0
        },
        {
          "material": "Silica",
          "amount": 15.5
        },
        {
          "material": "Whiting",
          "amount": 13.0
        },
        {
          "material": "Ferro Frit 3134",
          "amount": 9.1
        },
        {
          "material": "EP Kaolin",
          "amount": 5.5
        },
        {
          "material": "Magnesium carbonate",
          "amount": 5.0
        },
        {
          "material": "Zinc Oxide",
          "amount": 4.5
        },
        {
          "material": "Amtalc-C98 Talc",
          "amount": 3.6
        }
      ],
      "additionals": [
        {
          "material": "Tin Oxide",
          "amount": 1.2
        },
        {
          "material": "Bentonite",
          "amount": 1.0
        },
        {
          "material": "Copper Carbonate",
          "amount": 0.8
        }
      ],
      "description": "A very glossy red and white glaze with white crystals in the areas that have thicker glaze. The red is a darkish maroon color. Also see if the crystals will grow with a soak.",
      "createdBy": "serene fang",
      "source": "glazy.org",
      "url": "https://glazy.org/recipes/29319"
    },
    {
      "id": 6209,
      "code": "GLAZY-6209",
      "name": "John's Satin",
      "cone": "5",
      "surface": "Satin",
      "transparency": "Translucent",
      "atmosphere": "Reduction",
      "subtype": "Glaze - Iron - Celadon",
      "ingredients": [
        {
          "material": "Silica",
          "amount": 29.3
        },
        {
          "material": "Caol\u00edn Patag\u00f3nico",
          "amount": 25.9
        },
        {
          "material": "Whiting",
          "amount": 20.7
        },
        {
          "material": "Ferro Frit 3195",
          "amount": 17.2
        },
        {
          "material": "Nepheline Syenite",
          "amount": 6.9
        }
      ],
      "additionals": [
        {
          "material": "Bentonite",
          "amount": 2.0
        },
        {
          "material": "Tin Oxide",
          "amount": 1.0
        },
        {
          "material": "Red Iron Oxide",
          "amount": 0.5
        }
      ],
      "description": "El tono del esmalte es m\u00e1s acelestado que en la foto",
      "createdBy": "Clara Giorello",
      "source": "glazy.org",
      "url": "https://glazy.org/recipes/6209"
    },
    {
      "id": 6517,
      "code": "GLAZY-6517",
      "name": "John's Satin",
      "cone": "5 - 6",
      "surface": "Glossy",
      "transparency": "Semi-opaque",
      "atmosphere": "Oxidation",
      "subtype": "Glaze - Yellow",
      "ingredients": [
        {
          "material": "Silica",
          "amount": 24.3
        },
        {
          "material": "Custer Feldspar",
          "amount": 19.8
        },
        {
          "material": "EP Kaolin",
          "amount": 19.8
        },
        {
          "material": "Ferro Frit 3134",
          "amount": 18.0
        },
        {
          "material": "Dolomite",
          "amount": 9.1
        },
        {
          "material": "Mason Stain 6435",
          "amount": 6.0
        },
        {
          "material": "Talc",
          "amount": 4.5
        },
        {
          "material": "Wollastonite",
          "amount": 4.5
        }
      ],
      "additionals": [
        {
          "material": "Bentonite",
          "amount": 2.0
        }
      ],
      "description": "Yellow as we could get it! (from John Britt's book https://www.amazon.com/Complete-Guide-Mid-Range-Glazes-Ceramics/dp/1454707771)",
      "createdBy": "Jason Burke",
      "source": "glazy.org",
      "url": "https://glazy.org/recipes/6517"
    },
    {
      "id": 6210,
      "code": "GLAZY-6210",
      "name": "John's Satin 2, RIO 0.75",
      "cone": "5",
      "surface": "Satin",
      "transparency": "Translucent",
      "atmosphere": "Reduction",
      "subtype": "Glaze - Iron - Celadon",
      "ingredients": [
        {
          "material": "Silica",
          "amount": 24.3
        },
        {
          "material": "Kaolin",
          "amount": 19.8
        },
        {
          "material": "Potash Feldspar",
          "amount": 19.8
        },
        {
          "material": "Ferro Frit 3134",
          "amount": 18.0
        },
        {
          "material": "Dolomite",
          "amount": 9.1
        },
        {
          "material": "Talc",
          "amount": 4.5
        },
        {
          "material": "Wollastonite",
          "amount": 4.5
        }
      ],
      "additionals": [
        {
          "material": "Bentonite",
          "amount": 2.0
        },
        {
          "material": "Strontium Carbonate",
          "amount": 2.0
        },
        {
          "material": "Tin Oxide",
          "amount": 1.0
        },
        {
          "material": "Red Iron Oxide",
          "amount": 0.75
        }
      ],
      "description": "",
      "createdBy": "Clara Giorello",
      "source": "glazy.org",
      "url": "https://glazy.org/recipes/6210"
    },
    {
      "id": 6211,
      "code": "GLAZY-6211",
      "name": "John's Satin 2, RIO 3",
      "cone": "5 - 7",
      "surface": "Satin",
      "transparency": "Translucent",
      "atmosphere": "Reduction",
      "subtype": "Glaze - Iron - Celadon",
      "ingredients": [
        {
          "material": "Silica",
          "amount": 24.3
        },
        {
          "material": "Kaolin",
          "amount": 19.8
        },
        {
          "material": "Potash Feldspar",
          "amount": 19.8
        },
        {
          "material": "Ferro Frit 3134",
          "amount": 18.0
        },
        {
          "material": "Dolomite",
          "amount": 9.1
        },
        {
          "material": "Talc",
          "amount": 4.5
        },
        {
          "material": "Wollastonite",
          "amount": 4.5
        }
      ],
      "additionals": [
        {
          "material": "Red Iron Oxide",
          "amount": 3.0
        },
        {
          "material": "Bentonite",
          "amount": 2.0
        },
        {
          "material": "Strontium Carbonate",
          "amount": 2.0
        },
        {
          "material": "Tin Oxide",
          "amount": 1.0
        }
      ],
      "description": "",
      "createdBy": "Clara Giorello",
      "source": "glazy.org",
      "url": "https://glazy.org/recipes/6211"
    },
    {
      "id": 18776,
      "code": "GLAZY-18776",
      "name": "John's Spotted Black",
      "cone": "5 - 6",
      "surface": "Matte",
      "transparency": "Opaque",
      "atmosphere": "Oxidation",
      "subtype": "Glaze - Black - Satin",
      "ingredients": [
        {
          "material": "EP Kaolin",
          "amount": 31.7
        },
        {
          "material": "Ferro Frit 3124",
          "amount": 31.0
        },
        {
          "material": "Wollastonite",
          "amount": 23.2
        },
        {
          "material": "Silica",
          "amount": 14.1
        }
      ],
      "additionals": [
        {
          "material": "Stain",
          "amount": 10.0
        },
        {
          "material": "Rutile",
          "amount": 6.0
        }
      ],
      "description": "This is a variation of Charcoal Satin Matte Black but with Mason 6612 at about 10% it spots.",
      "createdBy": "John Britt",
      "source": "glazy.org",
      "url": "https://glazy.org/recipes/18776"
    },
    {
      "id": 30128,
      "code": "GLAZY-30128",
      "name": "John's Spotted Green",
      "cone": "5 - 6",
      "surface": "Matte",
      "transparency": "Opaque",
      "atmosphere": "Oxidation",
      "subtype": "Glaze - Green - Stain",
      "ingredients": [
        {
          "material": "EP Kaolin",
          "amount": 31.7
        },
        {
          "material": "Ferro Frit 3124",
          "amount": 31.0
        },
        {
          "material": "Wollastonite",
          "amount": 23.2
        },
        {
          "material": "Silica",
          "amount": 14.1
        }
      ],
      "additionals": [
        {
          "material": "Stain",
          "amount": 10.0
        },
        {
          "material": "Rutile",
          "amount": 6.0
        }
      ],
      "description": "This is a variation of Charcoal Satin Matte Black but with an Inclusion Stain 1352 at about 10% it spots.",
      "createdBy": "John Britt",
      "source": "glazy.org",
      "url": "https://glazy.org/recipes/30128"
    },
    {
      "id": 30127,
      "code": "GLAZY-30127",
      "name": "John's Spotted Yellow",
      "cone": "5 - 6",
      "surface": "Matte",
      "transparency": "Opaque",
      "atmosphere": "Oxidation",
      "subtype": "Glaze - Yellow - Stain",
      "ingredients": [
        {
          "material": "EP Kaolin",
          "amount": 31.7
        },
        {
          "material": "Ferro Frit 3124",
          "amount": 31.0
        },
        {
          "material": "Wollastonite",
          "amount": 23.2
        },
        {
          "material": "Silica",
          "amount": 14.1
        }
      ],
      "additionals": [
        {
          "material": "Stain",
          "amount": 10.0
        },
        {
          "material": "Rutile",
          "amount": 6.0
        }
      ],
      "description": "This is a variation of Charcoal Satin Matte Black but with Mason 6485 at about 10% . Used as a cover over John's Spotted Black which is Charcoal Satin Matte with Mason 6612.",
      "createdBy": "John Britt",
      "source": "glazy.org",
      "url": "https://glazy.org/recipes/30127"
    },
    {
      "id": 7411,
      "code": "GLAZY-7411",
      "name": "John's Straw Ash",
      "cone": "5 - 6",
      "surface": "Semi-matte",
      "transparency": "Opaque",
      "atmosphere": "Oxidation",
      "subtype": "Glaze - Iron",
      "ingredients": [
        {
          "material": "Ferro Frit 3110",
          "amount": 30.2
        },
        {
          "material": "Silica",
          "amount": 22.6
        },
        {
          "material": "Nepheline Syenite",
          "amount": 12.3
        },
        {
          "material": "Dolomite",
          "amount": 10.4
        },
        {
          "material": "Tricalcium Phosphate, Synthetic Bone Ash",
          "amount": 10.3
        },
        {
          "material": "Whiting",
          "amount": 8.5
        },
        {
          "material": "Lithium Carbonate",
          "amount": 5.7
        }
      ],
      "additionals": [
        {
          "material": "Red Iron Oxide",
          "amount": 20.0
        },
        {
          "material": "Bentonite",
          "amount": 2.0
        }
      ],
      "description": "Runny glaze",
      "createdBy": "Clara Giorello",
      "source": "glazy.org",
      "url": "https://glazy.org/recipes/7411"
    },
    {
      "id": 8664,
      "code": "GLAZY-8664",
      "name": "John's Straw Ash",
      "cone": "6",
      "surface": "Semi-glossy",
      "transparency": "Opaque",
      "atmosphere": "Oxidation",
      "subtype": "Glaze - Iron",
      "ingredients": [
        {
          "material": "Ferro Frit 3110",
          "amount": 30.2
        },
        {
          "material": "Silica",
          "amount": 22.6
        },
        {
          "material": "Nepheline Syenite",
          "amount": 12.3
        },
        {
          "material": "Dolomite",
          "amount": 10.4
        },
        {
          "material": "Bone Ash",
          "amount": 10.3
        },
        {
          "material": "Whiting",
          "amount": 8.5
        },
        {
          "material": "Lithium Carbonate",
          "amount": 5.7
        }
      ],
      "additionals": [
        {
          "material": "Iron oxide",
          "amount": 20.0
        },
        {
          "material": "Bentonite",
          "amount": 2.0
        }
      ],
      "description": "",
