Repository: MrSeldon/argilev2

File: data/glazes/glazy.json (part 151 of 315)
{
      "createdBy": "Maciej Bednarczyk",
      "source": "glazy.org",
      "url": "https://glazy.org/recipes/8664"
    },
    {
      "id": 12265,
      "code": "GLAZY-12265",
      "name": "John's Straw Ash",
      "cone": "6",
      "surface": "",
      "transparency": "",
      "atmosphere": "Oxidation",
      "subtype": "Glaze - Crystalline - Micro",
      "ingredients": [
        {
          "material": "Ferro Frit 3110",
          "amount": 30.2
        },
        {
          "material": "Silica",
          "amount": 22.6
        },
        {
          "material": "Dolomite",
          "amount": 10.4
        },
        {
          "material": "Bone Ash",
          "amount": 10.3
        },
        {
          "material": "Whiting",
          "amount": 8.5
        },
        {
          "material": "Lithium Carbonate",
          "amount": 5.7
        }
      ],
      "additionals": [
        {
          "material": "Red Iron Oxide",
          "amount": 20.0
        }
      ],
      "description": "Don't use this recipe :) I made a typo and it is missing an ingredient. Cant unpublish recipes, but I can put a warning on it.",
      "createdBy": "Eric P.",
      "source": "glazy.org",
      "url": "https://glazy.org/recipes/12265"
    },
    {
      "id": 10364,
      "code": "GLAZY-10364",
      "name": "John's Straw Ash (Toms GB variation)",
      "cone": "6",
      "surface": "Semi-glossy",
      "transparency": "Opaque",
      "atmosphere": "Oxidation",
      "subtype": "Glaze - Iron",
      "ingredients": [
        {
          "material": "Silica",
          "amount": 32.8
        },
        {
          "material": "Nepheline Syenite",
          "amount": 16.6
        },
        {
          "material": "Potclays/BPS High Alkaline Frit",
          "amount": 14.0
        },
        {
          "material": "Dolomite",
          "amount": 10.8
        },
        {
          "material": "Bone Ash",
          "amount": 10.3
        },
        {
          "material": "Whiting",
          "amount": 8.5
        },
        {
          "material": "Lithium Carbonate",
          "amount": 5.7
        },
        {
          "material": "Gillespie Borate",
          "amount": 1.3
        }
      ],
      "additionals": [
        {
          "material": "Iron oxide",
          "amount": 20.0
        },
        {
          "material": "Bentonite",
          "amount": 2.0
        }
      ],
      "description": "This came out much more yellow than the last batch. I've a feeling I added less iron than I should have. Anyway, I really like it!",
      "createdBy": "Tom Demeranville",
      "source": "glazy.org",
      "url": "https://glazy.org/recipes/10364"
    },
    {
      "id": 26706,
      "code": "GLAZY-26706",
      "name": "John's Translucent Satin",
      "cone": "6 - 7",
      "surface": "Satin",
      "transparency": "Semi-opaque",
      "atmosphere": "Oxidation",
      "subtype": "Glaze - Clear",
      "ingredients": [
        {
          "material": "Silica",
          "amount": 30.0
        },
        {
          "material": "Nepheline Syenite",
          "amount": 25.0
        },
        {
          "material": "Gerstley Borate",
          "amount": 19.0
        },
        {
          "material": "Dolomite",
          "amount": 11.0
        },
        {
          "material": "EP Kaolin",
          "amount": 10.0
        },
        {
          "material": "Amtalc-C98 Talc",
          "amount": 5.0
        }
      ],
      "description": "Great satin base with stains. Uncertain of exact ones but try some and see.",
      "createdBy": "John Britt",
      "source": "glazy.org",
      "url": "https://glazy.org/recipes/26706"
    },
    {
      "id": 22329,
      "code": "GLAZY-22329",
      "name": "John's Translucent Satin Base",
      "cone": "6",
      "surface": "Semi-glossy",
      "transparency": "Translucent",
      "atmosphere": "Oxidation",
      "subtype": "Glaze - Blue - Rutile",
      "ingredients": [
        {
          "material": "Silica",
          "amount": 30.0
        },
        {
          "material": "Nepheline Syenite",
          "amount": 25.0
        },
        {
          "material": "Gerstley Borate",
          "amount": 19.0
        },
        {
          "material": "Dolomite",
          "amount": 11.0
        },
        {
          "material": "EP Kaolin",
          "amount": 10.0
        },
        {
          "material": "Amtalc-C98 Talc",
          "amount": 5.0
        }
      ],
      "description": "Colorants are: 1. 0.5% red iron 2. 2% red iron oxide 4% titanium dioxide, 3. 4% Rutile. 4. 3% manganese dioxide, 5. 7.5% tin oxide 0.2% Chrome oxide. 6. 3.5% copper carbonate 7. 0.5% Chrome oxide 8. 0.5% Cobalt carbonate 9. 8% tin oxide 10. 8% any stain (in this case 4254 inclusion purple)",
      "createdBy": "John Britt",
      "source": "glazy.org",
      "url": "https://glazy.org/recipes/22329"
    },
    {
      "id": 61466,
      "code": "GLAZY-61466",
      "name": "JOHNS BLUE",
      "cone": "6 - 7",
      "surface": "",
      "transparency": "",
      "atmosphere": "Oxidation",
      "subtype": "Glaze",
      "ingredients": [
        {
          "material": "Potash Feldspar",
          "amount": 40.2
        },
        {
          "material": "Silica",
          "amount": 25.1
        },
        {
          "material": "Gerstley Borate",
          "amount": 12.5
        },
        {
          "material": "Dolomite",
          "amount": 8.3
        },
        {
          "material": "Whiting",
          "amount": 8.1
        },
        {
          "material": "Strontium Carbonate",
          "amount": 4.2
        },
        {
          "material": "Zircopax",
          "amount": 2.0
        },
        {
          "material": "Bone Ash",
          "amount": 1.6
        }
      ],
      "description": "",
      "createdBy": "Marleen Menten",
      "source": "glazy.org",
      "url": "https://glazy.org/recipes/61466"
    },
    {
      "id": 31480,
      "code": "GLAZY-31480",
      "name": "Johnson Brown (Low Fire) (Dolomite)",
      "cone": "03 - 01",
      "surface": "Semi-glossy",
      "transparency": "Translucent",
      "atmosphere": "Oxidation",
      "subtype": "Glaze - Iron - Amber",
      "ingredients": [
        {
          "material": "Ferro Frit 3134",
          "amount": 32.0
        },
        {
          "material": "EP Kaolin",
          "amount": 21.0
        },
        {
          "material": "Ferro Frit 3110",
          "amount": 19.0
        },
        {
          "material": "Silica",
          "amount": 17.0
        },
        {
          "material": "Dolomite",
          "amount": 6.0
        },
        {
          "material": "Talc",
          "amount": 6.0
        }
      ],
      "additionals": [
        {
          "material": "Red Iron Oxide",
          "amount": 12.0
        },
        {
          "material": "Bentonite",
          "amount": 2.0
        }
      ],
      "description": "Possibly a bit under fired at cone 03.",
      "createdBy": "Rodney Johnson",
      "source": "glazy.org",
      "url": "https://glazy.org/recipes/31480"
    },
    {
      "id": 4241,
      "code": "GLAZY-4241",
      "name": "Johnson Flashing Slip",
      "cone": "10",
      "surface": "",
      "transparency": "",
      "atmosphere": "Salt & Soda, Wood",
      "subtype": "Slip & Engobe - Slip",
      "ingredients": [
        {
          "material": "Grolleg Kaolin",
          "amount": 50.0
        },
        {
          "material": "Nepheline Syenite",
          "amount": 30.0
        },
        {
          "material": "EP Kaolin",
          "amount": 10.0
        },
        {
          "material": "Newman Red Clay",
          "amount": 10.0
        }
      ],
      "description": "From Steve Davis Website & Blog: http://kazegama.com/ Website: http://kazegamas.com/ Flashing Slips from 6 hour Kazegama firings: http://kazegamas.com/flashing slips.htm These Flashing slips were applied to greenware, bisque fired to cone 04, and then fired to cone 9. At cone 9, ash was fed into the kiln via blower burners. The kiln was then fired to cone 10. The top photo shows the results on a vertical surface. The bottom photo shows the results when nestled onto a bed of sintered ash during loading.",
      "createdBy": "Steve Davis",
      "source": "glazy.org",
      "url": "https://glazy.org/recipes/4241"
    },
    {
      "id": 31686,
      "code": "GLAZY-31686",
      "name": "Johnson Satin Matt",
      "cone": "4",
      "surface": "Satin-matte",
      "transparency": "",
      "atmosphere": "Oxidation",
      "subtype": "Glaze",
      "ingredients": [
        {
          "material": "Ferro Frit 3124",
          "amount": 45.0
        },
        {
          "material": "Silica",
          "amount": 15.0
        },
        {
          "material": "Neph Sye A270",
          "amount": 15.0
        },
        {
          "material": "Gerstley Borate",
          "amount": 10.0
        },
        {
          "material": "EP Kaolin",
          "amount": 5.0
        },
        {
          "material": "Talc",
          "amount": 5.0
        },
        {
          "material": "Whiting",
          "amount": 5.0
        }
      ],
      "description": "",
      "createdBy": "Alfred Grinding Room - Glazes",
      "source": "glazy.org",
      "url": "https://glazy.org/recipes/31686"
    },
    {
      "id": 31690,
      "code": "GLAZY-31690",
      "name": "Johnson Semi Matt Revised",
      "cone": "4",
      "surface": "Semi-matte",
      "transparency": "",
      "atmosphere": "Oxidation",
      "subtype": "Glaze",
      "ingredients": [
        {
          "material": "Ferro Frit 3124",
          "amount": 72.72
        },
        {
          "material": "Kentucky OM #4 Ball Clay",
          "amount": 13.64
        },
        {
          "material": "Amtalc-C98 Talc",
          "amount": 13.64
        }
      ],
      "description": "",
      "createdBy": "Alfred Grinding Room - Glazes",
      "source": "glazy.org",
      "url": "https://glazy.org/recipes/31690"
    },
    {
      "id": 1969,
      "code": "GLAZY-1969",
      "name": "Johnson Semi Matte",
      "cone": "4",
      "surface": "",
      "transparency": "",
      "atmosphere": "Oxidation",
      "subtype": "Glaze - Matte",
      "ingredients": [
        {
          "material": "Ferro Frit 3124",
          "amount": 77.3
        },
        {
          "material": "Clay",
          "amount": 13.6
        },
        {
          "material": "Talc",
          "amount": 9.1
        }
      ],
      "description": "Glaze Type: Ca Na Mg B Glaze Type: Ca Na Mg B. Opacity: . Firing type: Oxidation .",
      "createdBy": "Glazy Admin",
      "source": "glazy.org",
      "url": "https://glazy.org/recipes/1969"
    },
    {
      "id": 1971,
      "code": "GLAZY-1971",
      "name": "Johnson Semi-Opaque",
      "cone": "4",
      "surface": "",
      "transparency": "Semi-opaque",
      "atmosphere": "Oxidation",
      "subtype": "Glaze - White, Off-White",
      "ingredients": [
        {
          "material": "Ferro Frit 3124",
          "amount": 30.0
        },
        {
          "material": "Colemanite",
          "amount": 25.0
        },
        {
          "material": "Nepheline Syenite",
          "amount": 15.0
        },
        {
          "material": "EP Kaolin",
          "amount": 10.0
        },
        {
          "material": "Silica",
          "amount": 10.0
        },
        {
          "material": "Talc",
          "amount": 5.0
        },
        {
          "material": "Whiting",
          "amount": 5.0
        }
      ],
      "description": "Glaze Type: Ca B Glaze Type: Ca B. Opacity: Semi-opaque. Firing type: Oxidation .",
      "createdBy": "Glazy Admin",
      "source": "glazy.org",
      "url": "https://glazy.org/recipes/1971"
    },
    {
      "id": 43309,
      "code": "GLAZY-43309",
      "name": "Johnston Batz Clear Amber",
      "cone": "4",
      "surface": "",
      "transparency": "",
      "atmosphere": "",
      "subtype": "Glaze - Iron - Amber",
      "ingredients": [
        {
          "material": "Ferro Frit 3124",
          "amount": 86.21
        },
        {
          "material": "EP Kaolin",
          "amount": 10.35
        },
        {
          "material": "Barium Carbonate",
          "amount": 3.45
        }
      ],
      "additionals": [
        {
          "material": "Burnt umber",
          "amount": 6.0
        },
        {
          "material": "Bentonite",
          "amount": 4.0
        }
      ],
      "description": "From Virginia Scotchie's Clay and Glaze Compendium",
      "createdBy": "Glazy Admin",
      "source": "glazy.org",
      "url": "https://glazy.org/recipes/43309"
    },
    {
      "id": 4344,
      "code": "GLAZY-4344",
      "name": "Johnston Temmoku (Tenmoku)",
      "cone": "9 - 10",
      "surface": "Semi-glossy",
      "transparency": "Opaque",
      "atmosphere": "Oxidation, Reduction",
      "subtype": "Glaze - Iron - Tenmoku",
      "ingredients": [
        {
          "material": "Potash Feldspar (Zheng Yi SK7)",
          "amount": 59.1
        },
        {
          "material": "Silica",
          "amount": 23.4
        },
        {
          "material": "Whiting",
          "amount": 12.7
        },
        {
          "material": "Kaolin",
          "amount": 4.9
        }
      ],
      "additionals": [
        {
          "material": "Red Iron Oxide",
          "amount": 7.7
        }
      ],
      "description": "From John Britt's High Fire Glazes, p. 70",
      "createdBy": "Derek Au",
      "source": "glazy.org",
      "url": "https://glazy.org/recipes/4344"
    },
    {
      "id": 5357,
      "code": "GLAZY-5357",
      "name": "Johnston's 446",
      "cone": "9",
      "surface": "",
      "transparency": "",
      "atmosphere": "Oxidation, Reduction",
      "subtype": "Glaze",
      "ingredients": [
        {
          "material": "Custer Feldspar (1989)",
          "amount": 54.35
        },
        {
          "material": "Ball Clay",
          "amount": 22.83
        },
        {
          "material": "Talc",
          "amount": 8.15
        },
        {
          "material": "Whiting",
          "amount": 8.15
        },
        {
          "material": "EP Kaolin",
          "amount": 6.52
        }
      ],
      "additionals": [
        {
          "material": "Gerstley Borate",
          "amount": 54.35
        }
      ],
      "description": "This recipe was imported from Louis Katz's Hyperglaze database available on his website: http://falcon.tamucc.edu/lkatz/allglazes.txt More information about Louis Katz can be found on his website, http://www.louiskatz.net/ Louis Katz Notes: I am not a safety expert and any information contained in this file about safety should be ignored in favor of advice from experts. All of the materials in all glazes are potentially hazardous. All of these glaze recipes are given without any representation of accuracy or safety. They may work, they may not. They may be safe when fired or they may not. All of the materials used in them have hazards associated with them. You must be have sufficient training in the hazards before you use the the materials. You will have to determine the suitability and safety for your use. Do not assume that a lack of a warning about a material means that it is safe. Cone: 9 Firing: Ox. or Red. Recipe: Percent Batch talc 8.15 1.50 custer feldspar 54.35 10.00 calcined ball clay 22.83 4.20 EPK china 6.52 1.20 whiting 8.15 1.50 Totals: 100.00 % 18.40 gm Also add: gerstley borate 54.35 10.00 Comments: the Studio Potter December 1982 p. 35",
      "createdBy": "Glazy Admin",
      "source": "glazy.org",
      "url": "https://glazy.org/recipes/5357"
    },
    {
      "id": 4921,
      "code": "GLAZY-4921",
      "name": "Johnston's ABT",
      "cone": "10 - 11",
      "surface": "",
      "transparency": "",
      "atmosphere": "Oxidation, Reduction",
      "subtype": "Glaze - Clear",
      "ingredients": [
        {
          "material": "Custer Feldspar (1989)",
          "amount": 41.67
        },
        {
          "material": "EP Kaolin",
          "amount": 25.0
        },
        {
          "material": "Whiting",
          "amount": 25.0
        },
        {
          "material": "Silica",
          "amount": 8.33
        }
      ],
      "description": "This recipe was imported from Louis Katz's Hyperglaze database available on his website: http://falcon.tamucc.edu/lkatz/allglazes.txt More information about Louis Katz can be found on his website, http://www.louiskatz.net/ Louis Katz Notes: I am not a safety expert and any information contained in this file about safety should be ignored in favor of advice from experts. All of the materials in all glazes are potentially hazardous. All of these glaze recipes are given without any representation of accuracy or safety. They may work, they may not. They may be safe when fired or they may not. All of the materials used in them have hazards associated with them. You must be have sufficient training in the hazards before you use the the materials. You will have to determine the suitability and safety for your use. Do not assume that a lack of a warning about a material means that it is safe. Cone: 10 11 Firing: Ox. or Red. Recipe: Percent Batch custer feldspar 41.67 50.0 whiting 25.00 30.0 EPK china 25.00 30.0 flint 8.33 10.0 Totals: 100.00 % 120.0 gm Comments: the Studio Potter December 1982 p. 35",
      "createdBy": "Glazy Admin",
      "source": "glazy.org",
      "url": "https://glazy.org/recipes/4921"
    },
    {
      "id": 5358,
      "code": "GLAZY-5358",
      "name": "Johnston's ABT Glaze",
      "cone": "9 - 10",
      "surface": "Matte",
      "transparency": "",
      "atmosphere": "Oxidation, Reduction",
      "subtype": "Glaze",
      "ingredients": [
        {
          "material": "Custer Feldspar (1989)",
          "amount": 45.45
        },
        {
          "material": "EP Kaolin",
          "amount": 27.27
        },
        {
          "material": "Whiting",
          "amount": 22.73
        },
        {
          "material": "Silica",
          "amount": 4.55
        }
      ],
      "description": "This recipe was imported from Louis Katz's Hyperglaze database available on his website: http://falcon.tamucc.edu/lkatz/allglazes.txt More information about Louis Katz can be found on his website, http://www.louiskatz.net/ Louis Katz Notes: I am not a safety expert and any information contained in this file about safety should be ignored in favor of advice from experts. All of the materials in all glazes are potentially hazardous. All of these glaze recipes are given without any representation of accuracy or safety. They may work, they may not. They may be safe when fired or they may not. All of the materials used in them have hazards associated with them. You must be have sufficient training in the hazards before you use the the materials. You will have to determine the suitability and safety for your use. Do not assume that a lack of a warning about a material means that it is safe. Cone: 9 10 Color: red to orange Surface texture: Matte Firing: Ox. or Red. Recipe: Percent Batch Whiting 22.73 22.73 Custer Feldspar 45.45 45.45 EPK 27.27 27.27 Flint 4.55 4.55 Totals: 100.00 % 100.00 gm Comments: ABT- stony glaze typically applied as base coating for Mashiko Kaki (natural volcanic ash from Japan, similar to Mt. St. Helens ash), to produce a persimmon red orange. CM ?",
      "createdBy": "Glazy Admin",
      "source": "glazy.org",
      "url": "https://glazy.org/recipes/5358"
    },
    {
      "id": 5359,
      "code": "GLAZY-5359",
      "name": "Johnston's Nuka Glaze",
      "cone": "9 - 10",
      "surface": "",
      "transparency": "",
      "atmosphere": "Oxidation, Reduction",
      "subtype": "Glaze - Ash - Nuka",
      "ingredients": [
        {
          "material": "Custer Feldspar (1989)",
          "amount": 73.53
        },
        {
          "material": "Nepheline Syenite",
          "amount": 9.81
        },
        {
          "material": "Wood ash",
          "amount": 7.84
        },
        {
          "material": "EP Kaolin",
          "amount": 4.9
        },
        {
          "material": "Silica",
          "amount": 3.92
        }
      ],
      "additionals": [
        {
          "material": "Tin Oxide",
          "amount": 0.98
        }
      ],
      "description": "This recipe was imported from Louis Katz's Hyperglaze database available on his website: http://falcon.tamucc.edu/lkatz/allglazes.txt More information about Louis Katz can be found on his website, http://www.louiskatz.net/ Louis Katz Notes: I am not a safety expert and any information contained in this file about safety should be ignored in favor of advice from experts. All of the materials in all glazes are potentially hazardous. All of these glaze recipes are given without any representation of accuracy or safety. They may work, they may not. They may be safe when fired or they may not. All of the materials used in them have hazards associated with them. You must be have sufficient training in the hazards before you use the the materials. You will have to determine the suitability and safety for your use. Do not assume that a lack of a warning about a material means that it is safe. Cone: 9 10 Color: white to gray Firing: Ox. or Red. Recipe: Percent Batch Wood Ash 7.84 7.84 Custer Feldspar 73.53 73.53 Neph Sy 9.81 9.81 EPK 4.90 4.90 Flint 3.92 3.92 Totals: 100.00 % 100.00 gm Also add: Tin Oxide 0.98 0.98 Comments: fat, white to gray feldspathic glaze CM ?",
      "createdBy": "Glazy Admin",
      "source": "glazy.org",
      "url": "https://glazy.org/recipes/5359"
    },
    {
      "id": 5360,
      "code": "GLAZY-5360",
      "name": "Johnston's Porcelain Glaze",
      "cone": "9 - 10",
      "surface": "",
      "transparency": "",
      "atmosphere": "Oxidation, Reduction",
      "subtype": "Glaze - Clear",
      "ingredients": [
        {
          "material": "Custer Feldspar (1989)",
          "amount": 29.17
        },
        {
          "material": "EP Kaolin",
          "amount": 25.98
        },
        {
          "material": "Silica",
          "amount": 20.05
        },
        {
          "material": "Talc",
          "amount": 10.94
        },
        {
          "material": "Whiting",
          "amount": 10.94
        },
        {
          "material": "Magnesium carbonate",
          "amount": 2.92
        }
      ],
      "description": "This recipe was imported from Louis Katz's Hyperglaze database available on his website: http://falcon.tamucc.edu/lkatz/allglazes.txt More information about Louis Katz can be found on his website, http://www.louiskatz.net/ Louis Katz Notes: I am not a safety expert and any information contained in this file about safety should be ignored in favor of advice from experts. All of the materials in all glazes are potentially hazardous. All of these glaze recipes are given without any representation of accuracy or safety. They may work, they may not. They may be safe when fired or they may not. All of the materials used in them have hazards associated with them. You must be have sufficient training in the hazards before you use the the materials. You will have to determine the suitability and safety for your use. Do not assume that a lack of a warning about a material means that it is safe. Cone: 9 10 Firing: Ox. or Red. Recipe: Percent Batch Magnesium Carbonate 2.92 2.92 Talc 10.94 10.94 Whiting 10.94 10.94 Custer Feldspar 29.17 29.17 EPK 25.98 25.98 Flint 20.05 20.05 Totals: 100.00 % 100.00 gm Comments: CM ?",
      "createdBy": "Glazy Admin",
      "source": "glazy.org",
      "url": "https://glazy.org/recipes/5360"
    },
    {
      "id": 4209,
      "code": "GLAZY-4209",
      "name": "Johnston's Shino",
      "cone": "10",
      "surface": "",
      "transparency": "",
      "atmosphere": "Reduction",
      "subtype": "Glaze - Shino",
      "ingredients": [
        {
          "material": "Nepheline Syenite",
          "amount": 44.6
        },
        {
          "material": "Kentucky OM #4 Ball Clay",
          "amount": 16.85
        },
        {
          "material": "Amblygonite",
          "amount": 15.06
        },
        {
          "material": "Kona F-4 feldspar",
          "amount": 10.63
        },
        {
          "material": "EP Kaolin",
          "amount": 9.91
        },
        {
          "material": "Soda Ash",
          "amount": 2.95
        }
      ],
      "description": "From Steve Davis Website & Blog: http://kazegama.com/ Website: http://kazegamas.com/ Shinos 3: http://kazegamas.com/shinos3.htm NC-4 substituted for F-4 Petalite sub for Amblygonite There are 72 shinos shown on 4 web pages. They are organized from left to right with 3 tiles of the same glaze shown on 3 different clay bodies. They are Aardvark Clay's Nara Porcelain, Long Beach, and Black Mountain. Every shino was glazed with a doulble dip, waxed with a simple \"S\" pattern, and left to dry for 2 weeks to grow sulfates on the surface. The \"S\" pattern has no sulfate build up. A medium reduction was started at cone 012 through cone 2. From there the kiln was fired in neutral to cone 10.",
      "createdBy": "Steve Davis",
      "source": "glazy.org",
      "url": "https://glazy.org/recipes/4209"
    },
    {
      "id": 4922,
      "code": "GLAZY-4922",
      "name": "Johnston's Temmoku",
      "cone": "10",
      "surface": "",
      "transparency": "",
      "atmosphere": "Oxidation, Reduction",
      "subtype": "Glaze - Iron - Tenmoku",
      "ingredients": [
        {
          "material": "Custer Feldspar (1989)",
          "amount": 60.72
        },
        {
          "material": "Silica",
          "amount": 14.29
        },
        {
          "material": "Whiting",
          "amount": 10.71
        },
        {
          "material": "Iron oxide",
          "amount": 7.14
        },
        {
          "material": "Kaolin",
          "amount": 7.14
        }
      ],
      "description": "This recipe was imported from Louis Katz's Hyperglaze database available on his website: http://falcon.tamucc.edu/lkatz/allglazes.txt More information about Louis Katz can be found on his website, http://www.louiskatz.net/ Louis Katz Notes: I am not a safety expert and any information contained in this file about safety should be ignored in favor of advice from experts. All of the materials in all glazes are potentially hazardous. All of these glaze recipes are given without any representation of accuracy or safety. They may work, they may not. They may be safe when fired or they may not. All of the materials used in them have hazards associated with them. You must be have sufficient training in the hazards before you use the the materials. You will have to determine the suitability and safety for your use. Do not assume that a lack of a warning about a material means that it is safe. Cone: 10 Firing: Ox. or Red. Recipe: Percent Batch custer feldspar 60.72 85.0 whiting 10.71 15.0 kaolin 7.14 10.0 flint 14.29 20.0 iron oxide 7.14 10.0 Totals: 100.00 % 140.0 gm Comments: the Studio Potter December 1982 p. 35",
      "createdBy": "Glazy Admin",
      "source": "glazy.org",
      "url": "https://glazy.org/recipes/4922"
    },
    {
      "id": 5361,
      "code": "GLAZY-5361",
      "name": "Johnston's White Slip",
      "cone": "9 - 10",
      "surface": "",
      "transparency": "",
      "atmosphere": "Oxidation, Reduction",
      "subtype": "Slip & Engobe - Slip",
      "ingredients": [
        {
          "material": "Ball Clay",
          "amount": 25.0
        },
        {
          "material": "EP Kaolin",
          "amount": 25.0
        },
        {
          "material": "Silica",
          "amount": 25.0
        },
        {
          "material": "Custer Feldspar (1989)",
          "amount": 25.0
        }
      ],
      "description": "This recipe was imported from Louis Katz's Hyperglaze database available on his website: http://falcon.tamucc.edu/lkatz/allglazes.txt More information about Louis Katz can be found on his website, http://www.louiskatz.net/ Louis Katz Notes: I am not a safety expert and any information contained in this file about safety should be ignored in favor of advice from experts. All of the materials in all glazes are potentially hazardous. All of these glaze recipes are given without any representation of accuracy or safety. They may work, they may not. They may be safe when fired or they may not. All of the materials used in them have hazards associated with them. You must be have sufficient training in the hazards before you use the the materials. You will have to determine the suitability and safety for your use. Do not assume that a lack of a warning about a material means that it is safe. Cone: 9 10 Color: white Firing: Ox. or Red. Recipe: Percent Batch Custer Feldspar 25.00 25.00 Ball Clay 25.00 25.00 EPK 25.00 25.00 Flint 25.00 25.00 Totals: 100.00 % 100.00 gm Comments: Apply previous recipe to leather-hard ware. For black trailing, add 2 tbs. Mason Stain 6609 to 24 oz. liquid slip CM ?",
      "createdBy": "Glazy Admin",
      "source": "glazy.org",
      "url": "https://glazy.org/recipes/5361"
    },
    {
      "id": 5443,
      "code": "GLAZY-5443",
      "name": "Johnston's White Slip for Biscuit",
      "cone": "",
      "surface": "",
      "transparency": "",
      "atmosphere": "Oxidation, Reduction",
      "subtype": "Slip & Engobe - Slip",
      "ingredients": [
        {
          "material": "EP Kaolin",
          "amount": 48.0
        },
        {
          "material": "Silica",
          "amount": 26.0
        },
        {
          "material": "Custer Feldspar (1989)",
          "amount": 26.0
        }
      ],
      "description": "This recipe was imported from Louis Katz's Hyperglaze database available on his website: http://falcon.tamucc.edu/lkatz/allglazes.txt More information about Louis Katz can be found on his website, http://www.louiskatz.net/ Louis Katz Notes: I am not a safety expert and any information contained in this file about safety should be ignored in favor of advice from experts. All of the materials in all glazes are potentially hazardous. All of these glaze recipes are given without any representation of accuracy or safety. They may work, they may not. They may be safe when fired or they may not. All of the materials used in them have hazards associated with them. You must be have sufficient training in the hazards before you use the the materials. You will have to determine the suitability and safety for your use. Do not assume that a lack of a warning about a material means that it is safe. Color: white Surface texture: slip Firing: Ox. or Red. Recipe: Percent Batch EPK china 48.00 48.00 custer feldspar 26.00 26.00 flint 26.00 26.00 Totals: 100.00 % 100.00 gm Comments: the Studio Potter December 1982 p. 35",
      "createdBy": "Glazy Admin",
      "source": "glazy.org",
      "url": "https://glazy.org/recipes/5443"
    },
    {
      "id": 5444,
      "code": "GLAZY-5444",
      "name": "Johnston's White Slip for Salt",
      "cone": "",
      "surface": "",
      "transparency": "",
      "atmosphere": "Oxidation, Reduction, Salt & Soda",
      "subtype": "Slip & Engobe - Slip",
      "ingredients": [
        {
          "material": "Grolleg Kaolin",
          "amount": 55.0
        },
        {
          "material": "Feldspar",
          "amount": 25.0
        },
        {
          "material": "Silica",
          "amount": 20.0
        }
      ],
      "additionals": [
        {
          "material": "Bentonite",
          "amount": 2.0
        }
      ],
      "description": "This recipe was imported from Louis Katz's Hyperglaze database available on his website: http://falcon.tamucc.edu/lkatz/allglazes.txt More information about Louis Katz can be found on his website, http://www.louiskatz.net/ Louis Katz Notes: I am not a safety expert and any information contained in this file about safety should be ignored in favor of advice from experts. All of the materials in all glazes are potentially hazardous. All of these glaze recipes are given without any representation of accuracy or safety. They may work, they may not. They may be safe when fired or they may not. All of the materials used in them have hazards associated with them. You must be have sufficient training in the hazards before you use the the materials. You will have to determine the suitability and safety for your use. Do not assume that a lack of a warning about a material means that it is safe. Firing: Ox. or Red. Recipe: Percent Batch grolleg china 55.00 55.00 feldspar 25.00 25.00 flint 20.00 20.00 Totals: 100.00 % 100.00 gm Also add: bentonite 2.00 2.00 Comments: the Studio Potter December 1982 p. 35",
      "createdBy": "Glazy Admin",
      "source": "glazy.org",
      "url": "https://glazy.org/recipes/5444"
    },
    {
      "id": 5362,
      "code": "GLAZY-5362",
      "name": "Johnston's White Slip for Salt Glazing",
      "cone": "9 - 10",
      "surface": "",
      "transparency": "",
      "atmosphere": "Oxidation, Reduction, Salt & Soda",
      "subtype": "Slip & Engobe - Slip",
      "ingredients": [
        {
          "material": "Avery kaolin",
          "amount": 60.0
        },
        {
          "material": "Custer Feldspar (1989)",
          "amount": 21.3
        },
        {
          "material": "Silica",
          "amount": 16.4
        },
        {
          "material": "Bentonite",
          "amount": 2.3
        }
      ],
      "description": "This recipe was imported from Louis Katz's Hyperglaze database available on his website: http://falcon.tamucc.edu/lkatz/allglazes.txt More information about Louis Katz can be found on his website, http://www.louiskatz.net/ Louis Katz Notes: I am not a safety expert and any information contained in this file about safety should be ignored in favor of advice from experts. All of the materials in all glazes are potentially hazardous. All of these glaze recipes are given without any representation of accuracy or safety. They may work, they may not. They may be safe when fired or they may not. All of the materials used in them have hazards associated with them. You must be have sufficient training in the hazards before you use the the materials. You will have to determine the suitability and safety for your use. Do not assume that a lack of a warning about a material means that it is safe. Cone: 9 10 Color: white Firing: Ox. or Red. Recipe: Percent Batch Custer Feldspar 21.30 21.30 Avery Kaolin 60.00 60.00 Bentonite 2.30 2.30 Flint 16.40 16.40 Totals: 100.00 % 100.00 gm Comments: Apply to bisqueware CM ?",
      "createdBy": "Glazy Admin",
      "source": "glazy.org",
      "url": "https://glazy.org/recipes/5362"
    },
    {
      "id": 5363,
      "code": "GLAZY-5363",
      "name": "Johnston's White Trailing Glaze",
      "cone": "9 - 10",
      "surface": "",
      "transparency": "",
      "atmosphere": "Oxidation, Reduction",
      "subtype": "Slip & Engobe - Slip",
      "ingredients": [
        {
          "material": "Custer Feldspar (1989)",
          "amount": 78.94
        },
        {
          "material": "EP Kaolin",
          "amount": 10.53
        },
        {
          "material": "Talc",
          "amount": 10.53
        }
      ],
      "additionals": [
        {
          "material": "Tin Oxide",
          "amount": 0.53
        }
      ],
      "description": "This recipe was imported from Louis Katz's Hyperglaze database available on his website: http://falcon.tamucc.edu/lkatz/allglazes.txt More information about Louis Katz can be found on his website, http://www.louiskatz.net/ Louis Katz Notes: I am not a safety expert and any information contained in this file about safety should be ignored in favor of advice from experts. All of the materials in all glazes are potentially hazardous. All of these glaze recipes are given without any representation of accuracy or safety. They may work, they may not. They may be safe when fired or they may not. All of the materials used in them have hazards associated with them. You must be have sufficient training in the hazards before you use the the materials. You will have to determine the suitability and safety for your use. Do not assume that a lack of a warning about a material means that it is safe. Cone: 9 10 Color: white Firing: Ox. or Red. Recipe: Percent Batch Talc 10.53 10.53 Custer Feldspar 78.94 78.94 EPK 10.53 10.53 Totals: 100.00 % 100.00 gm Also add: Tin Oxide 0.53 0.53 Comments: To get black trailing glaze- replace tin oxide with 0.53% Mason Stain 6609 CM ?",
      "createdBy": "Glazy Admin",
      "source": "glazy.org",
      "url": "https://glazy.org/recipes/5363"
    },
    {
      "id": 28239,
      "code": "GLAZY-28239",
      "name": "John\u00b4s Amber",
      "cone": "5 1/2 - 6",
      "surface": "Semi-glossy",
      "transparency": "Semi-opaque",
      "atmosphere": "Oxidation",
      "subtype": "Glaze - Iron - Amber",
      "ingredients": [
        {
          "material": "Nepheline Syenite",
          "amount": 24.2
        },
        {
          "material": "Whiting",
          "amount": 23.2
        },
        {
          "material": "EP Kaolin",
          "amount": 20.1
        },
        {
          "material": "Silica",
          "amount": 18.2
        },
        {
          "material": "Ferro Frit 3134",
          "amount": 8.1
        },
        {
          "material": "Lithium Carbonate",
          "amount": 6.2
        }
      ],
      "additionals": [
        {
          "material": "Red Iron Oxide",
          "amount": 5.0
        },
        {
          "material": "Bentonite",
          "amount": 2.0
        }
      ],
      "description": "Taken from John Britt\u00b4s book \"The Complete Guide to Mid-Range Glazes: Glazing & Firing at Cones 4-7\" page 82. Use with a S.G. 145",
      "createdBy": "Sergio Barba",
      "source": "glazy.org",
      "url": "https://glazy.org/recipes/28239"
    },
    {
      "id": 159337,
      "code": "GLAZY-159337",
      "name": "John\u2019s #912 Aventurine (Goldstone)",
      "cone": "10 - 11",
      "surface": "",
      "transparency": "",
      "atmosphere": "Oxidation",
      "subtype": "Glaze - Crystalline - Aventurine",
      "ingredients": [
        {
          "material": "Ferro Frit 3110",
          "amount": 36.41
        },
        {
          "material": "Fusion Frit 644",
          "amount": 27.17
        },
        {
          "material": "Red Iron Oxide",
          "amount": 17.39
        },
        {
          "material": "Silica",
          "amount": 16.3
        },
        {
          "material": "Whiting",
          "amount": 2.73
        }
      ],
      "description": "A recipe of John Britt\u2019s found publicly on Instagram at the following link: https://www.instagram.com/p/CD4bvahpFvz/?utmmedium=copylink I haven\u2019t tested this glaze, just wanted to add it to the collection!",
      "createdBy": "Nick",
      "source": "glazy.org",
      "url": "https://glazy.org/recipes/159337"
    },
    {
      "id": 81225,
      "code": "GLAZY-81225",
      "name": "John\u2019s crystal matte",
      "cone": "6",
      "surface": "",
      "transparency": "",
      "atmosphere": "Oxidation",
      "subtype": "Glaze",
      "ingredients": [
        {
          "material": "Custer Feldspar",
          "amount": 34.4
        },
        {
          "material": "Amtalc-C98 Talc",
          "amount": 24.6
        },
        {
          "material": "Nepheline Syenite",
          "amount": 12.3
        },
        {
          "material": "Silica",
          "amount": 10.7
        },
        {
          "material": "Ferro Frit 3134",
          "amount": 9.9
        },
        {
          "material": "Whiting",
          "amount": 4.8
