Repository: MrSeldon/argilev2

File: data/glazes/glazy.json (part 152 of 315)
{
        },
        {
          "material": "Zinc Oxide",
          "amount": 3.3
        }
      ],
      "description": "From the book: The Complete guide to mid-range Glazes from John Britt. I used this glaze very often as a cover.",
      "createdBy": "Trees Wijnands",
      "source": "glazy.org",
      "url": "https://glazy.org/recipes/81225"
    },
    {
      "id": 5232,
      "code": "GLAZY-5232",
      "name": "Jokon Ash Glaze",
      "cone": "6",
      "surface": "Matte",
      "transparency": "",
      "atmosphere": "Oxidation, Reduction",
      "subtype": "Glaze - Ash",
      "ingredients": [
        {
          "material": "Wood ash",
          "amount": 55.0
        },
        {
          "material": "Barium Carbonate",
          "amount": 45.0
        }
      ],
      "additionals": [
        {
          "material": "Copper Carbonate",
          "amount": 3.0
        }
      ],
      "description": "This recipe was imported from Louis Katz's Hyperglaze database available on his website: http://falcon.tamucc.edu/lkatz/allglazes.txt More information about Louis Katz can be found on his website, http://www.louiskatz.net/ Louis Katz Notes: I am not a safety expert and any information contained in this file about safety should be ignored in favor of advice from experts. All of the materials in all glazes are potentially hazardous. All of these glaze recipes are given without any representation of accuracy or safety. They may work, they may not. They may be safe when fired or they may not. All of the materials used in them have hazards associated with them. You must be have sufficient training in the hazards before you use the the materials. You will have to determine the suitability and safety for your use. Do not assume that a lack of a warning about a material means that it is safe. Cone: 6 Color: dark green Surface texture: runny matt Firing: Ox. or Red. Recipe: Percent Batch Barium Carbonate 45.00 45.00 Washed Wood Ash 55.00 55.00 Totals: 100.00 % 100.00 gm Also add: Copper Carbonate 3.00 3.00 Comments: runny matt CM 03-92 p.84",
      "createdBy": "Glazy Admin",
      "source": "glazy.org",
      "url": "https://glazy.org/recipes/5232"
    },
    {
      "id": 21371,
      "code": "GLAZY-21371",
      "name": "Jose Altered Crystalline Recipe",
      "cone": "6",
      "surface": "Glossy",
      "transparency": "",
      "atmosphere": "Oxidation",
      "subtype": "Glaze - Crystalline",
      "ingredients": [
        {
          "material": "Ferro Frit 3110",
          "amount": 48.5
        },
        {
          "material": "Zinc Oxide",
          "amount": 23.0
        },
        {
          "material": "Silica",
          "amount": 18.0
        },
        {
          "material": "Titanium Dioxide",
          "amount": 6.0
        },
        {
          "material": "Spodumene",
          "amount": 1.5
        }
      ],
      "additionals": [
        {
          "material": "Red Iron Oxide",
          "amount": 3.0
        }
      ],
      "description": "An interesting yellow/gold-ish glaze based off of one of Joses glazes. I don't much care for the background color, but the crystals are nice and grew well and full.",
      "createdBy": "Zach Moore",
      "source": "glazy.org",
      "url": "https://glazy.org/recipes/21371"
    },
    {
      "id": 21372,
      "code": "GLAZY-21372",
      "name": "Jose Galaxy Altered",
      "cone": "6",
      "surface": "Glossy",
      "transparency": "",
      "atmosphere": "Oxidation",
      "subtype": "Glaze - Crystalline",
      "ingredients": [
        {
          "material": "Ferro Frit 3110",
          "amount": 39.0
        },
        {
          "material": "Silica",
          "amount": 24.0
        },
        {
          "material": "Zinc Oxide",
          "amount": 24.0
        },
        {
          "material": "Soda Ash",
          "amount": 10.0
        },
        {
          "material": "Bentonite",
          "amount": 1.0
        },
        {
          "material": "Lithium Carbonate",
          "amount": 1.0
        },
        {
          "material": "Titanium Dioxide",
          "amount": 1.0
        }
      ],
      "additionals": [
        {
          "material": "Copper Carbonate",
          "amount": 4.5
        },
        {
          "material": "Manganese Dioxide",
          "amount": 2.0
        }
      ],
      "description": "An interesting green glaze based off of Joses Galaxy crystalline glaze. I didn't have access to Frit 644, so I tried adding soda ash. Crystals grew really well in size and shape.",
      "createdBy": "Zach Moore",
      "source": "glazy.org",
      "url": "https://glazy.org/recipes/21372"
    },
    {
      "id": 2881,
      "code": "GLAZY-2881",
      "name": "Joseph Grebanier Synthetic Common Ash",
      "cone": "6 - 12",
      "surface": "Glossy",
      "transparency": "Translucent",
      "atmosphere": "",
      "subtype": "Glaze - Ash - Synthetic/Fake",
      "ingredients": [
        {
          "material": "Whiting",
          "amount": 36.0
        },
        {
          "material": "Buckingham feldspar",
          "amount": 25.0
        },
        {
          "material": "Kaolin",
          "amount": 10.0
        },
        {
          "material": "Silica",
          "amount": 10.0
        },
        {
          "material": "Magnesium carbonate",
          "amount": 7.0
        },
        {
          "material": "Bone Ash",
          "amount": 5.0
        },
        {
          "material": "Soda Ash",
          "amount": 4.0
        },
        {
          "material": "Red Iron Oxide",
          "amount": 3.0
        },
        {
          "material": "Manganese Dioxide",
          "amount": 1.0
        }
      ],
      "description": "In chapter 13 of Chinese Stoneware Glazes, Synthetic Wood Ash, Joseph Grebanier compares various wood ash analyses and questions the accuracy of Onishi\u2019s synthetic ash formula. Using Herbert Sanders\u2019 ash analyses in The World of Japanese Ceramics, Grebanier creates the following recipe.",
      "createdBy": "Derek Au",
      "source": "glazy.org",
      "url": "https://glazy.org/recipes/2881"
    },
    {
      "id": 2882,
      "code": "GLAZY-2882",
      "name": "Joseph Grebanier Synthetic Pine Ash",
      "cone": "6 - 12",
      "surface": "Glossy",
      "transparency": "Transparent",
      "atmosphere": "",
      "subtype": "Glaze - Ash - Synthetic/Fake",
      "ingredients": [
        {
          "material": "Whiting",
          "amount": 44.4
        },
        {
          "material": "Potash Feldspar (Zheng Yi SK7)",
          "amount": 36.2
        },
        {
          "material": "Magnesium carbonate",
          "amount": 6.4
        },
        {
          "material": "Soda Ash",
          "amount": 4.4
        },
        {
          "material": "Bone Ash",
          "amount": 4.1
        },
        {
          "material": "Manganese Dioxide",
          "amount": 2.3
        },
        {
          "material": "Red Iron Oxide",
          "amount": 2.3
        }
      ],
      "description": "In chapter 13 of Chinese Stoneware Glazes, Synthetic Wood Ash, Joseph Grebanier compares various wood ash analyses and questions the accuracy of Onishi\u2019s synthetic ash formula. Using Herbert Sanders\u2019 ash analyses in The World of Japanese Ceramics, Grebanier creates the following recipe.",
      "createdBy": "Derek Au",
      "source": "glazy.org",
      "url": "https://glazy.org/recipes/2882"
    },
    {
      "id": 32879,
      "code": "GLAZY-32879",
      "name": "JP BlueStone",
      "cone": "5 - 6",
      "surface": "Glossy",
      "transparency": "Opaque",
      "atmosphere": "Oxidation",
      "subtype": "Glaze",
      "ingredients": [
        {
          "material": "Silica",
          "amount": 27.0
        },
        {
          "material": "Minspar 200",
          "amount": 23.0
        },
        {
          "material": "EP Kaolin",
          "amount": 15.0
        },
        {
          "material": "Dolomite",
          "amount": 12.0
        },
        {
          "material": "Ferro Frit 3195",
          "amount": 11.0
        },
        {
          "material": "Soda Ash",
          "amount": 8.0
        },
        {
          "material": "Titanium Dioxide",
          "amount": 4.0
        }
      ],
      "additionals": [
        {
          "material": "Bentonite",
          "amount": 2.0
        },
        {
          "material": "Red Iron Oxide",
          "amount": 2.0
        },
        {
          "material": "Rutile",
          "amount": 2.0
        },
        {
          "material": "Cobalt Oxide",
          "amount": 1.0
        }
      ],
      "description": "An attempt to replicate an Astor #23 base with a dark blue color. I think this variation came out better than the Original version, might need a reduction of the Titanium Dioxide to reduce the white. Fantastic texture!!! Feels a bit like Cast Iron.",
      "createdBy": "John Patrick Cory",
      "source": "glazy.org",
      "url": "https://glazy.org/recipes/32879"
    },
    {
      "id": 32867,
      "code": "GLAZY-32867",
      "name": "JP Jen's Juicy Fruit Variation Base + colorant run",
      "cone": "6 - 10",
      "surface": "Semi-glossy",
      "transparency": "Translucent",
      "atmosphere": "Oxidation, Reduction",
      "subtype": "Glaze - Clear",
      "ingredients": [
        {
          "material": "Nepheline Syenite",
          "amount": 49.0
        },
        {
          "material": "Silica",
          "amount": 12.0
        },
        {
          "material": "Whiting",
          "amount": 11.0
        },
        {
          "material": "EP Kaolin",
          "amount": 10.0
        },
        {
          "material": "Ferro Frit 3134",
          "amount": 9.0
        },
        {
          "material": "Spodumene",
          "amount": 9.0
        }
      ],
      "additionals": [
        {
          "material": "Soda Ash",
          "amount": 10.0
        },
        {
          "material": "Titanium Dioxide",
          "amount": 3.0
        }
      ],
      "description": "0. control sample 1. + 1 tin 2. + 1 tin, 3 rutile 3. + 3 rutile 4. + 3 rutile, 1 cobalt carb 5. + 3 rutile, 1 copper carb 6. + 2 cobalt carb 7. + 2 copper carb 8. + 2 manganese carb (not dio) 9. + 2 manganese carb, 2 rutile 10. + 2 RIO 11. + 2 RIO, 1 chrome ox, 1 cobalt ox 12. + 2 RIO, 1 chrome ox 13. + 2 RIO, 1 cobalt carb 14. + .5 chrome 15. + 2 nickel carb 16. +5 purple inclusion stain",
      "createdBy": "Ginger",
      "source": "glazy.org",
      "url": "https://glazy.org/recipes/32867"
    },
    {
      "id": 37333,
      "code": "GLAZY-37333",
      "name": "JP RustyWash",
      "cone": "5 - 6",
      "surface": "Semi-glossy",
      "transparency": "Semi-opaque",
      "atmosphere": "Oxidation",
      "subtype": "Glaze - Iron",
      "ingredients": [
        {
          "material": "Ferro Frit 3124",
          "amount": 18.0
        },
        {
          "material": "Silica",
          "amount": 16.0
        },
        {
          "material": "Custer Feldspar",
          "amount": 10.0
        },
        {
          "material": "Dolomite",
          "amount": 10.0
        },
        {
          "material": "Kentucky OM #4 Ball Clay",
          "amount": 10.0
        },
        {
          "material": "Spodumene",
          "amount": 10.0
        },
        {
          "material": "Ferro Frit 3134",
          "amount": 6.0
        },
        {
          "material": "Red Iron Oxide",
          "amount": 4.0
        },
        {
          "material": "Tin Oxide",
          "amount": 4.0
        },
        {
          "material": "Whiting",
          "amount": 4.0
        },
        {
          "material": "Bentonite",
          "amount": 2.0
        },
        {
          "material": "EP Kaolin",
          "amount": 2.0
        },
        {
          "material": "Zinc Oxide",
          "amount": 2.0
        },
        {
          "material": "Epsom salts",
          "amount": 1.0
        },
        {
          "material": "Rutile",
          "amount": 1.0
        }
      ],
      "description": "",
      "createdBy": "John Patrick Cory",
      "source": "glazy.org",
      "url": "https://glazy.org/recipes/37333"
    },
    {
      "id": 53721,
      "code": "GLAZY-53721",
      "name": "JP RustyWash (Copy)",
      "cone": "5 - 6",
      "surface": "Semi-glossy",
      "transparency": "Semi-opaque",
      "atmosphere": "Oxidation",
      "subtype": "Glaze - Iron",
      "ingredients": [
        {
          "material": "Ferro Frit 3124",
          "amount": 18.0
        },
        {
          "material": "Silica",
          "amount": 16.0
        },
        {
          "material": "Custer Feldspar",
          "amount": 10.0
        },
        {
          "material": "Dolomite",
          "amount": 10.0
        },
        {
          "material": "Kentucky OM #4 Ball Clay",
          "amount": 10.0
        },
        {
          "material": "Spodumene",
          "amount": 10.0
        },
        {
          "material": "Ferro Frit 3134",
          "amount": 6.0
        },
        {
          "material": "Red Iron Oxide",
          "amount": 4.0
        },
        {
          "material": "Tin Oxide",
          "amount": 4.0
        },
        {
          "material": "Whiting",
          "amount": 4.0
        },
        {
          "material": "Bentonite",
          "amount": 2.0
        },
        {
          "material": "EP Kaolin",
          "amount": 2.0
        },
        {
          "material": "Zinc Oxide",
          "amount": 2.0
        },
        {
          "material": "Epsom salts",
          "amount": 1.0
        },
        {
          "material": "Rutile",
          "amount": 1.0
        }
      ],
      "description": "",
      "createdBy": "MaryBerry",
      "source": "glazy.org",
      "url": "https://glazy.org/recipes/53721"
    },
    {
      "id": 4210,
      "code": "GLAZY-4210",
      "name": "JP's #1188",
      "cone": "10",
      "surface": "",
      "transparency": "",
      "atmosphere": "Reduction",
      "subtype": "Glaze - Shino",
      "ingredients": [
        {
          "material": "Nepheline Syenite",
          "amount": 47.37
        },
        {
          "material": "Kentucky OM #4 Ball Clay",
          "amount": 17.26
        },
        {
          "material": "Spodumene",
          "amount": 16.0
        },
        {
          "material": "Custer Feldspar",
          "amount": 15.16
        },
        {
          "material": "Soda Ash",
          "amount": 4.21
        }
      ],
      "description": "From Steve Davis Website & Blog: http://kazegama.com/ Website: http://kazegamas.com/ Shinos 3: http://kazegamas.com/shinos3.htm There are 72 shinos shown on 4 web pages. They are organized from left to right with 3 tiles of the same glaze shown on 3 different clay bodies. They are Aardvark Clay's Nara Porcelain, Long Beach, and Black Mountain. Every shino was glazed with a doulble dip, waxed with a simple \"S\" pattern, and left to dry for 2 weeks to grow sulfates on the surface. The \"S\" pattern has no sulfate build up. A medium reduction was started at cone 012 through cone 2. From there the kiln was fired in neutral to cone 10.",
      "createdBy": "Steve Davis",
      "source": "glazy.org",
      "url": "https://glazy.org/recipes/4210"
    },
    {
      "id": 149163,
      "code": "GLAZY-149163",
      "name": "JS2 (1)",
      "cone": "8",
      "surface": "Glossy",
      "transparency": "Transparent",
      "atmosphere": "Oxidation",
      "subtype": "Glaze",
      "ingredients": [
        {
          "material": "Silica",
          "amount": 22.8
        },
        {
          "material": "0931_Feldspato K Minasolo",
          "amount": 19.4
        },
        {
          "material": "Ferro Frit 3134",
          "amount": 17.9
        },
        {
          "material": "Talc",
          "amount": 10.8
        },
        {
          "material": "Kaolin",
          "amount": 10.2
        },
        {
          "material": "0910_Argila S\u00e3o Sim\u00e3o",
          "amount": 10.0
        },
        {
          "material": "0933_C\u00e1lcio Extra Leve",
          "amount": 8.9
        }
      ],
      "additionals": [
        {
          "material": "Bentonite",
          "amount": 1.0
        },
        {
          "material": "Tin Oxide",
          "amount": 1.0
        },
        {
          "material": "Red Iron Oxide",
          "amount": 0.8
        }
      ],
      "description": "Nome: John Satin 2. Fogo m\u00e9dio - Britt - p\u00e1gina 79. Foto p\u00e1g. 72. 80% \u00e1gua + 20% CMC pronto.",
      "createdBy": "Marize Mello",
      "source": "glazy.org",
      "url": "https://glazy.org/recipes/149163"
    },
    {
      "id": 253385,
      "code": "GLAZY-253385",
      "name": "JS2 (1) - Base - com espodum\u00eanio",
      "cone": "8",
      "surface": "Glossy",
      "transparency": "Transparent",
      "atmosphere": "Oxidation",
      "subtype": "Glaze",
      "ingredients": [
        {
          "material": "Silica",
          "amount": 25.9
        },
        {
          "material": "Kaolin",
          "amount": 18.3
        },
        {
          "material": "Ferro Frit 3134",
          "amount": 18.2
        },
        {
          "material": "0937_ Espodum\u00eanio AB",
          "amount": 16.3
        },
        {
          "material": "Talc",
          "amount": 11.0
        },
        {
          "material": "Wollastonite",
          "amount": 10.3
        }
      ],
      "additionals": [
        {
          "material": "Bentonite",
          "amount": 2.0
        }
      ],
      "description": "John Satin 2. Fogo m\u00e9dio - Britt - p\u00e1gina 79. Foto p\u00e1g. 72 - Alterado. 70% \u00e1gua + 30% CMC pronto.",
      "createdBy": "Marize Mello",
      "source": "glazy.org",
      "url": "https://glazy.org/recipes/253385"
    },
    {
      "id": 182602,
      "code": "GLAZY-182602",
      "name": "JS2 (1) - Verde",
      "cone": "8",
      "surface": "Glossy",
      "transparency": "",
      "atmosphere": "Oxidation",
      "subtype": "Glaze",
      "ingredients": [
        {
          "material": "Silica",
          "amount": 22.8
        },
        {
          "material": "0931_Feldspato K Minasolo",
          "amount": 19.4
        },
        {
          "material": "Ferro Frit 3134",
          "amount": 17.9
        },
        {
          "material": "Talc",
          "amount": 10.8
        },
        {
          "material": "Kaolin",
          "amount": 10.2
        },
        {
          "material": "0910_Argila S\u00e3o Sim\u00e3o",
          "amount": 10.0
        },
        {
          "material": "0933_C\u00e1lcio Extra Leve",
          "amount": 8.9
        }
      ],
      "additionals": [
        {
          "material": "Copper Carbonate",
          "amount": 5.0
        },
        {
          "material": "Zircopax",
          "amount": 5.0
        },
        {
          "material": "Bentonite",
          "amount": 1.0
        },
        {
          "material": "Tin Oxide",
          "amount": 1.0
        },
        {
          "material": "Red Iron Oxide",
          "amount": 0.8
        }
      ],
      "description": "Nome: John Satin 2. Fogo m\u00e9dio - Britt - p\u00e1gina 79. Foto p\u00e1g. 72. 80% \u00e1gua + 20% CMC pronto.",
      "createdBy": "Marize Mello",
      "source": "glazy.org",
      "url": "https://glazy.org/recipes/182602"
    },
    {
      "id": 241988,
      "code": "GLAZY-241988",
      "name": "JS2 - Verde 1",
      "cone": "8",
      "surface": "Glossy",
      "transparency": "",
      "atmosphere": "Oxidation",
      "subtype": "Glaze",
      "ingredients": [
        {
          "material": "Silica",
          "amount": 22.8
        },
        {
          "material": "0931_Feldspato K Minasolo",
          "amount": 19.4
        },
        {
          "material": "Ferro Frit 3134",
          "amount": 17.9
        },
        {
          "material": "Talc",
          "amount": 10.8
        },
        {
          "material": "Kaolin",
          "amount": 10.2
        },
        {
          "material": "0910_Argila S\u00e3o Sim\u00e3o",
          "amount": 10.0
        },
        {
          "material": "0933_C\u00e1lcio Extra Leve",
          "amount": 8.9
        }
      ],
      "additionals": [
        {
          "material": "Zircopax",
          "amount": 5.0
        },
        {
          "material": "Copper Carbonate",
          "amount": 4.0
        },
        {
          "material": "Bentonite",
          "amount": 1.0
        },
        {
          "material": "Tin Oxide",
          "amount": 1.0
        },
        {
          "material": "Red Iron Oxide",
          "amount": 0.8
        }
      ],
      "description": "Nome: John Satin 2. Fogo m\u00e9dio - Britt - p\u00e1gina 79. Foto p\u00e1g. 72. 80% \u00e1gua + 20% CMC pronto.",
      "createdBy": "Marize Mello",
      "source": "glazy.org",
      "url": "https://glazy.org/recipes/241988"
    },
    {
      "id": 20135,
      "code": "GLAZY-20135",
      "name": "JSM (Frit 3195)",
      "cone": "6",
      "surface": "Semi-matte",
      "transparency": "Opaque",
      "atmosphere": "Oxidation",
      "subtype": "Glaze",
      "ingredients": [
        {
          "material": "Nepheline Syenite",
          "amount": 28.79
        },
        {
          "material": "Kaolin",
          "amount": 18.63
        },
        {
          "material": "Dolomite",
          "amount": 14.9
        },
        {
          "material": "Ferro Frit 3195",
          "amount": 14.39
        },
        {
          "material": "Silica",
          "amount": 12.7
        },
        {
          "material": "Gillespie Borate",
          "amount": 7.62
        },
        {
          "material": "Whiting",
          "amount": 2.96
        }
      ],
      "additionals": [
        {
          "material": "Tin Oxide",
          "amount": 4.0
        },
        {
          "material": "Yellow Ochre",
          "amount": 2.0
        },
        {
          "material": "Bentonite",
          "amount": 1.69
        },
        {
          "material": "Red Iron Oxide",
          "amount": 0.5
        }
      ],
      "description": "From Jon Britt\u2019s mid fire glazes pg 128 with Frit 3195 and increased clay and flint to decrease crazing..",
      "createdBy": "Jeff Szarzi",
      "source": "glazy.org",
      "url": "https://glazy.org/recipes/20135"
    },
    {
      "id": 20261,
      "code": "GLAZY-20261",
      "name": "JSM (Frit 3195) II",
      "cone": "6 - 7",
      "surface": "Semi-matte",
      "transparency": "Opaque",
      "atmosphere": "Oxidation",
      "subtype": "Glaze - White, Off-White",
      "ingredients": [
        {
          "material": "Nepheline Syenite",
          "amount": 28.76
        },
        {
          "material": "Kaolin",
          "amount": 20.86
        },
        {
          "material": "Dolomite",
          "amount": 14.8
        },
        {
          "material": "Ferro Frit 3195",
          "amount": 14.3
        },
        {
          "material": "Silica",
          "amount": 10.93
        },
        {
          "material": "Gillespie Borate",
          "amount": 7.59
        },
        {
          "material": "Whiting",
          "amount": 2.94
        }
      ],
      "additionals": [
        {
          "material": "Zircopax",
          "amount": 10.0
        },
        {
          "material": "Cobalt Carbonate",
          "amount": 4.0
        },
        {
          "material": "Bentonite",
          "amount": 1.69
        }
      ],
      "description": "From Jon Britt\u2019s mid fire glazes pg 128 with Frit 3195 and increased clay and flint to decrease crazing and retain semi-matte",
      "createdBy": "Jeff Szarzi",
      "source": "glazy.org",
      "url": "https://glazy.org/recipes/20261"
    },
    {
      "id": 150381,
      "code": "GLAZY-150381",
      "name": "Juice Orange ps002 (z75k13)",
      "cone": "6 - 8",
      "surface": "",
      "transparency": "Opaque",
      "atmosphere": "Oxidation, Salt & Soda",
      "subtype": "Glaze - Iron",
      "ingredients": [
        {
          "material": "Z75K13 Feldspar",
          "amount": 45.0
        },
        {
          "material": "Silica",
          "amount": 18.0
        },
        {
          "material": "Whiting",
          "amount": 14.0
        },
        {
          "material": "Kaolin",
          "amount": 10.0
        },
        {
          "material": "Zinc Oxide",
          "amount": 10.0
        },
        {
          "material": "Soda Ash",
          "amount": 3.0
        }
      ],
      "additionals": [
        {
          "material": "Red Iron Oxide",
          "amount": 1.8
        },
        {
          "material": "Chrome Oxide",
          "amount": 0.2
        }
      ],
      "description": "",
      "createdBy": "Petr \u0160lezar",
      "source": "glazy.org",
      "url": "https://glazy.org/recipes/150381"
    },
    {
      "id": 190543,
      "code": "GLAZY-190543",
      "name": "Juicy Fruit (Cu)",
      "cone": "6",
      "surface": "Stony Matte",
      "transparency": "Opaque",
      "atmosphere": "Oxidation",
      "subtype": "Glaze - Green - Copper",
      "ingredients": [],
      "additionals": [
        {
          "material": "Nepheline Syenite",
          "amount": 44.5
        },
        {
          "material": "Silica",
          "amount": 10.5
        },
        {
          "material": "Whiting",
          "amount": 10.0
        },
        {
          "material": "EP Kaolin",
          "amount": 9.1
        },
        {
          "material": "Soda Ash",
          "amount": 9.0
        },
        {
          "material": "Ferro Frit 3124",
          "amount": 8.2
        },
        {
          "material": "Lithium Carbonate",
          "amount": 8.2
        },
        {
          "material": "Titanium Dioxide",
          "amount": 8.0
        },
        {
          "material": "Copper Carbonate",
          "amount": 4.0
        },
        {
          "material": "Bentonite",
          "amount": 2.0
        }
      ],
      "description": "Taken from John Britt's Mid Range Glazes pg. 177 Complex surface transparency and texture. Sometimes glossy and bright green with some transparency and/or translucency, other times stony matte black. Sometimes tiny glassy silver crystals. Trouble with broken bubbles, pinholes/pitting, not smoothing out.",
      "createdBy": "Austin Geithner",
      "source": "glazy.org",
      "url": "https://glazy.org/recipes/190543"
    },
    {
      "id": 7976,
      "code": "GLAZY-7976",
      "name": "Juicy Turquoise",
      "cone": "6",
      "surface": "Glossy",
      "transparency": "Semi-opaque",
      "atmosphere": "Oxidation",
      "subtype": "Glaze - Turquoise",
      "ingredients": [
        {
          "material": "Cornwall Stone",
          "amount": 41.0
        },
        {
          "material": "Silica",
          "amount": 16.5
        },
        {
          "material": "Strontium Carbonate",
          "amount": 12.5
        },
        {
          "material": "Kentucky OM #4 Ball Clay",
          "amount": 10.0
        },
        {
          "material": "Whiting",
          "amount": 10.0
        },
        {
          "material": "EP Kaolin",
          "amount": 5.0
        },
        {
          "material": "Lithium Carbonate",
          "amount": 5.0
        }
      ],
      "additionals": [
        {
          "material": "Tin Oxide",
          "amount": 4.5
        },
        {
          "material": "Black Copper Oxide",
          "amount": 2.5
        },
        {
          "material": "Bentonite",
          "amount": 2.0
        }
      ],
      "description": "https://mightymudmixer.com/shop/juicy-turquoise/ This mixture is a bright vibrant glaze and mostly opaque.",
      "createdBy": "Mighty Mud Mixer",
      "source": "glazy.org",
      "url": "https://glazy.org/recipes/7976"
    },
    {
      "id": 10156,
      "code": "GLAZY-10156",
      "name": "Juicy Turquoise",
      "cone": "6",
      "surface": "Glossy",
      "transparency": "Translucent",
      "atmosphere": "Oxidation",
      "subtype": "Glaze - Turquoise",
      "ingredients": [
        {
          "material": "Cornwall Stone",
          "amount": 41.0
        },
        {
          "material": "Silica",
          "amount": 16.5
        },
        {
          "material": "Strontium Carbonate",
          "amount": 12.5
        },
        {
          "material": "Whiting",
          "amount": 10.0
        },
        {
          "material": "EP Kaolin",
          "amount": 5.0
        },
        {
          "material": "Lithium Carbonate",
          "amount": 5.0
        },
        {
          "material": "Tin Oxide",
          "amount": 4.5
        },
        {
          "material": "Black Copper Oxide",
          "amount": 2.5
        },
        {
          "material": "Bentonite",
          "amount": 2.0
        }
      ],
      "description": "I found the recipe years ago on Barbara Hanselman's site where it was said to be from Linda Pahl. Playing with the amount of CuO also makes nice shade variations.",
      "createdBy": "Adelheid Freyre",
      "source": "glazy.org",
      "url": "https://glazy.org/recipes/10156"
    },
    {
      "id": 38147,
      "code": "GLAZY-38147",
      "name": "Juicy Turquoise",
      "cone": "6",
      "surface": "Glossy",
      "transparency": "Semi-opaque",
      "atmosphere": "Oxidation",
      "subtype": "Glaze - Turquoise",
      "ingredients": [
        {
          "material": "Cornwall Stone",
          "amount": 41.0
        },
        {
          "material": "Silica",
          "amount": 16.5
        },
        {
          "material": "Strontium Carbonate",
          "amount": 12.5
        },
        {
          "material": "Ball Clay",
          "amount": 10.0
        },
        {
          "material": "Whiting",
          "amount": 10.0
        },
        {
          "material": "Kaolin",
          "amount": 5.0
        },
        {
          "material": "Lithium Carbonate",
          "amount": 5.0
        }
      ],
      "additionals": [
        {
          "material": "Tin Oxide",
          "amount": 4.5
        },
        {
          "material": "Copper Carbonate",
          "amount": 2.5
        }
      ],
      "description": "",
      "createdBy": "Alisa Liskin Clausen",
      "source": "glazy.org",
      "url": "https://glazy.org/recipes/38147"
    },
    {
      "id": 132137,
      "code": "GLAZY-132137",
      "name": "Juicy Turquoise",
      "cone": "5 - 7",
      "surface": "Glossy",
      "transparency": "Semi-opaque",
      "atmosphere": "Neutral, Oxidation",
      "subtype": "Glaze - Turquoise",
      "ingredients": [
        {
          "material": "Cornwall Stone",
          "amount": 41.0
        },
        {
          "material": "Silica",
          "amount": 16.5
        },
        {
          "material": "Strontium Carbonate",
          "amount": 12.5
        },
        {
          "material": "Ball Clay",
          "amount": 10.0
        },
        {
          "material": "Whiting",
          "amount": 10.0
        },
        {
          "material": "EP Kaolin",
          "amount": 5.0
        },
        {
          "material": "Lithium Carbonate",
          "amount": 5.0
        }
      ],
      "additionals": [
        {
          "material": "Tin Oxide",
          "amount": 4.5
        },
        {
          "material": "Black Copper Oxide",
          "amount": 2.5
        }
      ],
      "description": "",
      "createdBy": "HP Bloomer IV",
      "source": "glazy.org",
      "url": "https://glazy.org/recipes/132137"
    },
    {
      "id": 5364,
      "code": "GLAZY-5364",
      "name": "Julie's Green Glaze",
      "cone": "9",
      "surface": "",
      "transparency": "",
      "atmosphere": "Oxidation, Reduction",
      "subtype": "Glaze - Green - Copper",
      "ingredients": [
        {
          "material": "Silica",
          "amount": 30.0
        },
        {
          "material": "Custer Feldspar (1989)",
          "amount": 30.0
        },
        {
          "material": "Kentucky OM #4 Ball Clay",
          "amount": 20.0
        },
        {
          "material": "Whiting",
          "amount": 20.0
        }
      ],
      "additionals": [
        {
          "material": "Copper Carbonate",
          "amount": 5.5
        },
        {
          "material": "Rutile",
          "amount": 0.5
        }
      ],
      "description": "This recipe was imported from Louis Katz's Hyperglaze database available on his website: http://falcon.tamucc.edu/lkatz/allglazes.txt More information about Louis Katz can be found on his website, http://www.louiskatz.net/ Louis Katz Notes: I am not a safety expert and any information contained in this file about safety should be ignored in favor of advice from experts. All of the materials in all glazes are potentially hazardous. All of these glaze recipes are given without any representation of accuracy or safety. They may work, they may not. They may be safe when fired or they may not. All of the materials used in them have hazards associated with them. You must be have sufficient training in the hazards before you use the the materials. You will have to determine the suitability and safety for your use. Do not assume that a lack of a warning about a material means that it is safe. Cone: 9 Color: green Surface texture: ? Firing: Ox. or Red. Recipe: Percent Batch Whiting 20.00 60.0 Custer Feldspar 30.00 90.0 OM4 20.00 60.0 Flint 30.00 90.0 Totals: 100.00 % 300.0 gm Also add: Copper Carbonate 5.50 16.5 Rutile 0.50 1.5 Comments: CM 03-95 p.56",
      "createdBy": "Glazy Admin",
      "source": "glazy.org",
      "url": "https://glazy.org/recipes/5364"
    },
    {
      "id": 16664,
      "code": "GLAZY-16664",
      "name": "Jun (Chun) Variation",
      "cone": "10 - 11",
      "surface": "Semi-glossy",
      "transparency": "Translucent",
      "atmosphere": "Reduction",
      "subtype": "Glaze - Iron - Celadon - Chun",
      "ingredients": [
        {
          "material": "Custer Feldspar",
          "amount": 41.33
        },
        {
          "material": "Silica",
          "amount": 28.53
        },
        {
          "material": "Whiting",
          "amount": 12.48
        },
        {
          "material": "Dolomite",
          "amount": 8.71
        },
        {
          "material": "Grolleg Kaolin",
          "amount": 5.45
        },
        {
          "material": "Bone Ash",
          "amount": 2.0
        },
        {
          "material": "Red Iron Oxide",
          "amount": 1.5
        }
      ],
      "description": "Originally inspired by Nigel Wood's Jun recipe in his excellent book, Chinese Glazes: https://glazy.org/recipes/2927 This version has similar Si:Al ratio but lower R2O, Si & Al. It is the closest I have come to \"authentic\" Jun glaze without initial signs of crazing on this dark clay body.",
      "createdBy": "Derek Au",
      "source": "glazy.org",
      "url": "https://glazy.org/recipes/16664"
    },
    {
      "id": 3586,
      "code": "GLAZY-3586",
      "name": "Jun 2",
      "cone": "6 - 7",
      "surface": "Glossy",
      "transparency": "Translucent",
      "atmosphere": "Oxidation",
      "subtype": "Glaze - Iron - Celadon - Chun",
      "ingredients": [
        {
          "material": "FFF Feldspar",
          "amount": 76.2
        },
        {
          "material": "Silica",
          "amount": 9.0
        },
        {
          "material": "Dolomite",
          "amount": 4.8
        },
        {
          "material": "Titanium Dioxide",
          "amount": 4.6
        },
        {
          "material": "Zinc Oxide",
          "amount": 3.0
        },
        {
          "material": "Lithium Carbonate",
          "amount": 2.7
        }
      ],
      "description": "Can be applied in varying thicknesses. will pick up iron from the clay and change color from transparent to pale blue",
      "createdBy": "Ruth Gillett",
      "source": "glazy.org",
      "url": "https://glazy.org/recipes/3586"
    },
    {
      "id": 10770,
      "code": "GLAZY-10770",
      "name": "Jun Base 2",
      "cone": "6 - 10",
      "surface": "Glossy",
      "transparency": "",
      "atmosphere": "Reduction",
      "subtype": "Glaze",
      "ingredients": [
        {
          "material": "Kona F-4 feldspar",
          "amount": 76.2
        },
        {
          "material": "Silica",
          "amount": 8.7
        },
        {
          "material": "Dolomite",
          "amount": 4.8
        },
        {
          "material": "Titanium Dioxide",
          "amount": 4.6
        },
        {
          "material": "Zinc Oxide",
          "amount": 3.0
        },
        {
          "material": "Lithium Carbonate",
          "amount": 2.7
        }
      ],
      "additionals": [
        {
          "material": "Bentonite",
          "amount": 2.0
        }
      ],
      "description": "This glaze is from Michael Bailey's book Glazes Cone 6. Using American ingredients and firing it to cone 10 reduction produced a very pleasant surprise.",
      "createdBy": "Ken Potter",
      "source": "glazy.org",
      "url": "https://glazy.org/recipes/10770"
    },
    {
      "id": 34722,
      "code": "GLAZY-34722",
      "name": "Jun Glaze",
      "cone": "10 - 13",
      "surface": "",
      "transparency": "",
      "atmosphere": "Reduction",
      "subtype": "Glaze - Iron - Celadon - Chun",
      "ingredients": [
        {
          "material": "Potash Feldspar",
          "amount": 40.09
        },
        {
          "material": "Silica",
          "amount": 34.0
        },
        {
          "material": "Whiting",
          "amount": 15.32
        },
        {
          "material": "Dolomite",
          "amount": 3.83
        },
        {
          "material": "Grolleg Kaolin",
          "amount": 3.83
        },
        {
          "material": "Red Iron Oxide",
          "amount": 1.67
        },
        {
          "material": "Bentonite",
          "amount": 0.63
        },
        {
          "material": "Bone Ash",
          "amount": 0.63
        }
      ],
      "description": "From \"My Work, My Way: Fifty Years in the Studio\" by Harlan House, 2019. https://www.harlanhouse.com/ https://www.harlanhouse.com/wp-content/uploads/2019/04/2019%20HHBK-FINAL.pdf See website technical for more: https://www.harlanhouse.com/blue-celadon-glaze/ Be careful to grind the bone ash and screen it, as it tends to lump in storage. Even ball milling it is a good idea if you have one.",
      "createdBy": "Glazy Admin",
      "source": "glazy.org",
      "url": "https://glazy.org/recipes/34722"
    },
    {
      "id": 88786,
      "code": "GLAZY-88786",
      "name": "Jun glaze",
      "cone": "11 - 12",
      "surface": "Glossy",
      "transparency": "Translucent",
      "atmosphere": "Reduction",
      "subtype": "Glaze - Iron - Celadon - Chun",
      "ingredients": [
        {
          "material": "Soda Feldspar",
          "amount": 60.0
        },
        {
          "material": "Silica",
          "amount": 21.0
        },
        {
          "material": "Whiting",
          "amount": 15.0
        },
        {
          "material": "Kaolin",
          "amount": 2.0
        },
        {
          "material": "Talc",
          "amount": 2.0
        }
      ],
      "additionals": [
        {
          "material": "Bone Ash",
          "amount": 4.0
        },
        {
          "material": "Red Iron Oxide",
          "amount": 2.0
        }
      ],
