Repository: MrSeldon/argilev2

File: data/glazes/glazy.json (part 153 of 315)
{
      "description": "Recipe used in \"Effects of microstructure on the sky-green color in imitating ancient Jun glazes\" Jianfeng ZHU,3 Pei SHI,33 Fen WANG, Longlong DONG and Ting ZHAO School of Materials Science and Engineering, Shaanxi University of Science & Technology, Xi\u2019an 710021, China > The sky-green glaze of ancient Jun ware was successfully imitated with the addition of 4 wt % calcium phosphate for introducing the phosphorus (P) to the composition. Effects of the calcium phosphate contents on the chromaticity, precipitated phase and microstructure of sky-green glaze were investigated. Based on the analysis of colorimeter, XRD, FT-IR, XPS and SEM, a possible coloring mechanism was proposed to explain the variation of glaze colors with the increasing of calcium phosphate content. The results indicated that the addition of calcium phosphate contributed to increasing the content of calcium iron phosphate [Ca19Fe2(PO4)14] and the size of phase separation droplets in glazes. The formation of Ca19Fe2(PO4)14 decreased the ratio of Fe2+ to Fe3+ and the increased size of phase separation droplets weakened the structural color, which increased the L and b value of glazes. Therefore, the color of sky-green glaze got more green and white gradually.",
      "createdBy": "Derek Au",
      "source": "glazy.org",
      "url": "https://glazy.org/recipes/88786"
    },
    {
      "id": 320,
      "code": "GLAZY-320",
      "name": "June Perry Clear Buttery Matt #415",
      "cone": "10",
      "surface": "Semi-matte",
      "transparency": "",
      "atmosphere": "Oxidation, Reduction",
      "subtype": "Glaze - Clear",
      "ingredients": [
        {
          "material": "Cornwall Stone",
          "amount": 85.0
        },
        {
          "material": "Whiting",
          "amount": 10.0
        },
        {
          "material": "Magnesium carbonate",
          "amount": 5.0
        }
      ],
      "description": "cone 10 clear matt. This is a wonderful, buttery smooth clear glaze, as matt as you can probably get for a clear. I have a couple of others that I recently designed but I don't have them in my database yet. Try this one. I think you'll like it. a wonderful, buttery smooth clear glaze, as matt as you can probably get for a clear. Unless you put opacifiers in it it should stay transparent with the additions of most colorants. Regards, June june perry Source/Alternate names: June Perry",
      "createdBy": "Glazy Admin",
      "source": "glazy.org",
      "url": "https://glazy.org/recipes/320"
    },
    {
      "id": 27852,
      "code": "GLAZY-27852",
      "name": "June Perry Pink",
      "cone": "5 - 6",
      "surface": "Semi-glossy",
      "transparency": "Semi-opaque",
      "atmosphere": "Oxidation",
      "subtype": "Glaze - Purple",
      "ingredients": [
        {
          "material": "Silica",
          "amount": 32.0
        },
        {
          "material": "Gerstley Borate",
          "amount": 21.0
        },
        {
          "material": "Whiting",
          "amount": 20.0
        },
        {
          "material": "Nepheline Syenite",
          "amount": 16.0
        },
        {
          "material": "EP Kaolin",
          "amount": 11.0
        }
      ],
      "additionals": [
        {
          "material": "Tin Oxide",
          "amount": 5.0
        },
        {
          "material": "Bentonite",
          "amount": 2.0
        }
      ],
      "description": "A variation of June Perry Purple - https://glazy.org/recipes/10677 - with the chrome removed. It's a soft pink on its own, and flashes purple if chrome is placed nearby in the kiln. https://www.oldforgecreations.co.uk/blog/atmospheric-colour",
      "createdBy": "Joe Thompson",
      "source": "glazy.org",
      "url": "https://glazy.org/recipes/27852"
    },
    {
      "id": 10677,
      "code": "GLAZY-10677",
      "name": "June Perry Purple",
      "cone": "5 1/2 - 6",
      "surface": "Semi-glossy",
      "transparency": "Semi-opaque",
      "atmosphere": "Oxidation",
      "subtype": "Glaze - Purple",
      "ingredients": [
        {
          "material": "Silica",
          "amount": 32.0
        },
        {
          "material": "Gerstley Borate",
          "amount": 21.0
        },
        {
          "material": "Whiting",
          "amount": 20.0
        },
        {
          "material": "Nepheline Syenite",
          "amount": 16.0
        },
        {
          "material": "EP Kaolin",
          "amount": 11.0
        }
      ],
      "additionals": [
        {
          "material": "Tin Oxide",
          "amount": 5.0
        },
        {
          "material": "Bentonite",
          "amount": 2.0
        },
        {
          "material": "Chrome Oxide",
          "amount": 0.25
        }
      ],
      "description": "a variation of June Perry Red/Purple",
      "createdBy": "Joe Thompson",
      "source": "glazy.org",
      "url": "https://glazy.org/recipes/10677"
    },
    {
      "id": 8519,
      "code": "GLAZY-8519",
      "name": "June Perry Red (Triin Lehismets)",
      "cone": "6",
      "surface": "Glossy",
      "transparency": "Opaque",
      "atmosphere": "Oxidation",
      "subtype": "Glaze - Red",
      "ingredients": [
        {
          "material": "Silica",
          "amount": 42.4
        },
        {
          "material": "Gillespie Borate",
          "amount": 17.8
        },
        {
          "material": "Whiting",
          "amount": 16.9
        },
        {
          "material": "Nepheline Syenite",
          "amount": 13.6
        },
        {
          "material": "Kaolin",
          "amount": 9.3
        }
      ],
      "additionals": [
        {
          "material": "Tin Oxide",
          "amount": 5.0
        },
        {
          "material": "Chrome Oxide",
          "amount": 0.15
        }
      ],
      "description": "I got my recipe from Britts book where it is with gerstley. But I did not have it so I used gillespie borate. I added silica to raise melting point. Glaze calculator said it is cone 4 glaze. At the time I was firing around cone 7.",
      "createdBy": "Ceramic Recipes",
      "source": "glazy.org",
      "url": "https://glazy.org/recipes/8519"
    },
    {
      "id": 7399,
      "code": "GLAZY-7399",
      "name": "June Perry Red 3134",
      "cone": "6",
      "surface": "Glossy",
      "transparency": "Opaque",
      "atmosphere": "Oxidation",
      "subtype": "Glaze - Red",
      "ingredients": [
        {
          "material": "Silica",
          "amount": 32.0
        },
        {
          "material": "Ferro Frit 3134",
          "amount": 21.0
        },
        {
          "material": "Whiting",
          "amount": 20.0
        },
        {
          "material": "Nepheline Syenite",
          "amount": 16.0
        },
        {
          "material": "Kaolin",
          "amount": 11.0
        }
      ],
      "additionals": [
        {
          "material": "Tin Oxide",
          "amount": 5.0
        },
        {
          "material": "Chrome Oxide",
          "amount": 0.15
        }
      ],
      "description": "",
      "createdBy": "Clara Giorello",
      "source": "glazy.org",
      "url": "https://glazy.org/recipes/7399"
    },
    {
      "id": 1972,
      "code": "GLAZY-1972",
      "name": "June's Blue Suede c011",
      "cone": "9",
      "surface": "Matte",
      "transparency": "",
      "atmosphere": "Oxidation",
      "subtype": "Glaze - Blue",
      "ingredients": [
        {
          "material": "Ferro Frit 3110",
          "amount": 37.1
        },
        {
          "material": "Nepheline Syenite",
          "amount": 30.9
        },
        {
          "material": "EP Kaolin",
          "amount": 14.4
        },
        {
          "material": "Barium Carbonate",
          "amount": 9.3
        },
        {
          "material": "Cornwall Stone",
          "amount": 8.2
        }
      ],
      "additionals": [
        {
          "material": "Copper Carbonate",
          "amount": 8.2
        }
      ],
      "description": "Dry suede sculpture finish. June Raymond.",
      "createdBy": "Glazy Admin",
      "source": "glazy.org",
      "url": "https://glazy.org/recipes/1972"
    },
    {
      "id": 1973,
      "code": "GLAZY-1973",
      "name": "June's Sperm Glaze",
      "cone": "05 1/2",
      "surface": "Satin-matte",
      "transparency": "Semi-opaque",
      "atmosphere": "Oxidation",
      "subtype": "Glaze - White, Off-White",
      "ingredients": [
        {
          "material": "Ferro Frit 3195",
          "amount": 57.5
        },
        {
          "material": "Silica",
          "amount": 37.5
        },
        {
          "material": "EP Kaolin",
          "amount": 5.0
        }
      ],
      "description": "From June Raymond. Thick, viscous white. May bead if used very thickly.",
      "createdBy": "Glazy Admin",
      "source": "glazy.org",
      "url": "https://glazy.org/recipes/1973"
    },
    {
      "id": 37537,
      "code": "GLAZY-37537",
      "name": "June's Yellow 2 Flashing Slip",
      "cone": "5 - 11",
      "surface": "Semi-matte",
      "transparency": "Semi-opaque",
      "atmosphere": "Salt & Soda, Wood",
      "subtype": "Slip & Engobe - Slip",
      "ingredients": [
        {
          "material": "Kentucky OM #4 Ball Clay",
          "amount": 57.0
        },
        {
          "material": "Neph Sye A270",
          "amount": 29.0
        },
        {
          "material": "Borax",
          "amount": 10.0
        },
        {
          "material": "Silica",
          "amount": 4.0
        }
      ],
      "additionals": [
        {
          "material": "Titanium Dioxide",
          "amount": 7.0
        },
        {
          "material": "Zircopax",
          "amount": 5.0
        }
      ],
      "description": "Buttery yellow to grey glassy flashing in Soda kiln. Apply to green or Bisque. From John Britt's Complete Guide to Midrange Glazes.",
      "createdBy": "Kennesaw State University Ceramics",
      "source": "glazy.org",
      "url": "https://glazy.org/recipes/37537"
    },
    {
      "id": 11177,
      "code": "GLAZY-11177",
      "name": "Jurassic Green",
      "cone": "6",
      "surface": "Semi-matte",
      "transparency": "Semi-opaque",
      "atmosphere": "Oxidation",
      "subtype": "Glaze - Green - Copper",
      "ingredients": [
        {
          "material": "EP Kaolin",
          "amount": 38.47
        },
        {
          "material": "Ferro Frit 3134",
          "amount": 21.74
        },
        {
          "material": "Vansil W-30 Wollastonite",
          "amount": 21.09
        },
        {
          "material": "Silica",
          "amount": 18.7
        }
      ],
      "additionals": [
        {
          "material": "Rutile",
          "amount": 6.0
        },
        {
          "material": "Copper Carbonate",
          "amount": 4.0
        }
      ],
      "description": "Approximate re-formulation of MC6G 'Spearmint' (High Calcium Semimatte 2 + 4 CuCo3 + 6 Rutile) using only EPK, Wollastonite, Frit 3134, Silica. Intended for \u22066; pictures probably show \u22067. Ran a bit at that temperature but I like the effect. In future will keep to \u22066. Fired in a manual electric kiln (vintage Duncan) with slow cool. Left at \"medium\" for 4 hours following main firing.",
      "createdBy": "Dan Lizotte",
      "source": "glazy.org",
      "url": "https://glazy.org/recipes/11177"
    },
    {
      "id": 110415,
      "code": "GLAZY-110415",
      "name": "Jurassic Olive Green",
      "cone": "6",
      "surface": "Semi-matte",
      "transparency": "Semi-opaque",
      "atmosphere": "Oxidation",
      "subtype": "Glaze - Green - Copper",
      "ingredients": [
        {
          "material": "EP Kaolin",
          "amount": 38.47
        },
        {
          "material": "Ferro Frit 3134",
          "amount": 21.74
        },
        {
          "material": "Vansil W-30 Wollastonite",
          "amount": 21.09
        },
        {
          "material": "Silica",
          "amount": 18.7
        }
      ],
      "additionals": [
        {
          "material": "Copper Carbonate",
          "amount": 4.0
        },
        {
          "material": "Rutile",
          "amount": 2.0
        },
        {
          "material": "Red Iron Oxide",
          "amount": 1.0
        }
      ],
      "description": "Variation of Jurassic Green with different colorants + 4 CuCo3 + 2 Rutile + 1 RIO) resulting in a more olive green colour",
      "createdBy": "Wouter Vandenbranden",
      "source": "glazy.org",
      "url": "https://glazy.org/recipes/110415"
    },
    {
      "id": 4611,
      "code": "GLAZY-4611",
      "name": "K cel pink",
      "cone": "10",
      "surface": "Glossy",
      "transparency": "",
      "atmosphere": "Reduction",
      "subtype": "Glaze - Iron - Celadon",
      "ingredients": [
        {
          "material": "Whiting",
          "amount": 25.99
        },
        {
          "material": "Custer Feldspar (1989)",
          "amount": 25.99
        },
        {
          "material": "Ball Clay",
          "amount": 20.71
        },
        {
          "material": "Silica",
          "amount": 20.71
        },
        {
          "material": "Kaolin",
          "amount": 6.6
        }
      ],
      "additionals": [
        {
          "material": "Stain",
          "amount": 15.23
        }
      ],
      "description": "This recipe was imported from Louis Katz's Hyperglaze database available on his website: http://falcon.tamucc.edu/lkatz/allglazes.txt More information about Louis Katz can be found on his website, http://www.louiskatz.net/ Louis Katz Notes: I am not a safety expert and any information contained in this file about safety should be ignored in favor of advice from experts. All of the materials in all glazes are potentially hazardous. All of these glaze recipes are given without any representation of accuracy or safety. They may work, they may not. They may be safe when fired or they may not. All of the materials used in them have hazards associated with them. You must be have sufficient training in the hazards before you use the the materials. You will have to determine the suitability and safety for your use. Do not assume that a lack of a warning about a material means that it is safe. Cone: 10 Color: Semi Transparent Blue or Green Testing: Tested Surface texture: shiny glossy Firing: Reduction Glaze type: celadon Recipe: Percent Batch Custer Feldspar 25.99 78.0 Whiting 25.99 78.0 Kaolin 6.60 19.8 Ball Clay 20.71 62.1 Flint 20.71 62.1 Totals: 100.00 % 300.0 gm Also add: MAson Pink Stain 6020 15.23 45.7 Comments: Korean Celadon variation",
      "createdBy": "Glazy Admin",
      "source": "glazy.org",
      "url": "https://glazy.org/recipes/4611"
    },
    {
      "id": 4923,
      "code": "GLAZY-4923",
      "name": "K Celadon less expansion",
      "cone": "10",
      "surface": "Glossy",
      "transparency": "",
      "atmosphere": "Oxidation, Reduction",
      "subtype": "Glaze - Iron - Celadon",
      "ingredients": [
        {
          "material": "Silica",
          "amount": 25.86
        },
        {
          "material": "Custer Feldspar (1989)",
          "amount": 24.59
        },
        {
          "material": "Whiting",
          "amount": 14.33
        },
        {
          "material": "Kentucky OM #4 Ball Clay",
          "amount": 14.32
        },
        {
          "material": "Dolomite",
          "amount": 11.61
        },
        {
          "material": "EP Kaolin",
          "amount": 7.8
        },
        {
          "material": "Red Iron Oxide",
          "amount": 1.49
        }
      ],
      "description": "This recipe was imported from Louis Katz's Hyperglaze database available on his website: http://falcon.tamucc.edu/lkatz/allglazes.txt More information about Louis Katz can be found on his website, http://www.louiskatz.net/ Louis Katz Notes: I am not a safety expert and any information contained in this file about safety should be ignored in favor of advice from experts. All of the materials in all glazes are potentially hazardous. All of these glaze recipes are given without any representation of accuracy or safety. They may work, they may not. They may be safe when fired or they may not. All of the materials used in them have hazards associated with them. You must be have sufficient training in the hazards before you use the the materials. You will have to determine the suitability and safety for your use. Do not assume that a lack of a warning about a material means that it is safe. Cone: 10 Surface texture: shiny glossy Firing: Ox. or Red. Recipe: Percent Batch Custer Feldspar 24.59 24.59 dolomite 11.61 11.61 OM4 14.32 14.32 whiting 14.33 14.33 EPK 7.80 7.80 Silica 25.86 25.86 Red Iron Oxide 1.49 1.49 Totals: 100.00 % 100.00 gm",
      "createdBy": "Glazy Admin",
      "source": "glazy.org",
      "url": "https://glazy.org/recipes/4923"
    },
    {
      "id": 4612,
      "code": "GLAZY-4612",
      "name": "K Celadon with Cobalt",
      "cone": "10",
      "surface": "Glossy",
      "transparency": "",
      "atmosphere": "Reduction",
      "subtype": "Glaze - Iron - Celadon",
      "ingredients": [
        {
          "material": "Whiting",
          "amount": 25.73
        },
        {
          "material": "Custer Feldspar (1989)",
          "amount": 25.73
        },
        {
          "material": "Ball Clay",
          "amount": 20.5
        },
        {
          "material": "Silica",
          "amount": 20.5
        },
        {
          "material": "Kaolin",
          "amount": 6.53
        },
        {
          "material": "Red Iron Oxide",
          "amount": 1.01
        }
      ],
      "additionals": [
        {
          "material": "Cobalt Carbonate",
          "amount": 0.6
        }
      ],
      "description": "This recipe was imported from Louis Katz's Hyperglaze database available on his website: http://falcon.tamucc.edu/lkatz/allglazes.txt More information about Louis Katz can be found on his website, http://www.louiskatz.net/ Louis Katz Notes: I am not a safety expert and any information contained in this file about safety should be ignored in favor of advice from experts. All of the materials in all glazes are potentially hazardous. All of these glaze recipes are given without any representation of accuracy or safety. They may work, they may not. They may be safe when fired or they may not. All of the materials used in them have hazards associated with them. You must be have sufficient training in the hazards before you use the the materials. You will have to determine the suitability and safety for your use. Do not assume that a lack of a warning about a material means that it is safe. Cone: 10 Color: Semi Transparent Blue or Green Testing: Tested Surface texture: shiny glossy Firing: Reduction Glaze type: celadon Recipe: Percent Batch Custer Feldspar 25.73 4117 Whiting 25.73 4117 Kaolin 6.53 1045 Ball Clay 20.50 3280 Flint 20.50 3280 RIO 1.01 162 Totals: 100.00 % 16000 gm Also add: Cobalt Carbonate 0.60 96 Comments: Slightly revised recipe Korean Celadon variation Works good in Reduction and Soda Rutile.40% and Iron1.5% is normal",
      "createdBy": "Glazy Admin",
      "source": "glazy.org",
      "url": "https://glazy.org/recipes/4612"
    },
    {
      "id": 4924,
      "code": "GLAZY-4924",
      "name": "K Celadon with Cobalt and Chrome",
      "cone": "10",
      "surface": "Glossy",
      "transparency": "",
      "atmosphere": "Reduction",
      "subtype": "Glaze - Iron - Celadon",
      "ingredients": [
        {
          "material": "Whiting",
          "amount": 25.6
        },
        {
          "material": "Custer Feldspar (1989)",
          "amount": 25.6
        },
        {
          "material": "Ball Clay",
          "amount": 20.4
        },
        {
          "material": "Silica",
          "amount": 20.4
        },
        {
          "material": "Kaolin",
          "amount": 6.5
        },
        {
          "material": "Red Iron Oxide",
          "amount": 1.5
        }
      ],
      "additionals": [
        {
          "material": "Cobalt Carbonate",
          "amount": 0.5
        },
        {
          "material": "Chrome Oxide",
          "amount": 0.3
        }
      ],
      "description": "This recipe was imported from Louis Katz's Hyperglaze database available on his website: http://falcon.tamucc.edu/lkatz/allglazes.txt More information about Louis Katz can be found on his website, http://www.louiskatz.net/ Louis Katz Notes: I am not a safety expert and any information contained in this file about safety should be ignored in favor of advice from experts. All of the materials in all glazes are potentially hazardous. All of these glaze recipes are given without any representation of accuracy or safety. They may work, they may not. They may be safe when fired or they may not. All of the materials used in them have hazards associated with them. You must be have sufficient training in the hazards before you use the the materials. You will have to determine the suitability and safety for your use. Do not assume that a lack of a warning about a material means that it is safe. Cone: 10 Color: Transparent Blue or Green Surface texture: shiny glossy Firing: Reduction Glaze type: celadon Recipe: Percent Batch Custer Feldspar 25.60 2560 Whiting 25.60 2560 Kaolin 6.50 650 Ball Clay 20.40 2040 Flint 20.40 2040 RIO 1.50 150 Totals: 100.00 % 10000 gm Also add: Cobalt Carbonate 0.50 50 Chrome Oxide 0.30 30 Comments: Slightly revised recipe Korean Celadon variation",
      "createdBy": "Glazy Admin",
      "source": "glazy.org",
      "url": "https://glazy.org/recipes/4924"
    },
    {
      "id": 29839,
      "code": "GLAZY-29839",
      "name": "K.S. HU 4",
      "cone": "6",
      "surface": "Glossy",
      "transparency": "",
      "atmosphere": "Oxidation, Reduction",
      "subtype": "Glaze - Red - Copper - Oxblood",
      "ingredients": [
        {
          "material": "Silica",
          "amount": 30.57
        },
        {
          "material": "Nepheline Syenite",
          "amount": 28.57
        },
        {
          "material": "Ferro Frit 3134",
          "amount": 22.48
        },
        {
          "material": "Barium Carbonate",
          "amount": 10.19
        },
        {
          "material": "Ferro Frit 3110",
          "amount": 4.1
        },
        {
          "material": "Zinc Oxide",
          "amount": 4.1
        }
      ],
      "additionals": [
        {
          "material": "Tin Oxide",
          "amount": 2.0
        },
        {
          "material": "Copper Carbonate",
          "amount": 0.5
        }
      ],
      "description": "From Cushing's Handbook - Third Edition",
      "createdBy": "Alfred Grinding Room - Glazes",
      "source": "glazy.org",
      "url": "https://glazy.org/recipes/29839"
    },
    {
      "id": 5739,
      "code": "GLAZY-5739",
      "name": "K10",
      "cone": "10",
      "surface": "",
      "transparency": "",
      "atmosphere": "Reduction",
      "subtype": "Glaze - Black",
      "ingredients": [
        {
          "material": "Custer Feldspar",
          "amount": 45.74
        },
        {
          "material": "Silica",
          "amount": 30.88
        },
        {
          "material": "Whiting",
          "amount": 17.9
        },
        {
          "material": "Kaolin",
          "amount": 5.47
        }
      ],
      "additionals": [
        {
          "material": "Red Iron Oxide",
          "amount": 10.0
        }
      ],
      "description": "NOTE: This recipe was imported from Triangle Potter's Guild Glaze Recipes published November, 1988 Source: White Oak Pottery 5850 custer feldspar 2290 whiting 700 kaolin 3950 silica + 1279 red iron oxide K10 fires to a gloss black with brown breaks where it is thin. When used on the inside of a closed or lidded container pinholing occurs, otherwise it is a very reliable glaze.",
      "createdBy": "Glazy Admin",
      "source": "glazy.org",
      "url": "https://glazy.org/recipes/5739"
    },
    {
      "id": 67307,
      "code": "GLAZY-67307",
      "name": "K17",
      "cone": "6",
      "surface": "",
      "transparency": "",
      "atmosphere": "Oxidation",
      "subtype": "Glaze",
      "ingredients": [
        {
          "material": "Soda Feldspar",
          "amount": 46.0
        },
        {
          "material": "Kaolin",
          "amount": 12.0
        },
        {
          "material": "Dolomite",
          "amount": 10.0
        },
        {
          "material": "Gerstley Borate",
          "amount": 10.0
        },
        {
          "material": "Spodumene",
          "amount": 10.0
        },
        {
          "material": "Silica",
          "amount": 8.0
        },
        {
          "material": "Zinc Oxide",
          "amount": 4.0
        }
      ],
      "additionals": [
        {
          "material": "Copper Carbonate",
          "amount": 2.5
        }
      ],
      "description": "From \"Electric kiln ceramics : a guide to clays and glazes\" by Richard Zakin. 1994.",
      "createdBy": "Derek Au",
      "source": "glazy.org",
      "url": "https://glazy.org/recipes/67307"
    },
    {
      "id": 65360,
      "code": "GLAZY-65360",
      "name": "K2.9 K4.1",
      "cone": "6",
      "surface": "",
      "transparency": "",
      "atmosphere": "Oxidation",
      "subtype": "Glaze",
      "ingredients": [],
      "additionals": [
        {
          "material": "Kaliumveldspaat EU",
          "amount": 37.55
        },
        {
          "material": "Kaolien RM 255 ( EU )",
          "amount": 26.79
        },
        {
          "material": "krijt EU",
          "amount": 13.19
        },
        {
          "material": "strontium carbonaat",
          "amount": 12.18
        },
        {
          "material": "kwarts EU",
          "amount": 10.29
        }
      ],
      "description": "added 1 % copper carbonate",
      "createdBy": "sonja voortmans",
      "source": "glazy.org",
      "url": "https://glazy.org/recipes/65360"
    },
    {
      "id": 3782,
      "code": "GLAZY-3782",
      "name": "K315 Black, semi glossy oilspot",
      "cone": "8 - 10",
      "surface": "Semi-glossy",
      "transparency": "Opaque",
      "atmosphere": "Oxidation",
      "subtype": "Glaze - Iron - Oil Spot",
      "ingredients": [
        {
          "material": "Albany slip",
          "amount": 70.74
        },
        {
          "material": "Petalite",
          "amount": 16.08
        },
        {
          "material": "Yellow Ochre",
          "amount": 8.36
        },
        {
          "material": "Red Iron Oxide",
          "amount": 4.82
        }
      ],
      "description": "Rather thick or it will be no spots. 1260-1280oC with one hour at the top temperature. http://www.stoneware.net/stoneware/glasyrer/recept/brown/k315.htm",
      "createdBy": "Lasse \u00d6stman",
      "source": "glazy.org",
      "url": "https://glazy.org/recipes/3782"
    },
    {
      "id": 479,
      "code": "GLAZY-479",
      "name": "K9",
      "cone": "10",
      "surface": "Glossy",
      "transparency": "",
      "atmosphere": "Reduction",
      "subtype": "Glaze - Blue",
      "ingredients": [
        {
          "material": "Custer Feldspar",
          "amount": 60.68
        },
        {
          "material": "Dolomite",
          "amount": 9.94
        },
        {
          "material": "Ball Clay",
          "amount": 9.1
        },
        {
          "material": "Barium Carbonate",
          "amount": 5.33
        },
        {
          "material": "Kaolin",
          "amount": 5.33
        },
        {
          "material": "Silica",
          "amount": 4.81
        },
        {
          "material": "Whiting",
          "amount": 4.81
        }
      ],
      "additionals": [
        {
          "material": "Rutile",
          "amount": 4.5
        },
        {
          "material": "Red Iron Oxide",
          "amount": 2.09
        }
      ],
      "description": "NOTE: use powdered rutile, not granular Here is a C10 reduction recipe for a blue/purples you may like: submitted by: Richard Gralnik e-mail:",
      "createdBy": "Glazy Admin",
      "source": "glazy.org",
      "url": "https://glazy.org/recipes/479"
    },
    {
      "id": 4781,
      "code": "GLAZY-4781",
      "name": "Kajitani Black Stain",
      "cone": "08",
      "surface": "",
      "transparency": "",
      "atmosphere": "Oxidation, Reduction",
      "subtype": "Underglaze",
      "ingredients": [
        {
          "material": "Manganese Dioxide",
          "amount": 40.0
        },
        {
          "material": "Black Iron Oxide",
          "amount": 30.0
        },
        {
          "material": "Chrome Oxide",
          "amount": 20.0
        },
        {
          "material": "Cobalt Oxide",
          "amount": 10.0
        }
      ],
      "description": "This recipe was imported from Louis Katz's Hyperglaze database available on his website: http://falcon.tamucc.edu/lkatz/allglazes.txt More information about Louis Katz can be found on his website, http://www.louiskatz.net/ Louis Katz Notes: I am not a safety expert and any information contained in this file about safety should be ignored in favor of advice from experts. All of the materials in all glazes are potentially hazardous. All of these glaze recipes are given without any representation of accuracy or safety. They may work, they may not. They may be safe when fired or they may not. All of the materials used in them have hazards associated with them. You must be have sufficient training in the hazards before you use the the materials. You will have to determine the suitability and safety for your use. Do not assume that a lack of a warning about a material means that it is safe. Cone: 08 Color: black Firing: Ox. or Red. Recipe: Percent Batch Black Iron Oxide 30.00 30.00 Chrome Oxide 20.00 20.00 Cobalt Oxide 10.00 10.00 Manganese Dioxide 40.00 40.00 Totals: 100.00 % 100.00 gm Comments: CM 1-91 p.42 calcined at cone 08, then ball milled before use Cobalt Oxide:",
      "createdBy": "Glazy Admin",
      "source": "glazy.org",
      "url": "https://glazy.org/recipes/4781"
    },
    {
      "id": 480,
      "code": "GLAZY-480",
      "name": "Kaki",
      "cone": "10",
      "surface": "",
      "transparency": "",
      "atmosphere": "Oxidation, Reduction",
      "subtype": "Glaze - Iron - Kaki, Tomato Red",
      "ingredients": [
        {
          "material": "Redart",
          "amount": 61.95
        },
        {
          "material": "Custer Feldspar",
          "amount": 17.7
        },
        {
          "material": "Silica",
          "amount": 8.85
        },
        {
          "material": "Dolomite",
          "amount": 5.31
        },
        {
          "material": "Bone Ash",
          "amount": 3.54
        },
        {
          "material": "Kaolin",
          "amount": 2.65
        }
      ],
      "additionals": [
        {
          "material": "Red Iron Oxide",
          "amount": 2.65
        }
      ],
      "description": "Here is another Kaki I use over clear and wax resist. This is sometimes more metallic red than Reeve Mashiko, but covers (stays opaque over) the clear better. submitted by: Lee:",
      "createdBy": "Glazy Admin",
      "source": "glazy.org",
      "url": "https://glazy.org/recipes/480"
    },
    {
      "id": 2976,
      "code": "GLAZY-2976",
      "name": "Kaki",
      "cone": "8 - 10",
      "surface": "Satin",
      "transparency": "Opaque",
      "atmosphere": "Reduction",
      "subtype": "Glaze - Iron - Kaki, Tomato Red",
      "ingredients": [
        {
          "material": "Custer Feldspar",
          "amount": 30.0
        },
        {
          "material": "Kaolin",
          "amount": 20.0
        },
        {
          "material": "Silica",
          "amount": 20.0
        },
        {
          "material": "Bone Ash",
          "amount": 15.0
        },
        {
          "material": "Dolomite",
          "amount": 15.0
        }
      ],
      "additionals": [
        {
          "material": "Red Iron Oxide",
          "amount": 10.0
        }
      ],
      "description": "From John Britt's \"The Complete Guide to High Fire Glazes\"",
      "createdBy": "Glazy Admin",
      "source": "glazy.org",
      "url": "https://glazy.org/recipes/2976"
    },
    {
      "id": 4927,
      "code": "GLAZY-4927",
      "name": "Kaki",
      "cone": "10",
      "surface": "",
      "transparency": "",
      "atmosphere": "Oxidation, Reduction",
      "subtype": "Glaze - Iron - Kaki, Tomato Red",
      "ingredients": [
        {
          "material": "Albany slip",
          "amount": 65.0
        },
        {
          "material": "Nepheline Syenite",
          "amount": 35.0
        }
      ],
      "description": "This recipe was imported from Louis Katz's Hyperglaze database available on his website: http://falcon.tamucc.edu/lkatz/allglazes.txt More information about Louis Katz can be found on his website, http://www.louiskatz.net/ Louis Katz Notes: I am not a safety expert and any information contained in this file about safety should be ignored in favor of advice from experts. All of the materials in all glazes are potentially hazardous. All of these glaze recipes are given without any representation of accuracy or safety. They may work, they may not. They may be safe when fired or they may not. All of the materials used in them have hazards associated with them. You must be have sufficient training in the hazards before you use the the materials. You will have to determine the suitability and safety for your use. Do not assume that a lack of a warning about a material means that it is safe. Cone: 10 Surface texture: ? Firing: Ox. or Red. Recipe: Percent Batch Albany 65.00 65.00 Neph Sy 35.00 35.00 Totals: 100.00 % 100.00 gm",
      "createdBy": "Glazy Admin",
      "source": "glazy.org",
      "url": "https://glazy.org/recipes/4927"
    },
    {
      "id": 29257,
      "code": "GLAZY-29257",
      "name": "Kaki",
      "cone": "10",
      "surface": "",
      "transparency": "",
      "atmosphere": "Reduction",
      "subtype": "Glaze",
      "ingredients": [
        {
          "material": "Albany slip",
          "amount": 65.0
        },
        {
          "material": "Nepheline Syenite",
          "amount": 35.0
        }
      ],
      "description": "From the Kansas City Art Institute Ceramic Department (KCAI), Glaze Formulas, 15 February 1990. http://www.brackers.com/wp-content/uploads/2015/02/KCAI-Glaze-Recpies.pdf",
      "createdBy": "Glazy Admin",
      "source": "glazy.org",
      "url": "https://glazy.org/recipes/29257"
    },
    {
      "id": 48728,
      "code": "GLAZY-48728",
      "name": "Kaki",
      "cone": "5 - 6",
      "surface": "Semi-glossy",
      "transparency": "Opaque",
      "atmosphere": "Oxidation",
      "subtype": "Glaze - Iron - Kaki, Tomato Red",
      "ingredients": [
        {
          "material": "\u041f\u043e\u043b\u0435\u0432\u043e\u0439 \u0448\u043f\u0430\u0442 FFF (Copy)",
          "amount": 39.0
        },
        {
          "material": "\u041a\u0432\u0430\u0440\u0446\u0435\u0432\u0430\u044f \u043c\u0443\u043a\u0430 Silverbond 15",
          "amount": 16.0
        },
        {
          "material": "\u0422\u0430\u043b\u044c\u043a",
          "amount": 13.0
        },
        {
          "material": "Bone Ash",
          "amount": 11.0
        },
        {
          "material": "\u0423\u043b\u0435\u043a\u0441\u0438\u0442 (\u0425\u0438\u043c\u043f\u044d\u043a) (Copy)",
          "amount": 11.0
        },
        {
          "material": "\u0414\u043e\u043b\u043e\u043c\u0438\u0442",
          "amount": 7.0
        },
        {
          "material": "\u041a\u0430\u043e\u043b\u0438\u043d \u041a\u0424\u041d-2",
          "amount": 3.0
        }
      ],
      "additionals": [
        {
          "material": "Red Iron Oxide",
          "amount": 15.0
        }
      ],
      "description": "",
      "createdBy": "Tatiana",
      "source": "glazy.org",
      "url": "https://glazy.org/recipes/48728"
    },
    {
      "id": 69756,
      "code": "GLAZY-69756",
      "name": "Kaki",
      "cone": "6",
      "surface": "Semi-glossy",
      "transparency": "Opaque",
      "atmosphere": "Oxidation",
      "subtype": "Glaze - Iron - Kaki, Tomato Red",
      "ingredients": [
        {
          "material": "Custer Feldspar",
          "amount": 37.24
        },
        {
          "material": "Silica",
          "amount": 26.53
        },
        {
          "material": "EP Kaolin",
          "amount": 15.27
        },
        {
          "material": "Gerstley Borate",
          "amount": 10.91
        },
        {
          "material": "Talc",
          "amount": 8.66
        },
        {
          "material": "Whiting",
          "amount": 1.39
        }
      ],
      "additionals": [
        {
          "material": "Red Iron Oxide",
          "amount": 15.0
        },
        {
          "material": "Bone Ash",
          "amount": 8.0
        }
      ],
      "description": "Based on https://glazy.org/recipes/25001 Really reliable kaki. I converted the recipe to cone 6 and updated the RIO percentage to what gave me the best red. I'd recommend a line test to see what % RIO works for you. Breaks black where thin. Goes a dark plum, almost black when too thick (discovered the hard way).",
      "createdBy": "Eric P.",
      "source": "glazy.org",
      "url": "https://glazy.org/recipes/69756"
    },
    {
      "id": 332434,
      "code": "GLAZY-332434",
      "name": "Kaki",
      "cone": "9",
      "surface": "Glossy",
      "transparency": "Transparent",
      "atmosphere": "Oxidation",
      "subtype": "Glaze - Iron - Kaki, Tomato Red",
      "ingredients": [
        {
          "material": "Feldspath potassique FP325 (Ceradel)",
          "amount": 45.0
        },
        {
          "material": "Silice C400 (C\u00e9radel 2019)",
          "amount": 19.0
        },
        {
          "material": "Kaolin A (C\u00e9radel 2019)",
          "amount": 15.0
        },
        {
          "material": "Bone Ash",
          "amount": 13.0
        },
        {
          "material": "Talc",
          "amount": 10.0
        }
      ],
      "additionals": [
        {
          "material": "Red Iron Oxide",
          "amount": 8.0
        }
      ],
      "description": "Modification de ce kaki qui donnait de bon resultat et qui est devenu trop fonc\u00e9 et tressaill\u00e9 Le tressaillage est supprim\u00e9, tres belle brillance, En diminuant le fer, le rouge devient plus clair \u00e0 9, un debut de cristallisation tache rouge sur fond noir vert \u00e0 7, \u00e0 8 le rouge est parfait, avec quelques taches noires en epaisseur, Cone 9 1250 degr\u00e9 SG : selon la cendre d\u2019os qui peut epaissir l\u2019email 142 \u00e0 150 Eau : 600 gr pour 500 gr de matiere seche Fer rouge ceradel",
      "createdBy": "Mtnl",
      "source": "glazy.org",
      "url": "https://glazy.org/recipes/332434"
    },
    {
      "id": 69561,
      "code": "GLAZY-69561",
      "name": "Kaki 1 ^6",
      "cone": "6",
      "surface": "Glossy",
      "transparency": "Opaque",
      "atmosphere": "Oxidation",
      "subtype": "Glaze - Iron - Kaki, Tomato Red",
      "ingredients": [
        {
          "material": "Custer Feldspar",
          "amount": 35.14
        },
        {
          "material": "Gerstley Borate",
          "amount": 15.57
        },
        {
          "material": "Red Iron Oxide",
          "amount": 15.06
        },
        {
          "material": "Bone Ash",
          "amount": 10.55
        },
        {
          "material": "EP Kaolin",
          "amount": 8.7
        },
        {
          "material": "Silica",
          "amount": 8.45
        },
        {
