Repository: MrSeldon/argilev2

File: data/glazes/glazy.json (part 154 of 315)
{
          "material": "Amtalc-C98 Talc",
          "amount": 6.53
        }
      ],
      "description": "This glaze makes a nice red and is black where thinner. Because of that can look great with variations in thickness so some black shows through the red. Reliably fires to cone 6 with no running.",
      "createdBy": "Will Steinhoff",
      "source": "glazy.org",
      "url": "https://glazy.org/recipes/69561"
    },
    {
      "id": 95565,
      "code": "GLAZY-95565",
      "name": "Kaki 1 ^6",
      "cone": "6",
      "surface": "Glossy",
      "transparency": "Opaque",
      "atmosphere": "Oxidation",
      "subtype": "Glaze - Iron - Kaki, Tomato Red",
      "ingredients": [
        {
          "material": "Potash Feldspar",
          "amount": 42.0
        },
        {
          "material": "Red Iron Oxide",
          "amount": 18.0
        },
        {
          "material": "Ball Clay",
          "amount": 15.0
        },
        {
          "material": "Bone Ash",
          "amount": 13.0
        },
        {
          "material": "Silica",
          "amount": 10.0
        },
        {
          "material": "Talc",
          "amount": 10.0
        },
        {
          "material": "Calcium Borate",
          "amount": 9.0
        }
      ],
      "description": "This glaze makes a nice red and is black where thinner. Because of that can look great with variations in thickness so some black shows through the red. Reliably fires to cone 6 with no running.",
      "createdBy": "Erik Breum Petersen",
      "source": "glazy.org",
      "url": "https://glazy.org/recipes/95565"
    },
    {
      "id": 25001,
      "code": "GLAZY-25001",
      "name": "Kaki Biaxial D4 (8% Bone Ash, 13% RIO)",
      "cone": "10 - 11",
      "surface": "Semi-glossy",
      "transparency": "Opaque",
      "atmosphere": "Oxidation",
      "subtype": "Glaze - Iron - Kaki, Tomato Red",
      "ingredients": [
        {
          "material": "Mahavir Potash Feldspar",
          "amount": 39.3
        },
        {
          "material": "Silica",
          "amount": 28.5
        },
        {
          "material": "EP Kaolin",
          "amount": 16.4
        },
        {
          "material": "Talc",
          "amount": 8.3
        },
        {
          "material": "Wollastonite",
          "amount": 6.0
        },
        {
          "material": "Whiting",
          "amount": 1.5
        }
      ],
      "additionals": [
        {
          "material": "Red Iron Oxide",
          "amount": 13.0
        },
        {
          "material": "Bone Ash",
          "amount": 8.0
        }
      ],
      "description": "Adjusted glaze using original Kaki D4 from a Kaki-type glaze biaxial. Firing profile adjusted from various schedules posted on http://carol.knighten.org/ Step-by-step information about how this recipe was created: https://www.derekau.net/blog/2018/09/22/iron-saturate-glazes",
      "createdBy": "Derek Au",
      "source": "glazy.org",
      "url": "https://glazy.org/recipes/25001"
    },
    {
      "id": 108940,
      "code": "GLAZY-108940",
      "name": "Kaki de Kawa\u00ef",
      "cone": "10",
      "surface": "Glossy",
      "transparency": "Semi-opaque",
      "atmosphere": "Oxidation",
      "subtype": "Glaze - Iron - Kaki, Tomato Red",
      "ingredients": [
        {
          "material": "Quartz (Peter Lavem)",
          "amount": 36.5
        },
        {
          "material": "Feldspath potassique FP325 (Ceradel)",
          "amount": 30.0
        },
        {
          "material": "Carbonate de Calcium (Peter Lavem)",
          "amount": 15.0
        },
        {
          "material": "Kaolin Polwhite KL (Peter Lavem)",
          "amount": 7.5
        },
        {
          "material": "Oxyde de Fer Rouge (Ceradel)",
          "amount": 7.5
        }
      ],
      "description": "75 % de 4321",
      "createdBy": "Johan",
      "source": "glazy.org",
      "url": "https://glazy.org/recipes/108940"
    },
    {
      "id": 4928,
      "code": "GLAZY-4928",
      "name": "Kaki H revised",
      "cone": "10",
      "surface": "Semi-glossy",
      "transparency": "",
      "atmosphere": "Oxidation, Reduction",
      "subtype": "Glaze - Iron - Kaki, Tomato Red",
      "ingredients": [
        {
          "material": "Albany slip",
          "amount": 65.0
        },
        {
          "material": "Custer Feldspar (1989)",
          "amount": 35.0
        }
      ],
      "additionals": [
        {
          "material": "Rutile",
          "amount": 2.0
        }
      ],
      "description": "This recipe was imported from Louis Katz's Hyperglaze database available on his website: http://falcon.tamucc.edu/lkatz/allglazes.txt More information about Louis Katz can be found on his website, http://www.louiskatz.net/ Louis Katz Notes: I am not a safety expert and any information contained in this file about safety should be ignored in favor of advice from experts. All of the materials in all glazes are potentially hazardous. All of these glaze recipes are given without any representation of accuracy or safety. They may work, they may not. They may be safe when fired or they may not. All of the materials used in them have hazards associated with them. You must be have sufficient training in the hazards before you use the the materials. You will have to determine the suitability and safety for your use. Do not assume that a lack of a warning about a material means that it is safe. Cone: 10 Color: kaki Surface texture: Semi-Gloss Firing: Ox. or Red. Glaze type: kaki Recipe: Percent Batch Albany 65.00 5200 Custer Feldspar 35.00 2800 Totals: 100.00 % 8000 Gm Also add: Rutile 2.00 160 Comments: based on Hamada Kaki",
      "createdBy": "Glazy Admin",
      "source": "glazy.org",
      "url": "https://glazy.org/recipes/4928"
    },
    {
      "id": 4929,
      "code": "GLAZY-4929",
      "name": "Kaki Persimmon",
      "cone": "10",
      "surface": "",
      "transparency": "",
      "atmosphere": "Oxidation, Reduction",
      "subtype": "Glaze - Iron - Kaki, Tomato Red",
      "ingredients": [
        {
          "material": "Silica",
          "amount": 41.01
        },
        {
          "material": "Kona F-4 feldspar",
          "amount": 33.71
        },
        {
          "material": "Whiting",
          "amount": 16.85
        },
        {
          "material": "EP Kaolin",
          "amount": 8.43
        }
      ],
      "additionals": [
        {
          "material": "Red Iron Oxide",
          "amount": 12.92
        },
        {
          "material": "Bentonite",
          "amount": 1.0
        }
      ],
      "description": "This recipe was imported from Louis Katz's Hyperglaze database available on his website: http://falcon.tamucc.edu/lkatz/allglazes.txt More information about Louis Katz can be found on his website, http://www.louiskatz.net/ Louis Katz Notes: I am not a safety expert and any information contained in this file about safety should be ignored in favor of advice from experts. All of the materials in all glazes are potentially hazardous. All of these glaze recipes are given without any representation of accuracy or safety. They may work, they may not. They may be safe when fired or they may not. All of the materials used in them have hazards associated with them. You must be have sufficient training in the hazards before you use the the materials. You will have to determine the suitability and safety for your use. Do not assume that a lack of a warning about a material means that it is safe. Cone: 10 Color: kaki Firing: Ox. or Red. Glaze type: kaki Recipe: Percent Batch Whiting 16.85 1348 F-4 33.71 2697 EPK 8.43 674 Flint 41.01 3281 Totals: 100.00 % 8000 Gm Also add: Bentonite 1.00 80 RIO 12.92 1034 Comments:",
      "createdBy": "Glazy Admin",
      "source": "glazy.org",
      "url": "https://glazy.org/recipes/4929"
    },
    {
      "id": 10811,
      "code": "GLAZY-10811",
      "name": "Kaki Tomato Red",
      "cone": "5 - 7",
      "surface": "Glossy",
      "transparency": "Opaque",
      "atmosphere": "Oxidation",
      "subtype": "Glaze - Iron - Kaki, Tomato Red",
      "ingredients": [
        {
          "material": "Kona F-4 feldspar",
          "amount": 33.6
        },
        {
          "material": "Silica",
          "amount": 23.7
        },
        {
          "material": "EP Kaolin",
          "amount": 12.5
        },
        {
          "material": "Bone Ash",
          "amount": 10.7
        },
        {
          "material": "Ferro Frit 3134",
          "amount": 9.8
        },
        {
          "material": "Magnesium carbonate",
          "amount": 5.9
        },
        {
          "material": "Whiting",
          "amount": 3.8
        }
      ],
      "additionals": [
        {
          "material": "Red Iron Oxide",
          "amount": 10.0
        }
      ],
      "description": "Note that the Kona Feldspar is DISCONTINUED. Substitute with Neph Sye or try other Feldspars. Pete Pinnell Tomato Red Recipe. Glossy opaque finish. Fast cooling creates a chocolate brown color. Slow cooling and adequate thickness creates good color development. Add 2% Rutile for Pumpkin Orange 12% Red Iron Oxide creates bigger crystals.",
      "createdBy": "Mark Quinto",
      "source": "glazy.org",
      "url": "https://glazy.org/recipes/10811"
    },
    {
      "id": 17372,
      "code": "GLAZY-17372",
      "name": "Kaki Tomato Red (Revised)",
      "cone": "6",
      "surface": "Glossy",
      "transparency": "Opaque",
      "atmosphere": "Oxidation",
      "subtype": "Glaze",
      "ingredients": [
        {
          "material": "Silica",
          "amount": 23.7
        },
        {
          "material": "EP Kaolin",
          "amount": 12.5
        },
        {
          "material": "Bone Ash",
          "amount": 10.7
        },
        {
          "material": "Minspar 200",
          "amount": 10.08
        },
        {
          "material": "Ferro Frit 3134",
          "amount": 9.8
        },
        {
          "material": "Magnesium carbonate",
          "amount": 5.9
        },
        {
          "material": "Whiting",
          "amount": 3.8
        }
      ],
      "additionals": [
        {
          "material": "Red Iron Oxide",
          "amount": 10.0
        }
      ],
      "description": "Also add G200HP Feldspar (23.52%) -3:7 ratio of G200HP with Minspar 200 to replace Kona F-4 Feldspar",
      "createdBy": "glazy_squirrels",
      "source": "glazy.org",
      "url": "https://glazy.org/recipes/17372"
    },
    {
      "id": 3225,
      "code": "GLAZY-3225",
      "name": "Kaki with Gillespie Borate",
      "cone": "6",
      "surface": "Matte",
      "transparency": "Opaque",
      "atmosphere": "Oxidation",
      "subtype": "Glaze - Iron - Kaki, Tomato Red",
      "ingredients": [
        {
          "material": "Gillespie Borate",
          "amount": 27.0
        },
        {
          "material": "Silica",
          "amount": 25.3
        },
        {
          "material": "Custer Feldspar",
          "amount": 16.9
        },
        {
          "material": "Red Iron Oxide",
          "amount": 12.8
        },
        {
          "material": "Talc",
          "amount": 11.8
        },
        {
          "material": "EP Kaolin",
          "amount": 4.2
        },
        {
          "material": "Bentonite",
          "amount": 2.0
        }
      ],
      "description": "Western Pennsylvania Potters Community http://wpapotters.blogspot.com/2012/04/links-to-cone-6-oxidation-glaze-tests.html http://www.wpapotters.blogspot.com/2010/11/cone-6-oxidation-results-group-1.html",
      "createdBy": "Terry Rorison",
      "source": "glazy.org",
      "url": "https://glazy.org/recipes/3225"
    },
    {
      "id": 4211,
      "code": "GLAZY-4211",
      "name": "Kalin's Green Shino",
      "cone": "10",
      "surface": "",
      "transparency": "",
      "atmosphere": "Reduction",
      "subtype": "Glaze - Shino",
      "ingredients": [
        {
          "material": "Nepheline Syenite",
          "amount": 45.0
        },
        {
          "material": "Spodumene",
          "amount": 15.2
        },
        {
          "material": "Redart",
          "amount": 15.0
        },
        {
          "material": "Kona F-4 feldspar",
          "amount": 10.8
        },
        {
          "material": "EP Kaolin",
          "amount": 10.0
        },
        {
          "material": "Soda Ash",
          "amount": 4.0
        }
      ],
      "additionals": [
        {
          "material": "Chrome Oxide",
          "amount": 0.25
        },
        {
          "material": "Cobalt Carbonate",
          "amount": 0.25
        }
      ],
      "description": "From Steve Davis Website & Blog: http://kazegama.com/ Website: http://kazegamas.com/ Shinos 3: http://kazegamas.com/shinos3.htm There are 72 shinos shown on 4 web pages. They are organized from left to right with 3 tiles of the same glaze shown on 3 different clay bodies. They are Aardvark Clay's Nara Porcelain, Long Beach, and Black Mountain. Every shino was glazed with a doulble dip, waxed with a simple \"S\" pattern, and left to dry for 2 weeks to grow sulfates on the surface. The \"S\" pattern has no sulfate build up. A medium reduction was started at cone 012 through cone 2. From there the kiln was fired in neutral to cone 10.",
      "createdBy": "Steve Davis",
      "source": "glazy.org",
      "url": "https://glazy.org/recipes/4211"
    },
    {
      "id": 271673,
      "code": "GLAZY-271673",
      "name": "Kalu 7",
      "cone": "6 - 8",
      "surface": "",
      "transparency": "",
      "atmosphere": "Oxidation",
      "subtype": "Glaze",
      "ingredients": [
        {
          "material": "Soda Feldspar",
          "amount": 50.0
        },
        {
          "material": "Silica",
          "amount": 25.0
        },
        {
          "material": "Whiting",
          "amount": 25.0
        },
        {
          "material": "Iron oxide",
          "amount": 6.0
        },
        {
          "material": "Rutile",
          "amount": 4.0
        }
      ],
      "description": "",
      "createdBy": "Ludmila Brand\u00e3o",
      "source": "glazy.org",
      "url": "https://glazy.org/recipes/271673"
    },
    {
      "id": 4126,
      "code": "GLAZY-4126",
      "name": "Kan. City Fake Majolica",
      "cone": "4",
      "surface": "",
      "transparency": "",
      "atmosphere": "Oxidation",
      "subtype": "Glaze - Majolica",
      "ingredients": [
        {
          "material": "Ferro Frit 3124",
          "amount": 84.0
        },
        {
          "material": "EP Kaolin",
          "amount": 12.5
        },
        {
          "material": "Zircopax",
          "amount": 12.5
        },
        {
          "material": "Barium Carbonate",
          "amount": 3.5
        }
      ],
      "description": "From Steve Davis Website: http://kazegamas.com/ Majolica: http://kazegamas.com/majolicas.htm",
      "createdBy": "Steve Davis",
      "source": "glazy.org",
      "url": "https://glazy.org/recipes/4126"
    },
    {
      "id": 43954,
      "code": "GLAZY-43954",
      "name": "Kansas City Ferguson Blue",
      "cone": "06 - 04",
      "surface": "",
      "transparency": "",
      "atmosphere": "Oxidation",
      "subtype": "Glaze - Blue",
      "ingredients": [
        {
          "material": "Ferro Frit 3110",
          "amount": 70.0
        },
        {
          "material": "Silica",
          "amount": 10.0
        },
        {
          "material": "Soda Ash",
          "amount": 10.0
        },
        {
          "material": "Colemanite",
          "amount": 5.0
        },
        {
          "material": "EP Kaolin",
          "amount": 5.0
        }
      ],
      "additionals": [
        {
          "material": "Copper Carbonate",
          "amount": 3.0
        }
      ],
      "description": "From Virginia Scotchie's Clay and Glaze Compendium",
      "createdBy": "Glazy Admin",
      "source": "glazy.org",
      "url": "https://glazy.org/recipes/43954"
    },
    {
      "id": 43943,
      "code": "GLAZY-43943",
      "name": "Kansas City Lauers Green",
      "cone": "4",
      "surface": "",
      "transparency": "",
      "atmosphere": "",
      "subtype": "Glaze - Green - Copper",
      "ingredients": [
        {
          "material": "Frit 3417",
          "amount": 80.0
        },
        {
          "material": "Borax",
          "amount": 10.0
        },
        {
          "material": "Colemanite",
          "amount": 5.0
        },
        {
          "material": "EP Kaolin",
          "amount": 5.0
        }
      ],
      "additionals": [
        {
          "material": "Copper Carbonate",
          "amount": 6.0
        },
        {
          "material": "Black Copper Oxide",
          "amount": 3.0
        }
      ],
      "description": "From Virginia Scotchie's Clay and Glaze Compendium",
      "createdBy": "Glazy Admin",
      "source": "glazy.org",
      "url": "https://glazy.org/recipes/43943"
    },
    {
      "id": 2303,
      "code": "GLAZY-2303",
      "name": "Kansas City Red.",
      "cone": "08 - 05 1/2",
      "surface": "Matte",
      "transparency": "",
      "atmosphere": "Raku",
      "subtype": "Glaze - Raku",
      "ingredients": [
        {
          "material": "Borax",
          "amount": 50.0
        },
        {
          "material": "Colemanite",
          "amount": 50.0
        }
      ],
      "additionals": [
        {
          "material": "Rutile",
          "amount": 50.0
        }
      ],
      "description": "I used all ingredients except the copper carbonate The colour is rich orange-brown matt - I fire this on dark stoneware (Death Valley) from",
      "createdBy": "Glazy Admin",
      "source": "glazy.org",
      "url": "https://glazy.org/recipes/2303"
    },
    {
      "id": 121305,
      "code": "GLAZY-121305",
      "name": "Kansas City Satin Matte",
      "cone": "4 - 8",
      "surface": "Satin",
      "transparency": "Semi-opaque",
      "atmosphere": "Oxidation, Reduction, Neutral",
      "subtype": "Glaze - White, Off-White",
      "ingredients": [
        {
          "material": "Cornwall Stone",
          "amount": 60.0
        },
        {
          "material": "Dolomite",
          "amount": 20.0
        },
        {
          "material": "EP Kaolin",
          "amount": 20.0
        },
        {
          "material": "Bentonite",
          "amount": 2.0
        }
      ],
      "description": "",
      "createdBy": "HP Bloomer IV",
      "source": "glazy.org",
      "url": "https://glazy.org/recipes/121305"
    },
    {
      "id": 43485,
      "code": "GLAZY-43485",
      "name": "Kansas City Semi-Matte Base",
      "cone": "04 - 01",
      "surface": "",
      "transparency": "",
      "atmosphere": "Oxidation",
      "subtype": "Glaze - White, Off-White",
      "ingredients": [
        {
          "material": "Ferro Frit 3124",
          "amount": 50.0
        },
        {
          "material": "Zircopax",
          "amount": 15.0
        },
        {
          "material": "Kentucky OM #4 Ball Clay",
          "amount": 5.0
        }
      ],
      "description": "From Virginia Scotchie's Clay and Glaze Compendium",
      "createdBy": "Glazy Admin",
      "source": "glazy.org",
      "url": "https://glazy.org/recipes/43485"
    },
    {
      "id": 43922,
      "code": "GLAZY-43922",
      "name": "Kansas City Semi-Matte Turquoise",
      "cone": "04 - 01",
      "surface": "Semi-matte",
      "transparency": "",
      "atmosphere": "Oxidation",
      "subtype": "Glaze - Turquoise",
      "ingredients": [
        {
          "material": "Ferro Frit 3134",
          "amount": 50.0
        },
        {
          "material": "Zircopax",
          "amount": 15.0
        },
        {
          "material": "Kentucky OM #4 Ball Clay",
          "amount": 5.0
        },
        {
          "material": "Copper Carbonate",
          "amount": 4.0
        }
      ],
      "description": "From Virginia Scotchie's Clay and Glaze Compendium",
      "createdBy": "Glazy Admin",
      "source": "glazy.org",
      "url": "https://glazy.org/recipes/43922"
    },
    {
      "id": 43921,
      "code": "GLAZY-43921",
      "name": "Kansas City Water Blue",
      "cone": "04 - 01",
      "surface": "",
      "transparency": "",
      "atmosphere": "Oxidation",
      "subtype": "Glaze - Blue",
      "ingredients": [
        {
          "material": "Ferro Frit 3110",
          "amount": 76.3
        },
        {
          "material": "Silica",
          "amount": 10.0
        },
        {
          "material": "EP Kaolin",
          "amount": 7.1
        },
        {
          "material": "Copper Carbonate",
          "amount": 6.0
        },
        {
          "material": "Colemanite",
          "amount": 5.7
        }
      ],
      "description": "From Virginia Scotchie's Clay and Glaze Compendium",
      "createdBy": "Glazy Admin",
      "source": "glazy.org",
      "url": "https://glazy.org/recipes/43921"
    },
    {
      "id": 43534,
      "code": "GLAZY-43534",
      "name": "Kansas City White F",
      "cone": "07 - 05",
      "surface": "",
      "transparency": "",
      "atmosphere": "Oxidation",
      "subtype": "Glaze - White, Off-White",
      "ingredients": [
        {
          "material": "Colemanite",
          "amount": 45.0
        },
        {
          "material": "EP Kaolin",
          "amount": 15.0
        }
      ],
      "description": "From Virginia Scotchie's Clay and Glaze Compendium",
      "createdBy": "Glazy Admin",
      "source": "glazy.org",
      "url": "https://glazy.org/recipes/43534"
    },
    {
      "id": 4703,
      "code": "GLAZY-4703",
      "name": "Kansas City White or Black",
      "cone": "4",
      "surface": "Glossy",
      "transparency": "",
      "atmosphere": "Oxidation, Reduction",
      "subtype": "Slip & Engobe - Slip",
      "ingredients": [
        {
          "material": "Kaolin",
          "amount": 57.14
        },
        {
          "material": "Silica",
          "amount": 28.57
        },
        {
          "material": "Colemanite",
          "amount": 14.29
        }
      ],
      "additionals": [
        {
          "material": "Red Iron Oxide",
          "amount": 7.14
        },
        {
          "material": "Cobalt Oxide",
          "amount": 1.42
        },
        {
          "material": "Mason 6600 black stain",
          "amount": 1.42
        }
      ],
      "description": "This recipe was imported from Louis Katz's Hyperglaze database available on his website: http://falcon.tamucc.edu/lkatz/allglazes.txt More information about Louis Katz can be found on his website, http://www.louiskatz.net/ Louis Katz Notes: I am not a safety expert and any information contained in this file about safety should be ignored in favor of advice from experts. All of the materials in all glazes are potentially hazardous. All of these glaze recipes are given without any representation of accuracy or safety. They may work, they may not. They may be safe when fired or they may not. All of the materials used in them have hazards associated with them. You must be have sufficient training in the hazards before you use the the materials. You will have to determine the suitability and safety for your use. Do not assume that a lack of a warning about a material means that it is safe. Cone: 04 Color: white or Black Surface texture: ? Shiny or Glossy Firing: Ox. or Red. Recipe: Percent Batch Colemanite 14.29 14.29 Flint 28.57 28.57 Kaolin 57.14 57.14 Totals: 100.00 % 100.00 gm Also add: Mason 6600 1.42 1.42 Cobalt Oxide 1.42 1.42 RIO 7.14 7.14 Cobalt Oxide:",
      "createdBy": "Glazy Admin",
      "source": "glazy.org",
      "url": "https://glazy.org/recipes/4703"
    },
    {
      "id": 43535,
      "code": "GLAZY-43535",
      "name": "Kansas City White Pink",
      "cone": "07 - 05",
      "surface": "",
      "transparency": "",
      "atmosphere": "Oxidation",
      "subtype": "Glaze - White, Off-White",
      "ingredients": [
        {
          "material": "Ferro Frit 3134",
          "amount": 90.0
        },
        {
          "material": "EP Kaolin",
          "amount": 10.0
        },
        {
          "material": "Tin Oxide",
          "amount": 10.0
        }
      ],
      "description": "From Virginia Scotchie's Clay and Glaze Compendium",
      "createdBy": "Glazy Admin",
      "source": "glazy.org",
      "url": "https://glazy.org/recipes/43535"
    },
    {
      "id": 31691,
      "code": "GLAZY-31691",
      "name": "Kansas City White Pink Glaze",
      "cone": "07 - 05",
      "surface": "Glossy",
      "transparency": "Opaque",
      "atmosphere": "Oxidation",
      "subtype": "Glaze - Red - Pink",
      "ingredients": [
        {
          "material": "Ferro Frit 3134",
          "amount": 90.0
        },
        {
          "material": "EP Kaolin",
          "amount": 10.0
        }
      ],
      "additionals": [
        {
          "material": "Tin Oxide",
          "amount": 10.0
        }
      ],
      "description": "",
      "createdBy": "Alfred Grinding Room - Glazes",
      "source": "glazy.org",
      "url": "https://glazy.org/recipes/31691"
    },
    {
      "id": 220868,
      "code": "GLAZY-220868",
      "name": "Kanson D108",
      "cone": "4 - 5 1/2",
      "surface": "Matte",
      "transparency": "Opaque",
      "atmosphere": "Oxidation",
      "subtype": "Glaze",
      "ingredients": [
        {
          "material": "Potash Feldspar",
          "amount": 39.0
        },
        {
          "material": "Whiting",
          "amount": 20.5
        },
        {
          "material": "Tinkar Z",
          "amount": 12.0
        },
        {
          "material": "Zircopax",
          "amount": 11.0
        },
        {
          "material": "Alumina",
          "amount": 6.5
        },
        {
          "material": "Talc",
          "amount": 6.5
        },
        {
          "material": "Silica",
          "amount": 4.5
        }
      ],
      "additionals": [
        {
          "material": "Tin Oxide",
          "amount": 3.0
        }
      ],
      "description": "Mate piedra con defectos de aplicaci\u00f3n. Probablemente infracocido.",
      "createdBy": "Mart\u00edn Rolando",
      "source": "glazy.org",
      "url": "https://glazy.org/recipes/220868"
    },
    {
      "id": 18183,
      "code": "GLAZY-18183",
      "name": "Karen Starshine",
      "cone": "6",
      "surface": "Glossy",
      "transparency": "Semi-opaque",
      "atmosphere": "Oxidation",
      "subtype": "Glaze",
      "ingredients": [
        {
          "material": "Minspar 200",
          "amount": 46.0
        },
        {
          "material": "Silica",
          "amount": 20.0
        },
        {
          "material": "Gerstley Borate",
          "amount": 12.0
        },
        {
          "material": "Whiting",
          "amount": 10.0
        },
        {
          "material": "Soda Ash",
          "amount": 5.0
        },
        {
          "material": "Strontium Carbonate",
          "amount": 5.0
        },
        {
          "material": "Lithium Carbonate",
          "amount": 2.0
        }
      ],
      "additionals": [
        {
          "material": "Copper Carbonate",
          "amount": 5.0
        },
        {
          "material": "Titanium Dioxide",
          "amount": 4.0
        },
        {
          "material": "Bentonite",
          "amount": 2.0
        }
      ],
      "description": "",
      "createdBy": "glazy_squirrels",
      "source": "glazy.org",
      "url": "https://glazy.org/recipes/18183"
    },
    {
      "id": 2837,
      "code": "GLAZY-2837",
      "name": "Karen Starshine Aqua",
      "cone": "6",
      "surface": "Glossy",
      "transparency": "",
      "atmosphere": "Oxidation",
      "subtype": "Glaze - Turquoise",
      "ingredients": [
        {
          "material": "Custer Feldspar",
          "amount": 35.0
        },
        {
          "material": "Wollastonite",
          "amount": 20.0
        },
        {
          "material": "Zinc Oxide",
          "amount": 17.0
        },
        {
          "material": "Silica",
          "amount": 16.0
        },
        {
          "material": "Kaolin",
          "amount": 12.0
        }
      ],
      "additionals": [
        {
          "material": "Copper Carbonate",
          "amount": 3.0
        },
        {
          "material": "Rutile",
          "amount": 2.0
        },
        {
          "material": "Zirconium dioxide",
          "amount": 1.0
        }
      ],
      "description": "Source/Alternate names: same oxides as Clarke Turquoise, similar to Clausen Snowflake Notes: Alisa Clausen: glossy, light green to turquoise glaze. White fur overall under a translucent shell. Notes: Dolita Dohrman: I use this glaze and love it. Absolutely beautiful and very reliable. Fast fired you will not get the furry effect but a nice, smooth gloss. I like it slow fired too. Looks awesome on a red stoneware or brown clay.",
      "createdBy": "Glazy Admin",
      "source": "glazy.org",
      "url": "https://glazy.org/recipes/2837"
    },
    {
      "id": 31525,
      "code": "GLAZY-31525",
      "name": "Karen Starshine Aqua - NCMC",
      "cone": "6",
      "surface": "Glossy",
      "transparency": "",
      "atmosphere": "Oxidation",
      "subtype": "Glaze",
      "ingredients": [
        {
          "material": "Minspar 200",
          "amount": 46.0
        },
        {
          "material": "Silica",
          "amount": 20.0
        },
        {
          "material": "Gerstley Borate",
          "amount": 12.0
        },
        {
          "material": "Whiting",
          "amount": 10.0
        },
        {
          "material": "Copper Carbonate",
          "amount": 5.0
        },
        {
          "material": "Soda Ash",
          "amount": 5.0
        },
        {
          "material": "Strontium Carbonate",
          "amount": 5.0
        },
        {
          "material": "Titanium Dioxide",
          "amount": 4.0
        },
        {
          "material": "Bentonite",
          "amount": 2.0
        },
        {
          "material": "Lithium Carbonate",
          "amount": 2.0
        }
      ],
      "description": "",
      "createdBy": "Stephen Stuchell",
      "source": "glazy.org",
      "url": "https://glazy.org/recipes/31525"
    },
    {
      "id": 7718,
      "code": "GLAZY-7718",
      "name": "Karen Starshine Aqua ^6",
      "cone": "6",
      "surface": "Glossy",
      "transparency": "",
      "atmosphere": "Oxidation",
      "subtype": "Glaze",
      "ingredients": [
        {
          "material": "Kona F-4 feldspar",
          "amount": 46.0
        },
        {
          "material": "Silica",
          "amount": 20.0
        },
        {
          "material": "Gerstley Borate",
          "amount": 12.0
        },
        {
          "material": "Whiting",
          "amount": 10.0
        },
        {
          "material": "Soda Ash",
          "amount": 5.0
        },
        {
          "material": "Strontium Carbonate",
          "amount": 5.0
        },
        {
          "material": "Lithium Carbonate",
          "amount": 2.0
        }
      ],
      "additionals": [
        {
          "material": "Copper Carbonate",
          "amount": 5.0
        },
        {
          "material": "Titanium Dioxide",
          "amount": 4.0
        }
      ],
      "description": "",
      "createdBy": "Alisa Liskin Clausen",
      "source": "glazy.org",
      "url": "https://glazy.org/recipes/7718"
    },
    {
      "id": 201163,
      "code": "GLAZY-201163",
      "name": "Karen Weinkauf Clear",
      "cone": "5 - 6",
      "surface": "Glossy",
      "transparency": "Transparent",
      "atmosphere": "Oxidation",
      "subtype": "Glaze",
      "ingredients": [
        {
          "material": "Ferro Frit 3110",
          "amount": 40.0
        },
        {
          "material": "Neph Sye A270",
          "amount": 20.0
        },
        {
          "material": "Silica",
          "amount": 15.0
        },
        {
          "material": "EP Kaolin",
          "amount": 10.0
        },
        {
          "material": "Ferro Frit 3124",
          "amount": 10.0
        },
        {
          "material": "Soda Ash",
          "amount": 5.0
        }
      ],
      "description": "Super Glossy Transparent glaze with poor flux ratios and massive crazing. Terrible to work with. Great turquoise blue.",
      "createdBy": "Kate tremel",
      "source": "glazy.org",
      "url": "https://glazy.org/recipes/201163"
    },
    {
      "id": 1317,
      "code": "GLAZY-1317",
      "name": "Karen's cone 6",
      "cone": "6",
      "surface": "Glossy",
      "transparency": "",
      "atmosphere": "Oxidation",
      "subtype": "Glaze - Clear",
      "ingredients": [
        {
          "material": "Custer Feldspar",
          "amount": 45.0
        },
        {
          "material": "Silica",
          "amount": 25.3
        },
        {
          "material": "Gerstley Borate",
          "amount": 21.1
        },
        {
          "material": "Strontium Carbonate",
          "amount": 4.9
        },
        {
          "material": "EP Kaolin",
          "amount": 2.1
        },
        {
          "material": "Whiting",
          "amount": 1.5
        }
      ],
      "description": "",
      "createdBy": "Glazy Admin",
      "source": "glazy.org",
      "url": "https://glazy.org/recipes/1317"
    },
    {
      "id": 1319,
      "code": "GLAZY-1319",
      "name": "Karen's Starshine Cone 6",
      "cone": "6",
      "surface": "",
      "transparency": "",
      "atmosphere": "Oxidation, Reduction",
      "subtype": "Glaze - Turquoise",
      "ingredients": [
        {
          "material": "K-200 Feldspar",
          "amount": 46.0
        },
        {
          "material": "Silica",
          "amount": 20.0
        },
        {
          "material": "Gerstley Borate",
          "amount": 12.0
        },
        {
          "material": "Whiting",
          "amount": 10.0
        },
        {
          "material": "Barium Carbonate",
          "amount": 5.0
        },
        {
          "material": "Soda Ash",
          "amount": 5.0
        },
        {
          "material": "Lithium Carbonate",
          "amount": 2.0
        }
      ],
      "additionals": [
        {
          "material": "Copper Carbonate",
          "amount": 5.0
        },
        {
          "material": "Titanium Dioxide",
          "amount": 4.0
        },
        {
          "material": "Bentonite",
          "amount": 2.0
        }
      ],
      "description": "Cone 6 variation of high-fire glaze from Val Cushing. From ClayArt: I thought I'd posted this last night but it hasn't shown up yet, so I'll try again Karen Starshine ^6 from Val Cushing's Glaze Book K-200 Feldspar 46.00 Soda Ash 5.00 Gerstley Borate 12.00 Whiting 10.00 Barium Carbonate 5.00 Lithium Carbontate 2.00 Flint 20.00 Add: Macaloid 2.00 Titanium 4.00 Copper Carbonate 5.00 I haven't tested this glaze for safety, so I wouldn't recommend it be used for food surfaces. I' ve used it in oxidation, though the recipe states it can be used in both reduction or oxidation. Enjoy! Kevin in San Antonio Hello Llewellyn, I used this glaze for several years. It's a very lustrous copper turquoise, but will flash red. I got some spectacular results when using it in combination with other copper red glazes. I doubt that is stable, and would test for leaching before using it anything which serves food. Karen Starshine Cone 10 Custer Feldspar 51.00 Soda Ash 4.00 Gerstely Borate 6.00 Whiting 13.00 Strontium Carbonate 4.00 Lithium Carbonate 1.00 Silica 21.00 Add: Titanium Dioxide 2.00 Copper Carbonate 5.00 Bentonite 3.00 There is also a Cone 6 Variation of this glaze I'd be happy to share if anyone wants it. Kevin in San Antonio a",
      "createdBy": "Glazy Admin",
      "source": "glazy.org",
      "url": "https://glazy.org/recipes/1319"
    },
    {
      "id": 481,
      "code": "GLAZY-481",
      "name": "KAREN'S TOUCH GLAZE",
      "cone": "10",
      "surface": "Satin-matte",
      "transparency": "Opaque",
      "atmosphere": "",
      "subtype": "Glaze - Iron",
      "ingredients": [
        {
          "material": "Kona F-4 feldspar",
          "amount": 45.0
        },
        {
          "material": "Dolomite",
          "amount": 18.0
        },
        {
          "material": "Calcined Kaolin",
          "amount": 10.0
        },
        {
          "material": "Silica",
          "amount": 10.0
        },
        {
          "material": "EP Kaolin",
          "amount": 9.0
        },
        {
          "material": "Bone Ash",
          "amount": 4.0
        },
        {
          "material": "Whiting",
          "amount": 4.0
        }
      ],
      "additionals": [
        {
          "material": "Tin Oxide",
          "amount": 4.0
        },
        {
          "material": "Red Iron Oxide",
          "amount": 1.0
        }
      ],
      "description": "Color: on porcelain in OX THIN = warm rusty beige breaking to copper rust on rim & ridges THICK = warm beige w/ copper rusty rim Both thin & thick show very fine rusty flecks On porcelain in REDTN THICK = almost sea foam greenish w/ orangey copper rust w/ flecks where thin I consider this to be a glaze which in OX looks like REDTN - for those of you who pine for that. As I previously mentioned, in OX put it over PORCELAIN SHINO & you get a funky rough surface in solid copper w/ fine rusty flecks - this is thin. Thick edges are unattractive (?) white. If firing in REDTN, slow cool for max. orange. This is a variant of the famous Mamo glaze. If you want to try other colorants, drop out the tin (it's incl. to promote ornage) from the base as well as dropping the RIO & bone ash. But BE CAREFUL - this glaze pulls apart if too thick in big fatal crawls. I abandoned it as a white for this reason & I swear it once pulled so badly it broke (?) the pot it was on. This was not the above version however. Good luck & enjoy. Karen Gringhuis",
      "createdBy": "Glazy Admin",
      "source": "glazy.org",
      "url": "https://glazy.org/recipes/481"
    },
    {
      "id": 1318,
      "code": "GLAZY-1318",
      "name": "Karen's Turquoise Satin",
      "cone": "6",
      "surface": "Satin-matte",
      "transparency": "",
      "atmosphere": "Oxidation",
      "subtype": "Glaze - Turquoise",
      "ingredients": [
        {
          "material": "Nepheline Syenite",
          "amount": 40.0
        },
        {
          "material": "Dolomite",
          "amount": 20.0
        },
        {
          "material": "Silica",
          "amount": 20.0
        },
        {
          "material": "Kaolin",
          "amount": 10.0
        },
        {
          "material": "Bone Ash",
          "amount": 6.0
        },
        {
          "material": "Zinc Oxide",
          "amount": 4.0
        }
      ],
      "additionals": [
        {
          "material": "Copper Carbonate",
          "amount": 2.0
        }
      ],
      "description": "Candice",
      "createdBy": "Glazy Admin",
      "source": "glazy.org",
      "url": "https://glazy.org/recipes/1318"
    },
    {
      "id": 1320,
      "code": "GLAZY-1320",
      "name": "Karen't Starshine Cone 6 no GB",
      "cone": "6",
      "surface": "",
      "transparency": "",
      "atmosphere": "Oxidation",
      "subtype": "Glaze - Green - Copper",
      "ingredients": [
        {
          "material": "Silica",
          "amount": 39.417
        },
        {
          "material": "Ferro Frit 3134",
          "amount": 20.246
        },
        {
          "material": "Soda Ash",
          "amount": 10.758
        },
        {
          "material": "Wollastonite",
          "amount": 10.581
        },
        {
