Repository: MrSeldon/argilev2

File: data/glazes/glazy.json (part 155 of 315)
{
          "material": "Alumina",
          "amount": 8.215
        },
        {
          "material": "Barium Carbonate",
          "amount": 5.0
        },
        {
          "material": "Lithium Carbonate",
          "amount": 2.0
        }
      ],
      "additionals": [
        {
          "material": "Copper Carbonate",
          "amount": 5.0
        },
        {
          "material": "Titanium Dioxide",
          "amount": 4.0
        },
        {
          "material": "Bentonite",
          "amount": 2.0
        }
      ],
      "description": "Cone 6 variation of high-fire glaze from Val Cushing.",
      "createdBy": "Glazy Admin",
      "source": "glazy.org",
      "url": "https://glazy.org/recipes/1320"
    },
    {
      "id": 11307,
      "code": "GLAZY-11307",
      "name": "Karens Cornish White",
      "cone": "6 - 7",
      "surface": "Semi-glossy",
      "transparency": "Semi-opaque",
      "atmosphere": "Oxidation",
      "subtype": "Glaze",
      "ingredients": [
        {
          "material": "Cornwall Stone",
          "amount": 60.0
        },
        {
          "material": "Gillespie Borate",
          "amount": 40.0
        }
      ],
      "additionals": [
        {
          "material": "Zircopax",
          "amount": 10.0
        },
        {
          "material": "Tin Oxide",
          "amount": 5.0
        },
        {
          "material": "Bentonite",
          "amount": 1.0
        }
      ],
      "description": "Kindly shared here: https://www.facebook.com/groups/503156473036283/permalink/1560723477279572/ Works well with small &lt;1% cobalt and/or copper additions Note, this is the same base as \"Blue Break Up\" https://glazy.org/recipes/5744 found in Triangle Potter's Guild Glaze Recipes published November, 1988 Mixed and ready to test",
      "createdBy": "Tom Demeranville",
      "source": "glazy.org",
      "url": "https://glazy.org/recipes/11307"
    },
    {
      "id": 4930,
      "code": "GLAZY-4930",
      "name": "Karnes' Salt Slip",
      "cone": "10",
      "surface": "",
      "transparency": "",
      "atmosphere": "Oxidation, Reduction, Salt & Soda",
      "subtype": "Slip & Engobe - Slip",
      "ingredients": [
        {
          "material": "Ball Clay",
          "amount": 30.0
        },
        {
          "material": "Feldspar",
          "amount": 30.0
        },
        {
          "material": "Silica",
          "amount": 25.0
        },
        {
          "material": "Fireclay",
          "amount": 15.0
        }
      ],
      "additionals": [
        {
          "material": "Manganese Dioxide",
          "amount": 10.0
        },
        {
          "material": "Rutile",
          "amount": 6.67
        },
        {
          "material": "Black Nickel Oxide",
          "amount": 3.33
        },
        {
          "material": "Cobalt Oxide",
          "amount": 2.0
        }
      ],
      "description": "This recipe was imported from Louis Katz's Hyperglaze database available on his website: http://falcon.tamucc.edu/lkatz/allglazes.txt More information about Louis Katz can be found on his website, http://www.louiskatz.net/ Louis Katz Notes: I am not a safety expert and any information contained in this file about safety should be ignored in favor of advice from experts. All of the materials in all glazes are potentially hazardous. All of these glaze recipes are given without any representation of accuracy or safety. They may work, they may not. They may be safe when fired or they may not. All of the materials used in them have hazards associated with them. You must be have sufficient training in the hazards before you use the the materials. You will have to determine the suitability and safety for your use. Do not assume that a lack of a warning about a material means that it is safe. Cone: 10 Surface texture: slip Firing: Ox. or Red. Recipe: Percent Batch ball clay 30.00 45.0 fireclay 15.00 22.5 feldspar 30.00 45.0 flint 25.00 37.5 Totals: 100.00 % 150.0 gm Also add: manganese 10.00 15.0 cobalt 2.00 3.0 nickle 3.33 5.0 rutile 6.67 10.0 Comments: put thinly on dry clay the Studio Potter Vol. 6 No. 1 p. 17 each colorant for a separate color Granular",
      "createdBy": "Glazy Admin",
      "source": "glazy.org",
      "url": "https://glazy.org/recipes/4930"
    },
    {
      "id": 43746,
      "code": "GLAZY-43746",
      "name": "Kate Winn's Dull Black Glaze",
      "cone": "9",
      "surface": "",
      "transparency": "",
      "atmosphere": "",
      "subtype": "Glaze - Black",
      "ingredients": [
        {
          "material": "Albany slip",
          "amount": 100.0
        }
      ],
      "additionals": [
        {
          "material": "Calcined Kaolin",
          "amount": 6.0
        },
        {
          "material": "Cobalt Carbonate",
          "amount": 4.0
        }
      ],
      "description": "From Virginia Scotchie's Clay and Glaze Compendium",
      "createdBy": "Glazy Admin",
      "source": "glazy.org",
      "url": "https://glazy.org/recipes/43746"
    },
    {
      "id": 44049,
      "code": "GLAZY-44049",
      "name": "Kate Winn's Gold",
      "cone": "9",
      "surface": "",
      "transparency": "",
      "atmosphere": "",
      "subtype": "Glaze - Yellow - Iron",
      "ingredients": [
        {
          "material": "Kona F-4 feldspar",
          "amount": 39.6
        },
        {
          "material": "Barium Carbonate",
          "amount": 30.8
        },
        {
          "material": "Dolomite",
          "amount": 12.0
        },
        {
          "material": "EP Kaolin",
          "amount": 8.8
        },
        {
          "material": "Silica",
          "amount": 8.8
        },
        {
          "material": "Red Iron Oxide",
          "amount": 6.0
        }
      ],
      "description": "From Virginia Scotchie's Clay and Glaze Compendium",
      "createdBy": "Glazy Admin",
      "source": "glazy.org",
      "url": "https://glazy.org/recipes/44049"
    },
    {
      "id": 43843,
      "code": "GLAZY-43843",
      "name": "Kate Winn's Julie's Green Glaze",
      "cone": "9",
      "surface": "",
      "transparency": "",
      "atmosphere": "",
      "subtype": "Glaze - Green - Copper",
      "ingredients": [
        {
          "material": "Custer Feldspar",
          "amount": 30.0
        },
        {
          "material": "Silica",
          "amount": 30.0
        },
        {
          "material": "Kentucky OM #4 Ball Clay",
          "amount": 20.0
        },
        {
          "material": "Whiting",
          "amount": 20.0
        }
      ],
      "additionals": [
        {
          "material": "Copper Carbonate",
          "amount": 5.5
        },
        {
          "material": "Rutile",
          "amount": 0.5
        }
      ],
      "description": "From Virginia Scotchie's Clay and Glaze Compendium",
      "createdBy": "Glazy Admin",
      "source": "glazy.org",
      "url": "https://glazy.org/recipes/43843"
    },
    {
      "id": 44087,
      "code": "GLAZY-44087",
      "name": "Kate Winn's Mauve",
      "cone": "9",
      "surface": "",
      "transparency": "",
      "atmosphere": "",
      "subtype": "Glaze - Purple - Manganese",
      "ingredients": [
        {
          "material": "Nepheline Syenite",
          "amount": 45.0
        },
        {
          "material": "Barium Carbonate",
          "amount": 20.0
        },
        {
          "material": "Silica",
          "amount": 12.0
        },
        {
          "material": "Kentucky OM #4 Ball Clay",
          "amount": 10.0
        },
        {
          "material": "Dolomite",
          "amount": 8.0
        },
        {
          "material": "Whiting",
          "amount": 5.0
        }
      ],
      "additionals": [
        {
          "material": "Manganese Dioxide",
          "amount": 3.0
        }
      ],
      "description": "From Virginia Scotchie's Clay and Glaze Compendium",
      "createdBy": "Glazy Admin",
      "source": "glazy.org",
      "url": "https://glazy.org/recipes/44087"
    },
    {
      "id": 44048,
      "code": "GLAZY-44048",
      "name": "Kate Winn's Mottled Yellow",
      "cone": "9",
      "surface": "",
      "transparency": "",
      "atmosphere": "",
      "subtype": "Glaze - Yellow - Iron",
      "ingredients": [
        {
          "material": "Dolomite",
          "amount": 30.3
        },
        {
          "material": "EP Kaolin",
          "amount": 30.3
        },
        {
          "material": "Custer Feldspar",
          "amount": 24.25
        },
        {
          "material": "Silica",
          "amount": 8.08
        },
        {
          "material": "Whiting",
          "amount": 7.07
        }
      ],
      "additionals": [
        {
          "material": "Red Iron Oxide",
          "amount": 3.03
        },
        {
          "material": "Bentonite",
          "amount": 1.01
        }
      ],
      "description": "From Virginia Scotchie's Clay and Glaze Compendium",
      "createdBy": "Glazy Admin",
      "source": "glazy.org",
      "url": "https://glazy.org/recipes/44048"
    },
    {
      "id": 44089,
      "code": "GLAZY-44089",
      "name": "Kate Winn's Purple Glaze",
      "cone": "9",
      "surface": "",
      "transparency": "",
      "atmosphere": "",
      "subtype": "Glaze - Purple",
      "ingredients": [
        {
          "material": "Cornwall Stone",
          "amount": 50.0
        },
        {
          "material": "EP Kaolin",
          "amount": 25.0
        },
        {
          "material": "Dolomite",
          "amount": 20.0
        },
        {
          "material": "Whiting",
          "amount": 5.0
        }
      ],
      "additionals": [
        {
          "material": "Cobalt Carbonate",
          "amount": 1.0
        }
      ],
      "description": "From Virginia Scotchie's Clay and Glaze Compendium",
      "createdBy": "Glazy Admin",
      "source": "glazy.org",
      "url": "https://glazy.org/recipes/44089"
    },
    {
      "id": 43845,
      "code": "GLAZY-43845",
      "name": "Kate Winn's Randy's Green",
      "cone": "9",
      "surface": "",
      "transparency": "",
      "atmosphere": "",
      "subtype": "Glaze - Green - Copper",
      "ingredients": [
        {
          "material": "Custer Feldspar",
          "amount": 26.09
        },
        {
          "material": "Kona F-4 feldspar",
          "amount": 21.74
        },
        {
          "material": "Silica",
          "amount": 20.65
        },
        {
          "material": "Kentucky OM #4 Ball Clay",
          "amount": 13.04
        },
        {
          "material": "Whiting",
          "amount": 10.87
        },
        {
          "material": "Dolomite",
          "amount": 7.61
        }
      ],
      "additionals": [
        {
          "material": "Zircopax",
          "amount": 8.7
        },
        {
          "material": "Copper Carbonate",
          "amount": 6.52
        },
        {
          "material": "Tin Oxide",
          "amount": 4.35
        }
      ],
      "description": "From Virginia Scotchie's Clay and Glaze Compendium",
      "createdBy": "Glazy Admin",
      "source": "glazy.org",
      "url": "https://glazy.org/recipes/43845"
    },
    {
      "id": 44088,
      "code": "GLAZY-44088",
      "name": "Kate Winn's Red Crystal",
      "cone": "9",
      "surface": "",
      "transparency": "",
      "atmosphere": "",
      "subtype": "Glaze - Crystalline",
      "ingredients": [
        {
          "material": "Barium Carbonate",
          "amount": 40.0
        },
        {
          "material": "Nepheline Syenite",
          "amount": 35.0
        },
        {
          "material": "Zinc Oxide",
          "amount": 15.0
        },
        {
          "material": "Calcined Kaolin",
          "amount": 5.0
        },
        {
          "material": "Silica",
          "amount": 5.0
        }
      ],
      "additionals": [
        {
          "material": "Black Nickel Oxide",
          "amount": 1.5
        }
      ],
      "description": "From Virginia Scotchie's Clay and Glaze Compendium",
      "createdBy": "Glazy Admin",
      "source": "glazy.org",
      "url": "https://glazy.org/recipes/44088"
    },
    {
      "id": 43842,
      "code": "GLAZY-43842",
      "name": "Kate Winn's Shiny Royal Blue",
      "cone": "9",
      "surface": "",
      "transparency": "",
      "atmosphere": "",
      "subtype": "Glaze - Blue",
      "ingredients": [
        {
          "material": "Kona F-4 feldspar",
          "amount": 44.05
        },
        {
          "material": "Kentucky OM #4 Ball Clay",
          "amount": 16.99
        },
        {
          "material": "Silica",
          "amount": 15.26
        },
        {
          "material": "Whiting",
          "amount": 13.53
        },
        {
          "material": "Dolomite",
          "amount": 10.17
        }
      ],
      "additionals": [
        {
          "material": "Copper Carbonate",
          "amount": 2.0
        },
        {
          "material": "Bentonite",
          "amount": 1.73
        }
      ],
      "description": "From Virginia Scotchie's Clay and Glaze Compendium",
      "createdBy": "Glazy Admin",
      "source": "glazy.org",
      "url": "https://glazy.org/recipes/43842"
    },
    {
      "id": 43374,
      "code": "GLAZY-43374",
      "name": "Kate Winn's Tenmoku Glaze",
      "cone": "9",
      "surface": "",
      "transparency": "",
      "atmosphere": "",
      "subtype": "Glaze - Iron - Tenmoku",
      "ingredients": [
        {
          "material": "Custer Feldspar",
          "amount": 46.32
        },
        {
          "material": "Silica",
          "amount": 23.21
        },
        {
          "material": "Whiting",
          "amount": 17.27
        },
        {
          "material": "EP Kaolin",
          "amount": 11.0
        },
        {
          "material": "Zinc Oxide",
          "amount": 2.2
        }
      ],
      "additionals": [
        {
          "material": "Red Iron Oxide",
          "amount": 10.0
        }
      ],
      "description": "From Virginia Scotchie's Clay and Glaze Compendium",
      "createdBy": "Glazy Admin",
      "source": "glazy.org",
      "url": "https://glazy.org/recipes/43374"
    },
    {
      "id": 43841,
      "code": "GLAZY-43841",
      "name": "Kate Winn's Turquoise Glaze",
      "cone": "9",
      "surface": "",
      "transparency": "",
      "atmosphere": "",
      "subtype": "Glaze - Turquoise",
      "ingredients": [
        {
          "material": "Kona F-4 feldspar",
          "amount": 45.84
        },
        {
          "material": "Barium Carbonate",
          "amount": 33.33
        },
        {
          "material": "EP Kaolin",
          "amount": 8.33
        },
        {
          "material": "Silica",
          "amount": 8.33
        },
        {
          "material": "Dolomite",
          "amount": 4.17
        }
      ],
      "additionals": [
        {
          "material": "Copper Carbonate",
          "amount": 2.5
        },
        {
          "material": "Bentonite",
          "amount": 1.5
        }
      ],
      "description": "From Virginia Scotchie's Clay and Glaze Compendium",
      "createdBy": "Glazy Admin",
      "source": "glazy.org",
      "url": "https://glazy.org/recipes/43841"
    },
    {
      "id": 43472,
      "code": "GLAZY-43472",
      "name": "Kate Winn's White Matte",
      "cone": "9",
      "surface": "",
      "transparency": "",
      "atmosphere": "",
      "subtype": "Glaze - White, Off-White",
      "ingredients": [
        {
          "material": "Custer Feldspar",
          "amount": 50.0
        },
        {
          "material": "EP Kaolin",
          "amount": 25.0
        },
        {
          "material": "Dolomite",
          "amount": 20.0
        },
        {
          "material": "Whiting",
          "amount": 5.0
        }
      ],
      "additionals": [
        {
          "material": "Bentonite",
          "amount": 2.0
        }
      ],
      "description": "From Virginia Scotchie's Clay and Glaze Compendium",
      "createdBy": "Glazy Admin",
      "source": "glazy.org",
      "url": "https://glazy.org/recipes/43472"
    },
    {
      "id": 6323,
      "code": "GLAZY-6323",
      "name": "Kate's Fake Shino (Titanium)",
      "cone": "5",
      "surface": "",
      "transparency": "",
      "atmosphere": "Oxidation, Reduction",
      "subtype": "Glaze - Shino",
      "ingredients": [
        {
          "material": "Nepheline Syenite",
          "amount": 78.0
        },
        {
          "material": "Kaolin",
          "amount": 12.0
        },
        {
          "material": "Lithium Carbonate",
          "amount": 10.0
        }
      ],
      "additionals": [
        {
          "material": "Titanium Dioxide",
          "amount": 6.7
        },
        {
          "material": "Bentonite",
          "amount": 2.0
        },
        {
          "material": "Red Iron Oxide",
          "amount": 0.5
        }
      ],
      "description": "El grosor de la capa de esmalte importa mucho. Capa delgada: amarillento. Capa gruesa: manchas blanquecinas.",
      "createdBy": "Clara Giorello",
      "source": "glazy.org",
      "url": "https://glazy.org/recipes/6323"
    },
    {
      "id": 6322,
      "code": "GLAZY-6322",
      "name": "Kate's Fake Shino - Rutile",
      "cone": "5",
      "surface": "Semi-matte",
      "transparency": "Opaque",
      "atmosphere": "Oxidation, Reduction",
      "subtype": "Glaze - Shino",
      "ingredients": [
        {
          "material": "Nepheline Syenite",
          "amount": 78.0
        },
        {
          "material": "Kaolin",
          "amount": 12.0
        },
        {
          "material": "Lithium Carbonate",
          "amount": 10.0
        }
      ],
      "additionals": [
        {
          "material": "Rutile",
          "amount": 6.7
        },
        {
          "material": "Bentonite",
          "amount": 2.0
        },
        {
          "material": "Red Iron Oxide",
          "amount": 0.5
        }
      ],
      "description": "El grosor de la capa de esmalte importa mucho. Capa delgada: marr\u00f3n. Capa gruesa: manchas blanquecinas.",
      "createdBy": "Clara Giorello",
      "source": "glazy.org",
      "url": "https://glazy.org/recipes/6322"
    },
    {
      "id": 76047,
      "code": "GLAZY-76047",
      "name": "Kathy King Clear angepasst",
      "cone": "5 - 8",
      "surface": "Glossy",
      "transparency": "",
      "atmosphere": "Neutral, Oxidation",
      "subtype": "Glaze - Clear",
      "ingredients": [
        {
          "material": "Quarzmehl W 10 Carl J\u00e4ger",
          "amount": 26.62
        },
        {
          "material": "Gerstley Borate",
          "amount": 22.36
        },
        {
          "material": "Nephelin-Syenit 334 Carl J\u00e4ger",
          "amount": 22.36
        },
        {
          "material": "Strontium Carbonate",
          "amount": 12.25
        },
        {
          "material": "China-Clay Grolleg 1319 Carl J\u00e4ger",
          "amount": 9.49
        },
        {
          "material": "Wollastonit MM 81",
          "amount": 6.92
        }
      ],
      "description": "Schr\u00fch: 930\u00b0C Ich glaube, ich habe das Original-Rezept im Web gefunden. Ich habe es leider nicht mehr. Jedenfalls ist das Rezept von Kathy King (https://www.kathykingart.com/)",
      "createdBy": "Feli Hager",
      "source": "glazy.org",
      "url": "https://glazy.org/recipes/76047"
    },
    {
      "id": 18049,
      "code": "GLAZY-18049",
      "name": "Kathy's Turquoise Matt(e)",
      "cone": "6",
      "surface": "Semi-matte",
      "transparency": "",
      "atmosphere": "Oxidation",
      "subtype": "Glaze - Turquoise",
      "ingredients": [
        {
          "material": "Nepheline Syenite",
          "amount": 24.34
        },
        {
          "material": "Strontium Carbonate",
          "amount": 15.87
        },
        {
          "material": "Dolomite",
          "amount": 12.7
        },
        {
          "material": "G-200 Feldspar",
          "amount": 12.7
        },
        {
          "material": "Gerstley Borate",
          "amount": 12.7
        },
        {
          "material": "Zircopax",
          "amount": 10.58
        },
        {
          "material": "Silica",
          "amount": 5.82
        },
        {
          "material": "EP Kaolin",
          "amount": 5.29
        }
      ],
      "additionals": [
        {
          "material": "Copper Carbonate",
          "amount": 4.23
        }
      ],
      "description": "",
      "createdBy": "Ginger",
      "source": "glazy.org",
      "url": "https://glazy.org/recipes/18049"
    },
    {
      "id": 4613,
      "code": "GLAZY-4613",
      "name": "Katz 111",
      "cone": "10",
      "surface": "Glossy",
      "transparency": "",
      "atmosphere": "Reduction",
      "subtype": "Glaze",
      "ingredients": [
        {
          "material": "Silica",
          "amount": 33.4
        },
        {
          "material": "Kaolin",
          "amount": 33.3
        },
        {
          "material": "Whiting",
          "amount": 33.3
        }
      ],
      "description": "This recipe was imported from Louis Katz's Hyperglaze database available on his website: http://falcon.tamucc.edu/lkatz/allglazes.txt More information about Louis Katz can be found on his website, http://www.louiskatz.net/ Louis Katz Notes: I am not a safety expert and any information contained in this file about safety should be ignored in favor of advice from experts. All of the materials in all glazes are potentially hazardous. All of these glaze recipes are given without any representation of accuracy or safety. They may work, they may not. They may be safe when fired or they may not. All of the materials used in them have hazards associated with them. You must be have sufficient training in the hazards before you use the the materials. You will have to determine the suitability and safety for your use. Do not assume that a lack of a warning about a material means that it is safe. Cone: 10 Color: Transparent very light Green Testing: Tested Surface texture: shiny glossy Firing: Reduction Recipe: Percent Batch Whiting 33.30 2664 Kaolin 33.30 2664 Silica 33.40 2672 Totals: 100.00 % 8000 Gm Comments: simple celadonish glaze. Sits near to the Calcia Alumina Silica eutectic. Better glazes for use can easily be found, but this one is very instructive.",
      "createdBy": "Glazy Admin",
      "source": "glazy.org",
      "url": "https://glazy.org/recipes/4613"
    },
    {
      "id": 4931,
      "code": "GLAZY-4931",
      "name": "KATZ 111/PEACOCK BLUE Blend",
      "cone": "10",
      "surface": "Matte",
      "transparency": "",
      "atmosphere": "Oxidation, Reduction",
      "subtype": "Glaze - Blue",
      "ingredients": [
        {
          "material": "Nepheline Syenite",
          "amount": 32.58
        },
        {
          "material": "Silica",
          "amount": 28.69
        },
        {
          "material": "Whiting",
          "amount": 16.09
        },
        {
          "material": "Ball Clay",
          "amount": 10.25
        },
        {
          "material": "Dolomite",
          "amount": 7.27
        },
        {
          "material": "Talc",
          "amount": 5.12
        }
      ],
      "additionals": [
        {
          "material": "Titanium Dioxide",
          "amount": 5.12
        },
        {
          "material": "Bentonite",
          "amount": 2.05
        },
        {
          "material": "Cobalt Carbonate",
          "amount": 0.51
        }
      ],
      "description": "This recipe was imported from Louis Katz's Hyperglaze database available on his website: http://falcon.tamucc.edu/lkatz/allglazes.txt More information about Louis Katz can be found on his website, http://www.louiskatz.net/ Louis Katz Notes: I am not a safety expert and any information contained in this file about safety should be ignored in favor of advice from experts. All of the materials in all glazes are potentially hazardous. All of these glaze recipes are given without any representation of accuracy or safety. They may work, they may not. They may be safe when fired or they may not. All of the materials used in them have hazards associated with them. You must be have sufficient training in the hazards before you use the the materials. You will have to determine the suitability and safety for your use. Do not assume that a lack of a warning about a material means that it is safe. Cone: 10 Surface texture: matte Firing: Ox. or Red. Recipe: Percent Batch Whiting 16.09 15.70 Ball Clay 10.25 10.00 Silica 28.69 28.00 Nepheline Syenite 32.58 31.80 Talc Mill White 5.12 5.00 Dolomite 7.27 7.10 Totals: 100.00 % 97.60 gm Also add: Cobalt Carbonate 0.51 0.50 Titanium Dioxide 5.12 5.00 Bentonite 2.05 2.00 Comments: Blend of 30% KATZ 111 and 70% PEACOCK BLUE",
      "createdBy": "Glazy Admin",
      "source": "glazy.org",
      "url": "https://glazy.org/recipes/4931"
    },
    {
      "id": 5445,
      "code": "GLAZY-5445",
      "name": "KATZ 111/PM-5 Eggshel Blend",
      "cone": "",
      "surface": "Matte",
      "transparency": "",
      "atmosphere": "Oxidation, Reduction",
      "subtype": "Glaze - White, Off-White",
      "ingredients": [
        {
          "material": "Custer Feldspar (1989)",
          "amount": 48.65
        },
        {
          "material": "Kaolin",
          "amount": 25.83
        },
        {
          "material": "Dolomite",
          "amount": 16.22
        },
        {
          "material": "Whiting",
          "amount": 6.01
        },
        {
          "material": "Silica",
          "amount": 3.3
        }
      ],
      "additionals": [
        {
          "material": "Rutile",
          "amount": 2.0
        },
        {
          "material": "Chrome Oxide",
          "amount": 0.5
        }
      ],
      "description": "This recipe was imported from Louis Katz's Hyperglaze database available on his website: http://falcon.tamucc.edu/lkatz/allglazes.txt More information about Louis Katz can be found on his website, http://www.louiskatz.net/ Louis Katz Notes: I am not a safety expert and any information contained in this file about safety should be ignored in favor of advice from experts. All of the materials in all glazes are potentially hazardous. All of these glaze recipes are given without any representation of accuracy or safety. They may work, they may not. They may be safe when fired or they may not. All of the materials used in them have hazards associated with them. You must be have sufficient training in the hazards before you use the the materials. You will have to determine the suitability and safety for your use. Do not assume that a lack of a warning about a material means that it is safe. Surface texture: matte Firing: Ox. or Red. Recipe: Percent Batch Whiting 6.01 12.0 Kaolin 25.83 51.7 Silica 3.30 6.6 Custer Feldspar 48.65 97.3 Dolomite 16.22 32.4 Totals: 100.00 % 200.0 gm Also add: Rutile 2.00 4.0 Chrome Oxide 0.50 1.0 Comments: Blend of 10% KATZ 111 and 90% PM-5 Eggshell Mat",
      "createdBy": "Glazy Admin",
      "source": "glazy.org",
      "url": "https://glazy.org/recipes/5445"
    },
    {
      "id": 5446,
      "code": "GLAZY-5446",
      "name": "KATZ 111/PM-5 Eggshel Blend3",
      "cone": "",
      "surface": "Matte",
      "transparency": "",
      "atmosphere": "Oxidation, Reduction",
      "subtype": "Glaze",
      "ingredients": [
        {
          "material": "Kaolin",
          "amount": 29.17
        },
        {
          "material": "Custer Feldspar (1989)",
          "amount": 26.97
        },
        {
          "material": "Whiting",
          "amount": 18.18
        },
        {
          "material": "Silica",
          "amount": 16.68
        },
        {
          "material": "Dolomite",
          "amount": 8.99
        }
      ],
      "additionals": [
        {
          "material": "Rutile",
          "amount": 1.0
        },
        {
          "material": "Chrome Oxide",
          "amount": 0.3
        },
        {
          "material": "Cobalt Carbonate",
          "amount": 0.3
        }
      ],
      "description": "This recipe was imported from Louis Katz's Hyperglaze database available on his website: http://falcon.tamucc.edu/lkatz/allglazes.txt More information about Louis Katz can be found on his website, http://www.louiskatz.net/ Louis Katz Notes: I am not a safety expert and any information contained in this file about safety should be ignored in favor of advice from experts. All of the materials in all glazes are potentially hazardous. All of these glaze recipes are given without any representation of accuracy or safety. They may work, they may not. They may be safe when fired or they may not. All of the materials used in them have hazards associated with them. You must be have sufficient training in the hazards before you use the the materials. You will have to determine the suitability and safety for your use. Do not assume that a lack of a warning about a material means that it is safe. Surface texture: matte Firing: Ox. or Red. Recipe: Percent Batch Whiting 18.18 18.2 Kaolin 29.17 29.2 Silica 16.68 16.7 Custer Feldspar 26.97 27.0 Dolomite 8.99 9.0 Totals: 100.00 % 100.1 gm Also add: cobalt Carbonate 0.30 0.3 Chrome oxide 0.30 0.3 rutile 1.00 1.0 Comments: Blend of 50% KATZ 111 and 50% PM-5 Eggshell Mat",
      "createdBy": "Glazy Admin",
      "source": "glazy.org",
      "url": "https://glazy.org/recipes/5446"
    },
    {
      "id": 31418,
      "code": "GLAZY-31418",
      "name": "Katz 1111 Celadon Revised",
      "cone": "9 - 11",
      "surface": "Semi-glossy",
      "transparency": "Translucent",
      "atmosphere": "Reduction, Salt & Soda",
      "subtype": "Glaze - Iron - Celadon - Blue",
      "ingredients": [
        {
          "material": "Neph Sye A270",
          "amount": 25.63
        },
        {
          "material": "Silica",
          "amount": 25.53
        },
        {
          "material": "Whiting",
          "amount": 25.43
        },
        {
          "material": "EP Kaolin",
          "amount": 11.91
        },
        {
          "material": "Calcined Kaolin",
          "amount": 11.51
        }
      ],
      "additionals": [
        {
          "material": "Yellow Ochre",
          "amount": 1.0
        }
      ],
      "description": "Blue Celadon. It looks just like the unrevised version which is equal parts Neph Sy, Calcium Carbonate, silica and kaolin . However this one does not crawl . It does craze. Only tested to cone 11, it might be OK higher. It does not look like cone 8 is hot enough.",
      "createdBy": "louis katz",
      "source": "glazy.org",
      "url": "https://glazy.org/recipes/31418"
    },
    {
      "id": 11202,
      "code": "GLAZY-11202",
      "name": "Katz Zinc Pinc",
      "cone": "9 - 11",
      "surface": "Semi-glossy",
      "transparency": "Opaque",
      "atmosphere": "Oxidation",
      "subtype": "Glaze - Specialty",
      "ingredients": [
        {
          "material": "Nepheline Syenite",
          "amount": 40.0
        },
        {
          "material": "Silica",
          "amount": 30.0
        },
        {
          "material": "Zinc Oxide",
          "amount": 20.0
        },
        {
          "material": "EP Kaolin",
          "amount": 10.0
        }
      ],
      "additionals": [
        {
          "material": "Chrome Oxide",
          "amount": 1.0
        }
      ],
      "description": "A pink glaze without Tin. Oxidation only. Will turn green in reduction",
      "createdBy": "Matt Katz",
      "source": "glazy.org",
      "url": "https://glazy.org/recipes/11202"
    },
    {
      "id": 16540,
      "code": "GLAZY-16540",
      "name": "Katz-Burke Matte",
      "cone": "6",
      "surface": "Matte",
      "transparency": "Opaque",
      "atmosphere": "Oxidation",
      "subtype": "Glaze - Matte",
      "ingredients": [
        {
          "material": "EP Kaolin",
          "amount": 29.23
        },
        {
          "material": "Ferro Frit 3124",
          "amount": 22.56
        },
        {
          "material": "Nepheline Syenite",
          "amount": 20.37
        },
        {
          "material": "Whiting",
          "amount": 17.1
        },
        {
          "material": "Silica",
          "amount": 10.74
        }
      ],
      "description": "A durable, true matte glaze that is craze resistant on several cone 6 porcelain bodies. Responds well to many stains for colorants.",
      "createdBy": "Matt Katz",
      "source": "glazy.org",
      "url": "https://glazy.org/recipes/16540"
    },
    {
      "id": 25532,
      "code": "GLAZY-25532",
      "name": "Katz-Burke Matte",
      "cone": "6 - 8",
      "surface": "Matte",
      "transparency": "Opaque",
      "atmosphere": "Oxidation",
      "subtype": "Glaze - Matte",
      "ingredients": [
        {
          "material": "EP Kaolin",
          "amount": 29.23
        },
        {
          "material": "Ferro Frit 3124",
          "amount": 22.56
        },
        {
          "material": "Nepheline Syenite",
          "amount": 20.37
        },
        {
          "material": "Whiting",
          "amount": 17.1
        },
        {
          "material": "Silica",
          "amount": 10.74
        }
      ],
      "description": "Original :https://glazy.org/recipes/16540 : A durable, true matte glaze that is craze resistant on several cone 6 porcelain bodies. Responds well to many stains for colorants.",
      "createdBy": "Linda de Guchteneire",
      "source": "glazy.org",
      "url": "https://glazy.org/recipes/25532"
    },
    {
      "id": 22322,
      "code": "GLAZY-22322",
      "name": "Katz-Burke Matte (Reformulation)",
      "cone": "6",
      "surface": "Matte",
      "transparency": "Opaque",
      "atmosphere": "Oxidation",
      "subtype": "Glaze - Matte",
      "ingredients": [
        {
          "material": "EP Kaolin",
          "amount": 35.23
        },
        {
          "material": "Neph Sye A270",
          "amount": 18.52
        },
        {
          "material": "Whiting",
          "amount": 18.07
        },
        {
          "material": "Silica",
          "amount": 14.82
        },
        {
          "material": "Ferro Frit 3134",
          "amount": 13.36
        }
      ],
      "description": "Original: \"A durable, true matte glaze that is craze resistant on several cone 6 porcelain bodies. Responds well to many stains for colorants.\" https://glazy.org/recipes/16540 Reformulation replacing 3124 with 3134. Nice texture and good behaviour, but it does mark a little bit. Might try backing off the alumina slightly. Crazed on PSH#522",
      "createdBy": "Dan Lizotte",
      "source": "glazy.org",
      "url": "https://glazy.org/recipes/22322"
    },
    {
      "id": 351976,
      "code": "GLAZY-351976",
      "name": "Katz-Burke Matte 10.0",
      "cone": "8",
      "surface": "",
      "transparency": "",
      "atmosphere": "Oxidation",
      "subtype": "Glaze",
      "ingredients": [
        {
          "material": "Kaolin #400",
          "amount": 26.5
        },
        {
          "material": "0936_Nefelina AB",
          "amount": 26.0
        },
        {
          "material": "0930_Frita 096",
          "amount": 22.5
        },
        {
          "material": "0933_C\u00e1lcio Extra Leve",
          "amount": 17.0
        },
        {
          "material": "Silica #500",
          "amount": 6.0
        },
        {
          "material": "0904_Colemanita AB",
          "amount": 2.0
        }
      ],
      "additionals": [
        {
          "material": "CER 12",
          "amount": 3.0
        }
      ],
      "description": "Baseado em https://glazy.org/recipes/27838. Alterado. Pre\u00e7o Ago/23: 27,00",
      "createdBy": "Marize Mello",
      "source": "glazy.org",
      "url": "https://glazy.org/recipes/351976"
    },
    {
      "id": 20670,
      "code": "GLAZY-20670",
      "name": "Katz-Burke Matte 5 Rutile 5 Mason 6600",
      "cone": "6",
      "surface": "Matte",
      "transparency": "Opaque",
      "atmosphere": "Oxidation, Neutral",
      "subtype": "Glaze - Grey/Gray/Charcoal",
      "ingredients": [
        {
          "material": "EP Kaolin",
          "amount": 29.23
        },
        {
          "material": "Ferro Frit 3124",
          "amount": 22.56
        },
        {
          "material": "Nepheline Syenite",
          "amount": 20.37
        },
        {
          "material": "Whiting",
          "amount": 17.1
        },
        {
          "material": "Silica",
          "amount": 10.74
        }
      ],
      "additionals": [
        {
          "material": "Rutile",
          "amount": 5.0
        },
        {
          "material": "Mason 6600 black stain",
          "amount": 5.0
        }
      ],
      "description": "Testing Katz-Burke Matte (https://glazy.org/recipes/16540) and Gasworks Earl Gray (https://glazy.org/recipes/18056) with different colorants.",
      "createdBy": "Derek Au",
      "source": "glazy.org",
      "url": "https://glazy.org/recipes/20670"
    },
    {
      "id": 27838,
      "code": "GLAZY-27838",
      "name": "Katz-Burke Matte Colorant Testing",
      "cone": "6",
      "surface": "Matte",
      "transparency": "Opaque",
      "atmosphere": "Oxidation",
      "subtype": "Glaze - Matte",
      "ingredients": [
        {
          "material": "EP Kaolin",
          "amount": 29.23
        },
        {
          "material": "Ferro Frit 3124",
          "amount": 22.56
        },
        {
          "material": "Nepheline Syenite",
          "amount": 20.37
        },
        {
          "material": "Whiting",
          "amount": 17.1
        },
        {
          "material": "Silica",
          "amount": 10.74
        }
      ],
      "description": "A durable, true matte glaze that is craze resistant on several cone 6 porcelain bodies. Responds well to many stains for colorants. Testing colorants and colorant combos in this Katz-Burke Matte glaze. The slow cool is not necessary for this glaze. I just did it because that is the kiln cycle I like to fire in.",
      "createdBy": "Jake Glaze",
      "source": "glazy.org",
      "url": "https://glazy.org/recipes/27838"
    },
    {
      "id": 28089,
      "code": "GLAZY-28089",
      "name": "Katz-Burke Matte Colorant Testing (Copy)",
      "cone": "6",
      "surface": "Matte",
      "transparency": "Opaque",
      "atmosphere": "Oxidation",
      "subtype": "Glaze - Matte",
      "ingredients": [
        {
          "material": "EP Kaolin",
          "amount": 29.23
        },
        {
          "material": "Ferro Frit 3124",
          "amount": 22.56
        },
        {
          "material": "Nepheline Syenite",
          "amount": 20.37
        },
        {
          "material": "Whiting",
          "amount": 17.1
        },
        {
          "material": "Silica",
          "amount": 10.74
        }
      ],
      "description": "A durable, true matte glaze that is craze resistant on several cone 6 porcelain bodies. Responds well to many stains for colorants. Testing colorants and colorant combos in this Katz-Burke Matte glaze. The slow cool is not necessary for this glaze. I just did it because that is the kiln cycle I like to fire in.",
      "createdBy": "Lillie Turner",
      "source": "glazy.org",
      "url": "https://glazy.org/recipes/28089"
    },
    {
      "id": 4932,
      "code": "GLAZY-4932",
      "name": "KATZ111B",
      "cone": "10",
      "surface": "Glossy",
      "transparency": "",
      "atmosphere": "Oxidation, Reduction",
      "subtype": "Glaze - Clear",
      "ingredients": [
        {
          "material": "EP Kaolin",
          "amount": 25.0
        },
        {
          "material": "Silica",
