Repository: MrSeldon/argilev2

File: data/glazes/glazy.json (part 156 of 315)
{
          "amount": 25.0
        },
        {
          "material": "Spodumene",
          "amount": 25.0
        },
        {
          "material": "Whiting",
          "amount": 25.0
        }
      ],
      "description": "This recipe was imported from Louis Katz's Hyperglaze database available on his website: http://falcon.tamucc.edu/lkatz/allglazes.txt More information about Louis Katz can be found on his website, http://www.louiskatz.net/ Louis Katz Notes: I am not a safety expert and any information contained in this file about safety should be ignored in favor of advice from experts. All of the materials in all glazes are potentially hazardous. All of these glaze recipes are given without any representation of accuracy or safety. They may work, they may not. They may be safe when fired or they may not. All of the materials used in them have hazards associated with them. You must be have sufficient training in the hazards before you use the the materials. You will have to determine the suitability and safety for your use. Do not assume that a lack of a warning about a material means that it is safe. Cone: 10 Surface texture: shiny glossy Firing: Ox. or Red. Recipe: Percent Batch Spodumene 25.00 375 EPK 25.00 375 Whiting 25.00 375 Silica 25.00 375 Totals: 100.00 % 1500 Gm",
      "createdBy": "Glazy Admin",
      "source": "glazy.org",
      "url": "https://glazy.org/recipes/4932"
    },
    {
      "id": 4933,
      "code": "GLAZY-4933",
      "name": "Kawai Lung Chuan",
      "cone": "10",
      "surface": "",
      "transparency": "",
      "atmosphere": "Reduction",
      "subtype": "Glaze - Iron - Celadon",
      "ingredients": [
        {
          "material": "Custer Feldspar (1989)",
          "amount": 45.88
        },
        {
          "material": "Whiting",
          "amount": 44.71
        },
        {
          "material": "Silica",
          "amount": 8.24
        },
        {
          "material": "Red Iron Oxide",
          "amount": 1.18
        }
      ],
      "description": "This recipe was imported from Louis Katz's Hyperglaze database available on his website: http://falcon.tamucc.edu/lkatz/allglazes.txt More information about Louis Katz can be found on his website, http://www.louiskatz.net/ Louis Katz Notes: I am not a safety expert and any information contained in this file about safety should be ignored in favor of advice from experts. All of the materials in all glazes are potentially hazardous. All of these glaze recipes are given without any representation of accuracy or safety. They may work, they may not. They may be safe when fired or they may not. All of the materials used in them have hazards associated with them. You must be have sufficient training in the hazards before you use the the materials. You will have to determine the suitability and safety for your use. Do not assume that a lack of a warning about a material means that it is safe. Cone: 10 Firing: Ox. or Red. Recipe: Percent Batch Custer Feldspar 45.88 78.0 Whiting 44.71 76.0 Flint 8.24 14.0 RIO 1.18 2.0 Totals: 100.00 % 170.0 gm",
      "createdBy": "Glazy Admin",
      "source": "glazy.org",
      "url": "https://glazy.org/recipes/4933"
    },
    {
      "id": 5432,
      "code": "GLAZY-5432",
      "name": "Kay Nine",
      "cone": "9",
      "surface": "",
      "transparency": "",
      "atmosphere": "Oxidation, Reduction",
      "subtype": "Glaze",
      "ingredients": [
        {
          "material": "Kingman Feldspar",
          "amount": 57.38
        },
        {
          "material": "Dolomite",
          "amount": 9.7
        },
        {
          "material": "Ball Clay",
          "amount": 8.44
        },
        {
          "material": "Barium Carbonate",
          "amount": 5.49
        },
        {
          "material": "EP Kaolin",
          "amount": 5.49
        },
        {
          "material": "Silica",
          "amount": 4.64
        },
        {
          "material": "Whiting",
          "amount": 4.64
        },
        {
          "material": "Rutile",
          "amount": 4.22
        }
      ],
      "description": "This recipe was imported from Louis Katz's Hyperglaze database available on his website: http://falcon.tamucc.edu/lkatz/allglazes.txt More information about Louis Katz can be found on his website, http://www.louiskatz.net/ Louis Katz Notes: I am not a safety expert and any information contained in this file about safety should be ignored in favor of advice from experts. All of the materials in all glazes are potentially hazardous. All of these glaze recipes are given without any representation of accuracy or safety. They may work, they may not. They may be safe when fired or they may not. All of the materials used in them have hazards associated with them. You must be have sufficient training in the hazards before you use the the materials. You will have to determine the suitability and safety for your use. Do not assume that a lack of a warning about a material means that it is safe. Cone: 9? Firing: Ox. or Red. Recipe: Percent Batch Kingman Feldspar 57.38 13.60 EPK 5.49 1.30 Dolomite 9.70 2.30 Ball Clay 8.44 2.00 Barium Carbonate 5.49 1.30 Whiting 4.64 1.10 Silica 4.64 1.10 Rutile 4.22 1.00 Totals: 100.00 % 23.70 gm",
      "createdBy": "Glazy Admin",
      "source": "glazy.org",
      "url": "https://glazy.org/recipes/5432"
    },
    {
      "id": 482,
      "code": "GLAZY-482",
      "name": "KCAI BOUBARIC TESSHA SATURATE IRON",
      "cone": "10",
      "surface": "",
      "transparency": "",
      "atmosphere": "",
      "subtype": "Glaze - Iron - Tessha, Hare's Fur",
      "ingredients": [
        {
          "material": "Ball Clay",
          "amount": 29.55
        },
        {
          "material": "Silica",
          "amount": 29.55
        },
        {
          "material": "Kona F-4 feldspar",
          "amount": 22.73
        },
        {
          "material": "Whiting",
          "amount": 18.18
        }
      ],
      "additionals": [
        {
          "material": "Red Iron Oxide",
          "amount": 13.64
        },
        {
          "material": "Bentonite",
          "amount": 2.27
        }
      ],
      "description": "Frank Martin Art Deparment/Ceranics 92nd street YM-YWHA 1395 Lexington Ave NY, NY. 10128",
      "createdBy": "Glazy Admin",
      "source": "glazy.org",
      "url": "https://glazy.org/recipes/482"
    },
    {
      "id": 4934,
      "code": "GLAZY-4934",
      "name": "KCAIBOUBARIC TESHA",
      "cone": "10",
      "surface": "",
      "transparency": "",
      "atmosphere": "Oxidation, Reduction",
      "subtype": "Glaze",
      "ingredients": [
        {
          "material": "Ball Clay",
          "amount": 25.49
        },
        {
          "material": "Silica",
          "amount": 25.49
        },
        {
          "material": "Kona F-4 feldspar",
          "amount": 19.61
        },
        {
          "material": "Whiting",
          "amount": 15.69
        },
        {
          "material": "Red Iron Oxide",
          "amount": 11.76
        },
        {
          "material": "Bentonite",
          "amount": 1.96
        }
      ],
      "description": "This recipe was imported from Louis Katz's Hyperglaze database available on his website: http://falcon.tamucc.edu/lkatz/allglazes.txt More information about Louis Katz can be found on his website, http://www.louiskatz.net/ Louis Katz Notes: I am not a safety expert and any information contained in this file about safety should be ignored in favor of advice from experts. All of the materials in all glazes are potentially hazardous. All of these glaze recipes are given without any representation of accuracy or safety. They may work, they may not. They may be safe when fired or they may not. All of the materials used in them have hazards associated with them. You must be have sufficient training in the hazards before you use the the materials. You will have to determine the suitability and safety for your use. Do not assume that a lack of a warning about a material means that it is safe. Cone: 10 Firing: Ox. or Red. Recipe: Percent Batch Kona F-4 Feldspar 19.61 20.0 Whiting 15.69 16.0 Ball Clay 25.49 26.0 Silica 25.49 26.0 Red Iron Oxide 11.76 12.0 Bentonite 1.96 2.0 Totals: 100.00 % 102.0 gm",
      "createdBy": "Glazy Admin",
      "source": "glazy.org",
      "url": "https://glazy.org/recipes/4934"
    },
    {
      "id": 41463,
      "code": "GLAZY-41463",
      "name": "KCC2",
      "cone": "8 - 10",
      "surface": "Glossy",
      "transparency": "Transparent",
      "atmosphere": "Reduction",
      "subtype": "Glaze - Crystalline - Micro",
      "ingredients": [
        {
          "material": "Neph Sye A270",
          "amount": 50.0
        },
        {
          "material": "Silica",
          "amount": 20.0
        },
        {
          "material": "Whiting",
          "amount": 15.0
        },
        {
          "material": "Barium Carbonate",
          "amount": 10.0
        },
        {
          "material": "EP Kaolin",
          "amount": 5.0
        }
      ],
      "additionals": [
        {
          "material": "Titanium Dioxide",
          "amount": 5.0
        },
        {
          "material": "Tin Oxide",
          "amount": 1.0
        }
      ],
      "description": "This glaze ran like hell at cone 10, so it needs to be more balanced with more silica. I'm trying to make the crystals larger while also decreasing the flow.",
      "createdBy": "Alexander Kuttel",
      "source": "glazy.org",
      "url": "https://glazy.org/recipes/41463"
    },
    {
      "id": 43323,
      "code": "GLAZY-43323",
      "name": "Keator Celadon",
      "cone": "10",
      "surface": "",
      "transparency": "",
      "atmosphere": "Reduction",
      "subtype": "Glaze - Iron - Celadon",
      "ingredients": [
        {
          "material": "Custer Feldspar",
          "amount": 45.0
        },
        {
          "material": "Silica",
          "amount": 31.0
        },
        {
          "material": "Whiting",
          "amount": 16.0
        },
        {
          "material": "Kaolin",
          "amount": 8.0
        }
      ],
      "additionals": [
        {
          "material": "Iron oxide",
          "amount": 2.0
        }
      ],
      "description": "From Virginia Scotchie's Clay and Glaze Compendium",
      "createdBy": "Glazy Admin",
      "source": "glazy.org",
      "url": "https://glazy.org/recipes/43323"
    },
    {
      "id": 29067,
      "code": "GLAZY-29067",
      "name": "Keator Red (Dark)",
      "cone": "10",
      "surface": "",
      "transparency": "",
      "atmosphere": "Reduction",
      "subtype": "Glaze - Red - Copper",
      "ingredients": [
        {
          "material": "Custer Feldspar",
          "amount": 36.0
        },
        {
          "material": "Silica",
          "amount": 27.0
        },
        {
          "material": "Whiting",
          "amount": 18.5
        },
        {
          "material": "Ball Clay",
          "amount": 9.0
        },
        {
          "material": "Kona F-4 feldspar",
          "amount": 5.0
        },
        {
          "material": "EP Kaolin",
          "amount": 2.5
        },
        {
          "material": "Dolomite",
          "amount": 2.0
        }
      ],
      "additionals": [
        {
          "material": "Bentonite",
          "amount": 3.0
        },
        {
          "material": "Copper Carbonate",
          "amount": 3.0
        }
      ],
      "description": "From the Kansas City Art Institute Ceramic Department (KCAI), Glaze Formulas, 15 February 1990. http://www.brackers.com/wp-content/uploads/2015/02/KCAI-Glaze-Recpies.pdf",
      "createdBy": "Glazy Admin",
      "source": "glazy.org",
      "url": "https://glazy.org/recipes/29067"
    },
    {
      "id": 29066,
      "code": "GLAZY-29066",
      "name": "Keator Red (Light)",
      "cone": "10",
      "surface": "",
      "transparency": "",
      "atmosphere": "Reduction",
      "subtype": "Glaze - Red - Copper",
      "ingredients": [
        {
          "material": "Custer Feldspar",
          "amount": 36.0
        },
        {
          "material": "Silica",
          "amount": 27.0
        },
        {
          "material": "Whiting",
          "amount": 18.5
        },
        {
          "material": "Ball Clay",
          "amount": 9.0
        },
        {
          "material": "Kona F-4 feldspar",
          "amount": 5.0
        },
        {
          "material": "EP Kaolin",
          "amount": 2.5
        },
        {
          "material": "Dolomite",
          "amount": 2.0
        }
      ],
      "additionals": [
        {
          "material": "Bentonite",
          "amount": 3.0
        },
        {
          "material": "Copper Carbonate",
          "amount": 1.5
        }
      ],
      "description": "From the Kansas City Art Institute Ceramic Department (KCAI), Glaze Formulas, 15 February 1990. Labeled \"St. John Salt Glazes\" http://www.brackers.com/wp-content/uploads/2015/02/KCAI-Glaze-Recpies.pdf",
      "createdBy": "Glazy Admin",
      "source": "glazy.org",
      "url": "https://glazy.org/recipes/29066"
    },
    {
      "id": 19342,
      "code": "GLAZY-19342",
      "name": "Keator Satin White",
      "cone": "10 - 11",
      "surface": "Satin",
      "transparency": "",
      "atmosphere": "Reduction",
      "subtype": "Glaze",
      "ingredients": [
        {
          "material": "Kona F-4 feldspar",
          "amount": 40.0
        },
        {
          "material": "Silica",
          "amount": 20.0
        },
        {
          "material": "Talc",
          "amount": 20.0
        },
        {
          "material": "EP Kaolin",
          "amount": 10.0
        },
        {
          "material": "Whiting",
          "amount": 10.0
        }
      ],
      "description": "",
      "createdBy": "WIU CERAMICS",
      "source": "glazy.org",
      "url": "https://glazy.org/recipes/19342"
    },
    {
      "id": 4935,
      "code": "GLAZY-4935",
      "name": "Keator Saturate Iron",
      "cone": "10",
      "surface": "",
      "transparency": "",
      "atmosphere": "Oxidation, Reduction",
      "subtype": "Glaze - Iron - Kaki, Tomato Red",
      "ingredients": [
        {
          "material": "Custer Feldspar (1989)",
          "amount": 33.33
        },
        {
          "material": "Silica",
          "amount": 25.0
        },
        {
          "material": "Whiting",
          "amount": 17.13
        },
        {
          "material": "Ball Clay",
          "amount": 8.33
        },
        {
          "material": "Red Iron Oxide",
          "amount": 7.41
        },
        {
          "material": "Kona F-4 feldspar",
          "amount": 4.63
        },
        {
          "material": "EP Kaolin",
          "amount": 2.31
        },
        {
          "material": "Dolomite",
          "amount": 1.85
        }
      ],
      "additionals": [
        {
          "material": "Bentonite",
          "amount": 2.78
        }
      ],
      "description": "This recipe was imported from Louis Katz's Hyperglaze database available on his website: http://falcon.tamucc.edu/lkatz/allglazes.txt More information about Louis Katz can be found on his website, http://www.louiskatz.net/ Louis Katz Notes: I am not a safety expert and any information contained in this file about safety should be ignored in favor of advice from experts. All of the materials in all glazes are potentially hazardous. All of these glaze recipes are given without any representation of accuracy or safety. They may work, they may not. They may be safe when fired or they may not. All of the materials used in them have hazards associated with them. You must be have sufficient training in the hazards before you use the the materials. You will have to determine the suitability and safety for your use. Do not assume that a lack of a warning about a material means that it is safe. Cone: 10 Surface texture: ? Firing: Ox. or Red. Recipe: Percent Batch Ball Clay 8.33 9.0 Custer Feldspar 33.33 36.0 Whiting 17.13 18.5 Silica 25.00 27.0 F-4 4.63 5.0 EPK 2.31 2.5 Dolomite 1.85 2.0 RIO 7.41 8.0 Totals: 100.00 % 108.0 gm Also add: Bentonite 2.78 3.0",
      "createdBy": "Glazy Admin",
      "source": "glazy.org",
      "url": "https://glazy.org/recipes/4935"
    },
    {
      "id": 29255,
      "code": "GLAZY-29255",
      "name": "Keator Saturate Iron",
      "cone": "10",
      "surface": "",
      "transparency": "",
      "atmosphere": "Reduction",
      "subtype": "Glaze - Iron - Kaki, Tomato Red",
      "ingredients": [
        {
          "material": "Custer Feldspar",
          "amount": 36.0
        },
        {
          "material": "Silica",
          "amount": 27.0
        },
        {
          "material": "Whiting",
          "amount": 18.5
        },
        {
          "material": "Ball Clay",
          "amount": 9.0
        },
        {
          "material": "Kona F-4 feldspar",
          "amount": 5.0
        },
        {
          "material": "EP Kaolin",
          "amount": 2.5
        },
        {
          "material": "Dolomite",
          "amount": 2.0
        }
      ],
      "additionals": [
        {
          "material": "Red Iron Oxide",
          "amount": 8.0
        },
        {
          "material": "Bentonite",
          "amount": 2.0
        }
      ],
      "description": "From the Kansas City Art Institute Ceramic Department (KCAI), Glaze Formulas, 15 February 1990. http://www.brackers.com/wp-content/uploads/2015/02/KCAI-Glaze-Recpies.pdf",
      "createdBy": "Glazy Admin",
      "source": "glazy.org",
      "url": "https://glazy.org/recipes/29255"
    },
    {
      "id": 43450,
      "code": "GLAZY-43450",
      "name": "Keator's White Satin",
      "cone": "9 - 10",
      "surface": "Satin-matte",
      "transparency": "",
      "atmosphere": "",
      "subtype": "Glaze - White, Off-White",
      "ingredients": [
        {
          "material": "Kona F-4 feldspar",
          "amount": 40.0
        },
        {
          "material": "Silica",
          "amount": 20.0
        },
        {
          "material": "Talc",
          "amount": 20.0
        },
        {
          "material": "EP Kaolin",
          "amount": 10.0
        },
        {
          "material": "Whiting",
          "amount": 10.0
        }
      ],
      "description": "From Virginia Scotchie's Clay and Glaze Compendium",
      "createdBy": "Glazy Admin",
      "source": "glazy.org",
      "url": "https://glazy.org/recipes/43450"
    },
    {
      "id": 6356,
      "code": "GLAZY-6356",
      "name": "Keen Green",
      "cone": "6",
      "surface": "",
      "transparency": "",
      "atmosphere": "Oxidation",
      "subtype": "Glaze - Green",
      "ingredients": [
        {
          "material": "Potash Feldspar",
          "amount": 48.42
        },
        {
          "material": "Silica",
          "amount": 19.79
        },
        {
          "material": "Gerstley Borate",
          "amount": 14.32
        },
        {
          "material": "Whiting",
          "amount": 8.53
        },
        {
          "material": "Dolomite",
          "amount": 6.32
        },
        {
          "material": "EP Kaolin",
          "amount": 2.63
        }
      ],
      "additionals": [
        {
          "material": "Copper Carbonate",
          "amount": 6.98
        },
        {
          "material": "Zircopax",
          "amount": 6.32
        },
        {
          "material": "Rutile",
          "amount": 2.63
        },
        {
          "material": "Bentonite",
          "amount": 1.05
        }
      ],
      "description": "Tennessee Technological University - Appalachian Center for Crafts - Clay Studio \ufffc Vince Pitelka, 2015 Most of the glaze recipes below are given here as they were provided to us by Susan Demay. https://sites.tntech.edu/wpitelka/handoutsinformation/ Original Recipe: Gerstley Borate 1360 Potash Spar 4600 Flint 1880 EPK 250 Whiting 810 Zircopax 600 Dolomite 600 Bentonite 100 Copper Carb 663 Rutile 250",
      "createdBy": "Glazy Admin",
      "source": "glazy.org",
      "url": "https://glazy.org/recipes/6356"
    },
    {
      "id": 146554,
      "code": "GLAZY-146554",
      "name": "Keen Green (ZC)",
      "cone": "6",
      "surface": "",
      "transparency": "",
      "atmosphere": "Oxidation",
      "subtype": "Glaze - Green",
      "ingredients": [
        {
          "material": "Potash FeldSpar (Bath Potter's)",
          "amount": 48.0
        },
        {
          "material": "Silica",
          "amount": 21.0
        },
        {
          "material": "Gillespie Borate",
          "amount": 14.0
        },
        {
          "material": "Whiting",
          "amount": 8.0
        },
        {
          "material": "Dolomite",
          "amount": 7.0
        },
        {
          "material": "China Clay, bathpotters",
          "amount": 3.0
        }
      ],
      "additionals": [
        {
          "material": "Copper Carbonate",
          "amount": 7.0
        },
        {
          "material": "Zircopax",
          "amount": 6.5
        },
        {
          "material": "Rutile",
          "amount": 3.0
        },
        {
          "material": "Bentonite",
          "amount": 2.0
        }
      ],
      "description": "Looking for some glossy coloured glazes which will work over my mattes and not totally obscure my texture. Test original oxides and KG2 -1% cobalt Oxide + 1% Iron Cromate KG3 - 1.6% Chrome Oxide + 5% YIO KG4 - 4% Flame stain + 2.5% Manganese dioxide Test over arrowmonts",
      "createdBy": "Zombiecazz",
      "source": "glazy.org",
      "url": "https://glazy.org/recipes/146554"
    },
    {
      "id": 25517,
      "code": "GLAZY-25517",
      "name": "Kelleher Gloss",
      "cone": "2 - 3",
      "surface": "",
      "transparency": "",
      "atmosphere": "",
      "subtype": "Glaze",
      "ingredients": [
        {
          "material": "Neph Sye A270",
          "amount": 30.0
        },
        {
          "material": "Ferro Frit 3124",
          "amount": 27.0
        },
        {
          "material": "Silica",
          "amount": 18.0
        },
        {
          "material": "EP Kaolin",
          "amount": 13.0
        },
        {
          "material": "Strontium Carbonate",
          "amount": 10.0
        },
        {
          "material": "Talc",
          "amount": 2.0
        }
      ],
      "additionals": [
        {
          "material": "Bentonite",
          "amount": 1.0
        }
      ],
      "description": "",
      "createdBy": "WIU CERAMICS",
      "source": "glazy.org",
      "url": "https://glazy.org/recipes/25517"
    },
    {
      "id": 5366,
      "code": "GLAZY-5366",
      "name": "Kelso's Hameda's Matt",
      "cone": "9",
      "surface": "Matte",
      "transparency": "",
      "atmosphere": "Oxidation",
      "subtype": "Glaze - Matte",
      "ingredients": [
        {
          "material": "Custer Feldspar (1989)",
          "amount": 65.05
        },
        {
          "material": "Ball Clay",
          "amount": 12.51
        },
        {
          "material": "Whiting",
          "amount": 11.1
        },
        {
          "material": "Zinc Oxide",
          "amount": 10.05
        },
        {
          "material": "Barium Carbonate",
          "amount": 1.29
        }
      ],
      "description": "This recipe was imported from Louis Katz's Hyperglaze database available on his website: http://falcon.tamucc.edu/lkatz/allglazes.txt More information about Louis Katz can be found on his website, http://www.louiskatz.net/ Louis Katz Notes: I am not a safety expert and any information contained in this file about safety should be ignored in favor of advice from experts. All of the materials in all glazes are potentially hazardous. All of these glaze recipes are given without any representation of accuracy or safety. They may work, they may not. They may be safe when fired or they may not. All of the materials used in them have hazards associated with them. You must be have sufficient training in the hazards before you use the the materials. You will have to determine the suitability and safety for your use. Do not assume that a lack of a warning about a material means that it is safe. Cone: 9 Surface texture: matte Firing: Oxidation Recipe: Percent Batch Custer Feldspar 65.05 65.00 Whiting 11.10 11.09 Zinc Oxide 10.05 10.04 Barium Carbonate 1.29 1.29 Ball Clay 12.51 12.50 Totals: 100.00 % 99.92 gm Comments: add your own colorants-- have a good time",
      "createdBy": "Glazy Admin",
      "source": "glazy.org",
      "url": "https://glazy.org/recipes/5366"
    },
    {
      "id": 1321,
      "code": "GLAZY-1321",
      "name": "Kemp 1",
      "cone": "6 - 7",
      "surface": "Glossy",
      "transparency": "",
      "atmosphere": "Oxidation, Reduction",
      "subtype": "Glaze - White, Off-White",
      "ingredients": [
        {
          "material": "Potash Feldspar",
          "amount": 45.0
        },
        {
          "material": "Silica",
          "amount": 25.0
        },
        {
          "material": "Kaolin",
          "amount": 10.0
        },
        {
          "material": "Whiting",
          "amount": 10.0
        },
        {
          "material": "Zinc Oxide",
          "amount": 10.0
        }
      ],
      "description": "A nice cream. No crazing. Very nice Brian Kemp. Singapore tested on white stoneware CLAY COLOR/TYPE: Buff Stoneware Fired at 100 degrees per hour to 600 degrees, then free for all to cone 6-7. Kiln Size, Cromarty 25 cu ft. Manufactured in the UK. CONTRIBUTOR: Brian Kemp Nanyang Technological University Block B, Room 216 469 Bukut Timah Rd. Singapore, 1025 TEST SITE: Nanyang Technological University, Singapore",
      "createdBy": "Glazy Admin",
      "source": "glazy.org",
      "url": "https://glazy.org/recipes/1321"
    },
    {
      "id": 1322,
      "code": "GLAZY-1322",
      "name": "Kemp 10",
      "cone": "6 - 7",
      "surface": "Glossy",
      "transparency": "",
      "atmosphere": "Oxidation, Reduction",
      "subtype": "Glaze",
      "ingredients": [
        {
          "material": "Potash Feldspar",
          "amount": 38.18
        },
        {
          "material": "Silica",
          "amount": 23.64
        },
        {
          "material": "Kaolin",
          "amount": 13.64
        },
        {
          "material": "Whiting",
          "amount": 13.64
        },
        {
          "material": "Zinc Oxide",
          "amount": 10.91
        }
      ],
      "additionals": [
        {
          "material": "Chrome Oxide",
          "amount": 0.91
        },
        {
          "material": "Rutile",
          "amount": 0.91
        }
      ],
      "description": "Shiny Tan/orange. Nice Brian Kemp. Singapore - tested on white stoneware CLAY COLOR/TYPE: Buff Stoneware Fired at 100 degrees per hour to 600 degrees, then free for all to cone 6-7. Kiln Size, Cromarty 25 cu ft. Manufactured in the UK. CONTRIBUTOR: Brian Kemp Nanyang Technological University Block B, Room 216 469 Bukut Timah Rd. Singapore, 1025 TEST SITE: Nanyang Technological University, Singapore",
      "createdBy": "Glazy Admin",
      "source": "glazy.org",
      "url": "https://glazy.org/recipes/1322"
    },
    {
      "id": 1323,
      "code": "GLAZY-1323",
      "name": "Kemp 11",
      "cone": "6 - 7",
      "surface": "Semi-matte",
      "transparency": "",
      "atmosphere": "Oxidation, Reduction",
      "subtype": "Glaze - Turquoise",
      "ingredients": [
        {
          "material": "Barium Carbonate",
          "amount": 50.0
        },
        {
          "material": "Spodumene",
          "amount": 40.0
        },
        {
          "material": "Gerstley Borate",
          "amount": 10.0
        }
      ],
      "additionals": [
        {
          "material": "Bentonite",
          "amount": 3.0
        },
        {
          "material": "Copper Carbonate",
          "amount": 3.0
        }
      ],
      "description": "Semi matt. Turquoise green. Paler on edges Brian Kemp. Singapore - tested on white stoneware CLAY COLOR/TYPE: Buff Stoneware Fired at 100 degrees per hour to 600 degrees, then free for all to cone 6-7. Kiln Size, Cromarty 25 cu ft. Manufactured in the UK. CONTRIBUTOR: Brian Kemp Nanyang Technological University Block B, Room 216 469 Bukut Timah Rd. Singapore, 1025 TEST SITE: Nanyang Technological University, Singapore",
      "createdBy": "Glazy Admin",
      "source": "glazy.org",
      "url": "https://glazy.org/recipes/1323"
    },
    {
      "id": 1324,
      "code": "GLAZY-1324",
      "name": "Kemp 12",
      "cone": "6 - 7",
      "surface": "Semi-matte",
      "transparency": "",
      "atmosphere": "Oxidation, Reduction",
      "subtype": "Glaze - White, Off-White",
      "ingredients": [
        {
          "material": "Nepheline Syenite",
          "amount": 37.74
        },
        {
          "material": "Silica",
          "amount": 21.7
        },
        {
          "material": "Dolomite",
          "amount": 18.87
        },
        {
          "material": "Kaolin",
          "amount": 12.26
        },
        {
          "material": "Bone Ash",
          "amount": 5.66
        },
        {
          "material": "Zinc Oxide",
          "amount": 3.77
        }
      ],
      "description": "Semi matt white. Buttery surface Brian Kemp. Singapore - tested on white stoneware CLAY COLOR/TYPE: Buff Stoneware Fired at 100 degrees per hour to 600 degrees, then free for all to cone 6-7. Kiln Size, Cromarty 25 cu ft. Manufactured in the UK. CONTRIBUTOR: Brian Kemp Nanyang Technological University Block B, Room 216 469 Bukut Timah Rd. Singapore, 1025 TEST SITE: Nanyang Technological University, Singapore",
      "createdBy": "Glazy Admin",
      "source": "glazy.org",
      "url": "https://glazy.org/recipes/1324"
    },
    {
      "id": 1325,
      "code": "GLAZY-1325",
      "name": "Kemp 13",
      "cone": "6 - 7",
      "surface": "Glossy",
      "transparency": "",
      "atmosphere": "Oxidation, Reduction",
      "subtype": "Glaze - Green - Chrome",
      "ingredients": [
        {
          "material": "Nepheline Syenite",
          "amount": 38.18
        },
        {
          "material": "Silica",
          "amount": 23.64
        },
        {
          "material": "Kaolin",
          "amount": 13.64
        },
        {
          "material": "Whiting",
          "amount": 13.64
        },
        {
          "material": "Zinc Oxide",
          "amount": 10.91
        }
      ],
      "additionals": [
        {
          "material": "Titanium Dioxide",
          "amount": 5.0
        },
        {
          "material": "Chrome Oxide",
          "amount": 1.0
        }
      ],
      "description": "Yellow green. Paler on edges. Brian Kemp. Singapore - tested on white stoneware CLAY COLOR/TYPE: Buff Stoneware Fired at 100 degrees per hour to 600 degrees, then free for all to cone 6-7. Kiln Size, Cromarty 25 cu ft. Manufactured in the UK. CONTRIBUTOR: Brian Kemp Nanyang Technological University Block B, Room 216 469 Bukut Timah Rd. Singapore, 1025 TEST SITE: Nanyang Technological University, Singapore",
      "createdBy": "Glazy Admin",
      "source": "glazy.org",
      "url": "https://glazy.org/recipes/1325"
    },
    {
      "id": 1326,
      "code": "GLAZY-1326",
      "name": "Kemp 14",
      "cone": "6 - 7",
      "surface": "",
      "transparency": "",
      "atmosphere": "Oxidation, Reduction",
      "subtype": "Glaze - Iron - Kaki, Tomato Red",
      "ingredients": [
        {
          "material": "Soda Feldspar",
          "amount": 32.5
        },
        {
          "material": "Silica",
          "amount": 24.17
        },
        {
          "material": "Dolomite",
          "amount": 15.83
        },
        {
          "material": "Bone Ash",
          "amount": 10.83
        },
        {
          "material": "Gerstley Borate",
          "amount": 8.33
        },
        {
          "material": "Zinc Oxide",
          "amount": 8.33
        }
      ],
      "additionals": [
        {
          "material": "Red Iron Oxide",
          "amount": 10.83
        }
      ],
      "description": "Almost an iron red. Orange where thick. Brian Kemp. Singapore - tested on white stoneware CLAY COLOR/TYPE: Buff Stoneware Fired at 100 degrees per hour to 600 degrees, then free for all to cone 6-7. Kiln Size, Cromarty 25 cu ft. Manufactured in the UK. CONTRIBUTOR: Brian Kemp Nanyang Technological University Block B, Room 216 469 Bukut Timah Rd. Singapore, 1025 TEST SITE: Nanyang Technological University, Singapore",
      "createdBy": "Glazy Admin",
      "source": "glazy.org",
      "url": "https://glazy.org/recipes/1326"
    },
    {
      "id": 1327,
      "code": "GLAZY-1327",
      "name": "Kemp 15",
      "cone": "6 - 7",
      "surface": "Dry Matte",
      "transparency": "",
      "atmosphere": "Oxidation, Reduction",
      "subtype": "Glaze - Blue - Cobalt",
      "ingredients": [
        {
          "material": "Nepheline Syenite",
          "amount": 59.19
        },
        {
          "material": "Barium Carbonate",
          "amount": 36.73
        },
        {
          "material": "Ball Clay",
          "amount": 4.08
        }
      ],
      "additionals": [
        {
          "material": "Cobalt Oxide",
          "amount": 0.51
        }
      ],
      "description": "Dry. Adhered well Pale blue with vivid mid blue speckles. Great for sculpture Brian Kemp. Singapore - tested on white stoneware CLAY COLOR/TYPE: Buff Stoneware Fired at 100 degrees per hour to 600 degrees, then free for all to cone 6-7. Kiln Size, Cromarty 25 cu ft. Manufactured in the UK. CONTRIBUTOR: Brian Kemp Nanyang Technological University Block B, Room 216 469 Bukut Timah Rd. Singapore, 1025 TEST SITE: Nanyang Technological University, Singapore",
      "createdBy": "Glazy Admin",
      "source": "glazy.org",
      "url": "https://glazy.org/recipes/1327"
    },
    {
      "id": 1328,
      "code": "GLAZY-1328",
      "name": "Kemp 16",
      "cone": "6 - 7",
      "surface": "Glossy",
      "transparency": "",
      "atmosphere": "Oxidation, Reduction",
      "subtype": "Glaze - White, Off-White",
      "ingredients": [
        {
          "material": "Soda Feldspar",
          "amount": 45.45
        },
        {
          "material": "Silica",
          "amount": 33.33
        },
        {
          "material": "Talc",
          "amount": 7.07
        },
        {
          "material": "Kaolin",
          "amount": 5.05
        },
        {
          "material": "Soda Ash",
          "amount": 5.05
        },
        {
          "material": "Whiting",
          "amount": 4.04
        }
      ],
      "additionals": [
        {
          "material": "Tin Oxide",
          "amount": 10.1
        }
      ],
      "description": "A nice 'shino-like' white breaking to orange Brian Kemp. Singapore - tested on white stoneware CLAY COLOR/TYPE: Buff Stoneware Fired at 100 degrees per hour to 600 degrees, then free for all to cone 6-7. Kiln Size, Cromarty 25 cu ft. Manufactured in the UK. CONTRIBUTOR: Brian Kemp Nanyang Technological University Block B, Room 216 469 Bukut Timah Rd. Singapore, 1025 TEST SITE: Nanyang Technological University, Singapore",
      "createdBy": "Glazy Admin",
      "source": "glazy.org",
      "url": "https://glazy.org/recipes/1328"
    },
    {
      "id": 1330,
      "code": "GLAZY-1330",
      "name": "Kemp 18",
      "cone": "6 - 7",
      "surface": "Dry Matte",
      "transparency": "",
      "atmosphere": "Oxidation, Reduction",
      "subtype": "Glaze - Green - Copper",
      "ingredients": [
        {
          "material": "Potash Feldspar",
          "amount": 55.56
        },
        {
          "material": "Barium Carbonate",
          "amount": 41.41
        },
        {
          "material": "Zinc Oxide",
          "amount": 3.03
        }
      ],
      "additionals": [
        {
          "material": "Copper Carbonate",
          "amount": 2.02
        }
      ],
      "description": "A very nice dry glaze. Great for sculpture. Varying from a pale blue tint to a turquoise tint. Brian Kemp. Singapore - tested on white stoneware CLAY COLOR/TYPE: Buff Stoneware Fired at 100 degrees per hour to 600 degrees, then free for all to cone 6-7. Kiln Size, Cromarty 25 cu ft. Manufactured in the UK. CONTRIBUTOR: Brian Kemp Nanyang Technological University Block B, Room 216 469 Bukut Timah Rd. Singapore, 1025 TEST SITE: Nanyang Technological University, Singapore",
      "createdBy": "Glazy Admin",
      "source": "glazy.org",
      "url": "https://glazy.org/recipes/1330"
    },
    {
      "id": 1331,
      "code": "GLAZY-1331",
      "name": "Kemp 19",
      "cone": "6 - 7",
      "surface": "Dry Matte",
      "transparency": "",
      "atmosphere": "Oxidation, Reduction",
      "subtype": "Glaze - Blue",
      "ingredients": [
        {
          "material": "Potash Feldspar",
          "amount": 55.56
        },
        {
          "material": "Barium Carbonate",
          "amount": 41.41
        },
        {
          "material": "Zinc Oxide",
          "amount": 3.03
        }
      ],
      "additionals": [
        {
          "material": "Rutile",
          "amount": 5.05
        },
        {
          "material": "Copper Carbonate",
          "amount": 2.02
        },
        {
          "material": "Cobalt Carbonate",
          "amount": 1.01
        }
      ],
      "description": "Dry. Mid grey/blue with yellow green flecks. Good for sculpture Brian Kemp. Singapore - tested on white stoneware CLAY COLOR/TYPE: Buff Stoneware Fired at 100 degrees per hour to 600 degrees, then free for all to cone 6-7. Kiln Size, Cromarty 25 cu ft. Manufactured in the UK. CONTRIBUTOR: Brian Kemp Nanyang Technological University Block B, Room 216 469 Bukut Timah Rd. Singapore, 1025 TEST SITE: Nanyang Technological University, Singapore",
      "createdBy": "Glazy Admin",
      "source": "glazy.org",
      "url": "https://glazy.org/recipes/1331"
    },
    {
      "id": 1332,
      "code": "GLAZY-1332",
      "name": "Kemp 2",
      "cone": "6 - 7",
      "surface": "Semi-matte",
      "transparency": "",
      "atmosphere": "Oxidation, Reduction",
      "subtype": "Glaze - White, Off-White",
      "ingredients": [
        {
          "material": "Silica",
          "amount": 32.73
        },
        {
          "material": "Nepheline Syenite",
          "amount": 25.45
        },
        {
          "material": "Zinc Oxide",
          "amount": 13.64
        },
        {
          "material": "Gerstley Borate",
          "amount": 11.82
        },
        {
          "material": "Magnesium carbonate",
          "amount": 9.09
        },
        {
          "material": "Kaolin",
          "amount": 7.27
        }
      ],
      "description": "Semi matt white. No craze Excellent Brian Kemp. Singapore - tested on white stoneware CLAY COLOR/TYPE: Buff Stoneware Fired at 100 degrees per hour to 600 degrees, then free for all to cone 6-7. Kiln Size, Cromarty 25 cu ft. Manufactured in the UK. CONTRIBUTOR: Brian Kemp Nanyang Technological University Block B, Room 216 469 Bukut Timah Rd. Singapore, 1025 TEST SITE: Nanyang Technological University, Singapore",
      "createdBy": "Glazy Admin",
      "source": "glazy.org",
      "url": "https://glazy.org/recipes/1332"
    },
    {
      "id": 1333,
      "code": "GLAZY-1333",
      "name": "Kemp 20",
      "cone": "6 - 7",
      "surface": "Glossy",
      "transparency": "",
      "atmosphere": "Oxidation, Reduction",
      "subtype": "Glaze - Blue",
      "ingredients": [
        {
          "material": "Silica",
          "amount": 31.31
        },
        {
          "material": "Potash Feldspar",
          "amount": 16.16
        },
        {
