Repository: MrSeldon/argilev2

File: data/glazes/glazy.json (part 157 of 315)
{
          "material": "Soda Feldspar",
          "amount": 16.16
        },
        {
          "material": "Whiting",
          "amount": 11.11
        },
        {
          "material": "Gerstley Borate",
          "amount": 10.1
        },
        {
          "material": "Ball Clay",
          "amount": 5.05
        },
        {
          "material": "Barium Carbonate",
          "amount": 5.05
        },
        {
          "material": "Magnesium carbonate",
          "amount": 5.05
        }
      ],
      "additionals": [
        {
          "material": "Rutile",
          "amount": 3.03
        },
        {
          "material": "Cobalt Carbonate",
          "amount": 0.51
        }
      ],
      "description": "Shiny pale blue where thin. Nice streaky blue where thicker. Brian Kemp. Singapore - tested on white stoneware CLAY COLOR/TYPE: Buff Stoneware Fired at 100 degrees per hour to 600 degrees, then free for all to cone 6-7. Kiln Size, Cromarty 25 cu ft. Manufactured in the UK. CONTRIBUTOR: Brian Kemp Nanyang Technological University Block B, Room 216 469 Bukut Timah Rd. Singapore, 1025 TEST SITE: Nanyang Technological University, Singapore",
      "createdBy": "Glazy Admin",
      "source": "glazy.org",
      "url": "https://glazy.org/recipes/1333"
    },
    {
      "id": 1334,
      "code": "GLAZY-1334",
      "name": "Kemp 3",
      "cone": "6 - 7",
      "surface": "Stony Matte",
      "transparency": "",
      "atmosphere": "Oxidation, Reduction",
      "subtype": "Glaze - Matte",
      "ingredients": [
        {
          "material": "Ball Clay",
          "amount": 33.33
        },
        {
          "material": "Nepheline Syenite",
          "amount": 33.33
        },
        {
          "material": "Whiting",
          "amount": 33.33
        }
      ],
      "description": "Matt. Stony white with yellow patches. Orange flashing on the edges. Brian Kemp. Singapore - tested on white stoneware CLAY COLOR/TYPE: Buff Stoneware Fired at 100 degrees per hour to 600 degrees, then free for all to cone 6-7. Kiln Size, Cromarty 25 cu ft. Manufactured in the UK. CONTRIBUTOR: Brian Kemp Nanyang Technological University Block B, Room 216 469 Bukut Timah Rd. Singapore, 1025 TEST SITE: Nanyang Technological University, Singapore",
      "createdBy": "Glazy Admin",
      "source": "glazy.org",
      "url": "https://glazy.org/recipes/1334"
    },
    {
      "id": 1335,
      "code": "GLAZY-1335",
      "name": "Kemp 4",
      "cone": "6 - 7",
      "surface": "Semi-matte",
      "transparency": "",
      "atmosphere": "Oxidation, Reduction",
      "subtype": "Glaze - Iron",
      "ingredients": [
        {
          "material": "Nepheline Syenite",
          "amount": 50.0
        },
        {
          "material": "Dolomite",
          "amount": 22.5
        },
        {
          "material": "Kaolin",
          "amount": 15.0
        },
        {
          "material": "Bone Ash",
          "amount": 7.5
        },
        {
          "material": "Lithium Carbonate",
          "amount": 2.5
        },
        {
          "material": "Zinc Oxide",
          "amount": 2.5
        }
      ],
      "additionals": [
        {
          "material": "Iron oxide",
          "amount": 2.5
        },
        {
          "material": "Chrome Oxide",
          "amount": 1.25
        }
      ],
      "description": "Semi matt orange/tan Brian Kemp. Singapore - tested on white stoneware CLAY COLOR/TYPE: Buff Stoneware Fired at 100 degrees per hour to 600 degrees, then free for all to cone 6-7. Kiln Size, Cromarty 25 cu ft. Manufactured in the UK. CONTRIBUTOR: Brian Kemp Nanyang Technological University Block B, Room 216 469 Bukut Timah Rd. Singapore, 1025 TEST SITE: Nanyang Technological University, Singapore",
      "createdBy": "Glazy Admin",
      "source": "glazy.org",
      "url": "https://glazy.org/recipes/1335"
    },
    {
      "id": 1336,
      "code": "GLAZY-1336",
      "name": "Kemp 5",
      "cone": "6 - 7",
      "surface": "Glossy",
      "transparency": "",
      "atmosphere": "Oxidation, Reduction",
      "subtype": "Glaze - Green - Copper",
      "ingredients": [
        {
          "material": "Nepheline Syenite",
          "amount": 67.0
        },
        {
          "material": "Dolomite",
          "amount": 10.0
        },
        {
          "material": "Silica",
          "amount": 9.0
        },
        {
          "material": "Kaolin",
          "amount": 8.0
        },
        {
          "material": "Zinc Oxide",
          "amount": 6.0
        }
      ],
      "additionals": [
        {
          "material": "Copper Carbonate",
          "amount": 3.0
        }
      ],
      "description": "Shiny. Soft green with pink flecks. Very good Brian Kemp. Singapore - tested on white stoneware CLAY COLOR/TYPE: Buff Stoneware Fired at 100 degrees per hour to 600 degrees, then free for all to cone 6-7. Kiln Size, Cromarty 25 cu ft. Manufactured in the UK. CONTRIBUTOR: Brian Kemp Nanyang Technological University Block B, Room 216 469 Bukut Timah Rd. Singapore, 1025 TEST SITE: Nanyang Technological University, Singapore",
      "createdBy": "Glazy Admin",
      "source": "glazy.org",
      "url": "https://glazy.org/recipes/1336"
    },
    {
      "id": 1337,
      "code": "GLAZY-1337",
      "name": "Kemp 6",
      "cone": "6 - 7",
      "surface": "Semi-matte",
      "transparency": "",
      "atmosphere": "Oxidation, Reduction",
      "subtype": "Glaze - Green - Copper",
      "ingredients": [
        {
          "material": "Potash Feldspar",
          "amount": 35.62
        },
        {
          "material": "Whiting",
          "amount": 26.71
        },
        {
          "material": "Barium Carbonate",
          "amount": 12.47
        },
        {
          "material": "Kaolin",
          "amount": 10.69
        },
        {
          "material": "Zircopax",
          "amount": 8.01
        },
        {
          "material": "Ball Clay",
          "amount": 4.45
        },
        {
          "material": "Lithium Carbonate",
          "amount": 1.78
        },
        {
          "material": "Zinc Oxide",
          "amount": 0.27
        }
      ],
      "additionals": [
        {
          "material": "Copper Carbonate",
          "amount": 1.34
        },
        {
          "material": "Manganese Dioxide",
          "amount": 1.34
        },
        {
          "material": "Cobalt Oxide",
          "amount": 0.22
        }
      ],
      "description": "Semi matt. Green/ble breaking to pale blue Brian Kemp. Singapore - tested on white stoneware CLAY COLOR/TYPE: Buff Stoneware Fired at 100 degrees per hour to 600 degrees, then free for all to cone 6-7. Kiln Size, Cromarty 25 cu ft. Manufactured in the UK. CONTRIBUTOR: Brian Kemp Nanyang Technological University Block B, Room 216 469 Bukut Timah Rd. Singapore, 1025 TEST SITE: Nanyang Technological University, Singapore",
      "createdBy": "Glazy Admin",
      "source": "glazy.org",
      "url": "https://glazy.org/recipes/1337"
    },
    {
      "id": 1338,
      "code": "GLAZY-1338",
      "name": "Kemp 7",
      "cone": "6 - 7",
      "surface": "Semi-matte",
      "transparency": "",
      "atmosphere": "Oxidation, Reduction",
      "subtype": "Glaze - Blue - Cobalt",
      "ingredients": [
        {
          "material": "Nepheline Syenite",
          "amount": 22.35
        },
        {
          "material": "Wollastonite",
          "amount": 22.35
        },
        {
          "material": "Gerstley Borate",
          "amount": 20.11
        },
        {
          "material": "Ball Clay",
          "amount": 11.17
        },
        {
          "material": "Barium Carbonate",
          "amount": 11.17
        },
        {
          "material": "Zircopax",
          "amount": 10.06
        },
        {
          "material": "Lithium Carbonate",
          "amount": 2.79
        }
      ],
      "additionals": [
        {
          "material": "Cobalt Oxide",
          "amount": 1.12
        }
      ],
      "description": "Semi matt. Pale blue with darker flecks. Darker blue where pooled or thick Brian Kemp. Singapore - tested on white stoneware CLAY COLOR/TYPE: Buff Stoneware Fired at 100 degrees per hour to 600 degrees, then free for all to cone 6-7. Kiln Size, Cromarty 25 cu ft. Manufactured in the UK. CONTRIBUTOR: Brian Kemp Nanyang Technological University Block B, Room 216 469 Bukut Timah Rd. Singapore, 1025 TEST SITE: Nanyang Technological University, Singapore",
      "createdBy": "Glazy Admin",
      "source": "glazy.org",
      "url": "https://glazy.org/recipes/1338"
    },
    {
      "id": 1340,
      "code": "GLAZY-1340",
      "name": "Kemp 9",
      "cone": "6 - 7",
      "surface": "Glossy",
      "transparency": "",
      "atmosphere": "",
      "subtype": "Glaze",
      "ingredients": [
        {
          "material": "Silica",
          "amount": 41.0
        },
        {
          "material": "Nepheline Syenite",
          "amount": 34.0
        },
        {
          "material": "Whiting",
          "amount": 17.0
        },
        {
          "material": "Kaolin",
          "amount": 8.0
        }
      ],
      "additionals": [
        {
          "material": "Tin Oxide",
          "amount": 10.0
        },
        {
          "material": "Chrome Oxide",
          "amount": 0.5
        }
      ],
      "description": "Shiny strong pink. Very good Brian Kemp. Singapore - tested on white stoneware CLAY COLOR/TYPE: Buff Stoneware Fired at 100 degrees per hour to 600 degrees, then free for all to cone 6-7. Kiln Size, Cromarty 25 cu ft. Manufactured in the UK. CONTRIBUTOR: Brian Kemp Nanyang Technological University Block B, Room 216 469 Bukut Timah Rd. Singapore, 1025 TEST SITE: Nanyang Technological University, Singapore",
      "createdBy": "Glazy Admin",
      "source": "glazy.org",
      "url": "https://glazy.org/recipes/1340"
    },
    {
      "id": 2501,
      "code": "GLAZY-2501",
      "name": "Kemp Base 5",
      "cone": "6",
      "surface": "",
      "transparency": "",
      "atmosphere": "Oxidation",
      "subtype": "Glaze - Clear",
      "ingredients": [
        {
          "material": "Nepheline Syenite",
          "amount": 67.0
        },
        {
          "material": "Dolomite",
          "amount": 10.0
        },
        {
          "material": "Silica",
          "amount": 9.0
        },
        {
          "material": "Kaolin",
          "amount": 8.0
        },
        {
          "material": "Zinc Oxide",
          "amount": 6.0
        }
      ],
      "description": "Source/Alternate names: similar oxides to Kemp Soft Green Notes: Martha Muzychka: not nice at all, very pale with brown streaks. With 1.5 copper carbonate and 0.25 cobalt oxide, breaks to an icky greyish brown where thick. Notes: Alisa Clausen: With 3 copper carbonate, shiny green overall with dark (not esp. pink) speckles in bottom of test bowl. I like this green very much, very bright and clear like the green on a Macintosh apple or a darkish celedon, and there is no G.B. I think this glaze would complement a speckled iron clay body nicely for some real play in the surface.",
      "createdBy": "Glazy Admin",
      "source": "glazy.org",
      "url": "https://glazy.org/recipes/2501"
    },
    {
      "id": 2388,
      "code": "GLAZY-2388",
      "name": "Kemp Lichen",
      "cone": "6",
      "surface": "",
      "transparency": "",
      "atmosphere": "Oxidation",
      "subtype": "Glaze - Specialty",
      "ingredients": [
        {
          "material": "Magnesium carbonate",
          "amount": 30.0
        },
        {
          "material": "Soda Feldspar",
          "amount": 30.0
        },
        {
          "material": "Kaolin",
          "amount": 20.0
        },
        {
          "material": "Ferro Frit 3134",
          "amount": 10.0
        },
        {
          "material": "Talc",
          "amount": 10.0
        }
      ],
      "description": "Source/Alternate names: Clay Times Nov/Dec 2001 Brian Kemp Firing Notes: cool maximum rate to 800C hold 1 hour Significant Flaw: crawls Notes: Alisa Clausen: The glaze pulled, separated and crawled from the underlying glaze of contrasting colour (I used Nutmeg) making a high and textured lichen effect. The glaze is slightly dry and although the effect is very textured, it separated into islands with sharper borders than the rounder, ball like islands I was aiming for. With the fine help of Bacia, I was able to get this glaze to work this far, because she told me that it must be applied very thickly, until it crackles a bit when dried, but to much so that it will fall off the pot as you lift it into the kiln. There is a lot to experiment with this glaze. It can also be coloured with stains and oxides. Notes: A few years ago I participated in a workshop with Randy Brodnax who works with lichen glazes, among other techniques. His recipes follow. We covered the bisqued pot with the black englobe, (brushed on) and then dipped the pot in the lichen glaze. Then colored commercial underglazes were sprayed on the glaze. Wonderful effects. The black engobe gives better contrast with the lichen glaze. I also tried the lichen glaze both over and under my regualr cone six glazes, some very interesting, very nice effects. try it. submitted by: Kathy Darby source for original recipe: Randy Brodnax",
      "createdBy": "Glazy Admin",
      "source": "glazy.org",
      "url": "https://glazy.org/recipes/2388"
    },
    {
      "id": 2488,
      "code": "GLAZY-2488",
      "name": "Kemp Soft Green",
      "cone": "6",
      "surface": "Glossy",
      "transparency": "",
      "atmosphere": "",
      "subtype": "Glaze - Green",
      "ingredients": [
        {
          "material": "Nepheline Syenite",
          "amount": 67.0
        },
        {
          "material": "Dolomite",
          "amount": 10.0
        },
        {
          "material": "Silica",
          "amount": 9.0
        },
        {
          "material": "EP Kaolin",
          "amount": 8.0
        },
        {
          "material": "Zinc Oxide",
          "amount": 6.0
        },
        {
          "material": "Copper Carbonate",
          "amount": 3.0
        }
      ],
      "description": "Notes: Lori Wilkinson: exquisite light green gloss",
      "createdBy": "Glazy Admin",
      "source": "glazy.org",
      "url": "https://glazy.org/recipes/2488"
    },
    {
      "id": 79269,
      "code": "GLAZY-79269",
      "name": "Kemp's 111",
      "cone": "6 - 7",
      "surface": "Semi-glossy",
      "transparency": "Semi-opaque",
      "atmosphere": "Oxidation, Neutral",
      "subtype": "Glaze - White, Off-White",
      "ingredients": [
        {
          "material": "Kentucky OM #4 Ball Clay",
          "amount": 33.333
        },
        {
          "material": "Nepheline Syenite",
          "amount": 33.333
        },
        {
          "material": "Whiting",
          "amount": 33.333
        }
      ],
      "description": "I got this glaze from Michelle Katz, who was instrumental in collecting cone 5/6 glaze recipes on #chit-chat, publishing cone 6 recipes. From Brian Kemp of Singapore.",
      "createdBy": "ERIC HANSEN",
      "source": "glazy.org",
      "url": "https://glazy.org/recipes/79269"
    },
    {
      "id": 483,
      "code": "GLAZY-483",
      "name": "Ken's Great Glaze",
      "cone": "9 - 10",
      "surface": "Glossy",
      "transparency": "Opaque",
      "atmosphere": "Reduction",
      "subtype": "Glaze",
      "ingredients": [
        {
          "material": "Potash Feldspar",
          "amount": 65.0
        },
        {
          "material": "Ball Clay",
          "amount": 13.0
        },
        {
          "material": "Whiting",
          "amount": 11.0
        },
        {
          "material": "Zinc Oxide",
          "amount": 10.0
        },
        {
          "material": "Barium Carbonate",
          "amount": 1.0
        }
      ],
      "additionals": [
        {
          "material": "Red Iron Oxide",
          "amount": 3.0
        },
        {
          "material": "Rutile",
          "amount": 2.5
        },
        {
          "material": "Bentonite",
          "amount": 2.0
        },
        {
          "material": "Copper Carbonate",
          "amount": 0.4
        }
      ],
      "description": "Glaze Type: Stoneware",
      "createdBy": "Glazy Admin",
      "source": "glazy.org",
      "url": "https://glazy.org/recipes/483"
    },
    {
      "id": 1341,
      "code": "GLAZY-1341",
      "name": "Kendall Matte",
      "cone": "6",
      "surface": "Matte",
      "transparency": "",
      "atmosphere": "",
      "subtype": "Glaze - Matte",
      "ingredients": [
        {
          "material": "Nepheline Syenite",
          "amount": 66.09
        },
        {
          "material": "Talc",
          "amount": 11.65
        },
        {
          "material": "Whiting",
          "amount": 8.74
        },
        {
          "material": "Gerstley Borate",
          "amount": 6.76
        },
        {
          "material": "Magnesium carbonate",
          "amount": 3.85
        },
        {
          "material": "Lithium Carbonate",
          "amount": 2.91
        }
      ],
      "additionals": [
        {
          "material": "Bentonite",
          "amount": 3.85
        }
      ],
      "description": "For orange add 4.0% Rutile. Here a the glazes we've found work out OK, and are currently studio shop glazes. We have noticed that a slightly heavier reduction is needed for cone 6 than in cone 9/10. submitted by: Candice Roeder e-mail:",
      "createdBy": "Glazy Admin",
      "source": "glazy.org",
      "url": "https://glazy.org/recipes/1341"
    },
    {
      "id": 2771,
      "code": "GLAZY-2771",
      "name": "Kendall Matte Orange",
      "cone": "6",
      "surface": "Matte",
      "transparency": "",
      "atmosphere": "Reduction",
      "subtype": "Glaze - Matte",
      "ingredients": [
        {
          "material": "Nepheline Syenite",
          "amount": 63.5
        },
        {
          "material": "Talc",
          "amount": 11.2
        },
        {
          "material": "Whiting",
          "amount": 8.4
        },
        {
          "material": "Gerstley Borate",
          "amount": 6.5
        },
        {
          "material": "Rutile",
          "amount": 4.0
        },
        {
          "material": "Bentonite",
          "amount": 3.7
        },
        {
          "material": "Magnesium carbonate",
          "amount": 3.7
        },
        {
          "material": "Lithium Carbonate",
          "amount": 2.8
        }
      ],
      "description": "Notes: Candice Roeder: this is a studio shop glaze.",
      "createdBy": "Glazy Admin",
      "source": "glazy.org",
      "url": "https://glazy.org/recipes/2771"
    },
    {
      "id": 2770,
      "code": "GLAZY-2770",
      "name": "Kendall Matte Tan",
      "cone": "6",
      "surface": "Matte",
      "transparency": "",
      "atmosphere": "Reduction",
      "subtype": "Glaze - Matte",
      "ingredients": [
        {
          "material": "Nepheline Syenite",
          "amount": 63.5
        },
        {
          "material": "Talc",
          "amount": 11.2
        },
        {
          "material": "Whiting",
          "amount": 8.4
        },
        {
          "material": "Gerstley Borate",
          "amount": 6.5
        },
        {
          "material": "Bentonite",
          "amount": 3.7
        },
        {
          "material": "Magnesium carbonate",
          "amount": 3.7
        },
        {
          "material": "Lithium Carbonate",
          "amount": 2.8
        }
      ],
      "description": "Source/Alternate names: Candice Roeder Notes: Candice Roeder: this is a studio shop glaze. A slightly heavier reduction is needed for cone 6 than in cone 9/10.",
      "createdBy": "Glazy Admin",
      "source": "glazy.org",
      "url": "https://glazy.org/recipes/2770"
    },
    {
      "id": 4212,
      "code": "GLAZY-4212",
      "name": "Kennedy's Shino",
      "cone": "10",
      "surface": "",
      "transparency": "",
      "atmosphere": "Reduction",
      "subtype": "Glaze - Shino",
      "ingredients": [
        {
          "material": "Nepheline Syenite",
          "amount": 40.0
        },
        {
          "material": "Spodumene",
          "amount": 30.0
        },
        {
          "material": "Kentucky OM #4 Ball Clay",
          "amount": 17.0
        },
        {
          "material": "Soda Ash",
          "amount": 8.0
        },
        {
          "material": "EP Kaolin",
          "amount": 5.0
        }
      ],
      "description": "From Steve Davis Website & Blog: http://kazegama.com/ Website: http://kazegamas.com/ Shinos 3: http://kazegamas.com/shinos3.htm There are 72 shinos shown on 4 web pages. They are organized from left to right with 3 tiles of the same glaze shown on 3 different clay bodies. They are Aardvark Clay's Nara Porcelain, Long Beach, and Black Mountain. Every shino was glazed with a doulble dip, waxed with a simple \"S\" pattern, and left to dry for 2 weeks to grow sulfates on the surface. The \"S\" pattern has no sulfate build up. A medium reduction was started at cone 012 through cone 2. From there the kiln was fired in neutral to cone 10.",
      "createdBy": "Steve Davis",
      "source": "glazy.org",
      "url": "https://glazy.org/recipes/4212"
    },
    {
      "id": 43348,
      "code": "GLAZY-43348",
      "name": "Kenzan Celadon",
      "cone": "8",
      "surface": "",
      "transparency": "",
      "atmosphere": "Reduction",
      "subtype": "Glaze - Iron - Celadon",
      "ingredients": [
        {
          "material": "Custer Feldspar",
          "amount": 62.0
        },
        {
          "material": "Potash Feldspar",
          "amount": 18.0
        },
        {
          "material": "EP Kaolin",
          "amount": 12.0
        },
        {
          "material": "Yellow Ochre",
          "amount": 6.0
        },
        {
          "material": "Silica",
          "amount": 2.0
        }
      ],
      "additionals": [
        {
          "material": "Red Iron Oxide",
          "amount": 12.0
        }
      ],
      "description": "From Virginia Scotchie's Clay and Glaze Compendium",
      "createdBy": "Glazy Admin",
      "source": "glazy.org",
      "url": "https://glazy.org/recipes/43348"
    },
    {
      "id": 33451,
      "code": "GLAZY-33451",
      "name": "Ketchup",
      "cone": "5 - 6",
      "surface": "Semi-glossy",
      "transparency": "Opaque",
      "atmosphere": "Oxidation",
      "subtype": "Glaze - Iron",
      "ingredients": [
        {
          "material": "Gerstley Borate",
          "amount": 31.0
        },
        {
          "material": "Silica",
          "amount": 30.0
        },
        {
          "material": "Custer Feldspar",
          "amount": 20.0
        },
        {
          "material": "Talc",
          "amount": 14.0
        },
        {
          "material": "EP Kaolin",
          "amount": 5.0
        }
      ],
      "additionals": [
        {
          "material": "Red Iron Oxide",
          "amount": 15.0
        }
      ],
      "description": "(C-03)",
      "createdBy": "Chantal Parisien",
      "source": "glazy.org",
      "url": "https://glazy.org/recipes/33451"
    },
    {
      "id": 4936,
      "code": "GLAZY-4936",
      "name": "KHORBLE",
      "cone": "10",
      "surface": "Glossy",
      "transparency": "",
      "atmosphere": "Oxidation, Reduction",
      "subtype": "Glaze - Iron",
      "ingredients": [
        {
          "material": "Whiting",
          "amount": 27.0
        },
        {
          "material": "Custer Feldspar (1989)",
          "amount": 27.0
        },
        {
          "material": "Ball Clay",
          "amount": 20.0
        },
        {
          "material": "Silica",
          "amount": 20.0
        },
        {
          "material": "Kaolin",
          "amount": 6.0
        }
      ],
      "additionals": [
        {
          "material": "Red Iron Oxide",
          "amount": 10.0
        }
      ],
      "description": "This recipe was imported from Louis Katz's Hyperglaze database available on his website: http://falcon.tamucc.edu/lkatz/allglazes.txt More information about Louis Katz can be found on his website, http://www.louiskatz.net/ Louis Katz Notes: I am not a safety expert and any information contained in this file about safety should be ignored in favor of advice from experts. All of the materials in all glazes are potentially hazardous. All of these glaze recipes are given without any representation of accuracy or safety. They may work, they may not. They may be safe when fired or they may not. All of the materials used in them have hazards associated with them. You must be have sufficient training in the hazards before you use the the materials. You will have to determine the suitability and safety for your use. Do not assume that a lack of a warning about a material means that it is safe. Cone: 10 Surface texture: shiny glossy Firing: Ox. or Red. Recipe: Percent Batch Custer Feldspar 27.00 2160 Whiting 27.00 2160 Kaolin 6.00 480 Flint 20.00 1600 Ball Clay 20.00 1600 Totals: 100.00 % 8000 Gm Also add: RIO 10.00 800 Comments: Based on Korean Celadon Runs a bit",
      "createdBy": "Glazy Admin",
      "source": "glazy.org",
      "url": "https://glazy.org/recipes/4936"
    },
    {
      "id": 4704,
      "code": "GLAZY-4704",
      "name": "Kibler's White Base Glaze",
      "cone": "4",
      "surface": "",
      "transparency": "",
      "atmosphere": "Oxidation, Reduction",
      "subtype": "Glaze - White, Off-White",
      "ingredients": [
        {
          "material": "Ferro Frit 3124",
          "amount": 53.1
        },
        {
          "material": "EP Kaolin",
          "amount": 16.4
        },
        {
          "material": "Zircopax",
          "amount": 14.4
        },
        {
          "material": "Silica",
          "amount": 8.1
        },
        {
          "material": "Barium Carbonate",
          "amount": 5.7
        },
        {
          "material": "Zinc Oxide",
          "amount": 2.3
        }
      ],
      "description": "This recipe was imported from Louis Katz's Hyperglaze database available on his website: http://falcon.tamucc.edu/lkatz/allglazes.txt More information about Louis Katz can be found on his website, http://www.louiskatz.net/ Louis Katz Notes: I am not a safety expert and any information contained in this file about safety should be ignored in favor of advice from experts. All of the materials in all glazes are potentially hazardous. All of these glaze recipes are given without any representation of accuracy or safety. They may work, they may not. They may be safe when fired or they may not. All of the materials used in them have hazards associated with them. You must be have sufficient training in the hazards before you use the the materials. You will have to determine the suitability and safety for your use. Do not assume that a lack of a warning about a material means that it is safe. Cone: 04 Color: white Firing: Ox. or Red. Recipe: Percent Batch Barium Carbonate 5.70 5.70 Zinc Oxide 2.30 2.30 Zircopax 14.40 14.40 Ferro Frit 3124 53.10 53.10 EPK 16.40 16.40 Flint 8.10 8.10 Totals: 100.00 % 100.00 gm Comments: CM 3-91 p.42",
      "createdBy": "Glazy Admin",
      "source": "glazy.org",
      "url": "https://glazy.org/recipes/4704"
    },
    {
      "id": 6373,
      "code": "GLAZY-6373",
      "name": "Killer Tomato Red",
      "cone": "10",
      "surface": "",
      "transparency": "",
      "atmosphere": "Reduction",
      "subtype": "Glaze - Iron - Kaki, Tomato Red",
      "ingredients": [
        {
          "material": "Kona F-4 feldspar",
          "amount": 48.2
        },
        {
          "material": "Silica",
          "amount": 25.9
        },
        {
          "material": "Bone Ash",
          "amount": 11.6
        },
        {
          "material": "EP Kaolin",
          "amount": 7.1
        },
        {
          "material": "Magnesium carbonate",
          "amount": 7.1
        }
      ],
      "additionals": [
        {
          "material": "Red Iron Oxide",
          "amount": 7.1
        }
      ],
      "description": "Tennessee Technological University - Appalachian Center for Crafts - Clay Studio \ufffc Vince Pitelka, 2015 https://sites.tntech.edu/wpitelka/handoutsinformation/",
      "createdBy": "Glazy Admin",
      "source": "glazy.org",
      "url": "https://glazy.org/recipes/6373"
    },
    {
      "id": 166959,
      "code": "GLAZY-166959",
      "name": "Kiln Brick Patching Compound",
      "cone": "06 - 10",
      "surface": "",
      "transparency": "",
      "atmosphere": "",
      "subtype": "Glaze - Refractory",
      "ingredients": [
        {
          "material": "Grog",
          "amount": 37.5
        },
        {
          "material": "Hawthorne Bond",
          "amount": 37.5
        },
        {
          "material": "New Zealand Halloysite",
          "amount": 37.5
        },
        {
          "material": "Sodium silicate",
          "amount": 25.0
        }
      ],
      "description": "A recipe similar to my cement/mortar recipe (https://glazy.org/recipes/160891) with the addition of grog - I wanted to post the recipes separate as their mixing consistencies are different and didn\u2019t want any confusion. This kiln brick patching compound can be made with either grog OR powdered kiln brick. You may sub EPK for New Zealand Halloysite - Clay materials should be calcined. You can mix this with 37.5 grams of water for a paste like consistency but can add more water if you wish to pour it into a hole. Even out areas with a putty knife after a short drying period. Curing and drying times may vary dramatically - efflorescence may occur during cure, any crystalline debris should be vacuumed off before firing.",
      "createdBy": "Nick",
      "source": "glazy.org",
      "url": "https://glazy.org/recipes/166959"
    },
    {
      "id": 160891,
      "code": "GLAZY-160891",
      "name": "Kiln Soft Brick Cement/Mortar",
      "cone": "06 - 10",
      "surface": "",
      "transparency": "",
      "atmosphere": "",
      "subtype": "Glaze - Refractory",
      "ingredients": [
        {
          "material": "Hawthorne Bond",
          "amount": 37.5
        },
        {
          "material": "New Zealand Halloysite",
          "amount": 37.5
        },
        {
          "material": "Sodium silicate",
          "amount": 25.0
        }
      ],
      "description": "My recipe for cement/mortar to join soft brick. This cement will set naturally from the sodium silicate and also becomes stronger when fired. This recipe will withstand up to cone 10 oxidation from my testing but may go further. Ideally, the Hawthorne bond and New Zealand Halloysite will be calcined but regular can be used as long as the bricks are going to be compressed (either by band or by gravity). EPK may be used in place of New Zealand Halloysite. Before applying cement, dip the soft brick in water until the joining surface is wet. Enough cement should be used that it oozes out of the bricks being joined, let dry slightly and scrape off excess with a putty knife. As little amount of cement between bricks as possible is best. Use the scrapings to mold and fill any sections that are not even. Curing and drying times may vary dramatically - efflorescence may occur during cure, any crystalline debris should be vacuumed off before firing.",
      "createdBy": "Nick",
      "source": "glazy.org",
      "url": "https://glazy.org/recipes/160891"
    },
    {
      "id": 2412,
      "code": "GLAZY-2412",
      "name": "Kilpatrick Butterscotch Matte",
      "cone": "6",
      "surface": "Matte",
      "transparency": "",
      "atmosphere": "",
      "subtype": "Glaze - Matte",
      "ingredients": [
        {
          "material": "Ball Clay",
          "amount": 38.3
        },
        {
          "material": "Ferro Frit 3134",
          "amount": 22.3
        },
        {
          "material": "Dolomite",
          "amount": 22.2
        },
        {
          "material": "Titanium Dioxide",
          "amount": 11.9
        },
        {
          "material": "Rutile",
          "amount": 5.6
        },
        {
          "material": "Lithium Carbonate",
          "amount": 4.1
        },
        {
          "material": "Whiting",
          "amount": 1.2
        }
      ],
      "description": "Source/Alternate names: Holly Kilpatrick Firing Notes: cool maximum rate to 1100C hold 1 hour Notes: Alisa Clausen: Mat, covering glaze. Colour is a toasty yellow. In comparison with Dry Yellow Pumpkin, this glaze is drier and a true mat. The colour is not as yellow orange, but is still in the same family. It is a slightly whiter yellow orange, with slightly less depth of colour and warmth than Dry Yellow Pumpkin. However, an unusual yellow orange, and no pitting.",
      "createdBy": "Glazy Admin",
      "source": "glazy.org",
      "url": "https://glazy.org/recipes/2412"
    },
    {
      "id": 17573,
      "code": "GLAZY-17573",
      "name": "Kim's Orange Brown",
      "cone": "5 - 10",
      "surface": "Glossy",
      "transparency": "Opaque",
      "atmosphere": "Oxidation",
      "subtype": "Glaze",
      "ingredients": [
        {
          "material": "Kona F-4 feldspar",
          "amount": 45.0
        },
        {
          "material": "Silica",
          "amount": 15.0
        },
        {
          "material": "Gerstley Borate",
          "amount": 13.0
        },
        {
          "material": "Amtalc-C98 Talc",
          "amount": 13.0
        },
        {
          "material": "Dolomite",
          "amount": 9.0
        },
        {
          "material": "EP Kaolin",
          "amount": 5.0
        }
      ],
      "description": "Page 143 The Complete Guide to Mid-Range Glazes.",
      "createdBy": "Jeff Szarzi",
      "source": "glazy.org",
      "url": "https://glazy.org/recipes/17573"
    },
    {
      "id": 92297,
      "code": "GLAZY-92297",
      "name": "Kim's Orange Brown",
      "cone": "6",
      "surface": "Glossy",
      "transparency": "Opaque",
      "atmosphere": "Oxidation",
      "subtype": "Glaze - Yellow - Iron",
      "ingredients": [
        {
          "material": "Soda Feldspar",
          "amount": 45.0
        },
        {
          "material": "Silica",
          "amount": 15.0
        },
        {
          "material": "Gerstley Borate",
          "amount": 13.0
        },
        {
          "material": "Talc",
          "amount": 13.0
        },
        {
          "material": "Dolomite",
          "amount": 9.0
        },
        {
          "material": "Kaolin",
          "amount": 5.0
        }
      ],
      "additionals": [
        {
          "material": "Rutile",
          "amount": 5.0
        },
        {
          "material": "Tin Oxide",
          "amount": 5.0
        },
        {
          "material": "Bentonite",
          "amount": 2.0
        },
        {
          "material": "Red Iron Oxide",
          "amount": 2.0
        }
      ],
      "description": "F4 Feldspar from original recipe in John Britts book 1 on 1 replaced by Natron Feldspar",
      "createdBy": "Wouter Vandenbranden",
      "source": "glazy.org",
      "url": "https://glazy.org/recipes/92297"
    },
    {
      "id": 4013,
      "code": "GLAZY-4013",
      "name": "Kind of Blue",
      "cone": "9 - 10",
      "surface": "Glossy",
      "transparency": "Semi-opaque",
      "atmosphere": "Reduction",
      "subtype": "Glaze - Blue - Cobalt",
      "ingredients": [
        {
          "material": "Nepheline Syenite",
          "amount": 45.4
        },
        {
          "material": "Silica",
          "amount": 29.3
        },
        {
          "material": "Dolomite",
          "amount": 10.1
        },
        {
          "material": "Whiting",
          "amount": 8.1
        },
        {
          "material": "Talc",
          "amount": 7.1
        }
      ],
      "additionals": [
        {
          "material": "Rutile",
          "amount": 4.0
        },
        {
          "material": "Bentonite",
          "amount": 3.0
        },
        {
          "material": "Cobalt Carbonate",
          "amount": 0.5
        }
      ],
      "description": "Great blue glaze with many translucent and runny qualities. Good on the top 1/2 of work due to runniness. Floating blue over darker claybodies.",
      "createdBy": "Jason Burke",
      "source": "glazy.org",
      "url": "https://glazy.org/recipes/4013"
    },
    {
      "id": 5811,
      "code": "GLAZY-5811",
      "name": "King Red 1",
      "cone": "10",
      "surface": "",
      "transparency": "",
      "atmosphere": "Reduction",
      "subtype": "Glaze - Red - Copper",
      "ingredients": [
        {
          "material": "Feldspar",
          "amount": 45.07
        },
        {
          "material": "Whiting",
          "amount": 20.94
        },
        {
          "material": "Silica",
          "amount": 18.58
        },
        {
          "material": "Ball Clay",
          "amount": 11.6
        },
        {
          "material": "Kaolin",
          "amount": 3.8
        }
      ],
      "additionals": [
        {
          "material": "Tin Oxide",
          "amount": 1.13
        },
        {
          "material": "Copper Carbonate",
          "amount": 0.62
        }
      ],
      "description": "NOTE: This recipe was imported from Triangle Potter's Guild Glaze Recipes published November, 1988 Source: John Givvines 439 feldspar 181 flint 204 whiting 37 kaolin 113 ball clay + 11 tin oxide + 6 copper carbonate",
      "createdBy": "Glazy Admin",
      "source": "glazy.org",
      "url": "https://glazy.org/recipes/5811"
    },
    {
      "id": 5812,
      "code": "GLAZY-5812",
      "name": "King Red 3",
      "cone": "10",
      "surface": "",
      "transparency": "",
      "atmosphere": "Reduction",
      "subtype": "Glaze - Red - Copper",
      "ingredients": [
        {
          "material": "Feldspar",
          "amount": 53.0
        },
        {
          "material": "Silica",
          "amount": 17.0
        },
        {
          "material": "Whiting",
          "amount": 15.0
        },
        {
          "material": "Kaolin",
          "amount": 6.0
        },
        {
          "material": "Zinc Oxide",
          "amount": 5.0
        },
        {
          "material": "Talc",
          "amount": 4.0
        }
      ],
      "additionals": [
        {
          "material": "Tin Oxide",
          "amount": 1.0
        },
        {
          "material": "Copper Carbonate",
          "amount": 0.3
        }
      ],
      "description": "NOTE: This recipe was imported from Triangle Potter's Guild Glaze Recipes published November, 1988 Source: John Givvines 530 feldspar 170 flint 150 whiting 60 kaolin 40 talc 50 zinc oxide + 10 tin oxide + 3 copper carbonate",
      "createdBy": "Glazy Admin",
      "source": "glazy.org",
      "url": "https://glazy.org/recipes/5812"
    },
    {
      "id": 43259,
      "code": "GLAZY-43259",
      "name": "Kirk Mangus Ash Glaze #2",
      "cone": "9 - 11",
      "surface": "",
      "transparency": "",
      "atmosphere": "Reduction, Oxidation",
      "subtype": "Glaze - Ash",
      "ingredients": [
        {
          "material": "Wood ash",
          "amount": 33.0
        },
        {
          "material": "Custer Feldspar",
          "amount": 33.0
        },
        {
          "material": "EP Kaolin",
          "amount": 33.0
        }
      ],
      "description": "From Virginia Scotchie's Clay and Glaze Compendium",
      "createdBy": "Glazy Admin",
      "source": "glazy.org",
      "url": "https://glazy.org/recipes/43259"
    },
    {
      "id": 2877,
      "code": "GLAZY-2877",
