Repository: MrSeldon/argilev2

File: data/glazes/glazy.json (part 158 of 315)
{
      "name": "Kirkland Copper Red",
      "cone": "10",
      "surface": "",
      "transparency": "",
      "atmosphere": "Reduction, Oxidation",
      "subtype": "Glaze - Red - Copper",
      "ingredients": [
        {
          "material": "Custer Feldspar",
          "amount": 78.7
        },
        {
          "material": "Whiting",
          "amount": 12.2
        },
        {
          "material": "Gerstley Borate",
          "amount": 9.1
        }
      ],
      "additionals": [
        {
          "material": "Bentonite",
          "amount": 2.0
        },
        {
          "material": "Copper Carbonate",
          "amount": 1.0
        },
        {
          "material": "Tin Oxide",
          "amount": 1.0
        }
      ],
      "description": "Source/Alternate names: Daniel Kirkland Notes: Daniel Kirkland: fire either in oxidation or in neutral, reduce when the kiln is cooling. From cone 10, close the damper, let the kiln cool to a very dull red colour (cone 018 to 016), then turn the gas back on and reduce heavily for anywhere between 20 minutes and 1 hour. Consistently comes out as a very rich deep red. Notes: Karin Givon: I start the reduction at cone 011, reduce it for about half an hour or so, then keep the kiln in light reduction for the rest of the fire, tried many recipes and they all work pretty well with this schedule. Notes: Wyndham Dennison: My reduction starts at 015 where I have the six venturi burners paps open to one turn open and the damper closed to give a wisp of smoke out the bottom peek of my downdraft. The top reaches reduction first then the bottom 30 min later. I balance the damper to keep the back pressure where a lick of flame is coming out the bottom peek. After about 3 hr I open the PAPS another half turn then as the kiln heats up to cone 6 I open the PAPS another half turn and open the damper so as to have the mim back pressure but still some. As my kiln heats it creates its own fire storm and the draft starts running hard at about 2000F so I have to watch and maybe push in the damper to control the ox/reduc ratio. If I reduce too heavily then I get a muddy liver colored red, but in this kiln, good bright reds come from a lt to neutral from cone 6 to cone 10 in about 9-10 hr for a about a 45 cu ft stack.",
      "createdBy": "Glazy Admin",
      "source": "glazy.org",
      "url": "https://glazy.org/recipes/2877"
    },
    {
      "id": 7972,
      "code": "GLAZY-7972",
      "name": "Kitten's Clear",
      "cone": "6",
      "surface": "Glossy",
      "transparency": "Transparent",
      "atmosphere": "Oxidation",
      "subtype": "Glaze - Clear",
      "ingredients": [
        {
          "material": "Silica",
          "amount": 32.8
        },
        {
          "material": "Nepheline Syenite",
          "amount": 24.0
        },
        {
          "material": "Gerstley Borate",
          "amount": 16.8
        },
        {
          "material": "Strontium Carbonate",
          "amount": 12.0
        },
        {
          "material": "EP Kaolin",
          "amount": 8.0
        },
        {
          "material": "Wollastonite",
          "amount": 6.4
        }
      ],
      "additionals": [
        {
          "material": "Bentonite",
          "amount": 2.0
        }
      ],
      "description": "https://mightymudmixer.com/shop/kittens-clear/ We call it the bullet proof. It's clear, thin works, thick works, overfire, underfire, hard to get this clear wrong.",
      "createdBy": "Mighty Mud Mixer",
      "source": "glazy.org",
      "url": "https://glazy.org/recipes/7972"
    },
    {
      "id": 75989,
      "code": "GLAZY-75989",
      "name": "Kitten's Clear angepasst",
      "cone": "5 - 8",
      "surface": "Glossy",
      "transparency": "Transparent",
      "atmosphere": "Neutral, Oxidation",
      "subtype": "Glaze - Clear",
      "ingredients": [
        {
          "material": "Quarzmehl W 10 Carl J\u00e4ger",
          "amount": 27.53
        },
        {
          "material": "Nephelin-Syenit 334 Carl J\u00e4ger",
          "amount": 24.87
        },
        {
          "material": "Gerstley Borate",
          "amount": 18.17
        },
        {
          "material": "Strontium Carbonate",
          "amount": 12.98
        },
        {
          "material": "China-Clay Grolleg 1319 Carl J\u00e4ger",
          "amount": 8.87
        },
        {
          "material": "Wollastonit MM 81",
          "amount": 7.58
        }
      ],
      "additionals": [
        {
          "material": "Bentonite",
          "amount": 2.0
        }
      ],
      "description": "Schr\u00fch: 930\u00b0C",
      "createdBy": "Feli Hager",
      "source": "glazy.org",
      "url": "https://glazy.org/recipes/75989"
    },
    {
      "id": 5899,
      "code": "GLAZY-5899",
      "name": "Kitten's Clear Blue",
      "cone": "6",
      "surface": "Glossy",
      "transparency": "Translucent",
      "atmosphere": "Oxidation",
      "subtype": "Glaze - Blue - Cobalt",
      "ingredients": [
        {
          "material": "Silica",
          "amount": 32.8
        },
        {
          "material": "Nepheline Syenite Norwegian",
          "amount": 24.0
        },
        {
          "material": "Gillespie Borate",
          "amount": 16.8
        },
        {
          "material": "Strontium Carbonate",
          "amount": 12.0
        },
        {
          "material": "Zettlitzer kaolin",
          "amount": 8.0
        },
        {
          "material": "Wollastonite",
          "amount": 6.4
        }
      ],
      "additionals": [
        {
          "material": "Cobalt Carbonate",
          "amount": 2.0
        }
      ],
      "description": "Used gillespie borate instead of gerstley borate and zettlitzer kaolin instead of epk. Fired to 1235 celsius oxidation 25 min hold.",
      "createdBy": "Triin Lehismets",
      "source": "glazy.org",
      "url": "https://glazy.org/recipes/5899"
    },
    {
      "id": 5897,
      "code": "GLAZY-5897",
      "name": "Kitten's Clear blue/green",
      "cone": "6",
      "surface": "Glossy",
      "transparency": "Translucent",
      "atmosphere": "Oxidation",
      "subtype": "Glaze - Blue",
      "ingredients": [
        {
          "material": "Silica",
          "amount": 32.8
        },
        {
          "material": "Nepheline Syenite Norwegian",
          "amount": 24.0
        },
        {
          "material": "Gillespie Borate",
          "amount": 16.8
        },
        {
          "material": "Strontium Carbonate",
          "amount": 12.0
        },
        {
          "material": "Zettlitzer kaolin",
          "amount": 8.0
        },
        {
          "material": "Wollastonite",
          "amount": 6.4
        }
      ],
      "additionals": [
        {
          "material": "Copper Carbonate",
          "amount": 2.98
        },
        {
          "material": "Rutile",
          "amount": 2.75
        },
        {
          "material": "Cobalt Carbonate",
          "amount": 0.23
        }
      ],
      "description": "Used gillespie borate instead of gerstley borate and zettlitzer kaolin instead of epk. Fired to 1246 celsius oxidation.",
      "createdBy": "Triin Lehismets",
      "source": "glazy.org",
      "url": "https://glazy.org/recipes/5897"
    },
    {
      "id": 9341,
      "code": "GLAZY-9341",
      "name": "Kitten's Clear blue/green (Bunty's variation)",
      "cone": "6",
      "surface": "Glossy",
      "transparency": "Translucent",
      "atmosphere": "Oxidation",
      "subtype": "Glaze - Blue",
      "ingredients": [
        {
          "material": "Silica",
          "amount": 32.8
        },
        {
          "material": "Nepheline Syenite",
          "amount": 24.0
        },
        {
          "material": "Gillespie Borate",
          "amount": 16.8
        },
        {
          "material": "Strontium Carbonate",
          "amount": 12.0
        },
        {
          "material": "EP Kaolin",
          "amount": 8.0
        },
        {
          "material": "Wollastonite",
          "amount": 6.4
        }
      ],
      "additionals": [
        {
          "material": "Copper Carbonate",
          "amount": 2.98
        },
        {
          "material": "Rutile",
          "amount": 2.75
        },
        {
          "material": "Cobalt Oxide",
          "amount": 0.11
        }
      ],
      "description": "Used gillespie borate instead of gerstley borate and Cobalt Oxide (div by 1.4) instead of Cobalt Carbonate. Fired to 1222 oC ^6 oxidisation Results were a little thin & runny next time I will run tests increasing the specific gravity /thickness of application Increase Rutile to 7.5 Increase Cobalt Oxide to 1-3%",
      "createdBy": "Jayne Bunting",
      "source": "glazy.org",
      "url": "https://glazy.org/recipes/9341"
    },
    {
      "id": 5894,
      "code": "GLAZY-5894",
      "name": "Kitten's Clear floating blue",
      "cone": "6",
      "surface": "Glossy",
      "transparency": "Translucent",
      "atmosphere": "Oxidation",
      "subtype": "Glaze - Blue",
      "ingredients": [
        {
          "material": "Silica",
          "amount": 32.8
        },
        {
          "material": "Nepheline Syenite Norwegian",
          "amount": 24.0
        },
        {
          "material": "Gillespie Borate",
          "amount": 16.8
        },
        {
          "material": "Strontium Carbonate",
          "amount": 12.0
        },
        {
          "material": "Zettlitzer kaolin",
          "amount": 8.0
        },
        {
          "material": "Wollastonite",
          "amount": 6.4
        }
      ],
      "additionals": [
        {
          "material": "Rutile",
          "amount": 4.0
        },
        {
          "material": "Red Iron Oxide",
          "amount": 2.0
        },
        {
          "material": "Cobalt Carbonate",
          "amount": 1.0
        }
      ],
      "description": "Used gillespie borate instead of gerstley borate and zettlitzer kaolin instead of epk. Fired to 1246 celsius oxidation.",
      "createdBy": "Triin Lehismets",
      "source": "glazy.org",
      "url": "https://glazy.org/recipes/5894"
    },
    {
      "id": 67248,
      "code": "GLAZY-67248",
      "name": "Kitten's Clear Gloss",
      "cone": "6",
      "surface": "",
      "transparency": "",
      "atmosphere": "Oxidation",
      "subtype": "Glaze - Clear",
      "ingredients": [
        {
          "material": "Silica",
          "amount": 31.0
        },
        {
          "material": "Nepheline Syenite",
          "amount": 30.0
        },
        {
          "material": "Gerstley Borate",
          "amount": 21.0
        },
        {
          "material": "Strontium Carbonate",
          "amount": 15.0
        },
        {
          "material": "EP Kaolin",
          "amount": 10.0
        },
        {
          "material": "Wollastonite",
          "amount": 8.0
        }
      ],
      "description": "From The Ceramic Glaze Handbook: Materials, Techniques, Formulas, by Mark Burleson, 2001. Glaze Formulas, Formulas for Oxidation Cone 5-6.",
      "createdBy": "Glazy Admin",
      "source": "glazy.org",
      "url": "https://glazy.org/recipes/67248"
    },
    {
      "id": 5898,
      "code": "GLAZY-5898",
      "name": "Kitten's Clear green",
      "cone": "6",
      "surface": "Glossy",
      "transparency": "Translucent",
      "atmosphere": "Oxidation",
      "subtype": "Glaze - Green - Copper",
      "ingredients": [
        {
          "material": "Silica",
          "amount": 32.8
        },
        {
          "material": "Nepheline Syenite Norwegian",
          "amount": 24.0
        },
        {
          "material": "Gillespie Borate",
          "amount": 16.8
        },
        {
          "material": "Strontium Carbonate",
          "amount": 12.0
        },
        {
          "material": "Zettlitzer kaolin",
          "amount": 8.0
        },
        {
          "material": "Wollastonite",
          "amount": 6.4
        }
      ],
      "additionals": [
        {
          "material": "Rutile",
          "amount": 4.0
        },
        {
          "material": "Copper Carbonate",
          "amount": 2.5
        }
      ],
      "description": "Used gillespie borate instead of gerstley borate and zettlitzer kaolin instead of epk. Fired to 1246 celsius oxidation.",
      "createdBy": "Triin Lehismets",
      "source": "glazy.org",
      "url": "https://glazy.org/recipes/5898"
    },
    {
      "id": 17370,
      "code": "GLAZY-17370",
      "name": "Kitten's Clear Green",
      "cone": "6",
      "surface": "Glossy",
      "transparency": "Translucent",
      "atmosphere": "Oxidation",
      "subtype": "Glaze",
      "ingredients": [
        {
          "material": "Silica",
          "amount": 32.8
        },
        {
          "material": "Nepheline Syenite",
          "amount": 24.0
        },
        {
          "material": "Gerstley Borate",
          "amount": 16.8
        },
        {
          "material": "Strontium Carbonate",
          "amount": 12.0
        },
        {
          "material": "EP Kaolin",
          "amount": 8.0
        },
        {
          "material": "Wollastonite",
          "amount": 6.4
        }
      ],
      "additionals": [
        {
          "material": "Copper Carbonate",
          "amount": 3.0
        }
      ],
      "description": "",
      "createdBy": "glazy_squirrels",
      "source": "glazy.org",
      "url": "https://glazy.org/recipes/17370"
    },
    {
      "id": 5895,
      "code": "GLAZY-5895",
      "name": "Kitten's Clear light blue",
      "cone": "6",
      "surface": "Glossy",
      "transparency": "Transparent",
      "atmosphere": "Oxidation",
      "subtype": "Glaze - Blue",
      "ingredients": [
        {
          "material": "Silica",
          "amount": 32.8
        },
        {
          "material": "Nepheline Syenite Norwegian",
          "amount": 24.0
        },
        {
          "material": "Gillespie Borate",
          "amount": 16.8
        },
        {
          "material": "Strontium Carbonate",
          "amount": 12.0
        },
        {
          "material": "Zettlitzer kaolin",
          "amount": 8.0
        },
        {
          "material": "Wollastonite",
          "amount": 6.4
        }
      ],
      "additionals": [
        {
          "material": "Rutile",
          "amount": 4.0
        },
        {
          "material": "Copper Carbonate",
          "amount": 0.5
        }
      ],
      "description": "Used gillespie borate instead of gerstley borate and zettlitzer kaolin instead of epk. Fired to 1246 celsius oxidation.",
      "createdBy": "Triin Lehismets",
      "source": "glazy.org",
      "url": "https://glazy.org/recipes/5895"
    },
    {
      "id": 5896,
      "code": "GLAZY-5896",
      "name": "Kitten's Clear nutmeg",
      "cone": "6",
      "surface": "Glossy",
      "transparency": "Opaque",
      "atmosphere": "Oxidation",
      "subtype": "Glaze - Iron",
      "ingredients": [
        {
          "material": "Silica",
          "amount": 32.8
        },
        {
          "material": "Nepheline Syenite Norwegian",
          "amount": 24.0
        },
        {
          "material": "Gillespie Borate",
          "amount": 16.8
        },
        {
          "material": "Strontium Carbonate",
          "amount": 12.0
        },
        {
          "material": "Zettlitzer kaolin",
          "amount": 8.0
        },
        {
          "material": "Wollastonite",
          "amount": 6.4
        }
      ],
      "additionals": [
        {
          "material": "Tin Oxide",
          "amount": 13.0
        },
        {
          "material": "Red Iron Oxide",
          "amount": 6.0
        }
      ],
      "description": "Used gillespie borate instead of gerstley borate and zettlitzer kaolin instead of epk. Fired to 1246 celsius oxidation.",
      "createdBy": "Triin Lehismets",
      "source": "glazy.org",
      "url": "https://glazy.org/recipes/5896"
    },
    {
      "id": 5893,
      "code": "GLAZY-5893",
      "name": "Kitten's Clear rutile blue",
      "cone": "6",
      "surface": "Glossy",
      "transparency": "Translucent",
      "atmosphere": "Oxidation",
      "subtype": "Glaze - Blue",
      "ingredients": [
        {
          "material": "Silica",
          "amount": 32.8
        },
        {
          "material": "Nepheline Syenite Norwegian",
          "amount": 24.0
        },
        {
          "material": "Gillespie Borate",
          "amount": 16.8
        },
        {
          "material": "Strontium Carbonate",
          "amount": 12.0
        },
        {
          "material": "Zettlitzer kaolin",
          "amount": 8.0
        },
        {
          "material": "Wollastonite",
          "amount": 6.4
        }
      ],
      "additionals": [
        {
          "material": "Rutile",
          "amount": 4.0
        },
        {
          "material": "Cobalt Carbonate",
          "amount": 1.0
        }
      ],
      "description": "Used gillespie borate instead of gerstley borate and zettlitzer kaolin instead of epk. Fired to 1246 celsius oxidation.",
      "createdBy": "Triin Lehismets",
      "source": "glazy.org",
      "url": "https://glazy.org/recipes/5893"
    },
    {
      "id": 57447,
      "code": "GLAZY-57447",
      "name": "Kitten's Clear with 10% Zircopax",
      "cone": "6",
      "surface": "",
      "transparency": "Opaque",
      "atmosphere": "Oxidation",
      "subtype": "Glaze - White, Off-White",
      "ingredients": [
        {
          "material": "Silica",
          "amount": 32.8
        },
        {
          "material": "Nepheline Syenite",
          "amount": 24.0
        },
        {
          "material": "Gerstley Borate",
          "amount": 16.8
        },
        {
          "material": "Strontium Carbonate",
          "amount": 12.0
        },
        {
          "material": "EP Kaolin",
          "amount": 8.0
        },
        {
          "material": "Wollastonite",
          "amount": 6.4
        }
      ],
      "additionals": [
        {
          "material": "Zircopax",
          "amount": 10.0
        },
        {
          "material": "Bentonite",
          "amount": 2.0
        }
      ],
      "description": "sp.g 141",
      "createdBy": "Lisa Common",
      "source": "glazy.org",
      "url": "https://glazy.org/recipes/57447"
    },
    {
      "id": 3977,
      "code": "GLAZY-3977",
      "name": "Kittens Clear base",
      "cone": "6",
      "surface": "Glossy",
      "transparency": "Transparent",
      "atmosphere": "Oxidation",
      "subtype": "Glaze - Clear",
      "ingredients": [
        {
          "material": "Silica",
          "amount": 32.8
        },
        {
          "material": "Nepheline Syenite Norwegian",
          "amount": 24.0
        },
        {
          "material": "Gerstley Borate",
          "amount": 16.8
        },
        {
          "material": "Strontium Carbonate",
          "amount": 12.0
        },
        {
          "material": "EP Kaolin",
          "amount": 8.0
        },
        {
          "material": "Wollastonite",
          "amount": 6.4
        }
      ],
      "description": "",
      "createdBy": "Alicia Cook",
      "source": "glazy.org",
      "url": "https://glazy.org/recipes/3977"
    },
    {
      "id": 3970,
      "code": "GLAZY-3970",
      "name": "Kittens Clear Base w/Sage Green",
      "cone": "6",
      "surface": "Glossy",
      "transparency": "Transparent",
      "atmosphere": "Oxidation",
      "subtype": "Glaze - Clear",
      "ingredients": [
        {
          "material": "Silica",
          "amount": 32.8
        },
        {
          "material": "Nepheline Syenite Norwegian",
          "amount": 24.0
        },
        {
          "material": "Gerstley Borate",
          "amount": 16.8
        },
        {
          "material": "Strontium Carbonate",
          "amount": 12.0
        },
        {
          "material": "EP Kaolin",
          "amount": 8.0
        },
        {
          "material": "Wollastonite",
          "amount": 6.4
        }
      ],
      "additionals": [
        {
          "material": "Mason stain 6500",
          "amount": 5.0
        }
      ],
      "description": "",
      "createdBy": "Alicia Cook",
      "source": "glazy.org",
      "url": "https://glazy.org/recipes/3970"
    },
    {
      "id": 10887,
      "code": "GLAZY-10887",
      "name": "Kittens Clear Blue",
      "cone": "6",
      "surface": "Glossy",
      "transparency": "Translucent",
      "atmosphere": "Oxidation",
      "subtype": "Glaze - Blue - Cobalt",
      "ingredients": [
        {
          "material": "Silica",
          "amount": 32.8
        },
        {
          "material": "Nepheline Syenite",
          "amount": 24.0
        },
        {
          "material": "Gerstley Borate",
          "amount": 16.8
        },
        {
          "material": "Strontium Carbonate",
          "amount": 12.0
        },
        {
          "material": "EP Kaolin",
          "amount": 8.0
        },
        {
          "material": "Wollastonite",
          "amount": 6.4
        }
      ],
      "additionals": [
        {
          "material": "Copper Carbonate",
          "amount": 2.0
        },
        {
          "material": "Cobalt Carbonate",
          "amount": 0.2
        }
      ],
      "description": "Kittens clear base with copper carbonate and cobalt carbonate added.",
      "createdBy": "Meghan Yarnell",
      "source": "glazy.org",
      "url": "https://glazy.org/recipes/10887"
    },
    {
      "id": 10884,
      "code": "GLAZY-10884",
      "name": "Kittens Clear Green",
      "cone": "6",
      "surface": "Glossy",
      "transparency": "Translucent",
      "atmosphere": "Oxidation",
      "subtype": "Glaze - Green - Copper",
      "ingredients": [
        {
          "material": "Silica",
          "amount": 32.8
        },
        {
          "material": "Nepheline Syenite",
          "amount": 24.0
        },
        {
          "material": "Gerstley Borate",
          "amount": 16.8
        },
        {
          "material": "Strontium Carbonate",
          "amount": 12.0
        },
        {
          "material": "EP Kaolin",
          "amount": 8.0
        },
        {
          "material": "Wollastonite",
          "amount": 6.4
        }
      ],
      "additionals": [
        {
          "material": "Copper Carbonate",
          "amount": 3.0
        }
      ],
      "description": "Kittens clear base with copper carbonate added.",
      "createdBy": "Meghan Yarnell",
      "source": "glazy.org",
      "url": "https://glazy.org/recipes/10884"
    },
    {
      "id": 10886,
      "code": "GLAZY-10886",
      "name": "Kittens Clear Purple/Gray",
      "cone": "6",
      "surface": "Glossy",
      "transparency": "Translucent",
      "atmosphere": "Oxidation",
      "subtype": "Glaze - Purple - Nickel",
      "ingredients": [
        {
          "material": "Silica",
          "amount": 32.8
        },
        {
          "material": "Nepheline Syenite",
          "amount": 24.0
        },
        {
          "material": "Gerstley Borate",
          "amount": 16.8
        },
        {
          "material": "Strontium Carbonate",
          "amount": 12.0
        },
        {
          "material": "EP Kaolin",
          "amount": 8.0
        },
        {
          "material": "Wollastonite",
          "amount": 6.4
        }
      ],
      "additionals": [
        {
          "material": "Nickel Carbonate",
          "amount": 0.5
        },
        {
          "material": "Cobalt Carbonate",
          "amount": 0.25
        }
      ],
      "description": "Kittens clear base with cobalt carbonate and nickel carbonate added.",
      "createdBy": "Meghan Yarnell",
      "source": "glazy.org",
      "url": "https://glazy.org/recipes/10886"
    },
    {
      "id": 10885,
      "code": "GLAZY-10885",
      "name": "Kittens Clear Turquoise",
      "cone": "6",
      "surface": "Glossy",
      "transparency": "Translucent",
      "atmosphere": "Oxidation",
      "subtype": "Glaze - Green - Copper",
      "ingredients": [
        {
          "material": "Silica",
          "amount": 32.8
        },
        {
          "material": "Nepheline Syenite",
          "amount": 24.0
        },
        {
          "material": "Gerstley Borate",
          "amount": 16.8
        },
        {
          "material": "Strontium Carbonate",
          "amount": 12.0
        },
        {
          "material": "EP Kaolin",
          "amount": 8.0
        },
        {
          "material": "Wollastonite",
          "amount": 6.4
        }
      ],
      "additionals": [
        {
          "material": "Copper Carbonate",
          "amount": 3.0
        },
        {
          "material": "Cobalt Carbonate",
          "amount": 0.2
        }
      ],
      "description": "Kittens clear base with copper carbonate and cobalt carbonate added.",
      "createdBy": "Meghan Yarnell",
      "source": "glazy.org",
      "url": "https://glazy.org/recipes/10885"
    },
    {
      "id": 121235,
      "code": "GLAZY-121235",
      "name": "Kleihuis MMwit 001 (Copy)",
      "cone": "6",
      "surface": "Glossy",
      "transparency": "Opaque",
      "atmosphere": "Neutral",
      "subtype": "Glaze - White, Off-White",
      "ingredients": [
        {
          "material": "Soda Feldspar",
          "amount": 40.0
        },
        {
          "material": "Silica",
          "amount": 28.0
        },
        {
          "material": "Whiting",
          "amount": 14.0
        },
        {
          "material": "Zinc Oxide",
          "amount": 12.0
        },
        {
          "material": "Kaolin",
          "amount": 6.0
        }
      ],
      "additionals": [
        {
          "material": "Rutile",
          "amount": 10.0
        },
        {
          "material": "Titanium Dioxide",
          "amount": 8.0
        },
        {
          "material": "Wood ash",
          "amount": 4.0
        }
      ],
      "description": "",
      "createdBy": "Alain Stubbe",
      "source": "glazy.org",
      "url": "https://glazy.org/recipes/121235"
    },
    {
      "id": 6355,
      "code": "GLAZY-6355",
      "name": "Klinesville Gold",
      "cone": "6",
      "surface": "",
      "transparency": "",
      "atmosphere": "Oxidation",
      "subtype": "Glaze - Iron",
      "ingredients": [
        {
          "material": "Nepheline Syenite",
          "amount": 55.07
        },
        {
          "material": "Whiting",
          "amount": 20.22
        },
        {
          "material": "Redart",
          "amount": 13.68
        },
        {
          "material": "Wollastonite",
          "amount": 6.06
        },
        {
          "material": "Magnesium carbonate",
          "amount": 4.97
        }
      ],
      "additionals": [
        {
          "material": "Zircopax",
          "amount": 12.59
        },
        {
          "material": "Red Iron Oxide",
          "amount": 7.15
        }
      ],
      "description": "Tennessee Technological University - Appalachian Center for Crafts - Clay Studio \ufffc Vince Pitelka, 2015 Most of the glaze recipes below are given here as they were provided to us by Susan Demay. https://sites.tntech.edu/wpitelka/handoutsinformation/ Original Recipe: Magnesium Carb 410 Whiting 1669 Wollastonite 500 Neph Sye 4545 Red Art 1129 Red Iron Ox 590 Zircopax 1039",
      "createdBy": "Glazy Admin",
      "source": "glazy.org",
      "url": "https://glazy.org/recipes/6355"
    },
    {
      "id": 1226,
      "code": "GLAZY-1226",
      "name": "Klinesville Gold (Jeff Dietrich)",
      "cone": "6 - 7",
      "surface": "Satin-matte",
      "transparency": "",
      "atmosphere": "Oxidation, Reduction",
      "subtype": "Glaze - Yellow - Iron",
      "ingredients": [
        {
          "material": "Nepheline Syenite",
          "amount": 56.2
        },
        {
          "material": "Whiting",
          "amount": 20.2
        },
        {
          "material": "Redart",
          "amount": 13.5
        },
        {
          "material": "Wollastonite",
          "amount": 5.6
        },
        {
          "material": "Magnesium carbonate",
          "amount": 4.5
        }
      ],
      "additionals": [
        {
          "material": "Zircopax",
          "amount": 12.4
        },
        {
          "material": "Red Iron Oxide",
          "amount": 6.7
        }
      ],
      "description": "Golden glaze to round out the palette and add warmth. This applied smoothly - was a smooth satin matt - color similar to old gold. They are dependable firing to firing in Cone 6 electric on dark clay. From Jeff Dietrich in Ceramics Montly, April 1991 & sent via ClayArt by Phyllis Nelson Baldwin City, Kansas E-mail:",
      "createdBy": "Glazy Admin",
      "source": "glazy.org",
      "url": "https://glazy.org/recipes/1226"
    },
    {
      "id": 88628,
      "code": "GLAZY-88628",
      "name": "Kohiki Crackle Slip",
      "cone": "04 - 6",
      "surface": "Stony Matte",
      "transparency": "Opaque",
      "atmosphere": "Oxidation, Neutral, Wood, Raku, Salt & Soda",
      "subtype": "Slip & Engobe - Slip",
      "ingredients": [
        {
          "material": "Tile #6 Kaolin",
          "amount": 35.0
        },
        {
          "material": "Lincoln 60 Fireclay",
          "amount": 30.0
        },
        {
          "material": "Nepheline Syenite",
          "amount": 25.0
        },
        {
          "material": "Wollastonite",
          "amount": 10.0
        }
      ],
      "additionals": [
        {
          "material": "Titanium Dioxide",
          "amount": 1.0
        }
      ],
      "description": "Mix to a yogurt consistency, very thick. Allow it to sit overnight. The nepheline syenite will diffloculate the slip. Apply this to a thick, wet slab. Use a heat gun to partially dry. When tacky, brush with a course brush to create patterns. Heat dry the slip until it becomes matte. You can test the slip by flexing the slab to see if anything splits. Gently stretch the slab out by casting it repeatedly against a table. This takes some practice, but if it's gentle enough, the slip will split and crack with the brushwork. You can immediately form the soft slab into a form, or allow it to dry and cut it into smaller pieces for assembly. The colorants are optional, and can be exchanged for others. I was trying to develop something that would look nice over terra cotta. Derived from the Akira Satake Kohiki Slip for c10.",
      "createdBy": "Sid Henderson",
      "source": "glazy.org",
      "url": "https://glazy.org/recipes/88628"
    },
    {
      "id": 292986,
      "code": "GLAZY-292986",
      "name": "Kolora Veturilo Var. II D147",
      "cone": "4 - 5 1/2",
      "surface": "Glossy",
      "transparency": "Semi-opaque",
      "atmosphere": "Oxidation",
      "subtype": "Glaze - Red - Stain",
      "ingredients": [
        {
          "material": "Ferro Frit 3134-2 (174)",
          "amount": 34.0
        },
        {
          "material": "Nepheline Syenite",
          "amount": 30.0
        },
        {
          "material": "Wollastonite",
          "amount": 14.0
        },
        {
          "material": "Caol\u00edn Patag\u00f3nico",
          "amount": 11.0
        },
        {
          "material": "Silica",
          "amount": 6.0
        },
        {
          "material": "Talc",
          "amount": 4.0
        }
      ],
      "additionals": [
        {
          "material": "Stain",
          "amount": 8.5
        },
        {
          "material": "Titanium Dioxide",
          "amount": 1.0
        }
      ],
      "description": "Burbujea",
      "createdBy": "Mart\u00edn Rolando",
      "source": "glazy.org",
      "url": "https://glazy.org/recipes/292986"
    },
    {
      "id": 16336,
      "code": "GLAZY-16336",
      "name": "kook",
      "cone": "10",
      "surface": "Semi-glossy",
      "transparency": "Translucent",
      "atmosphere": "Oxidation, Reduction, Salt & Soda, Wood",
      "subtype": "Glaze - Green - Copper",
      "ingredients": [
        {
          "material": "Custer Feldspar",
          "amount": 20.0
        },
        {
          "material": "Wollastonite",
          "amount": 19.0
        },
        {
          "material": "Minspar 200",
          "amount": 18.0
        },
        {
          "material": "EP Kaolin",
          "amount": 13.0
        },
        {
          "material": "Spodumene",
          "amount": 13.0
        },
        {
          "material": "Silica",
          "amount": 12.0
        },
        {
          "material": "Magnesium carbonate",
          "amount": 5.0
        }
      ],
      "additionals": [
        {
          "material": "Rutile",
          "amount": 4.0
        },
        {
          "material": "Copper Carbonate",
          "amount": 2.0
        },
        {
          "material": "Titanium Dioxide",
          "amount": 2.0
        }
      ],
      "description": "",
      "createdBy": "Ginger",
      "source": "glazy.org",
      "url": "https://glazy.org/recipes/16336"
    },
    {
      "id": 13012,
      "code": "GLAZY-13012",
      "name": "Korean Blue Celadon",
      "cone": "9 - 10",
      "surface": "Glossy",
      "transparency": "Translucent",
      "atmosphere": "Reduction",
      "subtype": "Glaze - Iron - Celadon - Blue",
      "ingredients": [
        {
          "material": "Custer Feldspar",
          "amount": 52.7
        },
        {
          "material": "Whiting",
          "amount": 20.7
        },
        {
          "material": "Silica",
          "amount": 19.0
        },
        {
          "material": "Talc",
          "amount": 3.2
        },
        {
          "material": "Tricalcium Phosphate, Synthetic Bone Ash",
          "amount": 2.25
        },
        {
          "material": "Yellow Ochre",
          "amount": 1.62
        },
        {
          "material": "Bentonite",
          "amount": 0.5
        }
      ],
      "description": "",
      "createdBy": "HaileyRose",
      "source": "glazy.org",
      "url": "https://glazy.org/recipes/13012"
    },
    {
      "id": 4925,
      "code": "GLAZY-4925",
      "name": "Korean Celadon",
      "cone": "10",
      "surface": "Glossy",
      "transparency": "",
      "atmosphere": "Reduction",
      "subtype": "Glaze - Iron - Celadon",
      "ingredients": [
        {
          "material": "Whiting",
          "amount": 26.0
        },
        {
          "material": "Custer Feldspar (1989)",
          "amount": 26.0
        },
        {
          "material": "Ball Clay",
          "amount": 20.7
        },
        {
          "material": "Silica",
          "amount": 20.7
        },
        {
          "material": "Kaolin",
          "amount": 6.6
        }
      ],
      "additionals": [
        {
          "material": "Red Iron Oxide",
          "amount": 1.5
        }
      ],
      "description": "This recipe was imported from Louis Katz's Hyperglaze database available on his website: http://falcon.tamucc.edu/lkatz/allglazes.txt More information about Louis Katz can be found on his website, http://www.louiskatz.net/ Louis Katz Notes: I am not a safety expert and any information contained in this file about safety should be ignored in favor of advice from experts. All of the materials in all glazes are potentially hazardous. All of these glaze recipes are given without any representation of accuracy or safety. They may work, they may not. They may be safe when fired or they may not. All of the materials used in them have hazards associated with them. You must be have sufficient training in the hazards before you use the the materials. You will have to determine the suitability and safety for your use. Do not assume that a lack of a warning about a material means that it is safe. Cone: 10 Color: green Surface texture: shiny glossy Firing: Ox. or Red. Glaze type: celadon Recipe: Percent Batch Custer Feldspar 26.00 3680 Whiting 26.00 3680 Kaolin 6.60 934 Ball Clay 20.70 2930 Flint 20.70 2930 Totals: 100.00 % 14154 gm Also add: Red Iron Oxide 1.50 212 Comments: Slightly revised recipe Korean Celadon with Cobalt add .5% cobalt carbonate or 50 grams per 10,000 gram batch Gorgeous in Salt or soda if fully melted. Is nice green to brown when very thin. with 4%rutile is opaque yellow Not fluid in reduction.",
      "createdBy": "Glazy Admin",
      "source": "glazy.org",
      "url": "https://glazy.org/recipes/4925"
    },
    {
      "id": 18839,
      "code": "GLAZY-18839",
      "name": "Korean Celadon",
      "cone": "9 - 11",
      "surface": "Glossy",
      "transparency": "Transparent",
      "atmosphere": "",
      "subtype": "Glaze - Iron - Celadon - Green",
      "ingredients": [
        {
          "material": "Custer Feldspar",
          "amount": 25.3
        },
        {
          "material": "Whiting",
          "amount": 25.3
        },
        {
          "material": "Kentucky OM #4 Ball Clay",
          "amount": 20.3
        },
        {
          "material": "Silica",
          "amount": 20.3
        },
        {
          "material": "EP Kaolin",
          "amount": 6.6
        },
        {
          "material": "Red Iron Oxide",
          "amount": 1.0
        },
        {
          "material": "Bone Ash",
          "amount": 0.2
        }
      ],
      "description": "Korean celadon with less than normal iron, recipe from John Britt's book of Cone 10 Glazes, Page 69, Green Celadon Table.",
      "createdBy": "Sid Henderson",
      "source": "glazy.org",
      "url": "https://glazy.org/recipes/18839"
    },
    {
      "id": 29185,
      "code": "GLAZY-29185",
      "name": "Korean Celadon",
      "cone": "10",
      "surface": "",
      "transparency": "",
      "atmosphere": "Reduction",
      "subtype": "Glaze - Iron - Celadon",
      "ingredients": [
        {
          "material": "Custer Feldspar",
          "amount": 25.91
        },
        {
          "material": "Whiting",
          "amount": 25.91
        },
        {
          "material": "Ball Clay",
          "amount": 20.73
        },
        {
          "material": "Silica",
          "amount": 20.73
        },
        {
          "material": "EP Kaolin",
          "amount": 6.74
        }
      ],
      "additionals": [
        {
          "material": "Yellow Ochre",
          "amount": 4.0
        },
        {
          "material": "Bentonite",
          "amount": 2.0
        }
      ],
      "description": "From the Kansas City Art Institute Ceramic Department (KCAI), Glaze Formulas, 15 February 1990. http://www.brackers.com/wp-content/uploads/2015/02/KCAI-Glaze-Recpies.pdf",
      "createdBy": "Glazy Admin",
      "source": "glazy.org",
      "url": "https://glazy.org/recipes/29185"
    },
    {
      "id": 41834,
      "code": "GLAZY-41834",
      "name": "Korean Celadon (Romero House)",
      "cone": "10",
      "surface": "",
      "transparency": "",
      "atmosphere": "Reduction",
      "subtype": "Glaze - Iron - Celadon - Yellow",
      "ingredients": [
        {
          "material": "Custer Feldspar",
          "amount": 25.91
        },
        {
          "material": "Whiting",
          "amount": 25.91
        },
        {
          "material": "Kentucky OM #4 Ball Clay",
          "amount": 20.73
        },
        {
          "material": "Silica",
          "amount": 20.73
        },
        {
          "material": "EP Kaolin",
          "amount": 6.74
        },
        {
          "material": "Yellow Ochre",
          "amount": 4.0
        },
        {
          "material": "Bentonite",
          "amount": 2.0
        }
      ],
      "description": "",
      "createdBy": "KBangs",
      "source": "glazy.org",
      "url": "https://glazy.org/recipes/41834"
    },
    {
      "id": 159922,
