Repository: MrSeldon/argilev2

File: data/glazes/glazy.json (part 159 of 315)
{
      "code": "GLAZY-159922",
      "name": "Korean Celadon - Olive Green",
      "cone": "9 - 11",
      "surface": "",
      "transparency": "",
      "atmosphere": "Neutral, Reduction, Salt & Soda, Wood",
      "subtype": "Glaze",
      "ingredients": [
        {
          "material": "Whiting",
          "amount": 24.4
        },
        {
          "material": "Custer Feldspar",
          "amount": 24.31
        },
        {
          "material": "Ball Clay",
          "amount": 19.45
        },
        {
          "material": "Silica",
          "amount": 19.45
        },
        {
          "material": "EP Kaolin",
          "amount": 12.39
        }
      ],
      "additionals": [
        {
          "material": "Red Iron Oxide",
          "amount": 1.5
        }
      ],
      "description": "",
      "createdBy": "Clemson University---Ceramic Dept.",
      "source": "glazy.org",
      "url": "https://glazy.org/recipes/159922"
    },
    {
      "id": 10820,
      "code": "GLAZY-10820",
      "name": "Korean Celadon with added Cobalt Ox., Rutile and Wood Ash",
      "cone": "6",
      "surface": "Smooth Matte",
      "transparency": "",
      "atmosphere": "Oxidation",
      "subtype": "Glaze",
      "ingredients": [
        {
          "material": "Custer Feldspar",
          "amount": 25.6
        },
        {
          "material": "Whiting",
          "amount": 25.6
        },
        {
          "material": "Ball Clay",
          "amount": 20.6
        },
        {
          "material": "Silica",
          "amount": 20.6
        },
        {
          "material": "EP Kaolin",
          "amount": 6.9
        },
        {
          "material": "Bone Ash",
          "amount": 0.7
        }
      ],
      "additionals": [
        {
          "material": "Rutile",
          "amount": 3.0
        },
        {
          "material": "Bentonite",
          "amount": 2.0
        },
        {
          "material": "Yellow Ochre",
          "amount": 2.0
        },
        {
          "material": "Red Iron Oxide",
          "amount": 1.5
        },
        {
          "material": "Cobalt Oxide",
          "amount": 1.0
        }
      ],
      "description": "Celadon base with added oxides for a grey blue semi matte",
      "createdBy": "Alisa Liskin Clausen",
      "source": "glazy.org",
      "url": "https://glazy.org/recipes/10820"
    },
    {
      "id": 31772,
      "code": "GLAZY-31772",
      "name": "Korean red",
      "cone": "6",
      "surface": "",
      "transparency": "",
      "atmosphere": "Oxidation",
      "subtype": "Glaze",
      "ingredients": [
        {
          "material": "Minspar 200",
          "amount": 40.0
        },
        {
          "material": "Silica",
          "amount": 21.0
        },
        {
          "material": "Ferro Frit 3134",
          "amount": 15.0
        },
        {
          "material": "Whiting",
          "amount": 9.0
        },
        {
          "material": "Grolleg Kaolin",
          "amount": 5.0
        },
        {
          "material": "Camadil Dolomite",
          "amount": 5.0
        },
        {
          "material": "Bentonite",
          "amount": 3.0
        },
        {
          "material": "Zinc Oxide",
          "amount": 3.0
        }
      ],
      "additionals": [
        {
          "material": "Red Iron Oxide",
          "amount": 1.0
        },
        {
          "material": "Silicon carbide",
          "amount": 1.0
        },
        {
          "material": "Tin Oxide",
          "amount": 1.0
        },
        {
          "material": "Tricalcium Phosphate, Synthetic Bone Ash",
          "amount": 0.5
        },
        {
          "material": "Copper Carbonate",
          "amount": 0.4
        }
      ],
      "description": "Red on white clay, purple on brown clay. Used 1000 mesh SiC.",
      "createdBy": "david tsabar",
      "source": "glazy.org",
      "url": "https://glazy.org/recipes/31772"
    },
    {
      "id": 34610,
      "code": "GLAZY-34610",
      "name": "Korean red (adapt a MP locales)",
      "cone": "6",
      "surface": "",
      "transparency": "",
      "atmosphere": "Oxidation",
      "subtype": "Glaze",
      "ingredients": [
        {
          "material": "feldespato potassico #200 Remina",
          "amount": 33.0
        },
        {
          "material": "Silica",
          "amount": 24.0
        },
        {
          "material": "Ferro Frit 3134",
          "amount": 15.0
        },
        {
          "material": "Whiting",
          "amount": 9.4
        },
        {
          "material": "caulim branco MINASOLO",
          "amount": 7.6
        },
        {
          "material": "dolomita MINASOLO",
          "amount": 5.0
        },
        {
          "material": "Bentonite",
          "amount": 3.0
        },
        {
          "material": "Zinc Oxide",
          "amount": 3.0
        }
      ],
      "additionals": [
        {
          "material": "Red Iron Oxide",
          "amount": 1.0
        },
        {
          "material": "Silicon carbide",
          "amount": 1.0
        },
        {
          "material": "Tin Oxide",
          "amount": 1.0
        },
        {
          "material": "Tricalcium Phosphate, Synthetic Bone Ash",
          "amount": 0.5
        },
        {
          "material": "Black Copper Oxide",
          "amount": 0.2
        }
      ],
      "description": "adapted from: https://glazy.org/recipes/31772 Red on white clay, purple on brown clay. Used 1000 mesh SiC.",
      "createdBy": "Mar\u00eda Estela Ripa",
      "source": "glazy.org",
      "url": "https://glazy.org/recipes/34610"
    },
    {
      "id": 28695,
      "code": "GLAZY-28695",
      "name": "Korean red Si++",
      "cone": "5 - 7",
      "surface": "",
      "transparency": "",
      "atmosphere": "Oxidation",
      "subtype": "Glaze",
      "ingredients": [
        {
          "material": "Silica",
          "amount": 34.0
        },
        {
          "material": "Minspar 200",
          "amount": 31.0
        },
        {
          "material": "Ferro Frit 3134",
          "amount": 12.5
        },
        {
          "material": "Whiting",
          "amount": 11.0
        },
        {
          "material": "Grolleg Kaolin",
          "amount": 4.5
        },
        {
          "material": "Bentonite",
          "amount": 3.0
        },
        {
          "material": "Zinc Oxide",
          "amount": 2.5
        }
      ],
      "additionals": [
        {
          "material": "Red Iron Oxide",
          "amount": 1.0
        },
        {
          "material": "Silicon carbide",
          "amount": 1.0
        },
        {
          "material": "Tin Oxide",
          "amount": 1.0
        },
        {
          "material": "Tricalcium Phosphate, Synthetic Bone Ash",
          "amount": 0.5
        },
        {
          "material": "Copper Carbonate",
          "amount": 0.4
        }
      ],
      "description": "For red/purple test https://glazy.org/recipes/27988 https://glazy.org/recipes/28695 Si https://glazy.org/recipes/28697 Mg https://glazy.org/recipes/28698 Mg Si Used 1000 mesh SiC.",
      "createdBy": "david tsabar",
      "source": "glazy.org",
      "url": "https://glazy.org/recipes/28695"
    },
    {
      "id": 28698,
      "code": "GLAZY-28698",
      "name": "Korean red Si++ Mg++",
      "cone": "5 - 7",
      "surface": "",
      "transparency": "",
      "atmosphere": "Oxidation",
      "subtype": "Glaze",
      "ingredients": [
        {
          "material": "Silica",
          "amount": 35.0
        },
        {
          "material": "Minspar 200",
          "amount": 33.0
        },
        {
          "material": "Ferro Frit 3134",
          "amount": 12.5
        },
        {
          "material": "Camadil Dolomite",
          "amount": 9.0
        },
        {
          "material": "Grolleg Kaolin",
          "amount": 4.5
        },
        {
          "material": "Bentonite",
          "amount": 3.0
        },
        {
          "material": "Whiting",
          "amount": 3.0
        },
        {
          "material": "Zinc Oxide",
          "amount": 2.5
        }
      ],
      "additionals": [
        {
          "material": "Red Iron Oxide",
          "amount": 1.0
        },
        {
          "material": "Silicon carbide",
          "amount": 1.0
        },
        {
          "material": "Tin Oxide",
          "amount": 1.0
        },
        {
          "material": "Tricalcium Phosphate, Synthetic Bone Ash",
          "amount": 0.5
        },
        {
          "material": "Copper Carbonate",
          "amount": 0.4
        }
      ],
      "description": "For red/purple test https://glazy.org/recipes/27988 https://glazy.org/recipes/28695 Si https://glazy.org/recipes/28697 Mg https://glazy.org/recipes/28698 Mg Si Used 1000 mesh SiC.",
      "createdBy": "david tsabar",
      "source": "glazy.org",
      "url": "https://glazy.org/recipes/28698"
    },
    {
      "id": 27988,
      "code": "GLAZY-27988",
      "name": "Korean red Si--",
      "cone": "5 - 7",
      "surface": "",
      "transparency": "",
      "atmosphere": "Oxidation",
      "subtype": "Glaze",
      "ingredients": [
        {
          "material": "Minspar 200",
          "amount": 40.0
        },
        {
          "material": "Silica",
          "amount": 21.0
        },
        {
          "material": "Ferro Frit 3134",
          "amount": 15.0
        },
        {
          "material": "Whiting",
          "amount": 14.0
        },
        {
          "material": "Grolleg Kaolin",
          "amount": 5.0
        },
        {
          "material": "Bentonite",
          "amount": 3.0
        },
        {
          "material": "Zinc Oxide",
          "amount": 3.0
        }
      ],
      "additionals": [
        {
          "material": "Red Iron Oxide",
          "amount": 1.0
        },
        {
          "material": "Silicon carbide",
          "amount": 1.0
        },
        {
          "material": "Tin Oxide",
          "amount": 1.0
        },
        {
          "material": "Tricalcium Phosphate, Synthetic Bone Ash",
          "amount": 0.5
        },
        {
          "material": "Copper Carbonate",
          "amount": 0.4
        }
      ],
      "description": "For red/purple test https://glazy.org/recipes/27988 https://glazy.org/recipes/28695 Si https://glazy.org/recipes/28697 Mg https://glazy.org/recipes/28698 Mg Si Used 1000 mesh SiC.",
      "createdBy": "david tsabar",
      "source": "glazy.org",
      "url": "https://glazy.org/recipes/27988"
    },
    {
      "id": 28697,
      "code": "GLAZY-28697",
      "name": "Korean red Si-- Mg++",
      "cone": "5 - 7",
      "surface": "",
      "transparency": "",
      "atmosphere": "Oxidation",
      "subtype": "Glaze",
      "ingredients": [
        {
          "material": "Minspar 200",
          "amount": 40.0
        },
        {
          "material": "Silica",
          "amount": 21.0
        },
        {
          "material": "Ferro Frit 3134",
          "amount": 15.0
        },
        {
          "material": "Camadil Dolomite",
          "amount": 11.0
        },
        {
          "material": "Grolleg Kaolin",
          "amount": 5.0
        },
        {
          "material": "Bentonite",
          "amount": 3.0
        },
        {
          "material": "Whiting",
          "amount": 3.0
        },
        {
          "material": "Zinc Oxide",
          "amount": 3.0
        }
      ],
      "additionals": [
        {
          "material": "Red Iron Oxide",
          "amount": 1.0
        },
        {
          "material": "Silicon carbide",
          "amount": 1.0
        },
        {
          "material": "Tin Oxide",
          "amount": 1.0
        },
        {
          "material": "Tricalcium Phosphate, Synthetic Bone Ash",
          "amount": 0.5
        },
        {
          "material": "Copper Carbonate",
          "amount": 0.4
        }
      ],
      "description": "For red/purple test https://glazy.org/recipes/27988 https://glazy.org/recipes/28695 Si https://glazy.org/recipes/28697 Mg https://glazy.org/recipes/28698 Mg Si Used 1000 mesh SiC.",
      "createdBy": "david tsabar",
      "source": "glazy.org",
      "url": "https://glazy.org/recipes/28697"
    },
    {
      "id": 4937,
      "code": "GLAZY-4937",
      "name": "Korman Yellow",
      "cone": "10",
      "surface": "",
      "transparency": "",
      "atmosphere": "Oxidation, Reduction",
      "subtype": "Glaze - Yellow - Iron",
      "ingredients": [
        {
          "material": "Kona F-4 feldspar",
          "amount": 39.6
        },
        {
          "material": "Barium Carbonate",
          "amount": 30.8
        },
        {
          "material": "Dolomite",
          "amount": 12.0
        },
        {
          "material": "EP Kaolin",
          "amount": 8.8
        },
        {
          "material": "Silica",
          "amount": 8.8
        }
      ],
      "additionals": [
        {
          "material": "Red Iron Oxide",
          "amount": 6.0
        },
        {
          "material": "Bentonite",
          "amount": 2.0
        }
      ],
      "description": "This recipe was imported from Louis Katz's Hyperglaze database available on his website: http://falcon.tamucc.edu/lkatz/allglazes.txt More information about Louis Katz can be found on his website, http://www.louiskatz.net/ Louis Katz Notes: I am not a safety expert and any information contained in this file about safety should be ignored in favor of advice from experts. All of the materials in all glazes are potentially hazardous. All of these glaze recipes are given without any representation of accuracy or safety. They may work, they may not. They may be safe when fired or they may not. All of the materials used in them have hazards associated with them. You must be have sufficient training in the hazards before you use the the materials. You will have to determine the suitability and safety for your use. Do not assume that a lack of a warning about a material means that it is safe. Cone: 10 Surface texture: ? Firing: Ox. or Red. Recipe: Percent Batch F-4 39.60 39.60 Barium Carbonate 30.80 30.80 EPK 8.80 8.80 Silica 8.80 8.80 Dolomite 12.00 12.00 Totals: 100.00 % 100.00 gm Also add: RIO 6.00 6.00 Bentonite 2.00 2.00",
      "createdBy": "Glazy Admin",
      "source": "glazy.org",
      "url": "https://glazy.org/recipes/4937"
    },
    {
      "id": 29186,
      "code": "GLAZY-29186",
      "name": "Korman Yellow",
      "cone": "10",
      "surface": "",
      "transparency": "",
      "atmosphere": "Reduction",
      "subtype": "Glaze - Yellow - Iron",
      "ingredients": [
        {
          "material": "Kona F-4 feldspar",
          "amount": 39.6
        },
        {
          "material": "Barium Carbonate",
          "amount": 30.8
        },
        {
          "material": "Dolomite",
          "amount": 12.0
        },
        {
          "material": "EP Kaolin",
          "amount": 8.8
        },
        {
          "material": "Silica",
          "amount": 8.8
        }
      ],
      "additionals": [
        {
          "material": "Red Iron Oxide",
          "amount": 6.0
        },
        {
          "material": "Bentonite",
          "amount": 2.0
        }
      ],
      "description": "From the Kansas City Art Institute Ceramic Department (KCAI), Glaze Formulas, 15 February 1990. http://www.brackers.com/wp-content/uploads/2015/02/KCAI-Glaze-Recpies.pdf",
      "createdBy": "Glazy Admin",
      "source": "glazy.org",
      "url": "https://glazy.org/recipes/29186"
    },
    {
      "id": 30886,
      "code": "GLAZY-30886",
      "name": "Korman Yellow",
      "cone": "9 - 10",
      "surface": "Matte",
      "transparency": "Opaque",
      "atmosphere": "Oxidation, Reduction",
      "subtype": "Glaze - Yellow - Iron",
      "ingredients": [
        {
          "material": "Minspar 200",
          "amount": 40.0
        },
        {
          "material": "Barium Carbonate",
          "amount": 30.0
        },
        {
          "material": "Dolomite",
          "amount": 12.0
        },
        {
          "material": "Silica",
          "amount": 10.0
        },
        {
          "material": "EP Kaolin",
          "amount": 8.0
        }
      ],
      "additionals": [
        {
          "material": "Red Iron Oxide",
          "amount": 6.0
        }
      ],
      "description": "",
      "createdBy": "Alfred Grinding Room - Glazes",
      "source": "glazy.org",
      "url": "https://glazy.org/recipes/30886"
    },
    {
      "id": 44033,
      "code": "GLAZY-44033",
      "name": "Korman Yellow",
      "cone": "10",
      "surface": "",
      "transparency": "",
      "atmosphere": "",
      "subtype": "Glaze - Yellow - Iron",
      "ingredients": [
        {
          "material": "Kona F-4 feldspar",
          "amount": 396.0
        },
        {
          "material": "Barium Carbonate",
          "amount": 308.0
        },
        {
          "material": "EP Kaolin",
          "amount": 88.0
        },
        {
          "material": "Silica",
          "amount": 88.0
        },
        {
          "material": "Red Iron Oxide",
          "amount": 60.0
        },
        {
          "material": "Dolomite",
          "amount": 12.0
        },
        {
          "material": "Bentonite",
          "amount": 2.0
        }
      ],
      "description": "From Virginia Scotchie's Clay and Glaze Compendium",
      "createdBy": "Glazy Admin",
      "source": "glazy.org",
      "url": "https://glazy.org/recipes/44033"
    },
    {
      "id": 44042,
      "code": "GLAZY-44042",
      "name": "Korman Yellow",
      "cone": "9 - 10",
      "surface": "",
      "transparency": "",
      "atmosphere": "",
      "subtype": "Glaze - Yellow - Barium",
      "ingredients": [
        {
          "material": "Kona F-4 feldspar",
          "amount": 43.42
        },
        {
          "material": "Barium Carbonate",
          "amount": 33.77
        },
        {
          "material": "Dolomite",
          "amount": 13.16
        },
        {
          "material": "EP Kaolin",
          "amount": 9.65
        }
      ],
      "additionals": [
        {
          "material": "Red Iron Oxide",
          "amount": 6.0
        },
        {
          "material": "Bentonite",
          "amount": 2.0
        }
      ],
      "description": "Kona F-4 feldspar 39.6 Barium Carbonate 30.8 Dolomite 12 EP Kaolin 8.8 Total base recipe 91.2 Red Iron Oxide 6 Bentonite 2 From Virginia Scotchie's Clay and Glaze Compendium",
      "createdBy": "Glazy Admin",
      "source": "glazy.org",
      "url": "https://glazy.org/recipes/44042"
    },
    {
      "id": 121102,
      "code": "GLAZY-121102",
      "name": "Koryo celadon glaze #3",
      "cone": "10",
      "surface": "Semi-glossy",
      "transparency": "Translucent",
      "atmosphere": "Reduction",
      "subtype": "Glaze - Iron - Celadon",
      "ingredients": [
        {
          "material": "Silica",
          "amount": 24.71
        },
        {
          "material": "Mahavir Potash Feldspar",
          "amount": 24.01
        },
        {
          "material": "Grolleg Kaolin",
          "amount": 21.28
        },
        {
          "material": "Whiting",
          "amount": 17.42
        },
        {
          "material": "Dolomite",
          "amount": 10.09
        },
        {
          "material": "Bone Ash",
          "amount": 1.41
        },
        {
          "material": "Red Iron Oxide",
          "amount": 1.08
        }
      ],
      "description": "Demonstrates how to use Glazy's \"Target & Solve\" feature to re-create ancient Chinese glazes from chemical analyses. Please see my video, \"Re-create a Song Dynasty glaze in one minute\", to see how these recipes were created: https://www.youtube.com/watch?v=uUgkD8sKxzk From Nigel Wood's Chinese Glazes. Table 8b - Koryo celadons.",
      "createdBy": "Derek Au",
      "source": "glazy.org",
      "url": "https://glazy.org/recipes/121102"
    },
    {
      "id": 43378,
      "code": "GLAZY-43378",
      "name": "Kovatch Carbon Trap",
      "cone": "10",
      "surface": "",
      "transparency": "",
      "atmosphere": "",
      "subtype": "Glaze - Shino - Carbon Trap",
      "ingredients": [
        {
          "material": "Nepheline Syenite",
          "amount": 45.0
        },
        {
          "material": "Kona F-4 feldspar",
          "amount": 18.4
        },
        {
          "material": "Spodumene",
          "amount": 15.2
        },
        {
          "material": "Kentucky OM #4 Ball Clay",
          "amount": 15.0
        },
        {
          "material": "Soda Ash",
          "amount": 4.0
        },
        {
          "material": "EP Kaolin",
          "amount": 2.4
        }
      ],
      "additionals": [
        {
          "material": "Bentonite",
          "amount": 2.0
        }
      ],
      "description": "From Virginia Scotchie's Clay and Glaze Compendium",
      "createdBy": "Glazy Admin",
      "source": "glazy.org",
      "url": "https://glazy.org/recipes/43378"
    },
    {
      "id": 44074,
      "code": "GLAZY-44074",
      "name": "Kovatch Copper Red",
      "cone": "10",
      "surface": "",
      "transparency": "",
      "atmosphere": "Reduction",
      "subtype": "Glaze - Red - Copper",
      "ingredients": [
        {
          "material": "Cornwall Stone",
          "amount": 49.0
        },
        {
          "material": "Barium Carbonate",
          "amount": 30.0
        },
        {
          "material": "Silica",
          "amount": 10.0
        },
        {
          "material": "Tin Oxide",
          "amount": 5.0
        },
        {
          "material": "Bentonite",
          "amount": 2.0
        },
        {
          "material": "Copper Carbonate",
          "amount": 1.0
        }
      ],
      "description": "From Virginia Scotchie's Clay and Glaze Compendium",
      "createdBy": "Glazy Admin",
      "source": "glazy.org",
      "url": "https://glazy.org/recipes/44074"
    },
    {
      "id": 43733,
      "code": "GLAZY-43733",
      "name": "Kovatch St. John's Black",
      "cone": "10",
      "surface": "",
      "transparency": "",
      "atmosphere": "",
      "subtype": "Glaze - Black",
      "ingredients": [
        {
          "material": "Albany slip",
          "amount": 75.0
        },
        {
          "material": "Nepheline Syenite",
          "amount": 15.0
        },
        {
          "material": "Barium Carbonate",
          "amount": 10.0
        }
      ],
      "additionals": [
        {
          "material": "Cobalt Oxide",
          "amount": 5.0
        },
        {
          "material": "Manganese Dioxide",
          "amount": 1.0
        }
      ],
      "description": "From Virginia Scotchie's Clay and Glaze Compendium",
      "createdBy": "Glazy Admin",
      "source": "glazy.org",
      "url": "https://glazy.org/recipes/43733"
    },
    {
      "id": 43360,
      "code": "GLAZY-43360",
      "name": "Kovatch Tenmoku",
      "cone": "10",
      "surface": "",
      "transparency": "",
      "atmosphere": "",
      "subtype": "Glaze - Iron - Tenmoku",
      "ingredients": [
        {
          "material": "Custer Feldspar",
          "amount": 83.4
        },
        {
          "material": "Colemanite",
          "amount": 20.2
        },
        {
          "material": "Iron oxide",
          "amount": 5.3
        },
        {
          "material": "Whiting",
          "amount": 5.0
        },
        {
          "material": "Silica",
          "amount": 4.6
        },
        {
          "material": "Bentonite",
          "amount": 2.0
        }
      ],
      "description": "From Virginia Scotchie's Clay and Glaze Compendium",
      "createdBy": "Glazy Admin",
      "source": "glazy.org",
      "url": "https://glazy.org/recipes/43360"
    },
    {
      "id": 43822,
      "code": "GLAZY-43822",
      "name": "Kovatch Turquoise Matte",
      "cone": "10",
      "surface": "Matte",
      "transparency": "Opaque",
      "atmosphere": "Oxidation, Reduction",
      "subtype": "Glaze - Turquoise",
      "ingredients": [
        {
          "material": "Nepheline Syenite",
          "amount": 48.0
        },
        {
          "material": "Barium Carbonate",
          "amount": 37.0
        },
        {
          "material": "Silica",
          "amount": 8.0
        },
        {
          "material": "Kentucky OM #4 Ball Clay",
          "amount": 7.0
        }
      ],
      "additionals": [
        {
          "material": "Bentonite",
          "amount": 2.0
        },
        {
          "material": "Copper Carbonate",
          "amount": 2.0
        },
        {
          "material": "Lithium Carbonate",
          "amount": 1.0
        }
      ],
      "description": "From Virginia Scotchie's Clay and Glaze Compendium",
      "createdBy": "Glazy Admin",
      "source": "glazy.org",
      "url": "https://glazy.org/recipes/43822"
    },
    {
      "id": 43824,
      "code": "GLAZY-43824",
      "name": "Kovatch Turquoise Matte #2",
      "cone": "10",
      "surface": "Matte",
      "transparency": "",
      "atmosphere": "",
      "subtype": "Glaze - Turquoise",
      "ingredients": [
        {
          "material": "Nepheline Syenite",
          "amount": 57.5
        },
        {
          "material": "Barium Carbonate",
          "amount": 26.5
        },
        {
          "material": "Silica",
          "amount": 7.1
        },
        {
          "material": "Kentucky OM #4 Ball Clay",
          "amount": 6.2
        },
        {
          "material": "Lithium Carbonate",
          "amount": 2.7
        }
      ],
      "additionals": [
        {
          "material": "Copper Carbonate",
          "amount": 2.7
        },
        {
          "material": "Bentonite",
          "amount": 2.2
        }
      ],
      "description": "From Virginia Scotchie's Clay and Glaze Compendium",
      "createdBy": "Glazy Admin",
      "source": "glazy.org",
      "url": "https://glazy.org/recipes/43824"
    },
    {
      "id": 43261,
      "code": "GLAZY-43261",
      "name": "Kovatch Yellow Wood Ash",
      "cone": "10",
      "surface": "",
      "transparency": "",
      "atmosphere": "",
      "subtype": "Glaze - Ash",
      "ingredients": [
        {
          "material": "Wood ash",
          "amount": 45.0
        },
        {
          "material": "Cornwall Stone",
          "amount": 24.0
        },
        {
          "material": "EP Kaolin",
          "amount": 13.0
        },
        {
          "material": "Kentucky OM #4 Ball Clay",
          "amount": 12.0
        },
        {
          "material": "Iron oxide",
          "amount": 2.0
        }
      ],
      "description": "From Virginia Scotchie's Clay and Glaze Compendium",
      "createdBy": "Glazy Admin",
      "source": "glazy.org",
      "url": "https://glazy.org/recipes/43261"
    },
    {
      "id": 2415,
      "code": "GLAZY-2415",
      "name": "Krakowkski Ari Sherry",
      "cone": "6",
      "surface": "Glossy",
      "transparency": "",
      "atmosphere": "Oxidation",
      "subtype": "Glaze - Iron - Slip-Based",
      "ingredients": [
        {
          "material": "Redart",
          "amount": 34.5
        },
        {
          "material": "Gerstley Borate",
          "amount": 23.1
        },
        {
          "material": "Silica",
          "amount": 15.4
        },
        {
          "material": "Bone Ash",
          "amount": 13.2
        },
        {
          "material": "Dolomite",
          "amount": 4.8
        },
        {
          "material": "Whiting",
          "amount": 1.2
        }
      ],
      "additionals": [
        {
          "material": "Red Iron Oxide",
          "amount": 7.7
        }
      ],
      "description": "Source/Alternate names: Lili Krakowski Firing Notes: cool maximum rate to 1100C hold 1 hour Notes: Alisa Clausen: Semi gloss, covering, rust red brown glaze. Although very dark, this glaze has lively and reflective rust cast. Best where double dipped.",
      "createdBy": "Glazy Admin",
      "source": "glazy.org",
      "url": "https://glazy.org/recipes/2415"
    },
    {
      "id": 2414,
      "code": "GLAZY-2414",
      "name": "Krakowkski Little Alex Porter",
      "cone": "6",
      "surface": "Glossy",
      "transparency": "",
      "atmosphere": "Oxidation",
      "subtype": "Glaze - Iron - Slip-Based",
      "ingredients": [
        {
          "material": "Redart",
          "amount": 48.26
        },
        {
          "material": "Gerstley Borate",
          "amount": 21.0
        },
        {
          "material": "Silica",
          "amount": 14.0
        },
        {
          "material": "Dolomite",
          "amount": 6.66
        },
        {
          "material": "Hardwood ash",
          "amount": 4.0
        },
        {
          "material": "Bone Ash",
          "amount": 4.0
        },
        {
          "material": "Whiting",
          "amount": 2.08
        }
      ],
      "additionals": [
        {
          "material": "Red Iron Oxide",
          "amount": 7.0
        }
      ],
      "description": "Source/Alternate names: Lili Krakowski Firing Notes: cool maximum rate to 1100C hold 1 hour Notes: Alisa Clausen: used 8 bone ash instead of bone plus wood. Gloss, gorgeous tenmoku glaze. Black ground with breaking iron red over surface.",
      "createdBy": "Glazy Admin",
      "source": "glazy.org",
      "url": "https://glazy.org/recipes/2414"
    },
    {
      "id": 3034,
      "code": "GLAZY-3034",
      "name": "Krakowkski Little Alex Porter (variation)",
      "cone": "6",
      "surface": "Glossy",
      "transparency": "Opaque",
      "atmosphere": "Oxidation",
      "subtype": "Glaze",
      "ingredients": [
        {
          "material": "Redart",
          "amount": 46.3
        },
        {
          "material": "Ferro Frit 3134",
          "amount": 19.4
        },
        {
          "material": "Silica",
          "amount": 13.0
        },
        {
          "material": "Dolomite",
          "amount": 11.1
        },
        {
          "material": "Bone Ash",
          "amount": 7.4
        },
        {
          "material": "Whiting",
          "amount": 2.8
        }
      ],
      "additionals": [
        {
          "material": "Red Iron Oxide",
          "amount": 6.5
        }
      ],
      "description": "Source/Alternate names: Lili Krakowski Lili Krakowski Recipe Name: Little Alex's Porter, Alisa revision Firing Notes: cool maximum rate to 1100C hold 1 hour Notes: Alisa Clausen: used 8 bone ash instead of bone plus wood. Gloss, gorgeous tenmoku glaze. Black ground with breaking iron red over surface.",
      "createdBy": "Glazy Admin",
      "source": "glazy.org",
      "url": "https://glazy.org/recipes/3034"
    },
    {
      "id": 2827,
      "code": "GLAZY-2827",
      "name": "Krakowski BB Clear",
      "cone": "6",
      "surface": "Glossy",
      "transparency": "",
      "atmosphere": "",
      "subtype": "Glaze - Clear",
      "ingredients": [
        {
          "material": "Ferro Frit 3124",
          "amount": 66.7
        },
        {
          "material": "Silica",
          "amount": 24.3
        },
        {
          "material": "Kaolin",
          "amount": 6.9
        },
        {
          "material": "Bentonite",
          "amount": 2.1
        }
      ],
      "description": "Source/Alternate names: Lili Krakowski Notes: Lili Krakowski: have used this for many years on many clays, it always is pleasant and represents the colours of slips underneath very well.",
      "createdBy": "Glazy Admin",
      "source": "glazy.org",
      "url": "https://glazy.org/recipes/2827"
    },
    {
      "id": 3035,
      "code": "GLAZY-3035",
      "name": "Krakowski Cassie's Marsala (variation)",
      "cone": "6",
      "surface": "Glossy",
      "transparency": "Opaque",
      "atmosphere": "Oxidation",
      "subtype": "Glaze",
      "ingredients": [
        {
          "material": "Redart",
          "amount": 56.6
        },
        {
          "material": "Johnson Matthey Frit 169",
          "amount": 20.0
        },
        {
          "material": "Nepheline Syenite",
          "amount": 9.4
        },
        {
          "material": "Talc",
          "amount": 9.4
        },
        {
          "material": "Bone Ash",
          "amount": 5.7
        }
      ],
      "additionals": [
        {
          "material": "Red Iron Oxide",
          "amount": 6.6
        }
      ],
      "description": "Source/Alternate names: Lili Krakowski Cassie's Marsala Firing Notes: cool maximum rate to 900C hold 1 hour Notes: Alisa Clausen: Gloss glaze, dark brown to black ground under a fluid streaks of rust and light brown. A lot of movement, but not running.",
      "createdBy": "Glazy Admin",
      "source": "glazy.org",
      "url": "https://glazy.org/recipes/3035"
    },
    {
      "id": 2828,
      "code": "GLAZY-2828",
      "name": "Krakowski Chafee Woo Clear",
      "cone": "6",
      "surface": "",
      "transparency": "",
      "atmosphere": "",
      "subtype": "Glaze - Clear",
      "ingredients": [
        {
          "material": "Silica",
          "amount": 38.2
        },
        {
          "material": "Nepheline Syenite",
          "amount": 33.3
        },
        {
          "material": "EP Kaolin",
          "amount": 8.8
        }
      ],
      "description": "Source/Alternate names: same oxides as Chafee Woo Transparent Source/Alternate names: Lili Krakowski Notes: Lili Krakowski: turned out well in my test.",
      "createdBy": "Glazy Admin",
      "source": "glazy.org",
      "url": "https://glazy.org/recipes/2828"
    },
    {
      "id": 2461,
      "code": "GLAZY-2461",
      "name": "Krakowski Cream",
      "cone": "6",
      "surface": "Semi-matte",
      "transparency": "",
      "atmosphere": "Oxidation",
      "subtype": "Glaze - White, Off-White",
      "ingredients": [
        {
          "material": "Silica",
          "amount": 59.0
        },
        {
          "material": "Nepheline Syenite",
          "amount": 35.3
        },
        {
          "material": "Dolomite",
          "amount": 29.4
        },
        {
          "material": "Kaolin",
          "amount": 29.4
        }
      ],
      "description": "Source/Alternate names: Jane Deboos revised by Lili Krakowski Source/Alternate names: similar oxides to Dolomite Green Firing Notes: cool maximum rate to 900C hold 1 hour Notes: Alisa Clausen: Semi mat, smooth surface, cream white, even colour.",
      "createdBy": "Glazy Admin",
      "source": "glazy.org",
      "url": "https://glazy.org/recipes/2461"
    },
    {
      "id": 2465,
      "code": "GLAZY-2465",
      "name": "Krakowski Cream White",
      "cone": "6",
      "surface": "Semi-matte",
      "transparency": "",
      "atmosphere": "",
      "subtype": "Glaze - White, Off-White",
      "ingredients": [
        {
          "material": "Kona F-4 feldspar",
          "amount": 60.0
        },
        {
          "material": "Dolomite",
          "amount": 20.0
        },
        {
          "material": "Strontium Carbonate",
          "amount": 15.0
        },
        {
          "material": "Bentonite",
          "amount": 2.0
        }
      ],
      "description": "Source/Alternate names: Helen McKenzie revised by Lili Krakowski Firing Notes: cool maximum rate to 900C hold 1 hour Notes: Alisa Clausen: Silk mat, smooth, opaque, even cream white glaze.",
      "createdBy": "Glazy Admin",
      "source": "glazy.org",
      "url": "https://glazy.org/recipes/2465"
    },
    {
      "id": 2426,
      "code": "GLAZY-2426",
      "name": "Krakowski Marsala",
      "cone": "6",
      "surface": "Glossy",
      "transparency": "",
      "atmosphere": "",
      "subtype": "Glaze",
      "ingredients": [
        {
          "material": "Redart",
          "amount": 50.8
        },
        {
          "material": "Frit 3185",
          "amount": 10.0
        },
        {
          "material": "Nepheline Syenite",
          "amount": 10.0
        },
        {
          "material": "Talc",
          "amount": 10.0
        },
        {
          "material": "Fusion Frit 134",
          "amount": 10.0
        },
        {
          "material": "Dolomite",
          "amount": 7.0
        },
        {
          "material": "Red Iron Oxide",
          "amount": 7.0
        },
        {
          "material": "Bone Ash",
          "amount": 6.0
        },
        {
          "material": "Whiting",
          "amount": 2.18
        }
      ],
      "description": "Source/Alternate names: Lili Krakowski Firing Notes: cool maximum rate to 900C hold 1 hour Notes: Alisa Clausen: Gloss glaze, dark brown to black ground under a fluid streaks of rust and light brown. A lot of movement, but not running.",
      "createdBy": "Glazy Admin",
      "source": "glazy.org",
      "url": "https://glazy.org/recipes/2426"
    },
    {
      "id": 2427,
      "code": "GLAZY-2427",
      "name": "Krakowski Noah's Port",
      "cone": "6",
      "surface": "Glossy",
      "transparency": "Opaque",
      "atmosphere": "Oxidation",
      "subtype": "Glaze",
      "ingredients": [
        {
          "material": "Redart",
          "amount": 52.2
        },
        {
          "material": "Ferro Frit 3134",
          "amount": 17.4
        },
        {
          "material": "Nepheline Syenite",
          "amount": 17.4
        },
        {
          "material": "Dolomite",
          "amount": 8.7
        }
      ],
      "additionals": [
        {
          "material": "Red Iron Oxide",
          "amount": 4.3
        }
      ],
      "description": "Source/Alternate names: Lili Krakowski Firing Notes: cool maximum rate to 900C hold 1 hour Notes: Alisa Clausen: Gloss glaze, dark brown to black ground under a fluid streaks of rust and light brown. A lot of movement, but not running.",
      "createdBy": "Glazy Admin",
      "source": "glazy.org",
      "url": "https://glazy.org/recipes/2427"
    },
    {
      "id": 7220,
      "code": "GLAZY-7220",
      "name": "Krakowski Red Art Mix Substitution",
      "cone": "6",
      "surface": "Semi-glossy",
      "transparency": "Semi-opaque",
      "atmosphere": "Oxidation",
      "subtype": "Slip & Engobe - Slip",
      "ingredients": [
        {
          "material": "Oldenwalder Clay",
          "amount": 84.0
        },
        {
          "material": "Dolomite",
          "amount": 12.0
        },
        {
          "material": "Whiting",
          "amount": 4.0
        }
      ],
      "description": "Lili Krakowski substitute for Albany slip, for recipes with extra iron. This mixture is used in cone 6 recipes which call for Albany slip. In itself, it may be used as a slip, but in the recipes Lili Krakowski has made, it is used as a substituting material for Albany slip.",
      "createdBy": "Alisa Liskin Clausen",
      "source": "glazy.org",
      "url": "https://glazy.org/recipes/7220"
    },
    {
      "id": 53997,
      "code": "GLAZY-53997",
      "name": "Krasl Orange",
      "cone": "6",
      "surface": "Semi-glossy",
      "transparency": "Opaque",
      "atmosphere": "Oxidation",
      "subtype": "Glaze - Iron - Kaki, Tomato Red",
      "ingredients": [
        {
          "material": "Ferro Frit 3134",
          "amount": 21.06
        },
        {
          "material": "Minspar 200",
          "amount": 17.64
        },
        {
          "material": "Custer Feldspar",
          "amount": 16.73
        },
        {
          "material": "Talc",
          "amount": 15.88
        },
        {
          "material": "EP Kaolin",
          "amount": 11.71
        },
        {
          "material": "Silica",
          "amount": 9.24
        },
        {
          "material": "Dolomite",
