Repository: MrSeldon/argilev2

File: data/glazes/glazy.json (part 160 of 315)
{
          "amount": 7.74
        }
      ],
      "additionals": [
        {
          "material": "Bone Ash",
          "amount": 11.3
        },
        {
          "material": "Red Iron Oxide",
          "amount": 11.3
        },
        {
          "material": "Crocus martis",
          "amount": 5.8
        },
        {
          "material": "Bentonite",
          "amount": 2.0
        }
      ],
      "description": "Orange Street reformulated to exclude gerstley borate.",
      "createdBy": "Pete Nyce",
      "source": "glazy.org",
      "url": "https://glazy.org/recipes/53997"
    },
    {
      "id": 43909,
      "code": "GLAZY-43909",
      "name": "Kris's Blue Green",
      "cone": "6 - 7",
      "surface": "",
      "transparency": "",
      "atmosphere": "Oxidation, Reduction",
      "subtype": "Glaze - Turquoise",
      "ingredients": [
        {
          "material": "Barium Carbonate",
          "amount": 27.47
        },
        {
          "material": "Nepheline Syenite",
          "amount": 27.47
        },
        {
          "material": "Kona F-4 feldspar",
          "amount": 16.48
        },
        {
          "material": "Wollastonite",
          "amount": 15.38
        },
        {
          "material": "Barnard Slip",
          "amount": 7.69
        },
        {
          "material": "Silica",
          "amount": 5.49
        }
      ],
      "additionals": [
        {
          "material": "Copper Carbonate",
          "amount": 4.0
        },
        {
          "material": "Tin Oxide",
          "amount": 2.0
        }
      ],
      "description": "Barium Carbonate 25 Nepheline Syenite 25 Kona F-4 feldspar 15 Wollastonite 14 Barnard Slip 7 Silica 5 Copper Carbonate 4% Tin Oxide 2%",
      "createdBy": "Glazy Admin",
      "source": "glazy.org",
      "url": "https://glazy.org/recipes/43909"
    },
    {
      "id": 9910,
      "code": "GLAZY-9910",
      "name": "Kryptonite",
      "cone": "6",
      "surface": "Glossy",
      "transparency": "Transparent",
      "atmosphere": "Oxidation",
      "subtype": "Glaze - Green",
      "ingredients": [
        {
          "material": "Silica",
          "amount": 30.0
        },
        {
          "material": "Whiting",
          "amount": 20.0
        },
        {
          "material": "Kentucky OM #4 Ball Clay",
          "amount": 18.0
        },
        {
          "material": "Nepheline Syenite",
          "amount": 18.0
        },
        {
          "material": "Ferro Frit 3134",
          "amount": 14.0
        }
      ],
      "additionals": [
        {
          "material": "Rutile",
          "amount": 2.0
        },
        {
          "material": "Copper Carbonate",
          "amount": 1.5
        }
      ],
      "description": "Green-Blue, Glossy, Semi-Transparent, Some variegation",
      "createdBy": "LOAM Clay Studio Inc.",
      "source": "glazy.org",
      "url": "https://glazy.org/recipes/9910"
    },
    {
      "id": 3155,
      "code": "GLAZY-3155",
      "name": "Kuan (Guan) Ice Crackle",
      "cone": "9 - 11",
      "surface": "Semi-glossy",
      "transparency": "Semi-opaque",
      "atmosphere": "Reduction",
      "subtype": "Glaze - Clear",
      "ingredients": [
        {
          "material": "Custer Feldspar",
          "amount": 79.0
        },
        {
          "material": "Silica",
          "amount": 9.5
        },
        {
          "material": "Whiting",
          "amount": 9.5
        },
        {
          "material": "Bone Ash",
          "amount": 2.0
        }
      ],
      "additionals": [
        {
          "material": "Bentonite",
          "amount": 2.0
        }
      ],
      "description": "From John Britt's The Complete Guide to High-Fire Glazes Notes: Inge Nielsen http://mypottery.blog.com/glaze-tests-and-recipes/guan-ice-crackle-\u51b0\u7247-bingpian/ The second time I fired this glaze I glazed only the inside \u2013 I wanted the contrast between the ivory-like crackle and the dark clay, but you can\u2019t always get what you want, or so the song goes\u2026. The expansion rate of this glaze is high, and even when the piece does not break into shards as it did here, you will still feel the larger cracks as you move your finger over the glaze. It also tends to go a smokey yellowish colour around the edges. But I kind of like that \u2013 gives it patina\u2026.",
      "createdBy": "Glazy Admin",
      "source": "glazy.org",
      "url": "https://glazy.org/recipes/3155"
    },
    {
      "id": 4938,
      "code": "GLAZY-4938",
      "name": "Kuch Dinnerware Glaze",
      "cone": "10",
      "surface": "",
      "transparency": "",
      "atmosphere": "Reduction",
      "subtype": "Glaze",
      "ingredients": [
        {
          "material": "Nepheline Syenite",
          "amount": 39.07
        },
        {
          "material": "EP Kaolin",
          "amount": 23.84
        },
        {
          "material": "Dolomite",
          "amount": 15.89
        },
        {
          "material": "Silica",
          "amount": 13.25
        },
        {
          "material": "Custer Feldspar (1989)",
          "amount": 7.95
        }
      ],
      "additionals": [
        {
          "material": "Zircopax",
          "amount": 11.92
        },
        {
          "material": "Zinc Oxide",
          "amount": 6.62
        },
        {
          "material": "Tin Oxide",
          "amount": 5.3
        }
      ],
      "description": "This recipe was imported from Louis Katz's Hyperglaze database available on his website: http://falcon.tamucc.edu/lkatz/allglazes.txt More information about Louis Katz can be found on his website, http://www.louiskatz.net/ Louis Katz Notes: I am not a safety expert and any information contained in this file about safety should be ignored in favor of advice from experts. All of the materials in all glazes are potentially hazardous. All of these glaze recipes are given without any representation of accuracy or safety. They may work, they may not. They may be safe when fired or they may not. All of the materials used in them have hazards associated with them. You must be have sufficient training in the hazards before you use the the materials. You will have to determine the suitability and safety for your use. Do not assume that a lack of a warning about a material means that it is safe. Cone: 10 Firing: Ox. or Red. Recipe: Percent Batch Dolomite 15.89 15.89 Custer Feldspar 7.95 7.95 Neph Sy 39.07 39.07 EPK 23.84 23.84 Flint 13.25 13.25 Totals: 100.00 % 100.00 gm Also add: Tin Oxide 5.30 5.30 Zinc Oxide 6.62 6.62 Zircopax 11.92 11.92 Comments: reduction CM 01-96 p.35",
      "createdBy": "Glazy Admin",
      "source": "glazy.org",
      "url": "https://glazy.org/recipes/4938"
    },
    {
      "id": 4939,
      "code": "GLAZY-4939",
      "name": "Kuch Speckled (for porcelain)",
      "cone": "10",
      "surface": "",
      "transparency": "",
      "atmosphere": "Oxidation, Reduction",
      "subtype": "Glaze",
      "ingredients": [
        {
          "material": "Custer Feldspar (1989)",
          "amount": 48.5
        },
        {
          "material": "Barium Carbonate",
          "amount": 27.3
        },
        {
          "material": "Whiting",
          "amount": 8.9
        },
        {
          "material": "Kaolin",
          "amount": 8.4
        },
        {
          "material": "Silica",
          "amount": 6.9
        }
      ],
      "additionals": [
        {
          "material": "Titanium Dioxide",
          "amount": 10.0
        },
        {
          "material": "Tin Oxide",
          "amount": 6.0
        }
      ],
      "description": "This recipe was imported from Louis Katz's Hyperglaze database available on his website: http://falcon.tamucc.edu/lkatz/allglazes.txt More information about Louis Katz can be found on his website, http://www.louiskatz.net/ Louis Katz Notes: I am not a safety expert and any information contained in this file about safety should be ignored in favor of advice from experts. All of the materials in all glazes are potentially hazardous. All of these glaze recipes are given without any representation of accuracy or safety. They may work, they may not. They may be safe when fired or they may not. All of the materials used in them have hazards associated with them. You must be have sufficient training in the hazards before you use the the materials. You will have to determine the suitability and safety for your use. Do not assume that a lack of a warning about a material means that it is safe. Cone: 10 Firing: Ox. or Red. Recipe: Percent Batch Custer Feldspar 48.50 3880 Bar Carb 27.30 2184 Whiting 8.90 712 Kaolin 8.40 672 Flint 6.90 552 Totals: 100.00 % 8000 Gm Also add: Tin Oxide 6.00 480 Titanium Dioxide 10.00 800",
      "createdBy": "Glazy Admin",
      "source": "glazy.org",
      "url": "https://glazy.org/recipes/4939"
    },
    {
      "id": 156545,
      "code": "GLAZY-156545",
      "name": "Kudo Matto - Version Lavedeze Cone 10",
      "cone": "8 - 10",
      "surface": "Satin",
      "transparency": "Opaque",
      "atmosphere": "Oxidation",
      "subtype": "Glaze - White, Off-White",
      "ingredients": [
        {
          "material": "Custer Feldspar",
          "amount": 35.0
        },
        {
          "material": "Silica",
          "amount": 25.0
        },
        {
          "material": "Dolomite",
          "amount": 22.0
        },
        {
          "material": "Talc",
          "amount": 10.0
        },
        {
          "material": "Kaolin",
          "amount": 8.0
        }
      ],
      "description": "Recette japonaise adapt\u00e9e par Christine Ladeveze : http://www.christineladeveze.com/resources/LesBlancs.pdf Cuisson recommand\u00e9e \u00e0 1265, mais le r\u00e9sultat \u00e0 1260 est correct. Supporte une temp\u00e9rature de cuisson \u00e9lev\u00e9e. Appliquer \u00e9pais Pour la blancheur, utiliser du Kaolin pulv\u00e9ris\u00e9 et du talc 00",
      "createdBy": "Fabrice BETTI",
      "source": "glazy.org",
      "url": "https://glazy.org/recipes/156545"
    },
    {
      "id": 30888,
      "code": "GLAZY-30888",
      "name": "Kulisek Matt Revised",
      "cone": "9 - 10",
      "surface": "Matte",
      "transparency": "Semi-opaque",
      "atmosphere": "Oxidation, Reduction",
      "subtype": "Glaze - Yellow - Iron",
      "ingredients": [
        {
          "material": "Custer Feldspar",
          "amount": 56.0
        },
        {
          "material": "Neph Sye A270",
          "amount": 16.0
        },
        {
          "material": "Whiting",
          "amount": 13.0
        },
        {
          "material": "EP Kaolin",
          "amount": 8.0
        },
        {
          "material": "Dolomite",
          "amount": 7.0
        }
      ],
      "additionals": [
        {
          "material": "Titanium Dioxide",
          "amount": 8.0
        },
        {
          "material": "Red Iron Oxide",
          "amount": 4.0
        }
      ],
      "description": "",
      "createdBy": "Alfred Grinding Room - Glazes",
      "source": "glazy.org",
      "url": "https://glazy.org/recipes/30888"
    },
    {
      "id": 30889,
      "code": "GLAZY-30889",
      "name": "Kulisek Satin Matt G-1",
      "cone": "9 - 10",
      "surface": "Satin-matte",
      "transparency": "Opaque",
      "atmosphere": "Oxidation, Reduction",
      "subtype": "Glaze - Red - Pink",
      "ingredients": [
        {
          "material": "Minspar 200",
          "amount": 58.0
        },
        {
          "material": "Whiting",
          "amount": 24.0
        },
        {
          "material": "EP Kaolin",
          "amount": 16.0
        },
        {
          "material": "Tin Oxide",
          "amount": 2.0
        }
      ],
      "additionals": [
        {
          "material": "Rutile",
          "amount": 5.0
        },
        {
          "material": "Chrome Oxide",
          "amount": 0.5
        }
      ],
      "description": "",
      "createdBy": "Alfred Grinding Room - Glazes",
      "source": "glazy.org",
      "url": "https://glazy.org/recipes/30889"
    },
    {
      "id": 43258,
      "code": "GLAZY-43258",
      "name": "Kurt Mangus Ash Glaze #1",
      "cone": "9 - 11",
      "surface": "",
      "transparency": "",
      "atmosphere": "",
      "subtype": "Glaze - Ash",
      "ingredients": [
        {
          "material": "Wood ash",
          "amount": 33.0
        },
        {
          "material": "Custer Feldspar",
          "amount": 33.0
        },
        {
          "material": "Kentucky OM #4 Ball Clay",
          "amount": 33.0
        }
      ],
      "additionals": [
        {
          "material": "Zircopax",
          "amount": 10.0
        }
      ],
      "description": "From Virginia Scotchie's Clay and Glaze Compendium",
      "createdBy": "Glazy Admin",
      "source": "glazy.org",
      "url": "https://glazy.org/recipes/43258"
    },
    {
      "id": 43260,
      "code": "GLAZY-43260",
      "name": "Kurt Mangus Green Ash Glaze",
      "cone": "9 - 11",
      "surface": "",
      "transparency": "",
      "atmosphere": "",
      "subtype": "Glaze - Ash",
      "ingredients": [
        {
          "material": "Albany slip",
          "amount": 33.0
        },
        {
          "material": "Wood ash",
          "amount": 33.0
        },
        {
          "material": "Custer Feldspar",
          "amount": 33.0
        }
      ],
      "description": "AKA Casebeer Green Ash From Virginia Scotchie's Clay and Glaze Compendium",
      "createdBy": "Glazy Admin",
      "source": "glazy.org",
      "url": "https://glazy.org/recipes/43260"
    },
    {
      "id": 32387,
      "code": "GLAZY-32387",
      "name": "Kurt Weiser's Shino Slip",
      "cone": "10",
      "surface": "",
      "transparency": "",
      "atmosphere": "Reduction",
      "subtype": "Slip & Engobe - Slip",
      "ingredients": [
        {
          "material": "Nepheline Syenite",
          "amount": 37.81
        },
        {
          "material": "Helmer Kaolin",
          "amount": 24.37
        },
        {
          "material": "Spodumene",
          "amount": 12.77
        },
        {
          "material": "Kentucky OM #4 Ball Clay",
          "amount": 12.61
        },
        {
          "material": "Kona F-4 feldspar",
          "amount": 9.08
        },
        {
          "material": "Soda Ash",
          "amount": 3.36
        }
      ],
      "description": "From Ceramics Monthly, September 1996.",
      "createdBy": "Glazy Admin",
      "source": "glazy.org",
      "url": "https://glazy.org/recipes/32387"
    },
    {
      "id": 32388,
      "code": "GLAZY-32388",
      "name": "Kurt Weiser\u2019s Carbon-Trap Shino Glaze",
      "cone": "10",
      "surface": "",
      "transparency": "",
      "atmosphere": "Reduction",
      "subtype": "Glaze - Shino",
      "ingredients": [
        {
          "material": "Nepheline Syenite",
          "amount": 45.0
        },
        {
          "material": "Kentucky OM #4 Ball Clay",
          "amount": 15.0
        },
        {
          "material": "Spodumene",
          "amount": 15.0
        },
        {
          "material": "Kona F-4 feldspar",
          "amount": 11.0
        },
        {
          "material": "EP Kaolin",
          "amount": 10.0
        },
        {
          "material": "Soda Ash",
          "amount": 4.0
        }
      ],
      "description": "From Ceramics Monthly, September 1996.",
      "createdBy": "Glazy Admin",
      "source": "glazy.org",
      "url": "https://glazy.org/recipes/32388"
    },
    {
      "id": 38573,
      "code": "GLAZY-38573",
      "name": "Kuttel Ru",
      "cone": "9 - 12",
      "surface": "Semi-glossy",
      "transparency": "Transparent",
      "atmosphere": "Reduction",
      "subtype": "Glaze - Iron - Celadon - Green",
      "ingredients": [
        {
          "material": "Silica",
          "amount": 26.6
        },
        {
          "material": "Custer Feldspar",
          "amount": 26.5
        },
        {
          "material": "EP Kaolin",
          "amount": 24.3
        },
        {
          "material": "Whiting",
          "amount": 15.0
        },
        {
          "material": "Dolomite",
          "amount": 7.6
        }
      ],
      "additionals": [
        {
          "material": "Red Iron Oxide",
          "amount": 1.9
        }
      ],
      "description": "Working backwards to a Ru ware glaze, this seems a bit high in RIO to create a soft blue but its worth investigating in a glaze base so high in alumina and calcia. It is not the blue on porcelains, but on stonewares it is a nice color with very few air bubbles occluding the glaze. A nice hard melt all things considered, I might want to try to reformulate this with less iron, and Grolleg to keep the titanium contaminants down for softer blues",
      "createdBy": "Alexander Kuttel",
      "source": "glazy.org",
      "url": "https://glazy.org/recipes/38573"
    },
    {
      "id": 23929,
      "code": "GLAZY-23929",
      "name": "Kuttel's Crystalline Caramel",
      "cone": "8 - 11",
      "surface": "Glossy",
      "transparency": "Transparent",
      "atmosphere": "Reduction",
      "subtype": "Glaze - Crystalline - Micro",
      "ingredients": [
        {
          "material": "Neph Sye A270",
          "amount": 46.9
        },
        {
          "material": "Silica",
          "amount": 15.6
        },
        {
          "material": "Whiting",
          "amount": 15.6
        },
        {
          "material": "Barium Carbonate",
          "amount": 10.4
        },
        {
          "material": "EP Kaolin",
          "amount": 6.3
        },
        {
          "material": "Gerstley Borate",
          "amount": 5.2
        }
      ],
      "additionals": [
        {
          "material": "Titanium Dioxide",
          "amount": 5.0
        },
        {
          "material": "Tin Oxide",
          "amount": 1.0
        }
      ],
      "description": "A glaze base I threw together, that came out a wonderful caramel color. There are small patches of foggy crystal growth, but I'm more excited for the color and will be working towards a better caramel.",
      "createdBy": "Alexander Kuttel",
      "source": "glazy.org",
      "url": "https://glazy.org/recipes/23929"
    },
    {
      "id": 25092,
      "code": "GLAZY-25092",
      "name": "Kuttel's Tutti Frutti",
      "cone": "9 - 11",
      "surface": "Semi-glossy",
      "transparency": "Semi-opaque",
      "atmosphere": "Reduction",
      "subtype": "Glaze - Red - Pink",
      "ingredients": [
        {
          "material": "Silica",
          "amount": 31.0
        },
        {
          "material": "Ferro Frit 3110",
          "amount": 22.0
        },
        {
          "material": "EP Kaolin",
          "amount": 17.0
        },
        {
          "material": "Gerstley Borate",
          "amount": 17.0
        },
        {
          "material": "Dolomite",
          "amount": 7.0
        },
        {
          "material": "Whiting",
          "amount": 6.0
        },
        {
          "material": "Red Iron Oxide",
          "amount": 1.0
        },
        {
          "material": "Tin Oxide",
          "amount": 1.0
        },
        {
          "material": "Copper Carbonate",
          "amount": 0.5
        }
      ],
      "description": "A Boron Chun glaze with Cascades of blue and red and hues between. Adding 1% RIO seems to mellow the glaze out and create milky tones in the Chun. A Glaze this high in Boron at Cone 10 can run, so beware!",
      "createdBy": "Alexander Kuttel",
      "source": "glazy.org",
      "url": "https://glazy.org/recipes/25092"
    },
    {
      "id": 20020,
      "code": "GLAZY-20020",
      "name": "Kyla's Transparent Matte",
      "cone": "6",
      "surface": "Matte",
      "transparency": "Transparent",
      "atmosphere": "Oxidation",
      "subtype": "Glaze - Clear",
      "ingredients": [
        {
          "material": "Ferro Frit 3124",
          "amount": 34.9
        },
        {
          "material": "EP Kaolin",
          "amount": 33.98
        },
        {
          "material": "Wollastonite",
          "amount": 26.21
        },
        {
          "material": "Silica",
          "amount": 4.85
        }
      ],
      "description": "Fix this one- underfired, not true matte",
      "createdBy": "Cecilia Secaira",
      "source": "glazy.org",
      "url": "https://glazy.org/recipes/20020"
    },
    {
      "id": 142961,
      "code": "GLAZY-142961",
      "name": "Kyla's Transparent Matte (c/6)",
      "cone": "6",
      "surface": "Matte",
      "transparency": "Transparent",
      "atmosphere": "Oxidation",
      "subtype": "Glaze",
      "ingredients": [
        {
          "material": "Ferro Frit 3124",
          "amount": 2880.0
        },
        {
          "material": "EP Kaolin",
          "amount": 2800.0
        },
        {
          "material": "Wollastonite",
          "amount": 2160.0
        },
        {
          "material": "Silica",
          "amount": 400.0
        }
      ],
      "description": "",
      "createdBy": "HCP Cone 6",
      "source": "glazy.org",
      "url": "https://glazy.org/recipes/142961"
    },
    {
      "id": 20018,
      "code": "GLAZY-20018",
      "name": "Kylas Clear",
      "cone": "6",
      "surface": "Glossy",
      "transparency": "Transparent",
      "atmosphere": "Oxidation",
      "subtype": "Glaze - Clear",
      "ingredients": [
        {
          "material": "EP Kaolin",
          "amount": 20.0
        },
        {
          "material": "Ferro Frit 3134",
          "amount": 20.0
        },
        {
          "material": "Silica",
          "amount": 20.0
        },
        {
          "material": "Wollastonite",
          "amount": 20.0
        },
        {
          "material": "Minspar 200",
          "amount": 20.0
        }
      ],
      "description": "",
      "createdBy": "Cecilia Secaira",
      "source": "glazy.org",
      "url": "https://glazy.org/recipes/20018"
    },
    {
      "id": 30890,
      "code": "GLAZY-30890",
      "name": "Kyllikki Salmenhaara",
      "cone": "10 - 12",
      "surface": "Matte",
      "transparency": "",
      "atmosphere": "Oxidation, Reduction",
      "subtype": "Glaze",
      "ingredients": [
        {
          "material": "Barium Carbonate",
          "amount": 39.13
        },
        {
          "material": "Custer Feldspar",
          "amount": 39.13
        },
        {
          "material": "EP Kaolin",
          "amount": 13.04
        },
        {
          "material": "Whiting",
          "amount": 8.7
        }
      ],
      "additionals": [
        {
          "material": "Red Iron Oxide",
          "amount": 2.61
        }
      ],
      "description": "",
      "createdBy": "Alfred Grinding Room - Glazes",
      "source": "glazy.org",
      "url": "https://glazy.org/recipes/30890"
    },
    {
      "id": 4940,
      "code": "GLAZY-4940",
      "name": "Kyllilli",
      "cone": "10",
      "surface": "",
      "transparency": "",
      "atmosphere": "Oxidation, Reduction",
      "subtype": "Glaze",
      "ingredients": [
        {
          "material": "Custer Feldspar (1989)",
          "amount": 50.0
        },
        {
          "material": "Barium Carbonate",
          "amount": 30.0
        },
        {
          "material": "Kaolin",
          "amount": 10.0
        },
        {
          "material": "Whiting",
          "amount": 10.0
        }
      ],
      "additionals": [
        {
          "material": "Bentonite",
          "amount": 2.0
        },
        {
          "material": "Red Iron Oxide",
          "amount": 2.0
        }
      ],
      "description": "This recipe was imported from Louis Katz's Hyperglaze database available on his website: http://falcon.tamucc.edu/lkatz/allglazes.txt More information about Louis Katz can be found on his website, http://www.louiskatz.net/ Louis Katz Notes: I am not a safety expert and any information contained in this file about safety should be ignored in favor of advice from experts. All of the materials in all glazes are potentially hazardous. All of these glaze recipes are given without any representation of accuracy or safety. They may work, they may not. They may be safe when fired or they may not. All of the materials used in them have hazards associated with them. You must be have sufficient training in the hazards before you use the the materials. You will have to determine the suitability and safety for your use. Do not assume that a lack of a warning about a material means that it is safe. Cone: 10 Surface texture: ? Firing: Ox. or Red. Recipe: Percent Batch Custer Feldspar 50.00 50.00 Barium Carbonate 30.00 30.00 Whiting 10.00 10.00 Kaolin 10.00 10.00 Totals: 100.00 % 100.00 gm Also add: RIO 2.00 2.00 Bentonite 2.00 2.00",
      "createdBy": "Glazy Admin",
      "source": "glazy.org",
      "url": "https://glazy.org/recipes/4940"
    },
    {
      "id": 29158,
      "code": "GLAZY-29158",
      "name": "Kyllilli",
      "cone": "10",
      "surface": "",
      "transparency": "",
      "atmosphere": "Reduction",
      "subtype": "Glaze",
      "ingredients": [
        {
          "material": "Custer Feldspar",
          "amount": 50.0
        },
        {
          "material": "Barium Carbonate",
          "amount": 30.0
        },
        {
          "material": "Kaolin",
          "amount": 10.0
        },
        {
          "material": "Whiting",
          "amount": 10.0
        }
      ],
      "additionals": [
        {
          "material": "Bentonite",
          "amount": 2.0
        },
        {
          "material": "Red Iron Oxide",
          "amount": 2.0
        }
      ],
      "description": "From the Kansas City Art Institute Ceramic Department (KCAI), Glaze Formulas, 15 February 1990. http://www.brackers.com/wp-content/uploads/2015/02/KCAI-Glaze-Recpies.pdf",
      "createdBy": "Glazy Admin",
      "source": "glazy.org",
      "url": "https://glazy.org/recipes/29158"
    },
    {
      "id": 365638,
      "code": "GLAZY-365638",
      "name": "La Mott (adapt)",
      "cone": "6 - 7",
      "surface": "",
      "transparency": "",
      "atmosphere": "",
      "subtype": "Glaze - Matte",
      "ingredients": [
        {
          "material": "Kalifeldspat (Silica)",
          "amount": 42.0
        },
        {
          "material": "Whiting",
          "amount": 19.0
        },
        {
          "material": "Kaolin",
          "amount": 15.0
        },
        {
          "material": "Silica",
          "amount": 12.0
        },
        {
          "material": "Zinc Oxide",
          "amount": 9.0
        },
        {
          "material": "Rutile",
          "amount": 6.0
        },
        {
          "material": "Na-Feltspar (Silica)",
          "amount": 3.0
        },
        {
          "material": "Bentonite",
          "amount": 2.0
        }
      ],
      "description": "",
      "createdBy": "Kristian Skovgaard J\u00f8rgensen",
      "source": "glazy.org",
      "url": "https://glazy.org/recipes/365638"
    },
    {
      "id": 486,
      "code": "GLAZY-486",
      "name": "Lab Fee Intense Red",
      "cone": "8 - 10",
      "surface": "Glossy",
      "transparency": "Semi-opaque",
      "atmosphere": "Oxidation, Reduction",
      "subtype": "Glaze - Red - Stain",
      "ingredients": [
        {
          "material": "Kona F-4 feldspar",
          "amount": 22.0
        },
        {
          "material": "Custer Feldspar",
          "amount": 20.0
        },
        {
          "material": "Grolleg Kaolin",
          "amount": 20.0
        },
        {
          "material": "Silica",
          "amount": 12.0
        },
        {
          "material": "Dolomite",
          "amount": 10.0
        },
        {
          "material": "Talc",
          "amount": 8.0
        },
        {
          "material": "Whiting",
          "amount": 8.0
        }
      ],
      "additionals": [
        {
          "material": "Red stain",
          "amount": 12.0
        }
      ],
      "description": "Glaze Type: High-fire From Peter Beasecker",
      "createdBy": "Glazy Admin",
      "source": "glazy.org",
      "url": "https://glazy.org/recipes/486"
    },
    {
      "id": 5367,
      "code": "GLAZY-5367",
      "name": "Lafferty's Red",
      "cone": "9",
      "surface": "",
      "transparency": "",
      "atmosphere": "Reduction",
      "subtype": "Glaze - Iron - Kaki, Tomato Red",
      "ingredients": [
        {
          "material": "Kingman Feldspar",
          "amount": 43.95
        },
        {
          "material": "EP Kaolin",
          "amount": 20.63
        },
        {
          "material": "Whiting",
          "amount": 17.94
        },
        {
          "material": "Red Iron Oxide",
          "amount": 7.85
        },
        {
          "material": "Talc",
          "amount": 3.59
        },
        {
          "material": "Bone Ash",
          "amount": 3.36
        },
        {
          "material": "Bentonite",
          "amount": 2.69
        }
      ],
      "description": "This recipe was imported from Louis Katz's Hyperglaze database available on his website: http://falcon.tamucc.edu/lkatz/allglazes.txt More information about Louis Katz can be found on his website, http://www.louiskatz.net/ Louis Katz Notes: I am not a safety expert and any information contained in this file about safety should be ignored in favor of advice from experts. All of the materials in all glazes are potentially hazardous. All of these glaze recipes are given without any representation of accuracy or safety. They may work, they may not. They may be safe when fired or they may not. All of the materials used in them have hazards associated with them. You must be have sufficient training in the hazards before you use the the materials. You will have to determine the suitability and safety for your use. Do not assume that a lack of a warning about a material means that it is safe. Cone: 9 Color: red Firing: Reduction Recipe: Percent Batch Kingman Feldspar 43.95 19.60 Talc 3.59 1.60 EPK 20.63 9.20 Bone Ash 3.36 1.50 Whiting 17.94 8.00 RIO 7.85 3.50 Bentonite 2.69 1.20 Totals: 100.00 % 44.60 gm",
      "createdBy": "Glazy Admin",
      "source": "glazy.org",
      "url": "https://glazy.org/recipes/5367"
    },
    {
      "id": 57137,
      "code": "GLAZY-57137",
      "name": "Lagana Vapna",
      "cone": "6 - 7",
      "surface": "Glossy",
      "transparency": "Opaque",
      "atmosphere": "Oxidation",
      "subtype": "Glaze",
      "ingredients": [
        {
          "material": "Potash Feldspar",
          "amount": 41.0
        },
        {
          "material": "Silica",
          "amount": 27.0
        },
        {
          "material": "Whiting",
          "amount": 15.0
        },
        {
          "material": "Zinc Oxide",
          "amount": 12.0
        },
        {
          "material": "Kaolin",
          "amount": 5.0
        }
      ],
      "additionals": [
        {
          "material": "Titanium Dioxide",
          "amount": 5.0
        },
        {
          "material": "Rutile",
          "amount": 4.0
        },
        {
          "material": "Bentonite",
          "amount": 2.0
        },
        {
          "material": "Black Nickel Oxide",
          "amount": 1.5
        }
      ],
      "description": "If you go above Cone 7, it starts to run",
      "createdBy": "Forty Bends Ceramics | Bianca",
      "source": "glazy.org",
      "url": "https://glazy.org/recipes/57137"
    },
    {
      "id": 247984,
      "code": "GLAZY-247984",
      "name": "Lagana Vapna",
      "cone": "8",
      "surface": "",
      "transparency": "",
      "atmosphere": "Oxidation",
      "subtype": "Glaze",
      "ingredients": [
        {
          "material": "30011 kalifeldspat",
          "amount": 49.48
        },
        {
          "material": "Silica",
          "amount": 23.83
        },
        {
          "material": "Whiting",
          "amount": 13.23
        },
        {
          "material": "Zinc Oxide",
          "amount": 11.46
        },
        {
          "material": "Kaolin",
          "amount": 2.0
        }
      ],
      "additionals": [
        {
          "material": "Titanium Dioxide",
          "amount": 5.0
        },
        {
          "material": "Rutile",
          "amount": 4.0
        },
        {
          "material": "Bentonite",
          "amount": 2.0
        }
      ],
      "description": "The recipe, that was deleted - posted by a profile called Kristina. I found a screen print of it\ud83d\ude00 Maybe you have missed it too.",
      "createdBy": "Bj\u00f8rg Lilja",
      "source": "glazy.org",
      "url": "https://glazy.org/recipes/247984"
    },
    {
      "id": 143078,
      "code": "GLAZY-143078",
      "name": "Lagana Vapna (ZC)",
      "cone": "5 - 7",
      "surface": "Glossy",
      "transparency": "Semi-opaque",
      "atmosphere": "Oxidation",
      "subtype": "Glaze",
      "ingredients": [
        {
          "material": "Potash FeldSpar (Bath Potter's)",
          "amount": 50.0
        },
        {
          "material": "Silica",
          "amount": 22.0
        },
        {
          "material": "Whiting",
          "amount": 14.0
        },
        {
          "material": "Zinc Oxide",
          "amount": 12.0
        },
        {
          "material": "China Clay, bathpotters",
          "amount": 2.0
        }
      ],
      "additionals": [
        {
          "material": "Titanium Dioxide",
          "amount": 5.0
        },
        {
          "material": "Rutile",
          "amount": 4.0
        },
        {
          "material": "Bentonite",
          "amount": 2.0
        }
      ],
      "description": "Looking for a white with subtle grey hints on buff clay. Changed recipe to lower silica a bit in attempt to fire at Cone 5.5",
      "createdBy": "Zombiecazz",
      "source": "glazy.org",
      "url": "https://glazy.org/recipes/143078"
    },
    {
      "id": 70477,
      "code": "GLAZY-70477",
      "name": "Lake-effect Snow",
      "cone": "6",
      "surface": "Semi-glossy",
      "transparency": "Semi-opaque",
      "atmosphere": "Oxidation",
      "subtype": "Glaze - White, Off-White",
      "ingredients": [
        {
          "material": "EP Kaolin",
          "amount": 38.47
        },
        {
          "material": "Ferro Frit 3134",
          "amount": 21.74
        },
        {
          "material": "Vansil W-30 Wollastonite",
          "amount": 21.09
        },
        {
          "material": "Silica",
          "amount": 18.7
        }
      ],
      "additionals": [
        {
          "material": "Titanium Dioxide",
          "amount": 5.0
        },
        {
          "material": "Zircopax",
          "amount": 5.0
        }
      ],
      "description": "Approximate re-formulation of MC6G High Calcium Semimatte 2 + 5 TiO2 using only EPK, Wollastonite, Frit 3134, Silica. Fired in a manual electric kiln (vintage Duncan) with slow cool. This has a lot of clay; calcining some of it would probably help as it tends to crack on drying, though it doesn't usually crawl. Or re-formulating with 3124 and reducing clay, which I might do someday. I keep the specific gravity high (1.5 or more) to try to minimize cracking. (Less water hopefully leading to less shrinkage on drying.) I found it makes little \"flocs\" of something - like little soft lumps - on standing. If I don't stick blend before applying it seems to crack way more and may crawl. Again I think if I calcine some of the EPK this may not happen. Can be made whiter by adding more zircopax; 8% is pretty much copy paper white.",
      "createdBy": "Dan Lizotte",
      "source": "glazy.org",
      "url": "https://glazy.org/recipes/70477"
    },
    {
      "id": 7041,
      "code": "GLAZY-7041",
      "name": "Lalone Blue Ash",
      "cone": "5 - 6",
      "surface": "Satin-matte",
      "transparency": "Semi-opaque",
      "atmosphere": "Oxidation",
      "subtype": "Glaze - Ash",
      "ingredients": [
        {
          "material": "Mixed wood ash",
          "amount": 27.0
        },
        {
          "material": "Nepheline Syenite",
          "amount": 26.0
        },
        {
          "material": "Whiting",
          "amount": 19.0
        },
        {
          "material": "Ferro Frit 3134",
          "amount": 13.0
        },
        {
          "material": "EP Kaolin",
          "amount": 5.0
        },
        {
          "material": "Silica",
          "amount": 5.0
        },
        {
          "material": "Strontium Carbonate",
          "amount": 5.0
        }
      ],
      "additionals": [
        {
          "material": "Bentonite",
          "amount": 2.0
        },
        {
          "material": "Red Iron Oxide",
          "amount": 2.0
        },
        {
          "material": "Cobalt Carbonate",
          "amount": 1.0
        },
        {
          "material": "Rutile",
          "amount": 0.5
        }
      ],
      "description": "",
      "createdBy": "Clara Giorello",
      "source": "glazy.org",
      "url": "https://glazy.org/recipes/7041"
    },
    {
      "id": 18129,
      "code": "GLAZY-18129",
      "name": "Lalone Blue Ash",
      "cone": "6",
      "surface": "Semi-glossy",
      "transparency": "Opaque",
      "atmosphere": "Oxidation",
      "subtype": "Glaze - Ash",
      "ingredients": [
        {
          "material": "Wood ash",
          "amount": 27.0
        },
        {
          "material": "Nepheline Syenite",
          "amount": 26.0
        },
        {
          "material": "Whiting",
          "amount": 19.0
        },
        {
          "material": "Gerstley Borate",
          "amount": 13.0
        },
        {
          "material": "EP Kaolin",
          "amount": 5.0
        },
        {
          "material": "Silica",
          "amount": 5.0
        },
        {
          "material": "Strontium Carbonate",
          "amount": 5.0
        }
      ],
      "additionals": [
        {
          "material": "Red Iron Oxide",
          "amount": 4.0
        },
        {
          "material": "Bentonite",
          "amount": 2.0
        },
        {
          "material": "Cobalt Carbonate",
          "amount": 2.0
        },
        {
          "material": "Rutile",
          "amount": 1.0
        }
      ],
      "description": "",
      "createdBy": "glazy_squirrels",
      "source": "glazy.org",
      "url": "https://glazy.org/recipes/18129"
    },
    {
      "id": 92296,
      "code": "GLAZY-92296",
      "name": "Lalone Blue Ash",
      "cone": "6",
      "surface": "Glossy",
      "transparency": "Semi-opaque",
      "atmosphere": "Oxidation",
      "subtype": "Glaze - Ash",
      "ingredients": [
        {
          "material": "Wood ash",
          "amount": 27.0
        },
        {
          "material": "Nepheline Syenite",
          "amount": 26.0
        },
        {
          "material": "Whiting",
          "amount": 19.0
        },
        {
          "material": "Gerstley Borate",
          "amount": 13.0
        },
        {
          "material": "Kaolin",
          "amount": 5.0
        },
        {
          "material": "Silica",
          "amount": 5.0
        },
        {
          "material": "Strontium Carbonate",
          "amount": 5.0
        }
      ],
      "additionals": [
        {
          "material": "Red Iron Oxide",
          "amount": 4.0
        },
        {
          "material": "Bentonite",
          "amount": 2.0
        },
        {
          "material": "Cobalt Carbonate",
          "amount": 2.0
        },
        {
          "material": "Rutile",
          "amount": 1.0
        }
      ],
      "description": "John Britt's Mid Range Glazes p 156. Runny!",
      "createdBy": "Wouter Vandenbranden",
