Repository: MrSeldon/argilev2

File: data/glazes/glazy.json (part 161 of 315)
{
      "source": "glazy.org",
      "url": "https://glazy.org/recipes/92296"
    },
    {
      "id": 10380,
      "code": "GLAZY-10380",
      "name": "Lalone Blue Ash (toms gb variation)",
      "cone": "5 - 6",
      "surface": "Satin-matte",
      "transparency": "Semi-opaque",
      "atmosphere": "Oxidation",
      "subtype": "Glaze - Ash",
      "ingredients": [
        {
          "material": "Nepheline Syenite",
          "amount": 31.0
        },
        {
          "material": "Mixed wood ash",
          "amount": 26.0
        },
        {
          "material": "Whiting",
          "amount": 18.0
        },
        {
          "material": "Gillespie Borate",
          "amount": 11.5
        },
        {
          "material": "Silica",
          "amount": 6.5
        },
        {
          "material": "Strontium Carbonate",
          "amount": 5.0
        },
        {
          "material": "Hyplas 71 Ball clay",
          "amount": 2.0
        }
      ],
      "additionals": [
        {
          "material": "Bentonite",
          "amount": 2.0
        },
        {
          "material": "Red Iron Oxide",
          "amount": 2.0
        },
        {
          "material": "Cobalt Oxide",
          "amount": 0.6
        },
        {
          "material": "Rutile",
          "amount": 0.5
        }
      ],
      "description": "",
      "createdBy": "Tom Demeranville",
      "source": "glazy.org",
      "url": "https://glazy.org/recipes/10380"
    },
    {
      "id": 6518,
      "code": "GLAZY-6518",
      "name": "Lalone Crawl",
      "cone": "5 - 6",
      "surface": "Semi-glossy",
      "transparency": "Opaque",
      "atmosphere": "Oxidation",
      "subtype": "Glaze - Specialty - Crawling",
      "ingredients": [
        {
          "material": "Nepheline Syenite",
          "amount": 70.0
        },
        {
          "material": "Magnesium carbonate",
          "amount": 25.0
        },
        {
          "material": "Ball Clay",
          "amount": 5.0
        }
      ],
      "description": "Crawly flaky stuff. Bigger flakes where thicker. Put down some underglaze for better contrast!",
      "createdBy": "Jason Burke",
      "source": "glazy.org",
      "url": "https://glazy.org/recipes/6518"
    },
    {
      "id": 4601,
      "code": "GLAZY-4601",
      "name": "Lalone Turquoise",
      "cone": "6",
      "surface": "Matte",
      "transparency": "Opaque",
      "atmosphere": "Oxidation",
      "subtype": "Glaze - Turquoise",
      "ingredients": [
        {
          "material": "Nepheline Syenite",
          "amount": 60.0
        },
        {
          "material": "Strontium Carbonate",
          "amount": 25.0
        },
        {
          "material": "Silica",
          "amount": 9.0
        },
        {
          "material": "EP Kaolin",
          "amount": 4.0
        },
        {
          "material": "Lithium Carbonate",
          "amount": 2.0
        }
      ],
      "additionals": [
        {
          "material": "Copper Carbonate",
          "amount": 4.0
        },
        {
          "material": "Bentonite",
          "amount": 2.5
        },
        {
          "material": "Titanium Dioxide",
          "amount": 2.0
        }
      ],
      "description": "From John Britt's \"The Complete Guide to Mid-Range Glazes,\" page 111",
      "createdBy": "Jenny Wolfer",
      "source": "glazy.org",
      "url": "https://glazy.org/recipes/4601"
    },
    {
      "id": 217900,
      "code": "GLAZY-217900",
      "name": "LaMatte Glaze",
      "cone": "6",
      "surface": "",
      "transparency": "",
      "atmosphere": "Oxidation",
      "subtype": "Glaze - Matte",
      "ingredients": [
        {
          "material": "Custer Feldspar",
          "amount": 56.0
        },
        {
          "material": "Whiting",
          "amount": 21.0
        },
        {
          "material": "EP Kaolin",
          "amount": 17.0
        },
        {
          "material": "Silica",
          "amount": 6.0
        }
      ],
      "additionals": [
        {
          "material": "Zinc Oxide",
          "amount": 9.0
        }
      ],
      "description": "University of Maryland Glazes by Harold J. McWhinnie, Ceramics Monthly, February 1980 \"The following glaze recipes are intended for use at the Cone 6 range in an oxidizing atmosphere on stoneware clay bodies.\" For best results apply this glaze thinly with no overlaps.",
      "createdBy": "Glazy Admin",
      "source": "glazy.org",
      "url": "https://glazy.org/recipes/217900"
    },
    {
      "id": 2765,
      "code": "GLAZY-2765",
      "name": "Lamont Caramel Apple",
      "cone": "6",
      "surface": "Semi-glossy",
      "transparency": "",
      "atmosphere": "",
      "subtype": "Glaze - Iron",
      "ingredients": [
        {
          "material": "Silica",
          "amount": 32.0
        },
        {
          "material": "Kaolin",
          "amount": 19.0
        },
        {
          "material": "Ferro Frit 3134",
          "amount": 16.0
        },
        {
          "material": "Spodumene",
          "amount": 16.0
        },
        {
          "material": "Dolomite",
          "amount": 8.0
        },
        {
          "material": "Bone Ash",
          "amount": 5.0
        },
        {
          "material": "Talc",
          "amount": 4.0
        }
      ],
      "additionals": [
        {
          "material": "Red Iron Oxide",
          "amount": 15.0
        }
      ],
      "description": "Source/Alternate names: Chris Schafale Notes: Alisa Clausen: used local ball clay for OM-4. Covering iron red brown semi gloss glaze. The underlying darker colour of a brown to black is muted by a variegated shell surface with a greenish cast. Where the glaze is thickest, the colour becomes a warmer toffee brown. Where thinnest, the glaze is more even in colour, which is a dark tenmoku-like brown, with black edges. This glaze will could give a good play of colour with two different applications on the same work. Without RIO, a fat, semi-gloss white glaze. Milky where thinner, opaque and white where thicker. Surface is smooth with some very small crystals. Pooled around edge where thickest but did not drip.",
      "createdBy": "Glazy Admin",
      "source": "glazy.org",
      "url": "https://glazy.org/recipes/2765"
    },
    {
      "id": 2746,
      "code": "GLAZY-2746",
      "name": "Lamont Iron Red",
      "cone": "6",
      "surface": "Glossy",
      "transparency": "",
      "atmosphere": "Oxidation",
      "subtype": "Glaze - Iron - Kaki, Tomato Red",
      "ingredients": [
        {
          "material": "Ferro Frit 3134",
          "amount": 15.0
        },
        {
          "material": "Kaolin",
          "amount": 15.0
        },
        {
          "material": "Silica",
          "amount": 15.0
        },
        {
          "material": "Spodumene",
          "amount": 15.0
        },
        {
          "material": "Red Iron Oxide",
          "amount": 11.25
        },
        {
          "material": "Dolomite",
          "amount": 7.5
        },
        {
          "material": "Talc",
          "amount": 3.75
        },
        {
          "material": "Bentonite",
          "amount": 1.5
        }
      ],
      "description": "Source/Alternate names: Greg Lamont Firing Notes: cool 80C per hour to 800C Notes: Alisa Clausen: used local ball clay for OM-4. Gloss iron brown glaze with some black speckling in an overall medium brown ground. Where thickest, became slightly fluid with a single red speck.",
      "createdBy": "Glazy Admin",
      "source": "glazy.org",
      "url": "https://glazy.org/recipes/2746"
    },
    {
      "id": 23782,
      "code": "GLAZY-23782",
      "name": "LaMott, talc revison + 6 rutile",
      "cone": "6",
      "surface": "",
      "transparency": "Translucent",
      "atmosphere": "Oxidation",
      "subtype": "Glaze",
      "ingredients": [
        {
          "material": "Feldspar",
          "amount": 48.0
        },
        {
          "material": "Whiting",
          "amount": 19.0
        },
        {
          "material": "EP Kaolin",
          "amount": 15.0
        },
        {
          "material": "Zinc Oxide",
          "amount": 9.0
        },
        {
          "material": "Silica",
          "amount": 6.0
        },
        {
          "material": "Talc",
          "amount": 3.0
        }
      ],
      "additionals": [
        {
          "material": "Rutile",
          "amount": 6.0
        }
      ],
      "description": "",
      "createdBy": "Alisa Liskin Clausen",
      "source": "glazy.org",
      "url": "https://glazy.org/recipes/23782"
    },
    {
      "id": 8028,
      "code": "GLAZY-8028",
      "name": "Lana Bronze Aqua ^6 Ox.",
      "cone": "6",
      "surface": "Matte",
      "transparency": "",
      "atmosphere": "Oxidation",
      "subtype": "Glaze",
      "ingredients": [
        {
          "material": "Nepheline Syenite",
          "amount": 50.0
        },
        {
          "material": "Strontium Carbonate",
          "amount": 50.0
        }
      ],
      "additionals": [
        {
          "material": "Black Copper Oxide",
          "amount": 4.0
        },
        {
          "material": "Bentonite",
          "amount": 3.0
        },
        {
          "material": "Gerstley Borate",
          "amount": 2.5
        }
      ],
      "description": "",
      "createdBy": "Alisa Liskin Clausen",
      "source": "glazy.org",
      "url": "https://glazy.org/recipes/8028"
    },
    {
      "id": 2844,
      "code": "GLAZY-2844",
      "name": "Lana Metallic Black",
      "cone": "6",
      "surface": "",
      "transparency": "",
      "atmosphere": "",
      "subtype": "Glaze - Black",
      "ingredients": [
        {
          "material": "Ferro Frit 3134",
          "amount": 26.0
        },
        {
          "material": "Silica",
          "amount": 26.0
        },
        {
          "material": "Custer Feldspar",
          "amount": 22.0
        },
        {
          "material": "EP Kaolin",
          "amount": 17.0
        },
        {
          "material": "Talc",
          "amount": 5.0
        },
        {
          "material": "Whiting",
          "amount": 4.0
        }
      ],
      "additionals": [
        {
          "material": "Red Iron Oxide",
          "amount": 5.0
        },
        {
          "material": "Cobalt Oxide",
          "amount": 2.0
        },
        {
          "material": "Manganese Dioxide",
          "amount": 2.0
        },
        {
          "material": "Titanium Dioxide",
          "amount": 2.0
        },
        {
          "material": "Chrome Oxide",
          "amount": 1.0
        }
      ],
      "description": "Source/Alternate names: Ron Roy, John Hesselberth, Lana Wilson Notes: Alisa Clausen: glossy, black covering glaze. Looks black from a distance, but has a lot of white fur when viewed close up. Use less titania for a more even black. Notes: John Hesselberth: leach tested, cobalt 0.03 mg/l, manganese <0.02, chromium <0.02",
      "createdBy": "Glazy Admin",
      "source": "glazy.org",
      "url": "https://glazy.org/recipes/2844"
    },
    {
      "id": 2835,
      "code": "GLAZY-2835",
      "name": "Lana Purple 1",
      "cone": "6",
      "surface": "Semi-matte",
      "transparency": "",
      "atmosphere": "",
      "subtype": "Glaze - Purple",
      "ingredients": [
        {
          "material": "Custer Feldspar",
          "amount": 37.0
        },
        {
          "material": "Silica",
          "amount": 23.0
        },
        {
          "material": "Talc",
          "amount": 14.0
        },
        {
          "material": "Ferro Frit 3124",
          "amount": 12.0
        },
        {
          "material": "Dolomite",
          "amount": 6.0
        }
      ],
      "additionals": [
        {
          "material": "Cobalt Carbonate",
          "amount": 3.0
        },
        {
          "material": "Zinc Oxide",
          "amount": 3.0
        },
        {
          "material": "Bentonite",
          "amount": 2.0
        }
      ],
      "description": "Source/Alternate names: Lana Wilson Notes: Alisa Clausen: semimatte, covering glaze. Overall magnesium violet in colour. Some pinholing where very thick. Purple 2 has a nicer surface, smoother, brighter.",
      "createdBy": "Glazy Admin",
      "source": "glazy.org",
      "url": "https://glazy.org/recipes/2835"
    },
    {
      "id": 2836,
      "code": "GLAZY-2836",
      "name": "Lana Purple 2",
      "cone": "6",
      "surface": "Semi-matte",
      "transparency": "",
      "atmosphere": "",
      "subtype": "Glaze - Purple",
      "ingredients": [
        {
          "material": "Silica",
          "amount": 31.8
        },
        {
          "material": "Custer Feldspar",
          "amount": 27.2
        },
        {
          "material": "Nepheline Syenite",
          "amount": 14.0
        },
        {
          "material": "Whiting",
          "amount": 11.7
        },
        {
          "material": "Ferro Frit 3134",
          "amount": 8.2
        },
        {
          "material": "Lithium Carbonate",
          "amount": 3.5
        },
        {
          "material": "Bentonite",
          "amount": 2.0
        },
        {
          "material": "Magnesium carbonate",
          "amount": 1.6
        }
      ],
      "additionals": [
        {
          "material": "Tin Oxide",
          "amount": 4.8
        },
        {
          "material": "Cobalt Carbonate",
          "amount": 0.6
        },
        {
          "material": "Chrome Oxide",
          "amount": 0.2
        }
      ],
      "description": "Notes: Alisa Clausen: smooth purple to reddish mauve glaze. Subbing the Lithium with Strontium, Same colour but surface showed brush strokes, a little stiffer.",
      "createdBy": "Alisa Liskin Clausen",
      "source": "glazy.org",
      "url": "https://glazy.org/recipes/2836"
    },
    {
      "id": 74827,
      "code": "GLAZY-74827",
      "name": "Lana Wilson's Purple - Aqua",
      "cone": "06 - 6",
      "surface": "Dry Matte",
      "transparency": "Opaque",
      "atmosphere": "Oxidation, Neutral",
      "subtype": "Glaze - Blue - Barium",
      "ingredients": [
        {
          "material": "Barium Carbonate",
          "amount": 50.0
        },
        {
          "material": "Nepheline Syenite",
          "amount": 50.0
        }
      ],
      "additionals": [
        {
          "material": "Copper Carbonate",
          "amount": 8.5
        },
        {
          "material": "Ferro Frit 3110",
          "amount": 4.2
        },
        {
          "material": "Bentonite",
          "amount": 2.0
        }
      ],
      "description": "A very not-food safe glaze. Do not use on ANYTHING meant to touch food. Best on sculptures and planters. This has been one of my all-time favorite glazes since my years as an undergraduate. Cone range actually is from cone 06- cone 6. Its not really a glass so much as sintered oxides. I made everyone's lives much easier, and just calculated a scenario where the frit was in the \"additives\" section, so the body recipe is just 50/50, plus additive. This should make calculating a batch extremely easy. Fritt 3110 works, as well as any frit supplying barium. I think this works much better at c6 than at c04/06. The aqua part just doesn't come out very well at lower temperatures. I've got a more low-fire specific version here: https://glazy.org/recipes/342544",
      "createdBy": "Sid Henderson",
      "source": "glazy.org",
      "url": "https://glazy.org/recipes/74827"
    },
    {
      "id": 24793,
      "code": "GLAZY-24793",
      "name": "Lana\u2019s Aqua Bronze",
      "cone": "6",
      "surface": "",
      "transparency": "Opaque",
      "atmosphere": "Oxidation",
      "subtype": "Glaze - Specialty - Metallic",
      "ingredients": [
        {
          "material": "Nepheline Syenite",
          "amount": 50.0
        },
        {
          "material": "Strontium Carbonate",
          "amount": 50.0
        }
      ],
      "additionals": [
        {
          "material": "Copper Carbonate",
          "amount": 4.0
        },
        {
          "material": "Bentonite",
          "amount": 3.0
        },
        {
          "material": "Gerstley Borate",
          "amount": 2.5
        }
      ],
      "description": "From WORKSHOP ELECTRIC KILN GLAZES, Lana Wilson, 2004 https://img-cache.oppcdn.com/fixed/14340/resume.pdf Thick application for bronze, thin for aqua. It runs where glaze is thick, so spray thin application near bottom of piece. Add 2.5\u20134.5% gerstley borate",
      "createdBy": "Glazy Admin",
      "source": "glazy.org",
      "url": "https://glazy.org/recipes/24793"
    },
    {
      "id": 24750,
      "code": "GLAZY-24750",
      "name": "Lana\u2019s Brick Red",
      "cone": "06 - 04",
      "surface": "",
      "transparency": "Opaque",
      "atmosphere": "Oxidation",
      "subtype": "Slip & Engobe - Slip",
      "ingredients": [
        {
          "material": "Redart",
          "amount": 88.0
        },
        {
          "material": "Ferro Frit 3134",
          "amount": 12.0
        }
      ],
      "description": "Works well brushed on a flat area or brushed on a textured area and sponged off so that it only stays in the interstitial spaces",
      "createdBy": "Glazy Admin",
      "source": "glazy.org",
      "url": "https://glazy.org/recipes/24750"
    },
    {
      "id": 24787,
      "code": "GLAZY-24787",
      "name": "Lana\u2019s Purple Aqua",
      "cone": "4",
      "surface": "",
      "transparency": "Opaque",
      "atmosphere": "Oxidation",
      "subtype": "Glaze - Purple",
      "ingredients": [
        {
          "material": "Barium Carbonate",
          "amount": 45.0
        },
        {
          "material": "Nepheline Syenite",
          "amount": 45.0
        },
        {
          "material": "Copper Carbonate",
          "amount": 12.0
        },
        {
          "material": "Pemco Frit P-626",
          "amount": 4.0
        },
        {
          "material": "Bentonite",
          "amount": 2.0
        }
      ],
      "description": "From WORKSHOP ELECTRIC KILN GLAZES, Lana Wilson, 2004 https://img-cache.oppcdn.com/fixed/14340/resume.pdf (Toxic) I put it on much thinner than most glazes and rub a little off with my plastic gloved finger on textured areas and fire to \u22066. Then I generously apply a even thinner mixture and re-fire to cone 04. If I don\u2019t get a rich enough purple (o.k. some people call it deep blue) then I apply more very thin watery glaze and lots of it and re-fire. Note: thin for purple and thick for aqua.",
      "createdBy": "Glazy Admin",
      "source": "glazy.org",
      "url": "https://glazy.org/recipes/24787"
    },
    {
      "id": 129945,
      "code": "GLAZY-129945",
      "name": "Lance Binn's Amber Celadon",
      "cone": "5 - 6",
      "surface": "Glossy",
      "transparency": "Translucent",
      "atmosphere": "Oxidation, Neutral",
      "subtype": "Glaze - Iron - Amber",
      "ingredients": [
        {
          "material": "Custer Feldspar",
          "amount": 28.8
        },
        {
          "material": "Silica",
          "amount": 21.67
        },
        {
          "material": "Whiting",
          "amount": 21.67
        },
        {
          "material": "Kentucky OM #4 Ball Clay",
          "amount": 11.0
        },
        {
          "material": "Gerstley Borate",
          "amount": 9.63
        },
        {
          "material": "Zinc Oxide",
          "amount": 7.22
        }
      ],
      "additionals": [
        {
          "material": "Red Iron Oxide",
          "amount": 4.0
        },
        {
          "material": "Bentonite",
          "amount": 2.0
        }
      ],
      "description": "",
      "createdBy": "HP Bloomer IV",
      "source": "glazy.org",
      "url": "https://glazy.org/recipes/129945"
    },
    {
      "id": 78232,
      "code": "GLAZY-78232",
      "name": "Land of Oz",
      "cone": "6 - 10",
      "surface": "",
      "transparency": "",
      "atmosphere": "Oxidation, Reduction",
      "subtype": "Glaze - Crystalline - Micro",
      "ingredients": [
        {
          "material": "Cuda-clay, Yellow Brick Clay",
          "amount": 40.0
        },
        {
          "material": "Wisconsin Red Granite",
          "amount": 26.0
        },
        {
          "material": "Ferro Frit 3134",
          "amount": 18.0
        },
        {
          "material": "Spodumene",
          "amount": 16.0
        }
      ],
      "description": "i am not a munchkin i am 5'10\"",
      "createdBy": "Ginger",
      "source": "glazy.org",
      "url": "https://glazy.org/recipes/78232"
    },
    {
      "id": 4941,
      "code": "GLAZY-4941",
      "name": "Landmans",
      "cone": "10",
      "surface": "",
      "transparency": "",
      "atmosphere": "Oxidation, Reduction",
      "subtype": "Glaze - Clear",
      "ingredients": [
        {
          "material": "Whiting",
          "amount": 27.08
        },
        {
          "material": "Ball Clay",
          "amount": 20.83
        },
        {
          "material": "Silica",
          "amount": 18.75
        },
        {
          "material": "Custer Feldspar (1989)",
          "amount": 14.58
        },
        {
          "material": "Barium Carbonate",
          "amount": 9.38
        },
        {
          "material": "Dolomite",
          "amount": 9.38
        }
      ],
      "description": "This recipe was imported from Louis Katz's Hyperglaze database available on his website: http://falcon.tamucc.edu/lkatz/allglazes.txt More information about Louis Katz can be found on his website, http://www.louiskatz.net/ Louis Katz Notes: I am not a safety expert and any information contained in this file about safety should be ignored in favor of advice from experts. All of the materials in all glazes are potentially hazardous. All of these glaze recipes are given without any representation of accuracy or safety. They may work, they may not. They may be safe when fired or they may not. All of the materials used in them have hazards associated with them. You must be have sufficient training in the hazards before you use the the materials. You will have to determine the suitability and safety for your use. Do not assume that a lack of a warning about a material means that it is safe. Cone: 10 Firing: Ox. or Red. Recipe: Percent Batch Custer feldspar 14.58 1120 Barium Carbonate 9.38 720 Dolomite 9.38 720 Whiting 27.08 2080 Ball Clay 20.83 1600 Flint 18.75 1440 Totals: 100.00 % 7680 Gm",
      "createdBy": "Glazy Admin",
      "source": "glazy.org",
      "url": "https://glazy.org/recipes/4941"
    },
    {
      "id": 5295,
      "code": "GLAZY-5295",
      "name": "Landshark Blue (Black)",
      "cone": "8 - 10",
      "surface": "",
      "transparency": "",
      "atmosphere": "Oxidation, Reduction",
      "subtype": "Glaze - Blue - Cobalt",
      "ingredients": [
        {
          "material": "Albany slip",
          "amount": 84.21
        },
        {
          "material": "Nepheline Syenite",
          "amount": 10.53
        },
        {
          "material": "Cobalt Carbonate",
          "amount": 5.26
        }
      ],
      "description": "This recipe was imported from Louis Katz's Hyperglaze database available on his website: http://falcon.tamucc.edu/lkatz/allglazes.txt More information about Louis Katz can be found on his website, http://www.louiskatz.net/ Louis Katz Notes: I am not a safety expert and any information contained in this file about safety should be ignored in favor of advice from experts. All of the materials in all glazes are potentially hazardous. All of these glaze recipes are given without any representation of accuracy or safety. They may work, they may not. They may be safe when fired or they may not. All of the materials used in them have hazards associated with them. You must be have sufficient training in the hazards before you use the the materials. You will have to determine the suitability and safety for your use. Do not assume that a lack of a warning about a material means that it is safe. Cone: 8 9 10 Color: blue/black Firing: Ox. or Red. Recipe: Percent Batch Albany Slip 84.21 80.00 Neph Sy 10.53 10.00 Cobalt Carbonate 5.26 5.00 Totals: 100.00 % 95.00 gm Comments: From \"Salt Glaze Ceramics\" by Jack Troy Albany Slip: Free Silica, wear Respirator Cost limited",
      "createdBy": "Glazy Admin",
      "source": "glazy.org",
      "url": "https://glazy.org/recipes/5295"
    },
    {
      "id": 2872,
      "code": "GLAZY-2872",
      "name": "Lane Shiny Green",
      "cone": "10",
      "surface": "Glossy",
      "transparency": "",
      "atmosphere": "Reduction",
      "subtype": "Glaze - Green",
      "ingredients": [
        {
          "material": "Potash Feldspar",
          "amount": 60.0
        },
        {
          "material": "Silica",
          "amount": 25.0
        },
        {
          "material": "Whiting",
          "amount": 15.0
        },
        {
          "material": "Barium Carbonate",
          "amount": 5.0
        },
        {
          "material": "Kaolin",
          "amount": 5.0
        }
      ],
      "description": "Source/Alternate names: Peter Lane, Studio Porcelain Notes: Peggy Heer: add 5% yellow ochre if you want a deeper green, 10% red iron oxide for a tenmoku. On stoneware it is a bit bland for my tastes but on porcelain its a beauty.",
      "createdBy": "Glazy Admin",
      "source": "glazy.org",
      "url": "https://glazy.org/recipes/2872"
    },
    {
      "id": 220940,
      "code": "GLAZY-220940",
      "name": "Languid Magic",
      "cone": "10",
      "surface": "",
      "transparency": "",
      "atmosphere": "Reduction, Salt & Soda, Wood",
      "subtype": "Glaze",
      "ingredients": [
        {
          "material": "Custer Feldspar",
          "amount": 37.0
        },
        {
          "material": "Silica",
          "amount": 24.0
        },
        {
          "material": "Whiting",
          "amount": 13.0
        },
        {
          "material": "EP Kaolin",
          "amount": 10.0
        },
        {
          "material": "Red Iron Oxide",
          "amount": 8.0
        },
        {
          "material": "Rutile",
          "amount": 8.0
        }
      ],
      "description": "",
      "createdBy": "Ian Dunton",
      "source": "glazy.org",
      "url": "https://glazy.org/recipes/220940"
    },
    {
      "id": 30891,
      "code": "GLAZY-30891",
      "name": "Lanman \"Fake\" Wood Ash",
      "cone": "9 - 10",
      "surface": "Glossy",
      "transparency": "Semi-opaque",
      "atmosphere": "Oxidation, Reduction",
      "subtype": "Glaze",
      "ingredients": [
        {
          "material": "Whiting",
          "amount": 30.0
        },
        {
          "material": "Silica",
          "amount": 19.0
        },
        {
          "material": "Kentucky OM #4 Ball Clay",
          "amount": 18.0
        },
        {
          "material": "Custer Feldspar",
          "amount": 15.0
        },
        {
          "material": "Barium Carbonate",
          "amount": 9.0
        },
        {
          "material": "Dolomite",
          "amount": 9.0
        }
      ],
      "additionals": [
        {
          "material": "Red Iron Oxide",
          "amount": 4.0
        }
      ],
      "description": "",
      "createdBy": "Alfred Grinding Room - Glazes",
      "source": "glazy.org",
      "url": "https://glazy.org/recipes/30891"
    },
    {
      "id": 17357,
      "code": "GLAZY-17357",
      "name": "Lanse's Binn's Celadon",
      "cone": "6",
      "surface": "Glossy",
      "transparency": "Opaque",
      "atmosphere": "Oxidation",
      "subtype": "Glaze",
      "ingredients": [
        {
          "material": "Custer Feldspar",
          "amount": 31.04
        },
        {
          "material": "Silica",
          "amount": 23.36
        },
        {
          "material": "Whiting",
          "amount": 23.36
        },
        {
          "material": "Kentucky OM #4 Ball Clay",
          "amount": 11.85
        },
        {
          "material": "Gerstley Borate",
          "amount": 10.39
        }
      ],
      "additionals": [
        {
          "material": "Zinc Oxide",
          "amount": 7.79
        },
        {
          "material": "Red Iron Oxide",
          "amount": 6.32
        }
      ],
      "description": "",
      "createdBy": "glazy_squirrels",
      "source": "glazy.org",
      "url": "https://glazy.org/recipes/17357"
    },
    {
      "id": 4705,
      "code": "GLAZY-4705",
      "name": "Lansky Base",
      "cone": "4",
      "surface": "",
      "transparency": "",
      "atmosphere": "Oxidation, Reduction",
      "subtype": "Glaze - Clear",
      "ingredients": [
        {
          "material": "Colemanite",
          "amount": 51.48
        },
        {
          "material": "Custer Feldspar (1989)",
          "amount": 22.77
        },
        {
          "material": "Barium Carbonate",
          "amount": 11.39
        },
        {
          "material": "Silica",
          "amount": 9.41
        },
        {
          "material": "Kaolin",
          "amount": 4.95
        }
      ],
      "description": "This recipe was imported from Louis Katz's Hyperglaze database available on his website: http://falcon.tamucc.edu/lkatz/allglazes.txt More information about Louis Katz can be found on his website, http://www.louiskatz.net/ Louis Katz Notes: I am not a safety expert and any information contained in this file about safety should be ignored in favor of advice from experts. All of the materials in all glazes are potentially hazardous. All of these glaze recipes are given without any representation of accuracy or safety. They may work, they may not. They may be safe when fired or they may not. All of the materials used in them have hazards associated with them. You must be have sufficient training in the hazards before you use the the materials. You will have to determine the suitability and safety for your use. Do not assume that a lack of a warning about a material means that it is safe. Cone: 04 Surface texture: ? Firing: Ox. or Red. Glaze type: base Recipe: Percent Batch Colemanite 51.48 52.0 Custer Feldspar 22.77 23.0 Kaolin 4.95 5.0 Barium Carbonate 11.39 11.5 Flint 9.41 9.5 Totals: 100.00 % 101.0 gm",
      "createdBy": "Glazy Admin",
      "source": "glazy.org",
      "url": "https://glazy.org/recipes/4705"
    },
    {
      "id": 43275,
      "code": "GLAZY-43275",
      "name": "Lansmen Fake Ash",
      "cone": "9 - 10",
      "surface": "",
      "transparency": "",
      "atmosphere": "",
      "subtype": "Glaze - Ash - Synthetic/Fake",
      "ingredients": [
        {
          "material": "Whiting",
          "amount": 26.0
        },
        {
          "material": "Kentucky OM #4 Ball Clay",
          "amount": 20.0
        },
        {
          "material": "Silica",
          "amount": 18.0
        },
        {
          "material": "Custer Feldspar",
          "amount": 14.0
        },
        {
          "material": "Barium Carbonate",
          "amount": 9.0
        },
        {
          "material": "Dolomite",
          "amount": 9.0
        },
        {
          "material": "Red Iron Oxide",
          "amount": 3.0
        },
        {
          "material": "Copper Carbonate",
          "amount": 1.0
        }
      ],
      "description": "From Virginia Scotchie's Clay and Glaze Compendium",
      "createdBy": "Glazy Admin",
      "source": "glazy.org",
      "url": "https://glazy.org/recipes/43275"
    },
    {
      "id": 138032,
      "code": "GLAZY-138032",
      "name": "laogai green",
      "cone": "5 - 6",
      "surface": "Semi-glossy",
      "transparency": "Semi-opaque",
      "atmosphere": "Oxidation",
      "subtype": "Glaze - Green - Chrome",
      "ingredients": [
        {
          "material": "EP Kaolin",
          "amount": 28.0
        },
        {
          "material": "Wollastonite",
          "amount": 28.0
        },
        {
          "material": "Ferro Frit 3195",
          "amount": 23.0
        },
        {
          "material": "Silica",
          "amount": 17.0
        },
        {
          "material": "Nepheline Syenite",
          "amount": 4.0
        }
      ],
      "additionals": [
        {
          "material": "Rutile",
          "amount": 4.0
        },
        {
          "material": "Chrome Oxide",
          "amount": 1.0
        }
      ],
      "description": "This glaze is an off-shoot of a glaze recommended to me by a few people. here is the original glaze. https://glazy.org/recipes/67471 as a base glaze its great but it was far too dark green and i really wanted a stronger melt. I took 3% of the oxide out and replaced it to keep some darkness and kept much of the rutile. I got exactly what i thought i would. A nice melty green that matched great with some of my other glazes. -There is no war in Ba Sing Se",
      "createdBy": "Donte of earth nation",
      "source": "glazy.org",
      "url": "https://glazy.org/recipes/138032"
    },
    {
      "id": 19940,
      "code": "GLAZY-19940",
      "name": "Lapis",
      "cone": "10",
      "surface": "Glossy",
      "transparency": "Opaque",
      "atmosphere": "Reduction",
      "subtype": "Glaze - Blue - Cobalt",
      "ingredients": [
        {
          "material": "Custer Feldspar",
          "amount": 40.25
        },
        {
          "material": "Whiting",
          "amount": 22.25
        },
        {
          "material": "EP Kaolin",
          "amount": 21.4
        },
        {
          "material": "Silica",
          "amount": 16.1
        }
      ],
      "additionals": [
        {
          "material": "Titanium Dioxide",
          "amount": 4.34
        },
        {
          "material": "Bentonite",
          "amount": 2.0
        },
        {
          "material": "Cobalt Carbonate",
          "amount": 1.59
        }
      ],
      "description": "Runs when thick",
      "createdBy": "Cecilia Secaira",
      "source": "glazy.org",
      "url": "https://glazy.org/recipes/19940"
    },
    {
      "id": 18409,
      "code": "GLAZY-18409",
      "name": "Lapis Lazuli VC71 revised",
      "cone": "5 - 7",
      "surface": "Satin-matte",
      "transparency": "Opaque",
      "atmosphere": "Oxidation",
      "subtype": "Glaze - Blue - Cobalt",
      "ingredients": [
        {
          "material": "Custer Feldspar",
          "amount": 36.0
        },
        {
          "material": "Silica",
          "amount": 17.0
        },
        {
          "material": "Whiting",
          "amount": 15.0
        },
        {
          "material": "EP Kaolin",
          "amount": 14.0
        },
        {
          "material": "Ferro Frit 3124",
          "amount": 9.0
        },
        {
          "material": "Amtalc-C98 Talc",
          "amount": 9.0
        }
      ],
      "additionals": [
        {
          "material": "Cobalt Oxide",
          "amount": 2.0
        }
      ],
      "description": "Beautiful deep blue verging on purple stony silky matte at 5 1/2, Silky matte at 6 with a lot more depth and interest slow cooled. Semi-Glossy ink blue with matte spots at 6 normal cool.",
      "createdBy": "James Creamer",
      "source": "glazy.org",
      "url": "https://glazy.org/recipes/18409"
    },
    {
      "id": 12049,
      "code": "GLAZY-12049",
      "name": "Lapiz Blue",
      "cone": "9 - 10",
      "surface": "Satin",
      "transparency": "Semi-opaque",
      "atmosphere": "Oxidation, Neutral, Reduction",
      "subtype": "Glaze - Blue - Cobalt",
      "ingredients": [
        {
          "material": "Kona F-4 feldspar",
          "amount": 44.0
        },
        {
          "material": "Silica",
          "amount": 18.0
        },
        {
          "material": "Talc",
          "amount": 14.0
        },
        {
          "material": "EP Kaolin",
          "amount": 13.0
        },
        {
          "material": "Whiting",
          "amount": 7.0
        },
        {
          "material": "Strontium Carbonate",
          "amount": 4.0
        }
      ],
      "additionals": [
        {
          "material": "Bentonite",
          "amount": 2.0
        },
        {
          "material": "Cobalt Oxide",
          "amount": 0.75
        }
      ],
      "description": "This is a modified \"Deep Sky Blue\". I removed the dolomite and replaced it with talc. This glaze doesn't settle out like Deep Sky Blue, and the color is slightly more purple-blue. After firing the test tile, I altered the recipe a little: I exchanged 1% kaolin for 1% talc, and increased the cobalt from 0.5% to 0.75%. Its a nice, stiff glaze with a satin finish. Deep Sky Blue (Compare with Lapiz Blue) Kona F4 - 44 Silica - 18 Dolomite - 10 Wollastonite - 9 OM4 - 9 EPK - 8 Strontium Carbonate - 2 Bentonite - 2 Cobalt Oxide - 2",
      "createdBy": "Sid Henderson",
      "source": "glazy.org",
      "url": "https://glazy.org/recipes/12049"
    },
    {
      "id": 25359,
      "code": "GLAZY-25359",
      "name": "Lapiz Blue updated for Aby",
      "cone": "9 - 10",
      "surface": "Satin",
      "transparency": "Semi-opaque",
      "atmosphere": "Oxidation, Neutral, Reduction",
      "subtype": "Glaze - Blue - Cobalt",
      "ingredients": [
        {
          "material": "Custer Feldspar",
          "amount": 44.0
        },
        {
          "material": "Silica",
          "amount": 18.0
        },
        {
          "material": "Talc",
          "amount": 14.0
        },
        {
          "material": "EP Kaolin",
          "amount": 13.0
        },
        {
          "material": "Whiting",
          "amount": 7.0
        },
        {
          "material": "Strontium Carbonate",
          "amount": 4.0
        }
      ],
      "additionals": [
        {
          "material": "Cobalt Carbonate",
          "amount": 1.0
        }
      ],
      "description": "This is a modified \"Deep Sky Blue\". I removed the dolomite and replaced it with talc. This glaze doesn't settle out like Deep Sky Blue, and the color is slightly more purple-blue. After firing the test tile, I altered the recipe a little: I exchanged 1% kaolin for 1% talc, and increased the cobalt from 0.5% to 0.75%. Its a nice, stiff glaze with a satin finish. Deep Sky Blue (Compare with Lapiz Blue)",
      "createdBy": "Michael Newsome",
      "source": "glazy.org",
      "url": "https://glazy.org/recipes/25359"
    },
    {
      "id": 2304,
      "code": "GLAZY-2304",
      "name": "Large Crackle",
      "cone": "08 - 05 1/2",
      "surface": "",
      "transparency": "",
      "atmosphere": "",
      "subtype": "Glaze - Specialty - Crackle",
      "ingredients": [
        {
          "material": "Gerstley Borate",
          "amount": 60.0
        },
        {
          "material": "Spodumene",
          "amount": 35.0
        },
        {
          "material": "Kentucky ball clay",
          "amount": 5.0
        }
      ],
      "description": "I fire this on dark stoneware (Death Valley) from",
      "createdBy": "Glazy Admin",
      "source": "glazy.org",
      "url": "https://glazy.org/recipes/2304"
    },
    {
      "id": 6184,
      "code": "GLAZY-6184",
      "name": "Larry Bush Amber Celadon",
      "cone": "6",
      "surface": "Semi-glossy",
      "transparency": "Semi-opaque",
      "atmosphere": "Oxidation",
      "subtype": "Glaze - Iron - Celadon - Yellow",
      "ingredients": [
        {
          "material": "Barnard Slip",
          "amount": 35.0
        },
        {
          "material": "Kona F-4 feldspar",
          "amount": 25.0
        },
        {
          "material": "Wollastonite",
          "amount": 14.0
        },
        {
          "material": "Silica",
          "amount": 10.0
