Repository: MrSeldon/argilev2

File: data/glazes/glazy.json (part 162 of 315)
{
        },
        {
          "material": "Yellow Ochre",
          "amount": 7.0
        },
        {
          "material": "Whiting",
          "amount": 6.0
        },
        {
          "material": "EP Kaolin",
          "amount": 3.0
        }
      ],
      "description": "matte dark brown when light, very dark brown (almost black) when thick. Plays well with others, especially when paired with a heavy flux gloss glaze (runs nicely, but not on its own).",
      "createdBy": "Ginger",
      "source": "glazy.org",
      "url": "https://glazy.org/recipes/6184"
    },
    {
      "id": 23495,
      "code": "GLAZY-23495",
      "name": "Larry's White",
      "cone": "6",
      "surface": "Satin",
      "transparency": "Opaque",
      "atmosphere": "Oxidation",
      "subtype": "Glaze - White, Off-White",
      "ingredients": [
        {
          "material": "Gerstley Borate",
          "amount": 32.0
        },
        {
          "material": "Silica",
          "amount": 30.0
        },
        {
          "material": "Custer Feldspar",
          "amount": 20.0
        },
        {
          "material": "Talc",
          "amount": 14.0
        },
        {
          "material": "EP Kaolin",
          "amount": 4.0
        }
      ],
      "additionals": [
        {
          "material": "Tin Oxide",
          "amount": 3.0
        },
        {
          "material": "Bentonite",
          "amount": 2.0
        }
      ],
      "description": "",
      "createdBy": "Pedro Ramirez",
      "source": "glazy.org",
      "url": "https://glazy.org/recipes/23495"
    },
    {
      "id": 126620,
      "code": "GLAZY-126620",
      "name": "Lasse \u00d6stman Golden Glaze",
      "cone": "9",
      "surface": "",
      "transparency": "Opaque",
      "atmosphere": "Oxidation, Reduction",
      "subtype": "Glaze - Specialty - Metallic",
      "ingredients": [
        {
          "material": "Feldspath potassique NORFLUX (Solargil 2018)",
          "amount": 60.0
        },
        {
          "material": "Manganese Dioxide",
          "amount": 21.5
        },
        {
          "material": "Albany slip",
          "amount": 13.75
        },
        {
          "material": "Black Copper Oxide",
          "amount": 4.25
        },
        {
          "material": "Cobalt Oxide",
          "amount": 0.5
        }
      ],
      "description": "This is the resulting combination of two glazes (75%/25%) as generously shared by Lasse \u00d6stman on Facebook. Glaze 1: https://glazy.org/recipes/126618 Glaze 2: https://glazy.org/recipes/126619 > Try one of the glazes yourself! > Glaze 1 (about 75%): > 70 Potash feldspar (Norflux), 5 Albany Slip (or other equal - not critical), 20 Manganese dioxide, 5 copper oxide. > Glaze 2 (about 25%): > 30 Potash feldspar, 26 Manganese dioxide, 40 Albany Slip, 2 copper oxide, 2 cobalt oxide. > Firing: Electric: 1270-80 with 15-30 min soak + 0-60min soak at 1050-1100. Good even in reduction. Most clays work good. > Low viscosity, so be aware to make the glaze thin near bottom.",
      "createdBy": "Derek Au",
      "source": "glazy.org",
      "url": "https://glazy.org/recipes/126620"
    },
    {
      "id": 2966,
      "code": "GLAZY-2966",
      "name": "Lau Lustre",
      "cone": "9 - 10",
      "surface": "Glossy",
      "transparency": "Opaque",
      "atmosphere": "Reduction",
      "subtype": "Glaze - Shino",
      "ingredients": [
        {
          "material": "Nepheline Syenite",
          "amount": 53.0
        },
        {
          "material": "EP Kaolin",
          "amount": 25.0
        },
        {
          "material": "Silica",
          "amount": 10.0
        },
        {
          "material": "Lithium Carbonate",
          "amount": 5.0
        },
        {
          "material": "Soda Ash",
          "amount": 5.0
        },
        {
          "material": "Whiting",
          "amount": 2.0
        }
      ],
      "additionals": [
        {
          "material": "Tin Oxide",
          "amount": 2.0
        }
      ],
      "description": "As published in Mimi Obstler's Out of the Earth, into the Fire, 2nd edition, pg 256 and 260. Described as 'orange-gold-white' and 'black-white-orange gold' with a lustrous sheen.",
      "createdBy": "Pieter Mostert",
      "source": "glazy.org",
      "url": "https://glazy.org/recipes/2966"
    },
    {
      "id": 6965,
      "code": "GLAZY-6965",
      "name": "Lau3 Tam",
      "cone": "4 - 6",
      "surface": "Semi-glossy",
      "transparency": "Semi-opaque",
      "atmosphere": "Oxidation, Reduction",
      "subtype": "Glaze - Shino - Carbon Trap",
      "ingredients": [
        {
          "material": "Nepheline Syenite",
          "amount": 62.0
        },
        {
          "material": "Ball Clay",
          "amount": 24.0
        },
        {
          "material": "Lithium Carbonate",
          "amount": 6.0
        },
        {
          "material": "Soda Ash",
          "amount": 6.0
        },
        {
          "material": "Whiting",
          "amount": 2.0
        }
      ],
      "additionals": [
        {
          "material": "Yellow Iron Oxide",
          "amount": 2.5
        },
        {
          "material": "Tin Oxide",
          "amount": 2.0
        }
      ],
      "description": "",
      "createdBy": "Clara Giorello",
      "source": "glazy.org",
      "url": "https://glazy.org/recipes/6965"
    },
    {
      "id": 34524,
      "code": "GLAZY-34524",
      "name": "Lau3 Tam (Copy)",
      "cone": "4 - 6",
      "surface": "Semi-glossy",
      "transparency": "Semi-opaque",
      "atmosphere": "Oxidation, Reduction",
      "subtype": "Glaze - Shino - Carbon Trap",
      "ingredients": [
        {
          "material": "Nepheline Syenite",
          "amount": 62.0
        },
        {
          "material": "Ball Clay",
          "amount": 24.0
        },
        {
          "material": "Lithium Carbonate",
          "amount": 6.0
        },
        {
          "material": "Soda Ash",
          "amount": 6.0
        },
        {
          "material": "Whiting",
          "amount": 2.0
        }
      ],
      "additionals": [
        {
          "material": "Yellow Iron Oxide",
          "amount": 2.5
        },
        {
          "material": "Tin Oxide",
          "amount": 2.0
        }
      ],
      "description": "",
      "createdBy": "Kristof",
      "source": "glazy.org",
      "url": "https://glazy.org/recipes/34524"
    },
    {
      "id": 4706,
      "code": "GLAZY-4706",
      "name": "Lauer's Green",
      "cone": "4",
      "surface": "Semi-glossy",
      "transparency": "",
      "atmosphere": "Oxidation, Reduction",
      "subtype": "Glaze - Green - Copper",
      "ingredients": [
        {
          "material": "Frit 3417",
          "amount": 80.0
        },
        {
          "material": "Borax",
          "amount": 10.0
        },
        {
          "material": "Colemanite",
          "amount": 5.0
        },
        {
          "material": "EP Kaolin",
          "amount": 5.0
        }
      ],
      "additionals": [
        {
          "material": "Black Copper Oxide",
          "amount": 3.0
        }
      ],
      "description": "This recipe was imported from Louis Katz's Hyperglaze database available on his website: http://falcon.tamucc.edu/lkatz/allglazes.txt More information about Louis Katz can be found on his website, http://www.louiskatz.net/ Louis Katz Notes: I am not a safety expert and any information contained in this file about safety should be ignored in favor of advice from experts. All of the materials in all glazes are potentially hazardous. All of these glaze recipes are given without any representation of accuracy or safety. They may work, they may not. They may be safe when fired or they may not. All of the materials used in them have hazards associated with them. You must be have sufficient training in the hazards before you use the the materials. You will have to determine the suitability and safety for your use. Do not assume that a lack of a warning about a material means that it is safe. Cone: 04 Color: green Surface texture: Semi-Gloss Firing: Ox. or Red. Recipe: Percent Batch Ferro Frit 3417 80.00 80.00 Borax 10.00 10.00 EPK 5.00 5.00 Colemanite 5.00 5.00 Totals: 100.00 % 100.00 gm Also add: Black Copper Oxide 3.00 3.00 Ferro Frit 3417: Contains Lead-do not ingest. NOT FOR USE WITH WARE INTENDED FOR FOOD. Black .",
      "createdBy": "Glazy Admin",
      "source": "glazy.org",
      "url": "https://glazy.org/recipes/4706"
    },
    {
      "id": 21102,
      "code": "GLAZY-21102",
      "name": "Laura Speirs Clear",
      "cone": "5 - 6",
      "surface": "Glossy",
      "transparency": "Transparent",
      "atmosphere": "Oxidation",
      "subtype": "Glaze - Clear",
      "ingredients": [
        {
          "material": "Minspar 200",
          "amount": 40.0
        },
        {
          "material": "Gerstley Borate",
          "amount": 30.0
        },
        {
          "material": "Kentucky OM #4 Ball Clay",
          "amount": 20.0
        },
        {
          "material": "Silica",
          "amount": 10.0
        }
      ],
      "description": "From Laura Speirs December 31st, 1996 http://www.potters.org/subject00146.htm A fabulous clear glaze! I tested about 15 clears last year and only came up with 2 that I would consider using. This glaze is incredibly forgiving - doesn't show drips, overdips, differences in thickness, is glassy clear w/o yellow, and doesn't craze. I am absolutely thrilled with this glaze. It only has 4 ingredients, too. I use this over slips and underglazes and it's fine. I also use lusters over it with great results. What can I say? This is THE PERFECT clear glaze. Have fun. Laura in Oregon Recommended by L\u00e9\u00efa-Fah\u00e9 Villeneuve: This is my absolute fave: F-4 spar 40.00 Gerstley borate 30.00 Ball clay 20.00 Silica 10.00 It is super clear and shiny. Has never gone milky in my use. I tried a lot of recipes as i also use mainly coloured slips and underglazes. it does not show drips if the application is uneven, it is very shiny. it does not cloud. I apply it very thin and it is amazing! the studio where I studied has now made it the studio clear. We all call it \"Perfect Clear\" I found it here: http://lindaarbuckle.com/arbucklehandouts.html",
      "createdBy": "Derek Au",
      "source": "glazy.org",
      "url": "https://glazy.org/recipes/21102"
    },
    {
      "id": 4942,
      "code": "GLAZY-4942",
      "name": "Laura's Blue Black",
      "cone": "10",
      "surface": "",
      "transparency": "",
      "atmosphere": "Oxidation, Reduction",
      "subtype": "Glaze - Black",
      "ingredients": [
        {
          "material": "Georgia Kaolin",
          "amount": 38.46
        },
        {
          "material": "Whiting",
          "amount": 30.77
        },
        {
          "material": "Custer Feldspar (1989)",
          "amount": 19.23
        },
        {
          "material": "Silica",
          "amount": 7.69
        },
        {
          "material": "Copper Carbonate",
          "amount": 3.85
        }
      ],
      "additionals": [
        {
          "material": "Bentonite",
          "amount": 0.29
        }
      ],
      "description": "This recipe was imported from Louis Katz's Hyperglaze database available on his website: http://falcon.tamucc.edu/lkatz/allglazes.txt More information about Louis Katz can be found on his website, http://www.louiskatz.net/ Louis Katz Notes: I am not a safety expert and any information contained in this file about safety should be ignored in favor of advice from experts. All of the materials in all glazes are potentially hazardous. All of these glaze recipes are given without any representation of accuracy or safety. They may work, they may not. They may be safe when fired or they may not. All of the materials used in them have hazards associated with them. You must be have sufficient training in the hazards before you use the the materials. You will have to determine the suitability and safety for your use. Do not assume that a lack of a warning about a material means that it is safe. Cone: 10 Firing: Ox. or Red. Recipe: Percent Batch Custer Feldspar 19.23 200 Whiting 30.77 320 Georgia Kaolin 38.46 400 Silica 7.69 80 Copper Carbonate 3.85 40 Totals: 100.00 % 1040 gm Also add: Bentonite 0.29 3",
      "createdBy": "Glazy Admin",
      "source": "glazy.org",
      "url": "https://glazy.org/recipes/4942"
    },
    {
      "id": 29351,
      "code": "GLAZY-29351",
      "name": "Laura's Blue/Black",
      "cone": "10",
      "surface": "",
      "transparency": "",
      "atmosphere": "",
      "subtype": "Glaze",
      "ingredients": [
        {
          "material": "Georgia Kaolin",
          "amount": 40.0
        },
        {
          "material": "Whiting",
          "amount": 32.0
        },
        {
          "material": "Custer Feldspar",
          "amount": 20.0
        },
        {
          "material": "Silica",
          "amount": 8.0
        }
      ],
      "additionals": [
        {
          "material": "Copper Carbonate",
          "amount": 4.0
        },
        {
          "material": "Bentonite",
          "amount": 3.0
        }
      ],
      "description": "From the Kansas City Art Institute Ceramic Department (KCAI), Glaze Formulas, 15 February 1990. http://www.brackers.com/wp-content/uploads/2015/02/KCAI-Glaze-Recpies.pdf",
      "createdBy": "Glazy Admin",
      "source": "glazy.org",
      "url": "https://glazy.org/recipes/29351"
    },
    {
      "id": 43816,
      "code": "GLAZY-43816",
      "name": "Laura's Turquoise",
      "cone": "10",
      "surface": "",
      "transparency": "",
      "atmosphere": "",
      "subtype": "Glaze - Turquoise",
      "ingredients": [
        {
          "material": "Whiting",
          "amount": 4000.0
        },
        {
          "material": "Kaolin",
          "amount": 3200.0
        },
        {
          "material": "Custer Feldspar",
          "amount": 2500.0
        },
        {
          "material": "Silica",
          "amount": 1000.0
        },
        {
          "material": "Copper Carbonate",
          "amount": 325.0
        },
        {
          "material": "Bentonite",
          "amount": 200.0
        },
        {
          "material": "Rutile",
          "amount": 200.0
        },
        {
          "material": "Cobalt Carbonate",
          "amount": 12.0
        }
      ],
      "description": "From Virginia Scotchie's Clay and Glaze Compendium",
      "createdBy": "Glazy Admin",
      "source": "glazy.org",
      "url": "https://glazy.org/recipes/43816"
    },
    {
      "id": 29488,
      "code": "GLAZY-29488",
      "name": "Laurel",
      "cone": "06 - 04",
      "surface": "Semi-glossy",
      "transparency": "Translucent",
      "atmosphere": "Oxidation",
      "subtype": "Glaze - Blue - Rutile",
      "ingredients": [
        {
          "material": "Ferro Frit 3195",
          "amount": 45.0
        },
        {
          "material": "Ferro Frit 3134",
          "amount": 30.0
        },
        {
          "material": "EP Kaolin",
          "amount": 25.0
        },
        {
          "material": "Rutile",
          "amount": 4.0
        },
        {
          "material": "Cobalt Carbonate",
          "amount": 0.16
        }
      ],
      "description": "Debbs Clear base with rutile and cobalt colorant added. Turns a grayish green in cone 04 oxidation. I sieved the base glaze with a fine mesh then added the colorants.",
      "createdBy": "Kimberly",
      "source": "glazy.org",
      "url": "https://glazy.org/recipes/29488"
    },
    {
      "id": 48958,
      "code": "GLAZY-48958",
      "name": "Lauren\u2019s Tomato Test",
      "cone": "6 - 10",
      "surface": "",
      "transparency": "",
      "atmosphere": "Oxidation",
      "subtype": "Glaze",
      "ingredients": [
        {
          "material": "Mahavir Potash Feldspar",
          "amount": 38.61
        },
        {
          "material": "Red Iron Oxide",
          "amount": 16.74
        },
        {
          "material": "Bone Ash",
          "amount": 13.19
        },
        {
          "material": "Silica",
          "amount": 10.95
        },
        {
          "material": "Talc",
          "amount": 8.79
        },
        {
          "material": "EP Kaolin",
          "amount": 7.86
        },
        {
          "material": "Whiting",
          "amount": 3.86
        }
      ],
      "description": "Recipe of Matthew Katz.",
      "createdBy": "Michael Newsome",
      "source": "glazy.org",
      "url": "https://glazy.org/recipes/48958"
    },
    {
      "id": 4943,
      "code": "GLAZY-4943",
      "name": "Lav Luster Shino",
      "cone": "10",
      "surface": "",
      "transparency": "",
      "atmosphere": "Oxidation, Reduction",
      "subtype": "Glaze - Shino",
      "ingredients": [
        {
          "material": "Nepheline Syenite",
          "amount": 51.97
        },
        {
          "material": "EP Kaolin",
          "amount": 24.51
        },
        {
          "material": "Silica",
          "amount": 9.8
        },
        {
          "material": "Lithium Carbonate",
          "amount": 4.9
        },
        {
          "material": "Soda Ash",
          "amount": 4.9
        },
        {
          "material": "Tin Oxide",
          "amount": 1.96
        },
        {
          "material": "Whiting",
          "amount": 1.96
        }
      ],
      "additionals": [
        {
          "material": "Bentonite",
          "amount": 1.96
        }
      ],
      "description": "This recipe was imported from Louis Katz's Hyperglaze database available on his website: http://falcon.tamucc.edu/lkatz/allglazes.txt More information about Louis Katz can be found on his website, http://www.louiskatz.net/ Louis Katz Notes: I am not a safety expert and any information contained in this file about safety should be ignored in favor of advice from experts. All of the materials in all glazes are potentially hazardous. All of these glaze recipes are given without any representation of accuracy or safety. They may work, they may not. They may be safe when fired or they may not. All of the materials used in them have hazards associated with them. You must be have sufficient training in the hazards before you use the the materials. You will have to determine the suitability and safety for your use. Do not assume that a lack of a warning about a material means that it is safe. Cone: 10 Firing: Ox. or Red. Recipe: Percent Batch Neph Sy 51.97 53.0 EPK 24.51 25.0 Silica 9.80 10.0 Whiting 1.96 2.0 Soda Ash 4.90 5.0 Lithium Carbonate 4.90 5.0 Tin Oxide 1.96 2.0 Totals: 100.00 % 102.0 gm Also add: Bentonite 1.96 2.0",
      "createdBy": "Glazy Admin",
      "source": "glazy.org",
      "url": "https://glazy.org/recipes/4943"
    },
    {
      "id": 29148,
      "code": "GLAZY-29148",
      "name": "Lav Lustre Shino",
      "cone": "10",
      "surface": "",
      "transparency": "",
      "atmosphere": "Reduction",
      "subtype": "Glaze - Shino",
      "ingredients": [
        {
          "material": "Nepheline Syenite",
          "amount": 53.0
        },
        {
          "material": "EP Kaolin",
          "amount": 25.0
        },
        {
          "material": "Silica",
          "amount": 10.0
        },
        {
          "material": "Lithium Carbonate",
          "amount": 5.0
        },
        {
          "material": "Soda Ash",
          "amount": 5.0
        },
        {
          "material": "Whiting",
          "amount": 2.0
        }
      ],
      "additionals": [
        {
          "material": "Bentonite",
          "amount": 2.0
        },
        {
          "material": "Tin Oxide",
          "amount": 2.0
        }
      ],
      "description": "From the Kansas City Art Institute Ceramic Department (KCAI), Glaze Formulas, 15 February 1990. http://www.brackers.com/wp-content/uploads/2015/02/KCAI-Glaze-Recpies.pdf",
      "createdBy": "Glazy Admin",
      "source": "glazy.org",
      "url": "https://glazy.org/recipes/29148"
    },
    {
      "id": 32180,
      "code": "GLAZY-32180",
      "name": "Lavendar Bones",
      "cone": "9 - 10",
      "surface": "Matte",
      "transparency": "Opaque",
      "atmosphere": "Oxidation, Neutral, Reduction",
      "subtype": "Glaze - Purple - Magnesium Matte",
      "ingredients": [
        {
          "material": "G200 HP Feldspar, G200HP",
          "amount": 40.0
        },
        {
          "material": "Dolomite",
          "amount": 30.0
        },
        {
          "material": "EP Kaolin",
          "amount": 25.0
        },
        {
          "material": "Bone Ash",
          "amount": 5.0
        }
      ],
      "additionals": [
        {
          "material": "Bentonite",
          "amount": 3.0
        },
        {
          "material": "Cobalt Carbonate",
          "amount": 1.5
        }
      ],
      "description": "Bone ash ivory, an interesting magnesium matte, with cobalt added to make it turn purple blue. I don't recommend using it as a food surface for things with prolonged exposure to food or acidic drinks.",
      "createdBy": "Sid Henderson",
      "source": "glazy.org",
      "url": "https://glazy.org/recipes/32180"
    },
    {
      "id": 22233,
      "code": "GLAZY-22233",
      "name": "Lavender",
      "cone": "9",
      "surface": "Semi-matte",
      "transparency": "Opaque",
      "atmosphere": "Oxidation",
      "subtype": "Glaze - Purple",
      "ingredients": [
        {
          "material": "Potash Feldspar",
          "amount": 29.3
        },
        {
          "material": "Silica",
          "amount": 24.1
        },
        {
          "material": "Talc",
          "amount": 13.5
        },
        {
          "material": "Gerstley Borate",
          "amount": 10.3
        },
        {
          "material": "Whiting",
          "amount": 9.0
        },
        {
          "material": "Tin Oxide",
          "amount": 8.0
        },
        {
          "material": "Dolomite",
          "amount": 6.8
        },
        {
          "material": "Kaolin",
          "amount": 6.8
        }
      ],
      "additionals": [
        {
          "material": "Cobalt Carbonate",
          "amount": 2.0
        }
      ],
      "description": "A semi-matt purple glaze. Uses Buttermilk as the base. Very sensitive to thickness. Will go pink where thicker, blue where thinner. Plain purple when applied uniformly.",
      "createdBy": "Kim Ulrick",
      "source": "glazy.org",
      "url": "https://glazy.org/recipes/22233"
    },
    {
      "id": 79826,
      "code": "GLAZY-79826",
      "name": "Lavender (Harford Community College)",
      "cone": "6",
      "surface": "Glossy",
      "transparency": "Semi-opaque",
      "atmosphere": "Oxidation",
      "subtype": "Glaze - Purple",
      "ingredients": [
        {
          "material": "Custer Feldspar",
          "amount": 50.0
        },
        {
          "material": "Silica",
          "amount": 17.0
        },
        {
          "material": "Whiting",
          "amount": 16.0
        },
        {
          "material": "Kentucky OM #4 Ball Clay",
          "amount": 10.0
        },
        {
          "material": "Gerstley Borate",
          "amount": 8.0
        },
        {
          "material": "Zinc Oxide",
          "amount": 2.0
        },
        {
          "material": "Barium Carbonate",
          "amount": 1.0
        }
      ],
      "additionals": [
        {
          "material": "Stain",
          "amount": 8.32
        }
      ],
      "description": "This is Lyon Base with 8.32% of Mason Stain 6333",
      "createdBy": "Sarah Knoll",
      "source": "glazy.org",
      "url": "https://glazy.org/recipes/79826"
    },
    {
      "id": 10968,
      "code": "GLAZY-10968",
      "name": "Lavender - old - full recipe (Cedar Hill)",
      "cone": "6",
      "surface": "Glossy",
      "transparency": "Opaque",
      "atmosphere": "Oxidation",
      "subtype": "Glaze",
      "ingredients": [
        {
          "material": "Silica",
          "amount": 30.0
        },
        {
          "material": "Gerstley Borate",
          "amount": 21.0
        },
        {
          "material": "Dolomite",
          "amount": 12.0
        },
        {
          "material": "Nepheline Syenite",
          "amount": 12.0
        },
        {
          "material": "Amtalc-C98 Talc",
          "amount": 12.0
        },
        {
          "material": "Kentucky OM #4 Ball Clay",
          "amount": 8.0
        },
        {
          "material": "Spodumene - Canadian",
          "amount": 5.0
        }
      ],
      "additionals": [
        {
          "material": "Cobalt Carbonate",
          "amount": 2.0
        }
      ],
      "description": "Cedar Hill Studio old Lavender recipe... this is what the old Lavender should have been, with the missing ingredients included. Not quite the colour we wanted and I don't like the chemistry so I made a new Lavender recipe.",
      "createdBy": "Sue McLeod",
      "source": "glazy.org",
      "url": "https://glazy.org/recipes/10968"
    },
    {
      "id": 10967,
      "code": "GLAZY-10967",
      "name": "Lavender - old - partial recipe (Cedar Hill)",
      "cone": "6",
      "surface": "Glossy",
      "transparency": "Opaque",
      "atmosphere": "Oxidation",
      "subtype": "Glaze",
      "ingredients": [
        {
          "material": "Silica",
          "amount": 46.97
        },
        {
          "material": "Gerstley Borate",
          "amount": 33.51
        },
        {
          "material": "Nepheline Syenite",
          "amount": 19.52
        }
      ],
      "additionals": [
        {
          "material": "Cobalt Carbonate",
          "amount": 2.0
        }
      ],
      "description": "Cedar Hill Studio old Lavender recipe. Recipe was copied down wrong. Missing a few ingredients. Used for 2 years before realizing. Bubbles and blisters with certain other glazes over top.",
      "createdBy": "Sue McLeod",
      "source": "glazy.org",
      "url": "https://glazy.org/recipes/10967"
    },
    {
      "id": 119712,
      "code": "GLAZY-119712",
      "name": "Lavender Blue",
      "cone": "6 - 7",
      "surface": "Matte",
      "transparency": "Opaque",
      "atmosphere": "Oxidation",
      "subtype": "Glaze - Blue - Cobalt",
      "ingredients": [
        {
          "material": "Potash Feldspar",
          "amount": 49.0
        },
        {
          "material": "Dolomite",
          "amount": 22.0
        },
        {
          "material": "EP Kaolin",
          "amount": 20.0
        },
        {
          "material": "Silica",
          "amount": 5.0
        },
        {
          "material": "Whiting",
          "amount": 4.0
        }
      ],
      "additionals": [
        {
          "material": "Cobalt Carbonate",
          "amount": 1.0
        }
      ],
      "description": "Recipe from > https://www.glaseramera.se/blueglazes.html",
      "createdBy": "Ella Mango",
      "source": "glazy.org",
      "url": "https://glazy.org/recipes/119712"
    },
    {
      "id": 1343,
      "code": "GLAZY-1343",
      "name": "Lavender Satin",
      "cone": "6 - 7",
      "surface": "Satin",
      "transparency": "",
      "atmosphere": "Oxidation",
      "subtype": "Glaze - Blue - Cobalt",
      "ingredients": [
        {
          "material": "Silica",
          "amount": 29.59
        },
        {
          "material": "Gerstley Borate",
          "amount": 21.11
        },
        {
          "material": "Nepheline Syenite",
          "amount": 12.32
        },
        {
          "material": "Dolomite",
          "amount": 11.83
        },
        {
          "material": "Talc",
          "amount": 11.83
        },
        {
          "material": "Kentucky OM #4 Ball Clay",
          "amount": 8.28
        },
        {
          "material": "Spodumene",
          "amount": 5.03
        }
      ],
      "additionals": [
        {
          "material": "Cobalt Carbonate",
          "amount": 2.0
        }
      ],
      "description": "Nice differences tween thick and thin applications, and sort of periwinkle where it breaks over carved edges. Bob Kavanaugh, do you recognize this? It's the white satin you sent me about a year ago. I've been playing with it! Thanks for the recipe! Kat Neely-Jones Salem, Oregon",
      "createdBy": "Glazy Admin",
      "source": "glazy.org",
      "url": "https://glazy.org/recipes/1343"
    },
    {
      "id": 150258,
      "code": "GLAZY-150258",
      "name": "Lavender semi-matte, low-fire",
      "cone": "05 - 1",
      "surface": "Smooth Matte",
      "transparency": "Semi-opaque",
      "atmosphere": "Oxidation, Neutral",
      "subtype": "Glaze - Matte - Magnesium Matte",
      "ingredients": [
        {
          "material": "Rakufritte M 233 864",
          "amount": 35.0
        },
        {
          "material": "Kaolin",
          "amount": 20.0
        },
        {
          "material": "Talc",
          "amount": 20.0
        },
        {
          "material": "Silica",
          "amount": 15.0
        },
        {
          "material": "Calciumboratefritte M 9152",
          "amount": 10.0
        },
        {
          "material": "Cobalt Oxide",
          "amount": 1.0
        }
      ],
      "description": "Pretty nice satin lilac glaze. Based on talc and raku frit. I add some calcium-borat frit to create much satin effect. I applied a thick coat.",
      "createdBy": "Michal Bledzinski",
      "source": "glazy.org",
      "url": "https://glazy.org/recipes/150258"
    },
    {
      "id": 345522,
      "code": "GLAZY-345522",
      "name": "Lavender Wisteria",
      "cone": "5 - 6",
      "surface": "Glossy",
      "transparency": "Opaque",
      "atmosphere": "Oxidation",
      "subtype": "Glaze",
      "ingredients": [
        {
          "material": "Custer Feldspar",
          "amount": 20.0
        },
        {
          "material": "EP Kaolin",
          "amount": 20.0
        },
        {
          "material": "Ferro Frit 3134",
          "amount": 20.0
        },
        {
          "material": "Silica",
          "amount": 20.0
        },
        {
          "material": "Wollastonite",
          "amount": 20.0
        }
      ],
      "additionals": [
        {
          "material": "Mason Stain #6023 Clover Pink",
          "amount": 8.0
        },
        {
          "material": "Zircopax",
          "amount": 5.0
        },
        {
          "material": "Cobalt Carbonate",
          "amount": 0.15
        }
      ],
      "description": "",
      "createdBy": "Rist",
      "source": "glazy.org",
      "url": "https://glazy.org/recipes/345522"
    },
    {
      "id": 4213,
      "code": "GLAZY-4213",
      "name": "Law's Luster Glaze",
      "cone": "10",
      "surface": "",
      "transparency": "",
      "atmosphere": "Reduction",
      "subtype": "Glaze - Shino",
      "ingredients": [
        {
          "material": "Nepheline Syenite",
          "amount": 53.0
        },
        {
          "material": "EP Kaolin",
          "amount": 25.0
        },
        {
          "material": "Silica",
          "amount": 10.0
        },
        {
          "material": "Lithium Carbonate",
          "amount": 5.0
        },
        {
          "material": "Soda Ash",
          "amount": 5.0
        },
        {
          "material": "Whiting",
          "amount": 2.0
        }
      ],
      "additionals": [
        {
          "material": "Tin Oxide",
          "amount": 2.0
        }
      ],
      "description": "From Steve Davis Website & Blog: http://kazegama.com/ Website: http://kazegamas.com/ Shinos 3: http://kazegamas.com/shinos3.htm There are 72 shinos shown on 4 web pages. They are organized from left to right with 3 tiles of the same glaze shown on 3 different clay bodies. They are Aardvark Clay's Nara Porcelain, Long Beach, and Black Mountain. Every shino was glazed with a doulble dip, waxed with a simple \"S\" pattern, and left to dry for 2 weeks to grow sulfates on the surface. The \"S\" pattern has no sulfate build up. A medium reduction was started at cone 012 through cone 2. From there the kiln was fired in neutral to cone 10.",
      "createdBy": "Steve Davis",
      "source": "glazy.org",
      "url": "https://glazy.org/recipes/4213"
    },
    {
      "id": 26790,
      "code": "GLAZY-26790",
      "name": "Layla's Shiny Black",
      "cone": "7 - 9",
      "surface": "Glossy",
      "transparency": "Opaque",
      "atmosphere": "Oxidation",
      "subtype": "Glaze - Black - Glossy",
      "ingredients": [
        {
          "material": "Potash Feldspar",
          "amount": 42.0
        },
        {
          "material": "Silica",
          "amount": 15.5
        },
        {
          "material": "Whiting",
          "amount": 15.0
        },
        {
          "material": "Gerstley Borate",
          "amount": 9.0
        },
        {
          "material": "EP Kaolin",
          "amount": 8.0
        },
        {
          "material": "Red Iron Oxide",
          "amount": 8.0
        },
        {
          "material": "Bentonite",
          "amount": 3.0
        },
        {
          "material": "Cobalt Oxide",
          "amount": 1.0
        }
      ],
      "description": "Can look like it has a hint of green when single dipped. Two thin dips are better than one.",
      "createdBy": "Layla Hashim",
      "source": "glazy.org",
      "url": "https://glazy.org/recipes/26790"
    },
    {
      "id": 131373,
      "code": "GLAZY-131373",
      "name": "LB Glossy Clear",
      "cone": "6 - 9",
      "surface": "",
      "transparency": "",
      "atmosphere": "Oxidation",
      "subtype": "Glaze",
      "ingredients": [
        {
          "material": "Potash Feldspar",
          "amount": 34.0
        },
        {
          "material": "Silica",
          "amount": 23.0
        },
        {
          "material": "Calcium borate frit",
          "amount": 14.0
        },
        {
          "material": "Kaolin",
          "amount": 13.0
        },
        {
          "material": "Whiting",
          "amount": 11.0
        },
        {
          "material": "Dolomite",
          "amount": 5.0
        }
      ],
      "description": "",
      "createdBy": "Kim",
      "source": "glazy.org",
      "url": "https://glazy.org/recipes/131373"
    },
    {
      "id": 5233,
      "code": "GLAZY-5233",
      "name": "LBC Turquoise Green Glaze",
      "cone": "6",
      "surface": "",
      "transparency": "",
      "atmosphere": "Oxidation, Reduction",
      "subtype": "Glaze - Green - Copper",
      "ingredients": [
        {
          "material": "Wood ash",
          "amount": 44.21
        },
        {
          "material": "Potash Feldspar",
          "amount": 22.1
        },
        {
          "material": "Clay",
          "amount": 15.79
        },
        {
          "material": "Whiting",
          "amount": 13.68
        },
        {
          "material": "Barium Carbonate",
          "amount": 2.11
        },
        {
          "material": "Lithium Carbonate",
          "amount": 2.11
        }
      ],
      "additionals": [
        {
          "material": "Copper Carbonate",
          "amount": 5.26
        }
      ],
      "description": "This recipe was imported from Louis Katz's Hyperglaze database available on his website: http://falcon.tamucc.edu/lkatz/allglazes.txt More information about Louis Katz can be found on his website, http://www.louiskatz.net/ Louis Katz Notes: I am not a safety expert and any information contained in this file about safety should be ignored in favor of advice from experts. All of the materials in all glazes are potentially hazardous. All of these glaze recipes are given without any representation of accuracy or safety. They may work, they may not. They may be safe when fired or they may not. All of the materials used in them have hazards associated with them. You must be have sufficient training in the hazards before you use the the materials. You will have to determine the suitability and safety for your use. Do not assume that a lack of a warning about a material means that it is safe. Cone: 6 Color: turquoise green Firing: Ox. or Red. Recipe: Percent Batch Barium Carbonate 2.11 2.11 Lithium Carbonate 2.11 2.11 Washed Wood Ash 44.21 44.21 Whiting 13.68 13.68 Potash Feldspar 22.10 22.10 Any Clay Body 15.79 15.79 Totals: 100.00 % 100.00 gm Also add: Copper Carbonate 5.26 5.26 Comments: CM 03-92 p.85",
      "createdBy": "Glazy Admin",
      "source": "glazy.org",
      "url": "https://glazy.org/recipes/5233"
    },
    {
      "id": 83927,
      "code": "GLAZY-83927",
      "name": "LB\u2019s fake chun",
      "cone": "6 - 9",
      "surface": "",
      "transparency": "",
      "atmosphere": "Oxidation",
      "subtype": "Glaze",
      "ingredients": [
        {
          "material": "Soda Feldspar",
          "amount": 45.0
        },
        {
          "material": "Silica",
          "amount": 17.0
        },
        {
          "material": "Calcium borate frit",
          "amount": 15.0
        },
        {
          "material": "Whiting",
          "amount": 14.0
        },
        {
          "material": "Kaolin",
          "amount": 5.0
        },
        {
          "material": "Tin Oxide",
          "amount": 5.0
        },
        {
          "material": "Rutile",
          "amount": 3.0
        },
        {
          "material": "Copper Carbonate",
          "amount": 0.25
        }
      ],
      "description": "",
      "createdBy": "kenneth ibbett",
      "source": "glazy.org",
      "url": "https://glazy.org/recipes/83927"
    },
    {
      "id": 235545,
      "code": "GLAZY-235545",
      "name": "LC Beth Celadon (Blue)",
      "cone": "8 - 10",
      "surface": "Glossy",
      "transparency": "Transparent",
      "atmosphere": "Reduction, Salt & Soda, Wood",
      "subtype": "Glaze - Iron - Celadon",
      "ingredients": [
        {
          "material": "Custer Feldspar",
          "amount": 40.0
        },
        {
          "material": "Silica",
          "amount": 30.0
        },
        {
          "material": "Whiting",
          "amount": 20.0
        },
        {
          "material": "EP Kaolin",
          "amount": 10.0
        }
      ],
      "additionals": [
        {
          "material": "Bentonite",
          "amount": 3.0
        },
        {
          "material": "Yellow Ochre",
          "amount": 2.0
        }
      ],
      "description": "Would highly recommend adding some Epsom salt solution to prevent hard panning as this is a high silica glaze. It can tend to form tiny bubbles where thick, spraying is the best application method, or dipping (milk consistency).",
      "createdBy": "Anya",
      "source": "glazy.org",
      "url": "https://glazy.org/recipes/235545"
    },
    {
      "id": 235531,
      "code": "GLAZY-235531",
      "name": "LC Mac Celadon (green)",
      "cone": "8 - 10",
      "surface": "Glossy",
      "transparency": "Transparent",
      "atmosphere": "Reduction, Salt & Soda, Wood",
      "subtype": "Glaze - Iron - Celadon - Green",
      "ingredients": [
        {
          "material": "Custer Feldspar",
          "amount": 40.0
        },
        {
          "material": "Silica",
          "amount": 30.0
        },
        {
          "material": "Whiting",
          "amount": 20.0
        },
        {
          "material": "EP Kaolin",
          "amount": 10.0
        }
      ],
      "additionals": [
        {
          "material": "Bentonite",
          "amount": 3.0
        },
        {
          "material": "Red Iron Oxide",
          "amount": 2.0
        },
        {
          "material": "Tin Oxide",
          "amount": 2.0
        }
      ],
