Repository: MrSeldon/argilev2

File: data/glazes/glazy.json (part 163 of 315)
{
      "description": "Highly recommend adding Epsom salt solution to prevent hard-panning.",
      "createdBy": "Anya",
      "source": "glazy.org",
      "url": "https://glazy.org/recipes/235531"
    },
    {
      "id": 235533,
      "code": "GLAZY-235533",
      "name": "LC Malcolm Davis Shino",
      "cone": "8 - 12",
      "surface": "Semi-glossy",
      "transparency": "Opaque",
      "atmosphere": "Reduction, Salt & Soda, Wood",
      "subtype": "Glaze - Shino - Carbon Trap",
      "ingredients": [
        {
          "material": "Nepheline Syenite",
          "amount": 42.4
        },
        {
          "material": "Soda Ash",
          "amount": 18.0
        },
        {
          "material": "Ball Clay",
          "amount": 14.14
        },
        {
          "material": "Kona F-4 feldspar",
          "amount": 10.4
        },
        {
          "material": "EP Kaolin",
          "amount": 9.46
        },
        {
          "material": "Redart",
          "amount": 5.6
        }
      ],
      "description": "Glaze does not really run and can be applied thinly for a red colour, standard for gold, and very thick for green-brown. Depending on how long you leave the glaze sitting on bisque before firing will also change the colour, making it more gold. Good for wood-firing, and can achieve a wood-fired look in gas reduction with wood ash sprayed or sprinkled onto glazed bisque. Will dry very hard on bisque making it great for transporting.",
      "createdBy": "Anya",
      "source": "glazy.org",
      "url": "https://glazy.org/recipes/235533"
    },
    {
      "id": 235536,
      "code": "GLAZY-235536",
      "name": "LC Mamo White",
      "cone": "9 - 10",
      "surface": "Matte",
      "transparency": "Opaque",
      "atmosphere": "Reduction",
      "subtype": "Glaze - White, Off-White",
      "ingredients": [
        {
          "material": "Custer Feldspar",
          "amount": 45.0
        },
        {
          "material": "Dolomite",
          "amount": 27.0
        },
        {
          "material": "EP Kaolin",
          "amount": 22.0
        },
        {
          "material": "Whiting",
          "amount": 4.0
        },
        {
          "material": "Bentonite",
          "amount": 2.0
        }
      ],
      "description": "",
      "createdBy": "Anya",
      "source": "glazy.org",
      "url": "https://glazy.org/recipes/235536"
    },
    {
      "id": 235519,
      "code": "GLAZY-235519",
      "name": "LC Mark's Tenmoku",
      "cone": "8 - 10",
      "surface": "Semi-glossy",
      "transparency": "Opaque",
      "atmosphere": "Reduction",
      "subtype": "Glaze - Iron - Tenmoku",
      "ingredients": [
        {
          "material": "Custer Feldspar",
          "amount": 45.0
        },
        {
          "material": "Silica",
          "amount": 27.0
        },
        {
          "material": "Whiting",
          "amount": 17.0
        },
        {
          "material": "EP Kaolin",
          "amount": 11.0
        }
      ],
      "additionals": [
        {
          "material": "Red Iron Oxide",
          "amount": 9.0
        },
        {
          "material": "Bentonite",
          "amount": 2.0
        }
      ],
      "description": "",
      "createdBy": "Anya",
      "source": "glazy.org",
      "url": "https://glazy.org/recipes/235519"
    },
    {
      "id": 235514,
      "code": "GLAZY-235514",
      "name": "LC Oribe",
      "cone": "6 - 10",
      "surface": "Glossy",
      "transparency": "Translucent",
      "atmosphere": "Reduction, Oxidation, Salt & Soda",
      "subtype": "Glaze - Green - Oribe",
      "ingredients": [
        {
          "material": "Custer Feldspar",
          "amount": 31.0
        },
        {
          "material": "Silica",
          "amount": 25.0
        },
        {
          "material": "Whiting",
          "amount": 22.0
        },
        {
          "material": "EP Kaolin",
          "amount": 13.0
        },
        {
          "material": "Talc",
          "amount": 8.0
        },
        {
          "material": "Bone Ash",
          "amount": 1.0
        }
      ],
      "additionals": [
        {
          "material": "Copper Carbonate",
          "amount": 7.0
        }
      ],
      "description": "It has a tendency to flush pink in uneven reduction, when topped with johns clear will turn a matte pink. It does work in cone 6 oxidation but is not very dynamic, the base has potential to be used as a cone 6 base. Unpredictable in soda and wood-soda, can be beautiful but can be wrinkly and pink. In wood-soda from 1 test, it looks like mold, green and pink splotches.",
      "createdBy": "Anya",
      "source": "glazy.org",
      "url": "https://glazy.org/recipes/235514"
    },
    {
      "id": 235549,
      "code": "GLAZY-235549",
      "name": "LC Reeve's Green",
      "cone": "10",
      "surface": "Glossy",
      "transparency": "Opaque",
      "atmosphere": "Reduction",
      "subtype": "Glaze - Green - Chrome",
      "ingredients": [
        {
          "material": "Custer Feldspar",
          "amount": 75.0
        },
        {
          "material": "Whiting",
          "amount": 15.0
        },
        {
          "material": "Kaolin",
          "amount": 5.0
        },
        {
          "material": "Silica",
          "amount": 5.0
        }
      ],
      "additionals": [
        {
          "material": "Chrome Oxide",
          "amount": 4.0
        },
        {
          "material": "Bentonite",
          "amount": 3.0
        }
      ],
      "description": "",
      "createdBy": "Anya",
      "source": "glazy.org",
      "url": "https://glazy.org/recipes/235549"
    },
    {
      "id": 235529,
      "code": "GLAZY-235529",
      "name": "LC Skidmore Blue",
      "cone": "8 - 10",
      "surface": "Semi-glossy",
      "transparency": "Translucent",
      "atmosphere": "Reduction",
      "subtype": "Glaze - Blue - Cobalt",
      "ingredients": [
        {
          "material": "Custer Feldspar",
          "amount": 36.0
        },
        {
          "material": "EP Kaolin",
          "amount": 22.0
        },
        {
          "material": "Dolomite",
          "amount": 18.0
        },
        {
          "material": "Silica",
          "amount": 16.0
        },
        {
          "material": "Gerstley Borate",
          "amount": 4.0
        },
        {
          "material": "Whiting",
          "amount": 4.0
        }
      ],
      "additionals": [
        {
          "material": "Cobalt Carbonate",
          "amount": 1.0
        },
        {
          "material": "Chrome Oxide",
          "amount": 0.25
        },
        {
          "material": "Manganese Dioxide",
          "amount": 0.25
        }
      ],
      "description": "",
      "createdBy": "Anya",
      "source": "glazy.org",
      "url": "https://glazy.org/recipes/235529"
    },
    {
      "id": 235530,
      "code": "GLAZY-235530",
      "name": "LC VC Copper Blue-Green",
      "cone": "8 - 10",
      "surface": "Matte",
      "transparency": "Opaque",
      "atmosphere": "Reduction",
      "subtype": "Glaze - Green - Copper",
      "ingredients": [
        {
          "material": "Cornwall Stone",
          "amount": 46.0
        },
        {
          "material": "Whiting",
          "amount": 34.0
        },
        {
          "material": "EP Kaolin",
          "amount": 20.0
        }
      ],
      "additionals": [
        {
          "material": "Copper Carbonate",
          "amount": 4.0
        },
        {
          "material": "Tin Oxide",
          "amount": 4.0
        }
      ],
      "description": "Cornwall stone is no longer produced, here is a substitute: Potash Feldspar 55.3% Silica 29.8% EPK 15.8% Whiting 2.6% Dolomite 0.6% Titanium dioxide 0.1%",
      "createdBy": "Anya",
      "source": "glazy.org",
      "url": "https://glazy.org/recipes/235530"
    },
    {
      "id": 235535,
      "code": "GLAZY-235535",
      "name": "LC Waxy Matte",
      "cone": "8 - 10",
      "surface": "Satin-matte",
      "transparency": "Opaque",
      "atmosphere": "Reduction",
      "subtype": "Glaze - White, Off-White",
      "ingredients": [
        {
          "material": "Custer Feldspar",
          "amount": 41.0
        },
        {
          "material": "Silica",
          "amount": 20.0
        },
        {
          "material": "Talc",
          "amount": 15.0
        },
        {
          "material": "Gerstley Borate",
          "amount": 12.0
        },
        {
          "material": "Dolomite",
          "amount": 7.0
        },
        {
          "material": "EP Kaolin",
          "amount": 5.0
        }
      ],
      "description": "",
      "createdBy": "Anya",
      "source": "glazy.org",
      "url": "https://glazy.org/recipes/235535"
    },
    {
      "id": 50547,
      "code": "GLAZY-50547",
      "name": "LD Satin",
      "cone": "6",
      "surface": "Satin",
      "transparency": "Translucent",
      "atmosphere": "Oxidation",
      "subtype": "Glaze - Clear",
      "ingredients": [
        {
          "material": "Kaolin",
          "amount": 32.85
        },
        {
          "material": "Custer Feldspar",
          "amount": 29.2
        },
        {
          "material": "Gillespie Borate",
          "amount": 13.14
        },
        {
          "material": "Silica",
          "amount": 11.68
        },
        {
          "material": "Whiting",
          "amount": 11.68
        },
        {
          "material": "Bentonite",
          "amount": 1.46
        }
      ],
      "description": "Adapted from VC Transparent 3 (John Britt's Guide to Mid-Fire Glazes). 35% additional kaolin added to the original recipe to create a semi-clear satin glaze. I made this specifically to spray over underglazes to give them less of a harsh shine and to even the colors out a bit.",
      "createdBy": "Locke Unhold",
      "source": "glazy.org",
      "url": "https://glazy.org/recipes/50547"
    },
    {
      "id": 2742,
      "code": "GLAZY-2742",
      "name": "Le Matte",
      "cone": "6",
      "surface": "",
      "transparency": "",
      "atmosphere": "",
      "subtype": "Glaze - Matte",
      "ingredients": [
        {
          "material": "Potash Feldspar",
          "amount": 51.6
        },
        {
          "material": "Whiting",
          "amount": 18.8
        },
        {
          "material": "Kaolin",
          "amount": 15.4
        },
        {
          "material": "Zinc Oxide",
          "amount": 8.6
        },
        {
          "material": "Silica",
          "amount": 5.6
        }
      ],
      "description": "Source/Alternate names: Lela Martens Source/Alternate names: same oxides as White Semigloss, similar to New Blue Notes: Alisa Clausen: Smooth, satin matte glaze, white and even covering. Oxides cobalt, RIO, black stain, chrome and ochre all showed through the glaze. The edges are sharp as painted. The chrome turned a medium pinkish beige.",
      "createdBy": "Glazy Admin",
      "source": "glazy.org",
      "url": "https://glazy.org/recipes/2742"
    },
    {
      "id": 4990,
      "code": "GLAZY-4990",
      "name": "Leach 1234 with OM4",
      "cone": "10",
      "surface": "Glossy",
      "transparency": "Translucent",
      "atmosphere": "Oxidation, Reduction",
      "subtype": "Glaze - Clear",
      "ingredients": [
        {
          "material": "Custer Feldspar (1989)",
          "amount": 40.0
        },
        {
          "material": "Silica",
          "amount": 30.0
        },
        {
          "material": "Whiting",
          "amount": 20.0
        },
        {
          "material": "Kentucky OM #4 Ball Clay",
          "amount": 10.0
        }
      ],
      "description": "This recipe was imported from Louis Katz's Hyperglaze database available on his website: http://falcon.tamucc.edu/lkatz/allglazes.txt More information about Louis Katz can be found on his website, http://www.louiskatz.net/ Louis Katz Notes: I am not a safety expert and any information contained in this file about safety should be ignored in favor of advice from experts. All of the materials in all glazes are potentially hazardous. All of these glaze recipes are given without any representation of accuracy or safety. They may work, they may not. They may be safe when fired or they may not. All of the materials used in them have hazards associated with them. You must be have sufficient training in the hazards before you use the the materials. You will have to determine the suitability and safety for your use. Do not assume that a lack of a warning about a material means that it is safe. Cone: 10 Firing: Ox. or Red. Recipe: Percent Batch OM4 10.00 10.00 Whiting 20.00 20.00 Flint 30.00 30.00 Custer Feldspar 40.00 40.00 Totals: 100.00 % 100.00 gm Comments: Leach 1234 with a twist of iron in OM4",
      "createdBy": "Glazy Admin",
      "source": "glazy.org",
      "url": "https://glazy.org/recipes/4990"
    },
    {
      "id": 17332,
      "code": "GLAZY-17332",
      "name": "Leach 4321 + 10%frit",
      "cone": "4 - 5",
      "surface": "Semi-glossy",
      "transparency": "Translucent",
      "atmosphere": "Oxidation",
      "subtype": "Glaze - White, Off-White",
      "ingredients": [
        {
          "material": "Potash Feldspar",
          "amount": 36.36
        },
        {
          "material": "Silica",
          "amount": 27.27
        },
        {
          "material": "Whiting",
          "amount": 18.18
        },
        {
          "material": "Crecer Frit 804",
          "amount": 9.1
        },
        {
          "material": "Kaolin",
          "amount": 9.09
        }
      ],
      "description": "\u2606Receta compartida por Sonja Vituli\u0107 (Rawson - Argentina) en el grupo de Facebook \"Aprendiendo entre todos\" \u2606Notas de Sonja: \"Hola a todos! Comparto un peque\u00f1o ensayo que hice, con una base de esmalte cl\u00e1sica de Leach: 4-3-2-1; esto es: 40 Feldespato; 30 Cuarzo; 20 Carbonato de Calcio y 10 de Caol\u00edn. Pero a esto le agregu\u00e9 10% de flux BS-804 de Crecer (el que ten\u00eda). MI criterio es el siguiente: eleg\u00ed desde hace un tiempo trabajar a 1190-1200\u00b0C. Las horneadas me resultan m\u00e1s pr\u00e1cticas (aunque mi horno llegue bien a 1260\u00b0C) y no reniego m\u00e1s con la debilidad en todo sentido de los benditos 1040\u00b0C. No s\u00e9 hacer c\u00e1lculo de Seguer, y seguramente Horacio sabr\u00e1 una mejor forma de bajar la temperatura a la base original... jajajaaa!!! Yo le mand\u00e9 flux... Por otro lado, le subo la temperatura (1190-1200) a los esmaltes comerciales que ya tengo agreg\u00e1ndole 15 \u00f3 20% de cuarzo y/o caol\u00edn, o mezcla de ambos\". Nota de Clara: integr\u00e9 la frita a la base, por eso los n\u00fameros son diferentes de los de Sonja \u2606Origen de la receta: Bernard Leach, Receta para cono 10 (4321)",
      "createdBy": "Clara Giorello",
      "source": "glazy.org",
      "url": "https://glazy.org/recipes/17332"
    },
    {
      "id": 3294,
      "code": "GLAZY-3294",
      "name": "Leach 4321 Celadon",
      "cone": "10",
      "surface": "Glossy",
      "transparency": "Transparent",
      "atmosphere": "Reduction",
      "subtype": "Glaze - Iron - Celadon",
      "ingredients": [
        {
          "material": "Potash Feldspar (Zheng Yi SK7)",
          "amount": 40.0
        },
        {
          "material": "Silica",
          "amount": 30.0
        },
        {
          "material": "Whiting",
          "amount": 20.0
        },
        {
          "material": "Kaolin",
          "amount": 10.0
        }
      ],
      "additionals": [
        {
          "material": "Yellow Iron Oxide",
          "amount": 1.0
        }
      ],
      "description": "The classic Leach clear plus 1 Yellow Iron Oxide for light celadon. Used New Zealand Halloysite Kaolin 10.",
      "createdBy": "Derek Au",
      "source": "glazy.org",
      "url": "https://glazy.org/recipes/3294"
    },
    {
      "id": 2878,
      "code": "GLAZY-2878",
      "name": "Leach 4321 Clear",
      "cone": "10",
      "surface": "Glossy",
      "transparency": "Transparent",
      "atmosphere": "",
      "subtype": "Glaze - Clear",
      "ingredients": [
        {
          "material": "Potash Feldspar",
          "amount": 40.0
        },
        {
          "material": "Silica",
          "amount": 30.0
        },
        {
          "material": "Whiting",
          "amount": 20.0
        },
        {
          "material": "Kaolin",
          "amount": 10.0
        }
      ],
      "description": "The classic Leach clear.",
      "createdBy": "Glazy Admin",
      "source": "glazy.org",
      "url": "https://glazy.org/recipes/2878"
    },
    {
      "id": 11869,
      "code": "GLAZY-11869",
      "name": "Leach 4321 variation (+2 RIO, 2 Lt Rutile, 2 ZincOX, 2 Volclay, 5 OM4)",
      "cone": "8 - 10",
      "surface": "Glossy",
      "transparency": "Semi-opaque",
      "atmosphere": "Reduction",
      "subtype": "Glaze - Iron - Celadon",
      "ingredients": [
        {
          "material": "Custer Feldspar",
          "amount": 40.0
        },
        {
          "material": "Silica",
          "amount": 30.0
        },
        {
          "material": "Whiting",
          "amount": 20.0
        },
        {
          "material": "EP Kaolin",
          "amount": 10.0
        }
      ],
      "additionals": [
        {
          "material": "Kentucky OM #4 Ball Clay",
          "amount": 5.0
        },
        {
          "material": "Bentonite",
          "amount": 2.0
        },
        {
          "material": "Red Iron Oxide",
          "amount": 2.0
        },
        {
          "material": "Rutile",
          "amount": 2.0
        },
        {
          "material": "Zinc Oxide",
          "amount": 2.0
        }
      ],
      "description": "",
      "createdBy": "Rodney Johnson",
      "source": "glazy.org",
      "url": "https://glazy.org/recipes/11869"
    },
    {
      "id": 45462,
      "code": "GLAZY-45462",
      "name": "Leach 442 Ash glaze",
      "cone": "10",
      "surface": "Glossy",
      "transparency": "Semi-opaque",
      "atmosphere": "Reduction",
      "subtype": "Glaze - Ash",
      "ingredients": [
        {
          "material": "Mixed wood ash",
          "amount": 40.0
        },
        {
          "material": "BPS potash feldspar",
          "amount": 40.0
        },
        {
          "material": "Hyplas 71 Ball clay",
          "amount": 20.0
        }
      ],
      "description": "Using ash from my woodburner, potash feldspar and a low iron ball clay. Both the type of ball clay and ash can really affect the outcome.",
      "createdBy": "Tom Demeranville",
      "source": "glazy.org",
      "url": "https://glazy.org/recipes/45462"
    },
    {
      "id": 198004,
      "code": "GLAZY-198004",
      "name": "Leach 442 Ash glaze (Beech ash)",
      "cone": "9 - 11",
      "surface": "Glossy",
      "transparency": "Semi-opaque",
      "atmosphere": "Reduction",
      "subtype": "Glaze - Ash",
      "ingredients": [
        {
          "material": "Mixed wood ash",
          "amount": 40.0
        },
        {
          "material": "BPS potash feldspar",
          "amount": 40.0
        },
        {
          "material": "Hyplas 71 Ball clay",
          "amount": 20.0
        }
      ],
      "description": "As my other glaze but with pure beech ash. Lovely subtle green colour It's worth testing out on your clay, using your ash. If it's not melting enough, add some whiting. I've just added 4% whiting to my latest batch.",
      "createdBy": "Tom Demeranville",
      "source": "glazy.org",
      "url": "https://glazy.org/recipes/198004"
    },
    {
      "id": 331323,
      "code": "GLAZY-331323",
      "name": "Leach 442 mit ungewaschener Asche",
      "cone": "8 - 10",
      "surface": "Glossy",
      "transparency": "Transparent",
      "atmosphere": "Oxidation",
      "subtype": "Glaze - Ash",
      "ingredients": [
        {
          "material": "Mixed wood ash",
          "amount": 40.0
        },
        {
          "material": "Feldspat Kali (D75) (KK)",
          "amount": 40.0
        },
        {
          "material": "Kaolin",
          "amount": 20.0
        }
      ],
      "description": "Erster Versuch einer Asche-Seladon-Glasur mit ungewascherner Asche aus dem Hausofen sowie Feldspat und Kaolin von Keramik Kraft. Einmal auf Wittgert 11 Steinzeugton, gebrannt auf 1280\u00b0C mit 60min Haltezeit (gesch\u00e4tzt Ortonkegel 10-11), einmal auf rotem Steinzeugton \"MRH\" von Argili\u00e8res Hins in Belgien, gebrannt auf 1250\u00b0C mit 30min Haltezeit (gesch\u00e4tzt Ortonkegel 9). Varianten mit etwas Tenmoku-Wynnum (f\u00fcr RIO), 0,2 % CuO und 0,1% Co3O4, letzte beiden auch gemischt bzw. halb/halb. Kegel 10/11 zu viel; Glasur fast abgelaufen. Kegel 9 ok aber Glasur beginnt unmittelbar zu defloculieren und ist nach einigen Tagen fest. Weitere Versuche mit gewaschener Asche durchf\u00fchren.",
      "createdBy": "Tim",
      "source": "glazy.org",
      "url": "https://glazy.org/recipes/331323"
    },
    {
      "id": 489,
      "code": "GLAZY-489",
      "name": "Leach Blue",
      "cone": "9 - 10",
      "surface": "Glossy",
      "transparency": "",
      "atmosphere": "Reduction",
      "subtype": "Glaze - Blue",
      "ingredients": [
        {
          "material": "G-200 Feldspar",
          "amount": 57.89
        },
        {
          "material": "Whiting",
          "amount": 23.16
        },
        {
          "material": "Silica",
          "amount": 14.74
        },
        {
          "material": "Gerstley Borate",
          "amount": 4.21
        }
      ],
      "additionals": [
        {
          "material": "Tin Oxide",
          "amount": 3.16
        },
        {
          "material": "Cobalt Carbonate",
          "amount": 1.05
        },
        {
          "material": "Manganese Dioxide",
          "amount": 0.53
        }
      ],
      "description": "handed over by Bob Santerre Glossy medium blue where thick and glossy slate blue where thin. Well I finally got around to typing this thing up...^9-10 Blues Thank you one and all for all the donated recipes. I only tested 31 out of almost 100 I received. I'll continue testing and reporting as the winter DRAGS on. All the glazes were tested on #900 Miller clay which is a toasty ^10 stoneware. One side of the test tile was brushed with a thick coating of Cynthia Bringle's wet/dry white slip. Each glaze was dipped in three thicknesses on a heavily textured tile. All tiles were fired to a (hard)^9 (10 tipping)reduction firing. 1 hr. Body reduction at ^08 and 1 hr. glaze reduction at ^9 then a quick reox. before shutdown. Any time potash or Custer spar is called for, I used G-200. All ball clay is OM-4 . Many glazes I substituted 75% of the amount of Barium with Strontium. All kaolin is EPK. Remember... glazes don't travel well. Your results will probably be TOTALLY different. Please test before use. Tracy Wilson Saltbox Pottery",
      "createdBy": "Glazy Admin",
      "source": "glazy.org",
      "url": "https://glazy.org/recipes/489"
    },
    {
      "id": 9811,
      "code": "GLAZY-9811",
      "name": "Leach Celadon",
      "cone": "10 - 12",
      "surface": "",
      "transparency": "",
      "atmosphere": "Reduction",
      "subtype": "Glaze - Iron - Celadon - Blue",
      "ingredients": [
        {
          "material": "Custer Feldspar",
          "amount": 40.0
        },
        {
          "material": "Silica",
          "amount": 30.0
        },
        {
          "material": "Whiting",
          "amount": 20.0
        },
        {
          "material": "EP Kaolin",
          "amount": 10.0
        }
      ],
      "additionals": [
        {
          "material": "Red Iron Oxide",
          "amount": 1.0
        }
      ],
      "description": "Light blue celadon on b-clay and porcelain, muted blue grey on stoneware",
      "createdBy": "chance taylor",
      "source": "glazy.org",
      "url": "https://glazy.org/recipes/9811"
    },
    {
      "id": 25267,
      "code": "GLAZY-25267",
      "name": "Leach Celadon (Australian Materials)",
      "cone": "9 - 10",
      "surface": "Semi-glossy",
      "transparency": "Translucent",
      "atmosphere": "Reduction",
      "subtype": "Glaze - Iron - Celadon - Green",
      "ingredients": [
        {
          "material": "Feldspar",
          "amount": 25.0
        },
        {
          "material": "Silica",
          "amount": 25.0
        },
        {
          "material": "Whiting",
          "amount": 25.0
        },
        {
          "material": "Clay Ceram",
          "amount": 25.0
        },
        {
          "material": "Red Iron Oxide",
          "amount": 2.0
        }
      ],
      "description": "",
      "createdBy": "Michael Dausmann",
      "source": "glazy.org",
      "url": "https://glazy.org/recipes/25267"
    },
    {
      "id": 16758,
      "code": "GLAZY-16758",
      "name": "Leach classic clear",
      "cone": "6 - 10",
      "surface": "Satin-matte",
      "transparency": "Semi-opaque",
      "atmosphere": "Oxidation",
      "subtype": "Glaze - Clear",
      "ingredients": [
        {
          "material": "Custer Feldspar",
          "amount": 25.0
        },
        {
          "material": "Kaolin",
          "amount": 25.0
        },
        {
          "material": "Silica",
          "amount": 25.0
        },
        {
          "material": "Whiting",
          "amount": 25.0
        }
      ],
      "description": "Base",
      "createdBy": "Linda de Guchteneire",
      "source": "glazy.org",
      "url": "https://glazy.org/recipes/16758"
    },
    {
      "id": 2839,
      "code": "GLAZY-2839",
      "name": "Leach Clear",
      "cone": "6",
      "surface": "Glossy",
      "transparency": "Translucent",
      "atmosphere": "Oxidation",
      "subtype": "Glaze - Clear",
      "ingredients": [
        {
          "material": "Calcined Kaolin",
          "amount": 25.0
        },
        {
          "material": "Custer Feldspar",
          "amount": 25.0
        },
        {
          "material": "Silica",
          "amount": 25.0
        },
        {
          "material": "Whiting",
          "amount": 25.0
        },
        {
          "material": "Ferro Frit 3124",
          "amount": 15.0
        }
      ],
      "description": "Notes: Alisa Clausen: gloss, translucent glaze with tiny bubbles under the surface. Calculated for 99.8% total: 21.7 Feldspar--Custer 21.7 Whiting 21.7 Silica 21.7 Kaolin--Calcined 13 Frit--Ferro 3124",
      "createdBy": "Alisa Liskin Clausen",
      "source": "glazy.org",
      "url": "https://glazy.org/recipes/2839"
    },
    {
      "id": 4944,
      "code": "GLAZY-4944",
      "name": "LEACH CLEAR",
      "cone": "10",
      "surface": "Glossy",
      "transparency": "",
      "atmosphere": "Reduction",
      "subtype": "Glaze - Clear",
      "ingredients": [
        {
          "material": "Silica",
          "amount": 30.0
        },
        {
          "material": "Nepheline Syenite",
          "amount": 20.0
        },
        {
          "material": "Potash Feldspar",
          "amount": 20.0
        },
        {
          "material": "Whiting",
          "amount": 20.0
        },
        {
          "material": "EP Kaolin",
          "amount": 10.0
        }
      ],
      "description": "This recipe was imported from Louis Katz's Hyperglaze database available on his website: http://falcon.tamucc.edu/lkatz/allglazes.txt More information about Louis Katz can be found on his website, http://www.louiskatz.net/ Louis Katz Notes: I am not a safety expert and any information contained in this file about safety should be ignored in favor of advice from experts. All of the materials in all glazes are potentially hazardous. All of these glaze recipes are given without any representation of accuracy or safety. They may work, they may not. They may be safe when fired or they may not. All of the materials used in them have hazards associated with them. You must be have sufficient training in the hazards before you use the the materials. You will have to determine the suitability and safety for your use. Do not assume that a lack of a warning about a material means that it is safe. Cone: 10 Color: Clear Surface texture: Shiny Firing: Reduction Glaze type: Ca MidRoad Recipe: Percent Batch EPK 10.00 800 Whiting 20.00 1600 Flint 30.00 2400 Potash Feldspar 20.00 1600 Nepheline Syenite 20.00 1600 Totals: 100.00 % 8000 Gm Comments: Use thinly on porcelain.",
      "createdBy": "Glazy Admin",
      "source": "glazy.org",
      "url": "https://glazy.org/recipes/4944"
    },
    {
      "id": 20874,
      "code": "GLAZY-20874",
      "name": "Leach Clear + Flint",
      "cone": "10",
      "surface": "Glossy",
      "transparency": "Translucent",
      "atmosphere": "Reduction",
      "subtype": "Glaze - Clear",
      "ingredients": [
        {
          "material": "Custer Feldspar",
          "amount": 96.0
        },
        {
          "material": "Silica",
          "amount": 72.0
        },
        {
          "material": "Whiting",
          "amount": 48.0
        },
        {
          "material": "EP Kaolin",
          "amount": 24.0
        }
      ],
      "description": "This was a glaze test to determine the effect of increasing amount of silica. I think I either applied the glaze a bit too thick or weighed out the ingredients incorrectly because previously I have mixed the same glaze and the first one should have come out much more clear. This test started with the base glaze listed below, and for each tile added 20% of Flint After 100% the files started to feel chalky and unpleasant. There wasn't much change in the tiles after that point Clay used: Soldate (Aardvark Clay)",
      "createdBy": "Gibson's Pots",
      "source": "glazy.org",
      "url": "https://glazy.org/recipes/20874"
    },
    {
      "id": 20873,
      "code": "GLAZY-20873",
      "name": "Leach Clear +/- 20%",
      "cone": "10",
      "surface": "Glossy",
      "transparency": "Translucent",
      "atmosphere": "Reduction",
      "subtype": "Glaze - Clear",
      "ingredients": [
        {
          "material": "Custer Feldspar",
          "amount": 96.0
        },
        {
          "material": "Silica",
          "amount": 72.0
        },
        {
          "material": "Whiting",
          "amount": 48.0
        },
        {
          "material": "EP Kaolin",
          "amount": 24.0
        }
      ],
      "description": "This was a glaze test to determine the effect of increasing & decreasing the amount of each ingredient by +/- 10% and +/- 20%. I was surprised to see that there wasn't a significant different between the glazes. the number below match the tiles Custer Feldspar 9: -20% 10: -10% 11: +10% 12: +20% Flint 13: -20% 14: -10% 15: +10% 16: +20% Whiting 17: -20% 18: -10% 19: +10% 20: +20% EPK 21: -20% 23: -10% 24: +10% 25: +20% Clay used: Soldate (Aardvark Clay)",
      "createdBy": "Gibson's Pots",
      "source": "glazy.org",
      "url": "https://glazy.org/recipes/20873"
    },
    {
      "id": 7536,
      "code": "GLAZY-7536",
      "name": "Leach Clear ^6, 3 Manganese",
      "cone": "6",
      "surface": "Glossy",
      "transparency": "Translucent",
      "atmosphere": "Oxidation",
      "subtype": "Glaze - Clear",
      "ingredients": [
        {
          "material": "Calcined Kaolin",
          "amount": 21.7
        },
        {
          "material": "Custer Feldspar",
          "amount": 21.7
        },
        {
          "material": "Silica",
          "amount": 21.7
        },
        {
          "material": "Whiting",
          "amount": 21.7
        },
        {
          "material": "Ferro Frit 3124",
          "amount": 13.0
        },
        {
          "material": "Manganese Dioxide",
          "amount": 3.0
        }
      ],
      "description": "",
      "createdBy": "Alisa Liskin Clausen",
      "source": "glazy.org",
      "url": "https://glazy.org/recipes/7536"
    },
    {
      "id": 20875,
      "code": "GLAZY-20875",
      "name": "Leach Clear Low CTE",
      "cone": "10",
      "surface": "Glossy",
      "transparency": "Translucent",
      "atmosphere": "Reduction",
      "subtype": "Glaze - Clear",
      "ingredients": [
        {
          "material": "Custer Feldspar",
          "amount": 98.7
        },
        {
          "material": "Silica",
          "amount": 78.8
        },
        {
          "material": "EP Kaolin",
          "amount": 37.6
        },
        {
          "material": "Whiting",
          "amount": 36.5
        }
      ],
      "description": "This Glaze was an attempt to prevent crazing on the Soldate Clay which I find has a low CTE. Even after these modifications I still found crazing, on Soldate. Seems to be fine on other test tiles. I still have to thermal shock them to determine if they will craze in the future. This was also the first test with the darker clay, Black Mountain. I realized that it is a bit different creating a glaze that stays clear on dark clay bodies. Clay used: 36: Soldate 57: Coronado White 96: Coleman Porcelain 109: Black Mountain",
      "createdBy": "Gibson's Pots",
      "source": "glazy.org",
      "url": "https://glazy.org/recipes/20875"
    },
    {
      "id": 20876,
      "code": "GLAZY-20876",
      "name": "Leach Clear Low CTE with Zircopax",
      "cone": "10",
      "surface": "Glossy",
      "transparency": "Opaque",
      "atmosphere": "Reduction",
      "subtype": "Glaze - White, Off-White",
      "ingredients": [
        {
          "material": "Custer Feldspar",
          "amount": 98.7
        },
        {
          "material": "Silica",
          "amount": 78.8
        },
        {
          "material": "EP Kaolin",
          "amount": 37.6
        },
        {
          "material": "Whiting",
          "amount": 36.5
        },
        {
          "material": "Zircopax",
          "amount": 24.0
        }
      ],
      "description": "This test was done with the Low CTE Clear Glaze and adding 5%, 10%, 15%, and 20% zircopax Open full images to see the full test results Clay used: 36: Soldate 57: Coronado White 109: Black Mountain",
      "createdBy": "Gibson's Pots",
      "source": "glazy.org",
      "url": "https://glazy.org/recipes/20876"
    },
    {
      "id": 47854,
      "code": "GLAZY-47854",
      "name": "Leach Satin",
      "cone": "6",
      "surface": "",
      "transparency": "",
      "atmosphere": "Oxidation",
      "subtype": "Glaze - Clear",
      "ingredients": [
        {
          "material": "Custer Feldspar",
          "amount": 21.7
        },
        {
          "material": "EP Kaolin",
          "amount": 21.7
        },
        {
          "material": "Silica",
          "amount": 21.7
        },
        {
          "material": "Whiting",
          "amount": 21.7
        },
        {
          "material": "Ferro Frit 3124",
          "amount": 13.2
        }
      ],
      "description": "As found in a Kathy King handout via Julia Galloway's Ceramics Field Guide: http://ceramicsfieldguide.org/pdf/mid-range/MidRange-MaterialsHandout.pdf",
      "createdBy": "Glazy Admin",
      "source": "glazy.org",
      "url": "https://glazy.org/recipes/47854"
    },
    {
      "id": 4345,
      "code": "GLAZY-4345",
      "name": "Leach Temmoku (Tenmoku)",
      "cone": "9 - 10",
      "surface": "Semi-glossy",
      "transparency": "Opaque",
      "atmosphere": "Oxidation, Reduction",
      "subtype": "Glaze - Iron - Tenmoku",
      "ingredients": [
        {
          "material": "Potash Feldspar (Zheng Yi SK7)",
          "amount": 40.0
        },
        {
          "material": "Silica",
          "amount": 30.0
        },
        {
          "material": "Whiting",
          "amount": 20.0
        },
        {
          "material": "Kaolin",
          "amount": 10.0
        }
      ],
      "additionals": [
        {
          "material": "Red Iron Oxide",
          "amount": 9.0
        }
      ],
      "description": "From John Britt's High Fire Glazes, p. 70",
      "createdBy": "Derek Au",
      "source": "glazy.org",
      "url": "https://glazy.org/recipes/4345"
    },
    {
      "id": 4614,
      "code": "GLAZY-4614",
      "name": "Leach w/Inclusion Pigments",
      "cone": "10",
      "surface": "Glossy",
      "transparency": "",
      "atmosphere": "Reduction",
      "subtype": "Glaze",
      "ingredients": [
        {
          "material": "Custer Feldspar (1989)",
          "amount": 40.0
        },
        {
          "material": "Silica",
          "amount": 30.0
        },
        {
          "material": "Whiting",
          "amount": 20.0
        },
        {
          "material": "Kaolin",
          "amount": 10.0
        }
      ],
      "additionals": [
        {
          "material": "Red stain",
          "amount": 12.6
        }
      ],
      "description": "This recipe was imported from Louis Katz's Hyperglaze database available on his website: http://falcon.tamucc.edu/lkatz/allglazes.txt More information about Louis Katz can be found on his website, http://www.louiskatz.net/ Louis Katz Notes: I am not a safety expert and any information contained in this file about safety should be ignored in favor of advice from experts. All of the materials in all glazes are potentially hazardous. All of these glaze recipes are given without any representation of accuracy or safety. They may work, they may not. They may be safe when fired or they may not. All of the materials used in them have hazards associated with them. You must be have sufficient training in the hazards before you use the the materials. You will have to determine the suitability and safety for your use. Do not assume that a lack of a warning about a material means that it is safe. Cone: 10 Color: Translucent White Testing: Tested Surface texture: Shiny or Glossy Firing: Reduction Recipe: Percent Batch Kaolin 10.00 1524 Whiting 20.00 3048 Custer Feldspar 40.00 6095 Silica 30.00 4571 Totals: 100.00 % 15238 gm Also add: Cerdec Pigment 12.60 1920",
      "createdBy": "Glazy Admin",
      "source": "glazy.org",
      "url": "https://glazy.org/recipes/4614"
    },
    {
      "id": 4615,
      "code": "GLAZY-4615",
      "name": "Leach White",
      "cone": "10",
      "surface": "Glossy",
      "transparency": "",
      "atmosphere": "Reduction",
      "subtype": "Glaze - White, Off-White",
      "ingredients": [
        {
          "material": "Custer Feldspar (1989)",
          "amount": 38.1
        },
        {
          "material": "Silica",
          "amount": 28.57
        },
        {
          "material": "Whiting",
          "amount": 19.05
        },
        {
          "material": "Kaolin",
          "amount": 9.52
        },
        {
          "material": "Ultrox",
          "amount": 4.76
        }
      ],
      "additionals": [
        {
          "material": "Bentonite",
          "amount": 2.0
        }
      ],
