Repository: MrSeldon/argilev2

File: data/glazes/glazy.json (part 164 of 315)
{
      "description": "This recipe was imported from Louis Katz's Hyperglaze database available on his website: http://falcon.tamucc.edu/lkatz/allglazes.txt More information about Louis Katz can be found on his website, http://www.louiskatz.net/ Louis Katz Notes: I am not a safety expert and any information contained in this file about safety should be ignored in favor of advice from experts. All of the materials in all glazes are potentially hazardous. All of these glaze recipes are given without any representation of accuracy or safety. They may work, they may not. They may be safe when fired or they may not. All of the materials used in them have hazards associated with them. You must be have sufficient training in the hazards before you use the the materials. You will have to determine the suitability and safety for your use. Do not assume that a lack of a warning about a material means that it is safe. Cone: 10 Color: Translucent White Testing: Tested Surface texture: Shiny or Glossy Firing: Reduction Recipe: Percent Batch Kaolin 9.52 666 Whiting 19.05 1334 Custer Feldspar 38.10 2667 Silica 28.57 2000 Ultrox 4.76 333 Totals: 100.00 % 7000 gm Also add: Bentonite 2.00 140 Comments: Be Sure to Seive Specks over stoneware white 18K grams",
      "createdBy": "Glazy Admin",
      "source": "glazy.org",
      "url": "https://glazy.org/recipes/4615"
    },
    {
      "id": 12018,
      "code": "GLAZY-12018",
      "name": "Leach White",
      "cone": "6",
      "surface": "Semi-glossy",
      "transparency": "Opaque",
      "atmosphere": "Oxidation",
      "subtype": "Glaze - White, Off-White",
      "ingredients": [
        {
          "material": "Custer Feldspar",
          "amount": 50.0
        },
        {
          "material": "Silica",
          "amount": 30.0
        },
        {
          "material": "Whiting",
          "amount": 15.0
        },
        {
          "material": "Zircopax",
          "amount": 8.0
        },
        {
          "material": "EP Kaolin",
          "amount": 7.0
        },
        {
          "material": "Bentonite",
          "amount": 2.0
        }
      ],
      "description": "the man. but cone 6 ox. kind of fickle. would probably work best thinned out and sprayed. almost a majolica (could probably be used that way) in that it remains exactly where you put it. tried it on the lip of a jar and it pooled funny and dried and guess what?",
      "createdBy": "Ginger",
      "source": "glazy.org",
      "url": "https://glazy.org/recipes/12018"
    },
    {
      "id": 29254,
      "code": "GLAZY-29254",
      "name": "Leach White",
      "cone": "10",
      "surface": "",
      "transparency": "",
      "atmosphere": "Reduction, Oxidation",
      "subtype": "Glaze - White, Off-White",
      "ingredients": [
        {
          "material": "Custer Feldspar",
          "amount": 40.0
        },
        {
          "material": "Silica",
          "amount": 30.0
        },
        {
          "material": "Whiting",
          "amount": 20.0
        },
        {
          "material": "Kaolin",
          "amount": 10.0
        }
      ],
      "additionals": [
        {
          "material": "Zircopax",
          "amount": 5.0
        },
        {
          "material": "Bentonite",
          "amount": 2.0
        }
      ],
      "description": "From the Kansas City Art Institute Ceramic Department (KCAI), Glaze Formulas, 15 February 1990. http://www.brackers.com/wp-content/uploads/2015/02/KCAI-Glaze-Recpies.pdf",
      "createdBy": "Glazy Admin",
      "source": "glazy.org",
      "url": "https://glazy.org/recipes/29254"
    },
    {
      "id": 43474,
      "code": "GLAZY-43474",
      "name": "Leach White",
      "cone": "7",
      "surface": "",
      "transparency": "",
      "atmosphere": "Oxidation",
      "subtype": "Glaze - White, Off-White",
      "ingredients": [
        {
          "material": "Custer Feldspar",
          "amount": 50.0
        },
        {
          "material": "Silica",
          "amount": 30.0
        },
        {
          "material": "Whiting",
          "amount": 15.0
        },
        {
          "material": "Zircopax",
          "amount": 8.0
        },
        {
          "material": "EP Kaolin",
          "amount": 7.0
        },
        {
          "material": "Bentonite",
          "amount": 2.0
        }
      ],
      "description": "From Virginia Scotchie's Clay and Glaze Compendium",
      "createdBy": "Glazy Admin",
      "source": "glazy.org",
      "url": "https://glazy.org/recipes/43474"
    },
    {
      "id": 41498,
      "code": "GLAZY-41498",
      "name": "Leach White (Romero House)",
      "cone": "10",
      "surface": "",
      "transparency": "",
      "atmosphere": "Reduction",
      "subtype": "Glaze - White, Off-White",
      "ingredients": [
        {
          "material": "Custer Feldspar",
          "amount": 40.0
        },
        {
          "material": "Silica",
          "amount": 30.0
        },
        {
          "material": "Whiting",
          "amount": 20.0
        },
        {
          "material": "EP Kaolin",
          "amount": 10.0
        },
        {
          "material": "Zircopax",
          "amount": 5.0
        }
      ],
      "description": "",
      "createdBy": "KBangs",
      "source": "glazy.org",
      "url": "https://glazy.org/recipes/41498"
    },
    {
      "id": 43347,
      "code": "GLAZY-43347",
      "name": "Leach's Korean-Type Celadon",
      "cone": "7 - 9",
      "surface": "",
      "transparency": "",
      "atmosphere": "Reduction",
      "subtype": "Glaze - Iron - Celadon",
      "ingredients": [
        {
          "material": "Feldspar",
          "amount": 25.0
        },
        {
          "material": "Whiting",
          "amount": 25.0
        },
        {
          "material": "Kentucky OM #4 Ball Clay",
          "amount": 20.0
        },
        {
          "material": "Silica",
          "amount": 20.0
        },
        {
          "material": "Kaolin",
          "amount": 6.5
        },
        {
          "material": "Calcined Kaolin",
          "amount": 2.0
        },
        {
          "material": "Red Iron Oxide",
          "amount": 1.5
        }
      ],
      "description": "From Virginia Scotchie's Clay and Glaze Compendium",
      "createdBy": "Glazy Admin",
      "source": "glazy.org",
      "url": "https://glazy.org/recipes/43347"
    },
    {
      "id": 5368,
      "code": "GLAZY-5368",
      "name": "Leaches Clear",
      "cone": "9",
      "surface": "Glossy",
      "transparency": "",
      "atmosphere": "Oxidation",
      "subtype": "Glaze - Clear",
      "ingredients": [
        {
          "material": "Silica",
          "amount": 35.0
        },
        {
          "material": "Custer Feldspar (1989)",
          "amount": 35.0
        },
        {
          "material": "Whiting",
          "amount": 20.0
        },
        {
          "material": "EP Kaolin",
          "amount": 10.0
        }
      ],
      "description": "This recipe was imported from Louis Katz's Hyperglaze database available on his website: http://falcon.tamucc.edu/lkatz/allglazes.txt More information about Louis Katz can be found on his website, http://www.louiskatz.net/ Louis Katz Notes: I am not a safety expert and any information contained in this file about safety should be ignored in favor of advice from experts. All of the materials in all glazes are potentially hazardous. All of these glaze recipes are given without any representation of accuracy or safety. They may work, they may not. They may be safe when fired or they may not. All of the materials used in them have hazards associated with them. You must be have sufficient training in the hazards before you use the the materials. You will have to determine the suitability and safety for your use. Do not assume that a lack of a warning about a material means that it is safe. Cone: 9 Color: clear Surface texture: Shiny or Glossy Firing: Oxidation Recipe: Percent Batch EPK 10.00 10.00 Whiting 20.00 20.00 Flint 35.00 35.00 Custer Feldspar 35.00 35.00 Totals: 100.00 % 100.00 gm Comments: add your own colorants-- be creative",
      "createdBy": "Glazy Admin",
      "source": "glazy.org",
      "url": "https://glazy.org/recipes/5368"
    },
    {
      "id": 59,
      "code": "GLAZY-59",
      "name": "Leach\u2019s Basic Ash Glaze",
      "cone": "10",
      "surface": "Satin",
      "transparency": "Translucent",
      "atmosphere": "Reduction",
      "subtype": "Glaze - Ash",
      "ingredients": [
        {
          "material": "Wood ash",
          "amount": 40.0
        },
        {
          "material": "G-200 Feldspar",
          "amount": 40.0
        },
        {
          "material": "Kentucky OM #4 Ball Clay",
          "amount": 20.0
        }
      ],
      "description": "via Tom Turner Wood Ash 400 I do not wash ash as I believe much of Feldspar 400 the character is in what is washed away. OM4 200 Dry sieve through a 30 mesh sieve. Glaze Type: Ash cobalt carb 2 RIO 2 Washes can be applied like watercolors. Increases fluidity of glaze. Often a thin layer of base or rutile-colored glaze sprayed over washes. tan to brown wash: rutile 35% + RIO 35% + gerstley borate 30 brown wash: RIO 70% + gerstley borate 30% black wash: Mason 6600 70% + gerstley borate 30% Clay Times Nov/Dec. 05 p.56. Not for food surfaces. Less runny than Fresca Ash. Can be dipped. Does run.",
      "createdBy": "Glazy Admin",
      "source": "glazy.org",
      "url": "https://glazy.org/recipes/59"
    },
    {
      "id": 24306,
      "code": "GLAZY-24306",
      "name": "Leach\u2019s Clear",
      "cone": "8 - 10",
      "surface": "Semi-glossy",
      "transparency": "Transparent",
      "atmosphere": "",
      "subtype": "Glaze - Clear",
      "ingredients": [
        {
          "material": "Potash Feldspar",
          "amount": 40.0
        },
        {
          "material": "Silica",
          "amount": 30.0
        },
        {
          "material": "Whiting",
          "amount": 20.0
        },
        {
          "material": "Kaolin",
          "amount": 10.0
        }
      ],
      "description": "From John Britt's \"The Complete Guide to High-Fire Glazes\" page 61",
      "createdBy": "Gabriel",
      "source": "glazy.org",
      "url": "https://glazy.org/recipes/24306"
    },
    {
      "id": 1977,
      "code": "GLAZY-1977",
      "name": "LEAD B.B.",
      "cone": "4",
      "surface": "Matte",
      "transparency": "",
      "atmosphere": "Oxidation",
      "subtype": "Glaze",
      "ingredients": [
        {
          "material": "Ferro Frit 3304",
          "amount": 80.325
        },
        {
          "material": "Zinc Oxide",
          "amount": 13.05
        },
        {
          "material": "Georgia Kaolin",
          "amount": 6.625
        }
      ],
      "description": "Glaze Type: Zn FritLead Glaze Type: Zn FritLead . Opacity: . Firing type: Oxidation .",
      "createdBy": "Glazy Admin",
      "source": "glazy.org",
      "url": "https://glazy.org/recipes/1977"
    },
    {
      "id": 1978,
      "code": "GLAZY-1978",
      "name": "LEAD Otto's Texture",
      "cone": "4",
      "surface": "",
      "transparency": "Opaque",
      "atmosphere": "Oxidation",
      "subtype": "Glaze - Specialty",
      "ingredients": [
        {
          "material": "Lead Carbonate",
          "amount": 62.1
        },
        {
          "material": "Custer Feldspar",
          "amount": 20.0
        },
        {
          "material": "Barium Carbonate",
          "amount": 9.5
        },
        {
          "material": "Cornwall Stone",
          "amount": 4.2
        },
        {
          "material": "EP Kaolin",
          "amount": 4.2
        }
      ],
      "description": "Glaze Type: Texture Infamous sculpture glaze. Scaley, dry. VERY toxic! Variations -- Colorants to try: rutile 6-10%. Copper 3-6%. Cobalt carb 1-5%. iron 3-5%. Chrome 6% = the infamous green-to-orange.",
      "createdBy": "Glazy Admin",
      "source": "glazy.org",
      "url": "https://glazy.org/recipes/1978"
    },
    {
      "id": 41182,
      "code": "GLAZY-41182",
      "name": "Leafy Greens",
      "cone": "6",
      "surface": "",
      "transparency": "",
      "atmosphere": "Oxidation",
      "subtype": "Glaze",
      "ingredients": [
        {
          "material": "Nepheline Syenite",
          "amount": 60.0
        },
        {
          "material": "Strontium Carbonate",
          "amount": 20.0
        },
        {
          "material": "Kentucky OM #4 Ball Clay",
          "amount": 10.0
        },
        {
          "material": "Silica",
          "amount": 9.0
        },
        {
          "material": "Lithium Carbonate",
          "amount": 1.0
        }
      ],
      "additionals": [
        {
          "material": "Copper Carbonate",
          "amount": 5.0
        },
        {
          "material": "Titanium Dioxide",
          "amount": 5.0
        },
        {
          "material": "Bentonite",
          "amount": 2.0
        }
      ],
      "description": "",
      "createdBy": "Gasworks NYC",
      "source": "glazy.org",
      "url": "https://glazy.org/recipes/41182"
    },
    {
      "id": 81678,
      "code": "GLAZY-81678",
      "name": "Leah Leitson Chun",
      "cone": "6 - 7",
      "surface": "Glossy",
      "transparency": "Transparent",
      "atmosphere": "Oxidation",
      "subtype": "Glaze - Iron - Celadon - Chun",
      "ingredients": [
        {
          "material": "Minspar 200",
          "amount": 38.0
        },
        {
          "material": "Silica",
          "amount": 30.0
        },
        {
          "material": "Whiting",
          "amount": 14.0
        },
        {
          "material": "Zinc Oxide",
          "amount": 12.0
        },
        {
          "material": "Kentucky OM #4 Ball Clay",
          "amount": 6.0
        }
      ],
      "additionals": [
        {
          "material": "Copper Carbonate",
          "amount": 0.5
        }
      ],
      "description": "Added water to = weight of dry ingredients. Bluer when thick. Greener/clear when thin.",
      "createdBy": "Erin Buhl",
      "source": "glazy.org",
      "url": "https://glazy.org/recipes/81678"
    },
    {
      "id": 16226,
      "code": "GLAZY-16226",
      "name": "Leather Black",
      "cone": "3 - 5",
      "surface": "Semi-glossy",
      "transparency": "Opaque",
      "atmosphere": "Oxidation",
      "subtype": "Glaze - Black - Slip-Based",
      "ingredients": [
        {
          "material": "Barnard Slip",
          "amount": 58.0
        },
        {
          "material": "Petalite",
          "amount": 17.0
        },
        {
          "material": "Gerstley Borate",
          "amount": 10.0
        },
        {
          "material": "Dolomite",
          "amount": 9.0
        },
        {
          "material": "Lithium Carbonate",
          "amount": 6.0
        }
      ],
      "additionals": [
        {
          "material": "Chrome Oxide",
          "amount": 0.5
        },
        {
          "material": "Black Nickel Oxide",
          "amount": 0.5
        },
        {
          "material": "Soda Ash",
          "amount": 0.5
        }
      ],
      "description": "This is another slip-based black glaze I invented in order to perform scroffito work on my sculptures. This one is formulated to mature at Cone 3 and have a stiff, semi-matte surface. This should not be used on food-surfaces. This is a high-clay glaze, and can be applied to un-fired, leather hard clay, and then fired along with the clay to maturity.",
      "createdBy": "Sid Henderson",
      "source": "glazy.org",
      "url": "https://glazy.org/recipes/16226"
    },
    {
      "id": 354918,
      "code": "GLAZY-354918",
      "name": "Leather Brown",
      "cone": "6",
      "surface": "",
      "transparency": "Semi-opaque",
      "atmosphere": "Oxidation",
      "subtype": "Glaze",
      "ingredients": [
        {
          "material": "Nepheline Syenite",
          "amount": 30.0
        },
        {
          "material": "Silica",
          "amount": 25.0
        },
        {
          "material": "Gerstley Borate",
          "amount": 20.0
        },
        {
          "material": "Whiting",
          "amount": 15.0
        },
        {
          "material": "Tile #6 Kaolin",
          "amount": 10.0
        }
      ],
      "additionals": [
        {
          "material": "Zircopax",
          "amount": 10.0
        },
        {
          "material": "Manganese Carbonate",
          "amount": 4.0
        }
      ],
      "description": "",
      "createdBy": "Martin Jan Bergman",
      "source": "glazy.org",
      "url": "https://glazy.org/recipes/354918"
    },
    {
      "id": 41622,
      "code": "GLAZY-41622",
      "name": "Leather Glaze",
      "cone": "6",
      "surface": "Stony Matte",
      "transparency": "Opaque",
      "atmosphere": "Oxidation",
      "subtype": "Glaze",
      "ingredients": [
        {
          "material": "Custer Feldspar",
          "amount": 27.0
        },
        {
          "material": "Dolomite",
          "amount": 21.0
        },
        {
          "material": "EP Kaolin",
          "amount": 16.0
        },
        {
          "material": "Nepheline Syenite Norwegian",
          "amount": 12.0
        },
        {
          "material": "Johnson Matthey Frit 169",
          "amount": 10.0
        },
        {
          "material": "Spodumene",
          "amount": 9.0
        },
        {
          "material": "Wollastonite",
          "amount": 5.0
        }
      ],
      "description": "Original recipe has Gerstely Borate instead of Frit 169 Custerspar instead of Forshammer Feldspar",
      "createdBy": "Alisa Liskin Clausen",
      "source": "glazy.org",
      "url": "https://glazy.org/recipes/41622"
    },
    {
      "id": 20021,
      "code": "GLAZY-20021",
      "name": "Leitson Celadon",
      "cone": "6",
      "surface": "Glossy",
      "transparency": "Transparent",
      "atmosphere": "Oxidation",
      "subtype": "Glaze - Iron - Celadon",
      "ingredients": [
        {
          "material": "Minspar 200",
          "amount": 38.0
        },
        {
          "material": "Silica",
          "amount": 30.0
        },
        {
          "material": "Whiting",
          "amount": 14.0
        },
        {
          "material": "Zinc Oxide",
          "amount": 12.0
        },
        {
          "material": "Kentucky OM #4 Ball Clay",
          "amount": 6.0
        }
      ],
      "additionals": [
        {
          "material": "Bentonite",
          "amount": 2.0
        },
        {
          "material": "Copper Carbonate",
          "amount": 0.5
        }
      ],
      "description": "",
      "createdBy": "Cecilia Secaira",
      "source": "glazy.org",
      "url": "https://glazy.org/recipes/20021"
    },
    {
      "id": 77598,
      "code": "GLAZY-77598",
      "name": "Lemon drop crystal glaze ^6",
      "cone": "5 - 6",
      "surface": "",
      "transparency": "",
      "atmosphere": "Oxidation",
      "subtype": "Glaze",
      "ingredients": [
        {
          "material": "Ferro Frit 3110",
          "amount": 50.9
        },
        {
          "material": "Zinc Oxide",
          "amount": 24.5
        },
        {
          "material": "Silica",
          "amount": 17.3
        },
        {
          "material": "Titanium Dioxide",
          "amount": 4.5
        },
        {
          "material": "Rutile",
          "amount": 4.0
        },
        {
          "material": "CMC Gum",
          "amount": 1.0
        },
        {
          "material": "Bentonite",
          "amount": 0.5
        }
      ],
      "description": "This Glaze book was given to me about a year ago with many many crystal glazes; i read the book and chose a base with work with but almost every one of them said to hold the glazes at the top of cone 6 for about 1-3 hours. i didn't want to mess up my other glazes so i chose instead to do a slow cool cycle from 1600-1500F down 50F/hr so it would not mess up my other glazes, it worked great. It does not need to me thick, i find it works with only 2 coats at most and it runs so i suggest layering down with most of the glaze being on the top if you are brushing. if you are dipping mix well and make sure you do not hold it in the glaze bucket for more than 1.5 seconds.",
      "createdBy": "Donte of earth nation",
      "source": "glazy.org",
      "url": "https://glazy.org/recipes/77598"
    },
    {
      "id": 18372,
      "code": "GLAZY-18372",
      "name": "lemon frost matte",
      "cone": "6",
      "surface": "",
      "transparency": "",
      "atmosphere": "Oxidation",
      "subtype": "Glaze",
      "ingredients": [
        {
          "material": "Nepheline Syenite",
          "amount": 60.0
        },
        {
          "material": "Strontium Carbonate",
          "amount": 20.0
        },
        {
          "material": "Kaolin",
          "amount": 10.0
        },
        {
          "material": "Silica",
          "amount": 9.0
        },
        {
          "material": "Titanium Dioxide",
          "amount": 5.0
        },
        {
          "material": "Bentonite",
          "amount": 2.0
        },
        {
          "material": "Lithium Carbonate",
          "amount": 1.0
        }
      ],
      "description": "",
      "createdBy": "Linda de Guchteneire",
      "source": "glazy.org",
      "url": "https://glazy.org/recipes/18372"
    },
    {
      "id": 4663,
      "code": "GLAZY-4663",
      "name": "Lemon Yellow",
      "cone": "10",
      "surface": "",
      "transparency": "",
      "atmosphere": "Oxidation, Reduction",
      "subtype": "Glaze - Yellow",
      "ingredients": [
        {
          "material": "Ferro Frit 3110",
          "amount": 95.0
        },
        {
          "material": "Bentonite",
          "amount": 5.0
        }
      ],
      "additionals": [
        {
          "material": "Lead chromate",
          "amount": 1.0
        }
      ],
      "description": "This recipe was imported from Louis Katz's Hyperglaze database available on his website: http://falcon.tamucc.edu/lkatz/allglazes.txt More information about Louis Katz can be found on his website, http://www.louiskatz.net/ Louis Katz Notes: I am not a safety expert and any information contained in this file about safety should be ignored in favor of advice from experts. All of the materials in all glazes are potentially hazardous. All of these glaze recipes are given without any representation of accuracy or safety. They may work, they may not. They may be safe when fired or they may not. All of the materials used in them have hazards associated with them. You must be have sufficient training in the hazards before you use the the materials. You will have to determine the suitability and safety for your use. Do not assume that a lack of a warning about a material means that it is safe. Cone: 012 Color: yellow Surface texture: ? Firing: Ox. or Red. Recipe: Percent Batch Ferro Frit 3110 95.00 95.00 Bentonite 5.00 5.00 Totals: 100.00 % 100.00 gm Also add: Lead Chromate 1.00 1.00 Comments:",
      "createdBy": "Glazy Admin",
      "source": "glazy.org",
      "url": "https://glazy.org/recipes/4663"
    },
    {
      "id": 39215,
      "code": "GLAZY-39215",
      "name": "Lemonhead",
      "cone": "6",
      "surface": "",
      "transparency": "",
      "atmosphere": "Oxidation",
      "subtype": "Glaze",
      "ingredients": [
        {
          "material": "EP Kaolin",
          "amount": 29.23
        },
        {
          "material": "Ferro Frit 3124",
          "amount": 22.56
        },
        {
          "material": "Nepheline Syenite",
          "amount": 20.37
        },
        {
          "material": "Whiting",
          "amount": 17.1
        },
        {
          "material": "Silica",
          "amount": 10.74
        }
      ],
      "additionals": [
        {
          "material": "Stain",
          "amount": 5.0
        },
        {
          "material": "Zircopax",
          "amount": 3.0
        }
      ],
      "description": "Mason Stain - Degussa Yellow",
      "createdBy": "Gasworks NYC",
      "source": "glazy.org",
      "url": "https://glazy.org/recipes/39215"
    },
    {
      "id": 134592,
      "code": "GLAZY-134592",
      "name": "leophanter",
      "cone": "5 - 6",
      "surface": "Semi-glossy",
      "transparency": "Opaque",
      "atmosphere": "Oxidation",
      "subtype": "Glaze - Iron - Oil Spot",
      "ingredients": [
        {
          "material": "Potash Feldspar",
          "amount": 20.9
        },
        {
          "material": "Kaolin",
          "amount": 19.8
        },
        {
          "material": "Ferro Frit 3134",
          "amount": 18.3
        },
        {
          "material": "Silica",
          "amount": 15.2
        },
        {
          "material": "Soda Feldspar",
          "amount": 13.6
        },
        {
          "material": "Talc",
          "amount": 7.8
        },
        {
          "material": "Whiting",
          "amount": 3.1
        },
        {
          "material": "Soda Ash",
          "amount": 1.3
        }
      ],
      "additionals": [
        {
          "material": "Red Iron Oxide",
          "amount": 8.0
        },
        {
          "material": "Cobalt Carbonate",
          "amount": 4.0
        },
        {
          "material": "Bentonite",
          "amount": 2.0
        }
      ],
      "description": "A black oil spot glaze with metallic highlights.",
      "createdBy": "ponyeek",
      "source": "glazy.org",
      "url": "https://glazy.org/recipes/134592"
    },
    {
      "id": 4677,
      "code": "GLAZY-4677",
      "name": "Lepidolite Gloss",
      "cone": "3",
      "surface": "Glossy",
      "transparency": "",
      "atmosphere": "Oxidation, Reduction",
      "subtype": "Glaze - Clear",
      "ingredients": [
        {
          "material": "Lepidolite",
          "amount": 60.0
        },
        {
          "material": "Colemanite",
          "amount": 40.0
        }
      ],
      "description": "This recipe was imported from Louis Katz's Hyperglaze database available on his website: http://falcon.tamucc.edu/lkatz/allglazes.txt More information about Louis Katz can be found on his website, http://www.louiskatz.net/ Louis Katz Notes: I am not a safety expert and any information contained in this file about safety should be ignored in favor of advice from experts. All of the materials in all glazes are potentially hazardous. All of these glaze recipes are given without any representation of accuracy or safety. They may work, they may not. They may be safe when fired or they may not. All of the materials used in them have hazards associated with them. You must be have sufficient training in the hazards before you use the the materials. You will have to determine the suitability and safety for your use. Do not assume that a lack of a warning about a material means that it is safe. Cone: 03 Surface texture: Shiny or Glossy Firing: Ox. or Red. Recipe: Percent Batch Lepidolite 60.00 60.00 Colemanite 40.00 40.00 Totals: 100.00 % 100.00 gm",
      "createdBy": "Glazy Admin",
      "source": "glazy.org",
      "url": "https://glazy.org/recipes/4677"
    },
    {
      "id": 2851,
      "code": "GLAZY-2851",
      "name": "Lepidolite Green Slip",
      "cone": "9 - 10",
      "surface": "Semi-glossy",
      "transparency": "",
      "atmosphere": "Reduction",
      "subtype": "Glaze - Green",
      "ingredients": [
        {
          "material": "Silica",
          "amount": 33.0
        },
        {
          "material": "Lepidolite",
          "amount": 27.0
        },
        {
          "material": "Dolomite",
          "amount": 12.0
        },
        {
          "material": "Kaolin",
          "amount": 12.0
        },
        {
          "material": "Ferro Frit 3134",
          "amount": 10.0
        },
        {
          "material": "Whiting",
          "amount": 6.0
        }
      ],
      "additionals": [
        {
          "material": "Chrome Oxide",
          "amount": 75.0
        },
        {
          "material": "Rutile",
          "amount": 4.0
        },
        {
          "material": "Cobalt Oxide",
          "amount": 0.375
        }
      ],
      "description": "Source/Alternate names: Edouard Bastarache Notes: Edouard Bastarache: dark blue-green, becomes black with more chrome-cobalt",
      "createdBy": "Glazy Admin",
      "source": "glazy.org",
      "url": "https://glazy.org/recipes/2851"
    },
    {
      "id": 5296,
      "code": "GLAZY-5296",
      "name": "Lepidolite Wollastonite",
      "cone": "5 - 8",
      "surface": "",
      "transparency": "",
      "atmosphere": "Oxidation, Reduction",
      "subtype": "Glaze - Clear",
      "ingredients": [
        {
          "material": "Lepidolite",
          "amount": 40.3
        },
        {
          "material": "Silica",
          "amount": 34.2
        },
        {
          "material": "Wollastonite",
          "amount": 19.6
        },
        {
          "material": "Kaolin",
          "amount": 5.9
        }
      ],
      "description": "This recipe was imported from Louis Katz's Hyperglaze database available on his website: http://falcon.tamucc.edu/lkatz/allglazes.txt More information about Louis Katz can be found on his website, http://www.louiskatz.net/ Louis Katz Notes: I am not a safety expert and any information contained in this file about safety should be ignored in favor of advice from experts. All of the materials in all glazes are potentially hazardous. All of these glaze recipes are given without any representation of accuracy or safety. They may work, they may not. They may be safe when fired or they may not. All of the materials used in them have hazards associated with them. You must be have sufficient training in the hazards before you use the the materials. You will have to determine the suitability and safety for your use. Do not assume that a lack of a warning about a material means that it is safe. Cone: 8 7 6 5 Firing: Ox. or Red. Glaze type: Li Ca Recipe: Percent Batch Lepidolite 40.30 40.30 Wollastonite 19.60 19.60 Kaolin 5.90 5.90 Flint 34.20 34.20 Totals: 100.00 % 100.00 gm",
      "createdBy": "Glazy Admin",
      "source": "glazy.org",
      "url": "https://glazy.org/recipes/5296"
    },
    {
      "id": 44023,
      "code": "GLAZY-44023",
      "name": "Leporace Tenmoku 1",
      "cone": "7 - 9",
      "surface": "Satin-matte",
      "transparency": "Semi-opaque",
      "atmosphere": "Wood, Reduction",
      "subtype": "Glaze - Iron - Tenmoku",
      "ingredients": [
        {
          "material": "Potash Feldspar",
          "amount": 30.0
        },
        {
          "material": "Silica",
          "amount": 25.0
        },
        {
          "material": "Kaolin/Caol\u00edn Sur del R\u00edo - Blanco Lavado",
          "amount": 17.0
        },
        {
          "material": "Dolomite",
          "amount": 16.0
        },
        {
          "material": "Red Iron Oxide",
          "amount": 10.0
        },
        {
          "material": "Whiting",
          "amount": 7.0
        }
      ],
      "description": "La base no suma 100. Es as\u00ed. Lindo tenmoku oscuro, satinado/brilllante. Base doesn't some 100, it's just like that. Nice dark tenmoku.",
      "createdBy": "Clara Giorello",
      "source": "glazy.org",
      "url": "https://glazy.org/recipes/44023"
    },
    {
      "id": 43281,
      "code": "GLAZY-43281",
      "name": "Les Blakeborough Clear",
      "cone": "10",
      "surface": "",
      "transparency": "",
      "atmosphere": "",
      "subtype": "Glaze - Clear",
      "ingredients": [
        {
          "material": "Potash Feldspar",
          "amount": 42.0
        },
        {
          "material": "Silica",
          "amount": 25.0
        },
        {
          "material": "Whiting",
          "amount": 20.0
        },
        {
          "material": "Bentonite",
          "amount": 13.0
        }
      ],
      "description": "From Virginia Scotchie's Clay and Glaze Compendium",
      "createdBy": "Glazy Admin",
      "source": "glazy.org",
      "url": "https://glazy.org/recipes/43281"
    },
    {
      "id": 61425,
      "code": "GLAZY-61425",
      "name": "Lettuce and Tomato",
      "cone": "08 - 04",
      "surface": "",
      "transparency": "",
      "atmosphere": "Raku",
      "subtype": "Glaze - Raku",
      "ingredients": [
        {
          "material": "Ferro Frit 3110",
          "amount": 59.0
        },
        {
          "material": "Gerstley Borate",
          "amount": 23.0
        },
        {
          "material": "Redart",
          "amount": 9.0
        },
        {
          "material": "Spodumene",
          "amount": 9.0
        },
        {
          "material": "Copper Carbonate",
          "amount": 5.0
        }
      ],
      "description": "name from \"fired up with raku\" by irene poulton, but i think the recipe is me",
      "createdBy": "Ginger",
      "source": "glazy.org",
      "url": "https://glazy.org/recipes/61425"
    },
    {
      "id": 1344,
      "code": "GLAZY-1344",
      "name": "Lewing 5CL",
      "cone": "5",
      "surface": "Glossy",
      "transparency": "Transparent",
      "atmosphere": "Oxidation, Reduction",
      "subtype": "Glaze - Clear",
      "ingredients": [
        {
          "material": "Custer Feldspar",
          "amount": 26.18
        },
        {
          "material": "Silica",
          "amount": 25.28
        },
        {
          "material": "EP Kaolin",
          "amount": 14.04
        },
        {
          "material": "Ferro Frit 3134",
          "amount": 14.04
        },
        {
          "material": "Whiting",
          "amount": 10.23
        },
        {
          "material": "Dolomite",
          "amount": 5.62
        },
        {
          "material": "Barium Carbonate",
          "amount": 4.61
        }
      ],
      "description": "Parker Gloss and Gronborg Clear are very similar. I include both because the coefficient of expansion is just different enough for you to tell which way to go if they do not fit your body. And, yes, I know they all have barium in them. Not much, though, so you could probably substitute 3/4 as much strontium carb, and not affect them much, or possibly just leave it out. I hope this helps. Paul Lewing http://digitalfire.com/magic/lewing.htm",
      "createdBy": "Glazy Admin",
      "source": "glazy.org",
      "url": "https://glazy.org/recipes/1344"
    },
    {
      "id": 2538,
      "code": "GLAZY-2538",
      "name": "Lewing Raspberry",
      "cone": "6",
      "surface": "Glossy",
      "transparency": "",
      "atmosphere": "Oxidation",
      "subtype": "Glaze - Clear",
      "ingredients": [
        {
          "material": "Custer Feldspar",
          "amount": 27.0
        },
        {
          "material": "Whiting",
          "amount": 21.0
        },
        {
          "material": "Silica",
          "amount": 18.0
        },
        {
          "material": "EP Kaolin",
          "amount": 9.0
        },
        {
          "material": "Ferro Frit 3134",
          "amount": 9.0
        },
        {
          "material": "Gerstley Borate",
          "amount": 8.0
        },
        {
          "material": "Talc",
          "amount": 8.0
        }
      ],
      "description": "Source/Alternate names: Paul Lewing Notes: Alisa Clausen: Clear, stable, shiny gloss. No noticeable differences where double dipped. Some crystals where especially thick under rim. Nice. Same recipe tested with 8 Colemanite for Gerstley Borate, no discernable difference, except colemanite version had a very small bluish pool in test bowl center. I think this sub. works.",
      "createdBy": "Glazy Admin",
      "source": "glazy.org",
      "url": "https://glazy.org/recipes/2538"
    },
    {
      "id": 2548,
      "code": "GLAZY-2548",
      "name": "Lewing Sana Green",
      "cone": "6",
      "surface": "Glossy",
      "transparency": "",
      "atmosphere": "",
      "subtype": "Glaze - Green",
      "ingredients": [
        {
          "material": "Silica",
          "amount": 25.6
        },
        {
          "material": "Custer Feldspar",
          "amount": 24.0
        },
        {
          "material": "Colemanite",
          "amount": 9.6
        },
        {
          "material": "Whiting",
          "amount": 8.0
        },
        {
          "material": "Strontium Carbonate",
          "amount": 6.4
        },
        {
          "material": "Copper Carbonate",
          "amount": 4.0
        },
        {
          "material": "Kaolin",
          "amount": 4.0
        },
        {
          "material": "Rutile",
          "amount": 4.0
        },
        {
          "material": "Magnesium carbonate",
          "amount": 2.4
        },
        {
          "material": "Tin Oxide",
          "amount": 2.4
        },
        {
          "material": "Bentonite",
          "amount": 1.6
        }
      ],
      "description": "Source/Alternate names: Paul Lewing Notes: Alisa Clausen: A smooth gloss, a bit brighter than pea green, sugar snap pea green. Stable, did not run or move. Greenest where thickest, splotchy green where thinnest. One pinhole where very thick. Do not think it would be difficult to get an even layer with correct dipping.",
      "createdBy": "Glazy Admin",
      "source": "glazy.org",
      "url": "https://glazy.org/recipes/2548"
    },
    {
      "id": 40209,
      "code": "GLAZY-40209",
      "name": "Lewing Zn Base",
      "cone": "6",
      "surface": "",
      "transparency": "Opaque",
      "atmosphere": "Oxidation",
      "subtype": "Glaze - Bristol",
      "ingredients": [
        {
          "material": "Custer Feldspar",
          "amount": 48.44
        },
        {
          "material": "Silica",
          "amount": 20.45
        },
        {
          "material": "Zinc Oxide",
          "amount": 11.35
        },
        {
          "material": "Gerstley Borate",
          "amount": 10.79
        },
        {
          "material": "EP Kaolin",
          "amount": 4.91
        },
        {
          "material": "Whiting",
          "amount": 4.05
        }
      ],
      "description": "From Clayart: http://www.potters.org/subject30033.htm Paul Lewing on tue 23 may 00 Recently I have been fooling with a zinc base glaze and was reading up on Bristol glazes. They were developed as a substitute for lead, presumably for low-fire glazes, although one of my books mentions them being used at midrange temperatures. This is the base I've come up with: Lewing Zn Base Zinc Oxide 11.35 Gerstley Borate 10.79 Custer Feldspar 48.44 Whiting 4.05 Silica 20.45 EPK Kaolin 4.91 This is a recipe that was published in the current issue of Clay Times, and I'm quite proud of it. It's the first glaze I've designed by just making up an empirical formula using Insight, and it was ready to put into my production line after only two 100g tests. If anyone out there has used it, I'd like some feedback. Anyway, my question is, is this a Bristol glaze? Is it only the fact that it's a Zn base that makes a glaze a Bristol glaze, or is there some further criterion? I can't find any in any of my books. Thanks, Paul Lewing, Seattle",
      "createdBy": "Glazy Admin",
      "source": "glazy.org",
      "url": "https://glazy.org/recipes/40209"
    },
    {
      "id": 28955,
      "code": "GLAZY-28955",
      "name": "Lewing's DTW",
      "cone": "10",
      "surface": "Glossy",
      "transparency": "",
      "atmosphere": "Reduction",
      "subtype": "Glaze - Yellow - Iron",
      "ingredients": [
        {
          "material": "Custer Feldspar",
          "amount": 40.8
        },
        {
          "material": "Whiting",
          "amount": 17.3
