Repository: MrSeldon/argilev2

File: data/glazes/glazy.json (part 165 of 315)
{
        },
        {
          "material": "EP Kaolin",
          "amount": 14.0
        },
        {
          "material": "Silica",
          "amount": 12.9
        },
        {
          "material": "Zircopax",
          "amount": 10.7
        },
        {
          "material": "Barium Carbonate",
          "amount": 4.3
        }
      ],
      "additionals": [
        {
          "material": "Rutile",
          "amount": 8.0
        },
        {
          "material": "Iron oxide",
          "amount": 2.0
        }
      ],
      "description": "Hard Shiny Tan From the Paul Lewing Handouts, Cone 10 Reduction Glazes http://www.brackers.com/wp-content/uploads/2015/02/Paul-Lewing-Handouts.pdf",
      "createdBy": "Glazy Admin",
      "source": "glazy.org",
      "url": "https://glazy.org/recipes/28955"
    },
    {
      "id": 44069,
      "code": "GLAZY-44069",
      "name": "Lewis Copper Red",
      "cone": "10",
      "surface": "",
      "transparency": "",
      "atmosphere": "Reduction",
      "subtype": "Glaze",
      "ingredients": [
        {
          "material": "Cornwall Stone",
          "amount": 49.0
        },
        {
          "material": "Barium Carbonate",
          "amount": 30.0
        },
        {
          "material": "Silica",
          "amount": 10.0
        },
        {
          "material": "Tin Oxide",
          "amount": 5.0
        },
        {
          "material": "Bentonite",
          "amount": 2.0
        },
        {
          "material": "Copper Carbonate",
          "amount": 1.0
        }
      ],
      "description": "From Virginia Scotchie's Clay and Glaze Compendium",
      "createdBy": "Glazy Admin",
      "source": "glazy.org",
      "url": "https://glazy.org/recipes/44069"
    },
    {
      "id": 4945,
      "code": "GLAZY-4945",
      "name": "Lewis Red",
      "cone": "10",
      "surface": "",
      "transparency": "",
      "atmosphere": "Reduction",
      "subtype": "Glaze - Red - Copper",
      "ingredients": [
        {
          "material": "Barium Carbonate",
          "amount": 51.58
        },
        {
          "material": "Cornwall Stone",
          "amount": 31.58
        },
        {
          "material": "Silica",
          "amount": 10.53
        },
        {
          "material": "Tin Oxide",
          "amount": 5.26
        },
        {
          "material": "Copper Carbonate",
          "amount": 1.05
        }
      ],
      "additionals": [
        {
          "material": "Bentonite",
          "amount": 3.16
        }
      ],
      "description": "This recipe was imported from Louis Katz's Hyperglaze database available on his website: http://falcon.tamucc.edu/lkatz/allglazes.txt More information about Louis Katz can be found on his website, http://www.louiskatz.net/ Louis Katz Notes: I am not a safety expert and any information contained in this file about safety should be ignored in favor of advice from experts. All of the materials in all glazes are potentially hazardous. All of these glaze recipes are given without any representation of accuracy or safety. They may work, they may not. They may be safe when fired or they may not. All of the materials used in them have hazards associated with them. You must be have sufficient training in the hazards before you use the the materials. You will have to determine the suitability and safety for your use. Do not assume that a lack of a warning about a material means that it is safe. Cone: 10 Firing: Ox. or Red. Recipe: Percent Batch Cornwall 31.58 30.00 Bar Carb 51.58 49.00 Silica 10.53 10.00 Tin Oxide 5.26 5.00 CuCo3 1.05 1.00 Totals: 100.00 % 95.00 gm Also add: Bentonite 3.16 3.00",
      "createdBy": "Glazy Admin",
      "source": "glazy.org",
      "url": "https://glazy.org/recipes/4945"
    },
    {
      "id": 29064,
      "code": "GLAZY-29064",
      "name": "Lewis Red",
      "cone": "10",
      "surface": "",
      "transparency": "",
      "atmosphere": "Reduction",
      "subtype": "Glaze - Red - Copper",
      "ingredients": [
        {
          "material": "Barium Carbonate",
          "amount": 49.0
        },
        {
          "material": "Cornwall Stone",
          "amount": 30.0
        },
        {
          "material": "Silica",
          "amount": 10.0
        },
        {
          "material": "Tin Oxide",
          "amount": 5.0
        },
        {
          "material": "Bentonite",
          "amount": 3.0
        },
        {
          "material": "Copper Carbonate",
          "amount": 1.0
        }
      ],
      "description": "From the Kansas City Art Institute Ceramic Department (KCAI), Glaze Formulas, 15 February 1990. Labeled \"St. John Salt Glazes\" http://www.brackers.com/wp-content/uploads/2015/02/KCAI-Glaze-Recpies.pdf",
      "createdBy": "Glazy Admin",
      "source": "glazy.org",
      "url": "https://glazy.org/recipes/29064"
    },
    {
      "id": 2355,
      "code": "GLAZY-2355",
      "name": "Lewis Semimatte Base",
      "cone": "6",
      "surface": "Semi-matte",
      "transparency": "",
      "atmosphere": "",
      "subtype": "Glaze - Matte",
      "ingredients": [
        {
          "material": "Dolomite",
          "amount": 20.0
        },
        {
          "material": "Ferro Frit 3134",
          "amount": 20.0
        },
        {
          "material": "Kaolin",
          "amount": 20.0
        },
        {
          "material": "Kona F-4 feldspar",
          "amount": 20.0
        },
        {
          "material": "Silica",
          "amount": 20.0
        }
      ],
      "description": "Source/Alternate names: ClayTimes Grace Lewis Source/Alternate names: similar oxides to Clausen Semimatte Base Firing Notes: hold 1 hour at 800C Notes: Alisa Clausen: used Frit J for 3134. A smooth, semi mat milky glaze. Waxy and Vellum quality. With 2 cobalt carbonate, lavender blue. With 2 cobalt carbonate plus 1 tin dioxide, white lavender blue. With 2 chrome oxide plus 1 cobalt carbonate, teal green. With 10 rutile, beige and pink fur. With 10 red iron oxide, brown with some breaking black. With 10 zirconia, bright white",
      "createdBy": "Glazy Admin",
      "source": "glazy.org",
      "url": "https://glazy.org/recipes/2355"
    },
    {
      "id": 29188,
      "code": "GLAZY-29188",
      "name": "Lewis Yellow",
      "cone": "10",
      "surface": "",
      "transparency": "",
      "atmosphere": "Reduction",
      "subtype": "Glaze - Yellow - Iron",
      "ingredients": [
        {
          "material": "Kona F-4 feldspar",
          "amount": 35.0
        },
        {
          "material": "Barium Carbonate",
          "amount": 20.0
        },
        {
          "material": "Dolomite",
          "amount": 15.0
        },
        {
          "material": "Opax",
          "amount": 15.0
        },
        {
          "material": "Silica",
          "amount": 10.0
        },
        {
          "material": "Ball Clay",
          "amount": 5.0
        }
      ],
      "additionals": [
        {
          "material": "Bentonite",
          "amount": 2.0
        },
        {
          "material": "Red Iron Oxide",
          "amount": 2.0
        }
      ],
      "description": "From the Kansas City Art Institute Ceramic Department (KCAI), Glaze Formulas, 15 February 1990. http://www.brackers.com/wp-content/uploads/2015/02/KCAI-Glaze-Recpies.pdf",
      "createdBy": "Glazy Admin",
      "source": "glazy.org",
      "url": "https://glazy.org/recipes/29188"
    },
    {
      "id": 29189,
      "code": "GLAZY-29189",
      "name": "Lewis Yellow (Blue)",
      "cone": "10",
      "surface": "",
      "transparency": "",
      "atmosphere": "Reduction",
      "subtype": "Glaze - Blue",
      "ingredients": [
        {
          "material": "Kona F-4 feldspar",
          "amount": 35.0
        },
        {
          "material": "Barium Carbonate",
          "amount": 20.0
        },
        {
          "material": "Dolomite",
          "amount": 15.0
        },
        {
          "material": "Opax",
          "amount": 15.0
        },
        {
          "material": "Silica",
          "amount": 10.0
        },
        {
          "material": "Ball Clay",
          "amount": 5.0
        }
      ],
      "additionals": [
        {
          "material": "Copper Carbonate",
          "amount": 4.0
        },
        {
          "material": "Bentonite",
          "amount": 2.0
        }
      ],
      "description": "From the Kansas City Art Institute Ceramic Department (KCAI), Glaze Formulas, 15 February 1990. http://www.brackers.com/wp-content/uploads/2015/02/KCAI-Glaze-Recpies.pdf",
      "createdBy": "Glazy Admin",
      "source": "glazy.org",
      "url": "https://glazy.org/recipes/29189"
    },
    {
      "id": 270521,
      "code": "GLAZY-270521",
      "name": "Li Floating Blue",
      "cone": "6",
      "surface": "Glossy",
      "transparency": "Translucent",
      "atmosphere": "Oxidation",
      "subtype": "Glaze - Blue - Rutile",
      "ingredients": [
        {
          "material": "Nepheline Syenite",
          "amount": 35.0
        },
        {
          "material": "Gerstley Borate",
          "amount": 23.5
        },
        {
          "material": "Silica",
          "amount": 21.85
        },
        {
          "material": "EP Kaolin",
          "amount": 11.0
        },
        {
          "material": "Rutile",
          "amount": 4.0
        },
        {
          "material": "Wollastonite",
          "amount": 2.22
        },
        {
          "material": "Bentonite",
          "amount": 2.0
        },
        {
          "material": "Manganese Dioxide",
          "amount": 2.0
        },
        {
          "material": "Cobalt Carbonate",
          "amount": 1.0
        },
        {
          "material": "Lithium Carbonate",
          "amount": 1.0
        }
      ],
      "description": "I liked the looks of Joe Thompson's (@oldforgecreations) \"OldForge Floating Blue\" (https://glazy.org/recipes/77013). It reminds me of Amaco Potter's Choice Sapphire Float, which is a commercial glaze I like. I'm just a hobby potter with a full-time job as a chemist, elsewhere; so when I had some time this weekend for some glaze trials, I wanted to try OldForge Floating Blue. I didn't have any SrCO3 (nor any SrO). I also don't have any whiting, but I ususally substitute wollastonite and adjust that quantity and the SiO2 quantity accordingly. I was not motivated enough to go to the local Clayworks supply store to purchase some SrCO3, either. However, I had some Li2CO3. I substituted one third the quantity of Old Forge's SrCO3 with LiCO3. I only had one afternoon for this, thus I did not set up an experimental design and mix differing quantities of Li2CO3 to evaluate effects of varying Li2CO3 content. So, I made an educated guess at one third the SrCO3 quantity as a SWAG trial, substituting Li2CO3. Procedure: I was a bit concerned about the partial solubility of the Li2CO3. Given I'm using 1% by mass of Li2CO3, a potentially significant amount of this strong flux would be in solution - the first dip of the tile would mean less percentage of that flux in the visible glaze matrix. To compensate for that concern, I glazed tiles with four, three, and two dips of glaze to compare. I glazed a fourth tile with two dips, then held the tile horizontally and poured the third layer of glaze over that tile to see what effect, if any, would result. I did not sieve this test batch. I added one milliliter of water (municipal tap water) for each gram of total dry solids. I did not measure the specific gravity. I blended with an immersion blender. The mix was a bit on the thick side; but given my concern about the partial solubility of Li2CO3, I did not want to use more water than necessary. Firing schedule: I fired with a slowed-down rate - 100\u00b0F/hr - of heating on both the upside and downside of the firing schedule between 1050\u00b0F and 1150\u00b0F to mitigate quartz inversion expansion/contraction. I fired to 2100\u00b0F, then slowed down to a rate of 108\u00b0F/hr up to cone 6 (2232\u00b0F) with no hold, dropped 100\u00b0F and held for 10 minutes. Conclusions: Based on the results (please see posted pictures), I do not see a significant difference between three and four dips other than the expected muted texture of the tile. The tiles with three and four dips demonstrate an attractive phase separation effect. One can also observe the lack of sieving but to me, it's an interesting look. Two dips was satisfactory. I do not notice as obvious a phase separation effect, without magnification, as I see with more dips, but the glaze flowed nicely, pooling at texture. Upon magnification, one can observe the phase separation in the tile with two dips; thus my concern about the partial solubility of Li2CO3 was not an issue with this formulation. The tile with two dips and an orthogonal pour over the two dips suggests one can affect the the look of the 'float' by varying application direction. I will be using this glaze again. I tried some layering, but I only observed a sliver of the base glaze because I dipped a bit deep for this top layer. Next time I try layering this glaze on top, I'll not dip it so deeply. I did not post pictures of the tiles with layering as I am not pleased with the trials of the base glazes I used. But, the Li Floating Blue layer was pleasing. Changed status back to testing - doing acid and base tests because of possible durability issues",
      "createdBy": "NANCY ALBERTSON",
      "source": "glazy.org",
      "url": "https://glazy.org/recipes/270521"
    },
    {
      "id": 4407,
      "code": "GLAZY-4407",
      "name": "Libby Pickard Ash Glaze",
      "cone": "9 - 12",
      "surface": "Semi-glossy",
      "transparency": "Semi-opaque",
      "atmosphere": "Reduction",
      "subtype": "Glaze - Ash",
      "ingredients": [
        {
          "material": "Feldspar",
          "amount": 40.0
        },
        {
          "material": "Wood ash",
          "amount": 30.0
        },
        {
          "material": "Rice straw ash",
          "amount": 30.0
        }
      ],
      "description": "From Phil Rogers Ash Glazes, p. 85: https://books.google.com/books?id=th3JZzIFFYQC",
      "createdBy": "Derek Au",
      "source": "glazy.org",
      "url": "https://glazy.org/recipes/4407"
    },
    {
      "id": 9883,
      "code": "GLAZY-9883",
      "name": "Lichen",
      "cone": "6",
      "surface": "Matte",
      "transparency": "Semi-opaque",
      "atmosphere": "Oxidation",
      "subtype": "Glaze - Green - Copper",
      "ingredients": [
        {
          "material": "Nepheline Syenite",
          "amount": 42.0
        },
        {
          "material": "EP Kaolin",
          "amount": 13.0
        },
        {
          "material": "Silica",
          "amount": 13.0
        },
        {
          "material": "Gerstley Borate",
          "amount": 10.0
        },
        {
          "material": "Whiting",
          "amount": 10.0
        },
        {
          "material": "Lithium Carbonate",
          "amount": 6.0
        },
        {
          "material": "Titanium Dioxide",
          "amount": 6.0
        }
      ],
      "additionals": [
        {
          "material": "Copper Carbonate",
          "amount": 2.0
        }
      ],
      "description": "Dusty light green. Colour varies from dark matt grey to semi glossy light green when applied thin to thick. This glaze becomes running in combination with other glazes. Good for creating a drippy rim.",
      "createdBy": "LOAM Clay Studio Inc.",
      "source": "glazy.org",
      "url": "https://glazy.org/recipes/9883"
    },
    {
      "id": 32100,
      "code": "GLAZY-32100",
      "name": "Lichen",
      "cone": "06 - 04",
      "surface": "",
      "transparency": "",
      "atmosphere": "Oxidation, Reduction",
      "subtype": "Glaze",
      "ingredients": [
        {
          "material": "Borax",
          "amount": 35.71
        },
        {
          "material": "Magnesium carbonate",
          "amount": 35.71
        },
        {
          "material": "Gerstley Borate",
          "amount": 21.43
        },
        {
          "material": "Lithium Carbonate",
          "amount": 7.14
        }
      ],
      "additionals": [
        {
          "material": "Copper Carbonate",
          "amount": 2.9
        },
        {
          "material": "Cobalt Carbonate",
          "amount": 0.3
        }
      ],
      "description": "",
      "createdBy": "Alfred Grinding Room - Glazes",
      "source": "glazy.org",
      "url": "https://glazy.org/recipes/32100"
    },
    {
      "id": 1345,
      "code": "GLAZY-1345",
      "name": "Lichen Bell's",
      "cone": "6 - 8",
      "surface": "",
      "transparency": "Opaque",
      "atmosphere": "Oxidation",
      "subtype": "Glaze - Specialty",
      "ingredients": [
        {
          "material": "Magnesium carbonate",
          "amount": 31.0
        },
        {
          "material": "Soda Feldspar",
          "amount": 30.0
        },
        {
          "material": "Kaolin",
          "amount": 19.0
        },
        {
          "material": "Talc",
          "amount": 8.0
        },
        {
          "material": "Pemco Frit P-25",
          "amount": 6.0
        },
        {
          "material": "Zinc Oxide",
          "amount": 6.0
        }
      ],
      "description": "Glaze Type: Lichen To achieve a cracked-earth effect, some cracks should show before firing.",
      "createdBy": "Glazy Admin",
      "source": "glazy.org",
      "url": "https://glazy.org/recipes/1345"
    },
    {
      "id": 1979,
      "code": "GLAZY-1979",
      "name": "Lichen Charlie Cummings",
      "cone": "1 - 3",
      "surface": "",
      "transparency": "Semi-opaque",
      "atmosphere": "Oxidation",
      "subtype": "Glaze - Specialty",
      "ingredients": [
        {
          "material": "Bone Ash",
          "amount": 50.0
        },
        {
          "material": "Ferro Frit 3134",
          "amount": 50.0
        }
      ],
      "description": "Glaze Type: Lichen From Charlie Cummings Unlike magnesium based glazes, this glaze gives good color response with cobalt, copper, iron and some commercial stains. All of the cool kids add dish liquid to the glaze, whip it to a froth, and dip pots in it. The bubbles dry out and leave their structure behind. (Ok, so none of the cool kids did it. It was just me.) Note: orig glaze calls for synthetic bone ash",
      "createdBy": "Glazy Admin",
      "source": "glazy.org",
      "url": "https://glazy.org/recipes/1979"
    },
    {
      "id": 3732,
      "code": "GLAZY-3732",
      "name": "Lichen Glaze",
      "cone": "6",
      "surface": "Semi-glossy",
      "transparency": "Opaque",
      "atmosphere": "Oxidation",
      "subtype": "Glaze - White, Off-White",
      "ingredients": [
        {
          "material": "Nepheline Syenite",
          "amount": 70.0
        },
        {
          "material": "Magnesium carbonate",
          "amount": 25.0
        },
        {
          "material": "Kentucky OM #4 Ball Clay",
          "amount": 5.0
        }
      ],
      "additionals": [
        {
          "material": "Zircopax",
          "amount": 5.0
        }
      ],
      "description": "A fatty crawling white glaze that can be used on its own or over other glazes. When mixed with water it will be very fluffy but brushes on bisque smooth and thin, not for dipping. Can build up to three coats, by second coat you will start to see a crackle pattern. Advisable to place directly into kiln after glazing on a properly washed or grogged kiln shelf as lichen bits may drop or shiver off. Ceramic stains can be mixed in to create tints. Recipie from Deanna Ranlett, found in Pottery Making Illustrated, Jan/Feb 2013 pg 6 \"Layering Lichen\"",
      "createdBy": "Sue Young",
      "source": "glazy.org",
      "url": "https://glazy.org/recipes/3732"
    },
    {
      "id": 44193,
      "code": "GLAZY-44193",
      "name": "Lichens",
      "cone": "06 - 04",
      "surface": "",
      "transparency": "",
      "atmosphere": "",
      "subtype": "Glaze - Specialty",
      "ingredients": [
        {
          "material": "Borax",
          "amount": 50.0
        },
        {
          "material": "Magnesium carbonate",
          "amount": 50.0
        },
        {
          "material": "Gerstley Borate",
          "amount": 30.0
        },
        {
          "material": "Lithium Carbonate",
          "amount": 10.0
        },
        {
          "material": "Copper Carbonate",
          "amount": 4.0
        },
        {
          "material": "Cobalt Carbonate",
          "amount": 0.4
        }
      ],
      "description": "From Virginia Scotchie's Clay and Glaze Compendium",
      "createdBy": "Glazy Admin",
      "source": "glazy.org",
      "url": "https://glazy.org/recipes/44193"
    },
    {
      "id": 12739,
      "code": "GLAZY-12739",
      "name": "Licorice",
      "cone": "5 - 7",
      "surface": "Glossy",
      "transparency": "Opaque",
      "atmosphere": "Oxidation",
      "subtype": "Glaze",
      "ingredients": [
        {
          "material": "Custer Feldspar",
          "amount": 20.0
        },
        {
          "material": "EP Kaolin",
          "amount": 20.0
        },
        {
          "material": "Ferro Frit 3134",
          "amount": 20.0
        },
        {
          "material": "Silica",
          "amount": 19.0
        },
        {
          "material": "Wollastonite",
          "amount": 15.0
        },
        {
          "material": "Talc",
          "amount": 6.0
        }
      ],
      "additionals": [
        {
          "material": "Red Iron Oxide",
          "amount": 9.0
        },
        {
          "material": "Bentonite",
          "amount": 2.0
        },
        {
          "material": "Cobalt Carbonate",
          "amount": 1.0
        }
      ],
      "description": "From The Complete Guide to Mid-Range Glazes, by John Britt, pg 139. Glossy black, crystals develop during a slow cool firing (E3).",
      "createdBy": "Jeff Szarzi",
      "source": "glazy.org",
      "url": "https://glazy.org/recipes/12739"
    },
    {
      "id": 96605,
      "code": "GLAZY-96605",
      "name": "Licorice",
      "cone": "6",
      "surface": "Glossy",
      "transparency": "",
      "atmosphere": "Oxidation",
      "subtype": "Glaze - Black - Glossy",
      "ingredients": [
        {
          "material": "Ferro Frit 3134",
          "amount": 26.0
        },
        {
          "material": "Silica",
          "amount": 26.0
        },
        {
          "material": "Custer Feldspar",
          "amount": 22.0
        },
        {
          "material": "EP Kaolin",
          "amount": 17.0
        },
        {
          "material": "Talc",
          "amount": 5.0
        },
        {
          "material": "Whiting",
          "amount": 4.0
        }
      ],
      "additionals": [
        {
          "material": "Red Iron Oxide",
          "amount": 9.0
        },
        {
          "material": "Cobalt Carbonate",
          "amount": 2.0
        }
      ],
      "description": "John Hesselberth and Ron Roy",
      "createdBy": "Eric Shawn Bayrd",
      "source": "glazy.org",
      "url": "https://glazy.org/recipes/96605"
    },
    {
      "id": 129960,
      "code": "GLAZY-129960",
      "name": "Licorice",
      "cone": "6",
      "surface": "Glossy",
      "transparency": "Opaque",
      "atmosphere": "Oxidation",
      "subtype": "Glaze - Black",
      "ingredients": [
        {
          "material": "Ferro Frit 3134",
          "amount": 26.0
        },
        {
          "material": "Silica",
          "amount": 26.0
        },
        {
          "material": "Custer Feldspar",
          "amount": 22.0
        },
        {
          "material": "EP Kaolin",
          "amount": 17.0
        },
        {
          "material": "Talc",
          "amount": 5.0
        },
        {
          "material": "Whiting",
          "amount": 4.0
        }
      ],
      "additionals": [
        {
          "material": "Red Iron Oxide",
          "amount": 9.0
        },
        {
          "material": "Cobalt Carbonate",
          "amount": 2.0
        }
      ],
      "description": "Located on Page 97 in Mastering Cone 6 Glazes by John Hesselberth & Ron Roy. Very stable and reliable glaze.",
      "createdBy": "Erin Vig",
      "source": "glazy.org",
      "url": "https://glazy.org/recipes/129960"
    },
    {
      "id": 131859,
      "code": "GLAZY-131859",
      "name": "Licorice (Hill)",
      "cone": "5 - 7",
      "surface": "Glossy",
      "transparency": "Opaque",
      "atmosphere": "Oxidation, Reduction, Neutral",
      "subtype": "Glaze - Black - Glossy",
      "ingredients": [
        {
          "material": "Ferro Frit 3134",
          "amount": 26.0
        },
        {
          "material": "Silica",
          "amount": 26.0
        },
        {
          "material": "Custer Feldspar",
          "amount": 22.0
        },
        {
          "material": "EP Kaolin",
          "amount": 17.0
        },
        {
          "material": "Red Iron Oxide",
          "amount": 9.0
        },
        {
          "material": "Talc",
          "amount": 5.0
        },
        {
          "material": "Whiting",
          "amount": 4.0
        },
        {
          "material": "Cobalt Carbonate",
          "amount": 2.0
        }
      ],
      "description": "From Steven Hill",
      "createdBy": "HP Bloomer IV",
      "source": "glazy.org",
      "url": "https://glazy.org/recipes/131859"
    },
    {
      "id": 29077,
      "code": "GLAZY-29077",
      "name": "Licorice (MC6)",
      "cone": "5 - 6",
      "surface": "Semi-matte",
      "transparency": "",
      "atmosphere": "",
      "subtype": "Glaze - Black - Glossy",
      "ingredients": [
        {
          "material": "Ferro Frit 3134",
          "amount": 26.0
        },
        {
          "material": "Silica",
          "amount": 26.0
        },
        {
          "material": "Custer Feldspar",
          "amount": 22.0
        },
        {
          "material": "EP Kaolin",
          "amount": 17.0
        },
        {
          "material": "Talc",
          "amount": 5.0
        },
        {
          "material": "Whiting",
          "amount": 4.0
        }
      ],
      "additionals": [
        {
          "material": "Red Iron Oxide",
          "amount": 9.0
        },
        {
          "material": "Cobalt Carbonate",
          "amount": 2.0
        }
      ],
      "description": "Great spotted glaze under various covers. Like John's Spotted Cover.",
      "createdBy": "John Britt",
      "source": "glazy.org",
      "url": "https://glazy.org/recipes/29077"
    },
    {
      "id": 343097,
      "code": "GLAZY-343097",
      "name": "Licorice black (adapt)",
      "cone": "6 - 7",
      "surface": "Glossy",
      "transparency": "Opaque",
      "atmosphere": "Oxidation",
      "subtype": "Glaze - Black - Glossy",
      "ingredients": [
        {
          "material": "Silica",
          "amount": 24.0
        },
        {
          "material": "Wollastonite",
          "amount": 19.5
        },
        {
          "material": "Nephelin Syenit (Sibelco Spectrum)",
          "amount": 15.0
        },
        {
          "material": "Kaolin",
          "amount": 14.0
        },
        {
          "material": "Kalifeldspat (Silica)",
          "amount": 12.0
        },
        {
          "material": "Ulexit",
          "amount": 10.0
        },
        {
          "material": "Red Iron Oxide",
          "amount": 9.0
        },
        {
          "material": "Talc",
          "amount": 5.5
        },
        {
          "material": "Bentonite",
          "amount": 2.0
        },
        {
          "material": "Cobalt Carbonate",
          "amount": 1.0
        }
      ],
      "description": "Glaze from John Britts book on Mid range glazes. Autumn (https://glazy.org/recipes/340208) lifted from Gabriel Klein's Amazing Glaze.",
      "createdBy": "Kristian Skovgaard J\u00f8rgensen",
      "source": "glazy.org",
      "url": "https://glazy.org/recipes/343097"
    },
    {
      "id": 20101,
      "code": "GLAZY-20101",
      "name": "Licorice MC6G",
      "cone": "6",
      "surface": "Glossy",
      "transparency": "Opaque",
      "atmosphere": "Oxidation",
      "subtype": "Glaze",
      "ingredients": [
        {
          "material": "Ferro Frit 3134",
          "amount": 26.0
        },
        {
          "material": "Silica",
          "amount": 26.0
        },
        {
          "material": "Custer Feldspar",
          "amount": 22.0
        },
        {
          "material": "EP Kaolin",
          "amount": 17.0
        },
        {
          "material": "Talc",
          "amount": 5.0
        },
        {
          "material": "Whiting",
          "amount": 4.0
        }
      ],
      "additionals": [
        {
          "material": "Red Iron Oxide",
          "amount": 9.0
        },
        {
          "material": "Cobalt Carbonate",
          "amount": 2.0
        }
      ],
      "description": "1) Base glaze is licorice. Cover glazes: Base glaze without RIO and Cobalt carbonate. 2) 10% zircopax 3) 10% titanium 4) 6% rutile 5) Ron\u2019s maiolica 8) 10% stannic 9) 6% magnesia 10) 6% magnesite 11) 10% magnesia 12) 10% magnesite 3a) base 10% titanium; cover licorice Vase: base 10% titanium; cover licorice",
      "createdBy": "Trees Wijnands",
      "source": "glazy.org",
      "url": "https://glazy.org/recipes/20101"
    },
    {
      "id": 1347,
      "code": "GLAZY-1347",
      "name": "Light Blue",
      "cone": "5 - 8",
      "surface": "Glossy",
      "transparency": "",
      "atmosphere": "Oxidation, Reduction",
      "subtype": "Glaze - Blue",
      "ingredients": [
        {
          "material": "Ferro Frit 3124",
          "amount": 75.0
        },
        {
          "material": "EP Kaolin",
          "amount": 12.5
        },
        {
          "material": "Potash Feldspar",
          "amount": 12.5
        }
      ],
      "additionals": [
        {
          "material": "Zircopax",
          "amount": 25.0
        },
        {
          "material": "Cobalt Carbonate",
          "amount": 0.62
        }
      ],
      "description": "submitted by: Ken on Cape Cod e-mail:",
      "createdBy": "Glazy Admin",
      "source": "glazy.org",
      "url": "https://glazy.org/recipes/1347"
    },
    {
      "id": 58853,
      "code": "GLAZY-58853",
      "name": "Light Blue - CTAC",
      "cone": "6",
      "surface": "Glossy",
      "transparency": "",
      "atmosphere": "",
      "subtype": "Glaze",
      "ingredients": [
        {
          "material": "Neph Sye A270",
          "amount": 30.0
        },
        {
          "material": "Ferro Frit 3134",
          "amount": 20.0
        },
        {
          "material": "Calcined Talc, Magnesium Silicate",
          "amount": 17.0
        },
        {
          "material": "EP Kaolin",
          "amount": 13.0
        },
        {
          "material": "Silica",
          "amount": 10.0
        },
        {
          "material": "Whiting",
          "amount": 10.0
        },
        {
          "material": "Zircopax",
          "amount": 10.0
        },
        {
          "material": "Bentonite",
          "amount": 2.0
        },
        {
          "material": "Copper Carbonate",
          "amount": 1.0
        },
        {
          "material": "Cobalt Carbonate",
          "amount": 0.5
        }
      ],
      "description": "",
      "createdBy": "Stephen Stuchell",
      "source": "glazy.org",
      "url": "https://glazy.org/recipes/58853"
    },
    {
      "id": 132153,
      "code": "GLAZY-132153",
      "name": "Light Blue Matte",
      "cone": "5 - 8",
      "surface": "Semi-glossy",
      "transparency": "Opaque",
      "atmosphere": "Salt & Soda, Reduction, Oxidation, Neutral",
      "subtype": "Glaze - Blue",
      "ingredients": [
        {
          "material": "Neph Sye A270",
          "amount": 35.0
        },
        {
          "material": "Barium Carbonate",
          "amount": 20.0
        },
        {
          "material": "Gerstley Borate",
          "amount": 13.0
        },
        {
          "material": "Dolomite",
          "amount": 12.0
        },
        {
          "material": "Zircopax",
          "amount": 10.0
        },
        {
          "material": "EP Kaolin",
          "amount": 5.0
        },
        {
          "material": "Silica",
          "amount": 5.0
        }
      ],
      "additionals": [
        {
          "material": "Rutile",
          "amount": 4.0
        },
        {
          "material": "Cobalt Carbonate",
          "amount": 0.75
        },
        {
          "material": "Copper Carbonate",
          "amount": 0.25
        }
      ],
      "description": "",
      "createdBy": "HP Bloomer IV",
      "source": "glazy.org",
      "url": "https://glazy.org/recipes/132153"
    },
    {
      "id": 17930,
      "code": "GLAZY-17930",
      "name": "Light broken Green",
      "cone": "5 - 6",
      "surface": "Glossy",
      "transparency": "Semi-opaque",
      "atmosphere": "Oxidation",
      "subtype": "Glaze - Green",
      "ingredients": [
        {
          "material": "Gerstley Borate",
          "amount": 50.0
        },
        {
          "material": "Silica",
          "amount": 30.0
        },
        {
          "material": "EP Kaolin",
          "amount": 20.0
        },
        {
          "material": "Rutile",
          "amount": 5.0
        },
        {
          "material": "Zircopax",
          "amount": 3.4
        },
        {
          "material": "Copper Carbonate",
          "amount": 3.0
        },
        {
          "material": "Green nickel oxide",
          "amount": 1.0
        }
      ],
      "description": "Glossy glaze that gives a \"broken\" pattern of green",
      "createdBy": "tjshayes",
      "source": "glazy.org",
      "url": "https://glazy.org/recipes/17930"
    },
    {
      "id": 217884,
      "code": "GLAZY-217884",
      "name": "Light Brown Gloss Glaze",
      "cone": "6",
      "surface": "Glossy",
      "transparency": "",
      "atmosphere": "Oxidation",
      "subtype": "Glaze - Iron",
      "ingredients": [
        {
          "material": "Nepheline Syenite",
          "amount": 26.1
        },
        {
          "material": "Silica",
          "amount": 20.1
        },
        {
          "material": "Whiting",
          "amount": 19.5
        },
        {
          "material": "Wood ash",
          "amount": 15.8
        },
        {
          "material": "EP Kaolin",
          "amount": 14.0
        },
        {
          "material": "Barium Carbonate",
          "amount": 3.3
        },
        {
          "material": "Magnesium carbonate",
          "amount": 0.6
        },
        {
          "material": "Zinc Oxide",
          "amount": 0.6
        }
      ],
      "additionals": [
        {
          "material": "Manganese Dioxide",
          "amount": 1.2
        },
        {
          "material": "Red Iron Oxide",
          "amount": 0.9
        }
      ],
      "description": "University of Maryland Glazes by Harold J. McWhinnie, Ceramics Monthly, February 1980 \"The following glaze recipes are intended for use at the Cone 6 range in an oxidizing atmosphere on stoneware clay bodies.\" This is a tan, semigloss glaze with brown speckles.",
      "createdBy": "Glazy Admin",
      "source": "glazy.org",
      "url": "https://glazy.org/recipes/217884"
    },
    {
      "id": 4739,
      "code": "GLAZY-4739",
      "name": "Light Brown Satin Matte",
      "cone": "5",
      "surface": "Semi-matte",
      "transparency": "",
      "atmosphere": "Oxidation, Reduction",
      "subtype": "Glaze",
      "ingredients": [
        {
          "material": "Silica",
          "amount": 44.5
        },
        {
          "material": "Sodium bicarbonate",
          "amount": 29.2
        },
        {
          "material": "Kaolin",
          "amount": 13.5
        },
        {
          "material": "Lithium Carbonate",
          "amount": 12.8
        }
      ],
      "additionals": [
        {
          "material": "Zircopax",
          "amount": 20.0
        },
        {
          "material": "Manganese Carbonate",
          "amount": 3.5
        }
      ],
      "description": "This recipe was imported from Louis Katz's Hyperglaze database available on his website: http://falcon.tamucc.edu/lkatz/allglazes.txt More information about Louis Katz can be found on his website, http://www.louiskatz.net/ Louis Katz Notes: I am not a safety expert and any information contained in this file about safety should be ignored in favor of advice from experts. All of the materials in all glazes are potentially hazardous. All of these glaze recipes are given without any representation of accuracy or safety. They may work, they may not. They may be safe when fired or they may not. All of the materials used in them have hazards associated with them. You must be have sufficient training in the hazards before you use the the materials. You will have to determine the suitability and safety for your use. Do not assume that a lack of a warning about a material means that it is safe. Cone: 05 Color: LIGHT BROWN Surface texture: Semi-Matte or Satin Firing: Ox. or Red. Recipe: Percent Batch Lithium Carbonate 12.80 12.80 Sodium Bicarbonate 29.20 29.20 Kaolin 13.50 13.50 Flint 44.50 44.50 Totals: 100.00 % 100.00 gm Also add: Zircopax 20.00 20.00 Manganese Carbonate 3.50 3.50",
      "createdBy": "Glazy Admin",
      "source": "glazy.org",
      "url": "https://glazy.org/recipes/4739"
    },
    {
      "id": 303751,
      "code": "GLAZY-303751",
      "name": "Light Caramel",
      "cone": "6 - 8",
      "surface": "",
      "transparency": "Translucent",
      "atmosphere": "Oxidation",
      "subtype": "Glaze - Iron",
      "ingredients": [
        {
          "material": "Silica",
          "amount": 34.0
        },
        {
          "material": "N\u00e9ph\u00e9line sy\u00e9nite (Ceradel 2015)",
          "amount": 32.0
        },
        {
          "material": "Whiting",
          "amount": 13.0
        },
        {
          "material": "Zinc Oxide",
          "amount": 11.0
        },
        {
          "material": "Kaolin A (Ceradel 2015)",
          "amount": 10.0
        }
      ],
      "additionals": [
        {
          "material": "Red Iron Oxide",
          "amount": 1.0
        },
        {
          "material": "Chrome Oxide",
          "amount": 0.2
        }
      ],
      "description": "Bristol Glaze ! Hence the absence of B2O3 Not quite the nice orange of the original recipe. Some darker little spots in the glaze (look at the inside of the bowl. I like it). Known things : Will crawl if applied too thick Tension problems : can result in broken pieces depending on the clay (problems with light clay)",
      "createdBy": "Thibault",
      "source": "glazy.org",
      "url": "https://glazy.org/recipes/303751"
    },
    {
      "id": 30788,
      "code": "GLAZY-30788",
      "name": "Light green",
      "cone": "6",
      "surface": "Satin-matte",
      "transparency": "Semi-opaque",
      "atmosphere": "Oxidation",
      "subtype": "Glaze",
      "ingredients": [
        {
          "material": "Silica",
          "amount": 27.0
        },
        {
          "material": "Ball Clay",
          "amount": 20.0
        },
        {
          "material": "Dolomite",
          "amount": 20.0
        },
        {
          "material": "Nepheline Syenite",
          "amount": 18.0
        },
        {
          "material": "Ferro Frit 3134",
          "amount": 15.0
        },
        {
          "material": "Tin Oxide",
          "amount": 5.0
        },
        {
          "material": "Copper Carbonate",
