Repository: MrSeldon/argilev2

File: data/glazes/glazy.json (part 166 of 315)
{
          "amount": 3.0
        }
      ],
      "description": "The clay body is Laguna Bmix 10, more glazing tips can be found in my book, My Life as a Potter",
      "createdBy": "Mary Fox",
      "source": "glazy.org",
      "url": "https://glazy.org/recipes/30788"
    },
    {
      "id": 6374,
      "code": "GLAZY-6374",
      "name": "Light Green Celadon",
      "cone": "10",
      "surface": "Glossy",
      "transparency": "Transparent",
      "atmosphere": "Reduction",
      "subtype": "Glaze - Iron - Celadon - Green",
      "ingredients": [
        {
          "material": "Custer Feldspar",
          "amount": 43.5
        },
        {
          "material": "Silica",
          "amount": 28.2
        },
        {
          "material": "Whiting",
          "amount": 18.0
        },
        {
          "material": "EP Kaolin",
          "amount": 10.3
        }
      ],
      "additionals": [
        {
          "material": "Red Iron Oxide",
          "amount": 0.75
        },
        {
          "material": "Manganese Dioxide",
          "amount": 0.25
        }
      ],
      "description": "Tennessee Technological University - Appalachian Center for Crafts - Clay Studio \ufffc Vince Pitelka, 2015 https://sites.tntech.edu/wpitelka/handoutsinformation/ Notes: Gloss, Transparent, contains a little chrome oxide for a brighter green celadon.",
      "createdBy": "Glazy Admin",
      "source": "glazy.org",
      "url": "https://glazy.org/recipes/6374"
    },
    {
      "id": 182977,
      "code": "GLAZY-182977",
      "name": "Light Green Satin Matte",
      "cone": "5 - 6",
      "surface": "Satin-matte",
      "transparency": "Opaque",
      "atmosphere": "",
      "subtype": "Glaze - Green - Copper",
      "ingredients": [
        {
          "material": "Nepheline Syenite",
          "amount": 41.8
        },
        {
          "material": "EP Kaolin",
          "amount": 12.5
        },
        {
          "material": "Silica",
          "amount": 12.5
        },
        {
          "material": "Gerstley Borate",
          "amount": 10.4
        },
        {
          "material": "Whiting",
          "amount": 10.4
        },
        {
          "material": "Lithium Carbonate",
          "amount": 6.2
        },
        {
          "material": "Titanium Dioxide",
          "amount": 6.2
        }
      ],
      "additionals": [
        {
          "material": "Copper Carbonate",
          "amount": 2.0
        }
      ],
      "description": "Recipe originates from this site: http://wpapotters.blogspot.com/2012/04/links-to-cone-6-oxidation-glaze-tests.html",
      "createdBy": "Osa Atoe",
      "source": "glazy.org",
      "url": "https://glazy.org/recipes/182977"
    },
    {
      "id": 1348,
      "code": "GLAZY-1348",
      "name": "Light Peach",
      "cone": "6",
      "surface": "",
      "transparency": "",
      "atmosphere": "Oxidation, Reduction",
      "subtype": "Glaze",
      "ingredients": [
        {
          "material": "Gerstley Borate",
          "amount": 46.0
        },
        {
          "material": "Silica",
          "amount": 38.0
        },
        {
          "material": "EP Kaolin",
          "amount": 16.0
        }
      ],
      "additionals": [
        {
          "material": "Rutile",
          "amount": 10.0
        }
      ],
      "description": "Used powdered rutile. Here's a peach I've developed; maybe it will give you a starting point. Be sure to try it at different thicknesses. I've fired it from cone 5-8 with best results at a high cone 6 or low 7. Can get runny at 7 if applied too thick. Good luck! submitted by: Darlene Yarnetsky -- Mudcat Pottery Madison IN e-mail:",
      "createdBy": "Glazy Admin",
      "source": "glazy.org",
      "url": "https://glazy.org/recipes/1348"
    },
    {
      "id": 75708,
      "code": "GLAZY-75708",
      "name": "Light pink, sattin",
      "cone": "4 - 6",
      "surface": "",
      "transparency": "",
      "atmosphere": "",
      "subtype": "Glaze",
      "ingredients": [
        {
          "material": "\u041f\u043e\u043b\u0435\u0432\u043e\u0439 \u0448\u043f\u0430\u0442 FFF",
          "amount": 62.0
        },
        {
          "material": "\u041c\u0435\u043b",
          "amount": 14.0
        },
        {
          "material": "\u041a\u0430\u043e\u043b\u0438\u043d \u041a\u0424\u041d-2",
          "amount": 10.0
        },
        {
          "material": "\u0422\u0430\u043b\u044c\u043a",
          "amount": 8.0
        },
        {
          "material": "\u041e\u043a\u0441\u0438\u0434 \u0446\u0438\u043d\u043a\u0430",
          "amount": 6.0
        },
        {
          "material": "Chrome Oxide",
          "amount": 1.0
        }
      ],
      "description": "",
      "createdBy": "Vika Dober",
      "source": "glazy.org",
      "url": "https://glazy.org/recipes/75708"
    },
    {
      "id": 41212,
      "code": "GLAZY-41212",
      "name": "Light Tsaber's Celadon",
      "cone": "9 - 12",
      "surface": "Semi-glossy",
      "transparency": "Transparent",
      "atmosphere": "Reduction",
      "subtype": "Glaze - Iron - Celadon - Blue",
      "ingredients": [
        {
          "material": "Neph Sye A270",
          "amount": 50.0
        },
        {
          "material": "Silica",
          "amount": 30.0
        },
        {
          "material": "Whiting",
          "amount": 15.0
        },
        {
          "material": "Bentonite",
          "amount": 5.0
        }
      ],
      "additionals": [
        {
          "material": "Barium Carbonate",
          "amount": 10.0
        },
        {
          "material": "Red Iron Oxide",
          "amount": 0.6
        }
      ],
      "description": "This is the second recipe I've made up that tried to make Tsaber's Crackle Celadon fuse in one ^10 firing. While it is a success and is much more fused, it has less crackle and doesn't have the same unctuous, thick quality. It seems nice an stable though with a very mild sky blue hue and great transparency. While this test was fired to a soft 11 it will probably handle ^9 and 10 very well. I will fire these tiles a second time to see if they develop more crazing and intense hues.",
      "createdBy": "Alexander Kuttel",
      "source": "glazy.org",
      "url": "https://glazy.org/recipes/41212"
    },
    {
      "id": 31143,
      "code": "GLAZY-31143",
      "name": "Light turquise cone 6",
      "cone": "6",
      "surface": "",
      "transparency": "",
      "atmosphere": "",
      "subtype": "Glaze",
      "ingredients": [
        {
          "material": "Neph Sye A270",
          "amount": 35.0
        },
        {
          "material": "Strontium Carbonate",
          "amount": 30.0
        },
        {
          "material": "Ferro Frit 3134",
          "amount": 15.0
        },
        {
          "material": "Spodumene - Australian",
          "amount": 15.0
        },
        {
          "material": "EP Kaolin",
          "amount": 5.0
        }
      ],
      "additionals": [
        {
          "material": "Tin Oxide",
          "amount": 5.0
        },
        {
          "material": "Bentonite",
          "amount": 3.0
        },
        {
          "material": "Copper Carbonate",
          "amount": 1.0
        }
      ],
      "description": "The usual cone 10 base (45 petalite, 30 strontium, 25 spodumene) is a bit dry at cone 6 on its own and with smaller amounts of copper - I guess the reason the blue and turquoise melt is that they contain cobalt and copper which are fluxes. So for smaller amounts of copper or just the base itself, I fluxed it some more. I'm not sure what happened with the chrome. It's a tiny amount but it still seems a bit bumpy. The problem may be unrelated and may have more to do with not applying a thick enough layer of the chrome containing glaze. But the main effect, of a matte light copper blue, worked. As the tiles show, it really does benefit from the full 5% tin. I haven't tried it with zircopax instead - it may also work. The base on its own is very nice on white stoneware - frosty, satin and crazed.",
      "createdBy": "david tsabar",
      "source": "glazy.org",
      "url": "https://glazy.org/recipes/31143"
    },
    {
      "id": 6357,
      "code": "GLAZY-6357",
      "name": "Light Yellow",
      "cone": "6",
      "surface": "",
      "transparency": "",
      "atmosphere": "Oxidation",
      "subtype": "Glaze - Yellow - Stain",
      "ingredients": [
        {
          "material": "Potash Feldspar",
          "amount": 33.41
        },
        {
          "material": "Gerstley Borate",
          "amount": 22.16
        },
        {
          "material": "Silica",
          "amount": 22.16
        },
        {
          "material": "EP Kaolin",
          "amount": 11.25
        },
        {
          "material": "Dolomite",
          "amount": 11.03
        }
      ],
      "additionals": [
        {
          "material": "Stain",
          "amount": 5.62
        },
        {
          "material": "Tin Oxide",
          "amount": 3.31
        }
      ],
      "description": "Tennessee Technological University - Appalachian Center for Crafts - Clay Studio \ufffc Vince Pitelka, 2015 Most of the glaze recipes below are given here as they were provided to us by Susan Demay. https://sites.tntech.edu/wpitelka/handoutsinformation/ Original Recipe: Potash Spar 3030 Flint 2010 Gerstely Borate 2010 EPK 1020 Dolomite 1000 Mason 6485 Yellow 510 Tin Oxide 300",
      "createdBy": "Glazy Admin",
      "source": "glazy.org",
      "url": "https://glazy.org/recipes/6357"
    },
    {
      "id": 7541,
      "code": "GLAZY-7541",
      "name": "Lili's Clear",
      "cone": "6",
      "surface": "Glossy",
      "transparency": "Translucent",
      "atmosphere": "Oxidation",
      "subtype": "Glaze - Clear",
      "ingredients": [
        {
          "material": "Ferro Frit 3134",
          "amount": 66.7
        },
        {
          "material": "Silica",
          "amount": 24.3
        },
        {
          "material": "Ball Clay",
          "amount": 6.9
        },
        {
          "material": "Bentonite",
          "amount": 2.1
        }
      ],
      "additionals": [
        {
          "material": "Manganese Dioxide",
          "amount": 3.0
        }
      ],
      "description": "",
      "createdBy": "Alisa Liskin Clausen",
      "source": "glazy.org",
      "url": "https://glazy.org/recipes/7541"
    },
    {
      "id": 17927,
      "code": "GLAZY-17927",
      "name": "Lime Celadon",
      "cone": "9 - 11",
      "surface": "Glossy",
      "transparency": "Translucent",
      "atmosphere": "Reduction",
      "subtype": "Glaze - Iron - Celadon - Green",
      "ingredients": [
        {
          "material": "Whiting",
          "amount": 25.3
        },
        {
          "material": "Silica",
          "amount": 20.3
        },
        {
          "material": "Petalite",
          "amount": 18.6
        },
        {
          "material": "Kentucky OM #4 Ball Clay",
          "amount": 18.3
        },
        {
          "material": "Grolleg Kaolin",
          "amount": 8.6
        },
        {
          "material": "Spodumene",
          "amount": 5.6
        },
        {
          "material": "Bone Ash",
          "amount": 0.3
        }
      ],
      "additionals": [
        {
          "material": "Bentonite",
          "amount": 2.0
        },
        {
          "material": "Black Iron Oxide",
          "amount": 1.0
        }
      ],
      "description": "Every celadon I've seen uses Custer feldspar as the feldspar for the recipe. I changed Korean Celadon, from John Britt's book of Cone 10 glazes from a potassium based celadon to a lithium based celadon. I got a slightly more apple green-colored celadon, as opposed to the more typical blue-green color of a green celadon.",
      "createdBy": "Sid Henderson",
      "source": "glazy.org",
      "url": "https://glazy.org/recipes/17927"
    },
    {
      "id": 41833,
      "code": "GLAZY-41833",
      "name": "Lime Celadon (Romero House)",
      "cone": "10",
      "surface": "",
      "transparency": "",
      "atmosphere": "Reduction",
      "subtype": "Glaze - Iron - Celadon - Green",
      "ingredients": [
        {
          "material": "Silica",
          "amount": 34.0
        },
        {
          "material": "Custer Feldspar",
          "amount": 23.0
        },
        {
          "material": "Minspar 200",
          "amount": 23.0
        },
        {
          "material": "Whiting",
          "amount": 11.5
        },
        {
          "material": "Strontium Carbonate",
          "amount": 5.0
        },
        {
          "material": "Talc",
          "amount": 3.5
        },
        {
          "material": "Bentonite",
          "amount": 2.0
        },
        {
          "material": "Chrome Oxide",
          "amount": 0.5
        },
        {
          "material": "Yellow Iron Oxide",
          "amount": 0.5
        },
        {
          "material": "CMC Gum",
          "amount": 0.1
        }
      ],
      "description": "",
      "createdBy": "KBangs",
      "source": "glazy.org",
      "url": "https://glazy.org/recipes/41833"
    },
    {
      "id": 490,
      "code": "GLAZY-490",
      "name": "Lime Green",
      "cone": "9 - 10",
      "surface": "",
      "transparency": "",
      "atmosphere": "Reduction",
      "subtype": "Glaze - Green",
      "ingredients": [
        {
          "material": "Nepheline Syenite",
          "amount": 62.1
        },
        {
          "material": "Strontium Carbonate",
          "amount": 20.8
        },
        {
          "material": "Ball Clay",
          "amount": 8.0
        },
        {
          "material": "Silica",
          "amount": 6.4
        },
        {
          "material": "Lithium Carbonate",
          "amount": 2.7
        }
      ],
      "additionals": [
        {
          "material": "Chrome Oxide",
          "amount": 0.5
        }
      ],
      "description": "Blue = + CuCO3 8 instead of Cr From Kathryn Finnerty",
      "createdBy": "Glazy Admin",
      "source": "glazy.org",
      "url": "https://glazy.org/recipes/490"
    },
    {
      "id": 12098,
      "code": "GLAZY-12098",
      "name": "Lime green",
      "cone": "5 1/2 - 6",
      "surface": "Glossy",
      "transparency": "Transparent",
      "atmosphere": "Oxidation",
      "subtype": "Glaze - Green - Copper",
      "ingredients": [
        {
          "material": "Silica",
          "amount": 19.0
        },
        {
          "material": "Wollastonite",
          "amount": 19.0
        },
        {
          "material": "Soda Feldspar",
          "amount": 18.0
        },
        {
          "material": "Ball Clay",
          "amount": 16.0
        },
        {
          "material": "Petalite",
          "amount": 16.0
        },
        {
          "material": "Calcium borate frit",
          "amount": 12.0
        }
      ],
      "additionals": [
        {
          "material": "Yellow stain",
          "amount": 6.0
        },
        {
          "material": "Black Copper Oxide",
          "amount": 1.0
        }
      ],
      "description": "A watery , clear green. The pot in the picture was buff firing stoneware covered with white porcelain slip, carved. Nice on white stoneware This version has yellow stain added.",
      "createdBy": "Daniel Spruyt",
      "source": "glazy.org",
      "url": "https://glazy.org/recipes/12098"
    },
    {
      "id": 34633,
      "code": "GLAZY-34633",
      "name": "Lime Green Crystal Factory",
      "cone": "6 - 10",
      "surface": "",
      "transparency": "Semi-opaque",
      "atmosphere": "Oxidation, Neutral",
      "subtype": "Glaze - Crystalline - Micro",
      "ingredients": [
        {
          "material": "Nepheline Syenite",
          "amount": 28.93
        },
        {
          "material": "Spodumene",
          "amount": 22.24
        },
        {
          "material": "Silica",
          "amount": 21.86
        },
        {
          "material": "Zinc Oxide",
          "amount": 14.14
        },
        {
          "material": "Vansil W-30 Wollastonite",
          "amount": 7.07
        },
        {
          "material": "Soda Ash",
          "amount": 4.35
        },
        {
          "material": "Lithium Carbonate",
          "amount": 1.42
        }
      ],
      "additionals": [
        {
          "material": "Bentonite",
          "amount": 2.0
        },
        {
          "material": "Rutile",
          "amount": 2.0
        },
        {
          "material": "Nickel Carbonate",
          "amount": 1.0
        }
      ],
      "description": "If you try it, please keep my name on the recipe. I'm ecstatic about this and happy to share, but I want the credit!! :) Don't forget to dissolve the soda ash in hot water before you put it into the recipe ;)",
      "createdBy": "Ginger",
      "source": "glazy.org",
      "url": "https://glazy.org/recipes/34633"
    },
    {
      "id": 1982,
      "code": "GLAZY-1982",
      "name": "Lime Matt Zaeder",
      "cone": "4",
      "surface": "Matte",
      "transparency": "",
      "atmosphere": "Oxidation",
      "subtype": "Glaze - Matte",
      "ingredients": [
        {
          "material": "Ferro Frit 3134",
          "amount": 40.0
        },
        {
          "material": "Wollastonite",
          "amount": 25.0
        },
        {
          "material": "Ball Clay",
          "amount": 22.0
        },
        {
          "material": "Lithium Carbonate",
          "amount": 7.0
        },
        {
          "material": "Silica",
          "amount": 6.0
        }
      ],
      "description": "Glaze Type: Lithium Matt From Joan Bruneau in CM Jan. 2002 p.70 Variations -- Add Mason nickel stain 7%",
      "createdBy": "Glazy Admin",
      "source": "glazy.org",
      "url": "https://glazy.org/recipes/1982"
    },
    {
      "id": 1983,
      "code": "GLAZY-1983",
      "name": "Lime Matt Zaeder no Wollastonite",
      "cone": "4",
      "surface": "Matte",
      "transparency": "Opaque",
      "atmosphere": "Oxidation",
      "subtype": "Glaze - Matte",
      "ingredients": [
        {
          "material": "Ferro Frit 3134",
          "amount": 38.0
        },
        {
          "material": "Spodumene",
          "amount": 33.0
        },
        {
          "material": "Whiting",
          "amount": 20.0
        },
        {
          "material": "Silica",
          "amount": 7.0
        },
        {
          "material": "Nepheline Syenite",
          "amount": 1.0
        },
        {
          "material": "Dolomite",
          "amount": 0.4
        }
      ],
      "description": "Glaze Type: Lithium Matt Add Mason nickel stain 7% From Joan Bruneau in CM Jan. 2002 p.70",
      "createdBy": "Glazy Admin",
      "source": "glazy.org",
      "url": "https://glazy.org/recipes/1983"
    },
    {
      "id": 4152,
      "code": "GLAZY-4152",
      "name": "Lime Stone Matte + Iron Chromate",
      "cone": "5",
      "surface": "Matte",
      "transparency": "Opaque",
      "atmosphere": "Oxidation",
      "subtype": "Glaze - Specialty",
      "ingredients": [
        {
          "material": "Custer Feldspar",
          "amount": 43.0
        },
        {
          "material": "Dolomite",
          "amount": 24.0
        },
        {
          "material": "EP Kaolin",
          "amount": 24.0
        },
        {
          "material": "Whiting",
          "amount": 7.0
        },
        {
          "material": "Bentonite",
          "amount": 2.0
        }
      ],
      "additionals": [
        {
          "material": "Iron chromate",
          "amount": 1.0
        }
      ],
      "description": "From Steve Davis Website: http://kazegamas.com/ Sculpture Glazes / Cone 5 Oxidation: http://kazegamas.com/Sculpture Glazes 5.htm",
      "createdBy": "Steve Davis",
      "source": "glazy.org",
      "url": "https://glazy.org/recipes/4152"
    },
    {
      "id": 4946,
      "code": "GLAZY-4946",
      "name": "Limestone",
      "cone": "10",
      "surface": "",
      "transparency": "",
      "atmosphere": "Oxidation, Reduction",
      "subtype": "Glaze",
      "ingredients": [
        {
          "material": "Custer Feldspar (1989)",
          "amount": 49.0
        },
        {
          "material": "Silica",
          "amount": 23.4
        },
        {
          "material": "Whiting",
          "amount": 14.6
        },
        {
          "material": "Kaolin",
          "amount": 13.0
        }
      ],
      "additionals": [
        {
          "material": "Bentonite",
          "amount": 2.0
        }
      ],
      "description": "This recipe was imported from Louis Katz's Hyperglaze database available on his website: http://falcon.tamucc.edu/lkatz/allglazes.txt More information about Louis Katz can be found on his website, http://www.louiskatz.net/ Louis Katz Notes: I am not a safety expert and any information contained in this file about safety should be ignored in favor of advice from experts. All of the materials in all glazes are potentially hazardous. All of these glaze recipes are given without any representation of accuracy or safety. They may work, they may not. They may be safe when fired or they may not. All of the materials used in them have hazards associated with them. You must be have sufficient training in the hazards before you use the the materials. You will have to determine the suitability and safety for your use. Do not assume that a lack of a warning about a material means that it is safe. Cone: 10 Firing: Ox. or Red. Recipe: Percent Batch Custer Feldspar 49.00 49.00 Whiting 14.60 14.60 Kaolin 13.00 13.00 Flint 23.40 23.40 Totals: 100.00 % 100.00 gm Also add: Bentonite 2.00 2.00",
      "createdBy": "Glazy Admin",
      "source": "glazy.org",
      "url": "https://glazy.org/recipes/4946"
    },
    {
      "id": 29249,
      "code": "GLAZY-29249",
      "name": "Limestone",
      "cone": "10",
      "surface": "",
      "transparency": "",
      "atmosphere": "Reduction, Oxidation",
      "subtype": "Glaze - Clear",
      "ingredients": [
        {
          "material": "Custer Feldspar",
          "amount": 49.0
        },
        {
          "material": "Silica",
          "amount": 23.0
        },
        {
          "material": "Whiting",
          "amount": 15.0
        },
        {
          "material": "Kaolin",
          "amount": 13.0
        }
      ],
      "additionals": [
        {
          "material": "Bentonite",
          "amount": 3.0
        }
      ],
      "description": "From the Kansas City Art Institute Ceramic Department (KCAI), Glaze Formulas, 15 February 1990. http://www.brackers.com/wp-content/uploads/2015/02/KCAI-Glaze-Recpies.pdf",
      "createdBy": "Glazy Admin",
      "source": "glazy.org",
      "url": "https://glazy.org/recipes/29249"
    },
    {
      "id": 90465,
      "code": "GLAZY-90465",
      "name": "Limestone #50",
      "cone": "9 - 10",
      "surface": "Semi-glossy",
      "transparency": "Transparent",
      "atmosphere": "Reduction",
      "subtype": "Glaze - Clear",
      "ingredients": [
        {
          "material": "Potash Feldspar",
          "amount": 35.0
        },
        {
          "material": "Silica",
          "amount": 30.0
        },
        {
          "material": "Whiting",
          "amount": 25.0
        },
        {
          "material": "EP Kaolin",
          "amount": 10.0
        }
      ],
      "description": "Limestone glaze developed by Ron (Sam) Small in the 1970s for electric cone 9 firings, where it is a good clear glaze, but with yellow tint over Fe bodies. Produces excellent results in cone 10 reduction especially over buff stoneware and with red slip. Goes milky white and satin when thickly applied.",
      "createdBy": "Joe Small",
      "source": "glazy.org",
      "url": "https://glazy.org/recipes/90465"
    },
    {
      "id": 2888,
      "code": "GLAZY-2888",
      "name": "Limestone Clear",
      "cone": "9 - 11",
      "surface": "Glossy",
      "transparency": "Translucent",
      "atmosphere": "",
      "subtype": "Glaze - Clear",
      "ingredients": [
        {
          "material": "Silica",
          "amount": 31.5
        },
        {
          "material": "Custer Feldspar",
          "amount": 27.0
        },
        {
          "material": "Whiting",
          "amount": 20.5
        },
        {
          "material": "Ball Clay",
          "amount": 14.0
        },
        {
          "material": "Kaolin",
          "amount": 7.0
        }
      ],
      "description": "From John Britt's The Complete Guide to High-Fire Glazes",
      "createdBy": "Glazy Admin",
      "source": "glazy.org",
      "url": "https://glazy.org/recipes/2888"
    },
    {
      "id": 76491,
      "code": "GLAZY-76491",
      "name": "Limites Superiores (1)",
      "cone": "6",
      "surface": "Glossy",
      "transparency": "Transparent",
      "atmosphere": "Oxidation",
      "subtype": "Glaze",
      "ingredients": [
        {
          "material": "0912_Albita Minasolo",
          "amount": 22.3
        },
        {
          "material": "XXX 0901_Quartzo Minasolo",
          "amount": 21.8
        },
        {
          "material": "Ferro Frit 3195",
          "amount": 17.0
        },
        {
          "material": "0934_Espodum\u00eanio Minasolo",
          "amount": 12.6
        },
        {
          "material": "Wollastonite",
          "amount": 11.2
        },
        {
          "material": "Strontium Carbonate",
          "amount": 10.2
        },
        {
          "material": "Lithium Carbonate",
          "amount": 2.9
        },
        {
          "material": "Bentonite",
          "amount": 2.0
        }
      ],
      "description": "Baseado em https://glazy.org/recipes/76223. Add 60% de \u00e1gua e 30% de CMC. Gotinhas de tripoli fosfato de s\u00f3dio.",
      "createdBy": "Marize Mello",
      "source": "glazy.org",
      "url": "https://glazy.org/recipes/76491"
    },
    {
      "id": 4118,
      "code": "GLAZY-4118",
      "name": "Linda Arbuckle",
      "cone": "4",
      "surface": "",
      "transparency": "",
      "atmosphere": "Oxidation",
      "subtype": "Glaze - Majolica",
      "ingredients": [
        {
          "material": "Ferro Frit 3124",
          "amount": 65.75
        },
        {
          "material": "Kona F-4 feldspar",
          "amount": 17.24
        },
        {
          "material": "EP Kaolin",
          "amount": 10.82
        },
        {
          "material": "Zircopax",
          "amount": 10.0
        },
        {
          "material": "Nepheline Syenite",
          "amount": 6.24
        },
        {
          "material": "Tin Oxide",
          "amount": 5.0
        },
        {
          "material": "Bentonite",
          "amount": 2.0
        }
      ],
      "description": "From Steve Davis Website: http://kazegamas.com/ Majolica: http://kazegamas.com/majolicas.htm",
      "createdBy": "Steve Davis",
      "source": "glazy.org",
      "url": "https://glazy.org/recipes/4118"
    },
    {
      "id": 44251,
      "code": "GLAZY-44251",
      "name": "Linda Arbuckle Majolica",
      "cone": "3",
      "surface": "",
      "transparency": "",
      "atmosphere": "Oxidation",
      "subtype": "Glaze - Majolica",
      "ingredients": [
        {
          "material": "Ferro Frit 3124",
          "amount": 65.75
        },
        {
          "material": "Kona F-4 feldspar",
          "amount": 17.24
        },
        {
          "material": "EP Kaolin",
          "amount": 10.82
        },
        {
          "material": "Nepheline Syenite",
          "amount": 6.24
        }
      ],
      "additionals": [
        {
          "material": "Zircopax",
          "amount": 10.0
        },
        {
          "material": "Tin Oxide",
          "amount": 5.0
        },
        {
          "material": "Bentonite",
          "amount": 2.0
        },
        {
          "material": "Epsom salts",
          "amount": 1.0
        }
      ],
      "description": "From Virginia Scotchie's Clay and Glaze Compendium",
      "createdBy": "Glazy Admin",
      "source": "glazy.org",
      "url": "https://glazy.org/recipes/44251"
    },
    {
      "id": 222933,
      "code": "GLAZY-222933",
      "name": "Linda Bloomfield - Earthenware Transparant",
      "cone": "4",
      "surface": "Glossy",
      "transparency": "Transparent",
      "atmosphere": "Oxidation",
      "subtype": "Glaze",
      "ingredients": [
        {
          "material": "fritte 1510 ne",
          "amount": 75.0
        },
        {
          "material": "Kaolin",
          "amount": 15.0
        },
        {
          "material": "Silica",
          "amount": 10.0
        }
      ],
      "description": "Recipe notes from book: not food safe Crazes a lot.",
      "createdBy": "Inge Besteman",
      "source": "glazy.org",
      "url": "https://glazy.org/recipes/222933"
    },
    {
      "id": 42459,
      "code": "GLAZY-42459",
      "name": "Linda Bloomfield One (Ceramic Review Rutile article)",
      "cone": "4 - 8",
      "surface": "Semi-glossy",
      "transparency": "Transparent",
      "atmosphere": "Oxidation",
      "subtype": "Glaze - Green - Copper",
      "ingredients": [
        {
          "material": "Soda Feldspar",
          "amount": 45.0
        },
        {
          "material": "Silica",
          "amount": 17.0
        },
        {
          "material": "Calcium borate frit",
          "amount": 15.0
        },
        {
          "material": "Whiting",
          "amount": 14.0
        },
        {
          "material": "Kaolin",
          "amount": 5.0
        },
        {
          "material": "Bentonite",
          "amount": 4.0
        }
      ],
      "additionals": [
        {
          "material": "Black Copper Oxide",
          "amount": 1.5
        }
      ],
      "description": "I did a bunch of line blends with Linda's very stable base. This was first published in Ceramic Review when she had an article investigating the differences in Rutile. It does run a bit, but my sample was applied really thick, and it was fired pretty hot. The batch was 96, so I threw 4% bentonite to help keep the glaze in suspension, and to harden it on the work.",
      "createdBy": "Chris Donnelly",
      "source": "glazy.org",
      "url": "https://glazy.org/recipes/42459"
    },
    {
      "id": 81569,
      "code": "GLAZY-81569",
      "name": "Linda Bloomfield Rutile",
      "cone": "7 - 9",
      "surface": "",
      "transparency": "Translucent",
      "atmosphere": "Oxidation",
      "subtype": "Glaze",
      "ingredients": [
        {
          "material": "Potash Feldspar",
          "amount": 34.0
        },
        {
          "material": "Silica",
          "amount": 23.0
        },
        {
          "material": "Calcium borate frit",
          "amount": 14.0
        },
        {
          "material": "Kaolin",
          "amount": 13.0
        },
        {
          "material": "Whiting",
          "amount": 11.0
        },
        {
          "material": "Dolomite",
          "amount": 5.0
        }
      ],
      "additionals": [
        {
          "material": "Rutile",
          "amount": 7.0
        }
      ],
      "description": "Added 7% Rutile Compare to John Britt Rutile recipe. Secret ingredient -calcium borate frit. Linda : more visually runny (clear glaze with crystals); feels more glassy John : more evenly opaque (but still glassy glaze) Application important (thickness/ drips etc) - interesting where thick",
      "createdBy": "Fiona Booy",
      "source": "glazy.org",
      "url": "https://glazy.org/recipes/81569"
    },
    {
      "id": 2586,
      "code": "GLAZY-2586",
      "name": "Linda's Moss Black",
      "cone": "6",
      "surface": "Semi-glossy",
      "transparency": "",
      "atmosphere": "Reduction",
      "subtype": "Glaze - Black",
      "ingredients": [
        {
          "material": "Kona F-4 feldspar",
          "amount": 54.0
        },
        {
          "material": "Whiting",
          "amount": 14.7
        },
        {
          "material": "Silica",
          "amount": 11.6
        },
        {
          "material": "Nepheline Syenite",
          "amount": 6.0
        },
        {
          "material": "Gerstley Borate",
          "amount": 4.0
        },
        {
          "material": "Talc",
          "amount": 3.5
        },
        {
          "material": "Kaolin",
          "amount": 2.66
        },
        {
          "material": "Bentonite",
          "amount": 2.4
        },
        {
          "material": "Zircopax",
          "amount": 2.0
        }
      ],
      "additionals": [
        {
          "material": "Red Iron Oxide",
          "amount": 8.0
        },
        {
          "material": "Rutile",
          "amount": 6.0
        }
      ],
      "description": "This is originally a Reduction cone 6 glaze from Marcia Selsor: http://www.marciaselsorstudio.com/ (Actually a caramel turns bluer with age) Source/Alternate names: Linda Moss Notes: Alisa Clausen: A very dark, black brown semi gloss, stable glaze. Good surface feel, with some lighter brown splotching throughout. Same glaze with Frit 169 subbed for G.B. gave identical results.",
      "createdBy": "Glazy Admin",
      "source": "glazy.org",
      "url": "https://glazy.org/recipes/2586"
    },
    {
      "id": 4214,
      "code": "GLAZY-4214",
      "name": "Linda's Pink Shino",
      "cone": "10",
      "surface": "",
      "transparency": "",
      "atmosphere": "Reduction",
      "subtype": "Glaze - Shino",
      "ingredients": [
        {
          "material": "Nepheline Syenite",
          "amount": 49.48
        },
        {
          "material": "Spodumene",
          "amount": 25.27
        },
        {
          "material": "Kentucky OM #4 Ball Clay",
          "amount": 8.25
        },
        {
          "material": "Soda Feldspar",
          "amount": 7.22
        },
        {
          "material": "EP Kaolin",
          "amount": 5.16
        },
        {
          "material": "Soda Ash",
          "amount": 4.12
        }
      ],
      "description": "From Steve Davis Website & Blog: http://kazegama.com/ Website: http://kazegamas.com/ Shinos 3: http://kazegamas.com/shinos3.htm There are 72 shinos shown on 4 web pages. They are organized from left to right with 3 tiles of the same glaze shown on 3 different clay bodies. They are Aardvark Clay's Nara Porcelain, Long Beach, and Black Mountain. Every shino was glazed with a doulble dip, waxed with a simple \"S\" pattern, and left to dry for 2 weeks to grow sulfates on the surface. The \"S\" pattern has no sulfate build up. A medium reduction was started at cone 012 through cone 2. From there the kiln was fired in neutral to cone 10.",
      "createdBy": "Steve Davis",
      "source": "glazy.org",
      "url": "https://glazy.org/recipes/4214"
    },
    {
      "id": 1985,
      "code": "GLAZY-1985",
      "name": "Liner base",
      "cone": "4",
      "surface": "",
      "transparency": "",
      "atmosphere": "Oxidation",
      "subtype": "Glaze - Clear",
      "ingredients": [
        {
          "material": "Ferro Frit 3134",
          "amount": 46.9
        },
        {
          "material": "Kona F-4 feldspar",
          "amount": 12.2
        },
        {
          "material": "Calcined Kaolin",
          "amount": 11.2
        },
        {
          "material": "EP Kaolin",
          "amount": 10.2
        },
        {
          "material": "Silica",
          "amount": 7.1
        },
        {
          "material": "Zinc Oxide",
          "amount": 7.1
        },
        {
          "material": "Dolomite",
          "amount": 5.1
        }
      ],
      "description": "From Edouard Bastarache via ClayArt. http://edouardbastarache.blogspot.com/",
      "createdBy": "Glazy Admin",
      "source": "glazy.org",
      "url": "https://glazy.org/recipes/1985"
    },
    {
      "id": 113191,
      "code": "GLAZY-113191",
      "name": "Liner Glaze",
      "cone": "6 - 8",
      "surface": "Semi-glossy",
      "transparency": "Semi-opaque",
      "atmosphere": "Oxidation",
      "subtype": "Glaze - White, Off-White",
      "ingredients": [
        {
          "material": "Neph Sye A270",
          "amount": 30.0
        },
        {
          "material": "Silica",
          "amount": 25.0
        },
        {
          "material": "Whiting",
          "amount": 20.0
        },
        {
          "material": "Kentucky OM #4 Ball Clay",
          "amount": 15.0
        },
        {
          "material": "EP Kaolin",
          "amount": 5.0
        },
        {
          "material": "Strontium Carbonate",
          "amount": 5.0
        }
      ],
      "additionals": [
        {
          "material": "Zircopax",
          "amount": 5.0
        },
        {
          "material": "Bentonite",
          "amount": 2.0
        }
      ],
      "description": "Tested on a few white and red stoneware bodies in the US. A strong satin liner glaze for lining the inside of tableware. Bentonite is only necessary if you need to deflocculate the glaze. Fired with a drop hold schedule, similar to Digitalfire PLC6DS.",
      "createdBy": "Jun Yu Tan",
      "source": "glazy.org",
      "url": "https://glazy.org/recipes/113191"
    },
    {
      "id": 198506,
      "code": "GLAZY-198506",
      "name": "Liner Glaze",
      "cone": "8 - 10",
      "surface": "Glossy",
      "transparency": "Opaque",
      "atmosphere": "Oxidation, Neutral",
      "subtype": "Glaze - White, Off-White",
      "ingredients": [
        {
          "material": "Mahavir Feldspar",
          "amount": 36.07
        },
        {
          "material": "Gerstley Borate",
          "amount": 28.75
        },
        {
          "material": "EP Kaolin",
          "amount": 11.03
        },
        {
          "material": "Silica",
          "amount": 10.63
        },
        {
          "material": "Zircopax",
          "amount": 7.59
        },
        {
          "material": "Dolomite",
          "amount": 5.93
        }
      ],
      "description": "Based on a PV linear glaze and adjusted 0.3:0.7 AM:AE",
      "createdBy": "Jeff Szarzi",
      "source": "glazy.org",
      "url": "https://glazy.org/recipes/198506"
    },
    {
      "id": 113192,
      "code": "GLAZY-113192",
      "name": "Liner Glaze 2 (Glossy)",
      "cone": "6 - 8",
      "surface": "Glossy",
      "transparency": "Semi-opaque",
      "atmosphere": "Oxidation",
      "subtype": "Glaze - White, Off-White",
      "ingredients": [
        {
          "material": "Silica",
          "amount": 30.0
        },
        {
          "material": "Neph Sye A270",
          "amount": 30.0
        },
        {
          "material": "Whiting",
          "amount": 20.0
        },
        {
          "material": "Kentucky OM #4 Ball Clay",
          "amount": 10.0
        },
        {
          "material": "EP Kaolin",
          "amount": 5.0
        },
        {
          "material": "Strontium Carbonate",
          "amount": 5.0
        }
      ],
      "additionals": [
        {
          "material": "Zircopax",
          "amount": 5.0
        },
        {
          "material": "Bentonite",
          "amount": 2.0
        }
      ],
      "description": "A glossy liner glaze for a brilliant finish. Modified from the satin liner glaze. Strong, ultra glossy glaze. Fire with a drop-hold schedule similar to (Digitalfire's PLC6DS).",
      "createdBy": "Jun Yu Tan",
      "source": "glazy.org",
      "url": "https://glazy.org/recipes/113192"
    },
    {
      "id": 33836,
      "code": "GLAZY-33836",
      "name": "Lipstick Purple",
      "cone": "8 - 10",
      "surface": "Semi-glossy",
      "transparency": "Semi-opaque",
      "atmosphere": "Reduction",
      "subtype": "Glaze - Red - Copper",
