Repository: MrSeldon/argilev2

File: data/glazes/glazy.json (part 167 of 315)
{
      "ingredients": [
        {
          "material": "Custer Feldspar",
          "amount": 65.09
        },
        {
          "material": "Silica",
          "amount": 10.26
        },
        {
          "material": "Gerstley Borate",
          "amount": 9.74
        },
        {
          "material": "Whiting",
          "amount": 8.86
        },
        {
          "material": "Dolomite",
          "amount": 2.21
        },
        {
          "material": "Tin Oxide",
          "amount": 1.4
        },
        {
          "material": "Barium Carbonate",
          "amount": 1.11
        },
        {
          "material": "EP Kaolin",
          "amount": 0.89
        },
        {
          "material": "Zinc Oxide",
          "amount": 0.44
        }
      ],
      "additionals": [
        {
          "material": "Copper Carbonate",
          "amount": 0.3
        },
        {
          "material": "Red Iron Oxide",
          "amount": 0.2
        },
        {
          "material": "Rutile",
          "amount": 0.1
        }
      ],
      "description": "via Tom Coleman",
      "createdBy": "Glazy Admin",
      "source": "glazy.org",
      "url": "https://glazy.org/recipes/33836"
    },
    {
      "id": 1986,
      "code": "GLAZY-1986",
      "name": "Lisa Orr Base Glaze",
      "cone": "4",
      "surface": "Glossy",
      "transparency": "Translucent",
      "atmosphere": "Oxidation",
      "subtype": "Glaze - Clear",
      "ingredients": [
        {
          "material": "Ferro Frit 3110",
          "amount": 67.0
        },
        {
          "material": "Soda Ash",
          "amount": 16.0
        },
        {
          "material": "Gerstley Borate",
          "amount": 10.0
        },
        {
          "material": "Silica",
          "amount": 8.0
        },
        {
          "material": "EP Kaolin",
          "amount": 5.0
        },
        {
          "material": "Bentonite",
          "amount": 2.0
        }
      ],
      "description": "Glaze Type: Alkaline This glaze gives very nice bright colors. Try doing color blends and I'm sure you will find some scrumptous colors. You may want to use a white slip first, it brightens the colors. In the photo shown on left, I have actually painted oxides on the dried glaze before it was fired. Reminds me of the Tang Dynasty Horses. It will run, so be careful. Sculptural use only. Not for functional work! Soda Ash: caustic-avoid contact with skin or eyes or inhalation of mists. From John Britt's web site: http://wwwipp.unicomp.net/claydude/low.html Variations -- Add: 0.25% Cobalt Carbonate - Lite Blue 5.0% Copper Carbonate - Green 6.0% Red Iron Oxide - Reddish Brown",
      "createdBy": "Glazy Admin",
      "source": "glazy.org",
      "url": "https://glazy.org/recipes/1986"
    },
    {
      "id": 43748,
      "code": "GLAZY-43748",
      "name": "Lisa's Satin Black",
      "cone": "6 - 7",
      "surface": "Satin-matte",
      "transparency": "",
      "atmosphere": "Oxidation, Reduction",
      "subtype": "Glaze - Black",
      "ingredients": [
        {
          "material": "Kona F-4 feldspar",
          "amount": 44.68
        },
        {
          "material": "Silica",
          "amount": 14.89
        },
        {
          "material": "Whiting",
          "amount": 10.64
        },
        {
          "material": "EP Kaolin",
          "amount": 9.57
        },
        {
          "material": "Kentucky OM #4 Ball Clay",
          "amount": 8.51
        },
        {
          "material": "Zinc Oxide",
          "amount": 5.32
        },
        {
          "material": "Barium Carbonate",
          "amount": 4.26
        },
        {
          "material": "Talc",
          "amount": 2.13
        }
      ],
      "additionals": [
        {
          "material": "Cobalt Carbonate",
          "amount": 3.0
        },
        {
          "material": "Red Iron Oxide",
          "amount": 3.0
        },
        {
          "material": "Granular manganese",
          "amount": 2.0
        },
        {
          "material": "Chrome Oxide",
          "amount": 1.0
        }
      ],
      "description": "Kona F-4 feldspar 294 Silica 98 Whiting 70 EP Kaolin 63 Kentucky OM #4 Ball Clay 56 Zinc Oxide 35 Barium Carbonate 28 Talc 14 Total base recipe 658 Cobalt Carbonate 3% Red Iron Oxide 3% Granular manganese 2% Chrome Oxide 1%",
      "createdBy": "Glazy Admin",
      "source": "glazy.org",
      "url": "https://glazy.org/recipes/43748"
    },
    {
      "id": 34702,
      "code": "GLAZY-34702",
      "name": "Lithium Blue",
      "cone": "10 - 13",
      "surface": "",
      "transparency": "",
      "atmosphere": "Reduction",
      "subtype": "Glaze - Blue",
      "ingredients": [
        {
          "material": "Nepheline Syenite",
          "amount": 11.4
        },
        {
          "material": "Barium Carbonate",
          "amount": 8.4
        },
        {
          "material": "Silica",
          "amount": 2.0
        },
        {
          "material": "Ball Clay",
          "amount": 1.8
        },
        {
          "material": "Copper Carbonate",
          "amount": 0.75
        },
        {
          "material": "Bentonite",
          "amount": 0.5
        },
        {
          "material": "Lithium Carbonate",
          "amount": 0.28
        }
      ],
      "description": "From \"My Work, My Way: Fifty Years in the Studio\" by Harlan House, 2019. https://www.harlanhouse.com/ https://www.harlanhouse.com/wp-content/uploads/2019/04/2019%20HHBK-FINAL.pdf From my teacher, Bert Borch.",
      "createdBy": "Glazy Admin",
      "source": "glazy.org",
      "url": "https://glazy.org/recipes/34702"
    },
    {
      "id": 43952,
      "code": "GLAZY-43952",
      "name": "Lithium Blue",
      "cone": "4",
      "surface": "",
      "transparency": "",
      "atmosphere": "",
      "subtype": "Glaze - Blue",
      "ingredients": [
        {
          "material": "Silica",
          "amount": 53.0
        },
        {
          "material": "Lithium Carbonate",
          "amount": 26.0
        },
        {
          "material": "EP Kaolin",
          "amount": 12.0
        },
        {
          "material": "Copper Carbonate",
          "amount": 3.7
        },
        {
          "material": "Soda Ash",
          "amount": 3.3
        },
        {
          "material": "Bentonite",
          "amount": 2.0
        }
      ],
      "description": "From Virginia Scotchie's Clay and Glaze Compendium",
      "createdBy": "Glazy Admin",
      "source": "glazy.org",
      "url": "https://glazy.org/recipes/43952"
    },
    {
      "id": 44202,
      "code": "GLAZY-44202",
      "name": "Lithium Blue Matte",
      "cone": "6",
      "surface": "Matte",
      "transparency": "",
      "atmosphere": "",
      "subtype": "Glaze - Specialty",
      "ingredients": [
        {
          "material": "Silica",
          "amount": 52.0
        },
        {
          "material": "Lithium Carbonate",
          "amount": 26.5
        },
        {
          "material": "EP Kaolin",
          "amount": 11.5
        },
        {
          "material": "Copper Carbonate",
          "amount": 3.7
        },
        {
          "material": "Whiting",
          "amount": 3.3
        },
        {
          "material": "Bentonite",
          "amount": 1.0
        },
        {
          "material": "Bone Ash",
          "amount": 1.0
        }
      ],
      "description": "From Virginia Scotchie's Clay and Glaze Compendium",
      "createdBy": "Glazy Admin",
      "source": "glazy.org",
      "url": "https://glazy.org/recipes/44202"
    },
    {
      "id": 5186,
      "code": "GLAZY-5186",
      "name": "Lithium Clear",
      "cone": "5 - 6",
      "surface": "",
      "transparency": "",
      "atmosphere": "Oxidation, Reduction",
      "subtype": "Glaze - Clear",
      "ingredients": [
        {
          "material": "Silica",
          "amount": 55.0
        },
        {
          "material": "Kaolin",
          "amount": 20.8
        },
        {
          "material": "Whiting",
          "amount": 16.2
        },
        {
          "material": "Lithium Carbonate",
          "amount": 8.0
        }
      ],
      "additionals": [
        {
          "material": "Red Iron Oxide",
          "amount": 1.0
        }
      ],
      "description": "This recipe was imported from Louis Katz's Hyperglaze database available on his website: http://falcon.tamucc.edu/lkatz/allglazes.txt More information about Louis Katz can be found on his website, http://www.louiskatz.net/ Louis Katz Notes: I am not a safety expert and any information contained in this file about safety should be ignored in favor of advice from experts. All of the materials in all glazes are potentially hazardous. All of these glaze recipes are given without any representation of accuracy or safety. They may work, they may not. They may be safe when fired or they may not. All of the materials used in them have hazards associated with them. You must be have sufficient training in the hazards before you use the the materials. You will have to determine the suitability and safety for your use. Do not assume that a lack of a warning about a material means that it is safe. Cone: 5 6 Color: clear Firing: Ox. or Red. Recipe: Percent Batch Flint 55.00 55.00 Kaolin 20.80 20.80 Whiting 16.20 16.20 Lithium Carbonate 8.00 8.00 Totals: 100.00 % 100.00 gm Also add: RIO 1.00 1.00",
      "createdBy": "Glazy Admin",
      "source": "glazy.org",
      "url": "https://glazy.org/recipes/5186"
    },
    {
      "id": 6283,
      "code": "GLAZY-6283",
      "name": "Lithium Clear",
      "cone": "6",
      "surface": "Glossy",
      "transparency": "Translucent",
      "atmosphere": "Oxidation",
      "subtype": "Glaze - Iron",
      "ingredients": [
        {
          "material": "Silica",
          "amount": 55.0
        },
        {
          "material": "EP Kaolin",
          "amount": 20.8
        },
        {
          "material": "Whiting",
          "amount": 16.2
        },
        {
          "material": "Lithium Carbonate",
          "amount": 8.0
        }
      ],
      "additionals": [
        {
          "material": "Red Iron Oxide",
          "amount": 1.0
        }
      ],
      "description": "Stable lithium base.",
      "createdBy": "Ginger",
      "source": "glazy.org",
      "url": "https://glazy.org/recipes/6283"
    },
    {
      "id": 5761,
      "code": "GLAZY-5761",
      "name": "Lithium Glaze",
      "cone": "",
      "surface": "",
      "transparency": "",
      "atmosphere": "Raku",
      "subtype": "Glaze - Raku",
      "ingredients": [
        {
          "material": "Silica",
          "amount": 57.05
        },
        {
          "material": "Lithium Carbonate",
          "amount": 28.53
        },
        {
          "material": "Kaolin",
          "amount": 14.42
        }
      ],
      "additionals": [
        {
          "material": "Copper Carbonate",
          "amount": 3.91
        },
        {
          "material": "Bentonite",
          "amount": 2.99
        }
      ],
      "description": "NOTE: This recipe was imported from Triangle Potter's Guild Glaze Recipes published November, 1988 Source: Tony Marsh 27.7 lithium carbonate 14.0 kaolin 55.4 silica + 2.9 bentonite + 3.8 copper carbonate",
      "createdBy": "Glazy Admin",
      "source": "glazy.org",
      "url": "https://glazy.org/recipes/5761"
    },
    {
      "id": 4678,
      "code": "GLAZY-4678",
      "name": "Lithium Matte",
      "cone": "3",
      "surface": "Matte",
      "transparency": "",
      "atmosphere": "Oxidation, Reduction",
      "subtype": "Glaze",
      "ingredients": [
        {
          "material": "Silica",
          "amount": 43.4
        },
        {
          "material": "Kaolin",
          "amount": 22.2
        },
        {
          "material": "Lithium Carbonate",
          "amount": 20.6
        },
        {
          "material": "Wollastonite",
          "amount": 13.8
        }
      ],
      "description": "This recipe was imported from Louis Katz's Hyperglaze database available on his website: http://falcon.tamucc.edu/lkatz/allglazes.txt More information about Louis Katz can be found on his website, http://www.louiskatz.net/ Louis Katz Notes: I am not a safety expert and any information contained in this file about safety should be ignored in favor of advice from experts. All of the materials in all glazes are potentially hazardous. All of these glaze recipes are given without any representation of accuracy or safety. They may work, they may not. They may be safe when fired or they may not. All of the materials used in them have hazards associated with them. You must be have sufficient training in the hazards before you use the the materials. You will have to determine the suitability and safety for your use. Do not assume that a lack of a warning about a material means that it is safe. Cone: 03 Surface texture: Matte Firing: Ox. or Red. Recipe: Percent Batch Lithium Carbonate 20.60 20.60 Wollastonite 13.80 13.80 Kaolin 22.20 22.20 Flint 43.40 43.40 Totals: 100.00 % 100.00 gm",
      "createdBy": "Glazy Admin",
      "source": "glazy.org",
      "url": "https://glazy.org/recipes/4678"
    },
    {
      "id": 4759,
      "code": "GLAZY-4759",
      "name": "Lithium Slip",
      "cone": "6",
      "surface": "",
      "transparency": "",
      "atmosphere": "Oxidation, Reduction",
      "subtype": "Slip & Engobe - Slip",
      "ingredients": [
        {
          "material": "Silica",
          "amount": 55.45
        },
        {
          "material": "Lithium Carbonate",
          "amount": 27.68
        },
        {
          "material": "Kaolin",
          "amount": 13.99
        },
        {
          "material": "Bentonite",
          "amount": 2.88
        }
      ],
      "additionals": [
        {
          "material": "Copper Carbonate",
          "amount": 3.81
        }
      ],
      "description": "This recipe was imported from Louis Katz's Hyperglaze database available on his website: http://falcon.tamucc.edu/lkatz/allglazes.txt More information about Louis Katz can be found on his website, http://www.louiskatz.net/ Louis Katz Notes: I am not a safety expert and any information contained in this file about safety should be ignored in favor of advice from experts. All of the materials in all glazes are potentially hazardous. All of these glaze recipes are given without any representation of accuracy or safety. They may work, they may not. They may be safe when fired or they may not. All of the materials used in them have hazards associated with them. You must be have sufficient training in the hazards before you use the the materials. You will have to determine the suitability and safety for your use. Do not assume that a lack of a warning about a material means that it is safe. Cone: 06 Firing: Ox. or Red. Recipe: Percent Batch Lithium Carbonate 27.68 27.68 Bentonite 2.88 2.88 Kaolin 13.99 13.99 Flint 55.45 55.45 Totals: 100.00 % 100.00 gm Also add: Copper Carbonate 3.81 3.81 Comments: reduction helps produce raku luster CM 05-94 p.40",
      "createdBy": "Glazy Admin",
      "source": "glazy.org",
      "url": "https://glazy.org/recipes/4759"
    },
    {
      "id": 2580,
      "code": "GLAZY-2580",
      "name": "Litman Red Brown",
      "cone": "6",
      "surface": "",
      "transparency": "",
      "atmosphere": "",
      "subtype": "Glaze - Red",
      "ingredients": [
        {
          "material": "Gerstley Borate",
          "amount": 32.0
        },
        {
          "material": "Silica",
          "amount": 29.0
        },
        {
          "material": "Custer Feldspar",
          "amount": 20.0
        },
        {
          "material": "Red Iron Oxide",
          "amount": 15.0
        },
        {
          "material": "Talc",
          "amount": 14.0
        },
        {
          "material": "EP Kaolin",
          "amount": 5.0
        }
      ],
      "description": "Source/Alternate names: C. Litman Source/Alternate names: similar oxides to Touchstone Base Rust and Randy Red Revised Notes: Alisa Clausen: A tessha like brown with black flecking and stripes in finger marks. Smooth, stable glaze with a slight pooling of lighter brown in center of test bowl. Dry where very thick over double dipped lip. Where thickest, has a slight movement of blue/green hues.",
      "createdBy": "Glazy Admin",
      "source": "glazy.org",
      "url": "https://glazy.org/recipes/2580"
    },
    {
      "id": 7611,
      "code": "GLAZY-7611",
      "name": "Little Alex's Porter ^6 ox.(Lili Krakowski)",
      "cone": "6",
      "surface": "Glossy",
      "transparency": "",
      "atmosphere": "Oxidation",
      "subtype": "Glaze",
      "ingredients": [
        {
          "material": "Redart",
          "amount": 46.3
        },
        {
          "material": "Ferro Frit 3134",
          "amount": 19.4
        },
        {
          "material": "Silica",
          "amount": 13.0
        },
        {
          "material": "Dolomite",
          "amount": 11.1
        },
        {
          "material": "Bone Ash",
          "amount": 7.4
        },
        {
          "material": "Iron oxide",
          "amount": 6.5
        },
        {
          "material": "Whiting",
          "amount": 2.8
        }
      ],
      "description": "",
      "createdBy": "Alisa Liskin Clausen",
      "source": "glazy.org",
      "url": "https://glazy.org/recipes/7611"
    },
    {
      "id": 4947,
      "code": "GLAZY-4947",
      "name": "LITTLEFIELD COPPER RED",
      "cone": "10",
      "surface": "Glossy",
      "transparency": "",
      "atmosphere": "Reduction",
      "subtype": "Glaze - Red - Copper",
      "ingredients": [
        {
          "material": "Kona F-4 feldspar",
          "amount": 53.0
        },
        {
          "material": "Silica",
          "amount": 17.0
        },
        {
          "material": "Whiting",
          "amount": 15.0
        },
        {
          "material": "EP Kaolin",
          "amount": 6.0
        },
        {
          "material": "Zinc Oxide",
          "amount": 5.0
        },
        {
          "material": "Talc",
          "amount": 4.0
        }
      ],
      "additionals": [
        {
          "material": "Tin Oxide",
          "amount": 1.0
        },
        {
          "material": "Copper Carbonate",
          "amount": 0.5
        },
        {
          "material": "Silicon carbide",
          "amount": 0.3
        }
      ],
      "description": "This recipe was imported from Louis Katz's Hyperglaze database available on his website: http://falcon.tamucc.edu/lkatz/allglazes.txt More information about Louis Katz can be found on his website, http://www.louiskatz.net/ Louis Katz Notes: I am not a safety expert and any information contained in this file about safety should be ignored in favor of advice from experts. All of the materials in all glazes are potentially hazardous. All of these glaze recipes are given without any representation of accuracy or safety. They may work, they may not. They may be safe when fired or they may not. All of the materials used in them have hazards associated with them. You must be have sufficient training in the hazards before you use the the materials. You will have to determine the suitability and safety for your use. Do not assume that a lack of a warning about a material means that it is safe. Cone: 10 Color: copper red Surface texture: shiny glossy Firing: Reduction Glaze type: CopperRed Recipe: Percent Batch F-4 Feldspar 53.00 4240 Whiting 15.00 1200 Talc 4.00 320 Zinc Oxide 5.00 400 EPK 6.00 480 Flint 17.00 1360 Totals: 100.00 % 8000 Gm Also add: Tin Oxide 1.00 80 Copper Carbonate 0.50 40 Silicon Carbide 0.30 24 Comments: Somewhat spotty color often results when Silicon Carbide is used in reduction.",
      "createdBy": "Glazy Admin",
      "source": "glazy.org",
      "url": "https://glazy.org/recipes/4947"
    },
    {
      "id": 39794,
      "code": "GLAZY-39794",
      "name": "Lively Lavender",
      "cone": "8 - 12",
      "surface": "Glossy",
      "transparency": "Semi-opaque",
      "atmosphere": "Reduction, Neutral, Oxidation",
      "subtype": "Glaze - Blue - Nickel",
      "ingredients": [
        {
          "material": "Custer Feldspar",
          "amount": 50.0
        },
        {
          "material": "Dolomite",
          "amount": 20.0
        },
        {
          "material": "EP Kaolin",
          "amount": 20.0
        },
        {
          "material": "Bone Ash",
          "amount": 10.0
        }
      ],
      "additionals": [
        {
          "material": "Cobalt Carbonate",
          "amount": 0.5
        },
        {
          "material": "Black Nickel Oxide",
          "amount": 0.5
        }
      ],
      "description": "Nice slate blue with crystal growth on Porcelain.",
      "createdBy": "Alexander Kuttel",
      "source": "glazy.org",
      "url": "https://glazy.org/recipes/39794"
    },
    {
      "id": 8892,
      "code": "GLAZY-8892",
      "name": "Liz Kraus Shino",
      "cone": "9 - 13",
      "surface": "Semi-glossy",
      "transparency": "Opaque",
      "atmosphere": "Reduction, Wood",
      "subtype": "Glaze - Shino",
      "ingredients": [
        {
          "material": "Nepheline Syenite",
          "amount": 40.0
        },
        {
          "material": "Spodumene",
          "amount": 30.0
        },
        {
          "material": "Kentucky OM #4 Ball Clay",
          "amount": 17.04
        },
        {
          "material": "Soda Ash",
          "amount": 7.96
        },
        {
          "material": "EP Kaolin",
          "amount": 5.0
        }
      ],
      "additionals": [
        {
          "material": "Bentonite",
          "amount": 2.04
        }
      ],
      "description": "Very dependable shino. This is a shino also works very will in combination with other glazes. Orange where thin and yellowy/white where thick.",
      "createdBy": "IU Southeast Ceramics",
      "source": "glazy.org",
      "url": "https://glazy.org/recipes/8892"
    },
    {
      "id": 247170,
      "code": "GLAZY-247170",
      "name": "Lizacioa A121",
      "cone": "4 - 5 1/2",
      "surface": "Glossy",
      "transparency": "Translucent",
      "atmosphere": "Oxidation",
      "subtype": "Glaze - Crystalline - Aventurine",
      "ingredients": [
        {
          "material": "Silica",
          "amount": 25.0
        },
        {
          "material": "MFA-013 (Te\u00f3rico!!!)",
          "amount": 23.0
        },
        {
          "material": "Potash Feldspar",
          "amount": 18.0
        },
        {
          "material": "Barium Carbonate",
          "amount": 15.0
        },
        {
          "material": "Whiting",
          "amount": 14.0
        },
        {
          "material": "Caol\u00edn Patag\u00f3nico",
          "amount": 4.0
        }
      ],
      "additionals": [
        {
          "material": "Copper Carbonate",
          "amount": 4.0
        },
        {
          "material": "Chrome Oxide",
          "amount": 1.3
        }
      ],
      "description": "Aventurina. Sustitucion de estroncio. No apto alimentos? Al sol aparecen iridiscencias doradas.",
      "createdBy": "Mart\u00edn Rolando",
      "source": "glazy.org",
      "url": "https://glazy.org/recipes/247170"
    },
    {
      "id": 1987,
      "code": "GLAZY-1987",
      "name": "Lizard",
      "cone": "05 1/2 - 04",
      "surface": "",
      "transparency": "",
      "atmosphere": "Oxidation, Reduction",
      "subtype": "Glaze - Specialty",
      "ingredients": [
        {
          "material": "Gerstley Borate",
          "amount": 43.8
        },
        {
          "material": "Magnesium carbonate",
          "amount": 25.0
        },
        {
          "material": "Nepheline Syenite",
          "amount": 12.5
        },
        {
          "material": "Lithium Carbonate",
          "amount": 9.4
        },
        {
          "material": "Borax",
          "amount": 6.2
        },
        {
          "material": "Silica",
          "amount": 3.1
        }
      ],
      "additionals": [
        {
          "material": "Chrome Oxide",
          "amount": 0.2
        }
      ],
      "description": "Glaze Type: Texture comments: this glaze can be fired from 06-04 successfully... texture is slightly varying. submitted by: Robert H Wilson e-mail: source for the original recipe: Megan Wolfe",
      "createdBy": "Glazy Admin",
      "source": "glazy.org",
      "url": "https://glazy.org/recipes/1987"
    },
    {
      "id": 44194,
      "code": "GLAZY-44194",
      "name": "Lizard",
      "cone": "06 - 04",
      "surface": "",
      "transparency": "",
      "atmosphere": "Oxidation",
      "subtype": "Glaze - Specialty",
      "ingredients": [
        {
          "material": "Gerstley Borate",
          "amount": 70.0
        },
        {
          "material": "Magnesium carbonate",
          "amount": 40.0
        },
        {
          "material": "Nepheline Syenite",
          "amount": 20.0
        },
        {
          "material": "Lithium Carbonate",
          "amount": 15.0
        },
        {
          "material": "Borax",
          "amount": 10.0
        },
        {
          "material": "Silica",
          "amount": 5.0
        },
        {
          "material": "Chrome Oxide",
          "amount": 0.4
        }
      ],
      "description": "From Virginia Scotchie's Clay and Glaze Compendium",
      "createdBy": "Glazy Admin",
      "source": "glazy.org",
      "url": "https://glazy.org/recipes/44194"
    },
    {
      "id": 5762,
      "code": "GLAZY-5762",
      "name": "Lizard Skin",
      "cone": "",
      "surface": "",
      "transparency": "",
      "atmosphere": "Raku",
      "subtype": "Glaze - Raku",
      "ingredients": [
        {
          "material": "Borax",
          "amount": 50.0
        },
        {
          "material": "Colemanite",
          "amount": 50.0
        }
      ],
      "additionals": [
        {
          "material": "Copper Carbonate",
          "amount": 10.0
        },
        {
          "material": "Rutile",
          "amount": 10.0
        }
      ],
      "description": "NOTE: This recipe was imported from Triangle Potter's Guild Glaze Recipes published November, 1988 Source: Chris Stanley, Tony Marsh 50 colemanite 50 borax + 10 rutile + 10 copper carbonate Very runny.",
      "createdBy": "Glazy Admin",
      "source": "glazy.org",
      "url": "https://glazy.org/recipes/5762"
    },
    {
      "id": 1988,
      "code": "GLAZY-1988",
      "name": "Lizard Skin Denise's",
      "cone": "05 1/2 - 04",
      "surface": "",
      "transparency": "Opaque",
      "atmosphere": "Oxidation",
      "subtype": "Glaze - Specialty",
      "ingredients": [
        {
          "material": "Ferro Frit 3195",
          "amount": 55.0
        },
        {
          "material": "Dolomite",
          "amount": 17.5
        },
        {
          "material": "Talc",
          "amount": 16.5
        },
        {
          "material": "EP Kaolin",
          "amount": 6.3
        },
        {
          "material": "Silica",
          "amount": 5.0
        },
        {
          "material": "Silicon carbide",
          "amount": 0.6
        }
      ],
      "additionals": [
        {
          "material": "Vanadium pentoxide",
          "amount": 6.0
        },
        {
          "material": "Bentonite",
          "amount": 2.0
        }
      ],
      "description": "Glaze Type: Texture Silicon carbide must be very fine for this to work.",
      "createdBy": "Glazy Admin",
      "source": "glazy.org",
      "url": "https://glazy.org/recipes/1988"
    },
    {
      "id": 4782,
      "code": "GLAZY-4782",
      "name": "Lizard Skin Raku Glaze",
      "cone": "08 - 06",
      "surface": "",
      "transparency": "",
      "atmosphere": "Raku",
      "subtype": "Glaze - Specialty",
      "ingredients": [
        {
          "material": "Colemanite",
          "amount": 58.8
        },
        {
          "material": "Nepheline Syenite",
          "amount": 16.8
        },
        {
          "material": "Lithium Carbonate",
          "amount": 12.6
        },
        {
          "material": "Borax",
          "amount": 8.4
        },
        {
          "material": "Magnesium carbonate",
          "amount": 3.4
        }
      ],
      "additionals": [
        {
          "material": "Copper Carbonate",
          "amount": 3.0
        }
      ],
      "description": "This recipe was imported from Louis Katz's Hyperglaze database available on his website: http://falcon.tamucc.edu/lkatz/allglazes.txt More information about Louis Katz can be found on his website, http://www.louiskatz.net/ Louis Katz Notes: I am not a safety expert and any information contained in this file about safety should be ignored in favor of advice from experts. All of the materials in all glazes are potentially hazardous. All of these glaze recipes are given without any representation of accuracy or safety. They may work, they may not. They may be safe when fired or they may not. All of the materials used in them have hazards associated with them. You must be have sufficient training in the hazards before you use the the materials. You will have to determine the suitability and safety for your use. Do not assume that a lack of a warning about a material means that it is safe. Cone: 08 07 06 Color: mottled green to copper Firing: Raku Recipe: Percent Batch Borax 8.40 8.40 Colemanite 58.80 58.80 Lithium Carbonate 12.60 12.60 Magnesium Carbonate 3.40 3.40 Neph Sy 16.80 16.80 Totals: 100.00 % 100.00 gm Also add: Copper Carbonate 3.00 3.00 Comments: CM 12-91 p.82",
      "createdBy": "Glazy Admin",
      "source": "glazy.org",
      "url": "https://glazy.org/recipes/4782"
    },
    {
      "id": 1660,
      "code": "GLAZY-1660",
      "name": "Lizard Skin Rhonda's",
      "cone": "4",
      "surface": "Satin",
      "transparency": "Semi-opaque",
      "atmosphere": "Oxidation",
      "subtype": "Glaze - Specialty",
      "ingredients": [
        {
          "material": "Gerstley Borate",
          "amount": 46.0
        },
        {
          "material": "Magnesium carbonate",
          "amount": 31.0
        },
        {
          "material": "EP Kaolin",
          "amount": 19.0
        },
        {
          "material": "Borax",
          "amount": 4.0
        }
      ],
      "description": "Glaze Type: Lichen + rio3.2% = soft edges - brown +6 Rutile = butter-colored crawl over brown +1.5 chrome = brown on brown. + copper carb 2.9 + cobalt carb 1 = forest green w soft edges to crawl. Done over a black (iron) slip. Produces a crisp to softened crack/bead surface depending on thickness and colorants. Tested by Rhonda Chan.",
      "createdBy": "Glazy Admin",
      "source": "glazy.org",
      "url": "https://glazy.org/recipes/1660"
    },
    {
      "id": 3169,
      "code": "GLAZY-3169",
      "name": "Lizards Skin (Ker)",
      "cone": "4",
      "surface": "Matte",
      "transparency": "Opaque",
      "atmosphere": "Oxidation",
      "subtype": "Glaze",
      "ingredients": [
        {
          "material": "Magnesium carbonaat (Ker_CH121)",
          "amount": 40.0
        },
        {
          "material": "Nepheline syenite (Ker_CH124)",
          "amount": 20.0
        },
        {
          "material": "Gerstley boraat synthethisch (Ker_CH158)",
          "amount": 20.0
        },
        {
          "material": "Lithium carbonaat (Ker_CH118)",
          "amount": 15.0
        },
        {
          "material": "Fritte Borax M1 - Keramikos, Haarlem",
          "amount": 10.0
        },
        {
          "material": "Silicium / Kwarts (Ker_CH117)",
          "amount": 5.0
        }
      ],
      "additionals": [
        {
          "material": "Rutiel (Ker_CH128",
          "amount": 5.0
        }
      ],
      "description": "Highly cracked and crawling effect glaze. With rutile it's a brownish, ocre. Very matt. list for materials Keramikos, Haarlem.",
      "createdBy": "Made in Mokum",
      "source": "glazy.org",
      "url": "https://glazy.org/recipes/3169"
    },
    {
      "id": 6020,
      "code": "GLAZY-6020",
      "name": "Lizella Slip",
      "cone": "10",
      "surface": "Satin",
      "transparency": "Opaque",
      "atmosphere": "Oxidation, Neutral, Reduction, Wood",
      "subtype": "Slip & Engobe",
      "ingredients": [
        {
          "material": "Lizella Clay",
          "amount": 50.0
        },
        {
          "material": "Custer Feldspar",
          "amount": 22.0
        },
        {
          "material": "Silica",
          "amount": 18.0
        },
        {
          "material": "Whiting",
          "amount": 10.0
        }
      ],
      "additionals": [
        {
          "material": "Red Iron Oxide",
          "amount": 3.0
        }
      ],
      "description": "A slip clay made from Georgia Lizella clay",
      "createdBy": "Janice Hill",
      "source": "glazy.org",
      "url": "https://glazy.org/recipes/6020"
    },
    {
      "id": 5763,
      "code": "GLAZY-5763",
      "name": "LMG",
      "cone": "6",
      "surface": "",
      "transparency": "",
      "atmosphere": "Oxidation",
      "subtype": "Glaze - Specialty - Metallic",
      "ingredients": [
        {
          "material": "Silica",
          "amount": 31.2
        },
        {
          "material": "Kingman Feldspar",
          "amount": 27.2
        },
        {
          "material": "Whiting",
          "amount": 14.8
        },
        {
          "material": "Lithium Carbonate",
          "amount": 14.0
        },
        {
          "material": "EP Kaolin",
          "amount": 12.8
        }
      ],
      "additionals": [
        {
          "material": "Copper Carbonate",
          "amount": 2.0
        }
      ],
      "description": "NOTE: This recipe was imported from Triangle Potter's Guild Glaze Recipes published November, 1988 Source: Conrad Weiser 14.0 lithium carbonate 27.2 kingman feldspar 14.8 whiting 12.8 epk 31.2 flint + 2 copper carbonate SemiMatte, Glossy SemiMottled Matte Be careful and test well on your clay body. It shivers sometimes on some clay bodies.",
      "createdBy": "Glazy Admin",
      "source": "glazy.org",
      "url": "https://glazy.org/recipes/5763"
    },
    {
      "id": 226850,
      "code": "GLAZY-226850",
      "name": "LN Medium Blue Slip",
      "cone": "6 - 10",
      "surface": "Satin",
      "transparency": "Semi-opaque",
      "atmosphere": "Oxidation, Reduction, Salt & Soda, Neutral",
      "subtype": "Slip & Engobe - Slip",
      "ingredients": [
        {
          "material": "EP Kaolin",
          "amount": 50.0
        },
        {
          "material": "Custer Feldspar",
          "amount": 25.0
        },
        {
          "material": "Silica",
          "amount": 25.0
        }
      ],
      "additionals": [
        {
          "material": "Bentonite",
          "amount": 2.0
        },
        {
          "material": "Cobalt Carbonate",
          "amount": 2.0
        }
      ],
      "description": "Wide temperature range blue porcelain slip",
      "createdBy": "Richard Gilbert",
      "source": "glazy.org",
      "url": "https://glazy.org/recipes/226850"
    },
    {
      "id": 85012,
      "code": "GLAZY-85012",
      "name": "LO Lynnette's Opal variation (frit 169)",
      "cone": "6",
      "surface": "Glossy",
      "transparency": "Opaque",
      "atmosphere": "Oxidation",
      "subtype": "Glaze - White, Off-White",
      "ingredients": [
        {
          "material": "Nepheline Syenite Norwegian",
          "amount": 38.0
        },
        {
          "material": "Silica",
          "amount": 25.0
        },
        {
          "material": "Johnson Matthey Frit 169",
          "amount": 10.0
        },
        {
          "material": "Kaolin E",
          "amount": 8.0
        },
        {
          "material": "Whiting",
          "amount": 7.0
        },
        {
          "material": "Talc",
          "amount": 5.0
        },
        {
          "material": "Zinc Oxide",
          "amount": 5.0
        },
        {
          "material": "Wollastonite",
          "amount": 2.0
        }
      ],
      "additionals": [
        {
          "material": "Rutile",
          "amount": 8.0
        }
      ],
      "description": "The original recipe has ) Nepheline Syenite => Norwegian Nepheline Syenite. ) Gerstley Borate => JMFrit 169. Creamy white glaze. Good coverage. Eat up a lot of the blue from cobolt carb when layered un top of Floating Blue",
      "createdBy": "Tove Jensen",
      "source": "glazy.org",
      "url": "https://glazy.org/recipes/85012"
    },
    {
      "id": 191432,
      "code": "GLAZY-191432",
      "name": "LO Lynnette's Opal variation (ZC)",
      "cone": "6",
      "surface": "Glossy",
      "transparency": "Opaque",
      "atmosphere": "Oxidation",
      "subtype": "Glaze - White, Off-White",
      "ingredients": [
        {
          "material": "Nepheline Syenite, Bath Potters",
          "amount": 43.0
        },
        {
          "material": "Silica",
          "amount": 25.0
        },
        {
          "material": "Standard Borax Frit 'E', bath Potters",
          "amount": 15.0
        },
        {
          "material": "Zinc Oxide",
          "amount": 6.0
        },
        {
          "material": "Talc",
          "amount": 5.0
        },
        {
          "material": "Whiting",
          "amount": 5.0
        },
        {
          "material": "Barium Carbonate",
          "amount": 1.0
        },
        {
          "material": "Titanium Dioxide",
          "amount": 1.0
        }
      ],
      "additionals": [
        {
          "material": "Rutile",
          "amount": 7.0
        }
      ],
      "description": "The original recipe has ) Nepheline Syenite => Norwegian Nepheline Syenite. ) Gerstley Borate => JMFrit 169. Creamy white glaze. Good coverage. Eat up a lot of the blue from cobolt carb when layered un top of Floating Blue",
      "createdBy": "Zombiecazz",
      "source": "glazy.org",
      "url": "https://glazy.org/recipes/191432"
    },
    {
      "id": 79996,
      "code": "GLAZY-79996",
      "name": "Loam Slip - Dalhia",
      "cone": "",
      "surface": "",
      "transparency": "",
      "atmosphere": "Oxidation",
      "subtype": "Slip & Engobe",
      "ingredients": [
        {
          "material": "519 PSH White Stoneware cone 6",
          "amount": 100.0
        }
      ],
      "additionals": [
        {
          "material": "Mason 6600 black stain",
          "amount": 10.0
        }
      ],
      "description": "1:1 water to dry clay",
      "createdBy": "LOAM Clay Studio Inc.",
      "source": "glazy.org",
      "url": "https://glazy.org/recipes/79996"
    },
    {
      "id": 80028,
      "code": "GLAZY-80028",
      "name": "Loam Slip - Hosta",
      "cone": "",
      "surface": "",
      "transparency": "",
      "atmosphere": "Oxidation",
      "subtype": "Slip & Engobe",
      "ingredients": [
        {
          "material": "519 PSH White Stoneware cone 6",
          "amount": 100.0
        }
      ],
      "additionals": [
        {
          "material": "Mason Stain 6306 Vivid Blue",
          "amount": 3.0
        },
        {
          "material": "Mason Stain 6202 Florentine Green",
          "amount": 3.0
        }
      ],
      "description": "1:1 water to dry clay",
      "createdBy": "LOAM Clay Studio Inc.",
      "source": "glazy.org",
      "url": "https://glazy.org/recipes/80028"
    },
    {
      "id": 80018,
      "code": "GLAZY-80018",
      "name": "Loam Slip - Hydrangea",
      "cone": "",
      "surface": "",
      "transparency": "",
      "atmosphere": "Oxidation",
      "subtype": "Slip & Engobe",
      "ingredients": [
        {
