Repository: MrSeldon/argilev2

File: data/glazes/glazy.json (part 168 of 315)
{
          "material": "519 PSH White Stoneware cone 6",
          "amount": 100.0
        }
      ],
      "additionals": [
        {
          "material": "Mason Stain #6315 Zirconium Vanadium",
          "amount": 8.0
        }
      ],
      "description": "1:1 water to dry clay",
      "createdBy": "LOAM Clay Studio Inc.",
      "source": "glazy.org",
      "url": "https://glazy.org/recipes/80018"
    },
    {
      "id": 80019,
      "code": "GLAZY-80019",
      "name": "Loam Slip - Lupine",
      "cone": "",
      "surface": "",
      "transparency": "",
      "atmosphere": "Oxidation",
      "subtype": "Slip & Engobe",
      "ingredients": [
        {
          "material": "519 PSH White Stoneware cone 6",
          "amount": 100.0
        }
      ],
      "additionals": [
        {
          "material": "Mason Stain 6300 Mazerine Blue",
          "amount": 8.0
        }
      ],
      "description": "1:1 water to dry clay",
      "createdBy": "LOAM Clay Studio Inc.",
      "source": "glazy.org",
      "url": "https://glazy.org/recipes/80019"
    },
    {
      "id": 80016,
      "code": "GLAZY-80016",
      "name": "Loam Slip - Morning Glory",
      "cone": "",
      "surface": "",
      "transparency": "",
      "atmosphere": "Oxidation",
      "subtype": "Slip & Engobe",
      "ingredients": [
        {
          "material": "519 PSH White Stoneware cone 6",
          "amount": 100.0
        }
      ],
      "additionals": [
        {
          "material": "Mason Stain 6306 Vivid Blue",
          "amount": 7.0
        }
      ],
      "description": "1:1 water to dry clay",
      "createdBy": "LOAM Clay Studio Inc.",
      "source": "glazy.org",
      "url": "https://glazy.org/recipes/80016"
    },
    {
      "id": 80027,
      "code": "GLAZY-80027",
      "name": "Loam Slip - Parsley",
      "cone": "",
      "surface": "",
      "transparency": "",
      "atmosphere": "Oxidation",
      "subtype": "Slip & Engobe",
      "ingredients": [
        {
          "material": "519 PSH White Stoneware cone 6",
          "amount": 100.0
        }
      ],
      "additionals": [
        {
          "material": "Mason Stain 6202 Florentine Green",
          "amount": 6.0
        },
        {
          "material": "Mason Stain 6410 Canary Yellow",
          "amount": 3.0
        }
      ],
      "description": "1:1 water to dry clay",
      "createdBy": "LOAM Clay Studio Inc.",
      "source": "glazy.org",
      "url": "https://glazy.org/recipes/80027"
    },
    {
      "id": 80020,
      "code": "GLAZY-80020",
      "name": "Loam Slip - Poppy Red",
      "cone": "",
      "surface": "",
      "transparency": "",
      "atmosphere": "Oxidation",
      "subtype": "Slip & Engobe",
      "ingredients": [
        {
          "material": "519 PSH White Stoneware cone 6",
          "amount": 100.0
        }
      ],
      "additionals": [
        {
          "material": "Mason Stain 6088 Dark Red",
          "amount": 15.0
        }
      ],
      "description": "1:1 water to dry clay",
      "createdBy": "LOAM Clay Studio Inc.",
      "source": "glazy.org",
      "url": "https://glazy.org/recipes/80020"
    },
    {
      "id": 80021,
      "code": "GLAZY-80021",
      "name": "Loam Slip - Snapdragon Orange",
      "cone": "",
      "surface": "",
      "transparency": "",
      "atmosphere": "Oxidation",
      "subtype": "Slip & Engobe",
      "ingredients": [
        {
          "material": "519 PSH White Stoneware cone 6",
          "amount": 100.0
        }
      ],
      "additionals": [
        {
          "material": "Mason Stain 6028 Orange",
          "amount": 15.0
        }
      ],
      "description": "1:1 water to dry clay",
      "createdBy": "LOAM Clay Studio Inc.",
      "source": "glazy.org",
      "url": "https://glazy.org/recipes/80021"
    },
    {
      "id": 80029,
      "code": "GLAZY-80029",
      "name": "Loam Slip- Sage",
      "cone": "",
      "surface": "",
      "transparency": "",
      "atmosphere": "Oxidation",
      "subtype": "Slip & Engobe",
      "ingredients": [
        {
          "material": "519 PSH White Stoneware cone 6",
          "amount": 100.0
        }
      ],
      "additionals": [
        {
          "material": "Mason Stain 6410 Canary Yellow",
          "amount": 4.8
        },
        {
          "material": "Mason Stain #6315 Zirconium Vanadium",
          "amount": 1.2
        },
        {
          "material": "Mason Stain 6202 Florentine Green",
          "amount": 1.0
        }
      ],
      "description": "1:1 water to dry clay",
      "createdBy": "LOAM Clay Studio Inc.",
      "source": "glazy.org",
      "url": "https://glazy.org/recipes/80029"
    },
    {
      "id": 12941,
      "code": "GLAZY-12941",
      "name": "LOB 1-ekwc",
      "cone": "3",
      "surface": "",
      "transparency": "",
      "atmosphere": "Oxidation",
      "subtype": "Glaze - Clear",
      "ingredients": [
        {
          "material": "Petalite",
          "amount": 49.0
        },
        {
          "material": "Calcium borate frit",
          "amount": 19.0
        },
        {
          "material": "Silica",
          "amount": 19.0
        },
        {
          "material": "Kaolin",
          "amount": 6.0
        },
        {
          "material": "Wollastonite",
          "amount": 4.0
        },
        {
          "material": "Zinc Oxide",
          "amount": 3.0
        }
      ],
      "description": "Laagbak Opaak Blink; EKWC-glaze. Moderate expansion base glaze. Provided it is thinly applied the semi-opaque glaze can be used on a body that has an average expansion rate to avoid crazing. Usually this glaze will be shiny if applied thinly and fired in an electric kiln.",
      "createdBy": "Keramiek Academie",
      "source": "glazy.org",
      "url": "https://glazy.org/recipes/12941"
    },
    {
      "id": 6723,
      "code": "GLAZY-6723",
      "name": "Lok Ming Fung",
      "cone": "06 - 04",
      "surface": "",
      "transparency": "",
      "atmosphere": "Oxidation",
      "subtype": "Glaze - Green - Copper",
      "ingredients": [
        {
          "material": "Ferro Frit 3110",
          "amount": 75.0
        },
        {
          "material": "EP Kaolin",
          "amount": 15.0
        },
        {
          "material": "Silica",
          "amount": 10.0
        }
      ],
      "additionals": [
        {
          "material": "Ilmenite",
          "amount": 6.0
        },
        {
          "material": "Black Copper Oxide",
          "amount": 1.5
        }
      ],
      "description": "Copper oxide and ilmenite low fire glaze",
      "createdBy": "Matthew Mulholland",
      "source": "glazy.org",
      "url": "https://glazy.org/recipes/6723"
    },
    {
      "id": 12942,
      "code": "GLAZY-12942",
      "name": "LOM 1 ekwc",
      "cone": "3",
      "surface": "",
      "transparency": "",
      "atmosphere": "Oxidation",
      "subtype": "Glaze - Clear",
      "ingredients": [
        {
          "material": "Nepheline Syenite",
          "amount": 47.0
        },
        {
          "material": "Wollastonite",
          "amount": 16.0
        },
        {
          "material": "Ball Clay",
          "amount": 15.0
        },
        {
          "material": "Silica",
          "amount": 13.0
        },
        {
          "material": "Lithium Carbonate",
          "amount": 5.0
        },
        {
          "material": "Zinc Oxide",
          "amount": 4.0
        }
      ],
      "description": "Laagbak Opaak Mat EKWC glazuur: \"Lime alkali base glaze\" A combination of aluminous ball clay and a high percentage of nepheline seyenite results in a high aluminium oxide ratio. Lithium carbonate and the alkalis in nepheline syenite take care of the fusion. Adding Calcium Borate Frit up to 3% will result in a surface that is slightly less matt. Firing tot the indicated maximum temperature and partly replacing wollastonite with whiting or replacing the ball clay with kaolin will give a more matt result. AN addition of up to 4 or 5% of copper oxide will result in a bronze green colour.",
      "createdBy": "Keramiek Academie",
      "source": "glazy.org",
      "url": "https://glazy.org/recipes/12942"
    },
    {
      "id": 43803,
      "code": "GLAZY-43803",
      "name": "Long Beach Blue",
      "cone": "10",
      "surface": "",
      "transparency": "",
      "atmosphere": "Reduction",
      "subtype": "Glaze - Blue - Cobalt",
      "ingredients": [
        {
          "material": "Custer Feldspar",
          "amount": 53.55
        },
        {
          "material": "Whiting",
          "amount": 19.49
        },
        {
          "material": "EP Kaolin",
          "amount": 16.96
        },
        {
          "material": "Rutile",
          "amount": 4.0
        },
        {
          "material": "Cobalt Carbonate",
          "amount": 0.85
        }
      ],
      "description": "From Virginia Scotchie's Clay and Glaze Compendium",
      "createdBy": "Glazy Admin",
      "source": "glazy.org",
      "url": "https://glazy.org/recipes/43803"
    },
    {
      "id": 43324,
      "code": "GLAZY-43324",
      "name": "Long Green Celadon Glaze",
      "cone": "10",
      "surface": "",
      "transparency": "",
      "atmosphere": "Reduction",
      "subtype": "Glaze - Iron - Celadon",
      "ingredients": [
        {
          "material": "Custer Feldspar",
          "amount": 53.0
        },
        {
          "material": "Silica",
          "amount": 21.0
        },
        {
          "material": "Strontium Carbonate",
          "amount": 12.0
        },
        {
          "material": "Wollastonite",
          "amount": 6.0
        },
        {
          "material": "EP Kaolin",
          "amount": 4.0
        },
        {
          "material": "Talc",
          "amount": 4.0
        }
      ],
      "additionals": [
        {
          "material": "Yellow Iron Oxide",
          "amount": 2.0
        }
      ],
      "description": "From Virginia Scotchie's Clay and Glaze Compendium",
      "createdBy": "Glazy Admin",
      "source": "glazy.org",
      "url": "https://glazy.org/recipes/43324"
    },
    {
      "id": 39220,
      "code": "GLAZY-39220",
      "name": "Longquan Guan",
      "cone": "10 - 11",
      "surface": "Satin-matte",
      "transparency": "Translucent",
      "atmosphere": "Reduction",
      "subtype": "Glaze - Iron - Celadon",
      "ingredients": [
        {
          "material": "New Zealand Halloysite",
          "amount": 32.0
        },
        {
          "material": "Wollastonite",
          "amount": 26.0
        },
        {
          "material": "Potash Feldspar (Zheng Yi SK7)",
          "amount": 24.0
        },
        {
          "material": "Silica",
          "amount": 15.5
        },
        {
          "material": "Talc",
          "amount": 2.0
        },
        {
          "material": "Bone Ash",
          "amount": 0.5
        }
      ],
      "additionals": [
        {
          "material": "Yellow Iron Oxide",
          "amount": 1.0
        }
      ],
      "description": "A very nice celadon with satin surface. Based on analyses of Longquan Guan glazes in Nigel Wood's \"Chinese Glazes\". This version contains a lot of kaolin, the version I use on pots substitutes some of the kaolin for calcined kaolin. Without the calcined kaolin you might get too much drying shrinkage.",
      "createdBy": "Derek Au",
      "source": "glazy.org",
      "url": "https://glazy.org/recipes/39220"
    },
    {
      "id": 18378,
      "code": "GLAZY-18378",
      "name": "Loose Clear (Copy)",
      "cone": "8 - 11",
      "surface": "Semi-glossy",
      "transparency": "",
      "atmosphere": "Oxidation",
      "subtype": "Glaze",
      "ingredients": [
        {
          "material": "Custer - new",
          "amount": 45.0
        },
        {
          "material": "Vansil W-30 Wollastonite",
          "amount": 20.0
        },
        {
          "material": "Silica",
          "amount": 15.0
        },
        {
          "material": "EP Kaolin",
          "amount": 10.0
        },
        {
          "material": "Amtalc-C98 Talc",
          "amount": 5.0
        }
      ],
      "description": "",
      "createdBy": "Linda de Guchteneire",
      "source": "glazy.org",
      "url": "https://glazy.org/recipes/18378"
    },
    {
      "id": 2305,
      "code": "GLAZY-2305",
      "name": "Lori's Suprise Purple",
      "cone": "08",
      "surface": "",
      "transparency": "",
      "atmosphere": "Raku",
      "subtype": "Glaze - Purple",
      "ingredients": [
        {
          "material": "Ferro Frit 3110",
          "amount": 10.0
        }
      ],
      "additionals": [
        {
          "material": "Copper Carbonate",
          "amount": 60.0
        },
        {
          "material": "Red Iron Oxide",
          "amount": 6.667
        },
        {
          "material": "Cobalt Oxide",
          "amount": 3.333
        }
      ],
      "description": "Some one on the list recently asked for a purple raku glaze. What I thought I had here when I was mixing it was a copper matt untill I lifted it out from under the reduction can. At first it was almost black but inside of 15 mins it is the deepest prettiest purple I have ever seen and I have no idea who gave the receipe to me. They sure do deserve credit. I sprayed this on JM5, a buff colored ^5 stoneware I had bisqued to ^08. I fired it in a small old electric I sometimes use for raku to 1830. After pulling it we went right to a pile of sand with 8' x8' piece of slick newspaper on the botton and as we covered it we threw in another the same size on top of the pot, covered it with the can sealing the edges, waited about an hour untill it was cool enough to touch and got the purple surprise. If someone uses this glaze I would really like to hear about their results. submitted by: Lori Wilkinson e-mail:",
      "createdBy": "Glazy Admin",
      "source": "glazy.org",
      "url": "https://glazy.org/recipes/2305"
    },
    {
      "id": 43276,
      "code": "GLAZY-43276",
      "name": "Lorio Ash",
      "cone": "9 - 10",
      "surface": "",
      "transparency": "",
      "atmosphere": "",
      "subtype": "Glaze - Ash",
      "ingredients": [
        {
          "material": "Alberta Slip",
          "amount": 50.0
        },
        {
          "material": "Whiting",
          "amount": 34.0
        },
        {
          "material": "EP Kaolin",
          "amount": 16.0
        }
      ],
      "additionals": [
        {
          "material": "Wood ash",
          "amount": 15.0
        },
        {
          "material": "Yellow Ochre",
          "amount": 5.0
        }
      ],
      "description": "From Virginia Scotchie's Clay and Glaze Compendium",
      "createdBy": "Glazy Admin",
      "source": "glazy.org",
      "url": "https://glazy.org/recipes/43276"
    },
    {
      "id": 4948,
      "code": "GLAZY-4948",
      "name": "Lorio's Ash",
      "cone": "10",
      "surface": "Semi-glossy",
      "transparency": "",
      "atmosphere": "Oxidation, Reduction",
      "subtype": "Glaze - Ash",
      "ingredients": [
        {
          "material": "Albany slip",
          "amount": 41.5
        },
        {
          "material": "Whiting",
          "amount": 28.5
        },
        {
          "material": "EP Kaolin",
          "amount": 13.5
        },
        {
          "material": "Wood ash",
          "amount": 12.5
        },
        {
          "material": "Yellow Ochre",
          "amount": 4.0
        }
      ],
      "description": "This recipe was imported from Louis Katz's Hyperglaze database available on his website: http://falcon.tamucc.edu/lkatz/allglazes.txt More information about Louis Katz can be found on his website, http://www.louiskatz.net/ Louis Katz Notes: I am not a safety expert and any information contained in this file about safety should be ignored in favor of advice from experts. All of the materials in all glazes are potentially hazardous. All of these glaze recipes are given without any representation of accuracy or safety. They may work, they may not. They may be safe when fired or they may not. All of the materials used in them have hazards associated with them. You must be have sufficient training in the hazards before you use the the materials. You will have to determine the suitability and safety for your use. Do not assume that a lack of a warning about a material means that it is safe. Cone: 10 Surface texture: Semi-Gloss Firing: Ox. or Red. Glaze type: ASH Recipe: Percent Batch Albany 41.50 41.50 Whiting 28.50 28.50 EPK 13.50 13.50 Wood Ash 12.50 12.50 Ochre 4.00 4.00 Totals: 100.00 % 100.00 gm",
      "createdBy": "Glazy Admin",
      "source": "glazy.org",
      "url": "https://glazy.org/recipes/4948"
    },
    {
      "id": 5369,
      "code": "GLAZY-5369",
      "name": "Lorio's Ash Glaze",
      "cone": "9 - 10",
      "surface": "Semi-matte",
      "transparency": "",
      "atmosphere": "Reduction",
      "subtype": "Glaze - Ash",
      "ingredients": [
        {
          "material": "Albany slip",
          "amount": 43.23
        },
        {
          "material": "Whiting",
          "amount": 28.12
        },
        {
          "material": "EP Kaolin",
          "amount": 15.63
        },
        {
          "material": "Wood ash",
          "amount": 13.02
        }
      ],
      "additionals": [
        {
          "material": "Yellow Ochre",
          "amount": 4.17
        }
      ],
      "description": "This recipe was imported from Louis Katz's Hyperglaze database available on his website: http://falcon.tamucc.edu/lkatz/allglazes.txt More information about Louis Katz can be found on his website, http://www.louiskatz.net/ Louis Katz Notes: I am not a safety expert and any information contained in this file about safety should be ignored in favor of advice from experts. All of the materials in all glazes are potentially hazardous. All of these glaze recipes are given without any representation of accuracy or safety. They may work, they may not. They may be safe when fired or they may not. All of the materials used in them have hazards associated with them. You must be have sufficient training in the hazards before you use the the materials. You will have to determine the suitability and safety for your use. Do not assume that a lack of a warning about a material means that it is safe. Cone: 9 10 Color: yellow Surface texture: Semi-Matte or Satin Firing: Reduction Recipe: Percent Batch Whiting 28.12 28.12 Wood Ash 13.02 13.02 Albany Slip 43.23 43.23 EPK 15.63 15.63 Totals: 100.00 % 100.00 gm Also add: Yellow Ochre 4.17 4.17 Comments: CM 12-91 p.33 the wood ash is elm, washed and sieved one medium coat is best for application",
      "createdBy": "Glazy Admin",
      "source": "glazy.org",
      "url": "https://glazy.org/recipes/5369"
    },
    {
      "id": 29139,
      "code": "GLAZY-29139",
      "name": "Lorios Ash",
      "cone": "10",
      "surface": "",
      "transparency": "",
      "atmosphere": "Reduction",
      "subtype": "Glaze - Ash",
      "ingredients": [
        {
          "material": "Albany slip",
          "amount": 41.5
        },
        {
          "material": "Whiting",
          "amount": 28.5
        },
        {
          "material": "EP Kaolin",
          "amount": 13.5
        },
        {
          "material": "Wood ash",
          "amount": 12.5
        },
        {
          "material": "Yellow Ochre",
          "amount": 4.0
        }
      ],
      "description": "From the Kansas City Art Institute Ceramic Department (KCAI), Glaze Formulas, 15 February 1990. Labeled \"St. John Salt Glazes\" http://www.brackers.com/wp-content/uploads/2015/02/KCAI-Glaze-Recpies.pdf",
      "createdBy": "Glazy Admin",
      "source": "glazy.org",
      "url": "https://glazy.org/recipes/29139"
    },
    {
      "id": 271939,
      "code": "GLAZY-271939",
      "name": "Lorna Meaden flashing slip",
      "cone": "10 - 12",
      "surface": "",
      "transparency": "",
      "atmosphere": "Reduction, Salt & Soda, Wood",
      "subtype": "Slip & Engobe - Slip",
      "ingredients": [
        {
          "material": "Grolleg Kaolin",
          "amount": 40.0
        },
        {
          "material": "Nepheline Syenite",
          "amount": 35.0
        },
        {
          "material": "EP Kaolin",
          "amount": 10.0
        },
        {
          "material": "Newman Red Clay",
          "amount": 10.0
        },
        {
          "material": "Rutile",
          "amount": 5.0
        }
      ],
      "description": "Flashing slip for wood and soda. Apply wet or leatherhard.",
      "createdBy": "IU Southeast Ceramics",
      "source": "glazy.org",
      "url": "https://glazy.org/recipes/271939"
    },
    {
      "id": 33734,
      "code": "GLAZY-33734",
      "name": "Louck's Amazing Red",
      "cone": "6 - 10",
      "surface": "",
      "transparency": "",
      "atmosphere": "Oxidation",
      "subtype": "Glaze",
      "ingredients": [
        {
          "material": "Alberta Slip",
          "amount": 37.0
        },
        {
          "material": "Nepheline Syenite",
          "amount": 20.0
        },
        {
          "material": "Silica",
          "amount": 20.0
        },
        {
          "material": "Vansil W-30 Wollastonite",
          "amount": 15.0
        },
        {
          "material": "Gerstley Borate",
          "amount": 5.0
        },
        {
          "material": "Kentucky OM #4 Ball Clay",
          "amount": 3.0
        }
      ],
      "additionals": [
        {
          "material": "Red stain",
          "amount": 8.0
        },
        {
          "material": "Manganese Dioxide",
          "amount": 6.0
        },
        {
          "material": "Red Iron Oxide",
          "amount": 6.0
        }
      ],
      "description": "Via Robin MacKay's gorgeous results on the fb group Really really likes to be thick - doesn't run much. You get the red after three + coats. Otherwise it's brick red (the way it breaks on the relief in my test). Try epsom salt or a high SG. Next time I do it I will halve the RIO or try a weaker iron like YIO for my stain I used blue heron dark red from axner.com because I blew all my inclusion stain on trying to debunk that spectrum commercial glaze last week \u00af\\(\u30c4)/\u00af Looks fantastic (well, amazing) on dark engobes and stoneware. Looks brick orange on porcelain.",
      "createdBy": "Ginger",
      "source": "glazy.org",
      "url": "https://glazy.org/recipes/33734"
    },
    {
      "id": 64308,
      "code": "GLAZY-64308",
      "name": "Louck's Floating Blue",
      "cone": "6",
      "surface": "Glossy",
      "transparency": "Opaque",
      "atmosphere": "Oxidation",
      "subtype": "Glaze - Blue - Rutile",
      "ingredients": [
        {
          "material": "Nepheline Syenite",
          "amount": 48.0
        },
        {
          "material": "Gerstley Borate",
          "amount": 27.0
        },
        {
          "material": "Silica",
          "amount": 20.0
        },
        {
          "material": "EP Kaolin",
          "amount": 5.0
        }
      ],
      "additionals": [
        {
          "material": "Rutile",
          "amount": 4.0
        },
        {
          "material": "Red Iron Oxide",
          "amount": 2.0
        },
        {
          "material": "Cobalt Carbonate",
          "amount": 1.0
        }
      ],
      "description": "I've not seen this specific variation on here. The classic floating blue, but simpler than others. Excellent over virtually anything. Specific Gravity: 168 For 1kg batch, used 700g water Dark Rutile",
      "createdBy": "Sherr\u00f3d",
      "source": "glazy.org",
      "url": "https://glazy.org/recipes/64308"
    },
    {
      "id": 1989,
      "code": "GLAZY-1989",
      "name": "Love Child",
      "cone": "4",
      "surface": "Matte",
      "transparency": "Opaque",
      "atmosphere": "Oxidation",
      "subtype": "Glaze - Matte",
      "ingredients": [
        {
          "material": "Kona F-4 feldspar",
          "amount": 40.5
        },
        {
          "material": "Lithium Carbonate",
          "amount": 26.1
        },
        {
          "material": "Barium Carbonate",
          "amount": 16.2
        },
        {
          "material": "EP Kaolin",
          "amount": 9.0
        },
        {
          "material": "Silica",
          "amount": 4.5
        },
        {
          "material": "Whiting",
          "amount": 4.5
        }
      ],
      "description": "From Mark Burleson's The Ceramic Glaze Handbook p. 104. May be very fluid if applied too thickly. Crystalline matte, works well w/most colors. Excellent sprayed.",
      "createdBy": "Glazy Admin",
      "source": "glazy.org",
      "url": "https://glazy.org/recipes/1989"
    },
    {
      "id": 81572,
      "code": "GLAZY-81572",
      "name": "Love Child",
      "cone": "4",
      "surface": "Matte",
      "transparency": "Translucent",
      "atmosphere": "Oxidation",
      "subtype": "Glaze - Crystalline",
      "ingredients": [
        {
          "material": "Minspar 200",
          "amount": 40.5
        },
        {
          "material": "Lithium Carbonate",
          "amount": 26.1
        },
        {
          "material": "Barium Carbonate",
          "amount": 16.2
        },
        {
          "material": "EP Kaolin",
          "amount": 9.0
        },
        {
          "material": "Silica",
          "amount": 9.0
        },
        {
          "material": "Whiting",
          "amount": 4.5
        }
      ],
      "description": "From \"The Ceramic Glaze Handbook\" by Mark Burleson, Lark Ceramics A crystalline matte glaze for earthenware. No special cooling required. Displays color very well. Layers in cool ways on top of other glazes.",
      "createdBy": "Sid Henderson",
      "source": "glazy.org",
      "url": "https://glazy.org/recipes/81572"
    },
    {
      "id": 6724,
      "code": "GLAZY-6724",
      "name": "Love Child Strontium Lithium",
      "cone": "06 - 04",
      "surface": "Matte",
      "transparency": "Opaque",
      "atmosphere": "Oxidation",
      "subtype": "Glaze - Green - Copper",
      "ingredients": [
        {
          "material": "Potash Feldspar",
          "amount": 41.9
        },
        {
          "material": "Lithium Carbonate",
          "amount": 27.0
        },
        {
          "material": "Strontium Carbonate",
          "amount": 12.5
        },
        {
          "material": "EP Kaolin",
          "amount": 9.3
        },
        {
          "material": "Silica",
          "amount": 4.7
        },
        {
          "material": "Whiting",
          "amount": 4.6
        }
      ],
      "additionals": [
        {
          "material": "Copper Carbonate",
          "amount": 2.0
        },
        {
          "material": "Rutile",
          "amount": 2.0
        }
      ],
      "description": "Matte blue/green glaze, taken from ceramic arts daily",
      "createdBy": "Matthew Mulholland",
      "source": "glazy.org",
      "url": "https://glazy.org/recipes/6724"
    },
    {
      "id": 17068,
      "code": "GLAZY-17068",
      "name": "Low Chappell Floating Blue",
      "cone": "05 - 3",
      "surface": "Glossy",
      "transparency": "Opaque",
      "atmosphere": "Oxidation",
      "subtype": "Glaze - Blue",
      "ingredients": [
        {
          "material": "Ferro Frit 3134",
          "amount": 63.0
        },
        {
          "material": "Silica",
          "amount": 11.0
        },
        {
          "material": "Potash Feldspar",
          "amount": 10.0
        },
        {
          "material": "Kaolin",
          "amount": 8.0
        },
        {
          "material": "Dolomite",
          "amount": 5.0
        },
        {
          "material": "Whiting",
          "amount": 3.0
        }
      ],
      "additionals": [
        {
          "material": "Rutile",
          "amount": 4.0
        },
        {
          "material": "Red Iron Oxide",
          "amount": 2.0
        },
        {
          "material": "Cobalt Oxide",
          "amount": 1.0
        }
      ],
      "description": "Receta, muestra de esmalte y fotograf\u00eda compartida en el grupo de Facebook \"Aprendiendo entre Todos\" por S\u00edlvia Cabezudo (Tandil- Argentina. Adaptaci\u00f3n del esmalte de cono 6 \"Chappell Floating Blue\" ( https://glazy.org/recipes/2492 ) calculada por Horacio E. Gonz\u00e1lez (Las Golondrinas/Argentina) para baja temperatura (cono 05). Notas de S\u00edlvia Cabezudo: \"FLOATING BLUE CHAPPELL para 1020/40\u00b0C que recalcul\u00f3 Horacio Ernesto Gonz\u00e1lez, usando frita 174 de Crecer (3134 de Ferro). Us\u00e9 la frita FC 104 de Ceramiker\u00eda/Argentina, que era la \u00fanica disponible en ese momento. A cono 05 qued\u00f3 infracocido, por lo tanto lo llev\u00e9 a 1160\u00b0C, sin mantenimiento final. Feldespato 10 + Dolomita 5 + Carbonato de Calcio 3 + Caol\u00edn 8 + FritAalcalina ( de Ceramiquer\u00eda) 63 + Cuarzo 11 // Rutilo 4 + Hierro 2 + Cobalto 1\" Nota : el rec\u00e1lculo de Horacio para cono 05 ten\u00eda en cuenta el uso de la frita 174 de Crecer (3134 de Ferro). Usando la frita de Ceramiker\u00eda (de la cual no hay an\u00e1lisis conocido, a cono 05 qued\u00f3 infracocido. Ser\u00eda interesante ver el resultado a cono 05 usando la frita 174 de Crecer (3134 de Ferro)",
      "createdBy": "Clara Giorello",
      "source": "glazy.org",
      "url": "https://glazy.org/recipes/17068"
    },
    {
      "id": 25161,
      "code": "GLAZY-25161",
      "name": "Low COE Magnisum Satin Matte Base",
      "cone": "6",
      "surface": "Smooth Matte",
      "transparency": "",
      "atmosphere": "Oxidation",
      "subtype": "Glaze - Matte - Magnesium Matte",
      "ingredients": [
        {
          "material": "Minspar 200",
          "amount": 35.0
        },
        {
          "material": "EP Kaolin",
          "amount": 18.0
        },
        {
          "material": "Ferro Frit 3249",
          "amount": 14.0
        },
        {
          "material": "Wollastonite",
          "amount": 13.0
        },
        {
          "material": "Silica",
          "amount": 9.0
        },
        {
          "material": "Calcined Kaolin",
          "amount": 6.0
        },
        {
          "material": "Amtalc-C98 Talc",
          "amount": 5.0
        }
      ],
      "description": "This is a magnesium based matte glaze base. It is well suited for adding in mason stains for color. It is a low expansion / LOI glaze and should fit many bodies of clay well without having crazing issues. This is a modification of Tony Hanson's G1215U. It Has been tested with 8% Zircopax Plus.",
      "createdBy": "Matt Little",
      "source": "glazy.org",
      "url": "https://glazy.org/recipes/25161"
    },
    {
      "id": 82952,
      "code": "GLAZY-82952",
      "name": "Low Down Blue",
      "cone": "6",
      "surface": "Semi-glossy",
      "transparency": "Transparent",
      "atmosphere": "Neutral",
      "subtype": "Glaze - Blue",
      "ingredients": [
        {
          "material": "Ferro Frit 3124",
          "amount": 29.0
        },
        {
          "material": "Gerstley Borate",
          "amount": 25.0
        },
        {
          "material": "Nepheline Syenite",
          "amount": 19.0
        },
        {
          "material": "Silica",
          "amount": 13.0
        },
        {
          "material": "Calcined Kaolin",
          "amount": 5.0
        },
        {
          "material": "EP Kaolin",
          "amount": 5.0
        },
        {
          "material": "Lithium Carbonate",
          "amount": 4.0
        }
      ],
      "additionals": [
        {
          "material": "Cobalt Carbonate",
          "amount": 2.0
        },
        {
          "material": "Rutile",
          "amount": 2.0
        }
      ],
      "description": "I tested this glaze for some planters. This is the blue that I developed. The base recipe was adapted by Kari Radasch from a Woody Hughes recipe published in Ceramics Monthly.",
      "createdBy": "Patrick Rowe",
      "source": "glazy.org",
      "url": "https://glazy.org/recipes/82952"
    },
    {
      "id": 147998,
      "code": "GLAZY-147998",
      "name": "Low Expansion Clear",
      "cone": "5 - 6",
      "surface": "",
      "transparency": "Semi-opaque",
      "atmosphere": "Oxidation",
      "subtype": "Glaze",
      "ingredients": [
        {
          "material": "Silica",
          "amount": 31.8
        },
        {
          "material": "Ferro Frit 3195",
          "amount": 27.3
        },
        {
          "material": "EP Kaolin",
          "amount": 18.2
        },
        {
          "material": "Dolomite",
          "amount": 10.0
        },
        {
          "material": "Spodumene",
          "amount": 9.1
        },
        {
          "material": "Ultrox",
          "amount": 7.0
        },
        {
          "material": "Strontium Carbonate",
          "amount": 1.8
        },
        {
          "material": "Zinc Oxide",
          "amount": 1.8
        }
      ],
      "description": "I added Ultrox to make it matte. It did not work with Nebula, it dunts John's Britt pg. 77",
      "createdBy": "Karla Rivera",
      "source": "glazy.org",
      "url": "https://glazy.org/recipes/147998"
    },
    {
      "id": 133819,
      "code": "GLAZY-133819",
      "name": "Low expansion Selsor Oribe",
      "cone": "6",
      "surface": "Glossy",
      "transparency": "Transparent",
      "atmosphere": "Oxidation",
      "subtype": "Glaze - Green - Copper",
      "ingredients": [
        {
          "material": "Silica",
          "amount": 24.8
        },
        {
          "material": "Minspar 200",
          "amount": 21.9
        },
        {
          "material": "Spodumene",
          "amount": 16.4
        },
        {
          "material": "Gerstley Borate",
          "amount": 13.6
        },
        {
          "material": "Whiting",
          "amount": 11.3
        },
        {
          "material": "EP Kaolin",
          "amount": 9.0
        },
        {
          "material": "Talc",
          "amount": 3.0
        }
      ],
      "additionals": [
        {
          "material": "Black Copper Oxide",
          "amount": 3.6
        },
        {
          "material": "Bentonite",
          "amount": 2.0
        }
      ],
      "description": "A tweak of John Britt\u2019s really low expansion selsor https://glazy.org/recipes/119900 that fits my Standard 553 clay. I reduced talc for brighter color, and increased silica. The surface is perfectly smooth with 325 mesh silica",
      "createdBy": "yuri gershtein",
      "source": "glazy.org",
      "url": "https://glazy.org/recipes/133819"
    },
    {
      "id": 5841,
      "code": "GLAZY-5841",
      "name": "Low fire blue/white",
      "cone": "04 - 1",
      "surface": "Glossy",
      "transparency": "Semi-opaque",
      "atmosphere": "Oxidation, Neutral, Reduction",
      "subtype": "Glaze - Specialty - Gloop",
      "ingredients": [
        {
          "material": "Ferro Frit 3124",
          "amount": 82.0
        },
        {
          "material": "Silica",
          "amount": 12.0
        },
        {
          "material": "EP Kaolin",
          "amount": 6.0
        }
      ],
      "additionals": [
        {
          "material": "Bentonite",
          "amount": 2.0
        }
      ],
      "description": "I fire this anywhere from 04-1. If applied thin on a red body, it picks up colorant from the iron and turns blue. If thick, it turns a white but shows a lot of depth in the glaze matrix between the surface and the clay underneath. It can blister in volatile atmospheres with the added flux. But that's a \"can\". If you can manage to not kill the glaze with the added flux, the fluctuation in atmospheres can allow for localized oxidation/reduction around the pinholes, which is gorgeous if you ask me.",
      "createdBy": "Drew Liedtke",
      "source": "glazy.org",
      "url": "https://glazy.org/recipes/5841"
    },
    {
      "id": 128570,
      "code": "GLAZY-128570",
      "name": "Low Fire Shino",
      "cone": "04 - 3",
      "surface": "Semi-glossy",
      "transparency": "Opaque",
      "atmosphere": "Oxidation, Salt & Soda",
      "subtype": "Glaze - Shino",
      "ingredients": [
        {
          "material": "Neph Sye A270",
          "amount": 56.0
        },
        {
          "material": "Lithium Carbonate",
          "amount": 22.0
        },
        {
          "material": "EP Kaolin",
          "amount": 12.0
        },
        {
          "material": "Rutile",
          "amount": 5.0
        },
        {
          "material": "Soda Ash",
          "amount": 5.0
        }
      ],
      "description": "Semi dry, metallic sheen, somewhat runny. Can bubble at cone 3.",
      "createdBy": "Heather A. Banas",
      "source": "glazy.org",
      "url": "https://glazy.org/recipes/128570"
    },
    {
      "id": 131046,
      "code": "GLAZY-131046",
      "name": "Low Fire Shino",
      "cone": "4",
      "surface": "Semi-glossy",
      "transparency": "Semi-opaque",
      "atmosphere": "Oxidation",
      "subtype": "Glaze - Shino",
      "ingredients": [
        {
          "material": "Nepheline Syenite",
          "amount": 43.0
        },
        {
          "material": "EP Kaolin",
          "amount": 30.0
        },
        {
          "material": "Lithium Carbonate",
          "amount": 22.0
        },
        {
          "material": "Rutile",
          "amount": 5.0
        },
        {
          "material": "Soda Ash",
          "amount": 5.0
        }
      ],
      "description": "Modified from Heather Banas' recipe https://glazy.org/recipes/128570. Runny.",
      "createdBy": "Emily Strogin",
      "source": "glazy.org",
      "url": "https://glazy.org/recipes/131046"
    },
    {
      "id": 24788,
      "code": "GLAZY-24788",
      "name": "Low Fire Shino Flesh Revised",
      "cone": "4",
      "surface": "",
      "transparency": "",
      "atmosphere": "Oxidation",
      "subtype": "Glaze - Shino",
      "ingredients": [
        {
          "material": "Nepheline Syenite",
          "amount": 70.0
        },
        {
          "material": "EP Kaolin",
          "amount": 11.0
        },
        {
          "material": "Lithium Carbonate",
          "amount": 9.0
        },
        {
          "material": "Rutile",
          "amount": 6.0
        },
        {
          "material": "Manganese Dioxide",
          "amount": 0.5
        }
      ],
      "description": "From WORKSHOP ELECTRIC KILN GLAZES, Lana Wilson, 2004 https://img-cache.oppcdn.com/fixed/14340/resume.pdf Originally from Alfred and too shiny so I cut the Lithium carbonate from 29% down to 9%. First I use John Conrad Black Engobe wiped off and fired to cone 6, then I apply Low Fire Shino Flesh, watery thin consistency, no wiping off and re- fire to cone 04.",
      "createdBy": "Glazy Admin",
      "source": "glazy.org",
      "url": "https://glazy.org/recipes/24788"
    },
    {
      "id": 119854,
      "code": "GLAZY-119854",
      "name": "Low Fire True Matte",
      "cone": "04 - 3",
      "surface": "Dry Matte",
      "transparency": "",
      "atmosphere": "Oxidation, Salt & Soda",
      "subtype": "Glaze - Matte",
      "ingredients": [
        {
          "material": "Ferro Frit 3195",
          "amount": 44.0
        },
        {
          "material": "Grolleg Kaolin",
          "amount": 28.0
        },
        {
          "material": "Neph Sye A270",
          "amount": 18.0
        },
        {
          "material": "Whiting",
          "amount": 10.0
        }
      ],
