Repository: MrSeldon/argilev2

File: data/glazes/glazy.json (part 169 of 315)
{
      "description": "Relatively clear when applied thinly. Looks even more clear over a light slip. Works great with Zircopax and Mason Stain to make a matte black and matte white. Will crawl where thickly applied in soda atmosphere.",
      "createdBy": "Heather A. Banas",
      "source": "glazy.org",
      "url": "https://glazy.org/recipes/119854"
    },
    {
      "id": 5534,
      "code": "GLAZY-5534",
      "name": "Low Tide",
      "cone": "5 - 6",
      "surface": "Glossy",
      "transparency": "Opaque",
      "atmosphere": "Oxidation",
      "subtype": "Glaze - Blue - Rutile",
      "ingredients": [
        {
          "material": "Custer Feldspar",
          "amount": 20.0
        },
        {
          "material": "EP Kaolin",
          "amount": 20.0
        },
        {
          "material": "Ferro Frit 3134",
          "amount": 20.0
        },
        {
          "material": "Silica",
          "amount": 19.0
        },
        {
          "material": "Wollastonite",
          "amount": 15.0
        },
        {
          "material": "Talc",
          "amount": 6.0
        }
      ],
      "additionals": [
        {
          "material": "Rutile",
          "amount": 4.0
        },
        {
          "material": "Red Iron Oxide",
          "amount": 3.0
        },
        {
          "material": "Bentonite",
          "amount": 2.0
        },
        {
          "material": "Cobalt Oxide",
          "amount": 1.8
        }
      ],
      "description": "Licorice variation developed by Nancy Gallagher. Normal E1 firing, natural cooling.",
      "createdBy": "Jenny Wolfer",
      "source": "glazy.org",
      "url": "https://glazy.org/recipes/5534"
    },
    {
      "id": 492,
      "code": "GLAZY-492",
      "name": "Low-Expansion Glaze for Flameware",
      "cone": "10 - 11",
      "surface": "",
      "transparency": "",
      "atmosphere": "Oxidation, Reduction",
      "subtype": "Glaze",
      "ingredients": [
        {
          "material": "Spodumene",
          "amount": 47.0
        },
        {
          "material": "Silica",
          "amount": 28.9
        },
        {
          "material": "Talc",
          "amount": 14.2
        },
        {
          "material": "Kaolin",
          "amount": 5.5
        },
        {
          "material": "Whiting",
          "amount": 3.4
        }
      ],
      "additionals": [
        {
          "material": "Bentonite",
          "amount": 1.0
        }
      ],
      "description": "Calls for 200 mesh silica and white talc. From a Ceramics Mo article on Flameware May 2011.",
      "createdBy": "Glazy Admin",
      "source": "glazy.org",
      "url": "https://glazy.org/recipes/492"
    },
    {
      "id": 7380,
      "code": "GLAZY-7380",
      "name": "Low-fire Shino",
      "cone": "5 - 6",
      "surface": "Satin-matte",
      "transparency": "Opaque",
      "atmosphere": "Oxidation",
      "subtype": "Glaze - Shino",
      "ingredients": [
        {
          "material": "Nepheline Syenite",
          "amount": 79.0
        },
        {
          "material": "Kaolin",
          "amount": 13.0
        },
        {
          "material": "Lithium Carbonate",
          "amount": 8.0
        }
      ],
      "additionals": [
        {
          "material": "Rutile",
          "amount": 6.7
        },
        {
          "material": "Bentonite",
          "amount": 2.0
        },
        {
          "material": "Manganese Dioxide",
          "amount": 0.5
        }
      ],
      "description": "Receta publicada en el libro \"Mid Range Glazes\" de John Britt",
      "createdBy": "Clara Giorello",
      "source": "glazy.org",
      "url": "https://glazy.org/recipes/7380"
    },
    {
      "id": 7381,
      "code": "GLAZY-7381",
      "name": "Low-fire Shino - Ball Clay",
      "cone": "5 - 6",
      "surface": "Satin-matte",
      "transparency": "Opaque",
      "atmosphere": "Oxidation",
      "subtype": "Glaze - Shino",
      "ingredients": [
        {
          "material": "Nepheline Syenite",
          "amount": 79.0
        },
        {
          "material": "Ball Clay",
          "amount": 13.0
        },
        {
          "material": "Lithium Carbonate",
          "amount": 8.0
        }
      ],
      "additionals": [
        {
          "material": "Rutile",
          "amount": 6.7
        },
        {
          "material": "Bentonite",
          "amount": 2.0
        },
        {
          "material": "Manganese Dioxide",
          "amount": 0.5
        }
      ],
      "description": "",
      "createdBy": "Clara Giorello",
      "source": "glazy.org",
      "url": "https://glazy.org/recipes/7381"
    },
    {
      "id": 7382,
      "code": "GLAZY-7382",
      "name": "Low-fire Shino - Ball Clay/Ti",
      "cone": "5 - 6",
      "surface": "Semi-glossy",
      "transparency": "Opaque",
      "atmosphere": "Oxidation",
      "subtype": "Glaze - Shino",
      "ingredients": [
        {
          "material": "Nepheline Syenite",
          "amount": 79.0
        },
        {
          "material": "Ball Clay",
          "amount": 13.0
        },
        {
          "material": "Lithium Carbonate",
          "amount": 8.0
        }
      ],
      "additionals": [
        {
          "material": "Titanium Dioxide",
          "amount": 6.7
        },
        {
          "material": "Bentonite",
          "amount": 2.0
        },
        {
          "material": "Manganese Dioxide",
          "amount": 0.5
        }
      ],
      "description": "",
      "createdBy": "Clara Giorello",
      "source": "glazy.org",
      "url": "https://glazy.org/recipes/7382"
    },
    {
      "id": 7383,
      "code": "GLAZY-7383",
      "name": "Low-fire Shino - Ball Clay/Ti",
      "cone": "5 - 6",
      "surface": "Satin-matte",
      "transparency": "Opaque",
      "atmosphere": "Oxidation, Reduction",
      "subtype": "Glaze - Shino",
      "ingredients": [
        {
          "material": "Nepheline Syenite",
          "amount": 79.0
        },
        {
          "material": "Ball Clay",
          "amount": 13.0
        },
        {
          "material": "Lithium Carbonate",
          "amount": 8.0
        }
      ],
      "additionals": [
        {
          "material": "Titanium Dioxide",
          "amount": 6.7
        },
        {
          "material": "Bentonite",
          "amount": 2.0
        },
        {
          "material": "Manganese Dioxide",
          "amount": 0.5
        }
      ],
      "description": "",
      "createdBy": "Clara Giorello",
      "source": "glazy.org",
      "url": "https://glazy.org/recipes/7383"
    },
    {
      "id": 29561,
      "code": "GLAZY-29561",
      "name": "Lowfire Body #2 (60/40 pink slip)",
      "cone": "04 - 02",
      "surface": "Matte",
      "transparency": "Opaque",
      "atmosphere": "Oxidation",
      "subtype": "Slip & Engobe - Slip",
      "ingredients": [
        {
          "material": "Tile #6 Kaolin",
          "amount": 60.0
        },
        {
          "material": "Ferro Frit 3110",
          "amount": 40.0
        }
      ],
      "additionals": [
        {
          "material": "Silica",
          "amount": 15.0
        }
      ],
      "description": "Grog omitted (now I am not sure if grog was actually omitted or not, ugh!); Bentonite (Volclay) omitted; added a 2 oz bottle of Duncan low fire under glaze CC-186 (Tomato Red); original batch size = 930 grams (without grog) or 1000 grams (with grog); very light pink/coral color; subsequently added another 2 oz bottle of CC-186 to make darker. Experimenting with as a slip.",
      "createdBy": "Rodney Johnson",
      "source": "glazy.org",
      "url": "https://glazy.org/recipes/29561"
    },
    {
      "id": 32258,
      "code": "GLAZY-32258",
      "name": "Lowfire Glaze 3124 (+2 Zircopax)",
      "cone": "04 - 02",
      "surface": "Glossy",
      "transparency": "Translucent",
      "atmosphere": "",
      "subtype": "Glaze - Clear",
      "ingredients": [
        {
          "material": "Ferro Frit 3124",
          "amount": 75.0
        },
        {
          "material": "EP Kaolin",
          "amount": 15.0
        },
        {
          "material": "Silica",
          "amount": 10.0
        }
      ],
      "additionals": [
        {
          "material": "Zircopax",
          "amount": 2.0
        },
        {
          "material": "Veegum T",
          "amount": 2.0
        }
      ],
      "description": "",
      "createdBy": "Rodney Johnson",
      "source": "glazy.org",
      "url": "https://glazy.org/recipes/32258"
    },
    {
      "id": 32311,
      "code": "GLAZY-32311",
      "name": "Lowfire Glaze 3124 (White)",
      "cone": "04 - 02",
      "surface": "Glossy",
      "transparency": "Semi-opaque",
      "atmosphere": "",
      "subtype": "Glaze - White, Off-White",
      "ingredients": [
        {
          "material": "Ferro Frit 3124",
          "amount": 75.0
        },
        {
          "material": "EP Kaolin",
          "amount": 15.0
        },
        {
          "material": "Silica",
          "amount": 10.0
        }
      ],
      "additionals": [
        {
          "material": "Zircopax",
          "amount": 10.0
        },
        {
          "material": "Tin Oxide",
          "amount": 5.0
        },
        {
          "material": "Veegum T",
          "amount": 2.0
        }
      ],
      "description": "",
      "createdBy": "Rodney Johnson",
      "source": "glazy.org",
      "url": "https://glazy.org/recipes/32311"
    },
    {
      "id": 12940,
      "code": "GLAZY-12940",
      "name": "LTB 1- ekwc",
      "cone": "3",
      "surface": "",
      "transparency": "",
      "atmosphere": "Oxidation",
      "subtype": "Glaze - Clear",
      "ingredients": [
        {
          "material": "Nepheline Syenite",
          "amount": 27.0
        },
        {
          "material": "Calcium borate frit",
          "amount": 25.0
        },
        {
          "material": "Ball Clay",
          "amount": 24.0
        },
        {
          "material": "Silica",
          "amount": 19.0
        },
        {
          "material": "Whiting",
          "amount": 5.0
        }
      ],
      "description": "Calcium boraat shiny semi transparant base glaze: on our white clay it crazes.",
      "createdBy": "Keramiek Academie",
      "source": "glazy.org",
      "url": "https://glazy.org/recipes/12940"
    },
    {
      "id": 313790,
      "code": "GLAZY-313790",
      "name": "LTtra generic transparent EU",
      "cone": "6 - 8",
      "surface": "Glossy",
      "transparency": "Transparent",
      "atmosphere": "Oxidation",
      "subtype": "Glaze - Clear",
      "ingredients": [
        {
          "material": "Potash Feldspar",
          "amount": 48.5
        },
        {
          "material": "Kaolin",
          "amount": 17.1
        },
        {
          "material": "Silica",
          "amount": 13.2
        },
        {
          "material": "Whiting",
          "amount": 9.7
        },
        {
          "material": "Zinc Oxide",
          "amount": 9.5
        }
      ],
      "description": "All purpose transparent glaze without frittes. Fires well at 1205-1230C. Clear liner glaze",
      "createdBy": "Marina Kleierij",
      "source": "glazy.org",
      "url": "https://glazy.org/recipes/313790"
    },
    {
      "id": 2574,
      "code": "GLAZY-2574",
      "name": "Lubbock Black",
      "cone": "6 - 10",
      "surface": "Glossy",
      "transparency": "",
      "atmosphere": "",
      "subtype": "Glaze - Black",
      "ingredients": [
        {
          "material": "Custer Feldspar",
          "amount": 52.0
        },
        {
          "material": "Colemanite",
          "amount": 20.7
        },
        {
          "material": "Silica",
          "amount": 17.5
        },
        {
          "material": "EP Kaolin",
          "amount": 3.2
        },
        {
          "material": "Red Iron Oxide",
          "amount": 3.0
        },
        {
          "material": "Cobalt Oxide",
          "amount": 1.5
        },
        {
          "material": "Whiting",
          "amount": 1.5
        },
        {
          "material": "Chrome Oxide",
          "amount": 1.0
        }
      ],
      "description": "Significant Flaw: spitting Notes: Alisa Clausen: Gloss black with some blue pooling in center of test bowl. Spit a halo on to shelf around test bowl.",
      "createdBy": "Glazy Admin",
      "source": "glazy.org",
      "url": "https://glazy.org/recipes/2574"
    },
    {
      "id": 2581,
      "code": "GLAZY-2581",
      "name": "Lubbock Blue Green",
      "cone": "6",
      "surface": "Glossy",
      "transparency": "",
      "atmosphere": "",
      "subtype": "Glaze - Green",
      "ingredients": [
        {
          "material": "Soda Feldspar",
          "amount": 42.0
        },
        {
          "material": "Colemanite",
          "amount": 24.0
        },
        {
          "material": "Ball Clay",
          "amount": 14.0
        },
        {
          "material": "Silica",
          "amount": 7.0
        },
        {
          "material": "Zirconium dioxide",
          "amount": 7.0
        },
        {
          "material": "Cobalt Oxide",
          "amount": 5.0
        },
        {
          "material": "Dolomite",
          "amount": 5.0
        },
        {
          "material": "Chrome Oxide",
          "amount": 1.0
        }
      ],
      "description": "Significant Flaw: spitting Notes: Alisa Clausen: Dark blue to almost black, gloss. It spit all over like crazy, jumped over to a pot next to the test and left a huge halo of blue on the shelf and on the adjacent wall. Turns out the recipe called for 0.5 cobalt, not 5!",
      "createdBy": "Glazy Admin",
      "source": "glazy.org",
      "url": "https://glazy.org/recipes/2581"
    },
    {
      "id": 2587,
      "code": "GLAZY-2587",
      "name": "Lubbock Honey Brown",
      "cone": "6",
      "surface": "Semi-glossy",
      "transparency": "",
      "atmosphere": "",
      "subtype": "Glaze",
      "ingredients": [
        {
          "material": "Spodumene",
          "amount": 30.0
        },
        {
          "material": "Silica",
          "amount": 20.0
        },
        {
          "material": "Colemanite",
          "amount": 14.0
        },
        {
          "material": "Talc",
          "amount": 13.0
        },
        {
          "material": "Dolomite",
          "amount": 7.0
        },
        {
          "material": "EP Kaolin",
          "amount": 5.0
        }
      ],
      "additionals": [
        {
          "material": "Rutile",
          "amount": 6.0
        },
        {
          "material": "Bentonite",
          "amount": 3.0
        },
        {
          "material": "Manganese Dioxide",
          "amount": 2.0
        }
      ],
      "description": "Significant Flaw: running Notes: Alisa Clausen: two tests of this glaze both produced a fluid to runny, light yellow to honey brown glaze. Pooled in the center of test bowl to a glistening light yellowish glaze with a ring of darker browns. No signs of purple or opalescence as claimed in either test.",
      "createdBy": "Glazy Admin",
      "source": "glazy.org",
      "url": "https://glazy.org/recipes/2587"
    },
    {
      "id": 2575,
      "code": "GLAZY-2575",
      "name": "Lubbock White",
      "cone": "6",
      "surface": "Glossy",
      "transparency": "",
      "atmosphere": "",
      "subtype": "Glaze - White, Off-White",
      "ingredients": [
        {
          "material": "Soda Feldspar",
          "amount": 43.0
        },
        {
          "material": "Colemanite",
          "amount": 23.0
        },
        {
          "material": "Ball Clay",
          "amount": 14.0
        },
        {
          "material": "Silica",
          "amount": 7.0
        },
        {
          "material": "Zirconium dioxide",
          "amount": 7.0
        },
        {
          "material": "Dolomite",
          "amount": 5.0
        }
      ],
      "description": "Source/Alternate names: similar oxides to Robin Egg Blue Notes: Alisa Clausen: Stable, gloss white. No discernable difference where double dipped.",
      "createdBy": "Glazy Admin",
      "source": "glazy.org",
      "url": "https://glazy.org/recipes/2575"
    },
    {
      "id": 493,
      "code": "GLAZY-493",
      "name": "Lucas Mottled Iron",
      "cone": "8 - 10",
      "surface": "",
      "transparency": "",
      "atmosphere": "Reduction, Salt & Soda",
      "subtype": "Glaze - Iron",
      "ingredients": [
        {
          "material": "Kentucky OM #4 Ball Clay",
          "amount": 30.0
        },
        {
          "material": "Silica",
          "amount": 29.0
        },
        {
          "material": "Whiting",
          "amount": 29.0
        },
        {
          "material": "Custer Feldspar",
          "amount": 12.0
        }
      ],
      "additionals": [
        {
          "material": "Red Iron Oxide",
          "amount": 17.647
        }
      ],
      "description": "Glaze Type: High-fire Nice wet and dry glaze. Runs. From Peter Beasecker. Great in salt and soda.",
      "createdBy": "Glazy Admin",
      "source": "glazy.org",
      "url": "https://glazy.org/recipes/493"
    },
    {
      "id": 240580,
      "code": "GLAZY-240580",
      "name": "Lucido",
      "cone": "6 - 8",
      "surface": "Glossy",
      "transparency": "Translucent",
      "atmosphere": "Oxidation, Neutral",
      "subtype": "Glaze - Clear",
      "ingredients": [
        {
          "material": "Soda Feldspar",
          "amount": 25.0
        },
        {
          "material": "Potash Feldspar",
          "amount": 20.0
        },
        {
          "material": "Silica",
          "amount": 16.0
        },
        {
          "material": "Wollastonite",
          "amount": 15.0
        },
        {
          "material": "Gerstley Borate",
          "amount": 5.0
        },
        {
          "material": "Kaolin",
          "amount": 5.0
        },
        {
          "material": "Whiting",
          "amount": 5.0
        },
        {
          "material": "Colemanite",
          "amount": 3.0
        },
        {
          "material": "Zinc Oxide",
          "amount": 3.0
        },
        {
          "material": "Bentonite",
          "amount": 2.0
        },
        {
          "material": "Lithium Carbonate",
          "amount": 1.0
        }
      ],
      "description": "Smalto liscio, lucido. Coprente con 5% rutile e 1% carbonato di cobalto; dato pi\u00f9 spesso crea effetto colatura, screziato. Trasparente con 2% di rutile ventilato e 1% ossido di rame nero; tendenza a cavillo quando dato pi\u00f9 spesso.",
      "createdBy": "Gianfranco",
      "source": "glazy.org",
      "url": "https://glazy.org/recipes/240580"
    },
    {
      "id": 22623,
      "code": "GLAZY-22623",
      "name": "Lucie Rie #15 Dolomite",
      "cone": "6 - 7",
      "surface": "Matte",
      "transparency": "Opaque",
      "atmosphere": "Oxidation",
      "subtype": "Glaze - White, Off-White",
      "ingredients": [
        {
          "material": "Soda Feldspar",
          "amount": 62.14
        },
        {
          "material": "Dolomite",
          "amount": 12.62
        },
        {
          "material": "Kaolin",
          "amount": 12.62
        },
        {
          "material": "Whiting",
          "amount": 12.62
        }
      ],
      "additionals": [
        {
          "material": "Tin Oxide",
          "amount": 8.0
        }
      ],
      "description": "Notes from Vinod Chettur: Unmodified glaze is smooth but dry matte. For less matte variation try addition of 10% ulexite. This glaze is suitable for non-functional ware. Lucie Rie's greatness is not necessarily in a specific glaze recipe but in the way she used them with multiple colorants and underlying slips. You can find her recipes in the book - Lucie Rie and Hans Coper: Potters in Parallel (Art Reference) https://www.amazon.com/Lucie-Rie-Hans-Coper-Re\u2026/\u2026/0713646977 or in Ceramic Review #150.",
      "createdBy": "Patrick Hurley",
      "source": "glazy.org",
      "url": "https://glazy.org/recipes/22623"
    },
    {
      "id": 114092,
      "code": "GLAZY-114092",
      "name": "Lucie Rie Dolomit matt modifiziert",
      "cone": "6 - 8",
      "surface": "Smooth Matte",
      "transparency": "Translucent",
      "atmosphere": "Neutral",
      "subtype": "Glaze",
      "ingredients": [
        {
          "material": "Kali-Feldspat K 2/75 Carl J\u00e4ger",
          "amount": 54.0
        },
        {
          "material": "Dolomit 5/T Carl J\u00e4ger",
          "amount": 20.0
        },
        {
          "material": "Kaolin 233 Carl J\u00e4ger",
          "amount": 20.0
        },
        {
          "material": "Portabor A Carl J\u00e4ger",
          "amount": 6.0
        }
      ],
      "description": "",
      "createdBy": "Feli Hager",
      "source": "glazy.org",
      "url": "https://glazy.org/recipes/114092"
    },
    {
      "id": 41187,
      "code": "GLAZY-41187",
      "name": "Lucky 11",
      "cone": "8 - 11",
      "surface": "Semi-glossy",
      "transparency": "Semi-opaque",
      "atmosphere": "Reduction",
      "subtype": "Glaze - Red - Copper - Flambe",
      "ingredients": [
        {
          "material": "Silica",
          "amount": 35.9
        },
        {
          "material": "Neph Sye A270",
          "amount": 20.4
        },
        {
          "material": "Whiting",
          "amount": 15.7
        },
        {
          "material": "NC-4 Feldspar",
          "amount": 15.5
        },
        {
          "material": "Gerstley Borate",
          "amount": 10.8
        }
      ],
      "additionals": [
        {
          "material": "Tin Oxide",
          "amount": 1.7
        },
        {
          "material": "Grolleg Kaolin",
          "amount": 1.4
        },
        {
          "material": "Copper Carbonate",
          "amount": 0.4
        }
      ],
      "description": "I don't remember where I got this one, but it's a super nice Boron Chun Red. Apply thick like any chun, we start our reduction at 014 and stall for an hour. I wouldnt take this glaze to cone 12 as it will probably run when thick the chance effect seems to be halted by dirtier stonewares",
      "createdBy": "Alexander Kuttel",
      "source": "glazy.org",
      "url": "https://glazy.org/recipes/41187"
    },
    {
      "id": 8882,
      "code": "GLAZY-8882",
      "name": "Lucy Rie (variation)",
      "cone": "10",
      "surface": "Glossy",
      "transparency": "Opaque",
      "atmosphere": "Oxidation",
      "subtype": "Glaze - Clear",
      "ingredients": [
        {
          "material": "Soda Feldspar",
          "amount": 58.0
        },
        {
          "material": "Kaolin",
          "amount": 14.0
        },
        {
          "material": "Tin Oxide",
          "amount": 10.0
        },
        {
          "material": "Zinc Oxide",
          "amount": 10.0
        },
        {
          "material": "Silica",
          "amount": 8.0
        },
        {
          "material": "Whiting",
          "amount": 8.0
        }
      ],
      "description": "Glossy white 2",
      "createdBy": "Fabienne Filliers",
      "source": "glazy.org",
      "url": "https://glazy.org/recipes/8882"
    },
    {
      "id": 4707,
      "code": "GLAZY-4707",
      "name": "Luster Glaze",
      "cone": "4",
      "surface": "",
      "transparency": "",
      "atmosphere": "Oxidation, Reduction",
      "subtype": "Glaze",
      "ingredients": [
        {
          "material": "Feldspar",
          "amount": 25.06
        },
        {
          "material": "Borax",
          "amount": 24.12
        },
        {
          "material": "Lead Carbonate",
          "amount": 18.03
        },
        {
          "material": "Silica",
          "amount": 11.94
        },
        {
          "material": "Whiting",
          "amount": 11.0
        },
        {
          "material": "Tin Oxide",
          "amount": 8.67
        },
        {
          "material": "Soda Ash",
          "amount": 0.7
        },
        {
          "material": "Kaolin",
          "amount": 0.47
        }
      ],
      "additionals": [
        {
          "material": "Silver nitrate",
          "amount": 2.0
        }
      ],
      "description": "This recipe was imported from Louis Katz's Hyperglaze database available on his website: http://falcon.tamucc.edu/lkatz/allglazes.txt More information about Louis Katz can be found on his website, http://www.louiskatz.net/ Louis Katz Notes: I am not a safety expert and any information contained in this file about safety should be ignored in favor of advice from experts. All of the materials in all glazes are potentially hazardous. All of these glaze recipes are given without any representation of accuracy or safety. They may work, they may not. They may be safe when fired or they may not. All of the materials used in them have hazards associated with them. You must be have sufficient training in the hazards before you use the the materials. You will have to determine the suitability and safety for your use. Do not assume that a lack of a warning about a material means that it is safe. Cone: 04 Surface texture: ? Firing: Ox. or Red. Recipe: Percent Batch Soda Ash 0.70 0.70 feldspar 25.06 25.03 Flint 11.94 11.93 Tin Oxide 8.67 8.66 Kaolin 0.47 0.47 Whiting 11.00 10.99 Borax 24.12 24.10 White Lead 18.03 18.01 Totals: 100.00 % 99.89 gm Also add: Silver Nitrate 2.00 2.00 White Lead: HIGHLY TOXIC-avoid ingestion. NOT FOR USE WITH WARE INTENDED FOR FOOD.",
      "createdBy": "Glazy Admin",
      "source": "glazy.org",
      "url": "https://glazy.org/recipes/4707"
    },
    {
      "id": 1993,
      "code": "GLAZY-1993",
      "name": "Luster Silver",
      "cone": "010 - 08",
      "surface": "",
      "transparency": "",
      "atmosphere": "Luster",
      "subtype": "Glaze",
      "ingredients": [
        {
          "material": "Lead Carbonate",
          "amount": 62.69
        },
        {
          "material": "Silica",
          "amount": 13.19
        },
        {
          "material": "Lithium Carbonate",
          "amount": 3.3
        },
        {
          "material": "Soda Ash",
          "amount": 0.82
        }
      ],
      "additionals": [
        {
          "material": "Silver nitrate",
          "amount": 1.65
        }
      ],
      "description": "Glaze Type: Luster Glaze Type: Pb Li RawLead Luster. Opacity: . Firing type: Luster .",
      "createdBy": "Glazy Admin",
      "source": "glazy.org",
      "url": "https://glazy.org/recipes/1993"
    },
    {
      "id": 1994,
      "code": "GLAZY-1994",
      "name": "Lustre Turquoise",
      "cone": "08",
      "surface": "",
      "transparency": "",
      "atmosphere": "",
      "subtype": "Overglaze",
      "ingredients": [],
      "additionals": [
        {
          "material": "Copper Carbonate",
          "amount": 3.0
        },
        {
          "material": "Tin Oxide",
          "amount": 3.0
        },
        {
          "material": "Bentonite",
          "amount": 2.0
        }
      ],
      "description": "Glaze Type: Metallic I fire this on dark stoneware (Death Valley) from",
      "createdBy": "Glazy Admin",
      "source": "glazy.org",
      "url": "https://glazy.org/recipes/1994"
    },
    {
      "id": 1350,
      "code": "GLAZY-1350",
      "name": "Lydahl 1",
      "cone": "5",
      "surface": "Satin-matte",
      "transparency": "Semi-opaque",
      "atmosphere": "Oxidation, Reduction",
      "subtype": "Glaze - Blue",
      "ingredients": [
        {
          "material": "Kona F-4 feldspar",
          "amount": 53.0
        },
        {
          "material": "Strontium Carbonate",
          "amount": 19.0
        },
        {
          "material": "Silica",
          "amount": 11.0
        },
        {
          "material": "Whiting",
          "amount": 6.0
        },
        {
          "material": "Clay",
          "amount": 5.0
        },
        {
          "material": "Ferro Frit 3124",
          "amount": 5.0
        }
      ],
      "additionals": [
        {
          "material": "Copper Carbonate",
          "amount": 2.0
        }
      ],
      "description": "Glaze Type: Ba Ca Smooth polished marble type base, semi-opaque. Copper gives blue, Manganese a pink violet and iron a yellow straw. Colors in Ox or Red? Glaze Type: Ba Ca. Opacity: Semi-opaque. Firing type: Ox or Red .",
      "createdBy": "Glazy Admin",
      "source": "glazy.org",
      "url": "https://glazy.org/recipes/1350"
    },
    {
      "id": 1351,
      "code": "GLAZY-1351",
      "name": "Lydahl 3",
      "cone": "5",
      "surface": "Dry Matte",
      "transparency": "Opaque",
      "atmosphere": "Oxidation, Reduction",
      "subtype": "Glaze - White, Off-White",
      "ingredients": [
        {
          "material": "Nepheline Syenite",
          "amount": 50.0
        },
        {
          "material": "Clay",
          "amount": 15.0
        },
        {
          "material": "Dolomite",
          "amount": 15.0
        },
        {
          "material": "Silica",
          "amount": 10.0
        },
        {
          "material": "Zinc Oxide",
          "amount": 8.0
        },
        {
          "material": "Whiting",
          "amount": 2.0
        }
      ],
      "description": "Glaze Type: Ca Zn Mg Na AlMatt White opaque smooth dry mat. Color tends to go flat, very dense glaze. Glaze name originally listed as \"Lydahl???\" Is it really a Lydahl glaze? TD Glaze Type: Ca Zn Mg Na AlMatt. Opacity: Opaque. Firing type: Ox or Red .",
      "createdBy": "Glazy Admin",
      "source": "glazy.org",
      "url": "https://glazy.org/recipes/1351"
    },
    {
      "id": 85596,
      "code": "GLAZY-85596",
      "name": "Lynette's Opal",
      "cone": "6 - 7",
      "surface": "Glossy",
      "transparency": "Semi-opaque",
      "atmosphere": "Oxidation",
      "subtype": "Glaze - White, Off-White",
      "ingredients": [
        {
          "material": "Nepheline Syenite",
          "amount": 38.0
        },
        {
          "material": "Silica",
          "amount": 25.0
        },
        {
          "material": "Gerstley Borate",
          "amount": 10.0
        },
        {
          "material": "Kaolin",
          "amount": 8.0
        },
        {
          "material": "Whiting",
          "amount": 7.0
        },
        {
          "material": "Talc",
          "amount": 5.0
        },
        {
          "material": "Zinc Oxide",
          "amount": 5.0
        },
        {
          "material": "Wollastonite",
          "amount": 2.0
        }
      ],
      "additionals": [
        {
          "material": "Rutile",
          "amount": 8.0
        },
        {
          "material": "Bentonite",
          "amount": 2.0
        }
      ],
      "description": "Recipe from J. Britt mid-range glaze book p. 76",
      "createdBy": "Marleen Menten",
      "source": "glazy.org",
      "url": "https://glazy.org/recipes/85596"
    },
    {
      "id": 111469,
      "code": "GLAZY-111469",
      "name": "Lynette's Opal",
      "cone": "5 - 6",
      "surface": "Glossy",
      "transparency": "Translucent",
      "atmosphere": "Oxidation",
      "subtype": "Glaze - White, Off-White",
      "ingredients": [
        {
          "material": "Nepheline Syenite",
          "amount": 38.0
        },
        {
          "material": "Silica",
          "amount": 25.0
        },
        {
          "material": "Gerstley Borate",
          "amount": 10.0
        },
        {
          "material": "EP Kaolin",
          "amount": 8.0
        },
        {
          "material": "Whiting",
          "amount": 7.0
        },
        {
          "material": "Talc",
          "amount": 5.0
        },
        {
          "material": "Zinc Oxide",
          "amount": 5.0
        },
        {
          "material": "Wollastonite",
          "amount": 2.0
        }
      ],
      "additionals": [
        {
          "material": "Rutile",
          "amount": 8.0
        },
        {
          "material": "Bentonite",
          "amount": 2.0
        }
      ],
      "description": "A personal favourite. As expected we got some very fun, fluid and soft glazes. Looks pretty much the exact same in cone 5 as it does 6.",
      "createdBy": "Rylie McGuire",
      "source": "glazy.org",
      "url": "https://glazy.org/recipes/111469"
    },
    {
      "id": 148298,
      "code": "GLAZY-148298",
      "name": "Lynette's Opal",
      "cone": "6",
      "surface": "",
      "transparency": "",
      "atmosphere": "Oxidation",
      "subtype": "Glaze",
      "ingredients": [
        {
          "material": "Nepheline Syenite",
          "amount": 38.0
        },
        {
          "material": "Silica",
          "amount": 25.0
        },
        {
          "material": "Gerstley Borate",
          "amount": 10.0
        },
        {
          "material": "EP Kaolin",
          "amount": 8.0
        },
        {
          "material": "Whiting",
          "amount": 7.0
        },
        {
          "material": "Talc",
          "amount": 5.0
        },
        {
          "material": "Zinc Oxide",
          "amount": 5.0
        },
        {
          "material": "Wollastonite",
          "amount": 2.0
        }
      ],
      "additionals": [
        {
          "material": "Rutile",
          "amount": 8.0
        }
      ],
      "description": "From page 125 of John Britt's The Complete Guide to Mid-Range Glazes. I mainly use this glaze to layer over the top of others, particularly zinc-rich cobalt purple glazes.",
      "createdBy": "Julia Hindle",
      "source": "glazy.org",
      "url": "https://glazy.org/recipes/148298"
    },
    {
      "id": 18137,
      "code": "GLAZY-18137",
      "name": "Lynettes Opal rev",
      "cone": "5 - 7",
      "surface": "Semi-glossy",
      "transparency": "Semi-opaque",
      "atmosphere": "Oxidation",
      "subtype": "Glaze - White, Off-White",
      "ingredients": [
        {
          "material": "Nepheline Syenite",
          "amount": 35.5
        },
        {
          "material": "Silica",
          "amount": 28.0
        },
        {
          "material": "Gerstley Borate",
          "amount": 9.3
        },
        {
          "material": "Zettlitzer kaolin",
          "amount": 9.3
        },
        {
          "material": "Whiting",
          "amount": 6.5
        },
        {
          "material": "Talc",
          "amount": 4.7
        },
        {
          "material": "Zinc Oxide",
          "amount": 4.7
        },
        {
          "material": "Wollastonite",
          "amount": 1.9
        }
      ],
      "additionals": [
        {
          "material": "Rutile",
          "amount": 8.0
        },
        {
          "material": "Bentonite",
          "amount": 2.0
        }
      ],
      "description": "First time I tested this glaze I got pinkish glaze. Last times it was more blue off-white.",
      "createdBy": "Triin Lehismets",
      "source": "glazy.org",
      "url": "https://glazy.org/recipes/18137"
    },
    {
      "id": 43732,
      "code": "GLAZY-43732",
      "name": "Lynn Munn's Black Suede",
      "cone": "10",
      "surface": "",
      "transparency": "",
      "atmosphere": "",
      "subtype": "Glaze - Black",
      "ingredients": [
        {
          "material": "Custer Feldspar",
          "amount": 42.7
        },
        {
          "material": "Dolomite",
          "amount": 21.9
        },
        {
          "material": "EP Kaolin",
          "amount": 21.9
        },
        {
          "material": "Zircopax",
          "amount": 9.7
        },
        {
          "material": "Colemanite",
          "amount": 4.4
        }
      ],
      "additionals": [
        {
          "material": "Cobalt Carbonate",
          "amount": 4.0
        },
        {
          "material": "Manganese Dioxide",
          "amount": 2.0
        },
        {
          "material": "Red Iron Oxide",
          "amount": 2.0
        }
      ],
      "description": "From Virginia Scotchie's Clay and Glaze Compendium",
      "createdBy": "Glazy Admin",
      "source": "glazy.org",
      "url": "https://glazy.org/recipes/43732"
    },
    {
      "id": 43372,
      "code": "GLAZY-43372",
      "name": "Lynn's Brown-black Tenmoku",
      "cone": "9 - 10",
      "surface": "",
      "transparency": "",
      "atmosphere": "",
      "subtype": "Glaze - Iron - Tenmoku",
      "ingredients": [
        {
          "material": "Albany slip",
          "amount": 87.0
        },
        {
          "material": "Barium Carbonate",
          "amount": 8.7
        },
        {
          "material": "Soda Ash",
          "amount": 4.3
        }
      ],
      "additionals": [
        {
          "material": "Bentonite",
          "amount": 4.0
        },
        {
          "material": "Red Iron Oxide",
          "amount": 0.7
        }
      ],
      "description": "From Virginia Scotchie's Clay and Glaze Compendium",
      "createdBy": "Glazy Admin",
      "source": "glazy.org",
      "url": "https://glazy.org/recipes/43372"
    },
    {
      "id": 235322,
      "code": "GLAZY-235322",
      "name": "Lynnette Grey P111",
      "cone": "4 - 5 1/2",
      "surface": "Glossy",
      "transparency": "Opaque",
      "atmosphere": "Oxidation",
      "subtype": "Glaze",
      "ingredients": [
        {
          "material": "Nepheline Syenite",
          "amount": 39.0
        },
        {
          "material": "Silica",
          "amount": 25.0
        },
        {
          "material": "Ferro Frit 3134-2 (174)",
          "amount": 10.0
        },
        {
          "material": "Caol\u00edn Patag\u00f3nico",
          "amount": 9.0
        },
        {
          "material": "Whiting",
          "amount": 6.0
        },
        {
          "material": "Zinc Oxide",
          "amount": 6.0
        },
        {
          "material": "Talc",
          "amount": 5.0
        }
      ],
      "additionals": [
        {
          "material": "Rutile",
          "amount": 6.0
        },
        {
          "material": "Manganese Carbonate",
          "amount": 4.0
        },
        {
          "material": "Black Copper Oxide",
          "amount": 0.5
        },
        {
          "material": "Cobalt Oxide",
          "amount": 0.1
        }
      ],
      "description": "Se espera un esmalte cubritivo, gris al 50% quiebre miel, opaco, brillante. Objetivos no alcanzados.",
      "createdBy": "Mart\u00edn Rolando",
      "source": "glazy.org",
      "url": "https://glazy.org/recipes/235322"
    },
    {
      "id": 218899,
      "code": "GLAZY-218899",
      "name": "Lynnette Run D106",
      "cone": "4 - 5 1/2",
      "surface": "Glossy",
      "transparency": "Semi-opaque",
      "atmosphere": "Oxidation",
      "subtype": "Glaze",
      "ingredients": [
        {
          "material": "Nepheline Syenite",
          "amount": 39.62
        },
        {
          "material": "Silica",
          "amount": 23.11
        },
        {
          "material": "Ferro Frit 3134-2 (174)",
          "amount": 11.32
        },
        {
          "material": "Whiting",
          "amount": 7.55
        },
        {
          "material": "Talc",
          "amount": 6.6
        },
        {
          "material": "Caol\u00edn Patag\u00f3nico",
          "amount": 6.6
        },
        {
          "material": "Zinc Oxide",
          "amount": 5.19
        }
      ],
      "additionals": [
        {
          "material": "Rutile",
          "amount": 7.5
        }
      ],
      "description": "Se espera un esmalte que corre, azulino/rosado en la carga. Semi opaco, muy brillante. No desarrollo el color opalino.",
      "createdBy": "Mart\u00edn Rolando",
      "source": "glazy.org",
