Repository: MrSeldon/argilev2

File: data/glazes/glazy.json (part 170 of 315)
{
      "url": "https://glazy.org/recipes/218899"
    },
    {
      "id": 11439,
      "code": "GLAZY-11439",
      "name": "Lynnette's Opal",
      "cone": "5 - 7",
      "surface": "Glossy",
      "transparency": "Semi-opaque",
      "atmosphere": "Oxidation",
      "subtype": "Glaze - White, Off-White",
      "ingredients": [
        {
          "material": "Nepheline Syenite Norwegian",
          "amount": 38.0
        },
        {
          "material": "Silica",
          "amount": 25.0
        },
        {
          "material": "Gerstley Borate",
          "amount": 10.0
        },
        {
          "material": "Zettlitzer kaolin",
          "amount": 8.0
        },
        {
          "material": "Whiting",
          "amount": 7.0
        },
        {
          "material": "Talc",
          "amount": 5.0
        },
        {
          "material": "Zinc Oxide",
          "amount": 5.0
        },
        {
          "material": "Wollastonite",
          "amount": 2.0
        }
      ],
      "additionals": [
        {
          "material": "Rutile",
          "amount": 8.0
        },
        {
          "material": "Bentonite",
          "amount": 2.0
        }
      ],
      "description": "Recipe from J. Britt mid-range glaze book p. 76",
      "createdBy": "Triin Lehismets",
      "source": "glazy.org",
      "url": "https://glazy.org/recipes/11439"
    },
    {
      "id": 24988,
      "code": "GLAZY-24988",
      "name": "Lynnette's Opal",
      "cone": "6",
      "surface": "Glossy",
      "transparency": "Semi-opaque",
      "atmosphere": "Oxidation",
      "subtype": "Glaze",
      "ingredients": [
        {
          "material": "Nepheline Syenite",
          "amount": 38.0
        },
        {
          "material": "Silica",
          "amount": 25.0
        },
        {
          "material": "Gerstley Borate",
          "amount": 10.0
        },
        {
          "material": "Kaolin E",
          "amount": 8.0
        },
        {
          "material": "Whiting",
          "amount": 7.0
        },
        {
          "material": "Talc",
          "amount": 5.0
        },
        {
          "material": "Zinc Oxide",
          "amount": 5.0
        },
        {
          "material": "Wollastonite",
          "amount": 2.0
        }
      ],
      "additionals": [
        {
          "material": "Rutile",
          "amount": 8.0
        }
      ],
      "description": "The original recipe has 38g Generic Nepheline Syenite where I used 38g Norwegian. 10g Gerstley Borate where I used 10g JMFrit 169. White glaze with a pink tinge from Rutile. Good cover glaze. Many color variations possible.",
      "createdBy": "Alisa Liskin Clausen",
      "source": "glazy.org",
      "url": "https://glazy.org/recipes/24988"
    },
    {
      "id": 42389,
      "code": "GLAZY-42389",
      "name": "M & T White (Romero House)",
      "cone": "10",
      "surface": "",
      "transparency": "",
      "atmosphere": "Reduction",
      "subtype": "Glaze - White, Off-White",
      "ingredients": [
        {
          "material": "Custer Feldspar",
          "amount": 35.9
        },
        {
          "material": "Silica",
          "amount": 23.9
        },
        {
          "material": "Whiting",
          "amount": 16.2
        },
        {
          "material": "Zircopax",
          "amount": 9.8
        },
        {
          "material": "EP Kaolin",
          "amount": 9.2
        },
        {
          "material": "Talc",
          "amount": 2.2
        },
        {
          "material": "Barium Carbonate",
          "amount": 1.8
        },
        {
          "material": "Zinc Oxide",
          "amount": 1.0
        }
      ],
      "description": "",
      "createdBy": "KBangs",
      "source": "glazy.org",
      "url": "https://glazy.org/recipes/42389"
    },
    {
      "id": 23183,
      "code": "GLAZY-23183",
      "name": "M v02 - Matte Strontium/whiting Neph Sy",
      "cone": "9 - 11",
      "surface": "Matte",
      "transparency": "",
      "atmosphere": "Oxidation",
      "subtype": "Glaze",
      "ingredients": [
        {
          "material": "Nepheline Syenite",
          "amount": 30.0
        },
        {
          "material": "Kaolin",
          "amount": 25.0
        },
        {
          "material": "Silica",
          "amount": 25.0
        },
        {
          "material": "Strontium Carbonate",
          "amount": 10.0
        },
        {
          "material": "Whiting",
          "amount": 10.0
        }
      ],
      "description": "",
      "createdBy": "Martin Blunden",
      "source": "glazy.org",
      "url": "https://glazy.org/recipes/23183"
    },
    {
      "id": 20731,
      "code": "GLAZY-20731",
      "name": "M&M (Red)",
      "cone": "5",
      "surface": "",
      "transparency": "",
      "atmosphere": "Oxidation",
      "subtype": "Glaze",
      "ingredients": [
        {
          "material": "Custer Feldspar",
          "amount": 40.0
        },
        {
          "material": "Gerstley Borate",
          "amount": 18.0
        },
        {
          "material": "Silica",
          "amount": 16.0
        },
        {
          "material": "Whiting",
          "amount": 16.0
        },
        {
          "material": "EP Kaolin",
          "amount": 10.0
        }
      ],
      "additionals": [
        {
          "material": "Mason Stain 6006 - Deep Crimson",
          "amount": 10.0
        }
      ],
      "description": "M&M Recipe from an old magazine clipping shared by a potter at an Arts Festival",
      "createdBy": "Albert Bowen",
      "source": "glazy.org",
      "url": "https://glazy.org/recipes/20731"
    },
    {
      "id": 309190,
      "code": "GLAZY-309190",
      "name": "M-14 \u0411\u0435\u043b\u044b\u0439 \u0441\u0430\u0442\u0438\u043d",
      "cone": "05 - 04",
      "surface": "Semi-glossy",
      "transparency": "Opaque",
      "atmosphere": "Oxidation, Neutral",
      "subtype": "Glaze - White, Off-White",
      "ingredients": [
        {
          "material": "Silica",
          "amount": 35.0
        },
        {
          "material": "Borax",
          "amount": 30.0
        },
        {
          "material": "Kaolin",
          "amount": 15.0
        },
        {
          "material": "Whiting",
          "amount": 15.0
        },
        {
          "material": "Titanium Dioxide",
          "amount": 3.0
        },
        {
          "material": "Zinc Oxide",
          "amount": 2.0
        }
      ],
      "description": "\u0425\u043e\u0440\u043e\u0448\u0430\u044f \u0431\u0430\u0437\u0430 \u0434\u043b\u044f \u0433\u043b\u0443\u0445\u0438\u0445 \u043d\u0438\u0437\u043a\u0438\u0445 \u0433\u043b\u0430\u0437\u0443\u0440\u0435\u0439, \u0431\u0435\u0437 \u0434\u043e\u0431\u0430\u0432\u043b\u0435\u043d\u0438\u044f SnO2 \u0438 ZrO2 \u0411\u0443\u0440\u0443 \u0434\u043e\u0431\u0430\u0432\u043b\u044f\u0442\u044c \u043f\u043e\u0441\u043b\u0435\u0434\u043d\u0435\u0439. \u0417\u0430\u043c\u0435\u0448\u0438\u0432\u0430\u0442\u044c \u0432 \u0445\u043e\u043b\u043e\u0434\u043d\u043e\u0439 \u0432\u043e\u0434\u0435 \u0438 \u043d\u0435\u043f\u043e\u0441\u0440\u0435\u0434\u0441\u0442\u0432\u0435\u043d\u043d\u043e \u043f\u0435\u0440\u0435\u0434 \u043d\u0430\u043d\u0435\u0441\u0435\u043d\u0438\u0435\u043c.",
      "createdBy": "Aliakber",
      "source": "glazy.org",
      "url": "https://glazy.org/recipes/309190"
    },
    {
      "id": 309506,
      "code": "GLAZY-309506",
      "name": "M-20 \u0438\u043c\u0431\u0438\u0440\u043d\u043e\u0435 \u043f\u0435\u0447\u0435\u043d\u044c\u0435",
      "cone": "06 - 03",
      "surface": "Glossy",
      "transparency": "Opaque",
      "atmosphere": "Oxidation, Neutral",
      "subtype": "Glaze - Yellow - Iron",
      "ingredients": [
        {
          "material": "Borax",
          "amount": 34.0
        },
        {
          "material": "Silica",
          "amount": 29.0
        },
        {
          "material": "Kaolin",
          "amount": 21.0
        },
        {
          "material": "Whiting",
          "amount": 6.0
        },
        {
          "material": "Talc",
          "amount": 5.0
        },
        {
          "material": "Zinc Oxide",
          "amount": 4.0
        },
        {
          "material": "Red Iron Oxide",
          "amount": 1.0
        }
      ],
      "additionals": [
        {
          "material": "Titanium Dioxide",
          "amount": 6.0
        }
      ],
      "description": "\u041f\u043e\u043a\u0440\u044b\u0432\u0430\u0442\u044c \u043d\u0435 \u0441\u043b\u0438\u0448\u043a\u043e\u043c \u0442\u043e\u043b\u0441\u0442\u044b\u043c \u0441\u043b\u043e\u0435\u043c",
      "createdBy": "Aliakber",
      "source": "glazy.org",
      "url": "https://glazy.org/recipes/309506"
    },
    {
      "id": 43481,
      "code": "GLAZY-43481",
      "name": "M. Fosdick Glossy White with Bluish Streaks",
      "cone": "5",
      "surface": "",
      "transparency": "",
      "atmosphere": "Oxidation, Reduction",
      "subtype": "Glaze",
      "ingredients": [
        {
          "material": "Custer Feldspar",
          "amount": 55.0
        },
        {
          "material": "Silica",
          "amount": 18.0
        },
        {
          "material": "Gerstley Borate",
          "amount": 16.0
        },
        {
          "material": "Whiting",
          "amount": 8.0
        },
        {
          "material": "EP Kaolin",
          "amount": 3.0
        }
      ],
      "description": "From Virginia Scotchie's Clay and Glaze Compendium",
      "createdBy": "Glazy Admin",
      "source": "glazy.org",
      "url": "https://glazy.org/recipes/43481"
    },
    {
      "id": 44260,
      "code": "GLAZY-44260",
      "name": "M.J. Andrea Majolica",
      "cone": "04 - 03",
      "surface": "",
      "transparency": "",
      "atmosphere": "Oxidation",
      "subtype": "Glaze - Majolica",
      "ingredients": [
        {
          "material": "Ferro Frit 3124",
          "amount": 77.0
        },
        {
          "material": "Kona F-4 feldspar",
          "amount": 14.0
        },
        {
          "material": "Whiting",
          "amount": 7.0
        },
        {
          "material": "EP Kaolin",
          "amount": 2.0
        }
      ],
      "additionals": [
        {
          "material": "Superpax",
          "amount": 15.0
        },
        {
          "material": "Bentonite",
          "amount": 1.0
        },
        {
          "material": "Epsom salts",
          "amount": 0.2
        }
      ],
      "description": "Overglaze colors: STAIN 50 FRIT#3124 50 EPSOM SALTS 0.2 STA FLO LIQUID STARCH 1tsp. From Virginia Scotchie's Clay and Glaze Compendium",
      "createdBy": "Glazy Admin",
      "source": "glazy.org",
      "url": "https://glazy.org/recipes/44260"
    },
    {
      "id": 1995,
      "code": "GLAZY-1995",
      "name": "M.J. Base",
      "cone": "4",
      "surface": "Glossy",
      "transparency": "",
      "atmosphere": "Oxidation",
      "subtype": "Glaze - Majolica",
      "ingredients": [
        {
          "material": "Ferro Frit 3124",
          "amount": 45.5
        },
        {
          "material": "Ferro Frit 3134",
          "amount": 34.1
        },
        {
          "material": "Kona F-4 feldspar",
          "amount": 15.9
        },
        {
          "material": "Bentonite",
          "amount": 2.3
        },
        {
          "material": "EP Kaolin",
          "amount": 2.3
        }
      ],
      "additionals": [
        {
          "material": "Tin Oxide",
          "amount": 9.1
        },
        {
          "material": "Rutile",
          "amount": 1.1
        }
      ],
      "description": "Glaze Type: Ca Na B Majolica Glaze Type: Ca Na B Majolica. Opacity: Opaque. Firing type: Oxidation .",
      "createdBy": "Glazy Admin",
      "source": "glazy.org",
      "url": "https://glazy.org/recipes/1995"
    },
    {
      "id": 32101,
      "code": "GLAZY-32101",
      "name": "M.J. Base",
      "cone": "4",
      "surface": "Glossy",
      "transparency": "",
      "atmosphere": "Oxidation, Reduction",
      "subtype": "Glaze - White, Off-White",
      "ingredients": [
        {
          "material": "Ferro Frit 3124",
          "amount": 45.45
        },
        {
          "material": "Ferro Frit 3134",
          "amount": 34.09
        },
        {
          "material": "Minspar 200",
          "amount": 15.91
        },
        {
          "material": "Bentonite",
          "amount": 2.27
        },
        {
          "material": "EP Kaolin",
          "amount": 2.27
        }
      ],
      "additionals": [
        {
          "material": "Tin Oxide",
          "amount": 9.09
        },
        {
          "material": "Rutile",
          "amount": 1.14
        }
      ],
      "description": "",
      "createdBy": "Alfred Grinding Room - Glazes",
      "source": "glazy.org",
      "url": "https://glazy.org/recipes/32101"
    },
    {
      "id": 355325,
      "code": "GLAZY-355325",
      "name": "M19 - Crawly White",
      "cone": "8 - 9",
      "surface": "Satin",
      "transparency": "Opaque",
      "atmosphere": "Oxidation",
      "subtype": "Glaze",
      "ingredients": [
        {
          "material": "Potash Feldspar",
          "amount": 34.52
        },
        {
          "material": "Silica",
          "amount": 22.34
        },
        {
          "material": "Magnesium carbonate",
          "amount": 14.47
        },
        {
          "material": "Kaolin",
          "amount": 12.18
        },
        {
          "material": "Whiting",
          "amount": 8.88
        },
        {
          "material": "Ferro Frit 4113",
          "amount": 7.61
        }
      ],
      "description": "An opaque white glaze that crawls in a controllable way. The thicker the application, the bigger the crawl effects. I used to use it over coloured engobes. At cone 8 the crawling is defined, but it starts to melt back over as cone 9 is approached. At cone 9, most of the crawling is lost, but it becomes a lovely satin smooth surface at the higher temps. Actually magnesium carbonate light was used, but this material wasn't in the database (?)",
      "createdBy": "Denise McDonald",
      "source": "glazy.org",
      "url": "https://glazy.org/recipes/355325"
    },
    {
      "id": 55405,
      "code": "GLAZY-55405",
      "name": "M2N - Strontium",
      "cone": "6",
      "surface": "Glossy",
      "transparency": "Opaque",
      "atmosphere": "Oxidation, Neutral",
      "subtype": "Glaze - Yellow",
      "ingredients": [
        {
          "material": "EP Kaolin",
          "amount": 24.0
        },
        {
          "material": "Nepheline Syenite",
          "amount": 20.0
        },
        {
          "material": "Silica",
          "amount": 16.0
        },
        {
          "material": "Strontium Carbonate",
          "amount": 16.0
        },
        {
          "material": "Gerstley Borate",
          "amount": 13.0
        },
        {
          "material": "Rutile",
          "amount": 6.0
        },
        {
          "material": "Tin Oxide",
          "amount": 4.0
        },
        {
          "material": "Red Iron Oxide",
          "amount": 1.0
        }
      ],
      "additionals": [
        {
          "material": "Mason Stain 6479",
          "amount": 5.0
        }
      ],
      "description": "",
      "createdBy": "Michael Newsome",
      "source": "glazy.org",
      "url": "https://glazy.org/recipes/55405"
    },
    {
      "id": 16579,
      "code": "GLAZY-16579",
      "name": "MA490 - Orange Red (Kaki)",
      "cone": "9 - 10",
      "surface": "Glossy",
      "transparency": "Opaque",
      "atmosphere": "Oxidation",
      "subtype": "Glaze - Iron - Kaki, Tomato Red",
      "ingredients": [
        {
          "material": "Feldspath potassique ICE10 (Solargil 2018)",
          "amount": 46.0
        },
        {
          "material": "Cendre d'Os (Solargil 2018)",
          "amount": 13.0
        },
        {
          "material": "Silice 400 (Solargil 2018)",
          "amount": 13.0
        },
        {
          "material": "Fer Oxyde Naturel (Solargil 2018)",
          "amount": 11.0
        },
        {
          "material": "Talc 2C (Solargil 2018)",
          "amount": 10.0
        },
        {
          "material": "Kaolin pulv\u00e9ris\u00e9 (Solargil 2018)",
          "amount": 6.0
        }
      ],
      "description": "Glossy, opaque, speckled. Varies from firing to firing. Like most iron glazes, turns into a dull brown where too thin. From the Wolf Matthes book \"Emaux et Gla\u00e7ures C\u00e9ramiques\".",
      "createdBy": "Jean-Pierre Prieto",
      "source": "glazy.org",
      "url": "https://glazy.org/recipes/16579"
    },
    {
      "id": 17467,
      "code": "GLAZY-17467",
      "name": "MA639 - Flat Satin-Matt Purple",
      "cone": "9 - 10",
      "surface": "Satin-matte",
      "transparency": "Opaque",
      "atmosphere": "Oxidation",
      "subtype": "Glaze - Blue - Cobalt",
      "ingredients": [
        {
          "material": "Talc 2C (Solargil 2018)",
          "amount": 33.01
        },
        {
          "material": "Feldspath potassique ICE10 (Solargil 2018)",
          "amount": 27.76
        },
        {
          "material": "Silica",
          "amount": 27.42
        },
        {
          "material": "Whiting",
          "amount": 10.61
        },
        {
          "material": "Magnesium carbonate",
          "amount": 1.2
        }
      ],
      "additionals": [
        {
          "material": "Cobalt Oxide",
          "amount": 4.5
        }
      ],
      "description": "Very flat and unvariegated surface. Color is intense. Calculated from formula 639 of Wolf E. Matthes \"Emaux et Gla\u00e7ures C\u00e9ramiques\".",
      "createdBy": "Jean-Pierre Prieto",
      "source": "glazy.org",
      "url": "https://glazy.org/recipes/17467"
    },
    {
      "id": 17468,
      "code": "GLAZY-17468",
      "name": "MA96 - Glossy, translucent, crazing",
      "cone": "9 - 10",
      "surface": "Glossy",
      "transparency": "Translucent",
      "atmosphere": "Oxidation",
      "subtype": "Glaze - Green - Copper",
      "ingredients": [
        {
          "material": "N\u00e9ph\u00e9line syenite (Solargil 2018)",
          "amount": 43.48
        },
        {
          "material": "Silice 400 (Solargil 2018)",
          "amount": 24.56
        },
        {
          "material": "Carbonate de Calcium (Solargil 2018)",
          "amount": 18.4
        },
        {
          "material": "Talc 2C (Solargil 2018)",
          "amount": 9.2
        },
        {
          "material": "Kaolin pulv\u00e9ris\u00e9 (Solargil 2018)",
          "amount": 4.36
        }
      ],
      "additionals": [
        {
          "material": "Black Copper Oxide",
          "amount": 0.5
        }
      ],
      "description": "Email tir\u00e9 du livre de Wolf Matthes Emaux et gla\u00e7ures c\u00e9ramiques. Brillant, translucide, craquel\u00e9. Nuances de vert par ajout de cuivre (0,5% \u2013 1% sur la photo des tuiles). CoE : 75",
      "createdBy": "Jean-Pierre Prieto",
      "source": "glazy.org",
      "url": "https://glazy.org/recipes/17468"
    },
    {
      "id": 4949,
      "code": "GLAZY-4949",
      "name": "Mac Celadon",
      "cone": "10",
      "surface": "",
      "transparency": "",
      "atmosphere": "Reduction",
      "subtype": "Glaze - Iron - Celadon",
      "ingredients": [
        {
          "material": "Custer Feldspar (1989)",
          "amount": 40.0
        },
        {
          "material": "Silica",
          "amount": 30.0
        },
        {
          "material": "Whiting",
          "amount": 20.0
        },
        {
          "material": "EP Kaolin",
          "amount": 10.0
        }
      ],
      "additionals": [
        {
          "material": "Bentonite",
          "amount": 3.0
        },
        {
          "material": "Red Iron Oxide",
          "amount": 2.0
        },
        {
          "material": "Tin Oxide",
          "amount": 2.0
        }
      ],
      "description": "This recipe was imported from Louis Katz's Hyperglaze database available on his website: http://falcon.tamucc.edu/lkatz/allglazes.txt More information about Louis Katz can be found on his website, http://www.louiskatz.net/ Louis Katz Notes: I am not a safety expert and any information contained in this file about safety should be ignored in favor of advice from experts. All of the materials in all glazes are potentially hazardous. All of these glaze recipes are given without any representation of accuracy or safety. They may work, they may not. They may be safe when fired or they may not. All of the materials used in them have hazards associated with them. You must be have sufficient training in the hazards before you use the the materials. You will have to determine the suitability and safety for your use. Do not assume that a lack of a warning about a material means that it is safe. Cone: 10 Firing: Ox. or Red. Recipe: Percent Batch EPK 10.00 10.00 Whiting 20.00 20.00 Silica 30.00 30.00 Custer Feldspar 40.00 40.00 Totals: 100.00 % 100.00 gm Also add: Tin Oxide 2.00 2.00 RIO 2.00 2.00 Bentonite 3.00 3.00",
      "createdBy": "Glazy Admin",
      "source": "glazy.org",
      "url": "https://glazy.org/recipes/4949"
    },
    {
      "id": 6375,
      "code": "GLAZY-6375",
      "name": "Mac Celadon",
      "cone": "10",
      "surface": "Glossy",
      "transparency": "Transparent",
      "atmosphere": "Reduction",
      "subtype": "Glaze - Iron - Celadon - Green",
      "ingredients": [
        {
          "material": "Silica",
          "amount": 41.7
        },
        {
          "material": "Custer Feldspar",
          "amount": 33.3
        },
        {
          "material": "Whiting",
          "amount": 16.7
        },
        {
          "material": "EP Kaolin",
          "amount": 8.3
        }
      ],
      "additionals": [
        {
          "material": "Bentonite",
          "amount": 2.5
        },
        {
          "material": "Red Iron Oxide",
          "amount": 1.7
        },
        {
          "material": "Zircopax",
          "amount": 1.7
        }
      ],
      "description": "Tennessee Technological University - Appalachian Center for Crafts - Clay Studio \ufffc Vince Pitelka, 2015 https://sites.tntech.edu/wpitelka/handoutsinformation/ Notes: Gloss, Transparent, classic Chinese Southern Song Dynasty light gray-green celadon.",
      "createdBy": "Glazy Admin",
      "source": "glazy.org",
      "url": "https://glazy.org/recipes/6375"
    },
    {
      "id": 29138,
      "code": "GLAZY-29138",
      "name": "Mac Celadon",
      "cone": "10",
      "surface": "",
      "transparency": "",
      "atmosphere": "Reduction",
      "subtype": "Glaze - Iron - Celadon",
      "ingredients": [
        {
          "material": "Custer Feldspar",
          "amount": 40.0
        },
        {
          "material": "Silica",
          "amount": 30.0
        },
        {
          "material": "Whiting",
          "amount": 20.0
        },
        {
          "material": "EP Kaolin",
          "amount": 10.0
        }
      ],
      "additionals": [
        {
          "material": "Bentonite",
          "amount": 3.0
        },
        {
          "material": "Red Iron Oxide",
          "amount": 2.0
        },
        {
          "material": "Tin Oxide",
          "amount": 2.0
        }
      ],
      "description": "From the Kansas City Art Institute Ceramic Department (KCAI), Glaze Formulas, 15 February 1990. http://www.brackers.com/wp-content/uploads/2015/02/KCAI-Glaze-Recpies.pdf",
      "createdBy": "Glazy Admin",
      "source": "glazy.org",
      "url": "https://glazy.org/recipes/29138"
    },
    {
      "id": 225798,
      "code": "GLAZY-225798",
      "name": "Mac's Green",
      "cone": "3 - 6",
      "surface": "Glossy",
      "transparency": "Transparent",
      "atmosphere": "Oxidation",
      "subtype": "Glaze - Clear",
      "ingredients": [
        {
          "material": "Spodumene",
          "amount": 48.0
        },
        {
          "material": "Gerstley Borate",
          "amount": 27.5
        },
        {
          "material": "Custer Feldspar",
          "amount": 10.0
        },
        {
          "material": "Silica",
          "amount": 10.0
        },
        {
          "material": "Whiting",
          "amount": 4.5
        }
      ],
      "additionals": [
        {
          "material": "Copper Carbonate",
          "amount": 4.0
        },
        {
          "material": "Bentonite",
          "amount": 2.0
        },
        {
          "material": "Iron oxide",
          "amount": 0.5
        }
      ],
      "description": "This is a glaze from Warren Mackenzie who called it a cone 3-4 glaze. I have fired this glaze to a hot cone 6 with success. The glaze is a wonderful transparent gloss glaze at cone 4 without the oxides. I use it at cone 4 over stains and Amaco velvet underglaze.",
      "createdBy": "Paul Randall",
      "source": "glazy.org",
      "url": "https://glazy.org/recipes/225798"
    },
    {
      "id": 6387,
      "code": "GLAZY-6387",
      "name": "Mackenzie Grey",
      "cone": "10",
      "surface": "Matte",
      "transparency": "Semi-opaque",
      "atmosphere": "Reduction",
      "subtype": "Glaze - Matte",
      "ingredients": [
        {
          "material": "Custer Feldspar",
          "amount": 50.0
        },
        {
          "material": "EP Kaolin",
          "amount": 25.0
        },
        {
          "material": "Whiting",
          "amount": 25.0
        }
      ],
      "description": "From Phillip Schmidt http://phillipschmidtpottery.com/my-favorite-glaze-recipes/ This is Warren Mackenzie\u2019s famous matte grey glaze. An excellent, simple, and beautiful recipe that I formulated my Matte Yellow glaze from. Notes: Cone 10 reduction glaze What I love about it: The grey is variable from thick to thin, going from brown to red to greenish to grey and sometimes even a wonderful sea blue; it\u2019s a beautiful matte glaze that feels wonderful too; great for pouring over large pieces. What I don\u2019t like about it: Not very durable\u2013metal marks from silverware, acidic drinks left inside overnight will etch the glaze; crazes",
      "createdBy": "Phillip Schmidt",
      "source": "glazy.org",
      "url": "https://glazy.org/recipes/6387"
    },
    {
      "id": 8899,
      "code": "GLAZY-8899",
      "name": "Mackenzie White",
      "cone": "10",
      "surface": "Semi-glossy",
      "transparency": "Opaque",
      "atmosphere": "Reduction",
      "subtype": "Glaze - White, Off-White",
      "ingredients": [
        {
          "material": "Custer Feldspar",
          "amount": 41.25
        },
        {
          "material": "Silica",
          "amount": 20.61
        },
        {
          "material": "Talc",
          "amount": 13.75
        },
        {
          "material": "Gerstley Borate",
          "amount": 12.37
        },
        {
          "material": "Dolomite",
          "amount": 6.87
        },
        {
          "material": "Kentucky OM #4 Ball Clay",
          "amount": 5.15
        }
      ],
      "description": "This is a cool white glaze with a satin gloss finish.",
      "createdBy": "IU Southeast Ceramics",
      "source": "glazy.org",
      "url": "https://glazy.org/recipes/8899"
    },
    {
      "id": 2416,
      "code": "GLAZY-2416",
      "name": "Mackersi Yellow",
      "cone": "6",
      "surface": "Glossy",
      "transparency": "",
      "atmosphere": "",
      "subtype": "Glaze - Yellow",
      "ingredients": [
        {
          "material": "Kona F-4 feldspar",
          "amount": 63.0
        },
        {
          "material": "Dolomite",
          "amount": 21.0
        },
        {
          "material": "Strontium Carbonate",
          "amount": 16.0
        },
        {
          "material": "Crocus martis",
          "amount": 4.2
        },
        {
          "material": "Bentonite",
          "amount": 2.0
        }
      ],
      "description": "Source/Alternate names: Clay Times, March/April, 2005 Firing Notes: cool maximum rate to 1100C hold 1 hour Significant Flaw: crazing Notes: Alisa Clausen: Apply thinly, runs and pinholes if thick. Crazed. Transparent, yellow green, gloss. Streaked. Described as translucent yellow, mat with rivulets.",
      "createdBy": "Glazy Admin",
      "source": "glazy.org",
      "url": "https://glazy.org/recipes/2416"
    },
    {
      "id": 24746,
      "code": "GLAZY-24746",
      "name": "Mackersie Copper",
      "cone": "6",
      "surface": "",
      "transparency": "",
      "atmosphere": "Oxidation",
      "subtype": "Glaze - Green - Copper",
      "ingredients": [
        {
          "material": "Kona F-4 feldspar",
          "amount": 60.0
        },
        {
          "material": "Dolomite",
          "amount": 20.0
        },
        {
          "material": "Strontium Carbonate",
          "amount": 15.0
        },
        {
          "material": "Copper Carbonate",
          "amount": 2.5
        },
        {
          "material": "Bentonite",
          "amount": 1.0
        }
      ],
      "description": "From WORKSHOP ELECTRIC KILN GLAZES, Lana Wilson, 2004 https://img-cache.oppcdn.com/fixed/14340/resume.pdf Try two and three coats. 1. copper carbonate 1-3% (2.5% is light green) 2. warm yellow add 4 to 6% crocus martis 3. classy slightly off white add 6% rutile",
      "createdBy": "Glazy Admin",
      "source": "glazy.org",
      "url": "https://glazy.org/recipes/24746"
    },
    {
      "id": 2706,
      "code": "GLAZY-2706",
      "name": "MacMillian Wild Rose Tenmoku",
      "cone": "6",
      "surface": "Glossy",
      "transparency": "",
      "atmosphere": "",
      "subtype": "Glaze - Iron - Tenmoku",
      "ingredients": [
        {
          "material": "Nepheline Syenite",
          "amount": 55.7
        },
        {
          "material": "Kaolin",
          "amount": 15.8
        },
        {
          "material": "Bone Ash",
          "amount": 9.5
        },
        {
          "material": "Lithium Carbonate",
          "amount": 9.5
        },
        {
          "material": "Red Iron Oxide",
          "amount": 9.5
        }
      ],
      "description": "Source/Alternate names: Ceramics Monthly 20 May 2000 Ian MacMillian Source/Alternate names: many versions in Clayart archives Source/Alternate names: same oxides as Gibby Wild Rose Persimmon and Gibby Wild Rose Notes: Alisa Clausen: red-brown, breaking black, smooth gloss tenmoku glaze. Very marked black edges on test tile.",
      "createdBy": "Glazy Admin",
      "source": "glazy.org",
      "url": "https://glazy.org/recipes/2706"
    },
    {
      "id": 1996,
      "code": "GLAZY-1996",
      "name": "Macrocrystalline jm2 (mkh 39)",
      "cone": "1",
      "surface": "",
      "transparency": "",
      "atmosphere": "Oxidation",
      "subtype": "Glaze - Crystalline",
      "ingredients": [
        {
          "material": "Ferro Frit 3110",
          "amount": 43.0
        },
        {
          "material": "Zinc Oxide",
          "amount": 23.0
        },
        {
          "material": "Silica",
          "amount": 15.0
        },
        {
          "material": "Laguna Borate",
          "amount": 9.0
        },
        {
          "material": "Lithium Carbonate",
          "amount": 9.0
        }
      ],
      "description": "Glaze Type: Crystalline From Charlie Cummings Yep, it grows crystals. Nice ones if you give it time. I stopped playing with it because every time I put it in the kiln my CCCS color base (from my last post) would have problems. Specifically, the chrome and the iron versions would blister. I think it may have something to do with the large amount of zinc in the glaze...or I may be superstitious.",
      "createdBy": "Glazy Admin",
      "source": "glazy.org",
      "url": "https://glazy.org/recipes/1996"
    },
    {
      "id": 2854,
      "code": "GLAZY-2854",
      "name": "Madden Blue",
      "cone": "9 - 11",
      "surface": "Glossy",
      "transparency": "",
      "atmosphere": "Reduction",
      "subtype": "Glaze - Blue",
      "ingredients": [
        {
          "material": "Silica",
          "amount": 28.46
        },
        {
          "material": "Potash Feldspar",
          "amount": 24.39
        },
        {
          "material": "Kaolin",
          "amount": 18.7
        },
        {
          "material": "Gerstley Borate",
          "amount": 16.26
        },
        {
          "material": "Dolomite",
          "amount": 12.2
        }
      ],
      "additionals": [
        {
          "material": "Cobalt Carbonate",
          "amount": 4.0
        }
      ],
      "description": "Source/Alternate names: Sharry Madden Notes: Sharry Madden: very shiny, clear, stable, no cracks to the naked eye. The test tile was frozen for 24 hours, then put into a tub of boiling water, to test for cracks. This was done 3 times in a row, with no cracks.",
      "createdBy": "Glazy Admin",
      "source": "glazy.org",
      "url": "https://glazy.org/recipes/2854"
    },
    {
      "id": 5658,
      "code": "GLAZY-5658",
      "name": "Magic White",
      "cone": "8 - 10",
      "surface": "",
      "transparency": "",
      "atmosphere": "Oxidation",
      "subtype": "Glaze - White, Off-White",
      "ingredients": [
        {
          "material": "Custer Feldspar",
          "amount": 21.68
        },
        {
          "material": "Silica",
          "amount": 19.98
        },
        {
          "material": "Whiting",
          "amount": 19.98
        },
        {
          "material": "Superpax",
          "amount": 16.68
        },
        {
          "material": "Kaolin",
          "amount": 9.99
        },
        {
          "material": "Zinc Oxide",
          "amount": 6.69
        },
        {
          "material": "Spodumene",
          "amount": 5.0
        }
      ],
      "description": "Comments: Really nice over cobalt slips, has been my basic white for many years. Have used zircopax, superpax, ultrox all successfully as opacifiers. Sondahl Pottery Glazes: These have all been developed out of over 1000 tests for the Cone 8-10 oxidation range. They have not been tested for food suitability, but all are lead-, barium-, and cadmium free. Drop me a line if you find one you can use... http://sondahl.com/songlaze.html",
      "createdBy": "Brad Sondahl",
      "source": "glazy.org",
      "url": "https://glazy.org/recipes/5658"
    },
    {
      "id": 243880,
      "code": "GLAZY-243880",
      "name": "Magic white",
      "cone": "7 - 9",
      "surface": "Glossy",
      "transparency": "Opaque",
      "atmosphere": "Oxidation",
      "subtype": "Glaze - White, Off-White",
      "ingredients": [
        {
          "material": "Potash Feldspar",
          "amount": 21.0
        },
        {
          "material": "New Zealand Halloysite",
          "amount": 16.0
        },
        {
          "material": "Soda Feldspar",
          "amount": 15.0
        },
        {
          "material": "Silica",
          "amount": 14.0
        },
        {
          "material": "Wollastonite",
          "amount": 10.0
        },
        {
          "material": "Dolomite",
          "amount": 9.0
        },
        {
          "material": "Gerstley Borate",
          "amount": 9.0
        },
        {
          "material": "Talc",
          "amount": 6.0
        }
      ],
      "additionals": [
        {
          "material": "Zircopax",
          "amount": 18.0
        }
      ],
      "description": "Add 1-2% copper carb for magic green Or other stains Satin at cone 5 and below",
      "createdBy": "Nicole Gaston",
      "source": "glazy.org",
      "url": "https://glazy.org/recipes/243880"
    },
    {
      "id": 4950,
      "code": "GLAZY-4950",
      "name": "Magnesia",
      "cone": "10",
      "surface": "Glossy",
      "transparency": "",
      "atmosphere": "Oxidation, Reduction",
      "subtype": "Glaze",
      "ingredients": [
        {
          "material": "Minspar 200",
          "amount": 33.11
        },
        {
          "material": "Silica",
          "amount": 28.1
        },
        {
          "material": "Kentucky OM #4 Ball Clay",
          "amount": 16.35
        },
        {
          "material": "Talc",
          "amount": 14.06
        },
        {
          "material": "Whiting",
          "amount": 8.38
        }
      ],
      "description": "This recipe was imported from Louis Katz's Hyperglaze database available on his website: http://falcon.tamucc.edu/lkatz/allglazes.txt More information about Louis Katz can be found on his website, http://www.louiskatz.net/ Louis Katz Notes: I am not a safety expert and any information contained in this file about safety should be ignored in favor of advice from experts. All of the materials in all glazes are potentially hazardous. All of these glaze recipes are given without any representation of accuracy or safety. They may work, they may not. They may be safe when fired or they may not. All of the materials used in them have hazards associated with them. You must be have sufficient training in the hazards before you use the the materials. You will have to determine the suitability and safety for your use. Do not assume that a lack of a warning about a material means that it is safe. Cone: 10 Surface texture: shiny glossy Firing: Ox. or Red. Recipe: Percent Batch Talc Mill White 14.06 14.06 minspar 200 33.11 33.11 OM-4 Ball Clay 16.35 16.35 Whiting 8.38 8.38 Silica 28.10 28.10 Totals: 100.00 % 100.00 gm Comments:",
      "createdBy": "Glazy Admin",
      "source": "glazy.org",
      "url": "https://glazy.org/recipes/4950"
    },
    {
      "id": 4951,
      "code": "GLAZY-4951",
      "name": "Magnesia Blue",
      "cone": "10",
      "surface": "Glossy",
      "transparency": "",
      "atmosphere": "Oxidation, Reduction",
      "subtype": "Glaze - Blue - Cobalt",
      "ingredients": [
        {
          "material": "Minspar 200",
          "amount": 33.11
        },
        {
          "material": "Silica",
          "amount": 28.1
        },
        {
          "material": "Kentucky OM #4 Ball Clay",
          "amount": 16.35
        },
        {
          "material": "Talc",
          "amount": 14.06
        },
        {
          "material": "Whiting",
          "amount": 8.38
        }
      ],
      "additionals": [
        {
          "material": "Cobalt Carbonate",
          "amount": 3.0
        }
      ],
      "description": "This recipe was imported from Louis Katz's Hyperglaze database available on his website: http://falcon.tamucc.edu/lkatz/allglazes.txt More information about Louis Katz can be found on his website, http://www.louiskatz.net/ Louis Katz Notes: I am not a safety expert and any information contained in this file about safety should be ignored in favor of advice from experts. All of the materials in all glazes are potentially hazardous. All of these glaze recipes are given without any representation of accuracy or safety. They may work, they may not. They may be safe when fired or they may not. All of the materials used in them have hazards associated with them. You must be have sufficient training in the hazards before you use the the materials. You will have to determine the suitability and safety for your use. Do not assume that a lack of a warning about a material means that it is safe. Cone: 10 Surface texture: shiny glossy Firing: Ox. or Red. Recipe: Percent Batch Talc Mill White 14.06 14.06 minspar 200 33.11 33.11 OM-4 Ball Clay 16.35 16.35 Whiting 8.38 8.38 Silica 28.10 28.10 Totals: 100.00 % 100.00 gm Also add: Cobalt Carbonate 3.00 3.00 Comments: Calculated from Plasticv Dolomite with Cobalt to relieve crawling.",
      "createdBy": "Glazy Admin",
