Repository: MrSeldon/argilev2

File: data/glazes/glazy.json (part 171 of 315)
{
      "source": "glazy.org",
      "url": "https://glazy.org/recipes/4951"
    },
    {
      "id": 4952,
      "code": "GLAZY-4952",
      "name": "Magnesia Blue2",
      "cone": "10",
      "surface": "Glossy",
      "transparency": "",
      "atmosphere": "Oxidation, Reduction",
      "subtype": "Glaze - Blue",
      "ingredients": [
        {
          "material": "Custer Feldspar (1989)",
          "amount": 31.29
        },
        {
          "material": "Silica",
          "amount": 27.26
        },
        {
          "material": "Kentucky OM #4 Ball Clay",
          "amount": 18.64
        },
        {
          "material": "Talc",
          "amount": 13.87
        },
        {
          "material": "Whiting",
          "amount": 8.95
        }
      ],
      "additionals": [
        {
          "material": "Cobalt Carbonate",
          "amount": 3.0
        }
      ],
      "description": "This recipe was imported from Louis Katz's Hyperglaze database available on his website: http://falcon.tamucc.edu/lkatz/allglazes.txt More information about Louis Katz can be found on his website, http://www.louiskatz.net/ Louis Katz Notes: I am not a safety expert and any information contained in this file about safety should be ignored in favor of advice from experts. All of the materials in all glazes are potentially hazardous. All of these glaze recipes are given without any representation of accuracy or safety. They may work, they may not. They may be safe when fired or they may not. All of the materials used in them have hazards associated with them. You must be have sufficient training in the hazards before you use the the materials. You will have to determine the suitability and safety for your use. Do not assume that a lack of a warning about a material means that it is safe. Cone: 10 Surface texture: shiny glossy Firing: Ox. or Red. Recipe: Percent Batch Talc Mill White 13.87 1388 custer feldspar 31.29 3131 OM-4 Ball Clay 18.64 1865 Whiting 8.95 896 Silica 27.26 2728 Totals: 100.00 % 10007 gm Also add: Cobalt Carbonate 3.00 300",
      "createdBy": "Glazy Admin",
      "source": "glazy.org",
      "url": "https://glazy.org/recipes/4952"
    },
    {
      "id": 4953,
      "code": "GLAZY-4953",
      "name": "Magnesia Copper",
      "cone": "10",
      "surface": "",
      "transparency": "",
      "atmosphere": "Oxidation, Reduction",
      "subtype": "Glaze",
      "ingredients": [
        {
          "material": "Custer Feldspar (1989)",
          "amount": 32.76
        },
        {
          "material": "Silica",
          "amount": 30.51
        },
        {
          "material": "Talc",
          "amount": 14.21
        },
        {
          "material": "EP Kaolin",
          "amount": 13.37
        },
        {
          "material": "Whiting",
          "amount": 9.16
        }
      ],
      "additionals": [
        {
          "material": "Copper Carbonate",
          "amount": 3.0
        }
      ],
      "description": "This recipe was imported from Louis Katz's Hyperglaze database available on his website: http://falcon.tamucc.edu/lkatz/allglazes.txt More information about Louis Katz can be found on his website, http://www.louiskatz.net/ Louis Katz Notes: I am not a safety expert and any information contained in this file about safety should be ignored in favor of advice from experts. All of the materials in all glazes are potentially hazardous. All of these glaze recipes are given without any representation of accuracy or safety. They may work, they may not. They may be safe when fired or they may not. All of the materials used in them have hazards associated with them. You must be have sufficient training in the hazards before you use the the materials. You will have to determine the suitability and safety for your use. Do not assume that a lack of a warning about a material means that it is safe. Cone: 10 Firing: Ox. or Red. Recipe: Percent Batch Custer Feldspar 32.76 32.8 Talc Mill white 14.21 14.2 Whiting 9.16 9.2 EPK 13.37 13.4 Silica 30.51 30.5 Totals: 100.00 % 100.0 gm Also add: Copper Carbonate 3.00 3.0",
      "createdBy": "Glazy Admin",
      "source": "glazy.org",
      "url": "https://glazy.org/recipes/4953"
    },
    {
      "id": 4954,
      "code": "GLAZY-4954",
      "name": "Magnesia w/ rutile",
      "cone": "10",
      "surface": "Glossy",
      "transparency": "",
      "atmosphere": "Oxidation, Reduction",
      "subtype": "Glaze",
      "ingredients": [
        {
          "material": "Minspar 200",
          "amount": 33.11
        },
        {
          "material": "Silica",
          "amount": 28.1
        },
        {
          "material": "Kentucky OM #4 Ball Clay",
          "amount": 16.35
        },
        {
          "material": "Talc",
          "amount": 14.06
        },
        {
          "material": "Whiting",
          "amount": 8.38
        }
      ],
      "additionals": [
        {
          "material": "Rutile",
          "amount": 3.0
        }
      ],
      "description": "This recipe was imported from Louis Katz's Hyperglaze database available on his website: http://falcon.tamucc.edu/lkatz/allglazes.txt More information about Louis Katz can be found on his website, http://www.louiskatz.net/ Louis Katz Notes: I am not a safety expert and any information contained in this file about safety should be ignored in favor of advice from experts. All of the materials in all glazes are potentially hazardous. All of these glaze recipes are given without any representation of accuracy or safety. They may work, they may not. They may be safe when fired or they may not. All of the materials used in them have hazards associated with them. You must be have sufficient training in the hazards before you use the the materials. You will have to determine the suitability and safety for your use. Do not assume that a lack of a warning about a material means that it is safe. Cone: 10 Surface texture: shiny glossy Firing: Ox. or Red. Recipe: Percent Batch Talc Mill White 14.06 14.06 minspar 200 33.11 33.11 OM-4 Ball Clay 16.35 16.35 Whiting 8.38 8.38 Silica 28.10 28.10 Totals: 100.00 % 100.00 gm Also add: Rutile 3.00 3.00 Comments:",
      "createdBy": "Glazy Admin",
      "source": "glazy.org",
      "url": "https://glazy.org/recipes/4954"
    },
    {
      "id": 39790,
      "code": "GLAZY-39790",
      "name": "Magnesium Crystal Chun fail",
      "cone": "10 - 12",
      "surface": "Semi-glossy",
      "transparency": "Opaque",
      "atmosphere": "Reduction",
      "subtype": "Glaze - Iron - Celadon - Chun",
      "ingredients": [
        {
          "material": "Custer Feldspar",
          "amount": 40.0
        },
        {
          "material": "Silica",
          "amount": 30.0
        },
        {
          "material": "Dolomite",
          "amount": 15.0
        },
        {
          "material": "Whiting",
          "amount": 10.0
        },
        {
          "material": "EP Kaolin",
          "amount": 5.0
        }
      ],
      "additionals": [
        {
          "material": "Bone Ash",
          "amount": 2.0
        },
        {
          "material": "Red Iron Oxide",
          "amount": 1.5
        },
        {
          "material": "Bentonite",
          "amount": 1.0
        }
      ],
      "description": "Not enough alumina and not enough magnesium to form cyatals. The lack of alumina makes chuns yellow",
      "createdBy": "Alexander Kuttel",
      "source": "glazy.org",
      "url": "https://glazy.org/recipes/39790"
    },
    {
      "id": 16778,
      "code": "GLAZY-16778",
      "name": "Magnesium crystalline matt",
      "cone": "6 - 8",
      "surface": "",
      "transparency": "Semi-opaque",
      "atmosphere": "Oxidation",
      "subtype": "Glaze - Matte - Magnesium Matte",
      "ingredients": [
        {
          "material": "Soda Feldspar",
          "amount": 42.0
        },
        {
          "material": "Dolomite",
          "amount": 22.0
        },
        {
          "material": "Silica",
          "amount": 22.0
        },
        {
          "material": "EP Kaolin",
          "amount": 6.0
        },
        {
          "material": "Zinc Oxide",
          "amount": 5.0
        },
        {
          "material": "Whiting",
          "amount": 3.0
        }
      ],
      "additionals": [
        {
          "material": "Cobalt Oxide",
          "amount": 0.75
        }
      ],
      "description": "Magnesium crystallline matte from Michael Bailey cone 6 glazes book.",
      "createdBy": "Linda Bloomfield",
      "source": "glazy.org",
      "url": "https://glazy.org/recipes/16778"
    },
    {
      "id": 35557,
      "code": "GLAZY-35557",
      "name": "Magnesium Gloss (Base)",
      "cone": "6",
      "surface": "Glossy",
      "transparency": "Translucent",
      "atmosphere": "Oxidation",
      "subtype": "Glaze",
      "ingredients": [
        {
          "material": "Nepheline Syenite",
          "amount": 38.0
        },
        {
          "material": "Talc",
          "amount": 17.0
        },
        {
          "material": "Ferro Frit 3195",
          "amount": 16.0
        },
        {
          "material": "Silica",
          "amount": 15.0
        },
        {
          "material": "EP Kaolin",
          "amount": 8.0
        },
        {
          "material": "Magnesium carbonate",
          "amount": 6.0
        }
      ],
      "additionals": [
        {
          "material": "Bentonite",
          "amount": 2.0
        }
      ],
      "description": "Soft gloss, no crazing on my cone 6 white porcelain clay bodies 120 g water for every 100 g dry materials Good absorption Best for dipping, not brushing",
      "createdBy": "Katie Gates",
      "source": "glazy.org",
      "url": "https://glazy.org/recipes/35557"
    },
    {
      "id": 494,
      "code": "GLAZY-494",
      "name": "Magnesium Mat-Carleton Ball",
      "cone": "9 - 11",
      "surface": "Matte",
      "transparency": "Opaque",
      "atmosphere": "Reduction",
      "subtype": "Glaze - Matte - Magnesium Matte",
      "ingredients": [
        {
          "material": "Feldspar",
          "amount": 41.0
        },
        {
          "material": "Silica",
          "amount": 20.0
        },
        {
          "material": "Talc",
          "amount": 15.0
        },
        {
          "material": "Colemanite",
          "amount": 12.0
        },
        {
          "material": "Dolomite",
          "amount": 7.0
        },
        {
          "material": "Ball Clay",
          "amount": 5.0
        }
      ],
      "description": "Glaze Type: Magnesium matt Morning all...I've been talking to June about some glazes and it turns out we both are aware of an old Carleton Ball glaze. She from remembered association; me from checking an old copy I have of the typescript of his syllabus. What we were both looking at is the above glaze My text immedaitely following reads: Bright transparent glazes allow colors to show well but in general....etc This appears on pg 47. of my typescript. Unfortunately, pg. 46 is missing of my copy as well as pp. 40-44. I inherited the typescript from a teacher and am delighted I've got it (it even includes class responsibilities and where to keep tools take care of glazes etc.) but I sure would like the missing pages. If anybody has them, I'd be thrilled to send a self-addressed stamped envelope for a copy and the xeroxing costs. At this point, I haven't any info on the colorants to add to the glazes? TIA Emily in Astoria where my head is clogged, I can't breathe, those lousy flowers are everwhere and the sun it still don't shine. How DO they GROW?",
      "createdBy": "Glazy Admin",
      "source": "glazy.org",
      "url": "https://glazy.org/recipes/494"
    },
    {
      "id": 99198,
      "code": "GLAZY-99198",
      "name": "Magnesium Matt",
      "cone": "6",
      "surface": "Semi-matte",
      "transparency": "Semi-opaque",
      "atmosphere": "Reduction",
      "subtype": "Glaze - White, Off-White",
      "ingredients": [
        {
          "material": "Nepheline Syenite",
          "amount": 32.0
        },
        {
          "material": "Grolleg Kaolin",
          "amount": 26.0
        },
        {
          "material": "Magnesium carbonate",
          "amount": 20.0
        },
        {
          "material": "Standard borax frit",
          "amount": 9.0
        },
        {
          "material": "Talc",
          "amount": 9.0
        },
        {
          "material": "Colemanite",
          "amount": 2.0
        },
        {
          "material": "Whiting",
          "amount": 2.0
        }
      ],
      "description": "",
      "createdBy": "Jonathan Keep",
      "source": "glazy.org",
      "url": "https://glazy.org/recipes/99198"
    },
    {
      "id": 5187,
      "code": "GLAZY-5187",
      "name": "Magnesium Matt Glaze 2",
      "cone": "5 - 6",
      "surface": "Matte",
      "transparency": "",
      "atmosphere": "Oxidation, Reduction",
      "subtype": "Glaze - Matte - Magnesium Matte",
      "ingredients": [
        {
          "material": "Nepheline Syenite",
          "amount": 38.09
        },
        {
          "material": "Kaolin",
          "amount": 19.05
        },
        {
          "material": "Silica",
          "amount": 19.05
        },
        {
          "material": "Whiting",
          "amount": 14.29
        },
        {
          "material": "Magnesium carbonate",
          "amount": 9.52
        }
      ],
      "description": "This recipe was imported from Louis Katz's Hyperglaze database available on his website: http://falcon.tamucc.edu/lkatz/allglazes.txt More information about Louis Katz can be found on his website, http://www.louiskatz.net/ Louis Katz Notes: I am not a safety expert and any information contained in this file about safety should be ignored in favor of advice from experts. All of the materials in all glazes are potentially hazardous. All of these glaze recipes are given without any representation of accuracy or safety. They may work, they may not. They may be safe when fired or they may not. All of the materials used in them have hazards associated with them. You must be have sufficient training in the hazards before you use the the materials. You will have to determine the suitability and safety for your use. Do not assume that a lack of a warning about a material means that it is safe. Cone: 5 6 Surface texture: matte Firing: Ox. or Red. Recipe: Percent Batch Magnesium Carbonate 9.52 9.52 Whiting 14.29 14.29 Neph Sy 38.09 38.09 Kaolin 19.05 19.05 Flint 19.05 19.05 Totals: 100.00 % 100.00 gm Comments: CM 12-91 p.53 color variations possible",
      "createdBy": "Glazy Admin",
      "source": "glazy.org",
      "url": "https://glazy.org/recipes/5187"
    },
    {
      "id": 4792,
      "code": "GLAZY-4792",
      "name": "Magnesium Matt Glaze 3",
      "cone": "1 - 3",
      "surface": "Matte",
      "transparency": "",
      "atmosphere": "Oxidation, Reduction",
      "subtype": "Glaze - Matte - Magnesium Matte",
      "ingredients": [
        {
          "material": "Nepheline Syenite",
          "amount": 38.09
        },
        {
          "material": "Kaolin",
          "amount": 19.05
        },
        {
          "material": "Whiting",
          "amount": 19.05
        },
        {
          "material": "Magnesium carbonate",
          "amount": 14.29
        },
        {
          "material": "Silica",
          "amount": 9.52
        }
      ],
      "description": "This recipe was imported from Louis Katz's Hyperglaze database available on his website: http://falcon.tamucc.edu/lkatz/allglazes.txt More information about Louis Katz can be found on his website, http://www.louiskatz.net/ Louis Katz Notes: I am not a safety expert and any information contained in this file about safety should be ignored in favor of advice from experts. All of the materials in all glazes are potentially hazardous. All of these glaze recipes are given without any representation of accuracy or safety. They may work, they may not. They may be safe when fired or they may not. All of the materials used in them have hazards associated with them. You must be have sufficient training in the hazards before you use the the materials. You will have to determine the suitability and safety for your use. Do not assume that a lack of a warning about a material means that it is safe. Cone: 1 2 3 Surface texture: matte Firing: Ox. or Red. Recipe: Percent Batch Magnesium Carbonate 14.29 14.29 Whiting 19.05 19.05 Neph Sy 38.09 38.09 Kaolin 19.05 19.05 Flint 9.52 9.52 Totals: 100.00 % 100.00 gm Comments: CM 12-91 p.53 color variations possible",
      "createdBy": "Glazy Admin",
      "source": "glazy.org",
      "url": "https://glazy.org/recipes/4792"
    },
    {
      "id": 5297,
      "code": "GLAZY-5297",
      "name": "Magnesium Matt Glaze 4",
      "cone": "8 - 10",
      "surface": "Matte",
      "transparency": "",
      "atmosphere": "Oxidation, Reduction",
      "subtype": "Glaze - Matte - Magnesium Matte",
      "ingredients": [
        {
          "material": "Silica",
          "amount": 38.1
        },
        {
          "material": "Nepheline Syenite",
          "amount": 28.57
        },
        {
          "material": "Whiting",
          "amount": 14.29
        },
        {
          "material": "Kaolin",
          "amount": 9.52
        },
        {
          "material": "Magnesium carbonate",
          "amount": 9.52
        }
      ],
      "description": "This recipe was imported from Louis Katz's Hyperglaze database available on his website: http://falcon.tamucc.edu/lkatz/allglazes.txt More information about Louis Katz can be found on his website, http://www.louiskatz.net/ Louis Katz Notes: I am not a safety expert and any information contained in this file about safety should be ignored in favor of advice from experts. All of the materials in all glazes are potentially hazardous. All of these glaze recipes are given without any representation of accuracy or safety. They may work, they may not. They may be safe when fired or they may not. All of the materials used in them have hazards associated with them. You must be have sufficient training in the hazards before you use the the materials. You will have to determine the suitability and safety for your use. Do not assume that a lack of a warning about a material means that it is safe. Cone: 8 9 10 Surface texture: matte Firing: Ox. or Red. Recipe: Percent Batch Magnesium Carbonate 9.52 9.52 Whiting 14.29 14.29 Neph Sy 28.57 28.57 Kaolin 9.52 9.52 Flint 38.10 38.10 Totals: 100.00 % 100.00 gm Comments: CM 12-91 p.53 color variations possible",
      "createdBy": "Glazy Admin",
      "source": "glazy.org",
      "url": "https://glazy.org/recipes/5297"
    },
    {
      "id": 5188,
      "code": "GLAZY-5188",
      "name": "Magnesium Matt Glaze 5",
      "cone": "5 - 6",
      "surface": "Matte",
      "transparency": "",
      "atmosphere": "Oxidation, Reduction",
      "subtype": "Glaze - Matte - Magnesium Matte",
      "ingredients": [
        {
          "material": "Nepheline Syenite",
          "amount": 36.36
        },
        {
          "material": "Silica",
          "amount": 27.27
        },
        {
          "material": "Magnesium carbonate",
          "amount": 13.64
        },
        {
          "material": "Whiting",
          "amount": 13.64
        },
        {
          "material": "Kaolin",
          "amount": 9.09
        }
      ],
      "description": "This recipe was imported from Louis Katz's Hyperglaze database available on his website: http://falcon.tamucc.edu/lkatz/allglazes.txt More information about Louis Katz can be found on his website, http://www.louiskatz.net/ Louis Katz Notes: I am not a safety expert and any information contained in this file about safety should be ignored in favor of advice from experts. All of the materials in all glazes are potentially hazardous. All of these glaze recipes are given without any representation of accuracy or safety. They may work, they may not. They may be safe when fired or they may not. All of the materials used in them have hazards associated with them. You must be have sufficient training in the hazards before you use the the materials. You will have to determine the suitability and safety for your use. Do not assume that a lack of a warning about a material means that it is safe. Cone: 5 6 Surface texture: matte Firing: Ox. or Red. Recipe: Percent Batch Magnesium Carbonate 13.64 13.64 Whiting 13.64 13.64 Neph Sy 36.36 36.36 Kaolin 9.09 9.09 Flint 27.27 27.27 Totals: 100.00 % 100.00 gm Comments: CM 12-91 p.53 color variations possible",
      "createdBy": "Glazy Admin",
      "source": "glazy.org",
      "url": "https://glazy.org/recipes/5188"
    },
    {
      "id": 5168,
      "code": "GLAZY-5168",
      "name": "Magnesium Matt Glaze 6",
      "cone": "4 - 6",
      "surface": "Matte",
      "transparency": "",
      "atmosphere": "Oxidation, Reduction",
      "subtype": "Glaze",
      "ingredients": [
        {
          "material": "Nepheline Syenite",
          "amount": 43.48
        },
        {
          "material": "Whiting",
          "amount": 21.74
        },
        {
          "material": "Magnesium carbonate",
          "amount": 17.39
        },
        {
          "material": "Silica",
          "amount": 8.7
        },
        {
          "material": "Kaolin",
          "amount": 8.69
        }
      ],
      "description": "This recipe was imported from Louis Katz's Hyperglaze database available on his website: http://falcon.tamucc.edu/lkatz/allglazes.txt More information about Louis Katz can be found on his website, http://www.louiskatz.net/ Louis Katz Notes: I am not a safety expert and any information contained in this file about safety should be ignored in favor of advice from experts. All of the materials in all glazes are potentially hazardous. All of these glaze recipes are given without any representation of accuracy or safety. They may work, they may not. They may be safe when fired or they may not. All of the materials used in them have hazards associated with them. You must be have sufficient training in the hazards before you use the the materials. You will have to determine the suitability and safety for your use. Do not assume that a lack of a warning about a material means that it is safe. Cone: 4 5 6 Surface texture: matte Firing: Ox. or Red. Recipe: Percent Batch Magnesium Carbonate 17.39 17.39 Whiting 21.74 21.74 Neph Sy 43.48 43.48 Kaolin 8.69 8.69 Flint 8.70 8.70 Totals: 100.00 % 100.00 gm Comments: CM 12-91 p.53 color variations possible",
      "createdBy": "Glazy Admin",
      "source": "glazy.org",
      "url": "https://glazy.org/recipes/5168"
    },
    {
      "id": 18951,
      "code": "GLAZY-18951",
      "name": "Magnesium Matte - Semi-matte",
      "cone": "6",
      "surface": "Semi-matte",
      "transparency": "",
      "atmosphere": "Oxidation",
      "subtype": "Glaze",
      "ingredients": [
        {
          "material": "Nepheline Syenite",
          "amount": 33.9
        },
        {
          "material": "Kaolin",
          "amount": 20.3
        },
        {
          "material": "Dolomite",
          "amount": 17.6
        },
        {
          "material": "Silica",
          "amount": 15.9
        },
        {
          "material": "Gillespie Borate",
          "amount": 8.8
        },
        {
          "material": "Whiting",
          "amount": 3.5
        }
      ],
      "additionals": [
        {
          "material": "Bentonite",
          "amount": 2.0
        }
      ],
      "description": "From Jon Britt\u2019s mid fire glazes",
      "createdBy": "Winimi",
      "source": "glazy.org",
      "url": "https://glazy.org/recipes/18951"
    },
    {
      "id": 20093,
      "code": "GLAZY-20093",
      "name": "Magnesium Matte - Semi-matte Cork",
      "cone": "6",
      "surface": "Semi-matte",
      "transparency": "Semi-opaque",
      "atmosphere": "Oxidation",
      "subtype": "Glaze",
      "ingredients": [
        {
          "material": "Nepheline Syenite",
          "amount": 33.9
        },
        {
          "material": "Kaolin",
          "amount": 20.3
        },
        {
          "material": "Dolomite",
          "amount": 17.6
        },
        {
          "material": "Silica",
          "amount": 15.9
        },
        {
          "material": "Gillespie Borate",
          "amount": 8.8
        },
        {
          "material": "Whiting",
          "amount": 3.5
        }
      ],
      "additionals": [
        {
          "material": "Rutile",
          "amount": 5.0
        },
        {
          "material": "Bentonite",
          "amount": 2.0
        },
        {
          "material": "Manganese Carbonate",
          "amount": 2.0
        }
      ],
      "description": "From Jon Britt\u2019s mid fire glazes",
      "createdBy": "Winimi",
      "source": "glazy.org",
      "url": "https://glazy.org/recipes/20093"
    },
    {
      "id": 20100,
      "code": "GLAZY-20100",
      "name": "Magnesium Matte - Semi-matte Funky Marron",
      "cone": "6",
      "surface": "Semi-matte",
      "transparency": "",
      "atmosphere": "Oxidation",
      "subtype": "Glaze",
      "ingredients": [
        {
          "material": "Nepheline Syenite",
          "amount": 33.9
        },
        {
          "material": "Kaolin",
          "amount": 20.3
        },
        {
          "material": "Dolomite",
          "amount": 17.6
        },
        {
          "material": "Silica",
          "amount": 15.9
        },
        {
          "material": "Gillespie Borate",
          "amount": 8.8
        },
        {
          "material": "Whiting",
          "amount": 3.5
        }
      ],
      "additionals": [
        {
          "material": "Red Iron Oxide",
          "amount": 6.0
        },
        {
          "material": "Tin Oxide",
          "amount": 5.0
        },
        {
          "material": "Bentonite",
          "amount": 2.0
        }
      ],
      "description": "From Jon Britt\u2019s mid fire glazes",
      "createdBy": "Winimi",
      "source": "glazy.org",
      "url": "https://glazy.org/recipes/20100"
    },
    {
      "id": 20099,
      "code": "GLAZY-20099",
      "name": "Magnesium Matte - Semi-matte Lavender",
      "cone": "6",
      "surface": "Semi-matte",
      "transparency": "Semi-opaque",
      "atmosphere": "Oxidation",
      "subtype": "Glaze",
      "ingredients": [
        {
          "material": "Nepheline Syenite",
          "amount": 33.9
        },
        {
          "material": "Kaolin",
          "amount": 20.3
        },
        {
          "material": "Dolomite",
          "amount": 17.6
        },
        {
          "material": "Silica",
          "amount": 15.9
        },
        {
          "material": "Gillespie Borate",
          "amount": 8.8
        },
        {
          "material": "Whiting",
          "amount": 3.5
        }
      ],
      "additionals": [
        {
          "material": "Zirconium dioxide",
          "amount": 5.0
        },
        {
          "material": "Bentonite",
          "amount": 2.0
        },
        {
          "material": "Cobalt Carbonate",
          "amount": 0.5
        }
      ],
      "description": "From Jon Britt\u2019s mid fire glazes",
      "createdBy": "Winimi",
      "source": "glazy.org",
      "url": "https://glazy.org/recipes/20099"
    },
    {
      "id": 20098,
      "code": "GLAZY-20098",
      "name": "Magnesium Matte - Semi-matte Mint",
      "cone": "6",
      "surface": "Semi-matte",
      "transparency": "Semi-opaque",
      "atmosphere": "Oxidation",
      "subtype": "Glaze",
      "ingredients": [
        {
          "material": "Nepheline Syenite",
          "amount": 33.9
        },
        {
          "material": "Kaolin",
          "amount": 20.3
        },
        {
          "material": "Dolomite",
          "amount": 17.6
        },
        {
          "material": "Silica",
          "amount": 15.9
        },
        {
          "material": "Gillespie Borate",
          "amount": 8.8
        },
        {
          "material": "Whiting",
          "amount": 3.5
        }
      ],
      "additionals": [
        {
          "material": "Rutile",
          "amount": 5.0
        },
        {
          "material": "Bentonite",
          "amount": 2.0
        },
        {
          "material": "Cobalt Carbonate",
          "amount": 0.25
        }
      ],
      "description": "From Jon Britt\u2019s mid fire glazes",
      "createdBy": "Winimi",
      "source": "glazy.org",
      "url": "https://glazy.org/recipes/20098"
    },
    {
      "id": 20092,
      "code": "GLAZY-20092",
      "name": "Magnesium Matte - Semi-matte Primrose",
      "cone": "6",
      "surface": "Semi-matte",
      "transparency": "Semi-opaque",
      "atmosphere": "Oxidation",
      "subtype": "Glaze - Yellow",
      "ingredients": [
        {
          "material": "Nepheline Syenite",
          "amount": 33.9
        },
        {
          "material": "Kaolin",
          "amount": 20.3
        },
        {
          "material": "Dolomite",
          "amount": 17.6
        },
        {
          "material": "Silica",
          "amount": 15.9
        },
        {
          "material": "Gillespie Borate",
          "amount": 8.8
        },
        {
          "material": "Whiting",
          "amount": 3.5
        }
      ],
      "additionals": [
        {
          "material": "Rutile",
          "amount": 7.5
        },
        {
          "material": "Tin Oxide",
          "amount": 5.0
        },
        {
          "material": "Bentonite",
          "amount": 2.0
        }
      ],
      "description": "From Jon Britt\u2019s mid fire glazes",
      "createdBy": "Winimi",
      "source": "glazy.org",
      "url": "https://glazy.org/recipes/20092"
    },
    {
      "id": 16752,
      "code": "GLAZY-16752",
      "name": "Magnesium matte base glaze",
      "cone": "7 - 8",
      "surface": "Satin-matte",
      "transparency": "Translucent",
      "atmosphere": "Oxidation",
      "subtype": "Glaze - Matte - Magnesium Matte",
      "ingredients": [
        {
          "material": "Potash Feldspar",
          "amount": 32.1
        },
        {
          "material": "Silica",
          "amount": 17.9
        },
        {
          "material": "Dolomite",
          "amount": 14.3
        },
        {
          "material": "Talc",
          "amount": 14.3
        },
        {
          "material": "Whiting",
          "amount": 10.7
        },
        {
          "material": "Ball Clay",
          "amount": 7.1
        },
        {
          "material": "Zinc Oxide",
          "amount": 3.6
        }
      ],
      "additionals": [
        {
          "material": "Black Copper Oxide",
          "amount": 1.0
        },
        {
          "material": "Cobalt Carbonate",
          "amount": 0.15
        }
      ],
      "description": "A magnesium matte base glaze for adding colouring oxides such as copper and cobalt.",
      "createdBy": "Linda Bloomfield",
      "source": "glazy.org",
      "url": "https://glazy.org/recipes/16752"
    },
    {
      "id": 5298,
      "code": "GLAZY-5298",
      "name": "Magnesium Matte Glaze 1",
      "cone": "8 - 10",
      "surface": "Matte",
      "transparency": "",
      "atmosphere": "Oxidation, Reduction",
      "subtype": "Glaze - Matte - Magnesium Matte",
      "ingredients": [
        {
          "material": "Silica",
          "amount": 50.0
        },
        {
          "material": "Kaolin",
          "amount": 25.0
        },
        {
          "material": "Magnesium carbonate",
          "amount": 12.5
        },
        {
          "material": "Whiting",
          "amount": 12.5
        }
      ],
      "description": "This recipe was imported from Louis Katz's Hyperglaze database available on his website: http://falcon.tamucc.edu/lkatz/allglazes.txt More information about Louis Katz can be found on his website, http://www.louiskatz.net/ Louis Katz Notes: I am not a safety expert and any information contained in this file about safety should be ignored in favor of advice from experts. All of the materials in all glazes are potentially hazardous. All of these glaze recipes are given without any representation of accuracy or safety. They may work, they may not. They may be safe when fired or they may not. All of the materials used in them have hazards associated with them. You must be have sufficient training in the hazards before you use the the materials. You will have to determine the suitability and safety for your use. Do not assume that a lack of a warning about a material means that it is safe. Cone: 8 9 10 Surface texture: matte Firing: Ox. or Red. Recipe: Percent Batch Magnesium Carbonate 12.50 12.50 Whiting 12.50 12.50 Kaolin 25.00 25.00 Flint 50.00 50.00 Totals: 100.00 % 100.00 gm Comments: CM 12-91 p.53 color variations possible",
      "createdBy": "Glazy Admin",
      "source": "glazy.org",
      "url": "https://glazy.org/recipes/5298"
    },
    {
      "id": 22821,
      "code": "GLAZY-22821",
      "name": "Mahavir Celadon",
      "cone": "10",
      "surface": "Glossy",
      "transparency": "Translucent",
      "atmosphere": "Reduction",
      "subtype": "Glaze - Iron - Celadon - Blue",
      "ingredients": [
        {
          "material": "Silica",
          "amount": 25.1
        },
        {
          "material": "Wollastonite",
          "amount": 24.8
        },
        {
          "material": "Mahavir Potash Feldspar",
          "amount": 24.6
        },
        {
          "material": "New Zealand Halloysite",
          "amount": 23.5
        },
        {
          "material": "Talc",
          "amount": 2.0
        }
      ],
      "additionals": [
        {
          "material": "Barium Carbonate",
          "amount": 2.0
        },
        {
          "material": "Red Iron Oxide",
          "amount": 0.6
        }
      ],
      "description": "Back in the US I've struggled to find a porcelain clay body and glaze that I was satisfied with, but after hundreds of tests and failed attempts I finally have something that comes close to the quality of what I had become accustomed to in China. Having just moved back to the US and unsatisfied with results using Custer feldspar, I was delighted to find Mahavir Potash feldspar being imported from India. Being higher in high-expansion R2O fluxes, Mahavir-based glazes are slightly more likely to craze when replacing Custer 1-to-1. This glaze is quite similar to other \"blue celadon\" glazes although with a slightly lower R2O level. Preparation Lacking a good ball mill, I've used this glaze after sieving it through a 100-mesh sieve. If I had a ball mill, I'd first try 2 hours. Application I bisque my ware at cone 08. This is a high enough temperature to get the ware to a less fragile state with all carbon/organics/etc. burned off. But at this temperature the ware is still porous enough to accept a thick layer of glaze. I've found cone 04 bisque ware to be too \"tight\" and difficult to apply the thick layer of glaze needed for some celadons and other glazes. I pour my glazes with a watering can (http://www.derekau.net/2017/03/12/pouring-glaze-with-a-watering-can/). Done properly this technique gives a very even application without the trouble and waste of spraying. See also Derek's Porcelain: https://glazy.org/recipes/25288",
      "createdBy": "Derek Au",
      "source": "glazy.org",
      "url": "https://glazy.org/recipes/22821"
    },
    {
      "id": 29420,
      "code": "GLAZY-29420",
      "name": "Mahavir Celadon (Calcined NZK)",
      "cone": "10",
      "surface": "",
      "transparency": "Translucent",
      "atmosphere": "Reduction",
      "subtype": "Glaze - Iron - Celadon - Blue",
      "ingredients": [
        {
          "material": "Silica",
          "amount": 25.1
        },
        {
          "material": "Wollastonite",
          "amount": 24.8
        },
        {
          "material": "Mahavir Potash Feldspar",
          "amount": 24.6
        },
        {
          "material": "Calcined New Zealand Halloysite",
          "amount": 11.5
        },
        {
          "material": "New Zealand Halloysite",
          "amount": 10.0
        },
        {
          "material": "Talc",
          "amount": 2.0
        }
      ],
      "additionals": [
        {
          "material": "Barium Carbonate",
          "amount": 2.0
        },
        {
          "material": "Red Iron Oxide",
          "amount": 0.6
        }
      ],
      "description": "This is a version of Mahavir Celadon (https://glazy.org/recipes/22821) that replaces some of the New Zealand Halloysite with calcined Halloysite, which makes this glaze less prone to drying issues that can lead to crawling. Calcined kaolin can be made by firing the kaolin in your regular bisque kiln. Ideally the kaolin will be spread evenly and not too thick, perhaps 1\" or 3cm deep. Using calcined kaolin, the glaze will not shrink as much during drying, leading to less drying cracks.",
      "createdBy": "Derek Au",
      "source": "glazy.org",
      "url": "https://glazy.org/recipes/29420"
    },
    {
      "id": 47754,
      "code": "GLAZY-47754",
      "name": "Mahavir Celadon Whiting",
      "cone": "10",
      "surface": "Glossy",
      "transparency": "Translucent",
      "atmosphere": "Reduction",
      "subtype": "Glaze - Iron - Celadon - Blue",
      "ingredients": [
        {
          "material": "Silica",
          "amount": 34.5
        },
        {
          "material": "Mahavir Potash Feldspar",
          "amount": 22.1
        },
        {
          "material": "New Zealand Halloysite",
          "amount": 21.4
        },
        {
          "material": "Whiting",
          "amount": 20.0
        },
        {
          "material": "Talc",
          "amount": 2.0
        }
      ],
      "additionals": [
        {
          "material": "Red Iron Oxide",
          "amount": 0.6
        }
      ],
      "description": "This is a version of Mahavir Celadon (https://glazy.org/recipes/22821) that uses Whiting instead of Wollastonite. If you get crawling issues you can also use the version with calcined kaolin: https://glazy.org/recipes/29420",
      "createdBy": "Derek Au",
      "source": "glazy.org",
      "url": "https://glazy.org/recipes/47754"
    },
    {
      "id": 34339,
      "code": "GLAZY-34339",
      "name": "Mahavir Clear",
      "cone": "10",
      "surface": "Glossy",
      "transparency": "Translucent",
      "atmosphere": "Reduction, Oxidation",
      "subtype": "Glaze - Clear",
      "ingredients": [
        {
          "material": "Silica",
          "amount": 25.1
        },
        {
          "material": "Wollastonite",
          "amount": 24.8
        },
        {
          "material": "Mahavir Potash Feldspar",
          "amount": 24.6
        },
        {
          "material": "New Zealand Halloysite",
          "amount": 23.5
        },
        {
          "material": "Talc",
          "amount": 2.0
        }
      ],
      "description": "Same recipe as Mahavir Celadon (https://glazy.org/recipes/22821) but without additives.",
      "createdBy": "Derek Au",
      "source": "glazy.org",
      "url": "https://glazy.org/recipes/34339"
    },
    {
      "id": 35113,
      "code": "GLAZY-35113",
      "name": "Mahavir Clear (Copy)",
      "cone": "10",
      "surface": "Glossy",
      "transparency": "Translucent",
      "atmosphere": "Reduction, Oxidation",
      "subtype": "Glaze - Clear",
      "ingredients": [
        {
          "material": "Mahavir Potash Feldspar",
          "amount": 43.7
        },
        {
          "material": "Wollastonite",
          "amount": 22.77
        },
        {
          "material": "Silica",
          "amount": 21.6
