Repository: MrSeldon/argilev2

File: data/glazes/glazy.json (part 172 of 315)
{
        },
        {
          "material": "EP Kaolin",
          "amount": 11.93
        }
      ],
      "description": "Same recipe as Mahavir Celadon (https://glazy.org/recipes/22821) but without additives.",
      "createdBy": "Jeff Szarzi",
      "source": "glazy.org",
      "url": "https://glazy.org/recipes/35113"
    },
    {
      "id": 34357,
      "code": "GLAZY-34357",
      "name": "Mahavir Clear +10 Erbium",
      "cone": "10",
      "surface": "Glossy",
      "transparency": "Translucent",
      "atmosphere": "Reduction, Oxidation",
      "subtype": "Glaze - Red - Pink",
      "ingredients": [
        {
          "material": "Silica",
          "amount": 25.1
        },
        {
          "material": "Wollastonite",
          "amount": 24.8
        },
        {
          "material": "Mahavir Potash Feldspar",
          "amount": 24.6
        },
        {
          "material": "New Zealand Halloysite",
          "amount": 23.5
        },
        {
          "material": "Talc",
          "amount": 2.0
        }
      ],
      "additionals": [
        {
          "material": "Erbium Oxide",
          "amount": 10.0
        }
      ],
      "description": "Same recipe as Mahavir Celadon (https://glazy.org/recipes/22821) but without additives.",
      "createdBy": "Derek Au",
      "source": "glazy.org",
      "url": "https://glazy.org/recipes/34357"
    },
    {
      "id": 35640,
      "code": "GLAZY-35640",
      "name": "Mahavir Clear +10 Holmium",
      "cone": "10",
      "surface": "Glossy",
      "transparency": "Translucent",
      "atmosphere": "Reduction, Oxidation",
      "subtype": "Glaze - Clear",
      "ingredients": [
        {
          "material": "Silica",
          "amount": 25.1
        },
        {
          "material": "Wollastonite",
          "amount": 24.8
        },
        {
          "material": "Mahavir Potash Feldspar",
          "amount": 24.6
        },
        {
          "material": "New Zealand Halloysite",
          "amount": 23.5
        },
        {
          "material": "Talc",
          "amount": 2.0
        }
      ],
      "additionals": [
        {
          "material": "Holmium Oxide",
          "amount": 10.0
        }
      ],
      "description": "From Wikipedia (https://en.wikipedia.org/wiki/Holmium): Holmium oxide has some fairly dramatic color changes depending on the lighting conditions. In daylight, it has a tannish yellow color. Under trichromatic light, it is fiery orange-red, almost indistinguishable from the appearance of erbium oxide under the same lighting conditions. The perceived color change is related to the sharp absorption bands of holmium interacting with a subset of the sharp emission bands of the trivalent ions of europium and terbium, acting as phosphors.",
      "createdBy": "Derek Au",
      "source": "glazy.org",
      "url": "https://glazy.org/recipes/35640"
    },
    {
      "id": 34347,
      "code": "GLAZY-34347",
      "name": "Mahavir Clear +10 Neodymium",
      "cone": "10",
      "surface": "Glossy",
      "transparency": "Translucent",
      "atmosphere": "Reduction, Oxidation",
      "subtype": "Glaze - Blue",
      "ingredients": [
        {
          "material": "Silica",
          "amount": 25.1
        },
        {
          "material": "Wollastonite",
          "amount": 24.8
        },
        {
          "material": "Mahavir Potash Feldspar",
          "amount": 24.6
        },
        {
          "material": "New Zealand Halloysite",
          "amount": 23.5
        },
        {
          "material": "Talc",
          "amount": 2.0
        }
      ],
      "additionals": [
        {
          "material": "Neodymium Oxide",
          "amount": 10.0
        }
      ],
      "description": "Same recipe as Mahavir Celadon (https://glazy.org/recipes/22821) but without additives.",
      "createdBy": "Derek Au",
      "source": "glazy.org",
      "url": "https://glazy.org/recipes/34347"
    },
    {
      "id": 34352,
      "code": "GLAZY-34352",
      "name": "Mahavir Clear +10 Praseodymium",
      "cone": "10",
      "surface": "Glossy",
      "transparency": "Translucent",
      "atmosphere": "Reduction, Oxidation",
      "subtype": "Glaze - Yellow",
      "ingredients": [
        {
          "material": "Silica",
          "amount": 25.1
        },
        {
          "material": "Wollastonite",
          "amount": 24.8
        },
        {
          "material": "Mahavir Potash Feldspar",
          "amount": 24.6
        },
        {
          "material": "New Zealand Halloysite",
          "amount": 23.5
        },
        {
          "material": "Talc",
          "amount": 2.0
        }
      ],
      "additionals": [
        {
          "material": "Praseodymium oxide",
          "amount": 10.0
        }
      ],
      "description": "Same recipe as Mahavir Celadon (https://glazy.org/recipes/22821) but without additives.",
      "createdBy": "Derek Au",
      "source": "glazy.org",
      "url": "https://glazy.org/recipes/34352"
    },
    {
      "id": 34353,
      "code": "GLAZY-34353",
      "name": "Mahavir Clear +2 Erbium",
      "cone": "10",
      "surface": "Glossy",
      "transparency": "Translucent",
      "atmosphere": "Reduction, Oxidation",
      "subtype": "Glaze - Red - Pink",
      "ingredients": [
        {
          "material": "Silica",
          "amount": 25.1
        },
        {
          "material": "Wollastonite",
          "amount": 24.8
        },
        {
          "material": "Mahavir Potash Feldspar",
          "amount": 24.6
        },
        {
          "material": "New Zealand Halloysite",
          "amount": 23.5
        },
        {
          "material": "Talc",
          "amount": 2.0
        }
      ],
      "additionals": [
        {
          "material": "Erbium Oxide",
          "amount": 2.0
        }
      ],
      "description": "Same recipe as Mahavir Celadon (https://glazy.org/recipes/22821) but without additives.",
      "createdBy": "Derek Au",
      "source": "glazy.org",
      "url": "https://glazy.org/recipes/34353"
    },
    {
      "id": 35635,
      "code": "GLAZY-35635",
      "name": "Mahavir Clear +2 Holmium",
      "cone": "10",
      "surface": "Glossy",
      "transparency": "Translucent",
      "atmosphere": "Reduction, Oxidation",
      "subtype": "Glaze - Clear",
      "ingredients": [
        {
          "material": "Silica",
          "amount": 25.1
        },
        {
          "material": "Wollastonite",
          "amount": 24.8
        },
        {
          "material": "Mahavir Potash Feldspar",
          "amount": 24.6
        },
        {
          "material": "New Zealand Halloysite",
          "amount": 23.5
        },
        {
          "material": "Talc",
          "amount": 2.0
        }
      ],
      "additionals": [
        {
          "material": "Holmium Oxide",
          "amount": 2.0
        }
      ],
      "description": "From Wikipedia (https://en.wikipedia.org/wiki/Holmium): Holmium oxide has some fairly dramatic color changes depending on the lighting conditions. In daylight, it has a tannish yellow color. Under trichromatic light, it is fiery orange-red, almost indistinguishable from the appearance of erbium oxide under the same lighting conditions. The perceived color change is related to the sharp absorption bands of holmium interacting with a subset of the sharp emission bands of the trivalent ions of europium and terbium, acting as phosphors.",
      "createdBy": "Derek Au",
      "source": "glazy.org",
      "url": "https://glazy.org/recipes/35635"
    },
    {
      "id": 34342,
      "code": "GLAZY-34342",
      "name": "Mahavir Clear +2 Neodymium",
      "cone": "10",
      "surface": "Glossy",
      "transparency": "Translucent",
      "atmosphere": "Reduction, Oxidation",
      "subtype": "Glaze - Blue",
      "ingredients": [
        {
          "material": "Silica",
          "amount": 25.1
        },
        {
          "material": "Wollastonite",
          "amount": 24.8
        },
        {
          "material": "Mahavir Potash Feldspar",
          "amount": 24.6
        },
        {
          "material": "New Zealand Halloysite",
          "amount": 23.5
        },
        {
          "material": "Talc",
          "amount": 2.0
        }
      ],
      "additionals": [
        {
          "material": "Neodymium Oxide",
          "amount": 2.0
        }
      ],
      "description": "Same recipe as Mahavir Celadon (https://glazy.org/recipes/22821) but without additives.",
      "createdBy": "Derek Au",
      "source": "glazy.org",
      "url": "https://glazy.org/recipes/34342"
    },
    {
      "id": 34348,
      "code": "GLAZY-34348",
      "name": "Mahavir Clear +2 Praseodymium",
      "cone": "10",
      "surface": "Glossy",
      "transparency": "Translucent",
      "atmosphere": "Reduction, Oxidation",
      "subtype": "Glaze - Yellow",
      "ingredients": [
        {
          "material": "Silica",
          "amount": 25.1
        },
        {
          "material": "Wollastonite",
          "amount": 24.8
        },
        {
          "material": "Mahavir Potash Feldspar",
          "amount": 24.6
        },
        {
          "material": "New Zealand Halloysite",
          "amount": 23.5
        },
        {
          "material": "Talc",
          "amount": 2.0
        }
      ],
      "additionals": [
        {
          "material": "Praseodymium oxide",
          "amount": 2.0
        }
      ],
      "description": "Same recipe as Mahavir Celadon (https://glazy.org/recipes/22821) but without additives.",
      "createdBy": "Derek Au",
      "source": "glazy.org",
      "url": "https://glazy.org/recipes/34348"
    },
    {
      "id": 34354,
      "code": "GLAZY-34354",
      "name": "Mahavir Clear +4 Erbium",
      "cone": "10",
      "surface": "Glossy",
      "transparency": "Translucent",
      "atmosphere": "Reduction, Oxidation",
      "subtype": "Glaze - Red - Pink",
      "ingredients": [
        {
          "material": "Silica",
          "amount": 25.1
        },
        {
          "material": "Wollastonite",
          "amount": 24.8
        },
        {
          "material": "Mahavir Potash Feldspar",
          "amount": 24.6
        },
        {
          "material": "New Zealand Halloysite",
          "amount": 23.5
        },
        {
          "material": "Talc",
          "amount": 2.0
        }
      ],
      "additionals": [
        {
          "material": "Erbium Oxide",
          "amount": 4.0
        }
      ],
      "description": "Same recipe as Mahavir Celadon (https://glazy.org/recipes/22821) but without additives.",
      "createdBy": "Derek Au",
      "source": "glazy.org",
      "url": "https://glazy.org/recipes/34354"
    },
    {
      "id": 35637,
      "code": "GLAZY-35637",
      "name": "Mahavir Clear +4 Holmium",
      "cone": "10",
      "surface": "Glossy",
      "transparency": "Translucent",
      "atmosphere": "Reduction, Oxidation",
      "subtype": "Glaze - Clear",
      "ingredients": [
        {
          "material": "Silica",
          "amount": 25.1
        },
        {
          "material": "Wollastonite",
          "amount": 24.8
        },
        {
          "material": "Mahavir Potash Feldspar",
          "amount": 24.6
        },
        {
          "material": "New Zealand Halloysite",
          "amount": 23.5
        },
        {
          "material": "Talc",
          "amount": 2.0
        }
      ],
      "additionals": [
        {
          "material": "Holmium Oxide",
          "amount": 4.0
        }
      ],
      "description": "From Wikipedia (https://en.wikipedia.org/wiki/Holmium): Holmium oxide has some fairly dramatic color changes depending on the lighting conditions. In daylight, it has a tannish yellow color. Under trichromatic light, it is fiery orange-red, almost indistinguishable from the appearance of erbium oxide under the same lighting conditions. The perceived color change is related to the sharp absorption bands of holmium interacting with a subset of the sharp emission bands of the trivalent ions of europium and terbium, acting as phosphors.",
      "createdBy": "Derek Au",
      "source": "glazy.org",
      "url": "https://glazy.org/recipes/35637"
    },
    {
      "id": 34343,
      "code": "GLAZY-34343",
      "name": "Mahavir Clear +4 Neodymium",
      "cone": "10",
      "surface": "Glossy",
      "transparency": "Translucent",
      "atmosphere": "Reduction, Oxidation",
      "subtype": "Glaze - Blue",
      "ingredients": [
        {
          "material": "Silica",
          "amount": 25.1
        },
        {
          "material": "Wollastonite",
          "amount": 24.8
        },
        {
          "material": "Mahavir Potash Feldspar",
          "amount": 24.6
        },
        {
          "material": "New Zealand Halloysite",
          "amount": 23.5
        },
        {
          "material": "Talc",
          "amount": 2.0
        }
      ],
      "additionals": [
        {
          "material": "Neodymium Oxide",
          "amount": 4.0
        }
      ],
      "description": "Same recipe as Mahavir Celadon (https://glazy.org/recipes/22821) but without additives.",
      "createdBy": "Derek Au",
      "source": "glazy.org",
      "url": "https://glazy.org/recipes/34343"
    },
    {
      "id": 34349,
      "code": "GLAZY-34349",
      "name": "Mahavir Clear +4 Praseodymium",
      "cone": "10",
      "surface": "Glossy",
      "transparency": "Translucent",
      "atmosphere": "Reduction, Oxidation",
      "subtype": "Glaze - Yellow",
      "ingredients": [
        {
          "material": "Silica",
          "amount": 25.1
        },
        {
          "material": "Wollastonite",
          "amount": 24.8
        },
        {
          "material": "Mahavir Potash Feldspar",
          "amount": 24.6
        },
        {
          "material": "New Zealand Halloysite",
          "amount": 23.5
        },
        {
          "material": "Talc",
          "amount": 2.0
        }
      ],
      "additionals": [
        {
          "material": "Praseodymium oxide",
          "amount": 4.0
        }
      ],
      "description": "Same recipe as Mahavir Celadon (https://glazy.org/recipes/22821) but without additives.",
      "createdBy": "Derek Au",
      "source": "glazy.org",
      "url": "https://glazy.org/recipes/34349"
    },
    {
      "id": 34355,
      "code": "GLAZY-34355",
      "name": "Mahavir Clear +6 Erbium",
      "cone": "10",
      "surface": "Glossy",
      "transparency": "Translucent",
      "atmosphere": "Reduction, Oxidation",
      "subtype": "Glaze - Red - Pink",
      "ingredients": [
        {
          "material": "Silica",
          "amount": 25.1
        },
        {
          "material": "Wollastonite",
          "amount": 24.8
        },
        {
          "material": "Mahavir Potash Feldspar",
          "amount": 24.6
        },
        {
          "material": "New Zealand Halloysite",
          "amount": 23.5
        },
        {
          "material": "Talc",
          "amount": 2.0
        }
      ],
      "additionals": [
        {
          "material": "Erbium Oxide",
          "amount": 6.0
        }
      ],
      "description": "Same recipe as Mahavir Celadon (https://glazy.org/recipes/22821) but without additives.",
      "createdBy": "Derek Au",
      "source": "glazy.org",
      "url": "https://glazy.org/recipes/34355"
    },
    {
      "id": 35638,
      "code": "GLAZY-35638",
      "name": "Mahavir Clear +6 Holmium",
      "cone": "10",
      "surface": "Glossy",
      "transparency": "Translucent",
      "atmosphere": "Reduction, Oxidation",
      "subtype": "Glaze - Clear",
      "ingredients": [
        {
          "material": "Silica",
          "amount": 25.1
        },
        {
          "material": "Wollastonite",
          "amount": 24.8
        },
        {
          "material": "Mahavir Potash Feldspar",
          "amount": 24.6
        },
        {
          "material": "New Zealand Halloysite",
          "amount": 23.5
        },
        {
          "material": "Talc",
          "amount": 2.0
        }
      ],
      "additionals": [
        {
          "material": "Holmium Oxide",
          "amount": 6.0
        }
      ],
      "description": "From Wikipedia (https://en.wikipedia.org/wiki/Holmium): Holmium oxide has some fairly dramatic color changes depending on the lighting conditions. In daylight, it has a tannish yellow color. Under trichromatic light, it is fiery orange-red, almost indistinguishable from the appearance of erbium oxide under the same lighting conditions. The perceived color change is related to the sharp absorption bands of holmium interacting with a subset of the sharp emission bands of the trivalent ions of europium and terbium, acting as phosphors.",
      "createdBy": "Derek Au",
      "source": "glazy.org",
      "url": "https://glazy.org/recipes/35638"
    },
    {
      "id": 34344,
      "code": "GLAZY-34344",
      "name": "Mahavir Clear +6 Neodymium",
      "cone": "10",
      "surface": "Glossy",
      "transparency": "Translucent",
      "atmosphere": "Reduction, Oxidation",
      "subtype": "Glaze - Blue",
      "ingredients": [
        {
          "material": "Silica",
          "amount": 25.1
        },
        {
          "material": "Wollastonite",
          "amount": 24.8
        },
        {
          "material": "Mahavir Potash Feldspar",
          "amount": 24.6
        },
        {
          "material": "New Zealand Halloysite",
          "amount": 23.5
        },
        {
          "material": "Talc",
          "amount": 2.0
        }
      ],
      "additionals": [
        {
          "material": "Neodymium Oxide",
          "amount": 6.0
        }
      ],
      "description": "Same recipe as Mahavir Celadon (https://glazy.org/recipes/22821) but without additives.",
      "createdBy": "Derek Au",
      "source": "glazy.org",
      "url": "https://glazy.org/recipes/34344"
    },
    {
      "id": 34350,
      "code": "GLAZY-34350",
      "name": "Mahavir Clear +6 Praseodymium",
      "cone": "10",
      "surface": "Glossy",
      "transparency": "Translucent",
      "atmosphere": "Reduction, Oxidation",
      "subtype": "Glaze - Yellow",
      "ingredients": [
        {
          "material": "Silica",
          "amount": 25.1
        },
        {
          "material": "Wollastonite",
          "amount": 24.8
        },
        {
          "material": "Mahavir Potash Feldspar",
          "amount": 24.6
        },
        {
          "material": "New Zealand Halloysite",
          "amount": 23.5
        },
        {
          "material": "Talc",
          "amount": 2.0
        }
      ],
      "additionals": [
        {
          "material": "Praseodymium oxide",
          "amount": 6.0
        }
      ],
      "description": "Same recipe as Mahavir Celadon (https://glazy.org/recipes/22821) but without additives.",
      "createdBy": "Derek Au",
      "source": "glazy.org",
      "url": "https://glazy.org/recipes/34350"
    },
    {
      "id": 34356,
      "code": "GLAZY-34356",
      "name": "Mahavir Clear +8 Erbium",
      "cone": "10",
      "surface": "Glossy",
      "transparency": "Translucent",
      "atmosphere": "Reduction, Oxidation",
      "subtype": "Glaze - Red - Pink",
      "ingredients": [
        {
          "material": "Silica",
          "amount": 25.1
        },
        {
          "material": "Wollastonite",
          "amount": 24.8
        },
        {
          "material": "Mahavir Potash Feldspar",
          "amount": 24.6
        },
        {
          "material": "New Zealand Halloysite",
          "amount": 23.5
        },
        {
          "material": "Talc",
          "amount": 2.0
        }
      ],
      "additionals": [
        {
          "material": "Erbium Oxide",
          "amount": 8.0
        }
      ],
      "description": "Same recipe as Mahavir Celadon (https://glazy.org/recipes/22821) but without additives.",
      "createdBy": "Derek Au",
      "source": "glazy.org",
      "url": "https://glazy.org/recipes/34356"
    },
    {
      "id": 35639,
      "code": "GLAZY-35639",
      "name": "Mahavir Clear +8 Holmium",
      "cone": "10",
      "surface": "Glossy",
      "transparency": "Translucent",
      "atmosphere": "Reduction, Oxidation",
      "subtype": "Glaze - Clear",
      "ingredients": [
        {
          "material": "Silica",
          "amount": 25.1
        },
        {
          "material": "Wollastonite",
          "amount": 24.8
        },
        {
          "material": "Mahavir Potash Feldspar",
          "amount": 24.6
        },
        {
          "material": "New Zealand Halloysite",
          "amount": 23.5
        },
        {
          "material": "Talc",
          "amount": 2.0
        }
      ],
      "additionals": [
        {
          "material": "Holmium Oxide",
          "amount": 8.0
        }
      ],
      "description": "From Wikipedia (https://en.wikipedia.org/wiki/Holmium): Holmium oxide has some fairly dramatic color changes depending on the lighting conditions. In daylight, it has a tannish yellow color. Under trichromatic light, it is fiery orange-red, almost indistinguishable from the appearance of erbium oxide under the same lighting conditions. The perceived color change is related to the sharp absorption bands of holmium interacting with a subset of the sharp emission bands of the trivalent ions of europium and terbium, acting as phosphors.",
      "createdBy": "Derek Au",
      "source": "glazy.org",
      "url": "https://glazy.org/recipes/35639"
    },
    {
      "id": 34346,
      "code": "GLAZY-34346",
      "name": "Mahavir Clear +8 Neodymium",
      "cone": "10",
      "surface": "Glossy",
      "transparency": "Translucent",
      "atmosphere": "Reduction, Oxidation",
      "subtype": "Glaze - Blue",
      "ingredients": [
        {
          "material": "Silica",
          "amount": 25.1
        },
        {
          "material": "Wollastonite",
          "amount": 24.8
        },
        {
          "material": "Mahavir Potash Feldspar",
          "amount": 24.6
        },
        {
          "material": "New Zealand Halloysite",
          "amount": 23.5
        },
        {
          "material": "Talc",
          "amount": 2.0
        }
      ],
      "additionals": [
        {
          "material": "Neodymium Oxide",
          "amount": 8.0
        }
      ],
      "description": "Same recipe as Mahavir Celadon (https://glazy.org/recipes/22821) but without additives.",
      "createdBy": "Derek Au",
      "source": "glazy.org",
      "url": "https://glazy.org/recipes/34346"
    },
    {
      "id": 34351,
      "code": "GLAZY-34351",
      "name": "Mahavir Clear +8 Praseodymium",
      "cone": "10",
      "surface": "Glossy",
      "transparency": "Translucent",
      "atmosphere": "Reduction, Oxidation",
      "subtype": "Glaze - Yellow",
      "ingredients": [
        {
          "material": "Silica",
          "amount": 25.1
        },
        {
          "material": "Wollastonite",
          "amount": 24.8
        },
        {
          "material": "Mahavir Potash Feldspar",
          "amount": 24.6
        },
        {
          "material": "New Zealand Halloysite",
          "amount": 23.5
        },
        {
          "material": "Talc",
          "amount": 2.0
        }
      ],
      "additionals": [
        {
          "material": "Praseodymium oxide",
          "amount": 8.0
        }
      ],
      "description": "Same recipe as Mahavir Celadon (https://glazy.org/recipes/22821) but without additives.",
      "createdBy": "Derek Au",
      "source": "glazy.org",
      "url": "https://glazy.org/recipes/34351"
    },
    {
      "id": 5370,
      "code": "GLAZY-5370",
      "name": "Main Woo Blue Celadon",
      "cone": "9",
      "surface": "Glossy",
      "transparency": "",
      "atmosphere": "Reduction",
      "subtype": "Glaze - Iron - Celadon - Blue",
      "ingredients": [
        {
          "material": "Silica",
          "amount": 33.01
        },
        {
          "material": "Kingman Feldspar",
          "amount": 27.18
        },
        {
          "material": "Whiting",
          "amount": 16.5
        },
        {
          "material": "Barium Carbonate",
          "amount": 12.62
        },
        {
          "material": "EP Kaolin",
          "amount": 2.91
        },
        {
          "material": "Talc",
          "amount": 2.91
        },
        {
          "material": "Bentonite",
          "amount": 1.94
        },
        {
          "material": "Dolomite",
          "amount": 1.94
        },
        {
          "material": "Red Iron Oxide",
          "amount": 0.97
        }
      ],
      "description": "This recipe was imported from Louis Katz's Hyperglaze database available on his website: http://falcon.tamucc.edu/lkatz/allglazes.txt More information about Louis Katz can be found on his website, http://www.louiskatz.net/ Louis Katz Notes: I am not a safety expert and any information contained in this file about safety should be ignored in favor of advice from experts. All of the materials in all glazes are potentially hazardous. All of these glaze recipes are given without any representation of accuracy or safety. They may work, they may not. They may be safe when fired or they may not. All of the materials used in them have hazards associated with them. You must be have sufficient training in the hazards before you use the the materials. You will have to determine the suitability and safety for your use. Do not assume that a lack of a warning about a material means that it is safe. Cone: 9 Surface texture: Shiny or Glossy Firing: Reduction Recipe: Percent Batch Kingman Feldspar 27.18 28.0 Flint 33.01 34.0 EPK 2.91 3.0 Whiting 16.50 17.0 Talc 2.91 3.0 Barium Carbonate 12.62 13.0 Dolomite 1.94 2.0 RIO 0.97 1.0 Bentonite 1.94 2.0 Totals: 100.00 % 103.0 gm",
      "createdBy": "Glazy Admin",
      "source": "glazy.org",
      "url": "https://glazy.org/recipes/5370"
    },
    {
      "id": 1999,
      "code": "GLAZY-1999",
      "name": "Maiolica",
      "cone": "4",
      "surface": "Glossy",
      "transparency": "",
      "atmosphere": "Oxidation",
      "subtype": "Glaze - Majolica",
      "ingredients": [
        {
          "material": "Ferro Frit 3124",
          "amount": 78.2
        },
        {
          "material": "EP Kaolin",
          "amount": 13.2
        },
        {
          "material": "Calcined Kaolin",
          "amount": 5.5
        },
        {
          "material": "Barium Carbonate",
          "amount": 3.1
        }
      ],
      "additionals": [
        {
          "material": "Tin Oxide",
          "amount": 4.7
        },
        {
          "material": "Zircopax",
          "amount": 4.7
        }
      ],
      "description": "Glaze Type: Ca Na B Majolica Glaze Type: Ca Na B Majolica. Opacity: Opaque. Firing type: Oxidation .",
      "createdBy": "Glazy Admin",
      "source": "glazy.org",
      "url": "https://glazy.org/recipes/1999"
    },
    {
      "id": 2000,
      "code": "GLAZY-2000",
      "name": "Maiolica - Frosting",
      "cone": "4",
      "surface": "Glossy",
      "transparency": "Opaque",
      "atmosphere": "Oxidation",
      "subtype": "Glaze - Majolica",
      "ingredients": [
        {
          "material": "Ferro Frit 3195",
          "amount": 54.8
        },
        {
          "material": "Kona F-4 feldspar",
          "amount": 14.3
        },
        {
          "material": "Kaolin",
          "amount": 9.0
        },
        {
          "material": "Nepheline Syenite",
          "amount": 5.2
        }
      ],
      "additionals": [
        {
          "material": "Zircopax",
          "amount": 16.7
        }
      ],
      "description": "Glaze Type: Majolica From Kristen Pavelka. Marshmallow on top of other glazes.",
      "createdBy": "Glazy Admin",
      "source": "glazy.org",
      "url": "https://glazy.org/recipes/2000"
    },
    {
      "id": 2001,
      "code": "GLAZY-2001",
      "name": "Maiolica Ostermann 02",
      "cone": "02 - 01",
      "surface": "Glossy",
      "transparency": "Opaque",
      "atmosphere": "Oxidation",
      "subtype": "Glaze - Majolica",
      "ingredients": [
        {
          "material": "Ferro Frit 3124",
          "amount": 69.7
        },
        {
          "material": "Ball Clay",
          "amount": 10.1
        },
        {
          "material": "Kaolin",
          "amount": 10.1
        },
        {
          "material": "Silica",
          "amount": 6.7
        },
        {
          "material": "Whiting",
          "amount": 3.4
        }
      ],
      "additionals": [
        {
          "material": "Zircopax",
          "amount": 12.4
        }
      ],
      "description": "Glaze Type: Majolica From Matthias Ostermann",
      "createdBy": "Glazy Admin",
      "source": "glazy.org",
      "url": "https://glazy.org/recipes/2001"
    },
    {
      "id": 2002,
      "code": "GLAZY-2002",
      "name": "Maiolica Ostermann 05",
      "cone": "5",
      "surface": "Glossy",
      "transparency": "Opaque",
      "atmosphere": "Oxidation",
      "subtype": "Glaze - Majolica",
      "ingredients": [
        {
          "material": "Ferro Frit 3124",
          "amount": 67.4
        },
        {
          "material": "Ferro Frit 3195",
          "amount": 11.2
        },
        {
          "material": "Ball Clay",
          "amount": 7.3
        },
        {
          "material": "Kaolin",
          "amount": 7.3
        },
        {
          "material": "Silica",
          "amount": 4.5
        },
        {
          "material": "Whiting",
          "amount": 2.2
        }
      ],
      "additionals": [
        {
          "material": "Zircopax",
          "amount": 12.4
        }
      ],
      "description": "Glaze Type: Majolica From Matthias Ostermann.",
      "createdBy": "Glazy Admin",
      "source": "glazy.org",
      "url": "https://glazy.org/recipes/2002"
    },
    {
      "id": 2003,
      "code": "GLAZY-2003",
      "name": "Maiolica WOM",
      "cone": "4",
      "surface": "Glossy",
      "transparency": "Opaque",
      "atmosphere": "Oxidation",
      "subtype": "Glaze - Majolica",
      "ingredients": [
        {
          "material": "Ferro Frit 3124",
          "amount": 77.0
        },
        {
          "material": "Kona F-4 feldspar",
          "amount": 14.0
        },
        {
          "material": "Whiting",
          "amount": 7.0
        },
        {
          "material": "EP Kaolin",
          "amount": 2.0
        }
      ],
      "additionals": [
        {
          "material": "Zircopax",
          "amount": 10.0
        },
        {
          "material": "Tin Oxide",
          "amount": 5.0
        },
        {
          "material": "Bentonite",
          "amount": 1.0
        }
      ],
      "description": "Glaze Type: Majolica submitted by: Jan Beimborn source for original recipe: Andrea Gill",
      "createdBy": "Glazy Admin",
      "source": "glazy.org",
      "url": "https://glazy.org/recipes/2003"
    },
    {
      "id": 2004,
      "code": "GLAZY-2004",
      "name": "Majolica",
      "cone": "05 - 04",
      "surface": "Glossy",
      "transparency": "",
      "atmosphere": "Oxidation",
      "subtype": "Glaze - Majolica",
      "ingredients": [
        {
          "material": "Ferro Frit 3124",
          "amount": 65.9
        },
        {
          "material": "Feldspar",
          "amount": 17.6
        },
        {
          "material": "Kaolin",
          "amount": 9.9
        },
        {
          "material": "Nepheline Syenite",
          "amount": 6.6
        }
      ],
      "additionals": [
        {
          "material": "Tin Oxide",
          "amount": 9.9
        },
        {
          "material": "Bentonite",
          "amount": 3.3
        },
        {
          "material": "Yellow Ochre",
          "amount": 0.4
        }
      ],
      "description": "Glaze Type: Majolica or use zircopax 18 Beautiful opaque white, smooth, doesn't move. I don't know who the original creators of these are. Hope you all enjoy them: sue hintz",
      "createdBy": "Glazy Admin",
      "source": "glazy.org",
      "url": "https://glazy.org/recipes/2004"
    },
    {
      "id": 4121,
      "code": "GLAZY-4121",
      "name": "Majolica",
      "cone": "6",
      "surface": "",
      "transparency": "",
      "atmosphere": "Oxidation",
      "subtype": "Glaze - Majolica",
      "ingredients": [
        {
          "material": "Ferro Frit 3124",
          "amount": 44.0
        },
        {
          "material": "Ferro Frit 3195",
          "amount": 35.0
        },
        {
          "material": "Tin Oxide",
          "amount": 11.0
        },
        {
          "material": "Zircopax",
          "amount": 4.0
        },
        {
          "material": "Gerstley Borate",
          "amount": 3.0
        },
        {
          "material": "Nepheline Syenite",
          "amount": 3.0
        },
        {
          "material": "Bentonite",
          "amount": 2.0
        }
      ],
      "description": "From Steve Davis Website: http://kazegamas.com/ Majolica: http://kazegamas.com/majolicas.htm",
      "createdBy": "Steve Davis",
      "source": "glazy.org",
      "url": "https://glazy.org/recipes/4121"
    },
    {
      "id": 44246,
      "code": "GLAZY-44246",
      "name": "Majolica",
      "cone": "6",
      "surface": "",
      "transparency": "",
      "atmosphere": "Oxidation",
      "subtype": "Glaze - Majolica",
      "ingredients": [
        {
          "material": "Silica",
          "amount": 32.16
        },
        {
          "material": "Gerstley Borate",
          "amount": 20.68
        },
        {
          "material": "Whiting",
          "amount": 19.52
        },
        {
          "material": "Nepheline Syenite",
          "amount": 16.29
        },
        {
          "material": "EP Kaolin",
          "amount": 11.34
        }
      ],
      "additionals": [
        {
          "material": "Zircopax",
          "amount": 25.0
        }
      ],
      "description": "From Virginia Scotchie's Clay and Glaze Compendium",
      "createdBy": "Glazy Admin",
      "source": "glazy.org",
      "url": "https://glazy.org/recipes/44246"
    },
    {
      "id": 44255,
      "code": "GLAZY-44255",
      "name": "Majolica",
      "cone": "4",
      "surface": "",
      "transparency": "",
      "atmosphere": "Oxidation",
      "subtype": "Glaze - Majolica",
      "ingredients": [
        {
          "material": "Ferro Frit 3124",
          "amount": 44.0
        },
        {
          "material": "Ferro Frit 3195",
          "amount": 35.0
        },
        {
          "material": "Tin Oxide",
          "amount": 11.0
        },
        {
          "material": "Zircopax",
          "amount": 4.0
        },
        {
          "material": "EP Kaolin",
          "amount": 3.0
        },
        {
          "material": "Kona F-4 feldspar",
          "amount": 3.0
        }
      ],
      "additionals": [
        {
          "material": "Bentonite",
          "amount": 2.0
        }
      ],
      "description": "From Virginia Scotchie's Clay and Glaze Compendium",
      "createdBy": "Glazy Admin",
      "source": "glazy.org",
      "url": "https://glazy.org/recipes/44255"
    },
    {
      "id": 210081,
      "code": "GLAZY-210081",
      "name": "Majolica (Arbuckle)",
      "cone": "05 - 03",
      "surface": "Glossy",
      "transparency": "Opaque",
      "atmosphere": "Oxidation",
      "subtype": "Glaze - Majolica",
      "ingredients": [
        {
          "material": "Ferro Frit 3124",
          "amount": 65.8
        },
        {
          "material": "Minspar 200",
          "amount": 17.2
        },
        {
          "material": "EP Kaolin",
          "amount": 10.8
        },
        {
          "material": "Nepheline Syenite",
          "amount": 6.2
        }
      ],
      "additionals": [
        {
          "material": "Zircopax",
          "amount": 9.0
        },
        {
          "material": "Tin Oxide",
          "amount": 4.0
        },
        {
          "material": "Bentonite",
          "amount": 2.0
        }
      ],
      "description": "1\u20442 - 3+ tbsp. Epsom salts. to 5 gallons of glaze (flocculates the glaze for less settling and better application). Smooth, white, opaque. Colorants w/flux usually applied in a thin wash to raw glaze surface. Does not move in firing. May crawl if thick in corners or pinhole over rough-trimmed surfaces. Fire w/small 03 cone in the sitter to give a small 04 tipped to about 2 o'clock in front of the peep hole. Use of chrome in decoration may cause sufficient fuming to make the background blush pink in high tin glazes (above 5%). If this is a problem, drop the tin a bit, and add that amount x 1.5 of additional zirconium opacifier.",
      "createdBy": "Austin Geithner",
      "source": "glazy.org",
      "url": "https://glazy.org/recipes/210081"
    },
    {
      "id": 2005,
      "code": "GLAZY-2005",
      "name": "Majolica 01",
      "cone": "1",
      "surface": "Glossy",
      "transparency": "",
      "atmosphere": "Oxidation",
      "subtype": "Glaze - Majolica",
      "ingredients": [
        {
          "material": "Ferro Frit 3124",
          "amount": 77.7
        },
        {
          "material": "EP Kaolin",
          "amount": 16.5
        },
        {
          "material": "Calcined Kaolin",
          "amount": 5.8
        }
      ],
      "additionals": [
        {
          "material": "Zircopax",
          "amount": 14.0
        }
      ],
      "description": "Glaze Type: Majolica From S. Davis-Rosenbaum. Greg's revision from Zakin p.87. Semi-gloss @ 01, matt @ 04. Stains: 3 frit 3124 + 2 stain. Uses Leslie Ceramics stains: Z560 Black, D320 Pink, 100 Blue, 1166 Blue, 378 Yellow, AM223 Green. Could be tried for once-firing w/hi bisque. Add .5% golden brown stain if too white.",
      "createdBy": "Glazy Admin",
      "source": "glazy.org",
      "url": "https://glazy.org/recipes/2005"
    },
    {
      "id": 4760,
      "code": "GLAZY-4760",
      "name": "MAJOLICA 2",
      "cone": "06 - 04",
      "surface": "Glossy",
      "transparency": "",
      "atmosphere": "Oxidation",
      "subtype": "Glaze - Majolica",
      "ingredients": [
        {
          "material": "Ferro Frit 3195",
          "amount": 25.65
        },
        {
          "material": "Gerstley Borate",
          "amount": 25.65
        },
        {
          "material": "Nepheline Syenite",
          "amount": 17.13
        },
        {
          "material": "Plastic Vitrox",
          "amount": 12.83
        },
        {
          "material": "EP Kaolin",
          "amount": 8.52
        },
        {
          "material": "Silica",
          "amount": 8.52
        },
        {
          "material": "Bentonite",
          "amount": 1.7
        }
      ],
