Repository: MrSeldon/argilev2

File: data/glazes/glazy.json (part 173 of 315)
{
      "description": "This recipe was imported from Louis Katz's Hyperglaze database available on his website: http://falcon.tamucc.edu/lkatz/allglazes.txt More information about Louis Katz can be found on his website, http://www.louiskatz.net/ Louis Katz Notes: I am not a safety expert and any information contained in this file about safety should be ignored in favor of advice from experts. All of the materials in all glazes are potentially hazardous. All of these glaze recipes are given without any representation of accuracy or safety. They may work, they may not. They may be safe when fired or they may not. All of the materials used in them have hazards associated with them. You must be have sufficient training in the hazards before you use the the materials. You will have to determine the suitability and safety for your use. Do not assume that a lack of a warning about a material means that it is safe. Cone: 06 - 04 Color: white Surface texture: shiny Firing: Oxidation Glaze type: Majolica Recipe: Percent Batch Nepheline Syenite 17.13 1370 Gerstley Borate 25.65 2052 Ferro Frit 3195 25.65 2052 EPK 8.52 682 Flint 8.52 682 Bentonite 1.70 136 Plastic Vitrox 12.83 1026 Totals: 100.00 % 8000 Gm Comments: Try using Cornwall Stone instead of plastic vitrox for a variation.",
      "createdBy": "Glazy Admin",
      "source": "glazy.org",
      "url": "https://glazy.org/recipes/4760"
    },
    {
      "id": 4708,
      "code": "GLAZY-4708",
      "name": "Majolica a la Pugh",
      "cone": "4",
      "surface": "Glossy",
      "transparency": "",
      "atmosphere": "Oxidation, Reduction",
      "subtype": "Glaze - Majolica",
      "ingredients": [
        {
          "material": "Ferro Frit 3124",
          "amount": 84.04
        },
        {
          "material": "Kaolin",
          "amount": 12.6
        },
        {
          "material": "Barium Carbonate",
          "amount": 3.36
        }
      ],
      "additionals": [
        {
          "material": "Zircopax",
          "amount": 20.0
        }
      ],
      "description": "This recipe was imported from Louis Katz's Hyperglaze database available on his website: http://falcon.tamucc.edu/lkatz/allglazes.txt More information about Louis Katz can be found on his website, http://www.louiskatz.net/ Louis Katz Notes: I am not a safety expert and any information contained in this file about safety should be ignored in favor of advice from experts. All of the materials in all glazes are potentially hazardous. All of these glaze recipes are given without any representation of accuracy or safety. They may work, they may not. They may be safe when fired or they may not. All of the materials used in them have hazards associated with them. You must be have sufficient training in the hazards before you use the the materials. You will have to determine the suitability and safety for your use. Do not assume that a lack of a warning about a material means that it is safe. Cone: 04 Color: SemiOpaque White Surface texture: Shiny or Glossy Firing: Ox. or Red. Glaze type: Majolica Recipe: Percent Batch Ferro Frit 3124 84.04 84.04 Barium Carbonate 3.36 3.36 Kaolin 12.60 12.60 Totals: 100.00 % 100.00 gm Also add: Zircopax 20.00 20.00",
      "createdBy": "Glazy Admin",
      "source": "glazy.org",
      "url": "https://glazy.org/recipes/4708"
    },
    {
      "id": 2006,
      "code": "GLAZY-2006",
      "name": "Majolica Alec's",
      "cone": "",
      "surface": "",
      "transparency": "",
      "atmosphere": "",
      "subtype": "Glaze - Majolica",
      "ingredients": [
        {
          "material": "Ferro Frit 3124",
          "amount": 75.0
        },
        {
          "material": "EP Kaolin",
          "amount": 15.2
        },
        {
          "material": "Calcined Kaolin",
          "amount": 6.5
        },
        {
          "material": "Barium Carbonate",
          "amount": 3.3
        }
      ],
      "additionals": [
        {
          "material": "Tin Oxide",
          "amount": 5.4
        },
        {
          "material": "Zircopax",
          "amount": 3.3
        },
        {
          "material": "Bentonite",
          "amount": 2.2
        }
      ],
      "description": "",
      "createdBy": "Glazy Admin",
      "source": "glazy.org",
      "url": "https://glazy.org/recipes/2006"
    },
    {
      "id": 2007,
      "code": "GLAZY-2007",
      "name": "Majolica Ann Currier's Waxy 04-03",
      "cone": "04 - 03",
      "surface": "Glossy",
      "transparency": "Opaque",
      "atmosphere": "Oxidation",
      "subtype": "Glaze - Majolica",
      "ingredients": [
        {
          "material": "Frit 3292",
          "amount": 80.0
        },
        {
          "material": "Whiting",
          "amount": 10.0
        },
        {
          "material": "EP Kaolin",
          "amount": 5.0
        },
        {
          "material": "Silica",
          "amount": 5.0
        }
      ],
      "additionals": [
        {
          "material": "Zircopax",
          "amount": 10.0
        }
      ],
      "description": "Glaze Type: Majolica Variations -- Use 5 tin in place of 10 zircopax",
      "createdBy": "Glazy Admin",
      "source": "glazy.org",
      "url": "https://glazy.org/recipes/2007"
    },
    {
      "id": 2008,
      "code": "GLAZY-2008",
      "name": "Majolica Arbuckle",
      "cone": "4",
      "surface": "Glossy",
      "transparency": "Opaque",
      "atmosphere": "Oxidation",
      "subtype": "Glaze - Majolica",
      "ingredients": [
        {
          "material": "Ferro Frit 3124",
          "amount": 65.8
        },
        {
          "material": "Minspar 200",
          "amount": 17.3
        },
        {
          "material": "EP Kaolin",
          "amount": 10.8
        },
        {
          "material": "Nepheline Syenite",
          "amount": 6.2
        }
      ],
      "additionals": [
        {
          "material": "Zircopax",
          "amount": 8.0
        },
        {
          "material": "Tin Oxide",
          "amount": 4.0
        },
        {
          "material": "Bentonite",
          "amount": 2.0
        }
      ],
      "description": "Glaze Type: Majolica Very white opaque viscous glaze. Make sure all trimmed areas are ribbed smooth, or pinholing may result. Glaze thickness is an issue. Too thick an application may produce white dotting thru colored surface decoration, and/or pinholing. Suggested colorants: Frit 3124 1 + 1/2 bentonite + copper, cobalt, or iron 1 by volume. Refractory colorants 2-3 frit 3124 + 1/2 bentonite + 1 rutile, or chrome. Most stains 2-3 frit + 1/2 bentonite + 1 stain. Do not use body stains like Mason 6020 pink, Ti yellow, or Lavender as they are too refractory and will pig-skin.",
      "createdBy": "Glazy Admin",
      "source": "glazy.org",
      "url": "https://glazy.org/recipes/2008"
    },
    {
      "id": 2009,
      "code": "GLAZY-2009",
      "name": "Majolica Arbuckle -less Al",
      "cone": "4",
      "surface": "Glossy",
      "transparency": "Opaque",
      "atmosphere": "Oxidation",
      "subtype": "Glaze - Majolica",
      "ingredients": [
        {
          "material": "Ferro Frit 3124",
          "amount": 65.1
        },
        {
          "material": "Potash Feldspar",
          "amount": 23.9
        },
        {
          "material": "Kaolin",
          "amount": 11.0
        }
      ],
      "additionals": [
        {
          "material": "Zircopax",
          "amount": 2.3
        },
        {
          "material": "Tin Oxide",
          "amount": 1.1
        },
        {
          "material": "Bentonite",
          "amount": 0.6
        }
      ],
      "description": "Glaze Type: Majolica Very white opaque viscous glaze. Make sure all trimmed areas are ribbed smooth, or pinholing may result. Glaze thickness is an issue. Too thick an application may produce white dotting thru colored surface decoration, and/or pinholing. Suggested colorants: Frit 3124 1 + 1/2 bentonite + copper, cobalt, or iron 1 by volume. Refractory colorants 2-3 frit 3124 + 1/2 bentonite + 1 rutile, or chrome. Most stains 2-3 frit + 1/2 bentonite + 1 stain. Do not use body stains like Mason 6020 pink, Ti yellow, or Lavender as they are too refractory and will pig-skin.",
      "createdBy": "Glazy Admin",
      "source": "glazy.org",
      "url": "https://glazy.org/recipes/2009"
    },
    {
      "id": 2010,
      "code": "GLAZY-2010",
      "name": "Majolica Arbuckle hi clay",
      "cone": "4",
      "surface": "Glossy",
      "transparency": "Opaque",
      "atmosphere": "Oxidation",
      "subtype": "Glaze - Majolica",
      "ingredients": [
        {
          "material": "Ferro Frit 3134",
          "amount": 37.8
        },
        {
          "material": "Kaolin",
          "amount": 29.3
        },
        {
          "material": "Nepheline Syenite",
          "amount": 20.2
        },
        {
          "material": "Silica",
          "amount": 9.3
        },
        {
          "material": "Wollastonite",
          "amount": 3.3
        }
      ],
      "additionals": [
        {
          "material": "Zircopax",
          "amount": 9.6
        },
        {
          "material": "Tin Oxide",
          "amount": 4.8
        },
        {
          "material": "Bentonite",
          "amount": 1.9
        }
      ],
      "description": "Glaze Type: Majolica Very white opaque viscous glaze. Make sure all trimmed areas are ribbed smooth, or pinholing may result. Glaze thickness is an issue. Too thick an application may produce white dotting thru colored surface decoration, and/or pinholing. Suggested colorants: Gerstley borate 1 + copper, cobalt, or iron 1 by volume Refractory colorants GB 4 + rutile, or chrome 4. Most stains 3 GB + 1 stain. Do not use body stains like Mason 6020 pink, Ti yellow, or Lavender",
      "createdBy": "Glazy Admin",
      "source": "glazy.org",
      "url": "https://glazy.org/recipes/2010"
    },
    {
      "id": 2011,
      "code": "GLAZY-2011",
      "name": "Majolica Arbuckle lower Si",
      "cone": "4",
      "surface": "Glossy",
      "transparency": "Opaque",
      "atmosphere": "Oxidation",
      "subtype": "Glaze - Majolica",
      "ingredients": [
        {
          "material": "Ferro Frit 3134",
          "amount": 41.2
        },
        {
          "material": "Kaolin",
          "amount": 30.0
        },
        {
          "material": "Nepheline Syenite",
          "amount": 22.2
        },
        {
          "material": "Silica",
          "amount": 3.9
        },
        {
          "material": "Whiting",
          "amount": 2.6
        }
      ],
      "additionals": [
        {
          "material": "Zircopax",
          "amount": 8.0
        },
        {
          "material": "Tin Oxide",
          "amount": 4.5
        },
        {
          "material": "Bentonite",
          "amount": 2.0
        }
      ],
      "description": "Glaze Type: Majolica Very white opaque viscous glaze. Make sure all trimmed areas are ribbed smooth, or pinholing may result. Glaze thickness is an issue. Too thick an application may produce white dotting thru colored surface decoration, and/or pinholing. Suggested colorants: Gerstley borate 1 + copper, cobalt, or iron 1 by volume Refractory colorants GB 4 + rutile, or chrome 4. Most stains 3 GB + 1 stain. Do not use body stains like Mason 6020 pink, Ti yellow, or Lavender",
      "createdBy": "Glazy Admin",
      "source": "glazy.org",
      "url": "https://glazy.org/recipes/2011"
    },
    {
      "id": 2012,
      "code": "GLAZY-2012",
      "name": "Majolica Arbuckle lower Si 2",
      "cone": "4",
      "surface": "Glossy",
      "transparency": "Opaque",
      "atmosphere": "Oxidation",
      "subtype": "Glaze - Majolica",
      "ingredients": [
        {
          "material": "Ferro Frit 3134",
          "amount": 37.8
        },
        {
          "material": "Kaolin",
          "amount": 29.3
        },
        {
          "material": "Nepheline Syenite",
          "amount": 20.2
        },
        {
          "material": "Silica",
          "amount": 9.3
        },
        {
          "material": "Wollastonite",
          "amount": 3.3
        }
      ],
      "additionals": [
        {
          "material": "Zircopax",
          "amount": 9.0
        },
        {
          "material": "Tin Oxide",
          "amount": 4.8
        },
        {
          "material": "Bentonite",
          "amount": 2.0
        }
      ],
      "description": "Glaze Type: Majolica Very white opaque viscous glaze. Make sure all trimmed areas are ribbed smooth, or pinholing may result. Glaze thickness is an issue. Too thick an application may produce white dotting thru colored surface decoration, and/or pinholing. Suggested colorants: Gerstley borate 1 + copper, cobalt, or iron 1 by volume Refractory colorants GB 4 + rutile, or chrome 4. Most stains 3 GB + 1 stain. Do not use body stains like Mason 6020 pink, Ti yellow, or Lavender",
      "createdBy": "Glazy Admin",
      "source": "glazy.org",
      "url": "https://glazy.org/recipes/2012"
    },
    {
      "id": 2013,
      "code": "GLAZY-2013",
      "name": "Majolica Arbuckle w 3134",
      "cone": "4",
      "surface": "Glossy",
      "transparency": "Opaque",
      "atmosphere": "Oxidation",
      "subtype": "Glaze - Majolica",
      "ingredients": [
        {
          "material": "Ferro Frit 3134",
          "amount": 37.6
        },
        {
          "material": "Kaolin",
          "amount": 25.8
        },
        {
          "material": "Potash Feldspar",
          "amount": 25.2
        },
        {
          "material": "Silica",
          "amount": 8.6
        },
        {
          "material": "Whiting",
          "amount": 2.7
        }
      ],
      "additionals": [
        {
          "material": "Zircopax",
          "amount": 8.0
        },
        {
          "material": "Tin Oxide",
          "amount": 4.0
        },
        {
          "material": "Bentonite",
          "amount": 1.9
        }
      ],
      "description": "Glaze Type: Majolica Very white opaque viscous glaze. Make sure all trimmed areas are ribbed smooth, or pinholing may result. Glaze thickness is an issue. Too thick an application may produce white dotting thru colored surface decoration, and/or pinholing. Suggested colorants: Frit 3124 1 + 1/2 bentonite + copper, cobalt, or iron 1 by volume. Refractory colorants 2-3 frit 3124 + 1/2 bentonite + 1 rutile, or chrome. Most stains 2-3 frit + 1/2 bentonite + 1 stain. Do not use body stains like Mason 6020 pink, Ti yellow, or Lavender as they are too refractory and will pig-skin.",
      "createdBy": "Glazy Admin",
      "source": "glazy.org",
      "url": "https://glazy.org/recipes/2013"
    },
    {
      "id": 2014,
      "code": "GLAZY-2014",
      "name": "Majolica Arbuckle w/ash",
      "cone": "4",
      "surface": "Glossy",
      "transparency": "Opaque",
      "atmosphere": "Oxidation",
      "subtype": "Glaze - Majolica",
      "ingredients": [
        {
          "material": "Kaolin",
          "amount": 38.4
        },
        {
          "material": "Silica",
          "amount": 35.3
        },
        {
          "material": "Wood ash",
          "amount": 33.3
        },
        {
          "material": "Boric Acid",
          "amount": 16.1
        },
        {
          "material": "Zirconium dioxide",
          "amount": 6.7
        },
        {
          "material": "Tin Oxide",
          "amount": 5.0
        },
        {
          "material": "Whiting",
          "amount": 4.7
        }
      ],
      "additionals": [
        {
          "material": "Bentonite",
          "amount": 2.0
        }
      ],
      "description": "Glaze Type: Majolica Very white opaque viscous glaze. Make sure all trimmed areas are ribbed smooth, or pinholing may result. Glaze thickness is an issue. Too thick an application may produce white dotting thru colored surface decoration, and/or pinholing. Suggested colorants: Gerstley borate 1 + copper, cobalt, or iron 1 by volume Refractory colorants GB 4 + rutile, or chrome 4. Most stains 3 GB + 1 stain. Do not use body stains like Mason 6020 pink, Ti yellow, or Lavender",
      "createdBy": "Glazy Admin",
      "source": "glazy.org",
      "url": "https://glazy.org/recipes/2014"
    },
    {
      "id": 44249,
      "code": "GLAZY-44249",
      "name": "Majolica Base Glaze",
      "cone": "3",
      "surface": "",
      "transparency": "",
      "atmosphere": "Oxidation",
      "subtype": "Glaze - Majolica",
      "ingredients": [
        {
          "material": "Ferro Frit 3124",
          "amount": 61.6
        },
        {
          "material": "EP Kaolin",
          "amount": 14.99
        },
        {
          "material": "Ferro Frit 3134",
          "amount": 11.33
        },
        {
          "material": "Calcined Kaolin",
          "amount": 4.68
        },
        {
          "material": "Silica",
          "amount": 4.11
        },
        {
          "material": "Barium Carbonate",
          "amount": 3.29
        }
      ],
      "additionals": [
        {
          "material": "Superpax",
          "amount": 16.43
        }
      ],
      "description": "From Virginia Scotchie's Clay and Glaze Compendium",
      "createdBy": "Glazy Admin",
      "source": "glazy.org",
      "url": "https://glazy.org/recipes/44249"
    },
    {
      "id": 19367,
      "code": "GLAZY-19367",
      "name": "Majolica Base White",
      "cone": "",
      "surface": "Semi-glossy",
      "transparency": "Opaque",
      "atmosphere": "Oxidation",
      "subtype": "Glaze",
      "ingredients": [
        {
          "material": "Ferro Frit 3134",
          "amount": 56.0
        },
        {
          "material": "EP Kaolin",
          "amount": 16.0
        },
        {
          "material": "Zircopax",
          "amount": 14.0
        },
        {
          "material": "Silica",
          "amount": 8.0
        },
        {
          "material": "Barium Carbonate",
          "amount": 6.0
        }
      ],
      "description": "",
      "createdBy": "WIU CERAMICS",
      "source": "glazy.org",
      "url": "https://glazy.org/recipes/19367"
    },
    {
      "id": 2015,
      "code": "GLAZY-2015",
      "name": "Majolica Batz",
      "cone": "4",
      "surface": "Glossy",
      "transparency": "",
      "atmosphere": "Oxidation",
      "subtype": "Glaze - Majolica",
      "ingredients": [
        {
          "material": "Ferro Frit 3124",
          "amount": 84.3
        },
        {
          "material": "EP Kaolin",
          "amount": 13.3
        },
        {
          "material": "Strontium Carbonate",
          "amount": 2.4
        }
      ],
      "additionals": [
        {
          "material": "Zircopax",
          "amount": 15.0
        }
      ],
      "description": "Glaze Type: Majolica Reported to be gas-fireable.",
      "createdBy": "Glazy Admin",
      "source": "glazy.org",
      "url": "https://glazy.org/recipes/2015"
    },
    {
      "id": 2016,
      "code": "GLAZY-2016",
      "name": "Majolica Batz Adjusted 05",
      "cone": "5",
      "surface": "Glossy",
      "transparency": "Opaque",
      "atmosphere": "Oxidation",
      "subtype": "Glaze - Majolica",
      "ingredients": [
        {
          "material": "Ferro Frit 3124",
          "amount": 80.0
        },
        {
          "material": "EP Kaolin",
          "amount": 14.0
        },
        {
          "material": "Whiting",
          "amount": 6.0
        }
      ],
      "additionals": [
        {
          "material": "Zircopax",
          "amount": 15.0
        }
      ],
      "description": "Glaze Type: Majolica Walter Ostrom says add Zircopax or superpax 15 - 20%",
      "createdBy": "Glazy Admin",
      "source": "glazy.org",
      "url": "https://glazy.org/recipes/2016"
    },
    {
      "id": 2017,
      "code": "GLAZY-2017",
      "name": "Majolica Batz Basic",
      "cone": "4",
      "surface": "Glossy",
      "transparency": "",
      "atmosphere": "Oxidation",
      "subtype": "Glaze - Majolica",
      "ingredients": [
        {
          "material": "Ferro Frit 3124",
          "amount": 82.6
        },
        {
          "material": "EP Kaolin",
          "amount": 12.4
        },
        {
          "material": "Barium Carbonate",
          "amount": 3.3
        },
        {
          "material": "Bentonite",
          "amount": 1.7
        }
      ],
      "additionals": [
        {
          "material": "Zircopax",
          "amount": 19.8
        }
      ],
      "description": "Glaze Type: Majolica Glaze Type: Ca Na B Majolica. Opacity: Opaque. Firing type: Oxidation .",
      "createdBy": "Glazy Admin",
      "source": "glazy.org",
      "url": "https://glazy.org/recipes/2017"
    },
    {
      "id": 2018,
      "code": "GLAZY-2018",
      "name": "Majolica Bill's Basic",
      "cone": "4",
      "surface": "Glossy",
      "transparency": "",
      "atmosphere": "Oxidation",
      "subtype": "Glaze - Majolica",
      "ingredients": [
        {
          "material": "Ferro Frit 3124",
          "amount": 65.8
        },
        {
          "material": "Kona F-4 feldspar",
          "amount": 17.1
        },
        {
          "material": "Tile #6 Kaolin",
          "amount": 10.8
        },
        {
          "material": "Nepheline Syenite",
          "amount": 6.3
        }
      ],
      "additionals": [
        {
          "material": "Zircopax",
          "amount": 14.0
        },
        {
          "material": "Rutile",
          "amount": 0.5
        }
      ],
      "description": "Glaze Type: Majolica Glaze Type: Ca Na B Majolica. Opacity: Opaque. Firing type: Oxidation .",
      "createdBy": "Glazy Admin",
      "source": "glazy.org",
      "url": "https://glazy.org/recipes/2018"
    },
    {
      "id": 2019,
      "code": "GLAZY-2019",
      "name": "Majolica Black Siebert Howell Revision",
      "cone": "04 - 03",
      "surface": "Glossy",
      "transparency": "Opaque",
      "atmosphere": "Oxidation",
      "subtype": "Glaze - Majolica",
      "ingredients": [
        {
          "material": "Ferro Frit 3124",
          "amount": 72.0
        },
        {
          "material": "Silica",
          "amount": 15.0
        },
        {
          "material": "EP Kaolin",
          "amount": 13.0
        }
      ],
      "additionals": [
        {
          "material": "Bentonite",
          "amount": 1.0
        },
        {
          "material": "CMC Gum",
          "amount": 0.4
        }
      ],
      "description": "Glaze Type: Majolica +7% 6650 Mason black stain No opacifier needed. Fire to large 03 cone at 3 o'clock, soak for 20 min at temp.",
      "createdBy": "Glazy Admin",
      "source": "glazy.org",
      "url": "https://glazy.org/recipes/2019"
    },
    {
      "id": 2020,
      "code": "GLAZY-2020",
      "name": "Majolica Black Siebert Howell Revision less Si",
      "cone": "04 - 03",
      "surface": "Glossy",
      "transparency": "Opaque",
      "atmosphere": "Oxidation",
      "subtype": "Glaze - Majolica",
      "ingredients": [
        {
          "material": "Ferro Frit 3134",
          "amount": 43.0
        },
        {
          "material": "Kaolin",
          "amount": 33.6
        },
        {
          "material": "Silica",
          "amount": 13.5
        },
        {
          "material": "Custer Feldspar",
          "amount": 6.7
        },
        {
          "material": "Wollastonite",
          "amount": 3.1
        }
      ],
      "additionals": [
        {
          "material": "Bentonite",
          "amount": 0.3
        },
        {
          "material": "CMC Gum",
          "amount": 0.1
        }
      ],
      "description": "Glaze Type: Majolica +7% 6650 Mason black stain No opacifier needed. Fire to large 03 cone at 3 o'clock, soak for 20 min at temp.",
      "createdBy": "Glazy Admin",
      "source": "glazy.org",
      "url": "https://glazy.org/recipes/2020"
    },
    {
      "id": 2021,
      "code": "GLAZY-2021",
      "name": "Majolica Black Siebert Howell Revision less Si more KNaO",
      "cone": "04 - 03",
      "surface": "Glossy",
      "transparency": "Opaque",
      "atmosphere": "Oxidation",
      "subtype": "Glaze - Majolica",
      "ingredients": [
        {
          "material": "Ferro Frit 3134",
          "amount": 43.1
        },
        {
          "material": "Kaolin",
          "amount": 30.3
        },
        {
          "material": "Silica",
          "amount": 14.3
        },
        {
          "material": "Nepheline Syenite",
          "amount": 9.3
        },
        {
          "material": "Wollastonite",
          "amount": 3.0
        }
      ],
      "additionals": [
        {
          "material": "Bentonite",
          "amount": 0.08
        },
        {
          "material": "CMC Gum",
          "amount": 0.03
        }
      ],
      "description": "Glaze Type: Majolica +7% 6650 Mason black stain No opacifier needed. Fire to large 03 cone at 3 o'clock, soak for 20 min at temp.",
      "createdBy": "Glazy Admin",
      "source": "glazy.org",
      "url": "https://glazy.org/recipes/2021"
    },
    {
      "id": 1352,
      "code": "GLAZY-1352",
      "name": "Majolica c4",
      "cone": "4",
      "surface": "Glossy",
      "transparency": "Opaque",
      "atmosphere": "Oxidation",
      "subtype": "Glaze - Majolica",
      "ingredients": [
        {
          "material": "Gerstley Borate",
          "amount": 33.0
        },
        {
          "material": "Custer Feldspar",
          "amount": 25.0
        },
        {
          "material": "Silica",
          "amount": 21.0
        },
        {
          "material": "EP Kaolin",
          "amount": 13.0
        },
        {
          "material": "Dolomite",
          "amount": 5.0
        },
        {
          "material": "Talc",
          "amount": 3.0
        }
      ],
      "additionals": [
        {
          "material": "Zircopax",
          "amount": 15.0
        }
      ],
      "description": "Glaze Type: Majolica",
      "createdBy": "Glazy Admin",
      "source": "glazy.org",
      "url": "https://glazy.org/recipes/1352"
    },
    {
      "id": 1353,
      "code": "GLAZY-1353",
      "name": "Majolica c5 Storer",
      "cone": "5",
      "surface": "Glossy",
      "transparency": "Opaque",
      "atmosphere": "Oxidation",
      "subtype": "Glaze - Majolica",
      "ingredients": [
        {
          "material": "Gerstley Borate",
          "amount": 33.0
        },
        {
          "material": "Custer Feldspar",
          "amount": 25.0
        },
        {
          "material": "Silica",
          "amount": 21.0
        },
        {
          "material": "EP Kaolin",
          "amount": 18.0
        },
        {
          "material": "Dolomite",
          "amount": 5.0
        },
        {
          "material": "Talc",
          "amount": 3.0
        }
      ],
      "additionals": [
        {
          "material": "Zircopax",
          "amount": 15.0
        }
      ],
      "description": "Glaze Type: Majolica From Suzanne Storer. My colorants consist of mason stains ground with the glaze in a mortar and pestal in parts 1/1 or 1/2 stain to glaze. Duncan ez strokes over the base white also work very well. Some, like EZ Coral Red need to be fired only to cone 4 as they bubble at a higher temp.",
      "createdBy": "Glazy Admin",
      "source": "glazy.org",
      "url": "https://glazy.org/recipes/1353"
    },
    {
      "id": 1354,
      "code": "GLAZY-1354",
      "name": "Majolica c5 version H",
      "cone": "5",
      "surface": "Satin",
      "transparency": "Opaque",
      "atmosphere": "Oxidation",
      "subtype": "Glaze - Majolica",
      "ingredients": [
        {
          "material": "Custer Feldspar",
          "amount": 28.0
        },
        {
          "material": "EP Kaolin",
          "amount": 28.0
        },
        {
          "material": "Wollastonite",
          "amount": 20.0
        },
        {
          "material": "Ferro Frit 3134",
          "amount": 14.0
        },
        {
          "material": "Gerstley Borate",
          "amount": 10.0
        }
      ],
      "additionals": [
        {
          "material": "Zircopax",
          "amount": 18.072
        },
        {
          "material": "Bentonite",
          "amount": 2.41
        }
      ],
      "description": "Glaze Type: Majolica",
      "createdBy": "Glazy Admin",
      "source": "glazy.org",
      "url": "https://glazy.org/recipes/1354"
    },
    {
      "id": 2022,
      "code": "GLAZY-2022",
      "name": "Majolica Charlie Cummings cone 1-3",
      "cone": "1 - 3",
      "surface": "Glossy",
      "transparency": "Opaque",
      "atmosphere": "Oxidation",
      "subtype": "Glaze - Majolica",
      "ingredients": [
        {
          "material": "Ferro Frit 3124",
          "amount": 37.5
        },
        {
          "material": "Silica",
          "amount": 24.1
        },
        {
          "material": "Laguna Borate",
          "amount": 10.35
        },
        {
          "material": "Whiting",
          "amount": 9.75
        },
        {
          "material": "Nepheline Syenite",
          "amount": 8.15
        },
        {
          "material": "Tile #6 Kaolin",
          "amount": 5.65
        },
        {
          "material": "Tennessee #10 Ball Clay",
          "amount": 4.5
        }
      ],
      "additionals": [
        {
          "material": "Superpax",
          "amount": 15.0
        }
      ],
      "description": "Glaze Type: Majolica Charlie Cummings Colorants Parts by volume 3 parts frit 263 + 1 part colorant + 1 part liquid laundry starch Mason 6023 Mason 6001 Mason 6528 Mason 6108 Mason 6650 Mason 6024 Mason 6025 Mason 6433 Mason 6393 Mason 6374 Mason 6407 Mason 6006 4 parts frit 263 + 1 part colorant + 1 part liquid laundry starch Mason 6223 Mason 6204 Mason 6389 Mason 6026 3 parts frit 263 + 2 part colorant + 1 part liquid laundry starch Mason 6387 This glaze is based on the fine research done by Linda Arbuckle and everyone who contributed to her handout I picked up at a workshop in 1994 or 95 in KY. My studio members tested many variations and combinations before settling on this glaze. It is surprisingly well behaved. The stains recipes are our concoctions.",
      "createdBy": "Glazy Admin",
      "source": "glazy.org",
      "url": "https://glazy.org/recipes/2022"
    },
    {
      "id": 1355,
      "code": "GLAZY-1355",
      "name": "Majolica Cone 5 Version H",
      "cone": "5",
      "surface": "Glossy",
      "transparency": "Opaque",
      "atmosphere": "Oxidation",
      "subtype": "Glaze - Majolica",
      "ingredients": [
        {
          "material": "Custer Feldspar",
          "amount": 27.7
        },
        {
          "material": "EP Kaolin",
          "amount": 27.7
        },
        {
          "material": "Wollastonite",
          "amount": 20.5
        },
        {
          "material": "Ferro Frit 3134",
          "amount": 14.5
        },
        {
          "material": "Gerstley Borate",
          "amount": 9.6
        }
      ],
      "additionals": [
        {
          "material": "Zircopax",
          "amount": 18.1
        },
        {
          "material": "Bentonite",
          "amount": 2.4
        }
      ],
      "description": "Glaze Type: Majolica From Suzanne Storer. A stiffer version than Version A that shows less white dotting.",
      "createdBy": "Glazy Admin",
      "source": "glazy.org",
      "url": "https://glazy.org/recipes/1355"
    },
    {
      "id": 1356,
      "code": "GLAZY-1356",
      "name": "Majolica Cone 5 VersionA",
      "cone": "5 - 6",
      "surface": "Semi-glossy",
      "transparency": "Opaque",
      "atmosphere": "Oxidation",
      "subtype": "Glaze - Majolica",
      "ingredients": [
        {
          "material": "Custer Feldspar",
          "amount": 25.0
        },
        {
          "material": "Silica",
          "amount": 19.0
        },
        {
          "material": "EP Kaolin",
          "amount": 18.0
        },
        {
          "material": "Wollastonite",
          "amount": 12.0
        },
        {
          "material": "Ferro Frit 3134",
          "amount": 10.0
        },
        {
          "material": "Gerstley Borate",
          "amount": 10.0
        },
        {
          "material": "Dolomite",
          "amount": 6.0
        }
      ],
      "additionals": [
        {
          "material": "Zircopax",
          "amount": 15.0
        }
      ],
      "description": "Glaze Type: Majolica From Suzanne Storer in Ogden, UT",
      "createdBy": "Glazy Admin",
      "source": "glazy.org",
      "url": "https://glazy.org/recipes/1356"
    },
    {
      "id": 1357,
      "code": "GLAZY-1357",
      "name": "Majolica cone 6",
      "cone": "6",
      "surface": "Glossy",
      "transparency": "Opaque",
      "atmosphere": "Oxidation",
      "subtype": "Glaze - Majolica",
      "ingredients": [
        {
          "material": "Silica",
          "amount": 25.7
        },
        {
          "material": "Zircopax",
          "amount": 20.0
        },
        {
          "material": "Gerstley Borate",
          "amount": 16.5
        },
        {
          "material": "Whiting",
          "amount": 15.6
        },
        {
          "material": "Nepheline Syenite",
          "amount": 13.0
        },
        {
          "material": "EP Kaolin",
          "amount": 9.1
        }
      ],
      "description": "Glaze Type: Majolica Add CMC gum if needed to harden the surface. Reported to fit cone 10 porcelain fired to cone 6. Use 50 stain/50 frit over. Add CMC or liquid starch for better brushing. On Arbuckle majolica handout.",
      "createdBy": "Glazy Admin",
      "source": "glazy.org",
      "url": "https://glazy.org/recipes/1357"
    },
    {
      "id": 1358,
      "code": "GLAZY-1358",
      "name": "Majolica cone 6 No GB",
      "cone": "6",
      "surface": "Glossy",
      "transparency": "Opaque",
      "atmosphere": "Oxidation",
      "subtype": "Glaze - Majolica",
      "ingredients": [
        {
          "material": "Ferro Frit 3124",
          "amount": 32.6
        },
        {
          "material": "Zircopax",
          "amount": 20.0
        },
        {
          "material": "Silica",
          "amount": 13.9
        },
        {
          "material": "Whiting",
          "amount": 13.4
        },
        {
          "material": "EP Kaolin",
          "amount": 7.4
        },
        {
          "material": "Custer Feldspar",
          "amount": 3.5
        }
      ],
      "description": "Glaze Type: Majolica Re-calculated to eliminate GB. Untested. Add CMC gum if needed to harden the surface. Reported to fit cone 10 porcelain fired to cone 6. Use 50 stain/50 frit over. Add CMC or liquid starch for better brushing. On Arbuckle majolica handout.",
      "createdBy": "Glazy Admin",
      "source": "glazy.org",
      "url": "https://glazy.org/recipes/1358"
    },
    {
      "id": 2023,
      "code": "GLAZY-2023",
      "name": "Majolica Dark White 05-04",
      "cone": "4",
      "surface": "Glossy",
      "transparency": "Opaque",
      "atmosphere": "Oxidation",
      "subtype": "Glaze - Majolica",
      "ingredients": [
        {
          "material": "Ferro Frit 3124",
          "amount": 56.0
        },
        {
          "material": "Frit 3292",
          "amount": 26.0
        },
        {
          "material": "EP Kaolin",
          "amount": 11.0
        },
        {
          "material": "Whiting",
          "amount": 7.0
        }
      ],
      "additionals": [
        {
          "material": "Zircopax",
          "amount": 14.9
        }
      ],
      "description": "Glaze Type: Majolica From Walter Ostrom. The glaze he uses. 05-04",
      "createdBy": "Glazy Admin",
      "source": "glazy.org",
      "url": "https://glazy.org/recipes/2023"
    },
    {
      "id": 2024,
      "code": "GLAZY-2024",
      "name": "Majolica Howell revision",
      "cone": "4",
      "surface": "Glossy",
      "transparency": "Opaque",
      "atmosphere": "Oxidation",
      "subtype": "Glaze - Majolica",
      "ingredients": [
        {
          "material": "Ferro Frit 3124",
          "amount": 32.9
        },
        {
          "material": "Ferro Frit 3134",
          "amount": 18.8
        },
        {
          "material": "Wollastonite",
          "amount": 15.5
        },
        {
          "material": "Nepheline Syenite",
          "amount": 12.9
        },
        {
          "material": "Kona F-4 feldspar",
          "amount": 8.6
        },
        {
          "material": "EP Kaolin",
          "amount": 5.4
        },
        {
          "material": "Nepheline Syenite",
          "amount": 3.1
        },
        {
          "material": "Ball Clay",
          "amount": 2.8
        }
      ],
      "additionals": [
        {
          "material": "Zircopax",
          "amount": 8.1
        },
        {
          "material": "Bentonite",
          "amount": 1.0
        },
        {
          "material": "Bentonite",
          "amount": 0.9
        }
      ],
      "description": "Glaze Type: Majolica Very white opaque viscous glaze. Make sure all trimmed areas are ribbed smooth, or pinholing may result. Glaze thickness is an issue. Too thick an application may produce white dotting thru colored surface decoration, and/or pinholing. Suggested colorants: Gerstley borate 1 + copper, cobalt, or iron 1 by volume Refractory colorants GB 4 + rutile, or chrome 4. Most stains 3 GB + 1 stain. Do not use body stains like Mason 6020 pink, Ti yellow, or Lavender",
      "createdBy": "Glazy Admin",
      "source": "glazy.org",
      "url": "https://glazy.org/recipes/2024"
    },
    {
      "id": 2025,
      "code": "GLAZY-2025",
      "name": "Majolica Howell revision Recalc",
      "cone": "4",
      "surface": "Glossy",
      "transparency": "Opaque",
      "atmosphere": "Oxidation",
      "subtype": "Glaze - Majolica",
      "ingredients": [
        {
          "material": "Ferro Frit 3134",
          "amount": 36.5
        },
        {
          "material": "Nepheline Syenite",
          "amount": 22.8
        },
        {
          "material": "Wollastonite",
          "amount": 16.3
        },
        {
          "material": "Kaolin",
          "amount": 14.4
        },
        {
          "material": "Silica",
          "amount": 9.7
        },
        {
          "material": "Dolomite",
          "amount": 0.3
        }
      ],
      "additionals": [
        {
          "material": "Zirconium dioxide",
          "amount": 5.2
        }
      ],
      "description": "Glaze Type: Majolica Very white opaque viscous glaze. Make sure all trimmed areas are ribbed smooth, or pinholing may result. Glaze thickness is an issue. Too thick an application may produce white dotting thru colored surface decoration, and/or pinholing. Glaze moves slightly at cone 03.",
      "createdBy": "Glazy Admin",
      "source": "glazy.org",
      "url": "https://glazy.org/recipes/2025"
    },
    {
      "id": 2026,
      "code": "GLAZY-2026",
      "name": "Majolica M.J. Base",
      "cone": "4",
      "surface": "Glossy",
      "transparency": "Opaque",
      "atmosphere": "Oxidation",
      "subtype": "Glaze - Majolica",
      "ingredients": [
        {
          "material": "Ferro Frit 3124",
          "amount": 36.36
        },
        {
          "material": "Ferro Frit 3134",
          "amount": 27.27
        },
        {
          "material": "Kona F-4 feldspar",
          "amount": 12.73
        },
        {
          "material": "Bentonite",
          "amount": 1.82
        },
        {
          "material": "EP Kaolin",
          "amount": 1.82
        }
      ],
      "additionals": [
        {
          "material": "Tin Oxide",
          "amount": 7.27
        },
        {
