Repository: MrSeldon/argilev2

File: data/glazes/glazy.json (part 174 of 315)
{
          "material": "Rutile",
          "amount": 0.91
        }
      ],
      "description": "Glaze Type: Majolica Glaze Type: Ca Na B Majolica. Opacity: Opaque. Firing type: Oxidation .",
      "createdBy": "Glazy Admin",
      "source": "glazy.org",
      "url": "https://glazy.org/recipes/2026"
    },
    {
      "id": 2027,
      "code": "GLAZY-2027",
      "name": "Majolica Matt White",
      "cone": "04 - 03",
      "surface": "Satin-matte",
      "transparency": "Opaque",
      "atmosphere": "Oxidation",
      "subtype": "Glaze - Majolica",
      "ingredients": [
        {
          "material": "Silica",
          "amount": 30.0
        },
        {
          "material": "Wollastonite",
          "amount": 26.0
        },
        {
          "material": "Lithium Carbonate",
          "amount": 15.0
        },
        {
          "material": "Nepheline Syenite",
          "amount": 15.0
        },
        {
          "material": "EP Kaolin",
          "amount": 7.0
        },
        {
          "material": "Zinc Oxide",
          "amount": 7.0
        }
      ],
      "additionals": [
        {
          "material": "Opax",
          "amount": 10.0
        }
      ],
      "description": "Glaze Type: Majolica I have a nice semi-matt white that accepts stains well. Works real well with oxides in the glkaze also. Hope this helps -- Frank Gaydos 510 Gerritt St. Philadelphia,Pa. 19147-5821 USA",
      "createdBy": "Glazy Admin",
      "source": "glazy.org",
      "url": "https://glazy.org/recipes/2027"
    },
    {
      "id": 1359,
      "code": "GLAZY-1359",
      "name": "Majolica Midrange 2",
      "cone": "5 - 6",
      "surface": "Semi-glossy",
      "transparency": "Opaque",
      "atmosphere": "Oxidation",
      "subtype": "Glaze - Majolica",
      "ingredients": [
        {
          "material": "Silica",
          "amount": 30.1
        },
        {
          "material": "Pemco Frit P-54",
          "amount": 27.3
        },
        {
          "material": "Whiting",
          "amount": 19.7
        },
        {
          "material": "EP Kaolin",
          "amount": 10.1
        },
        {
          "material": "Calcined Kaolin",
          "amount": 8.6
        },
        {
          "material": "Nepheline Syenite",
          "amount": 4.1
        }
      ],
      "additionals": [
        {
          "material": "Zircopax",
          "amount": 25.0
        }
      ],
      "description": "Glaze Type: Ca B Majolica Variation of Mid-range Majolica that replaces Gerstley borate with a frit to eliminate surface blemishes of the overglaze majolica colorants. Ferro Frit 3134 can be substituted for Pemco Frit P-54. Good as a majolica-like opaque white glaze with oxides and stains brushed over it. Very stable - does not run, applies well with a brush or by other methods. Doesn't craze on cone 10 porcelain fired to cone 6 - test on cone 6 body. Tested on Aardvark stoneware clays: (listed best to worst for smooth surface) Porcelain, Hopkins White 60, Joe Soldate 60, Rio Red (the last two may have a fairly gritty surface, even at cone 6). Possible Glaze Flaws: This glaze is fairly powdery without any binder. It will crawl slightly if applied too thickly followed by a wash of color on the raw glaze. YOU MUST add CMC to glaze batch to harden the raw surface of this glaze. Use about one tablespoon of CMC powder (soaked in a pint of hot water overnight) per 3000 gram batch. Colors: Use mason stains mixed 50/50 with Pemco frit P-25 or Ferro Frit 3124, or use 70 stain/30 gerstley borate in a watery mix for colors over glaze or some combination of gerstley borate and frit. Using too much gerstley borate may make the stain change color or become pastel. Purple stains may need to have more flux added up to 3 parts flux to 1 part stain. If you use all frit, add liquid starch or CMC to colors for easier brushing and to minimize smearing before they're fired. A small amount of bentonite may also help to keep the all-frit mixture from settling out. These binders are not as necessary with the gerstley borate. Use these Duncan EZ-stroke transparent underglazes as overglaze wash for color: EZ003, EZ004, EZ007, EZ012, EZ014, EZ019, EZ020, EZ021, EZ024, EZ025, EZ027, EZ028, EZ030, EZ032, EZ161. Almost all the other EZstrokes will work, especially if thinned slightly. The dark blue and the orange EZstrokes will wrinkle and get rough if applied too thickly. Cover coat CC 154 should work as well. Most other Cover Coat colors will work when thinly applied, but may be dry if thick. Try adding a teaspoonful of frit or gerstley borate to a jar of CC underglaze for glossier color. Other color possibilities include washes of the common colorants (mix chrome and rutile 50/50 with gerstley borate or frit). A thin red iron or red earthenware slip or possibly a red terra sigillata on the foot or other exposed clay areas makes a nice contrast if used on a white clay body. Richard Burkett 1991. Other color possibilities: A nice dark blue green with: 2% cobalt carb + 3% chrome oxide + 2% black iron oxide added to the glaze. SDSU 1992",
      "createdBy": "Glazy Admin",
      "source": "glazy.org",
      "url": "https://glazy.org/recipes/1359"
    },
    {
      "id": 1360,
      "code": "GLAZY-1360",
      "name": "Majolica Midrange 96",
      "cone": "5 - 7",
      "surface": "Glossy",
      "transparency": "Opaque",
      "atmosphere": "Oxidation",
      "subtype": "Glaze - Majolica",
      "ingredients": [
        {
          "material": "Silica",
          "amount": 45.3
        },
        {
          "material": "Nepheline Syenite",
          "amount": 33.1
        },
        {
          "material": "Whiting",
          "amount": 9.4
        },
        {
          "material": "Gerstley Borate",
          "amount": 5.3
        },
        {
          "material": "EP Kaolin",
          "amount": 4.6
        },
        {
          "material": "Dolomite",
          "amount": 2.3
        }
      ],
      "additionals": [
        {
          "material": "Zircopax",
          "amount": 10.1
        },
        {
          "material": "Bentonite",
          "amount": 3.3
        },
        {
          "material": "Epsom salts",
          "amount": 0.6
        }
      ],
      "description": "Glaze Type: Majolica From Linda Litteral - SDSU Glaze class 1996. She called it 'A-7 Chinese.' Tested for new Midrange majolica for class use. Almost boron free - good for stain colors that are subject to dissolving in boron glazes. Very stable, does not move during firing unless quite thick. Will crawl slightly if very thick. Applies well either by dipping or brushing. Works well with almost all Duncan EZ-Stroke underglaze colors as majolica washes, as do Amaco velvet red versions of the zirconium encapsulted red stains. Probably most stains would work well also. Color possibities: Use mason stains mixed 50/50 with Pemco frit P-25 or Ferro Frit 3124, or use 70 stain/30 gerstley borate in a watery mix for colors over glaze or some combination of gerstley borate and frit. Using too much gerstley borate may make the stain change color or become pastel. Purple stains may need to have more flux added up to 3 parts flux to 1 part stain. If you use all frit, add liquid starch or CMC to colors for easier brushing and to minimize smearing before they're fired. Use these Duncan EZ-stroke transparent underglazes as overglaze wash for color: EZ003, EZ004, EZ007, EZ012, EZ014, EZ019, EZ020, EZ021, EZ024, EZ025, EZ027, EZ028, EZ030, EZ032, EZ161. Almost all the other EZstrokes will work, especially if thinned slightly. The darker blues EZstrokes will wrinkle and get rough if applied too thickly. CoverCoat CC 154 should work as well. Most other CoverCoat colors will work when thinly applied, but may be dry if thick. Try adding a teaspoonful of frit or gerstley borate to a jar of CC underglaze for glossier color. Other color possibilities include washes of the common colorants (mix chrome and rutile 50/50 with gerstley borate or frit). A thin red iron or red earthenware slip or possibly a red terra sigillata on the foot or other exposed clay areas makes a nice contrast if used on a white clay body. Variations: Other color possibilities: A nice dark blue green with: 2% cobalt carb + 3% chrome oxide + 2% black iron oxide added to the glaze. Or almost any commercial stain added to the glaze in 5-12% amounts. How long have you been using this glaze? About a year. Where is it used? San Diego State University Where did this recipe come from? From Linda Litteral - SDSU Glaze class 1996. She called it 'A-7 Chinese.' What do you like most about this glaze? very stable, good support for most stain colors Is this glaze reliable? very, but like many majolica glazes it may crawl if applied too thickly. Does this glaze tend to craze/crawl/pinhole/etc.? like many majolica glazes it may crawl if applied too thickly. How do different firing temperatures/atmospheres affect the glaze? should work in oxidation or reduction firings, but not with all stain colors. How does the glaze behave on different clay bodies? best on finer textured clays or smooth, well-ribbed surfaces if used on more heavily grogged clay bodies. How thickly should the glaze be applied to the pot? medium (average) application for best opacity. may crawl if too thick. How does this glaze interact with other glazes? should work with most other glazes like any typical white gloss glaze, due to the low boron content What is your kiln type and size? Alpine Globar, approx 8 cu. ft. How do you typically fire? 6-8 hour heating, 24-36 hour cooling, no soak. Do you experience problems with the raw glaze? may settle badly without the bentonite/epsom salt addition. Adding a small amount of CMC gum solution may also help a bit and harden the raw glaze surface. GlazeBase Glaze Submitted by: Richard Burkett Ice Cream Flavor: Ben and Jerry's Pistachio -------------------------------------------------------------------- ----",
      "createdBy": "Glazy Admin",
      "source": "glazy.org",
      "url": "https://glazy.org/recipes/1360"
    },
    {
      "id": 1361,
      "code": "GLAZY-1361",
      "name": "Majolica Midrange 96 Revised",
      "cone": "5 - 7",
      "surface": "Glossy",
      "transparency": "Opaque",
      "atmosphere": "Oxidation",
      "subtype": "Glaze - Majolica",
      "ingredients": [
        {
          "material": "Feldspar",
          "amount": 35.8
        },
        {
          "material": "Silica",
          "amount": 35.7
        },
        {
          "material": "Ferro Frit 3124",
          "amount": 10.5
        },
        {
          "material": "Whiting",
          "amount": 8.7
        },
        {
          "material": "EP Kaolin",
          "amount": 5.8
        },
        {
          "material": "Dolomite",
          "amount": 2.3
        }
      ],
      "additionals": [
        {
          "material": "Zircopax",
          "amount": 12.0
        },
        {
          "material": "Bentonite",
          "amount": 2.0
        },
        {
          "material": "Epsom salts",
          "amount": 0.6
        }
      ],
      "description": "Glaze Type: Majolica Revised to avoid using Gerstley Borate (no longer mined) and Neph Sy (deflocculates glaze) From Linda Litteral - SDSU Glaze class 1996. She called it 'A-7 Chinese.' Tested for new Midrange majolica for class use. Almost boron free - good for stain colors that are subject to dissolving in boron glazes. Very stable, does not move during firing unless quite thick. Will crawl slightly if very thick. Applies well either by dipping or brushing. Works well with almost all Duncan EZ-Stroke underglaze colors as majolica washes, as do Amaco velvet red versions of the zirconium encapsulted red stains. Probably most stains would work well also. Color possibities: Use mason stains mixed 50/50 with Pemco frit P-25 or Ferro Frit 3124, or use 70 stain/30 gerstley borate in a watery mix for colors over glaze or some combination of gerstley borate and frit. Using too much gerstley borate may make the stain change color or become pastel. Purple stains may need to have more flux added up to 3 parts flux to 1 part stain. If you use all frit, add liquid starch or CMC to colors for easier brushing and to minimize smearing before they're fired. Use these Duncan EZ-stroke transparent underglazes as overglaze wash for color: EZ003, EZ004, EZ007, EZ012, EZ014, EZ019, EZ020, EZ021, EZ024, EZ025, EZ027, EZ028, EZ030, EZ032, EZ161. Almost all the other EZstrokes will work, especially if thinned slightly. The darker blues EZstrokes will wrinkle and get rough if applied too thickly. CoverCoat CC 154 should work as well. Most other CoverCoat colors will work when thinly applied, but may be dry if thick. Try adding a teaspoonful of frit or gerstley borate to a jar of CC underglaze for glossier color. Other color possibilities include washes of the common colorants (mix chrome and rutile 50/50 with gerstley borate or frit). A thin red iron or red earthenware slip or possibly a red terra sigillata on the foot or other exposed clay areas makes a nice contrast if used on a white clay body. Variations: Other color possibilities: A nice dark blue green with: 2% cobalt carb + 3% chrome oxide + 2% black iron oxide added to the glaze. Or almost any commercial stain added to the glaze in 5-12% amounts. How long have you been using this glaze? About a year. Where is it used? San Diego State University Where did this recipe come from? From Linda Litteral - SDSU Glaze class 1996. She called it 'A-7 Chinese.' What do you like most about this glaze? very stable, good support for most stain colors Is this glaze reliable? very, but like many majolica glazes it may crawl if applied too thickly. Does this glaze tend to craze/crawl/pinhole/etc.? like many majolica glazes it may crawl if applied too thickly. How do different firing temperatures/atmospheres affect the glaze? should work in oxidation or reduction firings, but not with all stain colors. How does the glaze behave on different clay bodies? best on finer textured clays or smooth, well-ribbed surfaces if used on more heavily grogged clay bodies. How thickly should the glaze be applied to the pot? medium (average) application for best opacity. may crawl if too thick. How does this glaze interact with other glazes? should work with most other glazes like any typical white gloss glaze, due to the low boron content What is your kiln type and size? Alpine Globar, approx 8 cu. ft. How do you typically fire? 6-8 hour heating, 24-36 hour cooling, no soak. Do you experience problems with the raw glaze? may settle badly without the bentonite/epsom salt addition. Adding a small amount of CMC gum solution may also help a bit and harden the raw glaze surface. GlazeBase Glaze Submitted by: Richard Burkett Ice Cream Flavor: Ben and Jerry's Pistachio -------------------------------------------------------------------- ----",
      "createdBy": "Glazy Admin",
      "source": "glazy.org",
      "url": "https://glazy.org/recipes/1361"
    },
    {
      "id": 2029,
      "code": "GLAZY-2029",
      "name": "Majolica Ostrom Dark White",
      "cone": "4",
      "surface": "Glossy",
      "transparency": "Opaque",
      "atmosphere": "Oxidation",
      "subtype": "Glaze - Majolica",
      "ingredients": [
        {
          "material": "Ferro Frit 3124",
          "amount": 48.0
        },
        {
          "material": "Frit 3292",
          "amount": 23.0
        },
        {
          "material": "Zircopax",
          "amount": 13.0
        },
        {
          "material": "EP Kaolin",
          "amount": 10.0
        },
        {
          "material": "Whiting",
          "amount": 6.0
        }
      ],
      "description": "Glaze Type: Majolica",
      "createdBy": "Glazy Admin",
      "source": "glazy.org",
      "url": "https://glazy.org/recipes/2029"
    },
    {
      "id": 44250,
      "code": "GLAZY-44250",
      "name": "Majolica Overglaze",
      "cone": "3",
      "surface": "",
      "transparency": "",
      "atmosphere": "Oxidation",
      "subtype": "Glaze - Majolica",
      "ingredients": [
        {
          "material": "Frit 3292",
          "amount": 85.72
        },
        {
          "material": "EP Kaolin",
          "amount": 7.14
        },
        {
          "material": "Lithium Carbonate",
          "amount": 7.14
        }
      ],
      "additionals": [
        {
          "material": "Stain",
          "amount": 42.86
        },
        {
          "material": "Tin Oxide",
          "amount": 5.72
        }
      ],
      "description": "From Virginia Scotchie's Clay and Glaze Compendium",
      "createdBy": "Glazy Admin",
      "source": "glazy.org",
      "url": "https://glazy.org/recipes/44250"
    },
    {
      "id": 2030,
      "code": "GLAZY-2030",
      "name": "Majolica Patsy's",
      "cone": "04 - 03",
      "surface": "Glossy",
      "transparency": "Opaque",
      "atmosphere": "Oxidation",
      "subtype": "Glaze - Majolica",
      "ingredients": [
        {
          "material": "Ferro Frit 3134",
          "amount": 32.0
        },
        {
          "material": "Ferro Frit 3124",
          "amount": 30.0
        },
        {
          "material": "Kona F-4 feldspar",
          "amount": 10.0
        },
        {
          "material": "G-200 Feldspar",
          "amount": 5.0
        },
        {
          "material": "EP Kaolin",
          "amount": 2.0
        },
        {
          "material": "Magnesium carbonate",
          "amount": 2.0
        }
      ],
      "additionals": [
        {
          "material": "Tin Oxide",
          "amount": 10.0
        },
        {
          "material": "Bentonite",
          "amount": 5.0
        },
        {
          "material": "Zircopax",
          "amount": 2.8
        },
        {
          "material": "Epsom salts",
          "amount": 0.3
        }
      ],
      "description": "Glaze Type: Majolica From Walter Ostrom's handout on majolica",
      "createdBy": "Glazy Admin",
      "source": "glazy.org",
      "url": "https://glazy.org/recipes/2030"
    },
    {
      "id": 2031,
      "code": "GLAZY-2031",
      "name": "Majolica Posey's Satin",
      "cone": "04 - 03",
      "surface": "Satin-matte",
      "transparency": "Opaque",
      "atmosphere": "Oxidation",
      "subtype": "Glaze - Majolica",
      "ingredients": [
        {
          "material": "Ferro Frit 3124",
          "amount": 65.0
        },
        {
          "material": "EP Kaolin",
          "amount": 20.0
        },
        {
          "material": "Dolomite",
          "amount": 10.0
        },
        {
          "material": "Silica",
          "amount": 5.0
        }
      ],
      "additionals": [
        {
          "material": "Zircopax",
          "amount": 10.0
        }
      ],
      "description": "Glaze Type: Majolica soft marigold: color base glaze with 10% golden ambrosia + 10% Chinese yellow stain Brick red: 0% inclusion red + 6% RIO",
      "createdBy": "Glazy Admin",
      "source": "glazy.org",
      "url": "https://glazy.org/recipes/2031"
    },
    {
      "id": 2032,
      "code": "GLAZY-2032",
      "name": "Majolica Quackenbush",
      "cone": "3",
      "surface": "Glossy",
      "transparency": "",
      "atmosphere": "Oxidation",
      "subtype": "Glaze - Majolica",
      "ingredients": [
        {
          "material": "Ferro Frit 3124",
          "amount": 68.6
        },
        {
          "material": "Silica",
          "amount": 14.7
        },
        {
          "material": "Ferro Frit 3110",
          "amount": 9.8
        },
        {
          "material": "Ball Clay",
          "amount": 6.9
        }
      ],
      "additionals": [
        {
          "material": "Zircopax",
          "amount": 10.0
        },
        {
          "material": "Bentonite",
          "amount": 0.5
        }
      ],
      "description": "Glaze Type: Majolica From Liz Quackenbush. May run a bit. Crazes? Can be brushed on.",
      "createdBy": "Glazy Admin",
      "source": "glazy.org",
      "url": "https://glazy.org/recipes/2032"
    },
    {
      "id": 2033,
      "code": "GLAZY-2033",
      "name": "Majolica Ric's New 04",
      "cone": "4",
      "surface": "Glossy",
      "transparency": "Opaque",
      "atmosphere": "Oxidation",
      "subtype": "Glaze - Majolica",
      "ingredients": [
        {
          "material": "EP Kaolin",
          "amount": 21.9
        },
        {
          "material": "Silica",
          "amount": 19.8
        },
        {
          "material": "Pemco Frit P-25",
          "amount": 18.3
        },
        {
          "material": "Zircopax",
          "amount": 13.3
        },
        {
          "material": "Gerstley Borate",
          "amount": 12.5
        },
        {
          "material": "Whiting",
          "amount": 7.2
        },
        {
          "material": "Barium Carbonate",
          "amount": 5.3
        },
        {
          "material": "Zinc Oxide",
          "amount": 2.0
        }
      ],
      "description": "Glaze Type: Majolica Reformulated from a Ric's Majolica which used frit P-311 or 3124. This glaze is roughly half the cost of fully fritted glaze. Seemed to work well in test, but it needs further testing on actual work. Use these Duncan EZ-stroke transparent underglazes as overglaze wash for color: 003, EZ004, EZ007, EZ012, EZ014, EZ019, EZ020, EZ021, EZ024, EZ025, EZ027, EZ028, EZ030, EZ032, EZ053 (lip red), EZ161. Most others will work.EZ017 is slightly dry, EZ006 is quite dry - not recommended. Cover coat CC 154 works as well. Most other Cover Coat colors will work when quite thin, but will be dry if thick. Try adding a teaspoonful of frit or gerstley borate to a jar of CC underglaze for glossier color. Other color possibilities include washes of the common colorants (mix chrome and rutile 50/50 with gerstley borate or frit).",
      "createdBy": "Glazy Admin",
      "source": "glazy.org",
      "url": "https://glazy.org/recipes/2033"
    },
    {
      "id": 1362,
      "code": "GLAZY-1362",
      "name": "Majolica Rozman",
      "cone": "2 - 4",
      "surface": "Glossy",
      "transparency": "Opaque",
      "atmosphere": "Oxidation",
      "subtype": "Glaze - Majolica",
      "ingredients": [
        {
          "material": "Ferro Frit 3124",
          "amount": 40.0
        },
        {
          "material": "Kona F-4 feldspar",
          "amount": 15.0
        },
        {
          "material": "Nepheline Syenite",
          "amount": 15.0
        },
        {
          "material": "Silica",
          "amount": 13.0
        },
        {
          "material": "EP Kaolin",
          "amount": 12.0
        },
        {
          "material": "Whiting",
          "amount": 5.0
        }
      ],
      "additionals": [
        {
          "material": "Superpax",
          "amount": 12.0
        },
        {
          "material": "CMC Gum",
          "amount": 10.0
        }
      ],
      "description": "Glaze Type: Majolica CMC gum is added as a solution of 15 grams CMA gum in 1 liter of water.",
      "createdBy": "Glazy Admin",
      "source": "glazy.org",
      "url": "https://glazy.org/recipes/1362"
    },
    {
      "id": 2034,
      "code": "GLAZY-2034",
      "name": "Majolica Scott Harding 04",
      "cone": "4",
      "surface": "Glossy",
      "transparency": "Opaque",
      "atmosphere": "Oxidation",
      "subtype": "Glaze - Majolica",
      "ingredients": [
        {
          "material": "Ferro Frit 3124",
          "amount": 59.6
        },
        {
          "material": "Kona F-4 feldspar",
          "amount": 19.1
        },
        {
          "material": "EP Kaolin",
          "amount": 10.6
        },
        {
          "material": "Ferro Frit 3110",
          "amount": 10.6
        }
      ],
      "additionals": [
        {
          "material": "Zircopax",
          "amount": 12.0
        },
        {
          "material": "Bentonite",
          "amount": 2.0
        }
      ],
      "description": "Glaze Type: Majolica From Scott Harding in \"Lowfire Ceramics\" by Susan Weschler. Hard raw glaze surface - not very powdery.",
      "createdBy": "Glazy Admin",
      "source": "glazy.org",
      "url": "https://glazy.org/recipes/2034"
    },
    {
      "id": 2035,
      "code": "GLAZY-2035",
      "name": "Majolica Siebert",
      "cone": "4",
      "surface": "Glossy",
      "transparency": "Opaque",
      "atmosphere": "Oxidation",
      "subtype": "Glaze - Majolica",
      "ingredients": [
        {
          "material": "Ferro Frit 3124",
          "amount": 77.0
        },
        {
          "material": "EP Kaolin",
          "amount": 13.0
        },
        {
          "material": "Silica",
          "amount": 11.0
        }
      ],
      "additionals": [
        {
          "material": "Zircopax",
          "amount": 10.0
        },
        {
          "material": "Bentonite",
          "amount": 2.0
        }
      ],
      "description": "Glaze Type: Majolica For decorating mix 25% stain or oxide with 75% frit 3124 (adjust for refractoryness of oxide or stain) and a tablespoon of liquid laundry starch. Generally fired to 04. Optional pre-fire to 018 to harden base glaze for easier decorating. For Black majolica, substitute 8% Mason 6650 stain for the zircopax. Terry says she sometimes sprays a very thin coat of clear over her majolica. She says it brightens the colors, but makes a glossier surface. Terry says 06-03",
      "createdBy": "Glazy Admin",
      "source": "glazy.org",
      "url": "https://glazy.org/recipes/2035"
    },
    {
      "id": 2036,
      "code": "GLAZY-2036",
      "name": "Majolica Solly's",
      "cone": "3",
      "surface": "Glossy",
      "transparency": "Opaque",
      "atmosphere": "Oxidation",
      "subtype": "Glaze - Majolica",
      "ingredients": [
        {
          "material": "Ferro Frit 3124",
          "amount": 54.0
        },
        {
          "material": "Cornwall Stone",
          "amount": 27.0
        },
        {
          "material": "EP Kaolin",
          "amount": 15.0
        },
        {
          "material": "Whiting",
          "amount": 4.0
        }
      ],
      "additionals": [
        {
          "material": "Zircopax",
          "amount": 8.0
        },
        {
          "material": "Tin Oxide",
          "amount": 5.0
        },
        {
          "material": "Bentonite",
          "amount": 2.0
        }
      ],
      "description": "Glaze Type: Majolica From Posey Bacopolous. Surface is slightly more uneven & less glossy.",
      "createdBy": "Glazy Admin",
      "source": "glazy.org",
      "url": "https://glazy.org/recipes/2036"
    },
    {
      "id": 2037,
      "code": "GLAZY-2037",
      "name": "Majolica Tile 1",
      "cone": "2",
      "surface": "",
      "transparency": "",
      "atmosphere": "Oxidation",
      "subtype": "Glaze - Majolica",
      "ingredients": [
        {
          "material": "Ferro Frit 3124",
          "amount": 66.7
        },
        {
          "material": "Tile #6 Kaolin",
          "amount": 12.5
        },
        {
          "material": "Silica",
          "amount": 12.5
        },
        {
          "material": "Talc",
          "amount": 4.2
        },
        {
          "material": "Zinc Oxide",
          "amount": 4.2
        }
      ],
      "additionals": [
        {
          "material": "Titanium Dioxide",
          "amount": 2.1
        }
      ],
      "description": "I've been working with earthenware the last few months, after not having done so for many years. Right now I am firing to cone 02 and doing two types of decoration: one with metallic slips for a burnt earth look and one with glazes. My interest here is only the glazed ware. In the cases where I brush on the glaze, there is absolutely no pin holing, whether I apply the glaze very thickly, thickly or thinly. It's not so much the pin holing itself which interests me ( I will work to eliminate that) but rather that it does not occur when I brush on the glaze (whether I apply it thickly or thinly and even on several occasions I have brushed in on raw, fired it and had no pinholes). Any ideas why? bob kavanagh (60 km west of montreal)",
      "createdBy": "Glazy Admin",
      "source": "glazy.org",
      "url": "https://glazy.org/recipes/2037"
    },
    {
      "id": 2038,
      "code": "GLAZY-2038",
      "name": "Majolica UF Shop c05",
      "cone": "5",
      "surface": "Glossy",
      "transparency": "",
      "atmosphere": "Oxidation",
      "subtype": "Glaze - Majolica",
      "ingredients": [
        {
          "material": "Ferro Frit 3124",
          "amount": 66.6
        },
        {
          "material": "Kona F-4 feldspar",
          "amount": 23.0
        },
        {
          "material": "Nepheline Syenite",
          "amount": 8.1
        },
        {
          "material": "EP Kaolin",
          "amount": 2.3
        }
      ],
      "additionals": [
        {
          "material": "Zircopax",
          "amount": 11.5
        },
        {
          "material": "Tin Oxide",
          "amount": 5.7
        },
        {
          "material": "Bentonite",
          "amount": 2.3
        }
      ],
      "description": "Glaze Type: Majolica Version of Arbuckle majolica lowered to cone 05. Colorants over the top mixed w/gerstley borate by volume. Copper/cobalt/iron 1:1 g.b., all other oxides and stains 1 colorant: 3 1/2 - 4 g.b.",
      "createdBy": "Glazy Admin",
      "source": "glazy.org",
      "url": "https://glazy.org/recipes/2038"
    },
    {
      "id": 1363,
      "code": "GLAZY-1363",
      "name": "Majolica Vina's",
      "cone": "6",
      "surface": "Glossy",
      "transparency": "Opaque",
      "atmosphere": "Oxidation",
      "subtype": "Glaze - Majolica",
      "ingredients": [
        {
          "material": "Kona F-4 feldspar",
          "amount": 34.0
        },
        {
          "material": "Silica",
          "amount": 20.0
        },
        {
          "material": "Wollastonite",
          "amount": 20.0
        },
        {
          "material": "Gerstley Borate",
          "amount": 16.0
        },
        {
          "material": "Kentucky OM #4 Ball Clay",
          "amount": 10.0
        }
      ],
      "additionals": [
        {
          "material": "Zircopax",
          "amount": 15.0
        }
      ],
      "description": "Glaze Type: Majolica In place of zircopax, you can use 10% tin oxide. May cause chrome-tin pinking w/chrome colors From Vina Schemer",
      "createdBy": "Glazy Admin",
      "source": "glazy.org",
      "url": "https://glazy.org/recipes/1363"
    },
    {
      "id": 2041,
      "code": "GLAZY-2041",
      "name": "Majolica Walter's",
      "cone": "4",
      "surface": "Glossy",
      "transparency": "",
      "atmosphere": "Oxidation",
      "subtype": "Glaze - Majolica",
      "ingredients": [
        {
          "material": "Ferro Frit 3124",
          "amount": 34.9
        },
        {
          "material": "Ferro Frit 3134",
          "amount": 23.3
        },
        {
          "material": "Ferro Frit 3195",
          "amount": 23.3
        },
        {
          "material": "Nepheline Syenite",
          "amount": 16.3
        },
        {
          "material": "EP Kaolin",
          "amount": 2.3
        }
      ],
      "additionals": [
        {
          "material": "Zircopax",
          "amount": 12.0
        },
        {
          "material": "Bentonite",
          "amount": 2.3
        }
      ],
      "description": "Glaze Type: Majolica Note: This seems a bit light on opacifier. Most zirconium-opacified glazes use 8-15% frit 3124 30 frit 3195 20 frit 3134 20 neph sy 14 EPK 2 zircopax 12 bentonite 2",
      "createdBy": "Glazy Admin",
      "source": "glazy.org",
      "url": "https://glazy.org/recipes/2041"
    },
    {
      "id": 2042,
      "code": "GLAZY-2042",
      "name": "Majolica Wichita Doo-Dah",
      "cone": "04 - 03",
      "surface": "Glossy",
      "transparency": "Opaque",
      "atmosphere": "Oxidation",
      "subtype": "Glaze - Majolica",
      "ingredients": [
        {
          "material": "Ferro Frit 3124",
          "amount": 78.6
        },
        {
          "material": "Silica",
          "amount": 14.3
        },
        {
          "material": "Ball Clay",
          "amount": 7.1
        }
      ],
      "additionals": [
        {
          "material": "Zircopax",
          "amount": 7.1
        }
      ],
      "description": "Glaze Type: Majolica",
      "createdBy": "Glazy Admin",
      "source": "glazy.org",
      "url": "https://glazy.org/recipes/2042"
    },
    {
      "id": 18057,
      "code": "GLAZY-18057",
      "name": "Majolica-esque",
      "cone": "6",
      "surface": "Glossy",
      "transparency": "Opaque",
      "atmosphere": "Oxidation",
      "subtype": "Glaze - White, Off-White",
      "ingredients": [
        {
          "material": "Gerstley Borate",
          "amount": 28.4
        },
        {
          "material": "Custer Feldspar",
          "amount": 21.52
        },
        {
          "material": "Silica",
          "amount": 18.07
        },
        {
          "material": "Zircopax",
          "amount": 12.91
        },
        {
          "material": "EP Kaolin",
          "amount": 11.18
        },
        {
          "material": "Dolomite",
          "amount": 4.31
        },
        {
          "material": "Talc",
          "amount": 2.58
        },
        {
          "material": "Bentonite",
          "amount": 1.03
        }
      ],
      "description": "",
      "createdBy": "Ginger",
      "source": "glazy.org",
      "url": "https://glazy.org/recipes/18057"
    },
    {
      "id": 246724,
      "code": "GLAZY-246724",
      "name": "Malachite (Revised)",
      "cone": "",
      "surface": "",
      "transparency": "",
      "atmosphere": "",
      "subtype": "Glaze",
      "ingredients": [
        {
          "material": "Custer Feldspar",
          "amount": 51.4
        },
        {
          "material": "Barium Carbonate",
          "amount": 40.3
        },
        {
          "material": "EP Kaolin",
          "amount": 6.5
        },
        {
          "material": "Silica",
          "amount": 1.9
        }
      ],
      "additionals": [
        {
          "material": "Copper Carbonate",
          "amount": 1.4
        },
        {
          "material": "Chrome Oxide",
          "amount": 0.6
        }
      ],
      "description": "",
      "createdBy": "Austin Geithner",
      "source": "glazy.org",
      "url": "https://glazy.org/recipes/246724"
    },
    {
      "id": 12466,
      "code": "GLAZY-12466",
      "name": "Malachite (Silverman)",
      "cone": "9 - 10",
      "surface": "",
      "transparency": "",
      "atmosphere": "Oxidation, Neutral, Reduction",
      "subtype": "Glaze - Green - Chrome",
      "ingredients": [
        {
          "material": "Custer Feldspar",
          "amount": 55.0
        },
        {
          "material": "Barium Carbonate",
          "amount": 26.0
        },
        {
          "material": "Silica",
          "amount": 7.0
        },
        {
          "material": "EP Kaolin",
          "amount": 6.0
        },
        {
          "material": "Lithium Carbonate",
          "amount": 4.0
        },
        {
          "material": "Whiting",
          "amount": 2.0
        }
      ],
      "additionals": [
        {
          "material": "Copper Carbonate",
          "amount": 3.0
        },
        {
          "material": "Bentonite",
          "amount": 2.0
        },
        {
          "material": "Chrome Oxide",
          "amount": 0.6
        }
      ],
      "description": "A slightly modified recipe from John Britt's Cone 10 glaze book (pg 102, Chromium Greens). This glaze contains significant levels of Barium Carbonate and Lithium Carbonate and should not be used on any food surface. Like many of the Barium glazes I like, this one exhibits a variety of colors and textures through breaking.",
      "createdBy": "Sid Henderson",
      "source": "glazy.org",
      "url": "https://glazy.org/recipes/12466"
    },
    {
      "id": 11914,
      "code": "GLAZY-11914",
      "name": "Malcolm Davis Shino",
      "cone": "10",
      "surface": "Glossy",
      "transparency": "Opaque",
      "atmosphere": "Reduction, Salt & Soda, Wood",
      "subtype": "Glaze - Shino - Carbon Trap",
      "ingredients": [
        {
          "material": "Nepheline Syenite",
          "amount": 38.76
        },
        {
          "material": "EP Kaolin",
          "amount": 17.07
        },
        {
          "material": "Soda Ash",
          "amount": 16.37
        },
        {
          "material": "Kentucky OM #4 Ball Clay",
          "amount": 13.05
        },
        {
          "material": "Kona F-4 feldspar",
          "amount": 9.04
        },
        {
          "material": "Redart",
          "amount": 5.72
        }
      ],
      "description": "A great carbon trap shino. Looks really good in the soda kiln.",
      "createdBy": "IU Southeast Ceramics",
      "source": "glazy.org",
      "url": "https://glazy.org/recipes/11914"
    },
    {
      "id": 19345,
      "code": "GLAZY-19345",
      "name": "Malcolm Davis Shino",
      "cone": "10 - 11",
      "surface": "",
      "transparency": "Opaque",
      "atmosphere": "Reduction",
      "subtype": "Glaze - Shino",
      "ingredients": [
        {
          "material": "Nepheline Syenite",
          "amount": 43.45
        },
        {
          "material": "Soda Ash",
          "amount": 17.93
        },
        {
          "material": "Kentucky OM #4 Ball Clay",
          "amount": 14.15
        },
        {
          "material": "Kona F-4 feldspar",
          "amount": 10.38
        },
        {
          "material": "EP Kaolin",
          "amount": 9.43
        },
        {
          "material": "Redart",
          "amount": 5.66
        }
      ],
      "description": "Probably not the original, but we like it.",
      "createdBy": "WIU CERAMICS",
      "source": "glazy.org",
      "url": "https://glazy.org/recipes/19345"
    },
    {
      "id": 22022,
      "code": "GLAZY-22022",
      "name": "Malcolm Davis Shino #1",
      "cone": "8 - 9",
      "surface": "",
      "transparency": "",
      "atmosphere": "Reduction",
      "subtype": "Glaze - Shino",
      "ingredients": [
        {
          "material": "Nepheline-Syenit 345/",
          "amount": 45.0
        },
        {
          "material": "Soda Ash",
          "amount": 19.0
        },
        {
          "material": "Ball Clay HVA/PM (BSZ)",
          "amount": 15.0
        },
        {
          "material": "Kona F-4 feldspar",
          "amount": 11.0
        },
        {
          "material": "China Clay Kaolin 233/",
          "amount": 10.0
        }
      ],
      "description": "",
      "createdBy": "Reinhard Lieckefett",
      "source": "glazy.org",
      "url": "https://glazy.org/recipes/22022"
    },
    {
      "id": 10999,
      "code": "GLAZY-10999",
      "name": "Malcolm Davis Shino (Cedar Hill)",
      "cone": "6",
      "surface": "Semi-glossy",
      "transparency": "Opaque",
      "atmosphere": "Reduction",
      "subtype": "Glaze - Shino",
      "ingredients": [
        {
          "material": "Nepheline Syenite",
          "amount": 38.6
        },
        {
          "material": "EP Kaolin",
          "amount": 17.0
        },
        {
          "material": "Soda Ash",
          "amount": 16.3
        },
        {
          "material": "Kentucky OM #4 Ball Clay",
          "amount": 13.0
        },
        {
          "material": "Minspar 200",
          "amount": 9.3
        },
        {
          "material": "Redart",
          "amount": 5.7
        }
      ],
