Repository: MrSeldon/argilev2

File: data/glazes/glazy.json (part 175 of 315)
{
      "description": "Sue's Notes Cedar Hill Studio (Victoria, BC) Malcolm Davis Shino recipe. We fired to cone 6 in gas reduction. ## Free glaze resources: https://suemcleodceramics.com/blog - articles about glazes, clay and studio operations Understanding Glazes with Sue - Facebook group - All clay, glaze and kiln questions welcome. ## Online glaze classes with Sue: Online classes and workshops about glaze mixing, testing, materials, chemistry, and using the glaze calculation tools of Glazy.org. https://suemcleodceramics.com/classes/ If you test, please post your photos :)",
      "createdBy": "Sue McLeod",
      "source": "glazy.org",
      "url": "https://glazy.org/recipes/10999"
    },
    {
      "id": 32371,
      "code": "GLAZY-32371",
      "name": "Malcolm Davis Shino Glaze",
      "cone": "10",
      "surface": "",
      "transparency": "",
      "atmosphere": "Reduction",
      "subtype": "Glaze - Shino",
      "ingredients": [
        {
          "material": "Nepheline Syenite",
          "amount": 40.91
        },
        {
          "material": "EP Kaolin",
          "amount": 18.18
        },
        {
          "material": "Soda Ash",
          "amount": 17.27
        },
        {
          "material": "Kentucky OM #4 Ball Clay",
          "amount": 13.82
        },
        {
          "material": "Kona F-4 feldspar",
          "amount": 9.82
        }
      ],
      "description": "From \"A Shino Analysis\" by Tom Buck, Ceramics Monthly, December 2000. \"For use on porcelain, add 6% Cedar Heights Redart.\"",
      "createdBy": "Glazy Admin",
      "source": "glazy.org",
      "url": "https://glazy.org/recipes/32371"
    },
    {
      "id": 41699,
      "code": "GLAZY-41699",
      "name": "Malcolm Davis Shino with Redart (Romero House)",
      "cone": "10",
      "surface": "",
      "transparency": "",
      "atmosphere": "Reduction",
      "subtype": "Glaze - Shino - Carbon Trap",
      "ingredients": [
        {
          "material": "Nepheline Syenite",
          "amount": 38.6
        },
        {
          "material": "EP Kaolin",
          "amount": 17.0
        },
        {
          "material": "Soda Ash",
          "amount": 16.3
        },
        {
          "material": "Kentucky OM #4 Ball Clay",
          "amount": 13.0
        },
        {
          "material": "Minspar 200",
          "amount": 9.3
        },
        {
          "material": "Redart",
          "amount": 5.7
        }
      ],
      "description": "",
      "createdBy": "KBangs",
      "source": "glazy.org",
      "url": "https://glazy.org/recipes/41699"
    },
    {
      "id": 11633,
      "code": "GLAZY-11633",
      "name": "Malcolm Davis Super Crystal",
      "cone": "9 - 11",
      "surface": "",
      "transparency": "",
      "atmosphere": "Oxidation, Neutral, Reduction, Salt & Soda, Wood",
      "subtype": "Glaze - Shino - Carbon Trap",
      "ingredients": [
        {
          "material": "Nepheline Syenite",
          "amount": 45.0
        },
        {
          "material": "Soda Ash",
          "amount": 19.0
        },
        {
          "material": "Ball Clay",
          "amount": 15.0
        },
        {
          "material": "Minspar 200",
          "amount": 11.0
        },
        {
          "material": "EP Kaolin",
          "amount": 10.0
        }
      ],
      "description": "",
      "createdBy": "Bob Payne",
      "source": "glazy.org",
      "url": "https://glazy.org/recipes/11633"
    },
    {
      "id": 177499,
      "code": "GLAZY-177499",
      "name": "Malcolm Shino mit Ball Clay BSZ",
      "cone": "8 - 9",
      "surface": "",
      "transparency": "",
      "atmosphere": "Reduction",
      "subtype": "Glaze - Shino",
      "ingredients": [
        {
          "material": "Nepheline-Syenit 345/",
          "amount": 40.9
        },
        {
          "material": "China Clay Grolleg (J\u00e4ger)",
          "amount": 18.2
        },
        {
          "material": "Soda Ash",
          "amount": 17.3
        },
        {
          "material": "Ball Clay HVA/PM (BSZ)",
          "amount": 13.8
        },
        {
          "material": "Kona F-4 feldspar",
          "amount": 9.8
        }
      ],
      "description": "",
      "createdBy": "Reinhard Lieckefett",
      "source": "glazy.org",
      "url": "https://glazy.org/recipes/177499"
    },
    {
      "id": 26492,
      "code": "GLAZY-26492",
      "name": "Malcolm's Carbon Trap Shino ( revised)",
      "cone": "9 - 12",
      "surface": "Semi-glossy",
      "transparency": "",
      "atmosphere": "Reduction",
      "subtype": "Glaze - Shino - Carbon Trap",
      "ingredients": [
        {
          "material": "Nepheline Syenite",
          "amount": 40.9
        },
        {
          "material": "Kaolin",
          "amount": 18.2
        },
        {
          "material": "Soda Ash",
          "amount": 17.3
        },
        {
          "material": "Ball Clay",
          "amount": 13.8
        },
        {
          "material": "Kona F-4 feldspar",
          "amount": 9.8
        }
      ],
      "additionals": [
        {
          "material": "Rutile",
          "amount": 7.0
        }
      ],
      "description": "As listed in John Britt's High-Fire Glazes. Added 7% rutile /sand-blasted. Optionally, 6% Redart may be added.",
      "createdBy": "John Britt",
      "source": "glazy.org",
      "url": "https://glazy.org/recipes/26492"
    },
    {
      "id": 2989,
      "code": "GLAZY-2989",
      "name": "Malcolm's Carbon Trap Shino via John Britt",
      "cone": "9 - 12",
      "surface": "Semi-glossy",
      "transparency": "",
      "atmosphere": "Reduction",
      "subtype": "Glaze - Shino - Carbon Trap",
      "ingredients": [
        {
          "material": "Nepheline Syenite",
          "amount": 40.9
        },
        {
          "material": "Kaolin",
          "amount": 18.2
        },
        {
          "material": "Soda Ash",
          "amount": 17.3
        },
        {
          "material": "Ball Clay",
          "amount": 13.8
        },
        {
          "material": "Kona F-4 feldspar",
          "amount": 9.8
        }
      ],
      "description": "As listed in John Britt's High-Fire Glazes Optionally, 6% Redart may be added.",
      "createdBy": "Glazy Admin",
      "source": "glazy.org",
      "url": "https://glazy.org/recipes/2989"
    },
    {
      "id": 19946,
      "code": "GLAZY-19946",
      "name": "Malcolm's Red Shino",
      "cone": "9 - 10",
      "surface": "Satin",
      "transparency": "Opaque",
      "atmosphere": "Reduction, Salt & Soda",
      "subtype": "Glaze - Shino - Carbon Trap",
      "ingredients": [
        {
          "material": "Nepheline Syenite",
          "amount": 38.68
        },
        {
          "material": "EP Kaolin",
          "amount": 17.17
        },
        {
          "material": "Soda Ash",
          "amount": 16.23
        },
        {
          "material": "Kentucky OM #4 Ball Clay",
          "amount": 13.02
        },
        {
          "material": "Minspar 200",
          "amount": 9.25
        },
        {
          "material": "Redart",
          "amount": 5.66
        }
      ],
      "description": "",
      "createdBy": "Cecilia Secaira",
      "source": "glazy.org",
      "url": "https://glazy.org/recipes/19946"
    },
    {
      "id": 44137,
      "code": "GLAZY-44137",
      "name": "Malcolm's Shino",
      "cone": "10",
      "surface": "",
      "transparency": "",
      "atmosphere": "",
      "subtype": "Glaze - Shino",
      "ingredients": [
        {
          "material": "Nepheline Syenite",
          "amount": 40.9
        },
        {
          "material": "EP Kaolin",
          "amount": 18.2
        },
        {
          "material": "Soda Ash",
          "amount": 17.3
        },
        {
          "material": "Kentucky OM #4 Ball Clay",
          "amount": 13.8
        },
        {
          "material": "Kona F-4 feldspar",
          "amount": 9.8
        }
      ],
      "additionals": [
        {
          "material": "Redart",
          "amount": 6.0
        }
      ],
      "description": "From Virginia Scotchie's Clay and Glaze Compendium",
      "createdBy": "Glazy Admin",
      "source": "glazy.org",
      "url": "https://glazy.org/recipes/44137"
    },
    {
      "id": 4180,
      "code": "GLAZY-4180",
      "name": "Malcom Davis Carbon Trap",
      "cone": "10",
      "surface": "",
      "transparency": "",
      "atmosphere": "Reduction",
      "subtype": "Glaze - Shino - Carbon Trap",
      "ingredients": [
        {
          "material": "Nepheline Syenite",
          "amount": 38.6
        },
        {
          "material": "EP Kaolin",
          "amount": 17.0
        },
        {
          "material": "Soda Ash",
          "amount": 16.3
        },
        {
          "material": "Kentucky OM #4 Ball Clay",
          "amount": 13.0
        },
        {
          "material": "Kona F-4 feldspar",
          "amount": 9.3
        },
        {
          "material": "Redart",
          "amount": 5.7
        }
      ],
      "description": "From Steve Davis Website: http://kazegamas.com/ Shinos 1: http://kazegamas.com/shinos1.htm NC-4 substituted for F-4 There are 72 shinos shown on 4 web pages. They are organized from left to right with 3 tiles of the same glaze shown on 3 different clay bodies. They are Aardvark Clay's Nara Porcelain, Long Beach, and Black Mountain. Every shino was glazed with a doulble dip, waxed with a simple \"S\" pattern, and left to dry for 2 weeks to grow sulfates on the surface. The \"S\" pattern has no sulfate build up. A medium reduction was started at cone 012 through cone 2. From there the kiln was fired in neutral to cone 10.",
      "createdBy": "Steve Davis",
      "source": "glazy.org",
      "url": "https://glazy.org/recipes/4180"
    },
    {
      "id": 10920,
      "code": "GLAZY-10920",
      "name": "Malcom Davis Red Shino",
      "cone": "10 - 12",
      "surface": "Glossy",
      "transparency": "Opaque",
      "atmosphere": "Reduction, Wood",
      "subtype": "Glaze - Shino - Carbon Trap",
      "ingredients": [
        {
          "material": "Nepheline Syenite",
          "amount": 40.9
        },
        {
          "material": "EP Kaolin",
          "amount": 18.2
        },
        {
          "material": "Soda Ash",
          "amount": 17.3
        },
        {
          "material": "Kentucky OM #4 Ball Clay",
          "amount": 13.8
        },
        {
          "material": "Kona F-4 feldspar",
          "amount": 9.8
        }
      ],
      "additionals": [
        {
          "material": "Redart",
          "amount": 6.0
        }
      ],
      "description": "craws when thick, red-orange to white. can turn black/ metallic if over reduced.",
      "createdBy": "chance taylor",
      "source": "glazy.org",
      "url": "https://glazy.org/recipes/10920"
    },
    {
      "id": 6962,
      "code": "GLAZY-6962",
      "name": "Malcom Davis Shino",
      "cone": "5 - 6",
      "surface": "",
      "transparency": "",
      "atmosphere": "Reduction",
      "subtype": "Glaze - Shino - Carbon Trap",
      "ingredients": [
        {
          "material": "Nepheline Syenite",
          "amount": 38.6
        },
        {
          "material": "Kaolin",
          "amount": 17.0
        },
        {
          "material": "Soda Ash",
          "amount": 16.3
        },
        {
          "material": "Ball Clay",
          "amount": 13.0
        },
        {
          "material": "Soda Feldspar",
          "amount": 9.3
        },
        {
          "material": "Red clay",
          "amount": 5.8
        }
      ],
      "description": "",
      "createdBy": "Clara Giorello",
      "source": "glazy.org",
      "url": "https://glazy.org/recipes/6962"
    },
    {
      "id": 10568,
      "code": "GLAZY-10568",
      "name": "Malcom Davis Shino",
      "cone": "6 - 10",
      "surface": "Semi-glossy",
      "transparency": "Semi-opaque",
      "atmosphere": "Oxidation, Reduction, Salt & Soda",
      "subtype": "Glaze",
      "ingredients": [
        {
          "material": "Nepheline Syenite",
          "amount": 38.76
        },
        {
          "material": "EP Kaolin",
          "amount": 17.07
        },
        {
          "material": "Soda Ash",
          "amount": 16.37
        },
        {
          "material": "Kentucky OM #4 Ball Clay",
          "amount": 13.05
        },
        {
          "material": "Kona F-4 feldspar",
          "amount": 9.04
        },
        {
          "material": "Redart",
          "amount": 5.72
        }
      ],
      "description": "Malcom Davis Shino, the classic, refined.",
      "createdBy": "Nic Etue",
      "source": "glazy.org",
      "url": "https://glazy.org/recipes/10568"
    },
    {
      "id": 42682,
      "code": "GLAZY-42682",
      "name": "Malcom Davis Shino",
      "cone": "6 - 10",
      "surface": "Semi-glossy",
      "transparency": "Semi-opaque",
      "atmosphere": "Oxidation, Reduction, Salt & Soda",
      "subtype": "Glaze",
      "ingredients": [
        {
          "material": "Nepheline Syenite",
          "amount": 38.76
        },
        {
          "material": "EP Kaolin",
          "amount": 17.07
        },
        {
          "material": "Soda Ash",
          "amount": 16.37
        },
        {
          "material": "Kentucky OM #4 Ball Clay",
          "amount": 13.05
        },
        {
          "material": "Kona F-4 feldspar",
          "amount": 9.04
        },
        {
          "material": "Redart",
          "amount": 5.72
        }
      ],
      "description": "Malcom Davis Shino, the classic, refined.",
      "createdBy": "Clemson University---Ceramic Dept.",
      "source": "glazy.org",
      "url": "https://glazy.org/recipes/42682"
    },
    {
      "id": 4181,
      "code": "GLAZY-4181",
      "name": "Malcom Davis Shino #1",
      "cone": "10",
      "surface": "",
      "transparency": "",
      "atmosphere": "Reduction",
      "subtype": "Glaze - Shino",
      "ingredients": [
        {
          "material": "Nepheline Syenite",
          "amount": 45.0
        },
        {
          "material": "Soda Ash",
          "amount": 19.0
        },
        {
          "material": "Kentucky OM #4 Ball Clay",
          "amount": 15.0
        },
        {
          "material": "Kona F-4 feldspar",
          "amount": 11.0
        },
        {
          "material": "EP Kaolin",
          "amount": 10.0
        }
      ],
      "description": "From Steve Davis Website: http://kazegamas.com/ Shinos 1: http://kazegamas.com/shinos1.htm NC-4 substituted for F-4 There are 72 shinos shown on 4 web pages. They are organized from left to right with 3 tiles of the same glaze shown on 3 different clay bodies. They are Aardvark Clay's Nara Porcelain, Long Beach, and Black Mountain. Every shino was glazed with a doulble dip, waxed with a simple \"S\" pattern, and left to dry for 2 weeks to grow sulfates on the surface. The \"S\" pattern has no sulfate build up. A medium reduction was started at cone 012 through cone 2. From there the kiln was fired in neutral to cone 10.",
      "createdBy": "Steve Davis",
      "source": "glazy.org",
      "url": "https://glazy.org/recipes/4181"
    },
    {
      "id": 4182,
      "code": "GLAZY-4182",
      "name": "Malcom Davis Shino #2",
      "cone": "10",
      "surface": "",
      "transparency": "",
      "atmosphere": "Reduction",
      "subtype": "Glaze - Shino",
      "ingredients": [
        {
          "material": "Nepheline Syenite",
          "amount": 40.98
        },
        {
          "material": "EP Kaolin",
          "amount": 18.05
        },
        {
          "material": "Soda Ash",
          "amount": 17.3
        },
        {
          "material": "Kentucky OM #4 Ball Clay",
          "amount": 13.8
        },
        {
          "material": "Kona F-4 feldspar",
          "amount": 9.87
        }
      ],
      "description": "From Steve Davis Website: http://kazegamas.com/ Shinos 1: http://kazegamas.com/shinos1.htm NC-4 substituted for F-4 There are 72 shinos shown on 4 web pages. They are organized from left to right with 3 tiles of the same glaze shown on 3 different clay bodies. They are Aardvark Clay's Nara Porcelain, Long Beach, and Black Mountain. Every shino was glazed with a doulble dip, waxed with a simple \"S\" pattern, and left to dry for 2 weeks to grow sulfates on the surface. The \"S\" pattern has no sulfate build up. A medium reduction was started at cone 012 through cone 2. From there the kiln was fired in neutral to cone 10.",
      "createdBy": "Steve Davis",
      "source": "glazy.org",
      "url": "https://glazy.org/recipes/4182"
    },
    {
      "id": 4183,
      "code": "GLAZY-4183",
      "name": "Malcom Davis Shino #3",
      "cone": "10",
      "surface": "",
      "transparency": "",
      "atmosphere": "Reduction",
      "subtype": "Glaze - Shino",
      "ingredients": [
        {
          "material": "Nepheline Syenite",
          "amount": 39.0
        },
        {
          "material": "EP Kaolin",
          "amount": 17.0
        },
        {
          "material": "Soda Ash",
          "amount": 16.0
        },
        {
          "material": "Kentucky OM #4 Ball Clay",
          "amount": 13.0
        },
        {
          "material": "Kona F-4 feldspar",
          "amount": 9.0
        }
      ],
      "description": "From Steve Davis Website: http://kazegamas.com/ Shinos 1: http://kazegamas.com/shinos1.htm NC-4 substituted for F-4 There are 72 shinos shown on 4 web pages. They are organized from left to right with 3 tiles of the same glaze shown on 3 different clay bodies. They are Aardvark Clay's Nara Porcelain, Long Beach, and Black Mountain. Every shino was glazed with a doulble dip, waxed with a simple \"S\" pattern, and left to dry for 2 weeks to grow sulfates on the surface. The \"S\" pattern has no sulfate build up. A medium reduction was started at cone 012 through cone 2. From there the kiln was fired in neutral to cone 10.",
      "createdBy": "Steve Davis",
      "source": "glazy.org",
      "url": "https://glazy.org/recipes/4183"
    },
    {
      "id": 43739,
      "code": "GLAZY-43739",
      "name": "Malcom's Black",
      "cone": "10",
      "surface": "",
      "transparency": "",
      "atmosphere": "",
      "subtype": "Glaze - Black - Slip-Based",
      "ingredients": [
        {
          "material": "Barnard Slip",
          "amount": 1800.0
        },
        {
          "material": "Cornwall Stone",
          "amount": 750.0
        },
        {
          "material": "Whiting",
          "amount": 300.0
        },
        {
          "material": "Bentonite",
          "amount": 60.0
        }
      ],
      "description": "From Virginia Scotchie's Clay and Glaze Compendium",
      "createdBy": "Glazy Admin",
      "source": "glazy.org",
      "url": "https://glazy.org/recipes/43739"
    },
    {
      "id": 84171,
      "code": "GLAZY-84171",
      "name": "Malhado Azul e Verde (2)",
      "cone": "6",
      "surface": "Dry Matte",
      "transparency": "Semi-opaque",
      "atmosphere": "Oxidation",
      "subtype": "Glaze",
      "ingredients": [
        {
          "material": "0931_Feldspato K Minasolo",
          "amount": 47.7
        },
        {
          "material": "XXX 0935_Caulim Minasolo",
          "amount": 14.0
        },
        {
          "material": "Gerstley Borate",
          "amount": 10.5
        },
        {
          "material": "0933_C\u00e1lcio Extra Leve",
          "amount": 10.1
        },
        {
          "material": "Lithium Carbonate",
          "amount": 6.0
        },
        {
          "material": "Titanium Dioxide",
          "amount": 5.6
        },
        {
          "material": "Silica",
          "amount": 3.2
        },
        {
          "material": "Bentonite",
          "amount": 2.0
        },
        {
          "material": "Cobalt Carbonate",
          "amount": 0.9
        }
      ],
      "description": "70% \u00e1gua + 30% CMC pronto. Parece n\u00e3o derretido.",
      "createdBy": "Marize Mello",
      "source": "glazy.org",
      "url": "https://glazy.org/recipes/84171"
    },
    {
      "id": 31190,
      "code": "GLAZY-31190",
      "name": "Maliatski matte 2",
      "cone": "6",
      "surface": "",
      "transparency": "",
      "atmosphere": "Oxidation",
      "subtype": "Glaze",
      "ingredients": [
        {
          "material": "EP Kaolin",
          "amount": 25.0
        },
        {
          "material": "Neph Sye A270",
          "amount": 22.0
        },
        {
          "material": "Strontium Carbonate",
          "amount": 17.0
        },
        {
          "material": "Ferro Frit 3134",
          "amount": 16.0
        },
        {
          "material": "Whiting",
          "amount": 13.0
        },
        {
          "material": "Silica",
          "amount": 7.0
        }
      ],
      "additionals": [
        {
          "material": "Cobalt Carbonate",
          "amount": 2.0
        },
        {
          "material": "Red Iron Oxide",
          "amount": 1.0
        }
      ],
      "description": "A matte for Ms Maliatski. Satin. Stable. For a muted blue.",
      "createdBy": "david tsabar",
      "source": "glazy.org",
      "url": "https://glazy.org/recipes/31190"
    },
    {
      "id": 4955,
      "code": "GLAZY-4955",
      "name": "Malloy Celadon",
      "cone": "10",
      "surface": "",
      "transparency": "",
      "atmosphere": "Reduction",
      "subtype": "Glaze - Iron - Celadon",
      "ingredients": [
        {
          "material": "Custer Feldspar (1989)",
          "amount": 41.24
        },
        {
          "material": "Silica",
          "amount": 27.84
        },
        {
          "material": "Whiting",
          "amount": 17.53
        },
        {
          "material": "Kaolin",
          "amount": 13.4
        }
      ],
      "additionals": [
        {
          "material": "Bentonite",
          "amount": 3.0
        },
        {
          "material": "Red Iron Oxide",
          "amount": 3.0
        }
      ],
      "description": "This recipe was imported from Louis Katz's Hyperglaze database available on his website: http://falcon.tamucc.edu/lkatz/allglazes.txt More information about Louis Katz can be found on his website, http://www.louiskatz.net/ Louis Katz Notes: I am not a safety expert and any information contained in this file about safety should be ignored in favor of advice from experts. All of the materials in all glazes are potentially hazardous. All of these glaze recipes are given without any representation of accuracy or safety. They may work, they may not. They may be safe when fired or they may not. All of the materials used in them have hazards associated with them. You must be have sufficient training in the hazards before you use the the materials. You will have to determine the suitability and safety for your use. Do not assume that a lack of a warning about a material means that it is safe. Cone: 10 Surface texture: ? Firing: Ox. or Red. Recipe: Percent Batch Custer Feldspar 41.24 40.04 Whiting 17.53 17.02 Kaolin 13.40 13.01 Silica 27.84 27.03 Totals: 100.00 % 97.09 gm Also add: 1-3% RIO 3.00 2.91 Bentonite 3.00 2.91",
      "createdBy": "Glazy Admin",
      "source": "glazy.org",
      "url": "https://glazy.org/recipes/4955"
    },
    {
      "id": 19341,
      "code": "GLAZY-19341",
      "name": "Malloy Celadon",
      "cone": "9 - 11",
      "surface": "Glossy",
      "transparency": "",
      "atmosphere": "Reduction",
      "subtype": "Glaze - Iron - Celadon - Green",
      "ingredients": [
        {
          "material": "Custer Feldspar",
          "amount": 42.0
        },
        {
          "material": "Silica",
          "amount": 27.0
        },
        {
          "material": "Whiting",
          "amount": 18.0
        },
        {
          "material": "EP Kaolin",
          "amount": 13.0
        }
      ],
      "additionals": [
        {
          "material": "Dolomite",
          "amount": 5.0
        },
        {
          "material": "Bentonite",
          "amount": 3.5
        },
        {
          "material": "Red Iron Oxide",
          "amount": 1.5
        }
      ],
      "description": "Good ol' green celadon",
      "createdBy": "WIU CERAMICS",
      "source": "glazy.org",
      "url": "https://glazy.org/recipes/19341"
    },
    {
      "id": 29140,
      "code": "GLAZY-29140",
      "name": "Malloy Celadon",
      "cone": "10",
      "surface": "",
      "transparency": "",
      "atmosphere": "Reduction",
      "subtype": "Glaze - Iron - Celadon",
      "ingredients": [
        {
          "material": "Custer Feldspar",
          "amount": 40.0
        },
        {
          "material": "Silica",
          "amount": 27.0
        },
        {
          "material": "Whiting",
          "amount": 17.0
        },
        {
          "material": "Kaolin",
          "amount": 13.0
        },
        {
          "material": "Bentonite",
          "amount": 3.0
        }
      ],
      "additionals": [
        {
          "material": "Red Iron Oxide",
          "amount": 1.0
        }
      ],
      "description": "From the Kansas City Art Institute Ceramic Department (KCAI), Glaze Formulas, 15 February 1990. Labeled \"St. John Salt Glazes\" http://www.brackers.com/wp-content/uploads/2015/02/KCAI-Glaze-Recpies.pdf",
      "createdBy": "Glazy Admin",
      "source": "glazy.org",
      "url": "https://glazy.org/recipes/29140"
    },
    {
      "id": 77974,
      "code": "GLAZY-77974",
      "name": "Malm\u00f6",
      "cone": "8 - 10",
      "surface": "Semi-matte",
      "transparency": "Opaque",
      "atmosphere": "Oxidation",
      "subtype": "Glaze - White, Off-White",
      "ingredients": [
        {
          "material": "Potash Feldspar",
          "amount": 46.0
        },
        {
          "material": "Dolomite",
          "amount": 23.0
        },
        {
          "material": "Silica",
          "amount": 15.0
        },
        {
          "material": "Zircopax",
          "amount": 11.0
        },
        {
          "material": "Ball Clay",
          "amount": 5.0
        },
        {
          "material": "Copper Carbonate",
          "amount": 1.0
        },
        {
          "material": "Black Nickel Oxide",
          "amount": 0.4
        },
        {
          "material": "Cobalt Carbonate",
          "amount": 0.2
        }
      ],
      "description": "A smooth semi matte and stable glaze. Gives nice crystalline speckles where thick. When too thick it's too matte to use on functional ware. I add 0,5% bentone for suspension. The dolomite makes the glaze difficult to stir after it sits a while.",
      "createdBy": "Anne Boeschoten",
      "source": "glazy.org",
      "url": "https://glazy.org/recipes/77974"
    },
    {
      "id": 220910,
      "code": "GLAZY-220910",
      "name": "Malm\u00f6",
      "cone": "8 - 10",
      "surface": "Semi-matte",
      "transparency": "Opaque",
      "atmosphere": "Oxidation",
      "subtype": "Glaze - White, Off-White",
      "ingredients": [
        {
          "material": "Potash Feldspar",
          "amount": 46.0
        },
        {
          "material": "Dolomite",
          "amount": 23.0
        },
        {
          "material": "Silica",
          "amount": 15.0
        },
        {
          "material": "Zircopax",
          "amount": 11.0
        },
        {
          "material": "Ball Clay",
          "amount": 5.0
        },
        {
          "material": "Copper Carbonate",
          "amount": 1.0
        },
        {
          "material": "Black Nickel Oxide",
          "amount": 0.4
        },
        {
          "material": "Cobalt Carbonate",
          "amount": 0.2
        }
      ],
      "description": "A smooth semi matte and stable glaze. Adaptation from glazy user Anne Boeschoten",
      "createdBy": "Aimee Carruthers",
      "source": "glazy.org",
      "url": "https://glazy.org/recipes/220910"
    },
    {
      "id": 4956,
      "code": "GLAZY-4956",
      "name": "Mamo Celadon",
      "cone": "10",
      "surface": "",
      "transparency": "",
      "atmosphere": "Reduction",
      "subtype": "Glaze - Iron - Celadon",
      "ingredients": [
        {
          "material": "Cornwall Stone",
          "amount": 50.0
        },
        {
          "material": "Silica",
          "amount": 20.0
        },
        {
          "material": "Ball Clay",
          "amount": 12.0
        },
        {
          "material": "Whiting",
          "amount": 10.0
        },
        {
          "material": "Dolomite",
          "amount": 6.0
        },
        {
          "material": "Zinc Oxide",
          "amount": 2.0
        }
      ],
      "additionals": [
        {
          "material": "Bentonite",
          "amount": 3.0
        },
        {
          "material": "Red Iron Oxide",
          "amount": 2.0
        }
      ],
      "description": "This recipe was imported from Louis Katz's Hyperglaze database available on his website: http://falcon.tamucc.edu/lkatz/allglazes.txt More information about Louis Katz can be found on his website, http://www.louiskatz.net/ Louis Katz Notes: I am not a safety expert and any information contained in this file about safety should be ignored in favor of advice from experts. All of the materials in all glazes are potentially hazardous. All of these glaze recipes are given without any representation of accuracy or safety. They may work, they may not. They may be safe when fired or they may not. All of the materials used in them have hazards associated with them. You must be have sufficient training in the hazards before you use the the materials. You will have to determine the suitability and safety for your use. Do not assume that a lack of a warning about a material means that it is safe. Cone: 10 Firing: Ox. or Red. Recipe: Percent Batch Cornwall 50.00 50.00 Dolomite 6.00 6.00 Whiting 10.00 10.00 Zinc Oxide 2.00 2.00 Ball Clay 12.00 12.00 Silica 20.00 20.00 Totals: 100.00 % 100.00 gm Also add: Bentonite 3.00 3.00 1-3% of RIO",
      "createdBy": "Glazy Admin",
      "source": "glazy.org",
      "url": "https://glazy.org/recipes/4956"
    },
    {
      "id": 29180,
      "code": "GLAZY-29180",
      "name": "Mamo Celadon",
      "cone": "10",
      "surface": "",
      "transparency": "",
      "atmosphere": "Reduction",
      "subtype": "Glaze - Iron - Celadon",
      "ingredients": [
        {
          "material": "Cornwall Stone",
          "amount": 50.0
        },
        {
          "material": "Silica",
          "amount": 20.0
        },
        {
          "material": "Ball Clay",
          "amount": 12.0
        },
        {
          "material": "Whiting",
          "amount": 10.0
        },
        {
          "material": "Dolomite",
          "amount": 6.0
        },
        {
          "material": "Zinc Oxide",
          "amount": 2.0
        }
      ],
      "additionals": [
        {
          "material": "Bentonite",
          "amount": 3.0
        },
        {
          "material": "Red Iron Oxide",
          "amount": 1.0
        }
      ],
      "description": "From the Kansas City Art Institute Ceramic Department (KCAI), Glaze Formulas, 15 February 1990. http://www.brackers.com/wp-content/uploads/2015/02/KCAI-Glaze-Recpies.pdf",
      "createdBy": "Glazy Admin",
      "source": "glazy.org",
      "url": "https://glazy.org/recipes/29180"
    },
    {
      "id": 4957,
      "code": "GLAZY-4957",
      "name": "Mamo Copper Red",
      "cone": "10",
      "surface": "",
      "transparency": "",
      "atmosphere": "Reduction",
      "subtype": "Glaze - Red - Copper",
      "ingredients": [
        {
          "material": "Silica",
          "amount": 28.15
        },
        {
          "material": "Nepheline Syenite",
          "amount": 25.93
        },
        {
          "material": "Whiting",
          "amount": 22.22
        },
        {
          "material": "EP Kaolin",
          "amount": 14.81
        },
        {
          "material": "Zinc Oxide",
          "amount": 7.41
        },
        {
          "material": "Lithium Carbonate",
          "amount": 1.48
        }
      ],
      "additionals": [
        {
          "material": "Bentonite",
          "amount": 2.22
        },
        {
          "material": "Copper Carbonate",
          "amount": 0.37
        },
        {
          "material": "Iron oxide",
          "amount": 0.37
        }
      ],
      "description": "This recipe was imported from Louis Katz's Hyperglaze database available on his website: http://falcon.tamucc.edu/lkatz/allglazes.txt More information about Louis Katz can be found on his website, http://www.louiskatz.net/ Louis Katz Notes: I am not a safety expert and any information contained in this file about safety should be ignored in favor of advice from experts. All of the materials in all glazes are potentially hazardous. All of these glaze recipes are given without any representation of accuracy or safety. They may work, they may not. They may be safe when fired or they may not. All of the materials used in them have hazards associated with them. You must be have sufficient training in the hazards before you use the the materials. You will have to determine the suitability and safety for your use. Do not assume that a lack of a warning about a material means that it is safe. Cone: 10 Surface texture: ? Firing: Ox. or Red. Recipe: Percent Batch Neph Sy 25.93 35.0 Whiting 22.22 30.0 EPK 14.81 20.0 Zinc Oxide 7.41 10.0 Lithium Carbonate 1.48 2.0 Silica 28.15 38.0 Totals: 100.00 % 135.0 gm Also add: Iron 0.37 0.5 Copper Carbonate 0.37 0.5 Bentonite 2.22 3.0 for Celadon, 1% RIO to Base",
      "createdBy": "Glazy Admin",
      "source": "glazy.org",
      "url": "https://glazy.org/recipes/4957"
    },
    {
      "id": 29073,
      "code": "GLAZY-29073",
      "name": "Mamo Cu. Red",
      "cone": "10",
      "surface": "",
      "transparency": "",
      "atmosphere": "Reduction",
      "subtype": "Glaze - Red - Copper",
      "ingredients": [
        {
          "material": "Silica",
          "amount": 38.0
        },
        {
          "material": "Nepheline Syenite",
          "amount": 35.0
        },
        {
          "material": "Whiting",
          "amount": 30.0
        },
        {
          "material": "EP Kaolin",
          "amount": 20.0
        },
        {
          "material": "Zinc Oxide",
          "amount": 10.0
        },
        {
          "material": "Lithium Carbonate",
          "amount": 2.0
        }
      ],
      "additionals": [
        {
          "material": "Bentonite",
          "amount": 3.0
        },
        {
          "material": "Copper Carbonate",
          "amount": 0.5
        },
        {
          "material": "Iron oxide",
          "amount": 0.5
        }
      ],
      "description": "From the Kansas City Art Institute Ceramic Department (KCAI), Glaze Formulas, 15 February 1990. Labeled \"St. John Salt Glazes\" http://www.brackers.com/wp-content/uploads/2015/02/KCAI-Glaze-Recpies.pdf",
      "createdBy": "Glazy Admin",
      "source": "glazy.org",
      "url": "https://glazy.org/recipes/29073"
    },
    {
      "id": 6376,
      "code": "GLAZY-6376",
      "name": "Mamo Matt",
      "cone": "10",
      "surface": "Matte",
      "transparency": "Opaque",
      "atmosphere": "Reduction",
      "subtype": "Glaze - Matte",
      "ingredients": [
        {
          "material": "Custer Feldspar",
          "amount": 52.7
        },
        {
          "material": "EP Kaolin",
          "amount": 22.6
        },
        {
          "material": "Dolomite",
          "amount": 20.4
        },
        {
          "material": "Whiting",
          "amount": 4.3
        }
      ],
      "additionals": [
        {
          "material": "Zircopax",
          "amount": 10.0
        }
      ],
      "description": "Tennessee Technological University - Appalachian Center for Crafts - Clay Studio \ufffc Vince Pitelka, 2015 https://sites.tntech.edu/wpitelka/handoutsinformation/",
      "createdBy": "Glazy Admin",
      "source": "glazy.org",
      "url": "https://glazy.org/recipes/6376"
    },
    {
      "id": 29250,
      "code": "GLAZY-29250",
      "name": "Mamo Matt",
      "cone": "10",
      "surface": "",
      "transparency": "",
      "atmosphere": "Reduction, Oxidation",
      "subtype": "Glaze - Matte - Magnesium Matte",
      "ingredients": [
        {
          "material": "Kona F-4 feldspar",
          "amount": 49.0
        },
        {
          "material": "EP Kaolin",
          "amount": 20.0
        },
        {
          "material": "Dolomite",
          "amount": 19.0
        },
        {
          "material": "Tin Oxide",
          "amount": 8.0
        },
        {
          "material": "Whiting",
          "amount": 4.0
        }
      ],
      "additionals": [
        {
          "material": "Bentonite",
          "amount": 2.0
        }
      ],
      "description": "From the Kansas City Art Institute Ceramic Department (KCAI), Glaze Formulas, 15 February 1990. http://www.brackers.com/wp-content/uploads/2015/02/KCAI-Glaze-Recpies.pdf",
      "createdBy": "Glazy Admin",
      "source": "glazy.org",
      "url": "https://glazy.org/recipes/29250"
    },
    {
      "id": 497,
      "code": "GLAZY-497",
      "name": "Mamo Matte",
      "cone": "10",
      "surface": "",
      "transparency": "",
      "atmosphere": "Reduction",
      "subtype": "Glaze - Matte",
      "ingredients": [
        {
          "material": "Kona F-4 feldspar",
          "amount": 58.82
        },
        {
          "material": "Dolomite",
          "amount": 23.53
        },
        {
          "material": "Calcined Kaolin",
          "amount": 12.94
        },
        {
          "material": "Whiting",
          "amount": 4.71
        }
      ],
      "additionals": [
        {
          "material": "Tin Oxide",
          "amount": 5.88
        }
      ],
      "description": "Thin rust, thicker cream, etc. submitted by: Dannon Rhudy e-mail:",
      "createdBy": "Glazy Admin",
      "source": "glazy.org",
      "url": "https://glazy.org/recipes/497"
    },
    {
      "id": 4958,
      "code": "GLAZY-4958",
      "name": "Mamo Matte II",
      "cone": "10",
      "surface": "Matte",
      "transparency": "",
      "atmosphere": "Oxidation, Reduction",
      "subtype": "Glaze - Matte - Magnesium Matte",
      "ingredients": [
        {
          "material": "Kona F-4 feldspar",
          "amount": 49.0
        },
        {
          "material": "EP Kaolin",
          "amount": 20.0
        },
        {
          "material": "Dolomite",
          "amount": 19.0
        },
        {
          "material": "Tin Oxide",
          "amount": 8.0
        },
        {
          "material": "Whiting",
          "amount": 4.0
        }
      ],
      "additionals": [
        {
          "material": "Bentonite",
          "amount": 2.0
        }
      ],
