Repository: MrSeldon/argilev2

File: data/glazes/glazy.json (part 176 of 315)
{
      "description": "This recipe was imported from Louis Katz's Hyperglaze database available on his website: http://falcon.tamucc.edu/lkatz/allglazes.txt More information about Louis Katz can be found on his website, http://www.louiskatz.net/ Louis Katz Notes: I am not a safety expert and any information contained in this file about safety should be ignored in favor of advice from experts. All of the materials in all glazes are potentially hazardous. All of these glaze recipes are given without any representation of accuracy or safety. They may work, they may not. They may be safe when fired or they may not. All of the materials used in them have hazards associated with them. You must be have sufficient training in the hazards before you use the the materials. You will have to determine the suitability and safety for your use. Do not assume that a lack of a warning about a material means that it is safe. Cone: 10 Surface texture: matte Firing: Ox. or Red. Recipe: Percent Batch F-4 49.00 49.00 Dolomite 19.00 19.00 EPK 20.00 20.00 Whiting 4.00 4.00 Tin Oxide 8.00 8.00 Totals: 100.00 % 100.00 gm Also add: Bentonite 2.00 2.00 Comments: Substitute Minspar for F-4",
      "createdBy": "Glazy Admin",
      "source": "glazy.org",
      "url": "https://glazy.org/recipes/4958"
    },
    {
      "id": 30902,
      "code": "GLAZY-30902",
      "name": "Mamo Tan Matt",
      "cone": "9 - 10",
      "surface": "Matte",
      "transparency": "",
      "atmosphere": "Oxidation, Reduction",
      "subtype": "Glaze",
      "ingredients": [
        {
          "material": "Custer Feldspar",
          "amount": 25.0
        },
        {
          "material": "Minspar 200",
          "amount": 25.0
        },
        {
          "material": "Dolomite",
          "amount": 20.0
        },
        {
          "material": "Calcined Kaolin",
          "amount": 15.0
        },
        {
          "material": "EP Kaolin",
          "amount": 10.0
        },
        {
          "material": "Whiting",
          "amount": 5.0
        }
      ],
      "additionals": [
        {
          "material": "Rutile",
          "amount": 3.0
        },
        {
          "material": "Granular ilmenite",
          "amount": 2.0
        }
      ],
      "description": "",
      "createdBy": "Alfred Grinding Room - Glazes",
      "source": "glazy.org",
      "url": "https://glazy.org/recipes/30902"
    },
    {
      "id": 496,
      "code": "GLAZY-496",
      "name": "Mamo White",
      "cone": "10",
      "surface": "",
      "transparency": "",
      "atmosphere": "",
      "subtype": "Glaze - White, Off-White",
      "ingredients": [
        {
          "material": "Potash Feldspar",
          "amount": 53.0
        },
        {
          "material": "Kaolin",
          "amount": 22.0
        },
        {
          "material": "Dolomite",
          "amount": 21.0
        },
        {
          "material": "Silica",
          "amount": 4.0
        }
      ],
      "additionals": [
        {
          "material": "Tin Oxide",
          "amount": 8.0
        }
      ],
      "description": "As listed in John Britt's High Fire glazes.",
      "createdBy": "Glazy Admin",
      "source": "glazy.org",
      "url": "https://glazy.org/recipes/496"
    },
    {
      "id": 2880,
      "code": "GLAZY-2880",
      "name": "Mamo White (variation)",
      "cone": "10",
      "surface": "",
      "transparency": "",
      "atmosphere": "",
      "subtype": "Glaze - White, Off-White",
      "ingredients": [
        {
          "material": "Potash Feldspar",
          "amount": 53.3
        },
        {
          "material": "Kaolin",
          "amount": 21.7
        },
        {
          "material": "Dolomite",
          "amount": 20.7
        },
        {
          "material": "Whiting",
          "amount": 4.4
        }
      ],
      "additionals": [
        {
          "material": "Tin Oxide",
          "amount": 8.7
        }
      ],
      "description": "The version I have does all the things that are described by other clayarters...thick..more white, use on red body(iron body), reduction fire, breaks rust on rims etc etc etc. Cone 10. It is exactly like the photo in CM. It is a wonderful glaze. submitted by: Peggy Heer/Heer Pottery",
      "createdBy": "Glazy Admin",
      "source": "glazy.org",
      "url": "https://glazy.org/recipes/2880"
    },
    {
      "id": 29153,
      "code": "GLAZY-29153",
      "name": "Mamo White Matt",
      "cone": "10",
      "surface": "",
      "transparency": "",
      "atmosphere": "Reduction, Oxidation",
      "subtype": "Glaze - Matte - Magnesium Matte",
      "ingredients": [
        {
          "material": "Custer Feldspar",
          "amount": 50.0
        },
        {
          "material": "Kaolin",
          "amount": 25.0
        },
        {
          "material": "Dolomite",
          "amount": 20.0
        },
        {
          "material": "Whiting",
          "amount": 5.0
        }
      ],
      "additionals": [
        {
          "material": "Bentonite",
          "amount": 2.0
        }
      ],
      "description": "From the Kansas City Art Institute Ceramic Department (KCAI), Glaze Formulas, 15 February 1990. http://www.brackers.com/wp-content/uploads/2015/02/KCAI-Glaze-Recpies.pdf",
      "createdBy": "Glazy Admin",
      "source": "glazy.org",
      "url": "https://glazy.org/recipes/29153"
    },
    {
      "id": 30904,
      "code": "GLAZY-30904",
      "name": "Mamo White Matt",
      "cone": "9",
      "surface": "Matte",
      "transparency": "Semi-opaque",
      "atmosphere": "Oxidation, Reduction",
      "subtype": "Glaze - White, Off-White",
      "ingredients": [
        {
          "material": "Custer Feldspar",
          "amount": 25.0
        },
        {
          "material": "Minspar 200",
          "amount": 25.0
        },
        {
          "material": "Dolomite",
          "amount": 20.0
        },
        {
          "material": "Calcined Kaolin",
          "amount": 15.0
        },
        {
          "material": "EP Kaolin",
          "amount": 10.0
        },
        {
          "material": "Whiting",
          "amount": 5.0
        }
      ],
      "description": "",
      "createdBy": "Alfred Grinding Room - Glazes",
      "source": "glazy.org",
      "url": "https://glazy.org/recipes/30904"
    },
    {
      "id": 4959,
      "code": "GLAZY-4959",
      "name": "Mamo White Matte",
      "cone": "10",
      "surface": "Matte",
      "transparency": "",
      "atmosphere": "Oxidation, Reduction",
      "subtype": "Glaze - Matte",
      "ingredients": [
        {
          "material": "Custer Feldspar (1989)",
          "amount": 50.0
        },
        {
          "material": "Kaolin",
          "amount": 25.0
        },
        {
          "material": "Dolomite",
          "amount": 20.0
        },
        {
          "material": "Whiting",
          "amount": 5.0
        }
      ],
      "additionals": [
        {
          "material": "Bentonite",
          "amount": 2.0
        },
        {
          "material": "Cobalt Carbonate",
          "amount": 0.5
        },
        {
          "material": "Rutile",
          "amount": 0.5
        }
      ],
      "description": "This recipe was imported from Louis Katz's Hyperglaze database available on his website: http://falcon.tamucc.edu/lkatz/allglazes.txt More information about Louis Katz can be found on his website, http://www.louiskatz.net/ Louis Katz Notes: I am not a safety expert and any information contained in this file about safety should be ignored in favor of advice from experts. All of the materials in all glazes are potentially hazardous. All of these glaze recipes are given without any representation of accuracy or safety. They may work, they may not. They may be safe when fired or they may not. All of the materials used in them have hazards associated with them. You must be have sufficient training in the hazards before you use the the materials. You will have to determine the suitability and safety for your use. Do not assume that a lack of a warning about a material means that it is safe. Cone: 10 Color: white Surface texture: Matte Firing: Ox. or Red. Recipe: Percent Batch Custer Feldspar 50.00 50.00 Kaolin 25.00 25.00 Dolomite 20.00 20.00 Whiting 5.00 5.00 Totals: 100.00 % 100.00 gm Also add: Bentonite 2.00 2.00 Cobalt Carbonate 0.50 0.50 Rutile 0.50 0.50 (if blue/purple is desired)",
      "createdBy": "Glazy Admin",
      "source": "glazy.org",
      "url": "https://glazy.org/recipes/4959"
    },
    {
      "id": 7060,
      "code": "GLAZY-7060",
      "name": "Manganese Bronze",
      "cone": "",
      "surface": "Satin",
      "transparency": "Opaque",
      "atmosphere": "Oxidation",
      "subtype": "Glaze - Specialty - Metallic",
      "ingredients": [
        {
          "material": "Red clay",
          "amount": 60.0
        },
        {
          "material": "Ferro Frit 3134",
          "amount": 30.0
        },
        {
          "material": "Ball Clay",
          "amount": 5.0
        },
        {
          "material": "Silica",
          "amount": 5.0
        }
      ],
      "additionals": [
        {
          "material": "Manganese Dioxide",
          "amount": 45.0
        },
        {
          "material": "Cobalt Carbonate",
          "amount": 5.0
        },
        {
          "material": "Copper Carbonate",
          "amount": 5.0
        }
      ],
      "description": "Attention : really runny",
      "createdBy": "Clara Giorello",
      "source": "glazy.org",
      "url": "https://glazy.org/recipes/7060"
    },
    {
      "id": 77966,
      "code": "GLAZY-77966",
      "name": "Manganese matte pink",
      "cone": "6 - 8",
      "surface": "Matte",
      "transparency": "Opaque",
      "atmosphere": "Oxidation",
      "subtype": "Glaze - Purple - Manganese",
      "ingredients": [
        {
          "material": "Custer Feldspar",
          "amount": 54.05
        },
        {
          "material": "Kaolin",
          "amount": 27.03
        },
        {
          "material": "Whiting",
          "amount": 16.22
        },
        {
          "material": "Magnesium carbonate",
          "amount": 2.7
        }
      ],
      "additionals": [
        {
          "material": "Manganese Dioxide",
          "amount": 2.0
        }
      ],
      "description": "Alumina matte glaze, based on Bailey's ASM2 base with 2% manganese (\"Cone 6 Glazes\" p. 38). Changed 10% talc to 2,5% magnesium carbonate. Satin matte glaze, soft to touch. The 2% manganese creates a soft pink blush in oxidation. Note: I add 0.5% bentone (so not bentonite!) for good suspension.",
      "createdBy": "Anne Boeschoten",
      "source": "glazy.org",
      "url": "https://glazy.org/recipes/77966"
    },
    {
      "id": 499,
      "code": "GLAZY-499",
      "name": "Manganese Saturated Glaze",
      "cone": "10",
      "surface": "",
      "transparency": "Opaque",
      "atmosphere": "Reduction",
      "subtype": "Glaze - Specialty - Metallic",
      "ingredients": [
        {
          "material": "Potash Feldspar",
          "amount": 84.1
        },
        {
          "material": "EP Kaolin",
          "amount": 5.3
        },
        {
          "material": "Whiting",
          "amount": 4.7
        },
        {
          "material": "Silica",
          "amount": 4.4
        },
        {
          "material": "Talc",
          "amount": 1.6
        }
      ],
      "additionals": [
        {
          "material": "Manganese Dioxide",
          "amount": 25.0
        },
        {
          "material": "Red Iron Oxide",
          "amount": 1.0
        }
      ],
      "description": "From Ken Walters. Not for food surfaces.",
      "createdBy": "Glazy Admin",
      "source": "glazy.org",
      "url": "https://glazy.org/recipes/499"
    },
    {
      "id": 62918,
      "code": "GLAZY-62918",
      "name": "Mangankristall 2 / Gold 1",
      "cone": "10",
      "surface": "Dry Matte",
      "transparency": "Opaque",
      "atmosphere": "Oxidation, Reduction",
      "subtype": "Glaze - Specialty - Metallic",
      "ingredients": [
        {
          "material": "Odenwalder clay",
          "amount": 86.0
        },
        {
          "material": "Manganese Dioxide",
          "amount": 70.0
        },
        {
          "material": "Black Copper Oxide",
          "amount": 10.0
        },
        {
          "material": "Ball Clay",
          "amount": 7.0
        },
        {
          "material": "Silica",
          "amount": 7.0
        }
      ],
      "description": "",
      "createdBy": "Katja",
      "source": "glazy.org",
      "url": "https://glazy.org/recipes/62918"
    },
    {
      "id": 153651,
      "code": "GLAZY-153651",
      "name": "Manguezal",
      "cone": "",
      "surface": "Satin",
      "transparency": "Transparent",
      "atmosphere": "Oxidation",
      "subtype": "Glaze - Iron",
      "ingredients": [
        {
          "material": "Potash Feldspar",
          "amount": 50.0
        },
        {
          "material": "0932_Calcita Minasolo",
          "amount": 20.0
        },
        {
          "material": "Kaolin",
          "amount": 17.0
        },
        {
          "material": "Ferro Frit 3134",
          "amount": 8.0
        },
        {
          "material": "Zinc Oxide",
          "amount": 7.0
        },
        {
          "material": "Rutile",
          "amount": 6.0
        },
        {
          "material": "Silica",
          "amount": 5.0
        },
        {
          "material": "Red Iron Oxide",
          "amount": 4.0
        }
      ],
      "description": "O esmalte n\u00e3o craquelou em nenhuma das argilas, mas apresentados alguns furinhos. queima oxidante em forno da Regulus. 80% \u00e1gua e 20% CMC % De \u00e1gua adicional: 80",
      "createdBy": "Mery silva",
      "source": "glazy.org",
      "url": "https://glazy.org/recipes/153651"
    },
    {
      "id": 244546,
      "code": "GLAZY-244546",
      "name": "Manning Kiln Wash via Wagner & Corning",
      "cone": "022 - 14",
      "surface": "Matte",
      "transparency": "Opaque",
      "atmosphere": "Oxidation, Neutral, Reduction, Salt & Soda, Wood",
      "subtype": "Glaze - Refractory",
      "ingredients": [
        {
          "material": "Alumina Hydrate",
          "amount": 95.0
        },
        {
          "material": "EP Kaolin",
          "amount": 3.0
        },
        {
          "material": "Bentonite",
          "amount": 2.0
        }
      ],
      "description": "From Jerry Wagner, used at Corning on recrystallized silicon carbide shelves. High fire Reduction, Oxidation, Salt, or Soda firing. Helps prevents plucking in porcelain works. 2019",
      "createdBy": "JManning",
      "source": "glazy.org",
      "url": "https://glazy.org/recipes/244546"
    },
    {
      "id": 227660,
      "code": "GLAZY-227660",
      "name": "Mantis Green",
      "cone": "8 - 12",
      "surface": "Matte",
      "transparency": "Semi-opaque",
      "atmosphere": "Reduction",
      "subtype": "Glaze - Green - Chrome",
      "ingredients": [
        {
          "material": "Nepheline Syenite",
          "amount": 60.0
        },
        {
          "material": "Petalite",
          "amount": 20.0
        },
        {
          "material": "EP Kaolin",
          "amount": 10.0
        },
        {
          "material": "Dolomite",
          "amount": 3.0
        },
        {
          "material": "Whiting",
          "amount": 3.0
        },
        {
          "material": "Wollastonite",
          "amount": 3.0
        },
        {
          "material": "Gerstley Borate",
          "amount": 1.0
        }
      ],
      "additionals": [
        {
          "material": "Tin Oxide",
          "amount": 4.0
        },
        {
          "material": "Bentonite",
          "amount": 1.0
        },
        {
          "material": "Chrome Oxide",
          "amount": 1.0
        }
      ],
      "description": "This is a matte green glaze that has a somewhat mid-century plastic appearance. Thicker application will bring out a more speckled appearance. The glaze will break on high spots.",
      "createdBy": "Scott McGregor",
      "source": "glazy.org",
      "url": "https://glazy.org/recipes/227660"
    },
    {
      "id": 367435,
      "code": "GLAZY-367435",
      "name": "MAR 23EC 431",
      "cone": "6 - 7",
      "surface": "",
      "transparency": "",
      "atmosphere": "",
      "subtype": "Glaze",
      "ingredients": [
        {
          "material": "Cuarzo Cer\u00e1mico 200",
          "amount": 35.0
        },
        {
          "material": "Feldespato Sip",
          "amount": 30.0
        },
        {
          "material": "Arcilla Potter",
          "amount": 15.0
        },
        {
          "material": "Dolomita Blanca 325",
          "amount": 15.0
        },
        {
          "material": "Red Iron Oxide",
          "amount": 8.0
        },
        {
          "material": "Tiza Cisne COMACSA",
          "amount": 5.0
        }
      ],
      "description": "",
      "createdBy": "Ignacio Guzman",
      "source": "glazy.org",
      "url": "https://glazy.org/recipes/367435"
    },
    {
      "id": 367436,
      "code": "GLAZY-367436",
      "name": "MAR 25 EC 433",
      "cone": "6 - 7",
      "surface": "",
      "transparency": "",
      "atmosphere": "Neutral",
      "subtype": "Glaze",
      "ingredients": [
        {
          "material": "Feldespato Sip",
          "amount": 75.0
        },
        {
          "material": "Red Iron Oxide",
          "amount": 9.0
        },
        {
          "material": "Caolin PZ",
          "amount": 9.0
        },
        {
          "material": "Barium Carbonate",
          "amount": 8.0
        },
        {
          "material": "Cuarzo Cer\u00e1mico 200",
          "amount": 8.0
        }
      ],
      "description": "",
      "createdBy": "Ignacio Guzman",
      "source": "glazy.org",
      "url": "https://glazy.org/recipes/367436"
    },
    {
      "id": 367425,
      "code": "GLAZY-367425",
      "name": "MAR 5 EC 256",
      "cone": "6 - 7",
      "surface": "",
      "transparency": "",
      "atmosphere": "Neutral",
      "subtype": "Glaze",
      "ingredients": [
        {
          "material": "Arcilla Roja Comacsa",
          "amount": 60.0
        },
        {
          "material": "Talco Blanco Micronizado",
          "amount": 15.0
        },
        {
          "material": "Feldespato Sip",
          "amount": 15.0
        },
        {
          "material": "Barium Carbonate",
          "amount": 10.0
        },
        {
          "material": "Cobalt Oxide",
          "amount": 2.0
        },
        {
          "material": "Manganese Dioxide",
          "amount": 2.0
        },
        {
          "material": "Chrome Oxide",
          "amount": 1.0
        }
      ],
      "description": "",
      "createdBy": "Ignacio Guzman",
      "source": "glazy.org",
      "url": "https://glazy.org/recipes/367425"
    },
    {
      "id": 367426,
      "code": "GLAZY-367426",
      "name": "MAR 6EC 257",
      "cone": "6 - 7",
      "surface": "",
      "transparency": "",
      "atmosphere": "Neutral",
      "subtype": "Glaze",
      "ingredients": [
        {
          "material": "Feldespato Sip",
          "amount": 50.0
        },
        {
          "material": "Caolin PZ",
          "amount": 23.0
        },
        {
          "material": "Dolomita Blanca 325",
          "amount": 22.0
        },
        {
          "material": "Red Iron Oxide",
          "amount": 9.0
        },
        {
          "material": "Tiza Cisne COMACSA",
          "amount": 5.0
        }
      ],
      "description": "",
      "createdBy": "Ignacio Guzman",
      "source": "glazy.org",
      "url": "https://glazy.org/recipes/367426"
    },
    {
      "id": 367427,
      "code": "GLAZY-367427",
      "name": "MAR 7EC 258",
      "cone": "6 - 7",
      "surface": "",
      "transparency": "",
      "atmosphere": "Neutral",
      "subtype": "Glaze",
      "ingredients": [
        {
          "material": "Cuarzo Cer\u00e1mico 200",
          "amount": 34.0
        },
        {
          "material": "Feldespato Sip",
          "amount": 26.0
        },
        {
          "material": "Arcilla Potter",
          "amount": 20.0
        },
        {
          "material": "Tiza Cisne COMACSA",
          "amount": 20.0
        },
        {
          "material": "Red Iron Oxide",
          "amount": 10.0
        }
      ],
      "description": "",
      "createdBy": "Ignacio Guzman",
      "source": "glazy.org",
      "url": "https://glazy.org/recipes/367427"
    },
    {
      "id": 367429,
      "code": "GLAZY-367429",
      "name": "MAR19 EC 272",
      "cone": "6 - 7",
      "surface": "",
      "transparency": "",
      "atmosphere": "Neutral",
      "subtype": "Glaze",
      "ingredients": [
        {
          "material": "Feldespato Yurac COMACSA",
          "amount": 45.0
        },
        {
          "material": "Tiza Cisne COMACSA",
          "amount": 15.0
        },
        {
          "material": "Arcilla Potter",
          "amount": 12.0
        },
        {
          "material": "Red Iron Oxide",
          "amount": 10.0
        },
        {
          "material": "Cuarzo Cer\u00e1mico 200",
          "amount": 10.0
        },
        {
          "material": "Caolin PZ",
          "amount": 8.0
        }
      ],
      "description": "",
      "createdBy": "Ignacio Guzman",
      "source": "glazy.org",
      "url": "https://glazy.org/recipes/367429"
    },
    {
      "id": 367428,
      "code": "GLAZY-367428",
      "name": "MAR9 EC 260",
      "cone": "6 - 7",
      "surface": "",
      "transparency": "",
      "atmosphere": "Neutral",
      "subtype": "Glaze",
      "ingredients": [
        {
          "material": "Feldespato Sip",
          "amount": 54.0
        },
        {
          "material": "Caolin PZ",
          "amount": 24.0
        },
        {
          "material": "Dolomita Blanca 325",
          "amount": 18.0
        },
        {
          "material": "Red Iron Oxide",
          "amount": 5.0
        },
        {
          "material": "Tiza Cisne COMACSA",
          "amount": 4.0
        }
      ],
      "description": "",
      "createdBy": "Ignacio Guzman",
      "source": "glazy.org",
      "url": "https://glazy.org/recipes/367428"
    },
    {
      "id": 55849,
      "code": "GLAZY-55849",
      "name": "Marc's Clear",
      "cone": "6",
      "surface": "Glossy",
      "transparency": "Transparent",
      "atmosphere": "Oxidation",
      "subtype": "Glaze - Clear",
      "ingredients": [
        {
          "material": "Silica",
          "amount": 26.0
        },
        {
          "material": "Neph Sye A270",
          "amount": 22.0
        },
        {
          "material": "EP Kaolin",
          "amount": 15.0
        },
        {
          "material": "Ferro Frit 3134",
          "amount": 14.0
        },
        {
          "material": "Vansil W-30 Wollastonite",
          "amount": 13.0
        },
        {
          "material": "Spodumene - Australian",
          "amount": 5.0
        },
        {
          "material": "Strontium Carbonate",
          "amount": 3.0
        },
        {
          "material": "Amtalc-C98 Talc",
          "amount": 2.0
        }
      ],
      "description": "A high gloss clear glaze with a smooth surface and very few bubbles. It was designed to be used with ceramic stains on cone six porcelain slip-casting bodies. It is at its best when applied thin to medium and fired to a full cone 6. It has a fairly low CTE so tends not to craze on most clays. This glaze is fairly high in alumina and silica and gets its fluxing power through diversifying both the R2O and RO fluxes. Replace the talc with zinc for tan/brown stains based on chrome-iron-zinc system. It will cloud a little on iron stoneware clays. For better clarity drop the silica down to 16 -18%. The CTE will still be ok and likely not craze on most stoneware bodies even with the lower silica. For optimum results sieve through 100 mesh or 80 at least twice. Tends to settle in the bucket at low SG so maybe add 1-2 % bentonite.",
      "createdBy": "Marc Egan",
      "source": "glazy.org",
      "url": "https://glazy.org/recipes/55849"
    },
    {
      "id": 34716,
      "code": "GLAZY-34716",
      "name": "March Crackle",
      "cone": "10 - 13",
      "surface": "",
      "transparency": "",
      "atmosphere": "Reduction",
      "subtype": "Glaze - Specialty - Crackle",
      "ingredients": [
        {
          "material": "Nepheline Syenite",
          "amount": 56.9
        },
        {
          "material": "Grolleg Kaolin",
          "amount": 17.24
        },
        {
          "material": "Silica",
          "amount": 15.51
        },
        {
          "material": "Bentonite",
          "amount": 3.44
        },
        {
          "material": "Whiting",
          "amount": 3.44
        },
        {
          "material": "Dolomite",
          "amount": 2.58
        },
        {
          "material": "Red Iron Oxide",
          "amount": 0.86
        }
      ],
      "description": "From \"My Work, My Way: Fifty Years in the Studio\" by Harlan House, 2019. https://www.harlanhouse.com/ https://www.harlanhouse.com/wp-content/uploads/2019/04/2019%20HHBK-FINAL.pdf Named because of its color, a warm grey that mimic\u2019s what happens to our landscape in March. This is another accident. I mixed two glazes up, and loved what happened. Trouble is, I only knew what one of them was. I spent a huge amount of time trying combinations and finally hit gold. It turns out to be about half white crackle, and half RGM, which both look the same in the wet state\u2026 I use good India ink to emphasise the crazing. The surface must be dry, so wear rubber gloves as even your sweaty hand will keep the ink from entering the craze. Use a small sponge, and cover the glaze with ink. As it starts to dry, use a larger damp sponge to get most of the ink off the surface. Finally, use a clean sponge to get the last smear of ink off the glaze. Let that dry for a day or so, and sponge it again. You will find out that it is not a good idea to get the ink on the exposed clay body. You will, and you will curse. You will likely re-fire, which is how I found Naples Yellow. This is a messy job, so wear things you don\u2019t want to wear again\u2026and gloves, rubber gloves. Nepheline Syenite 56.9 Whiting 3.44 Grolleg Kaolin 17.24 Dolomite 2.58 Silica 15.51 Bentonite 3.44 Iron oxide 0.86 Timing\u2026 If you want very large crackle patterns ink should be applied very soon after the piece is out of the kiln. If you want smaller cracked ice type of pattern, wait for a month and ink then. Of course, you can do both. You can also use good artist\u2019s drawing inks, and they come in good colors. Play. Black first early, and red or blue later is a nice combination.",
      "createdBy": "Glazy Admin",
      "source": "glazy.org",
      "url": "https://glazy.org/recipes/34716"
    },
    {
      "id": 2419,
      "code": "GLAZY-2419",
      "name": "Marci's Matte (Selsor White Matte)",
      "cone": "6",
      "surface": "Matte",
      "transparency": "",
      "atmosphere": "Oxidation, Reduction",
      "subtype": "Glaze - Matte",
      "ingredients": [
        {
          "material": "Nepheline Syenite",
          "amount": 38.0
        },
        {
          "material": "EP Kaolin",
          "amount": 23.0
        },
        {
          "material": "Dolomite",
          "amount": 20.0
        },
        {
          "material": "Silica",
          "amount": 18.0
        },
        {
          "material": "Gerstley Borate",
          "amount": 10.0
        },
        {
          "material": "Whiting",
          "amount": 4.0
        }
      ],
      "description": "This is originally a Reduction cone 6 glaze from Marcia Selsor: http://www.marciaselsorstudio.com/ Marcia's notes: Lots of possibilities a. Blue 1% Cobalt Carb b. Light Green 1.5 % Nickel Carbonate 1.5% Red Iron Oxide c. Light Blue .5% Cobalt Carbonate 2.5% Rutile d.Gray Blue .5 Cobalt Carb 1.5 Nickel Carbonate 2.5 Rutile e. Gray 2.5 Rutile 1.5 Nickel Carb. f. Warm Tan 2.5 Rutile 2.5% Red Iron \"The surface is great for baking dishes. It is non-stick.\" Joyce Taylor Mayer Source/Alternate names: same oxides as Moore White Matte 1 Firing Notes: cool maximum rate to 1100C hold 1 hour Notes: Alisa Clausen: Mat, soft white, covering glaze. Typical Dolomite mat surface, smooth and nicely melted at cone 6.",
      "createdBy": "Glazy Admin",
      "source": "glazy.org",
      "url": "https://glazy.org/recipes/2419"
    },
    {
      "id": 19734,
      "code": "GLAZY-19734",
      "name": "Marcia's Matte",
      "cone": "5 - 7",
      "surface": "Matte",
      "transparency": "Transparent",
      "atmosphere": "Oxidation",
      "subtype": "Glaze - Clear",
      "ingredients": [
        {
          "material": "EP Kaolin",
          "amount": 31.84
        },
        {
          "material": "Nepheline Syenite",
          "amount": 29.96
        },
        {
          "material": "Gerstley Borate",
          "amount": 13.86
        },
        {
          "material": "Amtalc-C98 Talc",
          "amount": 13.86
        },
        {
          "material": "Wollastonite",
          "amount": 8.24
        },
        {
          "material": "Silica",
          "amount": 2.25
        }
      ],
      "description": "Very smooth colorless Satin matte that works well over underglaze. Corrected crazing over porcelain. Progressively increase the silica to adjust the matte level / gloss level. This composition has been tested and will go full gloss with higher silica levels. This composition has a tiny bit more boron than necessary to ensure melt over most heavy under-glazed areas. Suggest apply smooth uniform thin layers.",
      "createdBy": "Bill Kielb",
      "source": "glazy.org",
      "url": "https://glazy.org/recipes/19734"
    },
    {
      "id": 75887,
      "code": "GLAZY-75887",
      "name": "Marcia's Satin Matt angepasst",
      "cone": "6 - 8",
      "surface": "Satin",
      "transparency": "Transparent",
      "atmosphere": "Oxidation, Neutral",
      "subtype": "Glaze - Clear",
      "ingredients": [
        {
          "material": "China-Clay Grolleg 1319 Carl J\u00e4ger",
          "amount": 31.71
        },
        {
          "material": "Nephelin-Syenit 334 Carl J\u00e4ger",
          "amount": 29.84
        },
        {
          "material": "Gerstley Borate",
          "amount": 13.8
        },
        {
          "material": "Talkum 22/HK Carl J\u00e4ger",
          "amount": 13.8
        },
        {
          "material": "Wollastonit MM 81",
          "amount": 8.21
        },
        {
          "material": "Quarzmehl W 10 Carl J\u00e4ger",
          "amount": 2.64
        }
      ],
      "description": "Schr\u00fch: 930\u00b0C",
      "createdBy": "Feli Hager",
      "source": "glazy.org",
      "url": "https://glazy.org/recipes/75887"
    },
    {
      "id": 75903,
      "code": "GLAZY-75903",
      "name": "Marcia's Silky angepasst mit Fritte",
      "cone": "4 - 8",
      "surface": "Glossy",
      "transparency": "Transparent",
      "atmosphere": "Neutral, Oxidation",
      "subtype": "Glaze - Clear",
      "ingredients": [
        {
          "material": "Ferro Frit 3195",
          "amount": 26.05
        },
        {
          "material": "Nephelin-Syenit 334 Carl J\u00e4ger",
          "amount": 25.18
        },
        {
          "material": "Talkum 22/HK Carl J\u00e4ger",
          "amount": 17.36
        },
        {
          "material": "China-Clay Grolleg 1319 Carl J\u00e4ger",
          "amount": 15.21
        },
        {
          "material": "Calcined Grolleg Kaolin",
          "amount": 11.16
        },
        {
          "material": "Kreide 190/ Carl J\u00e4ger CaO = 56,3% / CaCO3 = 98,2%",
          "amount": 5.04
        }
      ],
      "description": "Schr\u00fch: 930\u00b0C Leider gl\u00e4nzend, nicht seidenmatt. auf Witgert 116 gelblich.",
      "createdBy": "Feli Hager",
      "source": "glazy.org",
      "url": "https://glazy.org/recipes/75903"
    },
    {
      "id": 10093,
      "code": "GLAZY-10093",
      "name": "Mardela sage ^6",
      "cone": "6",
      "surface": "Satin",
      "transparency": "",
      "atmosphere": "Oxidation",
      "subtype": "Glaze - Green - Copper",
      "ingredients": [
        {
          "material": "Custer Feldspar",
          "amount": 20.0
        },
        {
          "material": "EP Kaolin",
          "amount": 20.0
        },
        {
          "material": "Ferro Frit 3134",
          "amount": 20.0
        },
        {
          "material": "Silica",
          "amount": 20.0
        },
        {
          "material": "Wollastonite",
          "amount": 20.0
        }
      ],
      "additionals": [
        {
          "material": "Rutile",
          "amount": 7.0
        },
        {
          "material": "Copper Carbonate",
          "amount": 4.0
        }
      ],
      "description": "Slow cooling cycle",
      "createdBy": "chance taylor",
      "source": "glazy.org",
      "url": "https://glazy.org/recipes/10093"
    },
    {
      "id": 131872,
      "code": "GLAZY-131872",
      "name": "Maren Kloppmann Indigo Blue/Black",
      "cone": "6 - 8",
      "surface": "Glossy",
      "transparency": "Opaque",
      "atmosphere": "Neutral, Oxidation, Reduction",
      "subtype": "Glaze - Black",
      "ingredients": [
        {
          "material": "Neph Sye A270",
          "amount": 41.67
        },
        {
          "material": "Silica",
          "amount": 23.33
        },
        {
          "material": "Whiting",
          "amount": 23.33
        },
        {
          "material": "Tile #6 Kaolin",
          "amount": 11.67
        }
      ],
      "additionals": [
        {
          "material": "Black Iron Oxide",
          "amount": 10.0
        },
        {
          "material": "Manganese Dioxide",
          "amount": 6.0
        },
        {
          "material": "Bentonite",
          "amount": 3.0
        },
        {
          "material": "Cobalt Carbonate",
          "amount": 3.0
        },
        {
          "material": "Mason 6600 black stain",
          "amount": 3.0
        }
      ],
      "description": "",
      "createdBy": "HP Bloomer IV",
      "source": "glazy.org",
      "url": "https://glazy.org/recipes/131872"
    },
    {
      "id": 153562,
      "code": "GLAZY-153562",
      "name": "Maresia",
      "cone": "7",
      "surface": "Glossy",
      "transparency": "Opaque",
      "atmosphere": "Oxidation",
      "subtype": "Glaze - Turquoise",
      "ingredients": [
        {
          "material": "Silica",
          "amount": 31.1
        },
        {
          "material": "Ferro Frit 3134",
          "amount": 18.6
        },
        {
          "material": "0931_Feldspato K Minasolo",
          "amount": 18.4
        },
        {
          "material": "0910_Argila S\u00e3o Sim\u00e3o",
          "amount": 10.0
        },
        {
          "material": "0932_Calcita Minasolo",
          "amount": 8.8
        },
        {
          "material": "Kaolin",
          "amount": 7.7
        },
        {
          "material": "Zinc Oxide",
          "amount": 5.4
        }
      ],
      "additionals": [
        {
          "material": "Copper Carbonate",
          "amount": 4.4
        },
        {
          "material": "Titanium Dioxide",
          "amount": 2.5
        },
        {
          "material": "Bentonite",
          "amount": 1.0
        },
        {
          "material": "Cobalt Oxide",
          "amount": 1.0
        }
      ],
      "description": "Baseado em uma receita de Marize Mello 80% \u00e1gua + 20% CMC. Fiz com carbonato de cobre CERADEL Fique satisfeita com o resultado, mas ainda precisa de um pequeno ajuste para eliminar alguns furinhos no esmalte.",
      "createdBy": "Mery silva",
      "source": "glazy.org",
      "url": "https://glazy.org/recipes/153562"
    },
    {
      "id": 92878,
      "code": "GLAZY-92878",
      "name": "Marge Rounded 2",
      "cone": "6",
      "surface": "Glossy",
      "transparency": "Opaque",
      "atmosphere": "Oxidation, Neutral",
      "subtype": "Glaze - Yellow",
      "ingredients": [
        {
          "material": "Nepheline Syenite",
          "amount": 28.0
        },
        {
          "material": "Ferro Frit 3124",
          "amount": 23.0
        },
        {
          "material": "EP Kaolin",
          "amount": 18.0
        },
        {
          "material": "Talc",
          "amount": 14.0
        },
        {
          "material": "Whiting",
          "amount": 6.0
        },
        {
          "material": "Rutile",
          "amount": 5.25
        },
        {
          "material": "Silica",
          "amount": 3.0
        },
        {
          "material": "Tin Oxide",
          "amount": 2.75
        }
      ],
      "description": "Butter Satin-gloss modified with Iron specs from Carol Tripp, modified by adding some Iron specs. Appears to be stable and very reproducible. Nice glaze.",
      "createdBy": "Michael Newsome",
      "source": "glazy.org",
      "url": "https://glazy.org/recipes/92878"
    },
    {
      "id": 2752,
      "code": "GLAZY-2752",
      "name": "Maria Blue",
      "cone": "6",
      "surface": "Glossy",
      "transparency": "",
      "atmosphere": "",
      "subtype": "Glaze - Blue",
      "ingredients": [
        {
          "material": "Nepheline Syenite",
          "amount": 43.0
        },
        {
          "material": "Gerstley Borate",
          "amount": 24.0
        },
        {
          "material": "Silica",
          "amount": 19.0
        },
        {
          "material": "Zinc Oxide",
          "amount": 9.0
        },
        {
          "material": "Kaolin",
          "amount": 5.0
        },
        {
          "material": "Rutile",
          "amount": 5.0
        },
        {
          "material": "Cobalt Carbonate",
          "amount": 1.0
        }
      ],
      "description": "Source/Alternate names: PMI May/June 03 specified G.B. or frit 3134 Notes: Alisa Clausen: a glossy bluish/light green glaze with a lot of opalescence overall. Fluid where thickest, but did not drip. With Frit 3134 shows a similar glaze, glossy and deeper blues where opalescent The deeper opalescence gives the glaze, in general, a bluer cast. The overall colour of the glaze is slightly deeper than the above. With local frit 623 is glossy and is overall a yellowish green. There is no opalescence and the colour is more uniform.",
      "createdBy": "Glazy Admin",
      "source": "glazy.org",
      "url": "https://glazy.org/recipes/2752"
    },
    {
      "id": 5371,
      "code": "GLAZY-5371",
      "name": "Maria's Satin Matt",
      "cone": "9",
      "surface": "Satin-matte",
      "transparency": "",
      "atmosphere": "Oxidation",
      "subtype": "Glaze - Matte",
      "ingredients": [
        {
          "material": "Custer Feldspar (1989)",
          "amount": 53.58
        },
        {
          "material": "Talc",
          "amount": 17.45
        },
        {
          "material": "Colemanite",
          "amount": 14.95
        },
        {
          "material": "Dolomite",
          "amount": 7.79
        },
        {
          "material": "EP Kaolin",
          "amount": 6.23
        }
      ],
