Repository: MrSeldon/argilev2

File: data/glazes/glazy.json (part 177 of 315)
{
      "description": "This recipe was imported from Louis Katz's Hyperglaze database available on his website: http://falcon.tamucc.edu/lkatz/allglazes.txt More information about Louis Katz can be found on his website, http://www.louiskatz.net/ Louis Katz Notes: I am not a safety expert and any information contained in this file about safety should be ignored in favor of advice from experts. All of the materials in all glazes are potentially hazardous. All of these glaze recipes are given without any representation of accuracy or safety. They may work, they may not. They may be safe when fired or they may not. All of the materials used in them have hazards associated with them. You must be have sufficient training in the hazards before you use the the materials. You will have to determine the suitability and safety for your use. Do not assume that a lack of a warning about a material means that it is safe. Cone: 9 Surface texture: Semi-Matte or Satin Firing: Oxidation Recipe: Percent Batch Custer Feldspar 53.58 17.20 Colemanite 14.95 4.80 Dolomite 7.79 2.50 Talc 17.45 5.60 EPK 6.23 2.00 Totals: 100.00 % 32.10 gm Comments: add your own colorants-- pick and choose from a million.",
      "createdBy": "Glazy Admin",
      "source": "glazy.org",
      "url": "https://glazy.org/recipes/5371"
    },
    {
      "id": 5776,
      "code": "GLAZY-5776",
      "name": "Marianne Green",
      "cone": "10",
      "surface": "",
      "transparency": "",
      "atmosphere": "Reduction",
      "subtype": "Glaze - Green",
      "ingredients": [
        {
          "material": "Feldspar",
          "amount": 55.56
        },
        {
          "material": "Silica",
          "amount": 23.81
        },
        {
          "material": "Whiting",
          "amount": 7.94
        },
        {
          "material": "Kaolin",
          "amount": 6.35
        },
        {
          "material": "Talc",
          "amount": 6.35
        }
      ],
      "additionals": [
        {
          "material": "Bone Ash",
          "amount": 11.11
        },
        {
          "material": "Bentonite",
          "amount": 3.05
        },
        {
          "material": "Red Iron Oxide",
          "amount": 2.32
        }
      ],
      "description": "NOTE: This recipe was imported from Triangle Potter's Guild Glaze Recipes published November, 1988 Source: John Givvines 455 feldspar 65 whiting 52 kaolin + 91 bone ash 195 flint + 25 bentonite 52 talc + 19 red iron oxide Apply thickly.",
      "createdBy": "Glazy Admin",
      "source": "glazy.org",
      "url": "https://glazy.org/recipes/5776"
    },
    {
      "id": 292451,
      "code": "GLAZY-292451",
      "name": "Marianne's Tenmoku",
      "cone": "8 - 11",
      "surface": "Glossy",
      "transparency": "",
      "atmosphere": "Reduction",
      "subtype": "Glaze - Iron - Tenmoku",
      "ingredients": [
        {
          "material": "G-200 Feldspar",
          "amount": 50.0
        },
        {
          "material": "Silica",
          "amount": 25.0
        },
        {
          "material": "Whiting",
          "amount": 15.0
        },
        {
          "material": "Ball Clay",
          "amount": 10.0
        }
      ],
      "additionals": [
        {
          "material": "Red Iron Oxide",
          "amount": 10.0
        },
        {
          "material": "Bentonite",
          "amount": 2.0
        }
      ],
      "description": "A very reliable tenmoku that has a wide finished firing range. (^8-^11.5) Glassy mirror black on porcelain with nice brown breaking. Higher iron clays will have silver to bronze crystals where thin. On very thick applications if will show some subtle wavy blues.",
      "createdBy": "CSUCI Glaze Lab",
      "source": "glazy.org",
      "url": "https://glazy.org/recipes/292451"
    },
    {
      "id": 2480,
      "code": "GLAZY-2480",
      "name": "Marilee Lava",
      "cone": "6",
      "surface": "Matte",
      "transparency": "",
      "atmosphere": "Oxidation",
      "subtype": "Glaze - Specialty",
      "ingredients": [
        {
          "material": "Custer Feldspar",
          "amount": 50.0
        },
        {
          "material": "Whiting",
          "amount": 24.0
        },
        {
          "material": "EP Kaolin",
          "amount": 13.0
        },
        {
          "material": "Silica",
          "amount": 13.0
        }
      ],
      "additionals": [
        {
          "material": "Titanium Dioxide",
          "amount": 11.0
        },
        {
          "material": "Silicon carbide",
          "amount": 0.3
        }
      ],
      "description": "Source/Alternate names: Rick Malmgren Notes: John Sankey: this glaze gets its texture from calcite decomposition at 870\u00b0C (it is 40% CO2) followed by silicon carbide decomposition when alkalis in the glaze melt releasing more CO2 bubbles, and by being underfired therefore very stiff at cone 6. With 10g Mason 6600 stain, looks like volcanic rock. Very rough surface, non-functional, most suitable for large scale pieces, but spectacular.",
      "createdBy": "Glazy Admin",
      "source": "glazy.org",
      "url": "https://glazy.org/recipes/2480"
    },
    {
      "id": 1342,
      "code": "GLAZY-1342",
      "name": "Marilee's Lava",
      "cone": "6",
      "surface": "",
      "transparency": "Translucent",
      "atmosphere": "Oxidation, Reduction",
      "subtype": "Glaze - Specialty",
      "ingredients": [
        {
          "material": "Custer Feldspar",
          "amount": 49.73
        },
        {
          "material": "Whiting",
          "amount": 23.91
        },
        {
          "material": "EP Kaolin",
          "amount": 13.18
        },
        {
          "material": "Silica",
          "amount": 13.18
        }
      ],
      "additionals": [
        {
          "material": "Titanium Dioxide",
          "amount": 11.29
        },
        {
          "material": "Silicon carbide",
          "amount": 3.4
        }
      ],
      "description": "Glaze Type: Lava Grey-to-black: +7% Mason 6600 Rough glaze. Fine silicon carbide works best.",
      "createdBy": "Glazy Admin",
      "source": "glazy.org",
      "url": "https://glazy.org/recipes/1342"
    },
    {
      "id": 217261,
      "code": "GLAZY-217261",
      "name": "Marilee's Lava (1)",
      "cone": "",
      "surface": "",
      "transparency": "",
      "atmosphere": "",
      "subtype": "Glaze",
      "ingredients": [
        {
          "material": "0931_Feldspato K Minasolo",
          "amount": 44.3
        },
        {
          "material": "0933_C\u00e1lcio Extra Leve",
          "amount": 24.0
        },
        {
          "material": "Silica",
          "amount": 17.4
        },
        {
          "material": "Kaolin",
          "amount": 14.3
        }
      ],
      "additionals": [
        {
          "material": "Titanium Dioxide",
          "amount": 11.3
        },
        {
          "material": "Silicon carbide",
          "amount": 3.5
        },
        {
          "material": "Bentonite",
          "amount": 2.0
        }
      ],
      "description": "Britt, p\u00e1g. 178",
      "createdBy": "Marize Mello",
      "source": "glazy.org",
      "url": "https://glazy.org/recipes/217261"
    },
    {
      "id": 44157,
      "code": "GLAZY-44157",
      "name": "Marilee's Lava Glaze",
      "cone": "6",
      "surface": "",
      "transparency": "",
      "atmosphere": "Oxidation",
      "subtype": "Glaze - Specialty",
      "ingredients": [
        {
          "material": "Custer Feldspar",
          "amount": 49.73
        },
        {
          "material": "Whiting",
          "amount": 23.91
        },
        {
          "material": "EP Kaolin",
          "amount": 13.18
        },
        {
          "material": "Silica",
          "amount": 13.18
        }
      ],
      "additionals": [
        {
          "material": "Titanium Dioxide",
          "amount": 11.29
        },
        {
          "material": "Silicon carbide",
          "amount": 0.34
        }
      ],
      "description": "From Virginia Scotchie's Clay and Glaze Compendium",
      "createdBy": "Glazy Admin",
      "source": "glazy.org",
      "url": "https://glazy.org/recipes/44157"
    },
    {
      "id": 17265,
      "code": "GLAZY-17265",
      "name": "Marina Ash",
      "cone": "6",
      "surface": "Glossy",
      "transparency": "Translucent",
      "atmosphere": "Oxidation",
      "subtype": "Glaze - Ash",
      "ingredients": [
        {
          "material": "Wood ash",
          "amount": 32.5
        },
        {
          "material": "Crecer Frit 804",
          "amount": 27.5
        },
        {
          "material": "Kaolin",
          "amount": 22.5
        },
        {
          "material": "Silica",
          "amount": 17.5
        }
      ],
      "additionals": [
        {
          "material": "Rutile",
          "amount": 3.0
        }
      ],
      "description": "\u2606Receta compartida por Marina Virginia Kurtz (Bariloche, Argentina) en el grupo de Facebook \"Aprendiendo entre todos\". \u2606Notas de Marina: \"Ac\u00e1 paso la receta del esmalte de cenizas, en las fotos est\u00e1n las muestras de la misma base con distintas cenizas: Ceniza (calcinada a 1020 sin lavar): 32,5 grs frita 804 27,5 grs caolin 22,5 grs cuarzo 17.5 grs harina de rutilo 3 grs. La primera muestra es con ceniza de alerce, la segunda con ceniza de radal, y la tercera con ceniza de palmera. Todos fueron a 1215 grados con 20 minutos de palier. Coccion lenta los ultimos 200 grados. Suelo diluir los esmaltes de cenizas en alcohol\"",
      "createdBy": "Clara Giorello",
      "source": "glazy.org",
      "url": "https://glazy.org/recipes/17265"
    },
    {
      "id": 8790,
      "code": "GLAZY-8790",
      "name": "Marina Mix SiC",
      "cone": "5",
      "surface": "Glossy",
      "transparency": "Opaque",
      "atmosphere": "Oxidation",
      "subtype": "Glaze - Red - Copper - Flambe",
      "ingredients": [
        {
          "material": "Ferro Frit 3134",
          "amount": 30.0
        },
        {
          "material": "Crecer Frit 857",
          "amount": 30.0
        },
        {
          "material": "Calcined Kaolin",
          "amount": 20.0
        },
        {
          "material": "EP Kaolin",
          "amount": 20.0
        }
      ],
      "additionals": [
        {
          "material": "Bentonite",
          "amount": 2.0
        },
        {
          "material": "Tin Oxide",
          "amount": 2.0
        },
        {
          "material": "Copper Carbonate",
          "amount": 1.5
        },
        {
          "material": "Silicon carbide",
          "amount": 0.8
        }
      ],
      "description": "Nice glaze, needs to be thick to develop the purple patern. Crecer Frit 857 is a local hight Calcium frit. You can use 3195, 3124 or any hight calcium frit. See same glaze with different frits: Marina 857 : https://glazy.org/recipes/6960 Marina 3110: https://glazy.org/recipes/6961 Marina 804: https://glazy.org/recipes/7194 Marina 3134: https://glazy.org/recipes/6959",
      "createdBy": "Clara Giorello",
      "source": "glazy.org",
      "url": "https://glazy.org/recipes/8790"
    },
    {
      "id": 48850,
      "code": "GLAZY-48850",
      "name": "Marina Mix SiC (Copy)",
      "cone": "5",
      "surface": "Glossy",
      "transparency": "Opaque",
      "atmosphere": "Oxidation",
      "subtype": "Glaze - Red - Copper - Flambe",
      "ingredients": [
        {
          "material": "Ferro Frit 3134",
          "amount": 30.0
        },
        {
          "material": "Crecer Frit 857",
          "amount": 30.0
        },
        {
          "material": "Calcined Kaolin",
          "amount": 20.0
        },
        {
          "material": "EP Kaolin",
          "amount": 20.0
        }
      ],
      "additionals": [
        {
          "material": "Bentonite",
          "amount": 2.0
        },
        {
          "material": "Tin Oxide",
          "amount": 2.0
        },
        {
          "material": "Copper Carbonate",
          "amount": 1.5
        },
        {
          "material": "Silicon carbide",
          "amount": 0.8
        }
      ],
      "description": "Nice glaze, needs to be thick to develop the purple patern. Crecer Frit 857 is a local hight Calcium frit. You can use 3195, 3124 or any hight calcium frit. See same glaze with different frits: Marina 857 : https://glazy.org/recipes/6960 Marina 3110: https://glazy.org/recipes/6961 Marina 804: https://glazy.org/recipes/7194 Marina 3134: https://glazy.org/recipes/6959",
      "createdBy": "Fl\u00e1via Vilela Franqueiro",
      "source": "glazy.org",
      "url": "https://glazy.org/recipes/48850"
    },
    {
      "id": 34713,
      "code": "GLAZY-34713",
      "name": "Marine Wudi Glaze/Sinter",
      "cone": "10 - 13",
      "surface": "",
      "transparency": "",
      "atmosphere": "Reduction",
      "subtype": "Glaze - Specialty - Crawling",
      "ingredients": [
        {
          "material": "Barium Carbonate",
          "amount": 50.0
        },
        {
          "material": "EP Kaolin",
          "amount": 50.0
        },
        {
          "material": "Whiting",
          "amount": 15.0
        },
        {
          "material": "Copper Carbonate",
          "amount": 2.5
        },
        {
          "material": "Red Iron Oxide",
          "amount": 1.5
        }
      ],
      "description": "From \"My Work, My Way: Fifty Years in the Studio\" by Harlan House, 2019. https://www.harlanhouse.com/ https://www.harlanhouse.com/wp-content/uploads/2019/04/2019%20HHBK-FINAL.pdf Named after my wife Maureen. I changed the spelling to a more watery name, like the glaze feels. Also it is named after Wu Zetian [Wu \u2013tse-tien] called Wudi. She was a Zhou Dynasty leader in China, and a woman. Very difficult but possible. Two important women, so they deserve a glaze. If I had discovered this early in my career, I would have thrown it out because it really is not a glaze. It is a sinter. It is almost a glaze. It is also totally unpredictable. Sometimes if applied thick, it just falls off the pot to the shelf when it is cooling. What is left on the pot, however can be wonderful. EPK kaolin 50 Barium Carbonate 50 Whiting 15 Copper Carbonate 2.5 Iron Oxide 1.5 This sinter likes it hot, so if you can push it all the way to cone 13 or 14 it will be wonderful.",
      "createdBy": "Glazy Admin",
      "source": "glazy.org",
      "url": "https://glazy.org/recipes/34713"
    },
    {
      "id": 2884,
      "code": "GLAZY-2884",
      "name": "Maritaro Onishi's Synthetic Ash",
      "cone": "6 - 12",
      "surface": "Glossy",
      "transparency": "Transparent",
      "atmosphere": "",
      "subtype": "Glaze - Ash - Synthetic/Fake",
      "ingredients": [
        {
          "material": "Whiting",
          "amount": 62.0
        },
        {
          "material": "Feldspar",
          "amount": 12.0
        },
        {
          "material": "Kaolin",
          "amount": 10.0
        },
        {
          "material": "Bone Ash",
          "amount": 7.0
        },
        {
          "material": "Magnesium carbonate",
          "amount": 5.0
        },
        {
          "material": "Silica",
          "amount": 3.0
        }
      ],
      "description": "Robert Tichane's Ash Glazes contains this recipe for synthetic ash by Maritaro Onishi.",
      "createdBy": "Derek Au",
      "source": "glazy.org",
      "url": "https://glazy.org/recipes/2884"
    },
    {
      "id": 58809,
      "code": "GLAZY-58809",
      "name": "Mark Bell's crawl for frit#100",
      "cone": "6",
      "surface": "Dry Matte",
      "transparency": "Opaque",
      "atmosphere": "Oxidation",
      "subtype": "Glaze - Specialty - Crackle",
      "ingredients": [
        {
          "material": "Magnesium carbonate",
          "amount": 31.0
        },
        {
          "material": "Nepheline Syenite Norwegian",
          "amount": 25.0
        },
        {
          "material": "Kaolin",
          "amount": 11.0
        },
        {
          "material": "Talc",
          "amount": 8.0
        },
        {
          "material": "Frit #100",
          "amount": 8.0
        },
        {
          "material": "Zinc Oxide",
          "amount": 6.0
        },
        {
          "material": "Silica",
          "amount": 4.0
        }
      ],
      "description": "",
      "createdBy": "Maria Kravtsova",
      "source": "glazy.org",
      "url": "https://glazy.org/recipes/58809"
    },
    {
      "id": 43356,
      "code": "GLAZY-43356",
      "name": "Mark Tenmoku (Porcelain only)",
      "cone": "10",
      "surface": "",
      "transparency": "",
      "atmosphere": "",
      "subtype": "Glaze - Iron - Tenmoku",
      "ingredients": [
        {
          "material": "Custer Feldspar",
          "amount": 41.0
        },
        {
          "material": "Silica",
          "amount": 25.0
        },
        {
          "material": "Whiting",
          "amount": 15.0
        },
        {
          "material": "EP Kaolin",
          "amount": 10.0
        },
        {
          "material": "Iron oxide",
          "amount": 9.0
        }
      ],
      "additionals": [
        {
          "material": "Bentonite",
          "amount": 3.0
        }
      ],
      "description": "From Virginia Scotchie's Clay and Glaze Compendium",
      "createdBy": "Glazy Admin",
      "source": "glazy.org",
      "url": "https://glazy.org/recipes/43356"
    },
    {
      "id": 4616,
      "code": "GLAZY-4616",
      "name": "Mark's Base & Tenmoku",
      "cone": "10",
      "surface": "Glossy",
      "transparency": "",
      "atmosphere": "Oxidation, Reduction",
      "subtype": "Glaze - Iron - Tenmoku",
      "ingredients": [
        {
          "material": "Custer Feldspar (1989)",
          "amount": 45.0
        },
        {
          "material": "Silica",
          "amount": 27.0
        },
        {
          "material": "Whiting",
          "amount": 17.0
        },
        {
          "material": "EP Kaolin",
          "amount": 11.0
        }
      ],
      "additionals": [
        {
          "material": "Red Iron Oxide",
          "amount": 10.0
        },
        {
          "material": "Bentonite",
          "amount": 2.0
        }
      ],
      "description": "This recipe was imported from Louis Katz's Hyperglaze database available on his website: http://falcon.tamucc.edu/lkatz/allglazes.txt More information about Louis Katz can be found on his website, http://www.louiskatz.net/ Louis Katz Notes: I am not a safety expert and any information contained in this file about safety should be ignored in favor of advice from experts. All of the materials in all glazes are potentially hazardous. All of these glaze recipes are given without any representation of accuracy or safety. They may work, they may not. They may be safe when fired or they may not. All of the materials used in them have hazards associated with them. You must be have sufficient training in the hazards before you use the the materials. You will have to determine the suitability and safety for your use. Do not assume that a lack of a warning about a material means that it is safe. Cone: 10 Color: Opaque Black breaks brown Testing: Tested Surface texture: shiny glossy Firing: Ox. or Red. Glaze type: tenmoku Recipe: Percent Batch Whiting 17.00 3060 Custer Feldspar 45.00 8100 EPK Kaolin 11.00 1980 Flint 27.00 4860 Totals: 100.00 % 18000 gm Also add: Red Iron Oxide 10.00 1800 Bentonite 2.00 360 Comments: Mix bentonite in dry well before adding water Good decorator over Ohata Kaki, Iron Red to Green, Shino, Vivika's Hi temp Majolica",
      "createdBy": "Glazy Admin",
      "source": "glazy.org",
      "url": "https://glazy.org/recipes/4616"
    },
    {
      "id": 28949,
      "code": "GLAZY-28949",
      "name": "Mark's Temmoku",
      "cone": "10",
      "surface": "Glossy",
      "transparency": "",
      "atmosphere": "Reduction",
      "subtype": "Glaze - Iron - Tenmoku",
      "ingredients": [
        {
          "material": "Custer Feldspar",
          "amount": 41.0
        },
        {
          "material": "Silica",
          "amount": 25.0
        },
        {
          "material": "Whiting",
          "amount": 15.0
        },
        {
          "material": "EP Kaolin",
          "amount": 10.0
        },
        {
          "material": "Iron oxide",
          "amount": 9.0
        }
      ],
      "description": "Black, Breaks Rust. Wide Range From the Paul Lewing Handouts, Cone 10 Reduction Glazes http://www.brackers.com/wp-content/uploads/2015/02/Paul-Lewing-Handouts.pdf",
      "createdBy": "Glazy Admin",
      "source": "glazy.org",
      "url": "https://glazy.org/recipes/28949"
    },
    {
      "id": 30905,
      "code": "GLAZY-30905",
      "name": "Mark's Temmoku",
      "cone": "9 - 10",
      "surface": "Glossy",
      "transparency": "Opaque",
      "atmosphere": "Oxidation, Reduction",
      "subtype": "Glaze - Iron - Tenmoku",
      "ingredients": [
        {
          "material": "Mahavir Potash Feldspar",
          "amount": 45.0
        },
        {
          "material": "Silica",
          "amount": 27.0
        },
        {
          "material": "Whiting",
          "amount": 17.0
        },
        {
          "material": "Grolleg Kaolin",
          "amount": 11.0
        }
      ],
      "additionals": [
        {
          "material": "Red Iron Oxide",
          "amount": 10.0
        },
        {
          "material": "Bentonite",
          "amount": 1.0
        }
      ],
      "description": "",
      "createdBy": "Alfred Grinding Room - Glazes",
      "source": "glazy.org",
      "url": "https://glazy.org/recipes/30905"
    },
    {
      "id": 4341,
      "code": "GLAZY-4341",
      "name": "Mark's Temmoku (Tenmoku)",
      "cone": "9 - 10",
      "surface": "Semi-glossy",
      "transparency": "Opaque",
      "atmosphere": "Oxidation, Reduction",
      "subtype": "Glaze - Iron - Tenmoku",
      "ingredients": [
        {
          "material": "Potash Feldspar (Zheng Yi SK7)",
          "amount": 45.0
        },
        {
          "material": "Silica",
          "amount": 27.0
        },
        {
          "material": "Whiting",
          "amount": 17.0
        },
        {
          "material": "Kaolin",
          "amount": 11.0
        }
      ],
      "additionals": [
        {
          "material": "Red Iron Oxide",
          "amount": 10.0
        }
      ],
      "description": "From John Britt's High Fire Glazes, p. 70",
      "createdBy": "Derek Au",
      "source": "glazy.org",
      "url": "https://glazy.org/recipes/4341"
    },
    {
      "id": 43365,
      "code": "GLAZY-43365",
      "name": "Mark's Tenmoku",
      "cone": "9 - 10",
      "surface": "",
      "transparency": "",
      "atmosphere": "",
      "subtype": "Glaze - Iron - Tenmoku",
      "ingredients": [
        {
          "material": "Custer Feldspar",
          "amount": 45.0
        },
        {
          "material": "Silica",
          "amount": 27.0
        },
        {
          "material": "Whiting",
          "amount": 17.0
        },
        {
          "material": "EP Kaolin",
          "amount": 11.0
        }
      ],
      "additionals": [
        {
          "material": "Red Iron Oxide",
          "amount": 10.0
        },
        {
          "material": "Bentonite",
          "amount": 2.0
        }
      ],
      "description": "From Virginia Scotchie's Clay and Glaze Compendium",
      "createdBy": "Glazy Admin",
      "source": "glazy.org",
      "url": "https://glazy.org/recipes/43365"
    },
    {
      "id": 3861,
      "code": "GLAZY-3861",
      "name": "Market Blue",
      "cone": "9 - 10",
      "surface": "Matte",
      "transparency": "Opaque",
      "atmosphere": "Oxidation, Reduction",
      "subtype": "Glaze - Blue - Cobalt",
      "ingredients": [
        {
          "material": "Potash Feldspar (Zheng Yi SK7)",
          "amount": 50.0
        },
        {
          "material": "Kaolin",
          "amount": 24.0
        },
        {
          "material": "Dolomite",
          "amount": 22.0
        },
        {
          "material": "Whiting",
          "amount": 4.0
        }
      ],
      "additionals": [
        {
          "material": "Cobalt Carbonate",
          "amount": 0.5
        }
      ],
      "description": "From John Britt's High Fire Glazes",
      "createdBy": "Derek Au",
      "source": "glazy.org",
      "url": "https://glazy.org/recipes/3861"
    },
    {
      "id": 4960,
      "code": "GLAZY-4960",
      "name": "Markos matt",
      "cone": "10",
      "surface": "",
      "transparency": "",
      "atmosphere": "Oxidation, Reduction",
      "subtype": "Glaze - Matte",
      "ingredients": [
        {
          "material": "Custer Feldspar (1989)",
          "amount": 44.83
        },
        {
          "material": "Silica",
          "amount": 27.42
        },
        {
          "material": "Kaolin",
          "amount": 11.48
        },
        {
          "material": "Dolomite",
          "amount": 8.98
        },
        {
          "material": "Whiting",
          "amount": 7.3
        }
      ],
      "additionals": [
        {
          "material": "Red Iron Oxide",
          "amount": 10.0
        },
        {
          "material": "Bentonite",
          "amount": 2.0
        }
      ],
      "description": "This recipe was imported from Louis Katz's Hyperglaze database available on his website: http://falcon.tamucc.edu/lkatz/allglazes.txt More information about Louis Katz can be found on his website, http://www.louiskatz.net/ Louis Katz Notes: I am not a safety expert and any information contained in this file about safety should be ignored in favor of advice from experts. All of the materials in all glazes are potentially hazardous. All of these glaze recipes are given without any representation of accuracy or safety. They may work, they may not. They may be safe when fired or they may not. All of the materials used in them have hazards associated with them. You must be have sufficient training in the hazards before you use the the materials. You will have to determine the suitability and safety for your use. Do not assume that a lack of a warning about a material means that it is safe. Cone: 10 Firing: Ox. or Red. Recipe: Percent Batch custer Feldspar 44.83 44.8 dolomite 8.98 9.0 kaolin 11.48 11.5 whiting 7.30 7.3 silica 27.42 27.4 Totals: 100.00 % 100.0 gm Also add: red iron Oxide 10.00 10.0 Bentonite 2.00 2.0 Comments: test glaze based on Marks BAse and Tenmoku untested",
      "createdBy": "Glazy Admin",
      "source": "glazy.org",
      "url": "https://glazy.org/recipes/4960"
    },
    {
      "id": 6377,
      "code": "GLAZY-6377",
      "name": "Marks Temmoku",
      "cone": "10",
      "surface": "Glossy",
      "transparency": "Opaque",
      "atmosphere": "Reduction",
      "subtype": "Glaze - Iron - Tenmoku",
      "ingredients": [
        {
          "material": "Custer Feldspar",
          "amount": 45.0
        },
        {
          "material": "Silica",
          "amount": 27.0
        },
        {
          "material": "Whiting",
          "amount": 17.0
        },
        {
          "material": "EP Kaolin",
          "amount": 11.0
        }
      ],
      "additionals": [
        {
          "material": "Red Iron Oxide",
          "amount": 9.0
        }
      ],
      "description": "Tennessee Technological University - Appalachian Center for Crafts - Clay Studio \ufffc Vince Pitelka, 2015 https://sites.tntech.edu/wpitelka/handoutsinformation/ Notes: Gloss, Opaque, Good Color-Breaking, reliable classic temmoku, black where thick, brown to red-brown where thin. Good liner glaze.",
      "createdBy": "Glazy Admin",
      "source": "glazy.org",
      "url": "https://glazy.org/recipes/6377"
    },
    {
      "id": 29150,
      "code": "GLAZY-29150",
      "name": "Marks Temoku",
      "cone": "10",
      "surface": "",
      "transparency": "",
      "atmosphere": "Reduction, Oxidation",
      "subtype": "Glaze - Iron - Tenmoku",
      "ingredients": [
        {
          "material": "Custer Feldspar",
          "amount": 45.0
        },
        {
          "material": "Silica",
          "amount": 27.0
        },
        {
          "material": "Whiting",
          "amount": 17.0
        },
        {
          "material": "Kaolin",
          "amount": 11.0
        }
      ],
      "additionals": [
        {
          "material": "Red Iron Oxide",
          "amount": 10.0
        },
        {
          "material": "Bentonite",
          "amount": 2.0
        }
      ],
      "description": "From the Kansas City Art Institute Ceramic Department (KCAI), Glaze Formulas, 15 February 1990. http://www.brackers.com/wp-content/uploads/2015/02/KCAI-Glaze-Recpies.pdf",
      "createdBy": "Glazy Admin",
      "source": "glazy.org",
      "url": "https://glazy.org/recipes/29150"
    },
    {
      "id": 6063,
      "code": "GLAZY-6063",
      "name": "Mark\u2019s Temmoku Rev.",
      "cone": "10",
      "surface": "Glossy",
      "transparency": "Opaque",
      "atmosphere": "Reduction",
      "subtype": "Glaze - Iron - Tenmoku",
      "ingredients": [
        {
          "material": "Potash Feldspar",
          "amount": 45.0
        },
        {
          "material": "Silica",
          "amount": 27.0
        },
        {
          "material": "Whiting",
          "amount": 17.0
        },
        {
          "material": "Kentucky OM #4 Ball Clay",
          "amount": 11.0
        }
      ],
      "additionals": [
        {
          "material": "Red Iron Oxide",
          "amount": 10.0
        },
        {
          "material": "Cobalt Carbonate",
          "amount": 3.0
        }
      ],
      "description": "From William \u201cBill\u201d Schran, Teacher & Consultant Creative Creek Artisans: http://www.creativecreekartisans.com/ Cone 10 Reduction Glazes: http://www.creativecreekartisans.com/creativecreekcone10re.htm",
      "createdBy": "William Schran",
      "source": "glazy.org",
      "url": "https://glazy.org/recipes/6063"
    },
    {
      "id": 4961,
      "code": "GLAZY-4961",
      "name": "MARLENE'S TENMOKU",
      "cone": "10",
      "surface": "Glossy",
      "transparency": "",
      "atmosphere": "Reduction",
      "subtype": "Glaze - Iron - Tenmoku",
      "ingredients": [
        {
          "material": "Custer Feldspar (1989)",
          "amount": 47.3
        },
        {
          "material": "Silica",
          "amount": 23.8
        },
        {
          "material": "Whiting",
          "amount": 17.8
        },
        {
          "material": "EP Kaolin",
          "amount": 11.1
        }
      ],
      "additionals": [
        {
          "material": "Red Iron Oxide",
          "amount": 10.0
        }
      ],
      "description": "This recipe was imported from Louis Katz's Hyperglaze database available on his website: http://falcon.tamucc.edu/lkatz/allglazes.txt More information about Louis Katz can be found on his website, http://www.louiskatz.net/ Louis Katz Notes: I am not a safety expert and any information contained in this file about safety should be ignored in favor of advice from experts. All of the materials in all glazes are potentially hazardous. All of these glaze recipes are given without any representation of accuracy or safety. They may work, they may not. They may be safe when fired or they may not. All of the materials used in them have hazards associated with them. You must be have sufficient training in the hazards before you use the the materials. You will have to determine the suitability and safety for your use. Do not assume that a lack of a warning about a material means that it is safe. Cone: 10 Color: Black/brown Surface texture: Glossy or shiny Firing: Reduction Glaze type: Ca MidRoad Recipe: Percent Batch Custer Feldspar 47.30 3784 Whiting 17.80 1424 EPK 11.10 888 Flint 23.80 1904 Totals: 100.00 % 8000 Gm Also add: Red Iron Oxide 10.00 800 Comments: Applied thinly it will be brown, thicker it will be black-not very runny- a nice saturated iron glaze.",
      "createdBy": "Glazy Admin",
      "source": "glazy.org",
      "url": "https://glazy.org/recipes/4961"
    },
    {
      "id": 92622,
      "code": "GLAZY-92622",
      "name": "Marmol",
      "cone": "6 - 10",
      "surface": "Glossy",
      "transparency": "",
      "atmosphere": "Oxidation, Neutral",
      "subtype": "Glaze",
      "ingredients": [
        {
          "material": "Silica",
          "amount": 27.0
        },
        {
          "material": "Arcilla inglesa HSM molida Prodesco",
          "amount": 26.8
        },
        {
          "material": "Whiting",
          "amount": 20.0
        },
        {
          "material": "Boric Acid",
          "amount": 7.6
        },
        {
          "material": "nepheline syenite prodesco",
          "amount": 7.5
        },
        {
          "material": "Soda Ash",
          "amount": 4.0
        },
        {
          "material": "Zinc Oxide",
          "amount": 3.9
        },
        {
          "material": "Bentonite",
          "amount": 3.2
        }
      ],
      "additionals": [
        {
          "material": "Titanium Dioxide",
          "amount": 3.4
        },
        {
          "material": "Red Iron Oxide",
          "amount": 3.2
        }
      ],
      "description": "",
      "createdBy": "Jorge H Morales",
      "source": "glazy.org",
      "url": "https://glazy.org/recipes/92622"
    },
    {
      "id": 6765,
      "code": "GLAZY-6765",
      "name": "Marno Green",
      "cone": "10",
      "surface": "Semi-glossy",
      "transparency": "Opaque",
      "atmosphere": "Reduction, Wood",
      "subtype": "Glaze - Green",
      "ingredients": [
        {
          "material": "Potash Feldspar",
          "amount": 53.0
        },
        {
          "material": "Silica",
          "amount": 20.0
        },
        {
          "material": "Talc",
          "amount": 10.0
        },
        {
          "material": "Whiting",
          "amount": 10.0
        },
        {
          "material": "Kaolin",
          "amount": 5.0
        },
        {
          "material": "Bentonite",
          "amount": 2.0
        }
      ],
      "additionals": [
        {
          "material": "Crocus martis",
          "amount": 3.0
        }
      ],
      "description": "Used at the annual Potters Camp, Intended for the wood kiln but gets in the gas kiln too. Higher Iron clays pick up a speckled effect",
      "createdBy": "Anglian Potters",
      "source": "glazy.org",
      "url": "https://glazy.org/recipes/6765"
    },
    {
      "id": 1364,
      "code": "GLAZY-1364",
      "name": "Maroon Cyndi's Satin",
      "cone": "6",
      "surface": "Satin-matte",
      "transparency": "Opaque",
      "atmosphere": "Oxidation",
      "subtype": "Glaze - Clear",
      "ingredients": [
        {
          "material": "Kona F-4 feldspar",
          "amount": 50.0
        },
        {
          "material": "Ball Clay",
          "amount": 20.0
        },
        {
          "material": "Whiting",
          "amount": 15.0
        },
        {
          "material": "Gerstley Borate",
          "amount": 10.0
        },
        {
          "material": "Silica",
          "amount": 5.0
        }
      ],
      "description": "Glaze Type: Mid-fire Maroon: 10% Mason Blackberry Wine stain From Cyndi Gehr @ Univ. of FL",
      "createdBy": "Glazy Admin",
      "source": "glazy.org",
      "url": "https://glazy.org/recipes/1364"
    },
    {
      "id": 2613,
      "code": "GLAZY-2613",
      "name": "Martens Eggshell Matte",
      "cone": "6",
      "surface": "Semi-matte",
      "transparency": "",
      "atmosphere": "",
      "subtype": "Glaze - Matte",
      "ingredients": [
        {
          "material": "Custer Feldspar",
          "amount": 47.0
        },
        {
          "material": "Kaolin",
          "amount": 19.0
        },
        {
          "material": "Whiting",
          "amount": 14.0
        },
        {
          "material": "Dolomite",
          "amount": 10.0
        },
        {
          "material": "Gerstley Borate",
          "amount": 10.0
        }
      ],
      "description": "Source/Alternate names: Lela Martens Notes: Alisa Clausen: A stable, covering, semi matt. Some areas are slightly more matt than the general surface and there are some glossy spots where glaze is thickest. Nice feel.",
      "createdBy": "Glazy Admin",
      "source": "glazy.org",
      "url": "https://glazy.org/recipes/2613"
    },
    {
      "id": 2572,
      "code": "GLAZY-2572",
      "name": "Martens Matte 1",
      "cone": "6",
      "surface": "Matte",
      "transparency": "",
      "atmosphere": "",
      "subtype": "Glaze - Matte",
      "ingredients": [
        {
          "material": "Whiting",
          "amount": 56.4
        },
        {
          "material": "Kaolin",
          "amount": 46.2
        },
        {
          "material": "Zinc Oxide",
          "amount": 25.8
        },
        {
          "material": "Silica",
          "amount": 16.8
        }
      ],
      "description": "Source/Alternate names: Lela Martens Notes: Alisa Clausen: smooth white ground with pale yellowish speckling throughout. Dry in some of the thickest areas.",
      "createdBy": "Glazy Admin",
      "source": "glazy.org",
      "url": "https://glazy.org/recipes/2572"
    },
    {
      "id": 2573,
      "code": "GLAZY-2573",
      "name": "Martens Matte 2",
      "cone": "6",
      "surface": "",
      "transparency": "",
      "atmosphere": "",
      "subtype": "Glaze - Matte",
      "ingredients": [
        {
          "material": "Custer Feldspar",
          "amount": 56.0
        },
        {
          "material": "Whiting",
          "amount": 20.0
        },
        {
          "material": "EP Kaolin",
          "amount": 18.0
        },
        {
          "material": "Silica",
          "amount": 6.0
        }
      ],
      "description": "Source/Alternate names: Lela Martens matte Notes: Alisa Clausen: Stable, silk matt white glaze. Nice feel and hard surface. Could be a nice liner.",
      "createdBy": "Glazy Admin",
      "source": "glazy.org",
      "url": "https://glazy.org/recipes/2573"
    },
    {
      "id": 2612,
      "code": "GLAZY-2612",
      "name": "Martens Oatmeal",
      "cone": "6",
      "surface": "Semi-glossy",
      "transparency": "",
      "atmosphere": "",
      "subtype": "Glaze",
      "ingredients": [
        {
          "material": "Custer Feldspar",
          "amount": 51.6
        },
        {
          "material": "Whiting",
          "amount": 18.8
        },
        {
          "material": "Kaolin",
          "amount": 15.4
        },
        {
          "material": "Dolomite",
          "amount": 10.0
        },
        {
          "material": "Zinc Oxide",
          "amount": 8.6
        },
        {
          "material": "Silica",
          "amount": 5.6
        },
        {
          "material": "Rutile",
          "amount": 2.0
        },
        {
          "material": "Black Nickel Oxide",
          "amount": 1.1
        }
      ],
      "description": "Source/Alternate names: Lela Martens Notes: Alisa Clausen: A semi gloss to gloss, looks like two glazes over each other. There is a dolomite white ground with a brown, syrup looking glaze over it that breaks and streaks. There are two brown gloss swells at the bottom edge of the glaze line that are almost drips.",
      "createdBy": "Glazy Admin",
      "source": "glazy.org",
      "url": "https://glazy.org/recipes/2612"
    },
    {
      "id": 2437,
      "code": "GLAZY-2437",
      "name": "Martens Silky White",
      "cone": "6",
      "surface": "Semi-glossy",
      "transparency": "",
      "atmosphere": "",
