Repository: MrSeldon/argilev2

File: data/glazes/glazy.json (part 178 of 315)
{
      "subtype": "Glaze - White, Off-White",
      "ingredients": [
        {
          "material": "Nepheline Syenite",
          "amount": 48.0
        },
        {
          "material": "Silica",
          "amount": 25.0
        },
        {
          "material": "Whiting",
          "amount": 18.0
        },
        {
          "material": "EP Kaolin",
          "amount": 8.0
        },
        {
          "material": "Zinc Oxide",
          "amount": 8.0
        },
        {
          "material": "Tin Oxide",
          "amount": 4.0
        }
      ],
      "description": "Source/Alternate names: Lela Martens Firing Notes: cool maximum rate to 900C hold 1 hour Notes: Alisa Clausen: semi gloss, soft white glaze, even and covering.",
      "createdBy": "Glazy Admin",
      "source": "glazy.org",
      "url": "https://glazy.org/recipes/2437"
    },
    {
      "id": 2609,
      "code": "GLAZY-2609",
      "name": "Martens Ultra Clear",
      "cone": "6",
      "surface": "Glossy",
      "transparency": "",
      "atmosphere": "",
      "subtype": "Glaze - Clear",
      "ingredients": [
        {
          "material": "Ferro Frit 3134",
          "amount": 30.0
        },
        {
          "material": "EP Kaolin",
          "amount": 25.0
        },
        {
          "material": "Feldspar",
          "amount": 20.0
        },
        {
          "material": "Silica",
          "amount": 15.0
        },
        {
          "material": "Wollastonite",
          "amount": 10.0
        }
      ],
      "description": "Source/Alternate names: Tony Martens Source/Alternate names: similar oxides to Edwards E-Z 5 Base and Hesselberth Floating Green Notes: Alisa Clausen: absolutely clear gloss, stable. Iron flecks showed through slightly streaking.",
      "createdBy": "Glazy Admin",
      "source": "glazy.org",
      "url": "https://glazy.org/recipes/2609"
    },
    {
      "id": 2841,
      "code": "GLAZY-2841",
      "name": "Martens Ultra Clear 2",
      "cone": "6",
      "surface": "Glossy",
      "transparency": "",
      "atmosphere": "",
      "subtype": "Glaze - Clear",
      "ingredients": [
        {
          "material": "Johnson Matthey Frit 169",
          "amount": 30.0
        },
        {
          "material": "EP Kaolin",
          "amount": 25.0
        },
        {
          "material": "C-6 Feldspar",
          "amount": 20.0
        },
        {
          "material": "Silica",
          "amount": 15.0
        },
        {
          "material": "Wollastonite",
          "amount": 10.0
        }
      ],
      "description": "Source/Alternate names: Tony Martens Notes: Alisa Clausen: Glossy, very translucent glaze. Try with Frit 3134 in North America.",
      "createdBy": "Glazy Admin",
      "source": "glazy.org",
      "url": "https://glazy.org/recipes/2841"
    },
    {
      "id": 12296,
      "code": "GLAZY-12296",
      "name": "Martin Tea Dust v3",
      "cone": "6",
      "surface": "Glossy",
      "transparency": "",
      "atmosphere": "Oxidation",
      "subtype": "Glaze - Iron - Tea Dust",
      "ingredients": [
        {
          "material": "Silica",
          "amount": 25.0
        },
        {
          "material": "Potash Feldspar",
          "amount": 20.0
        },
        {
          "material": "Nepheline Syenite Norwegian",
          "amount": 20.0
        },
        {
          "material": "Bentonite",
          "amount": 11.0
        },
        {
          "material": "Dolomite",
          "amount": 11.0
        },
        {
          "material": "Whiting",
          "amount": 8.0
        },
        {
          "material": "Colemanite",
          "amount": 5.0
        }
      ],
      "additionals": [
        {
          "material": "Red Iron Oxide",
          "amount": 10.0
        },
        {
          "material": "Rutile",
          "amount": 0.1
        }
      ],
      "description": "",
      "createdBy": "Martin Hill",
      "source": "glazy.org",
      "url": "https://glazy.org/recipes/12296"
    },
    {
      "id": 106896,
      "code": "GLAZY-106896",
      "name": "Martin Tea Dust v4",
      "cone": "6",
      "surface": "Glossy",
      "transparency": "",
      "atmosphere": "Oxidation",
      "subtype": "Glaze - Iron - Tea Dust",
      "ingredients": [
        {
          "material": "Silica",
          "amount": 26.0
        },
        {
          "material": "Nepheline Syenite Norwegian",
          "amount": 26.0
        },
        {
          "material": "Potash Feldspar",
          "amount": 23.0
        },
        {
          "material": "Colemanite",
          "amount": 8.0
        },
        {
          "material": "Dolomite",
          "amount": 8.0
        },
        {
          "material": "Whiting",
          "amount": 8.0
        },
        {
          "material": "Bentonite",
          "amount": 2.0
        }
      ],
      "additionals": [
        {
          "material": "Red Iron Oxide",
          "amount": 10.0
        },
        {
          "material": "Rutile",
          "amount": 0.1
        }
      ],
      "description": "reduced bentonite.",
      "createdBy": "Martin Hill",
      "source": "glazy.org",
      "url": "https://glazy.org/recipes/106896"
    },
    {
      "id": 501,
      "code": "GLAZY-501",
      "name": "Martin's Movable Feast",
      "cone": "10",
      "surface": "Glossy",
      "transparency": "",
      "atmosphere": "Oxidation",
      "subtype": "Glaze - Clear",
      "ingredients": [
        {
          "material": "Silica",
          "amount": 37.0
        },
        {
          "material": "Nepheline Syenite",
          "amount": 14.0
        },
        {
          "material": "Ferro Frit 3110",
          "amount": 13.0
        },
        {
          "material": "Grolleg Kaolin",
          "amount": 11.0
        },
        {
          "material": "Strontium Carbonate",
          "amount": 9.5
        },
        {
          "material": "Barium Carbonate",
          "amount": 9.0
        },
        {
          "material": "Gerstley Borate",
          "amount": 2.5
        },
        {
          "material": "Lithium Carbonate",
          "amount": 2.5
        },
        {
          "material": "Wollastonite",
          "amount": 1.0
        }
      ],
      "description": "French chartreuse +.5 Chrome Victoria Green + chrome ox .5 + copper carb.75 Brazillian Green + chrome ox .5 + copepr carb 1.75 Turkish Green +copper carb 2 Aegean Blue + copper carb 2 + cobalt carb .1 Maroon + manganese carb 2 Orchard Purple + manganese carb 2 + cobalt carb 2 Persian Blue = cobalt carb 1 + manganese carb .5 Clear Black-Gray + black nickel oxide 1 + cobalt carb .25 Updated version of Andy Martin's Show Saver glaze. Andy Martin, Ceramics Mo. Jan '11.",
      "createdBy": "Glazy Admin",
      "source": "glazy.org",
      "url": "https://glazy.org/recipes/501"
    },
    {
      "id": 19010,
      "code": "GLAZY-19010",
      "name": "Mary Fake Shino K.2",
      "cone": "4 - 6",
      "surface": "Satin",
      "transparency": "Opaque",
      "atmosphere": "Oxidation",
      "subtype": "Glaze",
      "ingredients": [
        {
          "material": "Ferro Frit 3134",
          "amount": 37.3
        },
        {
          "material": "Silica",
          "amount": 25.6
        },
        {
          "material": "Cornwall Stone",
          "amount": 17.3
        },
        {
          "material": "Whiting",
          "amount": 8.3
        },
        {
          "material": "EP Kaolin",
          "amount": 6.4
        },
        {
          "material": "Zinc Oxide",
          "amount": 5.1
        }
      ],
      "additionals": [
        {
          "material": "Titanium Dioxide",
          "amount": 6.6
        },
        {
          "material": "Bentonite",
          "amount": 2.0
        },
        {
          "material": "Iron oxide",
          "amount": 2.0
        }
      ],
      "description": "I did a variation of Mary Fake Shino using the 174 Crecer frit (in Argentina), the 3134 Ferro Frit , instead of 3194 frit on the original recipe.",
      "createdBy": "Tali Vs",
      "source": "glazy.org",
      "url": "https://glazy.org/recipes/19010"
    },
    {
      "id": 44174,
      "code": "GLAZY-44174",
      "name": "Mary Jo's Foam",
      "cone": "4",
      "surface": "",
      "transparency": "",
      "atmosphere": "Oxidation",
      "subtype": "Glaze - Specialty",
      "ingredients": [
        {
          "material": "Ferro Frit 3110",
          "amount": 70.0
        },
        {
          "material": "Bone Ash",
          "amount": 20.0
        },
        {
          "material": "Wollastonite",
          "amount": 10.0
        },
        {
          "material": "EP Kaolin",
          "amount": 5.0
        },
        {
          "material": "Ferro Frit 3124",
          "amount": 5.0
        }
      ],
      "description": "From Virginia Scotchie's Clay and Glaze Compendium",
      "createdBy": "Glazy Admin",
      "source": "glazy.org",
      "url": "https://glazy.org/recipes/44174"
    },
    {
      "id": 43510,
      "code": "GLAZY-43510",
      "name": "Mary Joe's Basic",
      "cone": "4",
      "surface": "",
      "transparency": "",
      "atmosphere": "Oxidation",
      "subtype": "Glaze - White, Off-White",
      "ingredients": [
        {
          "material": "Ferro Frit 3124",
          "amount": 40.0
        },
        {
          "material": "Ferro Frit 3134",
          "amount": 30.0
        },
        {
          "material": "Kona F-4 feldspar",
          "amount": 14.0
        },
        {
          "material": "Tin Oxide",
          "amount": 8.0
        },
        {
          "material": "Bentonite",
          "amount": 2.0
        },
        {
          "material": "EP Kaolin",
          "amount": 2.0
        },
        {
          "material": "Rutile",
          "amount": 1.0
        }
      ],
      "description": "From Virginia Scotchie's Clay and Glaze Compendium",
      "createdBy": "Glazy Admin",
      "source": "glazy.org",
      "url": "https://glazy.org/recipes/43510"
    },
    {
      "id": 41502,
      "code": "GLAZY-41502",
      "name": "Mary's Clear (Romero House)",
      "cone": "10",
      "surface": "",
      "transparency": "",
      "atmosphere": "Reduction",
      "subtype": "Glaze - Clear",
      "ingredients": [
        {
          "material": "Custer Feldspar",
          "amount": 32.03
        },
        {
          "material": "Silica",
          "amount": 27.45
        },
        {
          "material": "Whiting",
          "amount": 22.88
        },
        {
          "material": "EP Kaolin",
          "amount": 13.72
        },
        {
          "material": "Gerstley Borate",
          "amount": 3.91
        },
        {
          "material": "CMC Gum",
          "amount": 0.14
        },
        {
          "material": "Soda Ash",
          "amount": 0.14
        }
      ],
      "description": "",
      "createdBy": "KBangs",
      "source": "glazy.org",
      "url": "https://glazy.org/recipes/41502"
    },
    {
      "id": 6206,
      "code": "GLAZY-6206",
      "name": "Mary's Error Chun",
      "cone": "5",
      "surface": "Glossy",
      "transparency": "Translucent",
      "atmosphere": "Reduction",
      "subtype": "Glaze - Iron - Celadon - Chun",
      "ingredients": [
        {
          "material": "Ferro Frit 3195",
          "amount": 39.85
        },
        {
          "material": "Silica",
          "amount": 27.35
        },
        {
          "material": "Cornwall Stone",
          "amount": 18.48
        },
        {
          "material": "Whiting",
          "amount": 8.87
        },
        {
          "material": "Zinc Oxide",
          "amount": 5.45
        }
      ],
      "additionals": [
        {
          "material": "Tin Oxide",
          "amount": 7.05
        },
        {
          "material": "Red Iron Oxide",
          "amount": 2.14
        },
        {
          "material": "Bentonite",
          "amount": 2.0
        }
      ],
      "description": "Cornwall Stone substitute (volume): Potash Feldspar 8, Quartz 2, Kaolin 1 Us\u00e9 la frita alto calcio de Crecer",
      "createdBy": "Clara Giorello",
      "source": "glazy.org",
      "url": "https://glazy.org/recipes/6206"
    },
    {
      "id": 17827,
      "code": "GLAZY-17827",
      "name": "Mary's Error Chun with local red clay and SiC",
      "cone": "5 - 6",
      "surface": "Glossy",
      "transparency": "Translucent",
      "atmosphere": "Oxidation",
      "subtype": "Glaze - Iron - Celadon - Chun",
      "ingredients": [
        {
          "material": "Ferro Frit 3195",
          "amount": 39.85
        },
        {
          "material": "Silica",
          "amount": 27.35
        },
        {
          "material": "Cornwall Stone",
          "amount": 18.48
        },
        {
          "material": "Whiting",
          "amount": 8.87
        },
        {
          "material": "Zinc Oxide",
          "amount": 5.45
        }
      ],
      "additionals": [
        {
          "material": "Tin Oxide",
          "amount": 7.0
        },
        {
          "material": "Galisteo Red Clay",
          "amount": 3.0
        },
        {
          "material": "Bentonite",
          "amount": 2.0
        },
        {
          "material": "Silicon Carbide #1000",
          "amount": 0.6
        }
      ],
      "description": "Trying a locally reduced version with local Red Clay for the red Iron Oxide.",
      "createdBy": "James Creamer",
      "source": "glazy.org",
      "url": "https://glazy.org/recipes/17827"
    },
    {
      "id": 7003,
      "code": "GLAZY-7003",
      "name": "Mary's Error Fake Shino",
      "cone": "5",
      "surface": "Glossy",
      "transparency": "Translucent",
      "atmosphere": "Oxidation",
      "subtype": "Glaze",
      "ingredients": [
        {
          "material": "Ferro Frit 3195",
          "amount": 39.85
        },
        {
          "material": "Silica",
          "amount": 27.35
        },
        {
          "material": "Cornwall Stone",
          "amount": 18.48
        },
        {
          "material": "Whiting",
          "amount": 8.87
        },
        {
          "material": "Zinc Oxide",
          "amount": 5.45
        }
      ],
      "additionals": [
        {
          "material": "Tin Oxide",
          "amount": 7.05
        },
        {
          "material": "Red Iron Oxide",
          "amount": 2.14
        },
        {
          "material": "Bentonite",
          "amount": 2.0
        }
      ],
      "description": "Atenci\u00f3n: como en Argentina no hay frita 3195, simplemente us\u00e9 lo que ten\u00eda a mano en ese momento: una frita alto calcio. \u00c9sta: https://glazy.org/materials/15903 El esmalte es una variaci\u00f2n de \"Mary's Shino\". Una vez me olvid\u00e9, por error, de agregar el caol\u00edn al esmalte. Me gust\u00f3 el resultado y lo uso bastante.",
      "createdBy": "Clara Giorello",
      "source": "glazy.org",
      "url": "https://glazy.org/recipes/7003"
    },
    {
      "id": 6999,
      "code": "GLAZY-6999",
      "name": "Mary's Fake Shino",
      "cone": "5 - 6",
      "surface": "Semi-matte",
      "transparency": "Opaque",
      "atmosphere": "Oxidation, Reduction",
      "subtype": "Glaze",
      "ingredients": [
        {
          "material": "Ferro Frit 3195",
          "amount": 37.3
        },
        {
          "material": "Silica",
          "amount": 25.6
        },
        {
          "material": "Cornwall Stone",
          "amount": 17.3
        },
        {
          "material": "Whiting",
          "amount": 8.3
        },
        {
          "material": "EP Kaolin",
          "amount": 6.4
        },
        {
          "material": "Zinc Oxide",
          "amount": 5.1
        }
      ],
      "additionals": [
        {
          "material": "Tin Oxide",
          "amount": 6.6
        },
        {
          "material": "Bentonite",
          "amount": 2.0
        },
        {
          "material": "Red Iron Oxide",
          "amount": 2.0
        }
      ],
      "description": "",
      "createdBy": "Clara Giorello",
      "source": "glazy.org",
      "url": "https://glazy.org/recipes/6999"
    },
    {
      "id": 43852,
      "code": "GLAZY-43852",
      "name": "Mary's Floating Blue",
      "cone": "8 - 10",
      "surface": "",
      "transparency": "",
      "atmosphere": "Reduction",
      "subtype": "Glaze - Blue - Rutile",
      "ingredients": [
        {
          "material": "Nepheline Syenite",
          "amount": 40.0
        },
        {
          "material": "Silica",
          "amount": 25.0
        },
        {
          "material": "Whiting",
          "amount": 10.0
        },
        {
          "material": "Gerstley Borate",
          "amount": 7.0
        },
        {
          "material": "Zinc Oxide",
          "amount": 5.0
        },
        {
          "material": "Bone Ash",
          "amount": 4.0
        },
        {
          "material": "Magnesium carbonate",
          "amount": 3.0
        },
        {
          "material": "Rutile",
          "amount": 3.0
        },
        {
          "material": "Ilmenite",
          "amount": 2.0
        },
        {
          "material": "Cobalt Carbonate",
          "amount": 0.5
        }
      ],
      "description": "From Virginia Scotchie's Clay and Glaze Compendium",
      "createdBy": "Glazy Admin",
      "source": "glazy.org",
      "url": "https://glazy.org/recipes/43852"
    },
    {
      "id": 29349,
      "code": "GLAZY-29349",
      "name": "Mary's Surprise",
      "cone": "10",
      "surface": "",
      "transparency": "",
      "atmosphere": "Reduction, Oxidation",
      "subtype": "Glaze",
      "ingredients": [
        {
          "material": "Custer Feldspar",
          "amount": 50.51
        },
        {
          "material": "Silica",
          "amount": 20.2
        },
        {
          "material": "Whiting",
          "amount": 14.14
        },
        {
          "material": "Gerstley Borate",
          "amount": 7.07
        },
        {
          "material": "Zinc Oxide",
          "amount": 4.04
        },
        {
          "material": "Lithium Carbonate",
          "amount": 2.02
        },
        {
          "material": "Strontium Carbonate",
          "amount": 2.02
        }
      ],
      "additionals": [
        {
          "material": "Tin Oxide",
          "amount": 1.0
        },
        {
          "material": "Copper Carbonate",
          "amount": 0.6
        }
      ],
      "description": "From the Kansas City Art Institute Ceramic Department (KCAI), Glaze Formulas, 15 February 1990. http://www.brackers.com/wp-content/uploads/2015/02/KCAI-Glaze-Recpies.pdf",
      "createdBy": "Glazy Admin",
      "source": "glazy.org",
      "url": "https://glazy.org/recipes/29349"
    },
    {
      "id": 30948,
      "code": "GLAZY-30948",
      "name": "Mary's Surprise-Flambe",
      "cone": "10",
      "surface": "",
      "transparency": "",
      "atmosphere": "Reduction",
      "subtype": "Glaze",
      "ingredients": [
        {
          "material": "Custer Feldspar",
          "amount": 45.9
        },
        {
          "material": "Silica",
          "amount": 27.5
        },
        {
          "material": "Whiting",
          "amount": 12.9
        },
        {
          "material": "Gerstley Borate",
          "amount": 6.4
        },
        {
          "material": "Zinc Oxide",
          "amount": 3.7
        },
        {
          "material": "Lithium Carbonate",
          "amount": 1.8
        },
        {
          "material": "Strontium Carbonate",
          "amount": 1.8
        }
      ],
      "additionals": [
        {
          "material": "Bentonite",
          "amount": 2.0
        },
        {
          "material": "Tin Oxide",
          "amount": 1.0
        },
        {
          "material": "Copper Carbonate",
          "amount": 0.35
        }
      ],
      "description": "Fired in heavy reduction, thickness of the glaze is very important.",
      "createdBy": "Mary Fox",
      "source": "glazy.org",
      "url": "https://glazy.org/recipes/30948"
    },
    {
      "id": 502,
      "code": "GLAZY-502",
      "name": "Mashiko Synthetic AK5",
      "cone": "10",
      "surface": "",
      "transparency": "",
      "atmosphere": "",
      "subtype": "Glaze - Ash",
      "ingredients": [
        {
          "material": "Kona F-4 feldspar",
          "amount": 33.62
        },
        {
          "material": "Silica",
          "amount": 28.91
        },
        {
          "material": "Kentucky OM #4 Ball Clay",
          "amount": 12.31
        },
        {
          "material": "Calcined Kaolin",
          "amount": 12.1
        },
        {
          "material": "Wollastonite",
          "amount": 6.96
        },
        {
          "material": "Talc",
          "amount": 5.57
        },
        {
          "material": "Bone Ash",
          "amount": 0.53
        }
      ],
      "additionals": [
        {
          "material": "Red Iron Oxide",
          "amount": 6.85
        },
        {
          "material": "Titanium Dioxide",
          "amount": 0.53
        },
        {
          "material": "Manganese Dioxide",
          "amount": 0.21
        }
      ],
      "description": "I use Reeve's synth Mashiko over a clear glaze and wax resist. John recalculated from an analysis of Mashiko stone. I got the the following two glazes from the Canadian Potter, John Reeve: I saw it looking over his shoulder at his glaze notebook while he was looking for another glaze. :^) I did ask if I could copy it! ;^) source for original recipe: John Reeve submitted by: Lee in PigsEye e-mail:",
      "createdBy": "Glazy Admin",
      "source": "glazy.org",
      "url": "https://glazy.org/recipes/502"
    },
    {
      "id": 30094,
      "code": "GLAZY-30094",
      "name": "Mason #6020 Pink Stained Porcelain",
      "cone": "10",
      "surface": "",
      "transparency": "",
      "atmosphere": "Oxidation, Reduction",
      "subtype": "Slip & Engobe - Slip",
      "ingredients": [
        {
          "material": "English Porcelain",
          "amount": 100.0
        }
      ],
      "additionals": [
        {
          "material": "Mason Stain #6020 Manganese Alumina Pink Corundum",
          "amount": 8.0
        }
      ],
      "description": "",
      "createdBy": "Derek Au",
      "source": "glazy.org",
      "url": "https://glazy.org/recipes/30094"
    },
    {
      "id": 30096,
      "code": "GLAZY-30096",
      "name": "Mason #6021 Dark Red Stained Porcelain",
      "cone": "10",
      "surface": "",
      "transparency": "",
      "atmosphere": "Oxidation, Reduction",
      "subtype": "Slip & Engobe - Slip",
      "ingredients": [
        {
          "material": "English Porcelain",
          "amount": 100.0
        }
      ],
      "additionals": [
        {
          "material": "Mason Stain #6021 Dark Red",
          "amount": 8.0
        }
      ],
      "description": "",
      "createdBy": "Derek Au",
      "source": "glazy.org",
      "url": "https://glazy.org/recipes/30096"
    },
    {
      "id": 30088,
      "code": "GLAZY-30088",
      "name": "Mason #6030 Mango Stained Porcelain",
      "cone": "10",
      "surface": "",
      "transparency": "",
      "atmosphere": "Oxidation, Reduction",
      "subtype": "Slip & Engobe - Slip",
      "ingredients": [
        {
          "material": "English Porcelain",
          "amount": 100.0
        }
      ],
      "additionals": [
        {
          "material": "Mason Stain #6030 Mango",
          "amount": 8.0
        }
      ],
      "description": "",
      "createdBy": "Derek Au",
      "source": "glazy.org",
      "url": "https://glazy.org/recipes/30088"
    },
    {
      "id": 30092,
      "code": "GLAZY-30092",
      "name": "Mason #6103 Golden Brown Stained Porcelain",
      "cone": "10",
      "surface": "",
      "transparency": "",
      "atmosphere": "Oxidation, Reduction",
      "subtype": "Slip & Engobe - Slip",
      "ingredients": [
        {
          "material": "English Porcelain",
          "amount": 100.0
        }
      ],
      "additionals": [
        {
          "material": "Mason Stain #6103 Golden Brown",
          "amount": 8.0
        }
      ],
      "description": "",
      "createdBy": "Derek Au",
      "source": "glazy.org",
      "url": "https://glazy.org/recipes/30092"
    },
    {
      "id": 30086,
      "code": "GLAZY-30086",
      "name": "Mason #6108 Walnut Stained Porcelain",
      "cone": "10",
      "surface": "",
      "transparency": "",
      "atmosphere": "Oxidation, Reduction",
      "subtype": "Slip & Engobe - Slip",
      "ingredients": [
        {
          "material": "English Porcelain",
          "amount": 100.0
        }
      ],
      "additionals": [
        {
          "material": "Mason Stain #6108 Walnut",
          "amount": 8.0
        }
      ],
      "description": "",
      "createdBy": "Derek Au",
      "source": "glazy.org",
      "url": "https://glazy.org/recipes/30086"
    },
    {
      "id": 30097,
      "code": "GLAZY-30097",
      "name": "Mason #6320 Delft Stained Porcelain",
      "cone": "10",
      "surface": "",
      "transparency": "",
      "atmosphere": "Oxidation, Reduction",
      "subtype": "Slip & Engobe - Slip",
      "ingredients": [
        {
          "material": "English Porcelain",
          "amount": 100.0
        }
      ],
      "additionals": [
        {
          "material": "Mason Stain #6320 Delft",
          "amount": 8.0
        }
      ],
      "description": "",
      "createdBy": "Derek Au",
      "source": "glazy.org",
      "url": "https://glazy.org/recipes/30097"
    },
    {
      "id": 30098,
      "code": "GLAZY-30098",
      "name": "Mason #6330 Cobalt Aluminate Stained Porcelain",
      "cone": "10",
      "surface": "",
      "transparency": "",
      "atmosphere": "Oxidation, Reduction",
      "subtype": "Slip & Engobe - Slip",
      "ingredients": [
        {
          "material": "English Porcelain",
          "amount": 100.0
        }
      ],
      "additionals": [
        {
          "material": "Mason Stain #6330 Cobalt Aluminate",
          "amount": 10.0
        }
      ],
      "description": "",
      "createdBy": "Derek Au",
      "source": "glazy.org",
      "url": "https://glazy.org/recipes/30098"
    },
    {
      "id": 30087,
      "code": "GLAZY-30087",
      "name": "Mason #6371 Dark Teal Stained Porcelain",
      "cone": "10",
      "surface": "",
      "transparency": "",
      "atmosphere": "Oxidation, Reduction",
      "subtype": "Slip & Engobe - Slip",
      "ingredients": [
        {
          "material": "English Porcelain",
          "amount": 100.0
        }
      ],
      "additionals": [
        {
          "material": "Mason Stain #6371 Dark Teal",
          "amount": 8.0
        }
      ],
      "description": "",
      "createdBy": "Derek Au",
      "source": "glazy.org",
      "url": "https://glazy.org/recipes/30087"
    },
    {
      "id": 30090,
      "code": "GLAZY-30090",
      "name": "Mason #6410 Canary Yellow Stained Porcelain",
      "cone": "10",
      "surface": "",
      "transparency": "",
      "atmosphere": "Oxidation, Reduction",
      "subtype": "Slip & Engobe - Slip",
      "ingredients": [
        {
          "material": "English Porcelain",
          "amount": 100.0
        }
      ],
      "additionals": [
        {
          "material": "Mason Stain #6410 Canary Yellow",
          "amount": 8.0
        }
      ],
      "description": "",
      "createdBy": "Derek Au",
      "source": "glazy.org",
      "url": "https://glazy.org/recipes/30090"
    },
    {
      "id": 30089,
      "code": "GLAZY-30089",
      "name": "Mason #6485 Titanium Yellow Stained Porcelain",
      "cone": "10",
      "surface": "",
      "transparency": "",
      "atmosphere": "Oxidation, Reduction",
      "subtype": "Slip & Engobe - Slip",
      "ingredients": [
        {
          "material": "English Porcelain",
          "amount": 100.0
        }
      ],
      "additionals": [
        {
          "material": "Mason Stain #6485 Titanium Yellow",
          "amount": 8.0
        }
      ],
      "description": "",
      "createdBy": "Derek Au",
      "source": "glazy.org",
      "url": "https://glazy.org/recipes/30089"
    },
    {
      "id": 30095,
      "code": "GLAZY-30095",
      "name": "Mason #6500 Sage Stained Porcelain",
      "cone": "10",
      "surface": "",
      "transparency": "",
      "atmosphere": "Oxidation, Reduction",
      "subtype": "Slip & Engobe - Slip",
      "ingredients": [
        {
          "material": "English Porcelain",
          "amount": 100.0
        }
      ],
      "additionals": [
        {
          "material": "Mason Stain #6500 Sage",
          "amount": 8.0
        }
      ],
      "description": "",
      "createdBy": "Derek Au",
      "source": "glazy.org",
      "url": "https://glazy.org/recipes/30095"
    },
    {
      "id": 30091,
      "code": "GLAZY-30091",
      "name": "Mason #6503 Taupe Stained Porcelain",
      "cone": "10",
      "surface": "",
      "transparency": "",
      "atmosphere": "Oxidation, Reduction",
      "subtype": "Slip & Engobe - Slip",
      "ingredients": [
        {
          "material": "English Porcelain",
          "amount": 100.0
        }
      ],
      "additionals": [
        {
          "material": "Mason Stain #6503 Taupe",
          "amount": 8.0
        }
      ],
      "description": "",
      "createdBy": "Derek Au",
      "source": "glazy.org",
      "url": "https://glazy.org/recipes/30091"
    },
    {
      "id": 30093,
      "code": "GLAZY-30093",
      "name": "Mason #6600 Best Black Stained Porcelain",
      "cone": "10",
      "surface": "",
      "transparency": "",
      "atmosphere": "Oxidation, Reduction",
      "subtype": "Slip & Engobe - Slip",
      "ingredients": [
        {
          "material": "English Porcelain",
          "amount": 100.0
        }
      ],
      "additionals": [
        {
          "material": "Mason 6600 black stain",
          "amount": 8.0
        }
      ],
      "description": "",
      "createdBy": "Derek Au",
      "source": "glazy.org",
      "url": "https://glazy.org/recipes/30093"
    },
    {
      "id": 20573,
      "code": "GLAZY-20573",
      "name": "Mason Color Works White Underglaze Base",
      "cone": "6 - 10",
      "surface": "",
      "transparency": "Opaque",
      "atmosphere": "Oxidation, Reduction, Neutral",
      "subtype": "Underglaze",
      "ingredients": [
        {
          "material": "Stain",
          "amount": 40.0
        },
        {
          "material": "Minspar 200",
          "amount": 20.0
        },
        {
          "material": "Ferro Frit 3124",
          "amount": 10.0
        },
        {
          "material": "Kaolin",
          "amount": 10.0
        },
        {
          "material": "Ball Clay",
          "amount": 5.0
        },
        {
          "material": "Zircopax",
          "amount": 5.0
        }
      ],
      "description": "For years I relied on the internet to find information about ceramics. One of the most useful and reliable sources both then and now is Vince Pitelka's website. There he shares his knowledge on all aspects of the studio, from making your own tools to loading & firing kilns. (Although I have yet to try his Fabulous Top-Secret Extra-Special Spicy Cheesy Black Bean Dip recipe!) For all of Vince Pitelka's Handouts, please visit: https://www.vincepitelka.com/handoutsinformation/ One very useful recipe on his website is for Mason Underglaze, which actually includes three recipes: CMC solution (great on its own as a glaze additive to slow drying and improve brushability), Underglaze Liquid (which can be used with any underglaze to greatly improve brushability), and finally the Mason Underglaze recipe itself. If you do any underglaze decoration, even just to sign your name, I hope you'll try out these recipes! One note: You should be able to purchase \"food grade\", non-toxic propylene glycol via the internet, DO NOT just buy automobile anti-freeze which may contain other additives. ## Mason Underglaze Recipe https://www.vincepitelka.com/wp-content/uploads/2016/03/Mason-Underglaze-Recipe.pdf This recipe for an opaque white underglaze base comes from the Mason Color Works of Liverpool, Ohio, manufacturers of Mason ceramic stains. It\u2019s been in use for decades, and seems to give good results for underglaze brushwork. Like most commercial underglazes, it is not appropriate for trailing or other thick-application techniques. #### Dry Materials F-4 Soda Spar -------------- 20 Kaolin ----------------------- 10 Ball Clay --------------------- 5 3124 Frit ---------------------10 Zircopax --------------------- 5 (or any other zircon opacifier) Total Dry Materials ------- 50 Add Underglaze Liquid -- 75 For colors other than white, add: Ceramic stain -------------- 40 Add the stain after everything else is combined, including the underglaze liquid. Vary the amount of stain for a darker or lighter color, and of course if you add a significant amount of stain you will need to add additional water to adjust the consistency of the final mix. To make the underglaze liquid, combine: Non-toxic antifreeze ------ 2 parts Water ----------------------- 2 parts CMC Liquid --------------- 1 parts To make CMC liquid, stir 30 grams of dry CMC in 1 qt. hot water and let it sit for 2 days. Be sure to use non-toxic antifreeze! Normal antifreeze is ethylene-glycol and is toxic. Instead, use non-toxic propylene-glycol antifreeze. It\u2019s available in auto-supply stores and is safe for people and pets. The CMC gum and propylene glycol in this mixture make it thicker and smoother than a slip containing only water, giving a smoother brushing consistency especially when applying underglaze to dry greenware or bisqueware. When making this recipe: Dry-mix all the dry ingredients, add about 3/4 of the underglaze liquid and blend thoroughly, and then blend in more underglaze liquid a little at a time as needed until you achieve the desired brushing consistency. You may not need the full amount of underglaze liquid. Clarification This recipe can be a bit confusing. When a recipe just provides numbers without specifying the weighing increments, the increments can be whatever you wish \u2013 grams, ounces, pounds, etc. For the sake of accuracy when mixing glazes or slips, we generally use grams. With any recipe, there is always the question of what factor to multiply the base recipe by in order to get a certain amount of final product. For example, glaze recipes are almost always given in a form where the dry raw materials for the glaze base add up to 100, plus the modifiers, colorants, etc. In a recipe that contains only dry materials, we know from experience that a batch of 12,000 grams of dry material will fill a five-gallon bucket to the rim once combined with water. But this recipe includes underglaze liquid added by weight, and that does confuse matters Since the instructions tell us to make a quart of CMC liquid, a logical starting point is to figure out the whole recipe based on using that full quart of CMC liquid in the underglaze liquid, adjusting all the other amounts proportionally. As explained below, by doing this we end up needing a little over 3000 grams of dry materials, and the recipe produces about a gallon and a half of underglaze base. Here\u2019s how we figured that. Combining one quart of CMC liquid with two quarts of water and two quarts of non-toxic antifreeze as per the recipe gives five quarts of underglaze liquid. A quart of water weighs 946 grams. Multiply that times five (five quarts) to get 4730 grams of underglaze liquid. The recipe specifies 75 measuring units of underglaze liquid, and if we divide 4730 by 75 we get 63.07, rounded off to 63. Thus if we use the whole five quarts of underglaze liquid, in order to get the correct proportional amounts of dry materials we multiply each amount by 63, which gives a total dry materials weight of 3150 grams. Based on these calculations, our recipe is: F-4 spar ----------------- 20x63 = 1260 grams Kaolin -------------------- 10x63 = 630 grams Ball Clay ------------------- 5x63 = 315 grams 3124 frit ------------------ 10x63 = 630 grams Zircopax ------------------- 5x63 = 315 grams Total weight of dry materials -- 3150 grams Underglaze liquid ------ 75x63 = 4725 grams Total weight of batch ------------ 7875 grams Since 12,000 grams of dry glaze materials yields a full five-gallon bucket of glaze, we can extrapolate and estimate that since the dry materials weigh 3180 grams (including the CMC gum), this recipe should make about six quarts, which is a lot of underglaze base. If you want more or less underglaze base, just proportionally adjust the number of grams of everything, and adjust the quantity of CMC liquid and underglaze liquid that you prepare.",
      "createdBy": "Derek Au",
      "source": "glazy.org",
      "url": "https://glazy.org/recipes/20573"
    },
    {
      "id": 93370,
      "code": "GLAZY-93370",
      "name": "Mason Colorworks Underglaze Recipe",
      "cone": "",
      "surface": "Matte",
      "transparency": "Opaque",
      "atmosphere": "",
      "subtype": "Underglaze",
      "ingredients": [
        {
          "material": "Soda Feldspar",
          "amount": 40.0
        },
        {
          "material": "EP Kaolin",
          "amount": 20.0
        },
        {
          "material": "Ferro Frit 3124",
          "amount": 20.0
        },
        {
          "material": "Ball Clay",
          "amount": 10.0
        },
        {
          "material": "Zircopax",
          "amount": 10.0
        }
      ],
      "additionals": [
        {
          "material": "Stain",
          "amount": 10.0
        }
      ],
