Repository: MrSeldon/argilev2

File: data/glazes/glazy.json (part 179 of 315)
{
      "description": "This has worked well for me in cone 04 firing and cone 6. The top temperature is dictated by the stain used, refer to manufacturer info. Liquid - for a 500g batch 300 g non toxic antifreeze 150 g CMC liquid Up to 300 g water To make CMC liquid, stir 30 grams of dry CMC in 1 qt. hot water and let it sit for 2 days. To calculate the amount of liquid for a different batch size, multiply the batch size (before stain is added) by 150%, to get total liquid. Divide that number by 5. Multiply that number by 2 for the antifreeze and water, and use it as is for the CMC liquid. Always add the antifreeze and CMC liquid first and then water to set the desired consistency. Screen printing underglaze recipe To 500 g batch of dry ingredients (plus stain) - add 300 g of non toxic antifreeze, mix, add just enough water to get a pudding consistency. Weigh 350 g of prepared mixture and add 25g snot, mix thoroughly with immersion blender, scrape sides frequently. I don't sieve underglaze for screen printing, the screen is 110 mesh or finer. How to make snot - to one cup of boiling hot water in blender, add 3 heaping teaspoons of CMC powder, blend for 2-3 minutes. Store unused snot in tightly closed container. Discard after about a year or when it starts to stink. This can be safely added to any ceramic glaze, underglaze, or stain to improve brushability or dry strength. This is the information I used to make this recipe. I found it a bit confusing so I configured it how it makes sense to me and it seems to work fine. Appalachian Center for Crafts - Clay Studio Vince Pitelka, 2015 Mason Color Works White Underglaze Base This recipe for an opaque white underglaze base comes from the Mason Color Works of Liverpool, Ohio, manufacturers of Mason ceramic stains. It\u2019s been in use for decades, and seems to give good results for underglaze brushwork. Like most commercial underglazes, it is not appropriate for trailing or other thick-application techniques. Dry Materials F-4 Soda Spar -------------- 20 Kaolin ----------------------- 10 Ball Clay --------------------- 5 3124 Frit ---------------------10 Zircopax --------------------- 5 (or any other zircon opacifier) Total Dry Materials ------- 50 Add Underglaze Liquid -- 75 For colors other than white, add: Ceramic stain -------------- 40 Add the stain after everything else is combined, including the underglaze liquid. Vary the amount of stain for a darker or lighter color, and of course if you add a significant amount of stain you will need to add additional water to adjust the consistency of the final mix. To make the underglaze liquid, combine: Non-toxic antifreeze ------ 2 parts Water ----------------------- 2 parts CMC Liquid --------------- 1 parts To make CMC liquid, stir 30 grams of dry CMC in 1 qt. hot water and let it sit for 2 days. Be sure to use non-toxic antifreeze! Normal antifreeze is ethylene-glycol and is toxic. Instead, use non-toxic propylene-glycol antifreeze. It\u2019s available in auto-supply stores and is safe for people and pets. The CMC gum and propylene glycol in this mixture make it thicker and smoother than a slip containing only water, giving a smoother brushing consistency especially when applying underglaze to dry greenware or bisqueware. When making this recipe: Dry-mix all the dry ingredients, add about 3/4 of the underglaze liquid and blend thoroughly, and then blend in more underglaze liquid a little at a time as needed until you achieve the desired brushing consistency. You may not need the full amount of underglaze liquid. Clarification This recipe can be a bit confusing. When a recipe just provides numbers without specifying the weighing increments, the increments can be whatever you wish \u2013 grams, ounces, pounds, etc. For the sake of accuracy when mixing glazes or slips, we generally use grams. With any recipe, there is always the question of what factor to multiply the base recipe by in order to get a certain amount of final product. For example, glaze recipes are almost always given in a form where the dry raw materials for the glaze base add up to 100, plus the modifiers, colorants, etc. In a recipe that contains only dry materials, we know from experience that a batch of 12,000 grams of dry material will fill a five-gallon bucket to the rim once combined with water. But this recipe includes underglaze liquid added by weight, and that does confuse matters Since the instructions tell us to make a quart of CMC liquid, a logical starting point is to figure out the whole recipe based on using that full quart of CMC liquid in the underglaze liquid, adjusting all the other amounts proportionally. As explained below, by doing this we end up needing a little over 3000 grams of dry materials, and the recipe produces about a gallon and a half of underglaze base. Here\u2019s how we figured that. Combining one quart of CMC liquid with two quarts of water and two quarts of non-toxic antifreeze as per the recipe gives five quarts of underglaze liquid. A quart of water weighs 946 grams. Multiply that times five (five quarts) to get 4730 grams of underglaze liquid. The recipe specifies 75 measuring units of underglaze liquid, and if we divide 4730 by 75 we get 63.07, rounded off to 63. Thus if we use the whole five quarts of underglaze liquid, in order to get the correct proportional amounts of dry materials we multiply each amount by 63, which gives a total dry materials weight of 3150 grams. Based on these calculations, our recipe is: F-4 spar ----------------- 20x63 = 1260 grams Kaolin -------------------- 10x63 = 630 grams Ball Clay ------------------- 5x63 = 315 grams 3124 frit ------------------ 10x63 = 630 grams Zircopax ------------------- 5x63 = 315 grams Total weight of dry materials -- 3150 grams Underglaze liquid ------ 75x63 = 4725 grams Total weight of batch ------------ 7875 grams Since 12,000 grams of dry glaze materials yields a full five-gallon bucket of glaze, we can extrapolate and estimate that since the dry materials weigh 3180 grams (including the CMC gum), this recipe should make about six quarts, which is a lot of underglaze base. If you want more or less underglaze base, just proportionally adjust the number of grams of everything, and adjust the quantity of CMC liquid and underglaze liquid that you prepare.",
      "createdBy": "Stacey McDonald",
      "source": "glazy.org",
      "url": "https://glazy.org/recipes/93370"
    },
    {
      "id": 44085,
      "code": "GLAZY-44085",
      "name": "Mason Red",
      "cone": "9 - 10",
      "surface": "",
      "transparency": "",
      "atmosphere": "Reduction",
      "subtype": "Glaze - Iron - Kaki, Tomato Red",
      "ingredients": [
        {
          "material": "G200 HP Feldspar, G200HP",
          "amount": 60.51
        },
        {
          "material": "Bone Ash",
          "amount": 16.95
        },
        {
          "material": "Dolomite",
          "amount": 9.38
        },
        {
          "material": "Silica",
          "amount": 7.56
        },
        {
          "material": "Kentucky OM #4 Ball Clay",
          "amount": 5.6
        }
      ],
      "additionals": [
        {
          "material": "Red Iron Oxide",
          "amount": 7.56
        }
      ],
      "description": "From Virginia Scotchie's Clay and Glaze Compendium",
      "createdBy": "Glazy Admin",
      "source": "glazy.org",
      "url": "https://glazy.org/recipes/44085"
    },
    {
      "id": 5372,
      "code": "GLAZY-5372",
      "name": "Mason Red Glaze",
      "cone": "9 - 10",
      "surface": "Glossy",
      "transparency": "",
      "atmosphere": "Reduction",
      "subtype": "Glaze - Iron - Kaki, Tomato Red",
      "ingredients": [
        {
          "material": "G-200 Feldspar",
          "amount": 60.51
        },
        {
          "material": "Bone Ash",
          "amount": 16.95
        },
        {
          "material": "Dolomite",
          "amount": 9.38
        },
        {
          "material": "Silica",
          "amount": 7.56
        },
        {
          "material": "Kentucky OM #4 Ball Clay",
          "amount": 5.6
        }
      ],
      "additionals": [
        {
          "material": "Red Iron Oxide",
          "amount": 7.56
        }
      ],
      "description": "This recipe was imported from Louis Katz's Hyperglaze database available on his website: http://falcon.tamucc.edu/lkatz/allglazes.txt More information about Louis Katz can be found on his website, http://www.louiskatz.net/ Louis Katz Notes: I am not a safety expert and any information contained in this file about safety should be ignored in favor of advice from experts. All of the materials in all glazes are potentially hazardous. All of these glaze recipes are given without any representation of accuracy or safety. They may work, they may not. They may be safe when fired or they may not. All of the materials used in them have hazards associated with them. You must be have sufficient training in the hazards before you use the the materials. You will have to determine the suitability and safety for your use. Do not assume that a lack of a warning about a material means that it is safe. Cone: 9 10 Color: red Surface texture: shiny glossy Firing: Reduction Recipe: Percent Batch Bone Ash 16.95 16.95 Dolomite 9.38 9.38 G-200 Feldspar 60.51 60.51 OM4 5.60 5.60 Flint 7.56 7.56 Totals: 100.00 % 100.00 gm Also add: RIO 7.56 7.56 Comments: CM JJA 91 p.36",
      "createdBy": "Glazy Admin",
      "source": "glazy.org",
      "url": "https://glazy.org/recipes/5372"
    },
    {
      "id": 1365,
      "code": "GLAZY-1365",
      "name": "Mason Stain Mixture",
      "cone": "5 - 6",
      "surface": "",
      "transparency": "",
      "atmosphere": "Oxidation, Reduction",
      "subtype": "Underglaze",
      "ingredients": [
        {
          "material": "Stain",
          "amount": 60.0
        },
        {
          "material": "Ferro Frit 3124",
          "amount": 40.0
        }
      ],
      "description": "Glaze Type: UnderglazeStain From a handout bearing Anne Kraus' name. 'Stain can be painted on bisque ware, clear sprayed over.'",
      "createdBy": "Glazy Admin",
      "source": "glazy.org",
      "url": "https://glazy.org/recipes/1365"
    },
    {
      "id": 4001,
      "code": "GLAZY-4001",
      "name": "Mat Tan",
      "cone": "9 - 10",
      "surface": "Matte",
      "transparency": "Opaque",
      "atmosphere": "Reduction",
      "subtype": "Glaze - Matte",
      "ingredients": [
        {
          "material": "Custer Feldspar",
          "amount": 46.7
        },
        {
          "material": "EP Kaolin",
          "amount": 26.0
        },
        {
          "material": "Dolomite",
          "amount": 23.4
        },
        {
          "material": "Whiting",
          "amount": 3.9
        }
      ],
      "additionals": [
        {
          "material": "Tin Oxide",
          "amount": 1.5
        },
        {
          "material": "Bentonite",
          "amount": 1.0
        },
        {
          "material": "Copper Carbonate",
          "amount": 0.5
        }
      ],
      "description": "Matt Tan is a great glaze on its own or in combination with other glazes. Piled up heavy it can have spots of ruby red. Thin it fades to a dark tan. Two coats will result in a creamy tan with a silky mat surface.",
      "createdBy": "Jason Burke",
      "source": "glazy.org",
      "url": "https://glazy.org/recipes/4001"
    },
    {
      "id": 289610,
      "code": "GLAZY-289610",
      "name": "Mate Red Sierra (Dune)",
      "cone": "5",
      "surface": "",
      "transparency": "",
      "atmosphere": "Neutral",
      "subtype": "Glaze",
      "ingredients": [
        {
          "material": "Soda Feldspar",
          "amount": 50.0
        },
        {
          "material": "Ferro Frit 3134",
          "amount": 30.0
        },
        {
          "material": "Kentucky OM #4 Ball Clay",
          "amount": 20.0
        }
      ],
      "additionals": [
        {
          "material": "Red Iron Oxide",
          "amount": 5.0
        }
      ],
      "description": "",
      "createdBy": "Jordan Rangel",
      "source": "glazy.org",
      "url": "https://glazy.org/recipes/289610"
    },
    {
      "id": 129929,
      "code": "GLAZY-129929",
      "name": "Mather 213-a",
      "cone": "5 - 7",
      "surface": "Smooth Matte",
      "transparency": "Opaque",
      "atmosphere": "Salt & Soda, Neutral, Oxidation",
      "subtype": "Glaze - Green - Copper",
      "ingredients": [
        {
          "material": "Neph Sye A270",
          "amount": 73.0
        },
        {
          "material": "Silica",
          "amount": 10.0
        },
        {
          "material": "Bentonite",
          "amount": 5.0
        },
        {
          "material": "Dolomite",
          "amount": 5.0
        },
        {
          "material": "Whiting",
          "amount": 4.0
        },
        {
          "material": "Zinc Oxide",
          "amount": 3.0
        }
      ],
      "additionals": [
        {
          "material": "Copper Carbonate",
          "amount": 4.0
        }
      ],
      "description": "",
      "createdBy": "HP Bloomer IV",
      "source": "glazy.org",
      "url": "https://glazy.org/recipes/129929"
    },
    {
      "id": 4114,
      "code": "GLAZY-4114",
      "name": "Mathias Basic Majolica",
      "cone": "4",
      "surface": "",
      "transparency": "",
      "atmosphere": "Oxidation",
      "subtype": "Glaze - Majolica",
      "ingredients": [
        {
          "material": "Ferro Frit 3195",
          "amount": 70.0
        },
        {
          "material": "Zircopax",
          "amount": 10.0
        },
        {
          "material": "EP Kaolin",
          "amount": 7.5
        },
        {
          "material": "Kentucky OM #4 Ball Clay",
          "amount": 7.5
        },
        {
          "material": "Rutile",
          "amount": 1.5
        }
      ],
      "description": "From Steve Davis Website: http://kazegamas.com/ Majolica: http://kazegamas.com/majolicas.htm",
      "createdBy": "Steve Davis",
      "source": "glazy.org",
      "url": "https://glazy.org/recipes/4114"
    },
    {
      "id": 4115,
      "code": "GLAZY-4115",
      "name": "Mathias Majolica",
      "cone": "5",
      "surface": "",
      "transparency": "",
      "atmosphere": "Oxidation",
      "subtype": "Glaze - Majolica",
      "ingredients": [
        {
          "material": "Ferro Frit 3124",
          "amount": 84.0
        },
        {
          "material": "Zircopax",
          "amount": 11.0
        },
        {
          "material": "EP Kaolin",
          "amount": 8.0
        },
        {
          "material": "Kentucky OM #4 Ball Clay",
          "amount": 8.0
        },
        {
          "material": "Rutile",
          "amount": 1.0
        }
      ],
      "description": "From Steve Davis Website: http://kazegamas.com/ Majolica: http://kazegamas.com/majolicas.htm",
      "createdBy": "Steve Davis",
      "source": "glazy.org",
      "url": "https://glazy.org/recipes/4115"
    },
    {
      "id": 44263,
      "code": "GLAZY-44263",
      "name": "Mathias' Majolica",
      "cone": "4",
      "surface": "",
      "transparency": "",
      "atmosphere": "Oxidation",
      "subtype": "Glaze - Majolica",
      "ingredients": [
        {
          "material": "Ferro Frit 3124",
          "amount": 83.34
        },
        {
          "material": "EP Kaolin",
          "amount": 8.33
        },
        {
          "material": "Kentucky OM #4 Ball Clay",
          "amount": 8.33
        }
      ],
      "additionals": [
        {
          "material": "Zircopax",
          "amount": 11.11
        },
        {
          "material": "Bentonite",
          "amount": 2.0
        }
      ],
      "description": "Colorants: MASON STAIN 1 part FRIT#3124 2 parts From Virginia Scotchie's Clay and Glaze Compendium",
      "createdBy": "Glazy Admin",
      "source": "glazy.org",
      "url": "https://glazy.org/recipes/44263"
    },
    {
      "id": 4116,
      "code": "GLAZY-4116",
      "name": "Mathius Osterman",
      "cone": "5",
      "surface": "",
      "transparency": "",
      "atmosphere": "Oxidation",
      "subtype": "Glaze - Majolica",
      "ingredients": [
        {
          "material": "Ferro Frit 3124",
          "amount": 74.0
        },
        {
          "material": "Zircopax",
          "amount": 11.0
        },
        {
          "material": "EP Kaolin",
          "amount": 7.5
        },
        {
          "material": "Kentucky OM #4 Ball Clay",
          "amount": 7.5
        }
      ],
      "additionals": [
        {
          "material": "Rutile",
          "amount": 0.5
        }
      ],
      "description": "From Steve Davis Website: http://kazegamas.com/ Majolica: http://kazegamas.com/majolicas.htm",
      "createdBy": "Steve Davis",
      "source": "glazy.org",
      "url": "https://glazy.org/recipes/4116"
    },
    {
      "id": 29841,
      "code": "GLAZY-29841",
      "name": "Matt Base 5",
      "cone": "5 - 6",
      "surface": "Semi-matte",
      "transparency": "Semi-opaque",
      "atmosphere": "Oxidation, Reduction",
      "subtype": "Glaze - White, Off-White",
      "ingredients": [
        {
          "material": "Custer Feldspar",
          "amount": 40.0
        },
        {
          "material": "Silica",
          "amount": 16.0
        },
        {
          "material": "Whiting",
          "amount": 16.0
        },
        {
          "material": "EP Kaolin",
          "amount": 10.0
        },
        {
          "material": "Ferro Frit 3124",
          "amount": 9.0
        },
        {
          "material": "Amtalc-C98 Talc",
          "amount": 9.0
        }
      ],
      "description": "",
      "createdBy": "Alfred Grinding Room - Glazes",
      "source": "glazy.org",
      "url": "https://glazy.org/recipes/29841"
    },
    {
      "id": 2044,
      "code": "GLAZY-2044",
      "name": "Matt Blue",
      "cone": "05 - 03",
      "surface": "Matte",
      "transparency": "Translucent",
      "atmosphere": "Oxidation",
      "subtype": "Glaze - Matte",
      "ingredients": [
        {
          "material": "Silica",
          "amount": 53.0
        },
        {
          "material": "Lithium Carbonate",
          "amount": 26.0
        },
        {
          "material": "Kaolin",
          "amount": 12.0
        },
        {
          "material": "Soda Ash",
          "amount": 3.3
        }
      ],
      "additionals": [
        {
          "material": "Copper Carbonate",
          "amount": 3.7
        },
        {
          "material": "Bentonite",
          "amount": 2.0
        }
      ],
      "description": "Glaze Type: Lithium Matte",
      "createdBy": "Glazy Admin",
      "source": "glazy.org",
      "url": "https://glazy.org/recipes/2044"
    },
    {
      "id": 503,
      "code": "GLAZY-503",
      "name": "Matt Butter",
      "cone": "8 - 10",
      "surface": "Satin-matte",
      "transparency": "Opaque",
      "atmosphere": "Oxidation",
      "subtype": "Glaze - Matte - Magnesium Matte",
      "ingredients": [
        {
          "material": "Custer Feldspar",
          "amount": 36.0
        },
        {
          "material": "Silica",
          "amount": 26.0
        },
        {
          "material": "Magnesium carbonate",
          "amount": 15.0
        },
        {
          "material": "Whiting",
          "amount": 13.0
        },
        {
          "material": "Ball Clay",
          "amount": 5.0
        },
        {
          "material": "Zinc Oxide",
          "amount": 2.5
        },
        {
          "material": "Barium Carbonate",
          "amount": 2.0
        }
      ],
      "additionals": [
        {
          "material": "Bentonite",
          "amount": 2.0
        }
      ],
      "description": "Glaze Type: Magnesium matt Add epsom salts 3% to flocculate. From Laura Aultman.",
      "createdBy": "Glazy Admin",
      "source": "glazy.org",
      "url": "https://glazy.org/recipes/503"
    },
    {
      "id": 168609,
      "code": "GLAZY-168609",
      "name": "Matt Fiske\u2019s Lava Oilspot Glaze",
      "cone": "10 - 12",
      "surface": "",
      "transparency": "",
      "atmosphere": "Oxidation, Neutral",
      "subtype": "Glaze - Iron - Oil Spot",
      "ingredients": [
        {
          "material": "Rhyolite",
          "amount": 75.0
        },
        {
          "material": "Basalt",
          "amount": 25.0
        }
      ],
      "description": "Matt Fiske\u2019s lava oilspot formulated based on tests using basalt and rhyolite - see attached firing schedule!",
      "createdBy": "Nick",
      "source": "glazy.org",
      "url": "https://glazy.org/recipes/168609"
    },
    {
      "id": 5373,
      "code": "GLAZY-5373",
      "name": "Matt Rust Yellow",
      "cone": "9 - 10",
      "surface": "",
      "transparency": "",
      "atmosphere": "Oxidation, Reduction",
      "subtype": "Glaze - Yellow",
      "ingredients": [
        {
          "material": "Kaolin",
          "amount": 31.59
        },
        {
          "material": "Dolomite",
          "amount": 30.53
        },
        {
          "material": "Potash Feldspar",
          "amount": 24.25
        },
        {
          "material": "Silica",
          "amount": 6.38
        },
        {
          "material": "Whiting",
          "amount": 4.06
        },
        {
          "material": "Rutile",
          "amount": 2.22
        },
        {
          "material": "Copper Carbonate",
          "amount": 0.97
        }
      ],
      "description": "This recipe was imported from Louis Katz's Hyperglaze database available on his website: http://falcon.tamucc.edu/lkatz/allglazes.txt More information about Louis Katz can be found on his website, http://www.louiskatz.net/ Louis Katz Notes: I am not a safety expert and any information contained in this file about safety should be ignored in favor of advice from experts. All of the materials in all glazes are potentially hazardous. All of these glaze recipes are given without any representation of accuracy or safety. They may work, they may not. They may be safe when fired or they may not. All of the materials used in them have hazards associated with them. You must be have sufficient training in the hazards before you use the the materials. You will have to determine the suitability and safety for your use. Do not assume that a lack of a warning about a material means that it is safe. Cone: 9 10 Color: yellow Firing: Ox. or Red. Recipe: Percent Batch potash feldspar 24.25 10.04 dolomite 30.53 12.64 kaolin 31.59 13.08 whiting 4.06 1.68 silica 6.38 2.64 copper carbonate 0.97 0.40 rutile 2.22 0.92 Totals: 100.00 % 41.40 gm Comments: the SP 6/2 p.11",
      "createdBy": "Glazy Admin",
      "source": "glazy.org",
      "url": "https://glazy.org/recipes/5373"
    },
    {
      "id": 222490,
      "code": "GLAZY-222490",
      "name": "Matt ruvido, brillante",
      "cone": "6 - 8",
      "surface": "Stony Matte",
      "transparency": "Opaque",
      "atmosphere": "Oxidation, Neutral",
      "subtype": "Glaze - Crystalline - Macro",
      "ingredients": [
        {
          "material": "Silica",
          "amount": 43.0
        },
        {
          "material": "Zinc Oxide",
          "amount": 24.0
        },
        {
          "material": "Soda Feldspar",
          "amount": 7.0
        },
        {
          "material": "Gerstley Borate",
          "amount": 5.0
        },
        {
          "material": "Lithium Carbonate",
          "amount": 5.0
        },
        {
          "material": "Strontium Carbonate",
          "amount": 5.0
        },
        {
          "material": "Wollastonite",
          "amount": 5.0
        },
        {
          "material": "Colemanite",
          "amount": 3.0
        },
        {
          "material": "Soda Ash",
          "amount": 3.0
        }
      ],
      "additionals": [
        {
          "material": "Ilmenite",
          "amount": 4.0
        },
        {
          "material": "Black Copper Oxide",
          "amount": 2.0
        },
        {
          "material": "Cobalt Carbonate",
          "amount": 1.0
        }
      ],
      "description": "",
      "createdBy": "Gianfranco",
      "source": "glazy.org",
      "url": "https://glazy.org/recipes/222490"
    },
    {
      "id": 514,
      "code": "GLAZY-514",
      "name": "Matt Shannon's No-Craze Sr",
      "cone": "9 - 10",
      "surface": "Satin-matte",
      "transparency": "Opaque",
      "atmosphere": "Oxidation, Reduction",
      "subtype": "Glaze - Matte",
      "ingredients": [
        {
          "material": "Nepheline Syenite",
          "amount": 100.0
        },
        {
          "material": "Nepheline Syenite",
          "amount": 58.0
        },
        {
          "material": "Strontium Carbonate",
          "amount": 26.0
        },
        {
          "material": "Kentucky OM #4 Ball Clay",
          "amount": 15.0
        },
        {
          "material": "Silica",
          "amount": 5.0
        },
        {
          "material": "Lithium Carbonate",
          "amount": 1.0
        }
      ],
      "description": "Glaze Type: Strontium Matt",
      "createdBy": "Glazy Admin",
      "source": "glazy.org",
      "url": "https://glazy.org/recipes/514"
    },
    {
      "id": 3229,
      "code": "GLAZY-3229",
      "name": "Matt Yellow",
      "cone": "6",
      "surface": "Semi-glossy",
      "transparency": "Opaque",
      "atmosphere": "Oxidation",
      "subtype": "Glaze - Yellow",
      "ingredients": [
        {
          "material": "Minspar 200",
          "amount": 52.62
        },
        {
          "material": "Strontium Carbonate",
          "amount": 15.79
        },
        {
          "material": "Tennessee ball clay",
          "amount": 10.53
        },
        {
          "material": "Whiting",
          "amount": 10.53
        },
        {
          "material": "Zinc Oxide",
          "amount": 10.53
        }
      ],
      "additionals": [
        {
          "material": "Rutile",
          "amount": 3.0
        },
        {
          "material": "Black Nickel Oxide",
          "amount": 1.5
        }
      ],
      "description": "Western Pennsylvania Potters Community http://wpapotters.blogspot.com/2012/04/links-to-cone-6-oxidation-glaze-tests.html http://www.wpapotters.blogspot.com/2010/11/cone-6-oxidation-results-group-2.html With natural cooling in an electric kiln",
      "createdBy": "Terry Rorison",
      "source": "glazy.org",
      "url": "https://glazy.org/recipes/3229"
    },
    {
      "id": 4793,
      "code": "GLAZY-4793",
      "name": "Matte",
      "cone": "1",
      "surface": "Matte",
      "transparency": "",
      "atmosphere": "Oxidation, Reduction",
      "subtype": "Glaze - Matte",
      "ingredients": [
        {
          "material": "Pemco Frit P-54",
          "amount": 53.4
        },
        {
          "material": "Kaolin",
          "amount": 21.7
        },
        {
          "material": "Calcined Kaolin",
          "amount": 19.2
        },
        {
          "material": "Silica",
          "amount": 5.7
        }
      ],
      "description": "This recipe was imported from Louis Katz's Hyperglaze database available on his website: http://falcon.tamucc.edu/lkatz/allglazes.txt More information about Louis Katz can be found on his website, http://www.louiskatz.net/ Louis Katz Notes: I am not a safety expert and any information contained in this file about safety should be ignored in favor of advice from experts. All of the materials in all glazes are potentially hazardous. All of these glaze recipes are given without any representation of accuracy or safety. They may work, they may not. They may be safe when fired or they may not. All of the materials used in them have hazards associated with them. You must be have sufficient training in the hazards before you use the the materials. You will have to determine the suitability and safety for your use. Do not assume that a lack of a warning about a material means that it is safe. Cone: 1 Surface texture: Matte Firing: Ox. or Red. Recipe: Percent Batch Pemco Frit P-54 53.40 53.40 Kaolin 21.70 21.70 Calcined Kaolin 19.20 19.20 Flint 5.70 5.70 Totals: 100.00 % 100.00 gm",
      "createdBy": "Glazy Admin",
      "source": "glazy.org",
      "url": "https://glazy.org/recipes/4793"
    },
    {
      "id": 1367,
      "code": "GLAZY-1367",
      "name": "Matte #2 Adelaide Paul",
      "cone": "6",
      "surface": "Satin-matte",
      "transparency": "Semi-opaque",
      "atmosphere": "Oxidation",
      "subtype": "Glaze - Matte",
      "ingredients": [
        {
          "material": "Strontium Carbonate",
          "amount": 28.706
        },
        {
          "material": "Nepheline Syenite",
          "amount": 27.0
        },
        {
          "material": "Silica",
          "amount": 22.0
        },
        {
          "material": "Grolleg Kaolin",
          "amount": 11.0
        },
        {
          "material": "Whiting",
          "amount": 3.0
        },
        {
          "material": "Lithium Carbonate",
          "amount": 1.5
        }
      ],
      "additionals": [
        {
          "material": "Bentonite",
          "amount": 2.0
        }
      ],
      "description": "",
      "createdBy": "Glazy Admin",
      "source": "glazy.org",
      "url": "https://glazy.org/recipes/1367"
    },
    {
      "id": 5821,
      "code": "GLAZY-5821",
      "name": "Matte & White",
      "cone": "6",
      "surface": "",
      "transparency": "",
      "atmosphere": "Oxidation",
      "subtype": "Glaze - White, Off-White",
      "ingredients": [
        {
          "material": "Potash Feldspar",
          "amount": 51.6
        },
        {
          "material": "Whiting",
          "amount": 18.8
        },
        {
          "material": "EP Kaolin",
          "amount": 15.4
        },
        {
          "material": "Zinc Oxide",
          "amount": 8.6
        },
        {
          "material": "Silica",
          "amount": 5.6
        }
      ],
      "description": "NOTE: This recipe was imported from Triangle Potter's Guild Glaze Recipes published November, 1988 Source: Conrad Weiser 51.6 potash feldspar (custer) 5.6 flint 18.8 whiting 8.6 zinc oxide 15.4 epk",
      "createdBy": "Glazy Admin",
      "source": "glazy.org",
      "url": "https://glazy.org/recipes/5821"
    },
    {
      "id": 4740,
      "code": "GLAZY-4740",
      "name": "Matte 2",
      "cone": "5",
      "surface": "Matte",
      "transparency": "",
      "atmosphere": "Oxidation, Reduction",
      "subtype": "Glaze - Matte",
      "ingredients": [
        {
          "material": "Ferro Frit 3134",
          "amount": 49.3
        },
        {
          "material": "Silica",
          "amount": 23.3
        },
        {
          "material": "Kaolin",
          "amount": 16.7
        },
        {
          "material": "Calcined Kaolin",
          "amount": 10.7
        }
      ],
      "description": "This recipe was imported from Louis Katz's Hyperglaze database available on his website: http://falcon.tamucc.edu/lkatz/allglazes.txt More information about Louis Katz can be found on his website, http://www.louiskatz.net/ Louis Katz Notes: I am not a safety expert and any information contained in this file about safety should be ignored in favor of advice from experts. All of the materials in all glazes are potentially hazardous. All of these glaze recipes are given without any representation of accuracy or safety. They may work, they may not. They may be safe when fired or they may not. All of the materials used in them have hazards associated with them. You must be have sufficient training in the hazards before you use the the materials. You will have to determine the suitability and safety for your use. Do not assume that a lack of a warning about a material means that it is safe. Cone: 05 Surface texture: Matte Firing: Ox. or Red. Recipe: Percent Batch Ferro Frit 3134 49.30 49.30 Kaolin 16.70 16.70 Calcined Kaolin 10.70 10.70 Flint 23.30 23.30 Totals: 100.00 % 100.00 gm",
      "createdBy": "Glazy Admin",
      "source": "glazy.org",
      "url": "https://glazy.org/recipes/4740"
    },
    {
      "id": 4794,
      "code": "GLAZY-4794",
      "name": "Matte 2",
      "cone": "1",
      "surface": "Matte",
      "transparency": "",
      "atmosphere": "Oxidation, Reduction",
      "subtype": "Glaze - Matte",
      "ingredients": [
        {
          "material": "Barium Carbonate",
          "amount": 53.4
        },
        {
          "material": "Silica",
          "amount": 27.3
        },
        {
          "material": "Kaolin",
          "amount": 10.0
        },
        {
          "material": "Zinc Oxide",
          "amount": 6.3
        },
        {
          "material": "Magnesium carbonate",
          "amount": 3.0
        }
      ],
      "description": "This recipe was imported from Louis Katz's Hyperglaze database available on his website: http://falcon.tamucc.edu/lkatz/allglazes.txt More information about Louis Katz can be found on his website, http://www.louiskatz.net/ Louis Katz Notes: I am not a safety expert and any information contained in this file about safety should be ignored in favor of advice from experts. All of the materials in all glazes are potentially hazardous. All of these glaze recipes are given without any representation of accuracy or safety. They may work, they may not. They may be safe when fired or they may not. All of the materials used in them have hazards associated with them. You must be have sufficient training in the hazards before you use the the materials. You will have to determine the suitability and safety for your use. Do not assume that a lack of a warning about a material means that it is safe. Cone: 1 Surface texture: Matte Firing: Ox. or Red. Recipe: Percent Batch Barium Carbonate 53.40 53.40 Magnesium Carbonate 3.00 3.00 Zinc Oxide 6.30 6.30 Kaolin 10.00 10.00 Flint 27.30 27.30 Totals: 100.00 % 100.00 gm",
      "createdBy": "Glazy Admin",
      "source": "glazy.org",
      "url": "https://glazy.org/recipes/4794"
    },
    {
      "id": 5189,
      "code": "GLAZY-5189",
      "name": "Matte 3",
      "cone": "5",
      "surface": "Matte",
      "transparency": "",
      "atmosphere": "Oxidation, Reduction",
      "subtype": "Glaze - Matte",
      "ingredients": [
        {
          "material": "Potash Feldspar",
          "amount": 37.6
        },
        {
          "material": "Barium Carbonate",
          "amount": 26.7
        },
        {
          "material": "Whiting",
          "amount": 13.5
        },
        {
          "material": "Kaolin",
          "amount": 13.1
        },
        {
          "material": "Silica",
          "amount": 9.1
        }
      ],
      "description": "This recipe was imported from Louis Katz's Hyperglaze database available on his website: http://falcon.tamucc.edu/lkatz/allglazes.txt More information about Louis Katz can be found on his website, http://www.louiskatz.net/ Louis Katz Notes: I am not a safety expert and any information contained in this file about safety should be ignored in favor of advice from experts. All of the materials in all glazes are potentially hazardous. All of these glaze recipes are given without any representation of accuracy or safety. They may work, they may not. They may be safe when fired or they may not. All of the materials used in them have hazards associated with them. You must be have sufficient training in the hazards before you use the the materials. You will have to determine the suitability and safety for your use. Do not assume that a lack of a warning about a material means that it is safe. Cone: 5 Surface texture: Matte Firing: Ox. or Red. Recipe: Percent Batch Barium Carbonate 26.70 26.70 Whiting 13.50 13.50 Potash Spar 37.60 37.60 Kaolin 13.10 13.10 Flint 9.10 9.10 Totals: 100.00 % 100.00 gm",
      "createdBy": "Glazy Admin",
      "source": "glazy.org",
      "url": "https://glazy.org/recipes/5189"
    },
    {
      "id": 5190,
      "code": "GLAZY-5190",
      "name": "Matte 4",
      "cone": "5",
      "surface": "Matte",
      "transparency": "",
      "atmosphere": "Oxidation, Reduction",
      "subtype": "Glaze",
      "ingredients": [
        {
          "material": "Ferro Frit 3134",
          "amount": 49.5
        },
        {
          "material": "Calcined Kaolin",
          "amount": 24.0
        },
        {
          "material": "Kaolin",
          "amount": 13.3
        },
        {
          "material": "Silica",
          "amount": 13.2
        }
      ],
      "description": "This recipe was imported from Louis Katz's Hyperglaze database available on his website: http://falcon.tamucc.edu/lkatz/allglazes.txt More information about Louis Katz can be found on his website, http://www.louiskatz.net/ Louis Katz Notes: I am not a safety expert and any information contained in this file about safety should be ignored in favor of advice from experts. All of the materials in all glazes are potentially hazardous. All of these glaze recipes are given without any representation of accuracy or safety. They may work, they may not. They may be safe when fired or they may not. All of the materials used in them have hazards associated with them. You must be have sufficient training in the hazards before you use the the materials. You will have to determine the suitability and safety for your use. Do not assume that a lack of a warning about a material means that it is safe. Cone: 5 Surface texture: Matte Firing: Ox. or Red. Recipe: Percent Batch Ferro Frit 3134 49.50 49.50 Kaolin 13.30 13.30 Calcined Kaolin 24.00 24.00 Flint 13.20 13.20 Totals: 100.00 % 100.00 gm",
      "createdBy": "Glazy Admin",
      "source": "glazy.org",
      "url": "https://glazy.org/recipes/5190"
    },
    {
      "id": 5299,
      "code": "GLAZY-5299",
      "name": "Matte 5",
      "cone": "5 - 8",
      "surface": "Matte",
      "transparency": "",
      "atmosphere": "Oxidation, Reduction",
      "subtype": "Glaze - Matte",
      "ingredients": [
        {
          "material": "Albany slip",
          "amount": 85.0
        },
        {
          "material": "Zinc Oxide",
          "amount": 10.0
        },
        {
          "material": "Kaolin",
          "amount": 5.0
        }
      ],
      "description": "This recipe was imported from Louis Katz's Hyperglaze database available on his website: http://falcon.tamucc.edu/lkatz/allglazes.txt More information about Louis Katz can be found on his website, http://www.louiskatz.net/ Louis Katz Notes: I am not a safety expert and any information contained in this file about safety should be ignored in favor of advice from experts. All of the materials in all glazes are potentially hazardous. All of these glaze recipes are given without any representation of accuracy or safety. They may work, they may not. They may be safe when fired or they may not. All of the materials used in them have hazards associated with them. You must be have sufficient training in the hazards before you use the the materials. You will have to determine the suitability and safety for your use. Do not assume that a lack of a warning about a material means that it is safe. Cone: 8 7 6 5 Surface texture: Matte Firing: Ox. or Red. Recipe: Percent Batch Zinc Oxide 10.00 10.00 Albany 85.00 85.00 Kaolin 5.00 5.00 Totals: 100.00 % 100.00 gm",
      "createdBy": "Glazy Admin",
      "source": "glazy.org",
      "url": "https://glazy.org/recipes/5299"
    },
    {
      "id": 1371,
      "code": "GLAZY-1371",
      "name": "Matte B from Geoff Wheeler",
      "cone": "6",
      "surface": "Satin-matte",
      "transparency": "Translucent",
      "atmosphere": "Oxidation",
      "subtype": "Glaze - Matte",
