Repository: MrSeldon/argilev2

File: data/glazes/glazy.json (part 180 of 315)
{
      "ingredients": [
        {
          "material": "Nepheline Syenite",
          "amount": 57.5
        },
        {
          "material": "Strontium Carbonate",
          "amount": 26.5
        },
        {
          "material": "Silica",
          "amount": 7.1
        },
        {
          "material": "Kentucky OM #4 Ball Clay",
          "amount": 6.2
        },
        {
          "material": "Lithium Carbonate",
          "amount": 2.7
        }
      ],
      "additionals": [
        {
          "material": "Bentonite",
          "amount": 2.0
        }
      ],
      "description": "Glaze Type: Lithium Matt Most-used colorants: Zirconium yellow vanadium yellow Victoria Green Shell Pink Coral Mn Carb Co Carb Cu Carb black Ni oxide From Geoff Wheeler.",
      "createdBy": "Glazy Admin",
      "source": "glazy.org",
      "url": "https://glazy.org/recipes/1371"
    },
    {
      "id": 1372,
      "code": "GLAZY-1372",
      "name": "Matte base",
      "cone": "6",
      "surface": "Satin-matte",
      "transparency": "",
      "atmosphere": "Oxidation, Reduction",
      "subtype": "Glaze - Matte",
      "ingredients": [
        {
          "material": "Nepheline Syenite",
          "amount": 60.0
        },
        {
          "material": "Barium Carbonate",
          "amount": 24.0
        },
        {
          "material": "EP Kaolin",
          "amount": 6.0
        },
        {
          "material": "Lithium Carbonate",
          "amount": 5.0
        },
        {
          "material": "Silica",
          "amount": 5.0
        }
      ],
      "description": "additions: Base no Additions White Matt Red Iron Oxide 3% Yellow Matt Copper Carb 2% Turqoise Matt Colbalt Carb 1% Sky Blue Matt Manganese Diox 2% Purple Matt Chrome Ox 2% Green (oxidized copper) Matt Nickel Ox 2% Grey Matt",
      "createdBy": "Glazy Admin",
      "source": "glazy.org",
      "url": "https://glazy.org/recipes/1372"
    },
    {
      "id": 2043,
      "code": "GLAZY-2043",
      "name": "Matte Base",
      "cone": "4",
      "surface": "Satin-matte",
      "transparency": "Translucent",
      "atmosphere": "Oxidation",
      "subtype": "Glaze - Matte",
      "ingredients": [
        {
          "material": "Ferro Frit 3195",
          "amount": 43.0
        },
        {
          "material": "Whiting",
          "amount": 43.0
        },
        {
          "material": "EP Kaolin",
          "amount": 14.0
        }
      ],
      "description": "turquoise = 2% copper carb deep pink = 15% encapsulated red stain dark purple = 15% encapsulated purple stain From Pottery Making Illus Sept/Oct 2011. clar matt, slips show.",
      "createdBy": "Glazy Admin",
      "source": "glazy.org",
      "url": "https://glazy.org/recipes/2043"
    },
    {
      "id": 1374,
      "code": "GLAZY-1374",
      "name": "Matte base Amy's Magic",
      "cone": "5",
      "surface": "Satin-matte",
      "transparency": "Transparent",
      "atmosphere": "Oxidation",
      "subtype": "Glaze - Matte",
      "ingredients": [
        {
          "material": "Wollastonite",
          "amount": 50.0
        },
        {
          "material": "EP Kaolin",
          "amount": 20.0
        },
        {
          "material": "Kona F-4 feldspar",
          "amount": 20.0
        },
        {
          "material": "Ferro Frit 3134",
          "amount": 10.0
        }
      ],
      "description": "+zircopx 10",
      "createdBy": "Glazy Admin",
      "source": "glazy.org",
      "url": "https://glazy.org/recipes/1374"
    },
    {
      "id": 1375,
      "code": "GLAZY-1375",
      "name": "Matte Base Glaze Chris Pickett",
      "cone": "6",
      "surface": "Matte",
      "transparency": "Semi-opaque",
      "atmosphere": "Oxidation",
      "subtype": "Glaze - Matte",
      "ingredients": [
        {
          "material": "Nepheline Syenite",
          "amount": 57.5
        },
        {
          "material": "Strontium Carbonate",
          "amount": 26.5
        },
        {
          "material": "Silica",
          "amount": 7.1
        },
        {
          "material": "Kentucky OM #4 Ball Clay",
          "amount": 6.2
        },
        {
          "material": "Lithium Carbonate",
          "amount": 2.7
        }
      ],
      "additionals": [
        {
          "material": "Bentonite",
          "amount": 3.0
        }
      ],
      "description": "Glaze Type: Lithium matt My most used colorants: Zirconium yellow Vanadium yellow Victoria green Shell Pink Coral Manganese carb Cobart carb Copper carb Black nickel oxide From Geoffrey Wheeler",
      "createdBy": "Glazy Admin",
      "source": "glazy.org",
      "url": "https://glazy.org/recipes/1375"
    },
    {
      "id": 1376,
      "code": "GLAZY-1376",
      "name": "Matte Base Hatch",
      "cone": "6",
      "surface": "Matte",
      "transparency": "",
      "atmosphere": "",
      "subtype": "Glaze - Matte",
      "ingredients": [
        {
          "material": "Potash Feldspar",
          "amount": 40.0
        },
        {
          "material": "Whiting",
          "amount": 25.0
        },
        {
          "material": "Kaolin",
          "amount": 20.0
        },
        {
          "material": "Zinc Oxide",
          "amount": 15.0
        }
      ],
      "description": "Here are a couple of C 6 glazes that I use with my speckled brownstone in ox. A very even matt when well applied. Below C6 can be dry and scaly. The success of this glaze depends on the clay body. As stated from the book. I like the way it looks with Randy's Red and I have used it in combination with other colored glazes with good luck. submitted by: Jan Henkel source for original recipe: Electric Pottery by E. Cooper.",
      "createdBy": "Glazy Admin",
      "source": "glazy.org",
      "url": "https://glazy.org/recipes/1376"
    },
    {
      "id": 1366,
      "code": "GLAZY-1366",
      "name": "Matte Bird",
      "cone": "6",
      "surface": "Satin-matte",
      "transparency": "",
      "atmosphere": "Oxidation, Reduction",
      "subtype": "Glaze - Matte",
      "ingredients": [
        {
          "material": "Nepheline Syenite",
          "amount": 71.46
        },
        {
          "material": "Dolomite",
          "amount": 23.71
        },
        {
          "material": "Ball Clay",
          "amount": 4.83
        }
      ],
      "additionals": [
        {
          "material": "Tin Oxide",
          "amount": 9.55
        },
        {
          "material": "Bentonite",
          "amount": 2.81
        }
      ],
      "description": "About l978 Ruth Duckworth used a glaze in Banff that was called this with 5% Rutile or Ilemanite. I loved the glaze. Satiny silver-white. submitted by: ELKE BLODGETT email:",
      "createdBy": "Glazy Admin",
      "source": "glazy.org",
      "url": "https://glazy.org/recipes/1366"
    },
    {
      "id": 43248,
      "code": "GLAZY-43248",
      "name": "Matte Black",
      "cone": "10 - 11",
      "surface": "",
      "transparency": "",
      "atmosphere": "",
      "subtype": "Glaze - Ash",
      "ingredients": [
        {
          "material": "Wood ash",
          "amount": 91.0
        },
        {
          "material": "Manganese Dioxide",
          "amount": 3.0
        },
        {
          "material": "Red Iron Oxide",
          "amount": 3.0
        },
        {
          "material": "Bentonite",
          "amount": 2.0
        },
        {
          "material": "Cobalt Carbonate",
          "amount": 1.0
        }
      ],
      "description": "From Virginia Scotchie's Clay and Glaze Compendium",
      "createdBy": "Glazy Admin",
      "source": "glazy.org",
      "url": "https://glazy.org/recipes/43248"
    },
    {
      "id": 43753,
      "code": "GLAZY-43753",
      "name": "Matte Black",
      "cone": "4",
      "surface": "",
      "transparency": "",
      "atmosphere": "Oxidation",
      "subtype": "Glaze - Black",
      "ingredients": [
        {
          "material": "Gerstley Borate",
          "amount": 50.0
        },
        {
          "material": "Ferro Frit 3134",
          "amount": 40.0
        },
        {
          "material": "Barium Carbonate",
          "amount": 10.0
        }
      ],
      "additionals": [
        {
          "material": "Copper Carbonate",
          "amount": 10.0
        }
      ],
      "description": "From Virginia Scotchie's Clay and Glaze Compendium",
      "createdBy": "Glazy Admin",
      "source": "glazy.org",
      "url": "https://glazy.org/recipes/43753"
    },
    {
      "id": 43754,
      "code": "GLAZY-43754",
      "name": "Matte Black",
      "cone": "4",
      "surface": "",
      "transparency": "",
      "atmosphere": "Oxidation",
      "subtype": "Glaze - Black",
      "ingredients": [
        {
          "material": "Albany slip",
          "amount": 35.0
        },
        {
          "material": "Gerstley Borate",
          "amount": 35.0
        },
        {
          "material": "Nepheline Syenite",
          "amount": 20.0
        },
        {
          "material": "Mason 6600 black stain",
          "amount": 8.0
        },
        {
          "material": "Plastic Vitrox",
          "amount": 7.0
        }
      ],
      "description": "From Virginia Scotchie's Clay and Glaze Compendium",
      "createdBy": "Glazy Admin",
      "source": "glazy.org",
      "url": "https://glazy.org/recipes/43754"
    },
    {
      "id": 43756,
      "code": "GLAZY-43756",
      "name": "Matte Black",
      "cone": "1",
      "surface": "",
      "transparency": "",
      "atmosphere": "Oxidation",
      "subtype": "Glaze - Black",
      "ingredients": [
        {
          "material": "EP Kaolin",
          "amount": 50.0
        },
        {
          "material": "Ferro Frit 3134",
          "amount": 40.0
        },
        {
          "material": "Black stain",
          "amount": 25.0
        },
        {
          "material": "Copper Carbonate",
          "amount": 20.0
        },
        {
          "material": "Barium Carbonate",
          "amount": 10.0
        },
        {
          "material": "Cobalt Carbonate",
          "amount": 10.0
        }
      ],
      "description": "From Virginia Scotchie's Clay and Glaze Compendium",
      "createdBy": "Glazy Admin",
      "source": "glazy.org",
      "url": "https://glazy.org/recipes/43756"
    },
    {
      "id": 97123,
      "code": "GLAZY-97123",
      "name": "Matte Black",
      "cone": "6",
      "surface": "",
      "transparency": "",
      "atmosphere": "Oxidation",
      "subtype": "Glaze",
      "ingredients": [
        {
          "material": "Custer Feldspar",
          "amount": 45.6
        },
        {
          "material": "EP Kaolin",
          "amount": 18.4
        },
        {
          "material": "Whiting",
          "amount": 16.6
        },
        {
          "material": "Zinc Oxide",
          "amount": 7.4
        },
        {
          "material": "Silica",
          "amount": 4.6
        }
      ],
      "additionals": [
        {
          "material": "Red Iron Oxide",
          "amount": 6.2
        },
        {
          "material": "Cobalt Oxide",
          "amount": 1.2
        }
      ],
      "description": "",
      "createdBy": "Eric Shawn Bayrd",
      "source": "glazy.org",
      "url": "https://glazy.org/recipes/97123"
    },
    {
      "id": 118079,
      "code": "GLAZY-118079",
      "name": "Matte Black",
      "cone": "04 - 3",
      "surface": "Matte",
      "transparency": "Opaque",
      "atmosphere": "Oxidation",
      "subtype": "Glaze - Black",
      "ingredients": [
        {
          "material": "Ferro Frit 3195",
          "amount": 44.0
        },
        {
          "material": "EP Kaolin",
          "amount": 28.0
        },
        {
          "material": "Neph Sye A270",
          "amount": 18.0
        },
        {
          "material": "Whiting",
          "amount": 10.0
        }
      ],
      "additionals": [
        {
          "material": "Mason 6600 black stain",
          "amount": 10.0
        }
      ],
      "description": "Low fire black matte glaze base. Single/thin application is all that's needed. Can crawl with thicker applications, especially at cone 3.",
      "createdBy": "Heather A. Banas",
      "source": "glazy.org",
      "url": "https://glazy.org/recipes/118079"
    },
    {
      "id": 4298,
      "code": "GLAZY-4298",
      "name": "Matte Black (similar to Rudy's Black)",
      "cone": "6",
      "surface": "Matte",
      "transparency": "Opaque",
      "atmosphere": "Oxidation",
      "subtype": "Glaze - Black",
      "ingredients": [
        {
          "material": "Custer Feldspar",
          "amount": 45.6
        },
        {
          "material": "EP Kaolin",
          "amount": 18.4
        },
        {
          "material": "Whiting",
          "amount": 16.6
        },
        {
          "material": "Zinc Oxide",
          "amount": 7.4
        },
        {
          "material": "Red Iron Oxide",
          "amount": 6.2
        },
        {
          "material": "Silica",
          "amount": 4.6
        },
        {
          "material": "Cobalt Oxide",
          "amount": 1.2
        }
      ],
      "description": "From Lakeside Pottery http://www.lakesidepottery.com/Pages/Glaze-recipes-at-Lakeside-Pottery.htm Matt. Blue / grey effect if used over white (e.g., eggshell 611)",
      "createdBy": "Lakeside Pottery",
      "source": "glazy.org",
      "url": "https://glazy.org/recipes/4298"
    },
    {
      "id": 27200,
      "code": "GLAZY-27200",
      "name": "Matte Blue Green",
      "cone": "5 - 7",
      "surface": "Matte",
      "transparency": "Opaque",
      "atmosphere": "Oxidation",
      "subtype": "Glaze - Matte",
      "ingredients": [
        {
          "material": "Ravenscrag Slip",
          "amount": 60.0
        },
        {
          "material": "Ferro Frit 3134",
          "amount": 20.0
        },
        {
          "material": "Dolomite",
          "amount": 10.0
        },
        {
          "material": "Calcined Alumina",
          "amount": 10.0
        }
      ],
      "additionals": [
        {
          "material": "Rutile",
          "amount": 5.0
        },
        {
          "material": "Cobalt Oxide",
          "amount": 2.0
        }
      ],
      "description": "This is a high alumina matte glaze and is a favorite. It is not temperature sensitive and produces good results at cone 5, 6 and 7 (medium blue surface breaking an olive type green where thin). Most base glazes do not host alumina well and fire with pitting and uneven surface (alumina is very difficult to melt and dissolve). Be sure to use a smallest particle sized alumina you can find (it is available in very fine grades, much finer that the average ceramic material). Firing Schedule Rate (F) Temp (F) Hold (Min) Step 100 220 60 1 300 1733 0 2 108 2195 15 3 150 2095 30 4",
      "createdBy": "whitecourt.potters",
      "source": "glazy.org",
      "url": "https://glazy.org/recipes/27200"
    },
    {
      "id": 43817,
      "code": "GLAZY-43817",
      "name": "Matte Blue Green",
      "cone": "10",
      "surface": "Matte",
      "transparency": "",
      "atmosphere": "",
      "subtype": "Glaze - Green - Copper",
      "ingredients": [
        {
          "material": "Silica",
          "amount": 53.0
        },
        {
          "material": "Lithium Carbonate",
          "amount": 26.0
        },
        {
          "material": "EP Kaolin",
          "amount": 12.0
        },
        {
          "material": "Soda Ash",
          "amount": 3.3
        },
        {
          "material": "Copper Carbonate",
          "amount": 3.0
        },
        {
          "material": "Bentonite",
          "amount": 2.0
        },
        {
          "material": "Rutile",
          "amount": 2.0
        }
      ],
      "description": "From Virginia Scotchie's Clay and Glaze Compendium",
      "createdBy": "Glazy Admin",
      "source": "glazy.org",
      "url": "https://glazy.org/recipes/43817"
    },
    {
      "id": 78447,
      "code": "GLAZY-78447",
      "name": "Matte blue grey 2",
      "cone": "10",
      "surface": "Dry Matte",
      "transparency": "",
      "atmosphere": "Oxidation",
      "subtype": "Glaze",
      "ingredients": [
        {
          "material": "Soda Feldspar",
          "amount": 50.0
        },
        {
          "material": "Kaolin",
          "amount": 35.0
        },
        {
          "material": "Whiting",
          "amount": 25.0
        }
      ],
      "additionals": [
        {
          "material": "Red Iron Oxide",
          "amount": 3.2
        },
        {
          "material": "Cobalt Oxide",
          "amount": 1.3
        }
      ],
      "description": "Matte grey blue more blue when thin",
      "createdBy": "Beynon owen",
      "source": "glazy.org",
      "url": "https://glazy.org/recipes/78447"
    },
    {
      "id": 1377,
      "code": "GLAZY-1377",
      "name": "Matte BQ",
      "cone": "6",
      "surface": "Matte",
      "transparency": "",
      "atmosphere": "Oxidation",
      "subtype": "Glaze - Matte - Magnesium Matte",
      "ingredients": [
        {
          "material": "Nepheline Syenite",
          "amount": 36.2
        },
        {
          "material": "EP Kaolin",
          "amount": 18.1
        },
        {
          "material": "Wollastonite",
          "amount": 18.1
        },
        {
          "material": "Gerstley Borate",
          "amount": 16.7
        },
        {
          "material": "Dolomite",
          "amount": 10.9
        }
      ],
      "description": "Glaze Type: Magnesium matt add 5% zircopax and 8% mason st. 6485 for a light, delicate yellow. I use a fairly dark clay body so your results may be quite different. good luck with the yellows. submitted by: Mary Kuilema e-mail:",
      "createdBy": "Glazy Admin",
      "source": "glazy.org",
      "url": "https://glazy.org/recipes/1377"
    },
    {
      "id": 6114,
      "code": "GLAZY-6114",
      "name": "Matte Bright Peacock Blue",
      "cone": "10",
      "surface": "",
      "transparency": "",
      "atmosphere": "Oxidation, Reduction",
      "subtype": "Glaze",
      "ingredients": [
        {
          "material": "Nepheline Syenite",
          "amount": 42.8
        },
        {
          "material": "Barium Carbonate",
          "amount": 35.4
        },
        {
          "material": "Tennessee ball clay",
          "amount": 9.6
        },
        {
          "material": "Silica",
          "amount": 9.0
        },
        {
          "material": "Copper Carbonate",
          "amount": 3.1
        }
      ],
      "additionals": [
        {
          "material": "Bentonite",
          "amount": 2.0
        }
      ],
      "description": "Purple to red if applied thin. Andrea Xenidis added to Ceramic Recipes",
      "createdBy": "Ceramic Recipes",
      "source": "glazy.org",
      "url": "https://glazy.org/recipes/6114"
    },
    {
      "id": 1379,
      "code": "GLAZY-1379",
      "name": "Matte Calcium Frank Martin",
      "cone": "4 - 7",
      "surface": "Satin-matte",
      "transparency": "Transparent",
      "atmosphere": "",
      "subtype": "Glaze - Matte",
      "ingredients": [
        {
          "material": "Wollastonite",
          "amount": 53.3
        },
        {
          "material": "Kona F-4 feldspar",
          "amount": 22.8
        },
        {
          "material": "EP Kaolin",
          "amount": 13.8
        },
        {
          "material": "Ferro Frit 3134",
          "amount": 9.5
        },
        {
          "material": "Gerstley Borate",
          "amount": 0.5
        }
      ],
      "description": "Cadet #6302 2-5% Blackberry #6381 3-8% Turquoise #6364 2-6% Deep Salmon #6031 3-5% Black Nickel 1-2% Golden Ambrosia #6129 5% Amethyst 3-5% Peacock #6396 2-4% Saturn Orange #6121 3-5% Fawn #6104 5-8% From Kristen Kieffer. Orig. called for 18.2% EPK, but crazed. 8.2% too flat, so 13.2% gives good depth/little crazing.",
      "createdBy": "Glazy Admin",
      "source": "glazy.org",
      "url": "https://glazy.org/recipes/1379"
    },
    {
      "id": 1380,
      "code": "GLAZY-1380",
      "name": "Matte Clear",
      "cone": "6 - 9",
      "surface": "Semi-matte",
      "transparency": "",
      "atmosphere": "",
      "subtype": "Glaze - Clear",
      "ingredients": [
        {
          "material": "Cornwall Stone",
          "amount": 45.05
        },
        {
          "material": "Dolomite",
          "amount": 20.72
        },
        {
          "material": "EP Kaolin",
          "amount": 19.82
        },
        {
          "material": "Talc",
          "amount": 9.01
        },
        {
          "material": "Whiting",
          "amount": 5.41
        }
      ],
      "description": "% Weight Ananlysis SiO2 56.94, P2O5 0.29, Al2O3 17.58, Fe2O3 0.29, MgO 8.82, CaO 12.07, Na2O 1.77, K2O 2.38. I regularly use a glaze at cone 8 over coloured slips which is matt but lets the coloured slips show through. This is in oxidation over a buff stoneware glaze. In case this sounds what you are after and interesting to you, I give the recipe below, which I have translated from the UK sourced materials that I use, into North American materials. Actually the difference is very small. submitted by: David Hewitt e-mail:",
      "createdBy": "Glazy Admin",
      "source": "glazy.org",
      "url": "https://glazy.org/recipes/1380"
    },
    {
      "id": 1381,
      "code": "GLAZY-1381",
      "name": "Matte clear Bowes",
      "cone": "5",
      "surface": "Satin-matte",
      "transparency": "Transparent",
      "atmosphere": "Oxidation",
      "subtype": "Glaze - Clear",
      "ingredients": [
        {
          "material": "Nepheline Syenite",
          "amount": 38.7
        },
        {
          "material": "Strontium Carbonate",
          "amount": 15.2
        },
        {
          "material": "Wollastonite",
          "amount": 15.2
        },
        {
          "material": "Silica",
          "amount": 10.5
        },
        {
          "material": "EP Kaolin",
          "amount": 10.2
        },
        {
          "material": "Gerstley Borate",
          "amount": 10.2
        }
      ],
      "description": "From George Bowes.",
      "createdBy": "Glazy Admin",
      "source": "glazy.org",
      "url": "https://glazy.org/recipes/1381"
    },
    {
      "id": 510,
      "code": "GLAZY-510",
      "name": "Matte Cranshaw Satin",
      "cone": "10",
      "surface": "Satin-matte",
      "transparency": "Translucent",
      "atmosphere": "Reduction",
      "subtype": "Glaze - Matte",
      "ingredients": [
        {
          "material": "Custer Feldspar",
          "amount": 40.1
        },
        {
          "material": "Silica",
          "amount": 27.1
        },
        {
          "material": "Whiting",
          "amount": 16.2
        },
        {
          "material": "EP Kaolin",
          "amount": 8.4
        },
        {
          "material": "Magnesium carbonate",
          "amount": 8.2
        }
      ],
      "additionals": [
        {
          "material": "Zircopax",
          "amount": 0.5
        }
      ],
      "description": "From Kate Murray:remember it's very changeable according to thickness: transparent/opaque, satin/matte, and counter-intuitive somehow. Also, it makes purple with cobalt. The woman I got it from used to decorate on top with brushed black & copper reds, with good results.",
      "createdBy": "Glazy Admin",
      "source": "glazy.org",
      "url": "https://glazy.org/recipes/510"
    },
    {
      "id": 21370,
      "code": "GLAZY-21370",
      "name": "Matte Crystalline",
      "cone": "6 - 10",
      "surface": "Matte",
      "transparency": "",
      "atmosphere": "Oxidation",
      "subtype": "Glaze - Crystalline",
      "ingredients": [
        {
          "material": "Custer Feldspar",
          "amount": 35.0
        },
        {
          "material": "Barium Carbonate",
          "amount": 25.0
        },
        {
          "material": "Zinc Oxide",
          "amount": 20.0
        },
        {
          "material": "Silica",
          "amount": 15.0
        },
        {
          "material": "Titanium Dioxide",
          "amount": 5.0
        },
        {
          "material": "Lithium Carbonate",
          "amount": 3.0
        },
        {
          "material": "EP Kaolin",
          "amount": 2.0
        }
      ],
      "additionals": [
        {
          "material": "Cobalt Carbonate",
          "amount": 0.15
        }
      ],
      "description": "Very nice matte crystalline, but only sometimes works at cone 6.",
      "createdBy": "Zach Moore",
      "source": "glazy.org",
      "url": "https://glazy.org/recipes/21370"
    },
    {
      "id": 118550,
      "code": "GLAZY-118550",
      "name": "Matte crystalline base",
      "cone": "6",
      "surface": "Matte",
      "transparency": "Opaque",
      "atmosphere": "Oxidation, Neutral",
      "subtype": "Glaze - Crystalline",
      "ingredients": [
        {
          "material": "Ferro Frit 3269",
          "amount": 27.72
        },
        {
          "material": "Barium Carbonate",
          "amount": 20.63
        },
        {
          "material": "Silica",
          "amount": 16.73
        },
        {
          "material": "EP Kaolin",
          "amount": 16.24
        },
        {
          "material": "Zinc Oxide",
          "amount": 14.38
        },
        {
          "material": "Titanium Dioxide",
          "amount": 4.3
        }
      ],
      "description": "Shout out to Ceramics Materials Workshop (https://www.ceramicmaterialsworkshop.com/). I developed this glaze while enrolled in their Advancing Glazes course with input from Matt Katz. This is a matte crystalline glaze for cone 6. It will run, as most crystalline glazes do. Plan for it. The dwell for this to grow crystals is about 1830 f. If you want larger crystals, that's where you should dwell. I recommend mixing this with 75:100 water to dry ingredients. Meaning for 100 gram batch of dry ingredients add 75 grams of water. I don't track SG. I strictly weigh my water. I haven't tested this in reduction as I don't have a kiln capable of reduction. I have no reason to believe this would behave badly in reduction.",
      "createdBy": "Eric P.",
      "source": "glazy.org",
      "url": "https://glazy.org/recipes/118550"
    },
    {
      "id": 121580,
      "code": "GLAZY-121580",
      "name": "Matte crystalline base 2.0",
      "cone": "6",
      "surface": "Matte",
      "transparency": "Opaque",
      "atmosphere": "Oxidation, Neutral",
      "subtype": "Glaze - Crystalline",
      "ingredients": [
        {
          "material": "Ferro Frit 3269",
          "amount": 24.1
        },
        {
          "material": "EP Kaolin",
          "amount": 17.62
        },
        {
          "material": "Zinc Oxide",
          "amount": 16.2
        },
        {
          "material": "Barium Carbonate",
          "amount": 14.3
        },
        {
          "material": "Silica",
          "amount": 13.73
        },
        {
          "material": "Fusion Frit F644",
          "amount": 9.87
        },
        {
          "material": "Titanium Dioxide",
          "amount": 4.18
        }
      ],
      "description": "Nothing fancy, a matte crystalline base. All tests on porcelain, mixed 0.75:1.00 water to dry ingredients. All were fired in a slow cool cycle. Ramp to 2232 hold for 15 minutes 999->2100 no hold 50->1400 Shout out to Ceramic Materials Workshop, they rock: https://www.ceramicmaterialsworkshop.com/",
      "createdBy": "Eric P.",
      "source": "glazy.org",
      "url": "https://glazy.org/recipes/121580"
    },
    {
      "id": 1382,
      "code": "GLAZY-1382",
      "name": "Matte Deep Mauve",
      "cone": "6",
      "surface": "Satin-matte",
      "transparency": "",
      "atmosphere": "Oxidation",
      "subtype": "Glaze - Matte",
      "ingredients": [
        {
          "material": "Custer Feldspar",
          "amount": 48.0
        },
        {
          "material": "Barium Carbonate",
          "amount": 25.0
        },
        {
          "material": "Zinc Oxide",
          "amount": 15.0
        },
        {
          "material": "Silica",
          "amount": 6.0
        },
        {
          "material": "Whiting",
          "amount": 6.0
        }
      ],
      "additionals": [
        {
          "material": "Bentonite",
          "amount": 2.0
        },
        {
          "material": "Green nickel oxide",
          "amount": 2.0
        }
      ],
      "description": "Glaze Type: Mid-fire From Lana Wilson in Clay Times Jan/Feb. 2001 p 43. Mauve purple thick, navy blue specks where thin. richer on red clay. Refire to cone 06 to get gray and purple.",
      "createdBy": "Glazy Admin",
      "source": "glazy.org",
      "url": "https://glazy.org/recipes/1382"
    },
    {
      "id": 2045,
      "code": "GLAZY-2045",
      "name": "Matte Elsie's Crawly c04",
      "cone": "4",
      "surface": "",
      "transparency": "Opaque",
      "atmosphere": "Oxidation",
      "subtype": "Glaze - Matte",
      "ingredients": [
        {
          "material": "EP Kaolin",
          "amount": 38.5
        },
        {
          "material": "Gerstley Borate",
          "amount": 28.0
        },
        {
          "material": "G-200 Feldspar",
          "amount": 19.0
        },
        {
          "material": "Lepidolite",
          "amount": 9.5
        },
        {
          "material": "Soda Ash",
          "amount": 5.7
        }
      ],
      "additionals": [
        {
          "material": "Bentonite",
          "amount": 2.0
        }
      ],
      "description": "From Jane Dillon. A good gutsy crawl.",
      "createdBy": "Glazy Admin",
      "source": "glazy.org",
      "url": "https://glazy.org/recipes/2045"
    },
    {
      "id": 2046,
      "code": "GLAZY-2046",
      "name": "Matte Forbes",
      "cone": "4",
      "surface": "Satin-matte",
      "transparency": "",
      "atmosphere": "Oxidation",
      "subtype": "Glaze - Matte",
      "ingredients": [
        {
          "material": "G-200 Feldspar",
          "amount": 38.8
        },
        {
          "material": "Ferro Frit 3124",
          "amount": 31.5
        },
        {
          "material": "Gerstley Borate",
          "amount": 14.6
        },
        {
          "material": "Strontium Carbonate",
          "amount": 9.1
        },
        {
          "material": "Zinc Oxide",
          "amount": 6.1
        }
      ],
      "additionals": [
        {
          "material": "Bentonite",
          "amount": 2.4
        }
      ],
      "description": "From Jane Dillon. Slick and smooth. Barium converted to Sr.",
      "createdBy": "Glazy Admin",
      "source": "glazy.org",
      "url": "https://glazy.org/recipes/2046"
    },
    {
      "id": 2047,
      "code": "GLAZY-2047",
      "name": "Matte Frosty",
      "cone": "4",
      "surface": "Matte",
      "transparency": "",
      "atmosphere": "Oxidation",
      "subtype": "Glaze - Matte",
      "ingredients": [
        {
          "material": "G-200 Feldspar",
          "amount": 24.53
        },
        {
          "material": "Whiting",
          "amount": 6.69
        },
        {
          "material": "Gerstley Borate",
          "amount": 5.96
        },
        {
          "material": "Silica",
          "amount": 5.49
        },
        {
          "material": "Strontium Carbonate",
          "amount": 5.28
        },
        {
          "material": "Zinc Oxide",
          "amount": 2.04
        }
      ],
      "additionals": [
        {
          "material": "Bentonite",
          "amount": 1.0
        }
      ],
      "description": "From Jane Dillon. Ba converted to Sr. Bubbly/opaque/thick.",
      "createdBy": "Glazy Admin",
      "source": "glazy.org",
      "url": "https://glazy.org/recipes/2047"
    },
    {
      "id": 2048,
      "code": "GLAZY-2048",
      "name": "Matte Glaze",
      "cone": "4",
      "surface": "Matte",
      "transparency": "",
      "atmosphere": "Oxidation",
      "subtype": "Glaze - Matte",
      "ingredients": [
        {
          "material": "Ferro Frit 3110",
          "amount": 63.0
        },
        {
          "material": "Zinc Oxide",
          "amount": 30.0
        },
        {
          "material": "EP Kaolin",
          "amount": 7.0
        }
      ],
      "description": "Glaze Type: Zn Na Glaze Type: Zn Na. Opacity: Opaque. Firing type: Oxidation . Variations -- For Blue: blue stain 7, red stain 3.",
      "createdBy": "Glazy Admin",
      "source": "glazy.org",
      "url": "https://glazy.org/recipes/2048"
    },
    {
      "id": 512,
      "code": "GLAZY-512",
      "name": "Matte Hamada",
      "cone": "10",
      "surface": "Matte",
      "transparency": "Opaque",
      "atmosphere": "Reduction",
      "subtype": "Glaze - Matte",
      "ingredients": [
        {
          "material": "Potash Feldspar",
          "amount": 64.9
        },
        {
          "material": "Ball Clay",
          "amount": 12.8
        },
        {
          "material": "Whiting",
          "amount": 11.1
        },
        {
          "material": "Zinc Oxide",
          "amount": 10.0
        },
        {
          "material": "Barium Carbonate",
          "amount": 1.3
        }
      ],
      "additionals": [
        {
          "material": "Red Iron Oxide",
          "amount": 3.1
        },
        {
          "material": "Rutile",
          "amount": 2.5
        },
        {
          "material": "Bentonite",
          "amount": 2.0
        },
        {
          "material": "Copper Carbonate",
          "amount": 0.4
        }
      ],
      "description": "Glaze Type: Zinc matt Orange, blue, & green.",
      "createdBy": "Glazy Admin",
      "source": "glazy.org",
      "url": "https://glazy.org/recipes/512"
    },
    {
      "id": 27786,
      "code": "GLAZY-27786",
      "name": "Matte Iron Red rev",
      "cone": "7 - 9",
      "surface": "Satin",
      "transparency": "Opaque",
      "atmosphere": "Oxidation",
      "subtype": "Glaze",
      "ingredients": [
        {
          "material": "Kaolin",
          "amount": 31.1
        },
        {
          "material": "Silica",
          "amount": 26.6
        },
        {
          "material": "Whiting",
          "amount": 19.4
        },
        {
          "material": "Nepheline Syenite",
          "amount": 11.6
        },
        {
          "material": "Bone Ash",
          "amount": 4.6
        },
        {
          "material": "Talc",
          "amount": 3.9
        },
        {
          "material": "Barium Carbonate",
          "amount": 2.3
        },
        {
          "material": "Lithium Carbonate",
          "amount": 0.4
        }
      ],
      "additionals": [
        {
          "material": "Red Iron Oxide",
          "amount": 12.2
        },
        {
          "material": "Copper Carbonate",
          "amount": 0.9
        }
      ],
      "description": "Fired this glaze to 1260C.",
      "createdBy": "Triin Lehismets",
      "source": "glazy.org",
      "url": "https://glazy.org/recipes/27786"
    },
    {
      "id": 2050,
      "code": "GLAZY-2050",
      "name": "Matte Jacquie's",
      "cone": "4",
      "surface": "Satin-matte",
      "transparency": "Translucent",
      "atmosphere": "Oxidation",
      "subtype": "Glaze - Matte",
      "ingredients": [
        {
          "material": "Silica",
          "amount": 44.0
        },
        {
          "material": "Gerstley Borate",
          "amount": 38.0
        },
        {
          "material": "Lithium Carbonate",
          "amount": 8.0
        },
        {
          "material": "EP Kaolin",
          "amount": 5.0
        },
        {
          "material": "Nepheline Syenite",
          "amount": 5.0
        }
      ],
      "additionals": [
        {
          "material": "Tin Oxide",
          "amount": 5.0
        }
      ],
      "description": "Glaze Type: Lithium Matte Variations -- flasho pink 3% rutile + 10% tin Pink: 5 pink stain. Green: 3 copper carb. Blue: 2.5 copper carb + 0.25 cobalt carb. Grey: 10 silver stain. Photo attached shows (from the top left) Jackie's with cobalt carb at 0.25%, Jackie's with rutile 10% (bottom left) Jackie's base, Jackie's amber, and Jackie's with 5% rutile, 0.25% cobalt, and 1% copper add CMC gum 1 Mix CMC gum with water and add gum solution to glaze for brush application.",
      "createdBy": "Glazy Admin",
      "source": "glazy.org",
      "url": "https://glazy.org/recipes/2050"
    },
    {
      "id": 2051,
      "code": "GLAZY-2051",
      "name": "Matte Jaquie Rice Lithium Base",
      "cone": "4",
      "surface": "Semi-matte",
      "transparency": "Translucent",
      "atmosphere": "Oxidation, Reduction",
      "subtype": "Glaze - Matte",
      "ingredients": [
        {
          "material": "Silica",
          "amount": 42.0
        },
        {
          "material": "Gerstley Borate",
          "amount": 38.0
        },
        {
          "material": "Lithium Carbonate",
          "amount": 10.0
        },
        {
          "material": "EP Kaolin",
          "amount": 5.0
        },
        {
          "material": "Nepheline Syenite",
          "amount": 5.0
        }
      ],
      "description": "Glaze Type: Lithium Matte For opacity add 8% zircopax. Colors: green - 2% chrome oxide, 2% copper carbonate; turquoise - 4% copper carbonate, 3% rutile; blue - 2% cobalt carbonate; black - 3% cobalt carbonate, 12% RIO; yellow - 4% rutile; yellow brown (especially nice) - 16% RIO. (from Laura Zindell - a former student at RISD) This is a nice textural low-fire glaze - fire to 04 for semi-matt, 03 for semi-gloss. Note: all of these glazes contain large amounts of gerstley borate, which is soluble with time. If you don't use the glaze up within six months or so you may have to toss it and mix a new batch. An alternative is to replace all of the gerstley borate with 3134 frit. submitted by: Wenzel K Pitelka e-mail:",
      "createdBy": "Glazy Admin",
      "source": "glazy.org",
      "url": "https://glazy.org/recipes/2051"
    },
    {
      "id": 507,
      "code": "GLAZY-507",
      "name": "Matte L.P.",
      "cone": "10",
      "surface": "Satin-matte",
      "transparency": "Opaque",
      "atmosphere": "Oxidation",
      "subtype": "Glaze - Matte",
      "ingredients": [
        {
          "material": "Custer Feldspar",
          "amount": 28.5
        },
        {
          "material": "Kaolin",
          "amount": 28.5
        },
        {
          "material": "Dolomite",
          "amount": 19.0
        },
        {
          "material": "Whiting",
          "amount": 14.3
        },
        {
          "material": "Silica",
          "amount": 9.7
        }
      ],
      "additionals": [
        {
          "material": "Ilmenite",
          "amount": 1.5
        },
        {
          "material": "Cobalt Oxide",
          "amount": 0.5
        }
      ],
      "description": "",
      "createdBy": "Glazy Admin",
      "source": "glazy.org",
      "url": "https://glazy.org/recipes/507"
    },
    {
      "id": 7265,
      "code": "GLAZY-7265",
      "name": "Matte Light Yellow",
      "cone": "5 - 8",
      "surface": "Matte",
      "transparency": "Opaque",
      "atmosphere": "Oxidation",
      "subtype": "Glaze - Yellow",
      "ingredients": [
        {
          "material": "Nepheline Syenite",
          "amount": 60.0
        },
        {
          "material": "Strontium Carbonate",
          "amount": 20.0
        },
        {
          "material": "Dolomite",
          "amount": 5.0
        },
        {
          "material": "Grolleg Kaolin",
          "amount": 5.0
        },
        {
          "material": "Silica",
          "amount": 5.0
        },
        {
