Repository: MrSeldon/argilev2

File: data/glazes/glazy.json (part 181 of 315)
{
          "material": "Spodumene",
          "amount": 5.0
        }
      ],
      "additionals": [
        {
          "material": "Titanium Dioxide",
          "amount": 10.0
        },
        {
          "material": "Rutile",
          "amount": 6.0
        },
        {
          "material": "Bentonite",
          "amount": 4.0
        }
      ],
      "description": "Strontium and Nepheline Syenite based glaze that turns light yellow with the addition of Rutile and Titanium Dioxide. Very matted and rough texture.",
      "createdBy": "Mark Quinto",
      "source": "glazy.org",
      "url": "https://glazy.org/recipes/7265"
    },
    {
      "id": 1385,
      "code": "GLAZY-1385",
      "name": "Matte Mammo",
      "cone": "5 - 6",
      "surface": "Matte",
      "transparency": "Opaque",
      "atmosphere": "Oxidation",
      "subtype": "Glaze - Matte - Magnesium Matte",
      "ingredients": [
        {
          "material": "Kona F-4 feldspar",
          "amount": 49.0
        },
        {
          "material": "EP Kaolin",
          "amount": 20.0
        },
        {
          "material": "Dolomite",
          "amount": 19.0
        },
        {
          "material": "Gerstley Borate",
          "amount": 17.0
        },
        {
          "material": "Whiting",
          "amount": 4.0
        }
      ],
      "additionals": [
        {
          "material": "Zircopax",
          "amount": 10.0
        }
      ],
      "description": "Glaze Type: Magnesium matt COLORANTS TO TRY: 2 chrome ox 1 cobalt 1 manganese diox. 2 iron",
      "createdBy": "Glazy Admin",
      "source": "glazy.org",
      "url": "https://glazy.org/recipes/1385"
    },
    {
      "id": 2054,
      "code": "GLAZY-2054",
      "name": "Matte Meredith's",
      "cone": "3",
      "surface": "Satin-matte",
      "transparency": "Translucent",
      "atmosphere": "Oxidation",
      "subtype": "Glaze - Matte",
      "ingredients": [
        {
          "material": "Fusion Frit F-38",
          "amount": 59.0
        },
        {
          "material": "EP Kaolin",
          "amount": 25.0
        },
        {
          "material": "Spodumene - Australian",
          "amount": 15.0
        },
        {
          "material": "Lithium Carbonate",
          "amount": 1.0
        }
      ],
      "description": "Glaze Type: Lithium Matt From Pete Pinnell, Clay Times July/Aug. 2005 p.19. Developed by Meredith Brickell. Must be slow-cooled to develop good matt. Add Epsom Salts if dipping.",
      "createdBy": "Glazy Admin",
      "source": "glazy.org",
      "url": "https://glazy.org/recipes/2054"
    },
    {
      "id": 78043,
      "code": "GLAZY-78043",
      "name": "Matte orange",
      "cone": "6 - 10",
      "surface": "",
      "transparency": "",
      "atmosphere": "Oxidation",
      "subtype": "Glaze",
      "ingredients": [
        {
          "material": "Nepheline Syenite",
          "amount": 25.0
        },
        {
          "material": "Potash Feldspar",
          "amount": 25.0
        },
        {
          "material": "Kaolin",
          "amount": 23.0
        },
        {
          "material": "Whiting",
          "amount": 22.0
        },
        {
          "material": "Titanium Dioxide",
          "amount": 5.0
        }
      ],
      "additionals": [
        {
          "material": "Red Iron Oxide",
          "amount": 3.8
        },
        {
          "material": "Calcined Talc, Magnesium Silicate",
          "amount": 0.2
        }
      ],
      "description": "",
      "createdBy": "Anne Boeschoten",
      "source": "glazy.org",
      "url": "https://glazy.org/recipes/78043"
    },
    {
      "id": 1387,
      "code": "GLAZY-1387",
      "name": "Matte Pete's Strontium",
      "cone": "6 - 10",
      "surface": "Satin-matte",
      "transparency": "Opaque",
      "atmosphere": "Oxidation, Reduction",
      "subtype": "Glaze - Matte",
      "ingredients": [
        {
          "material": "Nepheline Syenite",
          "amount": 60.0
        },
        {
          "material": "Strontium Carbonate",
          "amount": 20.0
        },
        {
          "material": "Grolleg Kaolin",
          "amount": 10.0
        },
        {
          "material": "Silica",
          "amount": 9.0
        },
        {
          "material": "Lithium Carbonate",
          "amount": 1.0
        }
      ],
      "additionals": [
        {
          "material": "Copper Carbonate",
          "amount": 5.0
        },
        {
          "material": "Titanium Dioxide",
          "amount": 5.0
        }
      ],
      "description": "From Pete Pinnell. See Clay Times Jan./Feb 2004, Mar./Apr. 2004. AKA Weathered Bronze.",
      "createdBy": "Glazy Admin",
      "source": "glazy.org",
      "url": "https://glazy.org/recipes/1387"
    },
    {
      "id": 5538,
      "code": "GLAZY-5538",
      "name": "Matte pinkish red",
      "cone": "9 - 10",
      "surface": "Smooth Matte",
      "transparency": "Semi-opaque",
      "atmosphere": "Oxidation",
      "subtype": "Glaze - Red - Pink",
      "ingredients": [
        {
          "material": "Nepheline Syenite",
          "amount": 38.0
        },
        {
          "material": "Vansil W-30 Wollastonite",
          "amount": 24.0
        },
        {
          "material": "EP Kaolin",
          "amount": 14.5
        },
        {
          "material": "Whiting",
          "amount": 14.5
        },
        {
          "material": "Barium Carbonate",
          "amount": 9.0
        },
        {
          "material": "Tin Oxide",
          "amount": 6.0
        },
        {
          "material": "Chrome Oxide",
          "amount": 0.2
        }
      ],
      "description": "",
      "createdBy": "david tsabar",
      "source": "glazy.org",
      "url": "https://glazy.org/recipes/5538"
    },
    {
      "id": 2055,
      "code": "GLAZY-2055",
      "name": "Matte PSA",
      "cone": "04 - 03",
      "surface": "Matte",
      "transparency": "Semi-opaque",
      "atmosphere": "Oxidation",
      "subtype": "Glaze - Matte",
      "ingredients": [
        {
          "material": "Ferro Frit 3124",
          "amount": 32.0
        },
        {
          "material": "Gerstley Borate",
          "amount": 32.0
        },
        {
          "material": "Dolomite",
          "amount": 20.0
        },
        {
          "material": "EP Kaolin",
          "amount": 16.0
        }
      ],
      "description": "Glaze Type: Low fire From Lynn Duryea Variations -- brown= 4-6% iron ox Green= 6% copper carb Purple = .5% cobalt carb + 4% manganese carb Yellow = 4% Spanish yellow iron ox",
      "createdBy": "Glazy Admin",
      "source": "glazy.org",
      "url": "https://glazy.org/recipes/2055"
    },
    {
      "id": 2056,
      "code": "GLAZY-2056",
      "name": "Matte PSA no GB",
      "cone": "04 - 03",
      "surface": "Matte",
      "transparency": "Semi-opaque",
      "atmosphere": "Oxidation",
      "subtype": "Glaze - Matte",
      "ingredients": [
        {
          "material": "Ferro Frit 3134",
          "amount": 64.0
        },
        {
          "material": "Dolomite",
          "amount": 22.0
        },
        {
          "material": "Kaolin",
          "amount": 8.0
        },
        {
          "material": "Alumina",
          "amount": 7.0
        }
      ],
      "description": "Glaze Type: Low fire brown= 4-6% iron ox Green= 6% copper carb Purple = .5% cobalt carb + 4% manganese carb Yellow = 4% Spanish yellow iron ox From Lynn Duryea",
      "createdBy": "Glazy Admin",
      "source": "glazy.org",
      "url": "https://glazy.org/recipes/2056"
    },
    {
      "id": 1389,
      "code": "GLAZY-1389",
      "name": "Matte purple/black",
      "cone": "5",
      "surface": "Matte",
      "transparency": "",
      "atmosphere": "",
      "subtype": "Glaze - Purple",
      "ingredients": [
        {
          "material": "Albany slip",
          "amount": 75.0
        },
        {
          "material": "Cornwall Stone",
          "amount": 25.0
        }
      ],
      "additionals": [
        {
          "material": "Red Iron Oxide",
          "amount": 25.0
        }
      ],
      "description": "Rob Wadey (robert wadey 9734B - 100 Ave Grande Prairie, Alberta t8V 0T6 Phone: (403) 538-3731 Fax: (403) 538.3732",
      "createdBy": "Glazy Admin",
      "source": "glazy.org",
      "url": "https://glazy.org/recipes/1389"
    },
    {
      "id": 185118,
      "code": "GLAZY-185118",
      "name": "Matte Revision (Semi Matte)",
      "cone": "9 - 11",
      "surface": "Satin",
      "transparency": "Semi-opaque",
      "atmosphere": "Reduction",
      "subtype": "Glaze - White, Off-White",
      "ingredients": [],
      "additionals": [
        {
          "material": "Custer Feldspar",
          "amount": 30.0
        },
        {
          "material": "Grolleg Kaolin",
          "amount": 22.0
        },
        {
          "material": "Minspar 200",
          "amount": 22.0
        },
        {
          "material": "Dolomite",
          "amount": 19.0
        },
        {
          "material": "Silica",
          "amount": 4.0
        },
        {
          "material": "Wollastonite",
          "amount": 3.0
        }
      ],
      "description": "Smooth off white, satin glaze. Good for production dinnerware. More iron speckling and smoother when thin. Opaque with a very light texture when thick. Fired to cone 10 Reduction on a high iron stoneware.",
      "createdBy": "Eric Moore",
      "source": "glazy.org",
      "url": "https://glazy.org/recipes/185118"
    },
    {
      "id": 1391,
      "code": "GLAZY-1391",
      "name": "Matte Robert Silverman",
      "cone": "6",
      "surface": "Matte",
      "transparency": "Opaque",
      "atmosphere": "Oxidation",
      "subtype": "Glaze - Matte",
      "ingredients": [
        {
          "material": "Nepheline Syenite",
          "amount": 57.1
        },
        {
          "material": "Barium Carbonate",
          "amount": 10.5
        },
        {
          "material": "Strontium Carbonate",
          "amount": 10.5
        },
        {
          "material": "Ball Clay",
          "amount": 7.6
        },
        {
          "material": "Lithium Carbonate",
          "amount": 4.8
        },
        {
          "material": "Silica",
          "amount": 4.8
        },
        {
          "material": "Spodumene",
          "amount": 4.8
        }
      ],
      "additionals": [
        {
          "material": "Chrome Oxide",
          "amount": 3.0
        },
        {
          "material": "Copper Carbonate",
          "amount": 2.0
        }
      ],
      "description": "Glaze Type: Mid-fire From Valerie Duncan. Glittery green over texture.",
      "createdBy": "Glazy Admin",
      "source": "glazy.org",
      "url": "https://glazy.org/recipes/1391"
    },
    {
      "id": 2057,
      "code": "GLAZY-2057",
      "name": "Matte Ron Roy Howell revision",
      "cone": "04 - 03",
      "surface": "Satin-matte",
      "transparency": "Semi-opaque",
      "atmosphere": "Oxidation",
      "subtype": "Glaze - Matte",
      "ingredients": [
        {
          "material": "Ferro Frit 3134",
          "amount": 37.6
        },
        {
          "material": "Wollastonite",
          "amount": 31.0
        },
        {
          "material": "Nepheline Syenite",
          "amount": 25.8
        },
        {
          "material": "Ball Clay",
          "amount": 5.6
        }
      ],
      "additionals": [
        {
          "material": "Zircopax",
          "amount": 11.2
        },
        {
          "material": "Bentonite",
          "amount": 1.7
        }
      ],
      "description": "Steve Howell mixes this 50-50 w/Arbuckle majolica no tin for a smooth, buttery glaze.",
      "createdBy": "Glazy Admin",
      "source": "glazy.org",
      "url": "https://glazy.org/recipes/2057"
    },
    {
      "id": 1392,
      "code": "GLAZY-1392",
      "name": "Matte Satin VC",
      "cone": "5 - 6",
      "surface": "Satin-matte",
      "transparency": "",
      "atmosphere": "Oxidation, Reduction",
      "subtype": "Glaze - Matte",
      "ingredients": [
        {
          "material": "Ferro Frit 3124",
          "amount": 25.0
        },
        {
          "material": "Nepheline Syenite",
          "amount": 25.0
        },
        {
          "material": "Whiting",
          "amount": 20.0
        },
        {
          "material": "EP Kaolin",
          "amount": 15.0
        },
        {
          "material": "Silica",
          "amount": 15.0
        }
      ],
      "description": "Good base for color tests.",
      "createdBy": "Glazy Admin",
      "source": "glazy.org",
      "url": "https://glazy.org/recipes/1392"
    },
    {
      "id": 1393,
      "code": "GLAZY-1393",
      "name": "Matte SOFT ONE",
      "cone": "5 - 6",
      "surface": "Matte",
      "transparency": "Semi-opaque",
      "atmosphere": "Oxidation",
      "subtype": "Glaze - Matte",
      "ingredients": [
        {
          "material": "Nepheline Syenite",
          "amount": 49.09
        },
        {
          "material": "Silica",
          "amount": 11.82
        },
        {
          "material": "Gerstley Borate",
          "amount": 10.0
        },
        {
          "material": "Kaolin",
          "amount": 10.0
        },
        {
          "material": "Barium Carbonate",
          "amount": 8.18
        },
        {
          "material": "Cryolite",
          "amount": 4.55
        },
        {
          "material": "Lithium Carbonate",
          "amount": 4.55
        },
        {
          "material": "Zinc Oxide",
          "amount": 1.82
        }
      ],
      "additionals": [
        {
          "material": "Zircopax",
          "amount": 4.55
        },
        {
          "material": "Tin Oxide",
          "amount": 1.82
        }
      ],
      "description": "This produces a soft white matt glaze. One might wish to substitute strontium carbonate for the barium especially for use on functional ware. This glaze contains a great deal of lithium, such glazes may flake off of the ware and one should not use more then 5%. This is a high alumina glaze which shall have a rather modest glaze flow. It will be a soft white matt or a satin matt. Without barium it may be more towards the satin matt texture. Harold J. McWHINNIE",
      "createdBy": "Glazy Admin",
      "source": "glazy.org",
      "url": "https://glazy.org/recipes/1393"
    },
    {
      "id": 515,
      "code": "GLAZY-515",
      "name": "Matte Sondahl C-4",
      "cone": "8",
      "surface": "Matte",
      "transparency": "",
      "atmosphere": "",
      "subtype": "Glaze - Matte",
      "ingredients": [
        {
          "material": "Custer Feldspar",
          "amount": 21.14
        },
        {
          "material": "Dolomite",
          "amount": 21.14
        },
        {
          "material": "Kaolin",
          "amount": 21.14
        },
        {
          "material": "Pemco Frit P-25",
          "amount": 12.2
        },
        {
          "material": "Silica",
          "amount": 12.2
        },
        {
          "material": "Whiting",
          "amount": 12.2
        }
      ],
      "additionals": [
        {
          "material": "Bentonite",
          "amount": 2.44
        }
      ],
      "description": "Firing: firing type: oxidation or reduction I modified (Cushing Matte) it to make one which works at cone 8, and looks good with iron slips in oxidation or reduction submitted by: Brad Sondahl e-mail:",
      "createdBy": "Glazy Admin",
      "source": "glazy.org",
      "url": "https://glazy.org/recipes/515"
    },
    {
      "id": 2059,
      "code": "GLAZY-2059",
      "name": "Matte Stone",
      "cone": "04 - 03",
      "surface": "Matte",
      "transparency": "Opaque",
      "atmosphere": "Oxidation",
      "subtype": "Glaze - Matte",
      "ingredients": [
        {
          "material": "Frit 3247",
          "amount": 35.0
        },
        {
          "material": "Kona F-4 feldspar",
          "amount": 35.0
        },
        {
          "material": "Gerstley Borate",
          "amount": 14.0
        },
        {
          "material": "Whiting",
          "amount": 12.0
        },
        {
          "material": "Zinc Oxide",
          "amount": 4.0
        }
      ],
      "additionals": [
        {
          "material": "Bentonite",
          "amount": 2.0
        }
      ],
      "description": "Glaze Type: Low fire From Val Cushing in the Earthenware issue of Studio Potter, v.11, no. 2",
      "createdBy": "Glazy Admin",
      "source": "glazy.org",
      "url": "https://glazy.org/recipes/2059"
    },
    {
      "id": 2060,
      "code": "GLAZY-2060",
      "name": "Matte Stone recalc",
      "cone": "04 - 03",
      "surface": "Matte",
      "transparency": "Opaque",
      "atmosphere": "Oxidation",
      "subtype": "Glaze - Matte",
      "ingredients": [
        {
          "material": "Potash Feldspar",
          "amount": 21.0
        },
        {
          "material": "Ferro Frit 3134",
          "amount": 17.0
        },
        {
          "material": "Strontium Carbonate",
          "amount": 17.0
        },
        {
          "material": "Silica",
          "amount": 12.0
        },
        {
          "material": "Whiting",
          "amount": 12.0
        },
        {
          "material": "Kaolin",
          "amount": 11.0
        },
        {
          "material": "Zinc Oxide",
          "amount": 4.0
        }
      ],
      "additionals": [
        {
          "material": "Bentonite",
          "amount": 0.8
        }
      ],
      "description": "Glaze Type: Low fire From Val Cushing in the Earthenware issue of Studio Potter, v.11, no. 2. Recalculated to use frit 3134 instead of 3247, and strontium in place of barium carbonate.",
      "createdBy": "Glazy Admin",
      "source": "glazy.org",
      "url": "https://glazy.org/recipes/2060"
    },
    {
      "id": 2061,
      "code": "GLAZY-2061",
      "name": "matte stoneware glaze Charlie Cummings 06-144",
      "cone": "1 - 3",
      "surface": "Matte",
      "transparency": "",
      "atmosphere": "Oxidation",
      "subtype": "Glaze - Ash",
      "ingredients": [
        {
          "material": "Redart",
          "amount": 63.0
        },
        {
          "material": "Gerstley Borate",
          "amount": 15.0
        },
        {
          "material": "Whiting",
          "amount": 9.0
        },
        {
          "material": "Wood ash",
          "amount": 5.0
        },
        {
          "material": "Zinc Oxide",
          "amount": 3.0
        }
      ],
      "description": "Glaze Type: Ash From Charlie Cummings I swear this looks like an old matte stoneware glaze. It has a warm iron yellow background with lots of rust spots. It goes mostly brown where thin. Thicker spots have more yellow. I bet iron brushwork would look nice over this glaze, but I haven't tried it. Just a theory.",
      "createdBy": "Glazy Admin",
      "source": "glazy.org",
      "url": "https://glazy.org/recipes/2061"
    },
    {
      "id": 2062,
      "code": "GLAZY-2062",
      "name": "matte stoneware glaze Charlie Cummings 06-144 no gb",
      "cone": "1 - 3",
      "surface": "Matte",
      "transparency": "",
      "atmosphere": "Oxidation",
      "subtype": "Glaze - Ash",
      "ingredients": [
        {
          "material": "Ferro Frit 3134",
          "amount": 29.2
        },
        {
          "material": "Cornwall Stone",
          "amount": 27.6
        },
        {
          "material": "Kaolin",
          "amount": 17.4
        },
        {
          "material": "Silica",
          "amount": 7.9
        },
        {
          "material": "Dolomite",
          "amount": 6.9
        },
        {
          "material": "Wollastonite",
          "amount": 5.3
        },
        {
          "material": "Zinc Oxide",
          "amount": 3.5
        },
        {
          "material": "Bone Ash",
          "amount": 2.2
        }
      ],
      "additionals": [
        {
          "material": "Red Iron Oxide",
          "amount": 5.6
        },
        {
          "material": "Titanium Dioxide",
          "amount": 0.8
        }
      ],
      "description": "Glaze Type: Ash From Charlie Cummings I swear this looks like an old matte stoneware glaze. It has a warm iron yellow background with lots of rust spots. It goes mostly brown where thin. Thicker spots have more yellow. I bet iron brushwork would look nice over this glaze, but I haven't tried it. Just a theory.",
      "createdBy": "Glazy Admin",
      "source": "glazy.org",
      "url": "https://glazy.org/recipes/2062"
    },
    {
      "id": 1394,
      "code": "GLAZY-1394",
      "name": "Matte Stoney Base",
      "cone": "2 - 4",
      "surface": "Matte",
      "transparency": "Opaque",
      "atmosphere": "Oxidation",
      "subtype": "Glaze - Matte",
      "ingredients": [
        {
          "material": "Ferro Frit 3124",
          "amount": 28.6
        },
        {
          "material": "Whiting",
          "amount": 28.6
        },
        {
          "material": "EP Kaolin",
          "amount": 21.4
        },
        {
          "material": "Silica",
          "amount": 21.4
        }
      ],
      "additionals": [
        {
          "material": "Tin Oxide",
          "amount": 42.9
        }
      ],
      "description": "Glaze Type: Mid-fire yellow = +5 iron blue-green= + .03 cobalt carb + 2 copper carb From Paul Rozman in CM. With tin, this will be very expensive.",
      "createdBy": "Glazy Admin",
      "source": "glazy.org",
      "url": "https://glazy.org/recipes/1394"
    },
    {
      "id": 1395,
      "code": "GLAZY-1395",
      "name": "Matte Stony",
      "cone": "6",
      "surface": "Matte",
      "transparency": "Opaque",
      "atmosphere": "Oxidation",
      "subtype": "Glaze - Matte",
      "ingredients": [
        {
          "material": "Kona F-4 feldspar",
          "amount": 30.0
        },
        {
          "material": "Zinc Oxide",
          "amount": 30.0
        },
        {
          "material": "Dolomite",
          "amount": 20.0
        },
        {
          "material": "EP Kaolin",
          "amount": 20.0
        },
        {
          "material": "Gerstley Borate",
          "amount": 10.0
        }
      ],
      "description": "Cream= RIO 1 + rutile 2 Blue = rutile 2 + cobalt ox 0.5 blue-green= rutile 2 + cobalt ox 0.5 + copper carb 3 From Sandy Potash",
      "createdBy": "Glazy Admin",
      "source": "glazy.org",
      "url": "https://glazy.org/recipes/1395"
    },
    {
      "id": 508,
      "code": "GLAZY-508",
      "name": "Matte Strontium",
      "cone": "8 - 10",
      "surface": "Satin-matte",
      "transparency": "Opaque",
      "atmosphere": "Oxidation, Reduction",
      "subtype": "Glaze - Matte",
      "ingredients": [
        {
          "material": "Nepheline Syenite",
          "amount": 52.6
        },
        {
          "material": "Strontium Carbonate",
          "amount": 15.8
        },
        {
          "material": "Ball Clay",
          "amount": 10.5
        },
        {
          "material": "Wollastonite",
          "amount": 10.5
        },
        {
          "material": "Talc",
          "amount": 5.3
        },
        {
          "material": "Whiting",
          "amount": 5.3
        }
      ],
      "additionals": [
        {
          "material": "Rutile",
          "amount": 3.0
        },
        {
          "material": "Red Iron Oxide",
          "amount": 2.0
        }
      ],
      "description": "",
      "createdBy": "Glazy Admin",
      "source": "glazy.org",
      "url": "https://glazy.org/recipes/508"
    },
    {
      "id": 1396,
      "code": "GLAZY-1396",
      "name": "Matte Strontium",
      "cone": "5",
      "surface": "Satin-matte",
      "transparency": "Transparent",
      "atmosphere": "Oxidation",
      "subtype": "Glaze - Matte",
      "ingredients": [
        {
          "material": "Nepheline Syenite",
          "amount": 60.0
        },
        {
          "material": "Strontium Carbonate",
          "amount": 24.0
        },
        {
          "material": "Silica",
          "amount": 7.0
        },
        {
          "material": "EP Kaolin",
          "amount": 6.0
        },
        {
          "material": "Lithium Carbonate",
          "amount": 5.0
        }
      ],
      "description": "From George Bowes.",
      "createdBy": "Glazy Admin",
      "source": "glazy.org",
      "url": "https://glazy.org/recipes/1396"
    },
    {
      "id": 388,
      "code": "GLAZY-388",
      "name": "Matte Strontium Crystal Magic - Steven Hill",
      "cone": "10",
      "surface": "Satin-matte",
      "transparency": "Semi-opaque",
      "atmosphere": "",
      "subtype": "Glaze - Crystalline",
      "ingredients": [
        {
          "material": "Custer Feldspar",
          "amount": 46.0
        },
        {
          "material": "Whiting",
          "amount": 17.3
        },
        {
          "material": "Tile #6 Kaolin",
          "amount": 14.9
        },
        {
          "material": "Strontium Carbonate",
          "amount": 12.6
        },
        {
          "material": "Ferro Frit 3124",
          "amount": 4.6
        },
        {
          "material": "Lithium Carbonate",
          "amount": 4.6
        }
      ],
      "additionals": [
        {
          "material": "Titanium Dioxide",
          "amount": 13.8
        },
        {
          "material": "Bentonite",
          "amount": 2.0
        }
      ],
      "description": "tested by Nicole Gugliotti. Crystalline matte surface that runs and pulls slip color with it in dramatic ways. Looks like melted ice cream. Moves quite a bit and forms a bead at the bottom. Clay Times Jan/Feb 2007 p 53. Steven Hill glaze. White matt w/golden crystals, best at a hot cone 10",
      "createdBy": "Glazy Admin",
      "source": "glazy.org",
      "url": "https://glazy.org/recipes/388"
    },
    {
      "id": 1397,
      "code": "GLAZY-1397",
      "name": "Matte Super Dry",
      "cone": "6",
      "surface": "Matte",
      "transparency": "Opaque",
      "atmosphere": "Oxidation, Reduction",
      "subtype": "Glaze - Matte",
      "ingredients": [
        {
          "material": "Nepheline Syenite",
          "amount": 60.0
        },
        {
          "material": "Strontium Carbonate",
          "amount": 15.0
        },
        {
          "material": "Calcined Kaolin",
          "amount": 8.0
        },
        {
          "material": "Lithium Carbonate",
          "amount": 6.0
        },
        {
          "material": "Silica",
          "amount": 6.0
        },
        {
          "material": "Gerstley Borate",
          "amount": 5.0
        }
      ],
      "additionals": [
        {
          "material": "Copper Carbonate",
          "amount": 3.0
        }
      ],
      "description": "Glaze Type: Mid-fire blue: cobalt 2 from Mary Barranger",
      "createdBy": "Glazy Admin",
      "source": "glazy.org",
      "url": "https://glazy.org/recipes/1397"
    },
    {
      "id": 1398,
      "code": "GLAZY-1398",
      "name": "Matte Super Dry no GB",
      "cone": "6",
      "surface": "Matte",
      "transparency": "Opaque",
      "atmosphere": "Oxidation, Reduction",
      "subtype": "Glaze - Matte",
      "ingredients": [
        {
          "material": "Nepheline Syenite",
          "amount": 58.5
        },
        {
          "material": "Strontium Carbonate",
          "amount": 14.8
        },
        {
          "material": "Ferro Frit 3195",
          "amount": 9.3
        },
        {
          "material": "Kaolin",
          "amount": 7.9
        },
        {
          "material": "Lithium Carbonate",
          "amount": 5.9
        },
        {
          "material": "Silica",
          "amount": 2.6
        }
      ],
      "additionals": [
        {
          "material": "Copper Carbonate",
          "amount": 3.0
        }
      ],
      "description": "Glaze Type: Mid-fire blue: cobalt 2 from Mary Barranger",
      "createdBy": "Glazy Admin",
      "source": "glazy.org",
      "url": "https://glazy.org/recipes/1398"
    },
    {
      "id": 10971,
      "code": "GLAZY-10971",
      "name": "Matte Turquoise -old (Cedar Hill)",
      "cone": "6",
      "surface": "Matte",
      "transparency": "Opaque",
      "atmosphere": "Oxidation",
      "subtype": "Glaze - Turquoise",
      "ingredients": [
        {
          "material": "Nepheline Syenite",
          "amount": 61.5
        },
        {
          "material": "Strontium Carbonate",
          "amount": 20.9
        },
        {
          "material": "Silica",
          "amount": 7.7
        },
        {
          "material": "Kentucky OM #4 Ball Clay",
          "amount": 6.6
        },
        {
          "material": "Lithium Carbonate",
          "amount": 3.3
        }
      ],
      "additionals": [
        {
          "material": "Bentonite",
          "amount": 4.0
        },
        {
          "material": "Copper Carbonate",
          "amount": 3.5
        }
      ],
      "description": "Sue's Notes Cedar Hill Studio (Victoria, BC) old Matte Turquoise recipe. I didn't like the chemistry of this recipe so I made a new, reformulated version. ## Free glaze resources: https://suemcleodceramics.com/blog - articles about glazes, clay and studio operations Understanding Glazes with Sue - Facebook group - All clay, glaze and kiln questions welcome. ## Online glaze classes with Sue: Online classes and workshops about glaze mixing, testing, materials, chemistry, and using the glaze calculation tools of Glazy.org. https://suemcleodceramics.com/classes/ If you test, please post your photos :)",
      "createdBy": "Sue McLeod",
      "source": "glazy.org",
      "url": "https://glazy.org/recipes/10971"
    },
    {
      "id": 238599,
      "code": "GLAZY-238599",
      "name": "Matte variant of RMC's Good Grey",
      "cone": "6",
      "surface": "Stony Matte",
      "transparency": "Opaque",
      "atmosphere": "Oxidation",
      "subtype": "Glaze - Grey/Gray/Charcoal",
      "ingredients": [
        {
          "material": "Custer Feldspar",
          "amount": 32.0
        },
        {
          "material": "Whiting",
          "amount": 21.0
        },
        {
          "material": "EP Kaolin",
          "amount": 12.0
        },
        {
          "material": "Silica",
          "amount": 12.0
        },
        {
          "material": "Alumina",
          "amount": 10.0
        },
        {
          "material": "Ferro Frit 3134",
          "amount": 10.0
        }
      ],
      "additionals": [
        {
          "material": "Rutile",
          "amount": 6.0
        },
        {
          "material": "Manganese Dioxide",
          "amount": 3.0
        },
        {
          "material": "Cobalt Carbonate",
          "amount": 0.4
        }
      ],
      "description": "",
      "createdBy": "Snappy Green",
      "source": "glazy.org",
      "url": "https://glazy.org/recipes/238599"
    },
    {
      "id": 43962,
      "code": "GLAZY-43962",
      "name": "Matte White",
      "cone": "10",
      "surface": "Matte",
      "transparency": "",
      "atmosphere": "Reduction",
      "subtype": "Glaze",
      "ingredients": [
        {
          "material": "G-200 Feldspar",
          "amount": 48.95
        },
        {
          "material": "EP Kaolin",
          "amount": 25.13
        },
        {
          "material": "Dolomite",
          "amount": 22.42
        },
        {
          "material": "Whiting",
          "amount": 3.5
        }
      ],
      "description": "Is actually (Rhodes 32) glaze soft creamy matte has crazing can blush pink over white bodies",
      "createdBy": "Luna Pottery",
      "source": "glazy.org",
      "url": "https://glazy.org/recipes/43962"
    },
    {
      "id": 127463,
      "code": "GLAZY-127463",
      "name": "Matte White",
      "cone": "04 - 3",
      "surface": "Matte",
      "transparency": "Opaque",
      "atmosphere": "Oxidation",
      "subtype": "Glaze - White, Off-White",
      "ingredients": [
        {
          "material": "Ferro Frit 3195",
          "amount": 44.0
        },
        {
          "material": "Grolleg Kaolin",
          "amount": 28.0
        },
        {
          "material": "Neph Sye A270",
          "amount": 18.0
        },
        {
          "material": "Whiting",
          "amount": 10.0
        }
      ],
      "additionals": [
        {
          "material": "Zircopax",
          "amount": 10.0
        }
      ],
      "description": "Low fire white matte glaze base. Single/thin application is all that's needed. Can crawl with thicker applications, especially at cone 3.",
      "createdBy": "Heather A. Banas",
      "source": "glazy.org",
      "url": "https://glazy.org/recipes/127463"
    },
    {
      "id": 1390,
      "code": "GLAZY-1390",
      "name": "Matte White R-1000",
      "cone": "6",
      "surface": "Matte",
      "transparency": "Semi-opaque",
      "atmosphere": "Oxidation, Reduction",
      "subtype": "Glaze - Matte",
      "ingredients": [
        {
          "material": "Nepheline Syenite",
          "amount": 38.7
        },
        {
          "material": "Barium Carbonate",
          "amount": 15.2
        },
        {
          "material": "Wollastonite",
          "amount": 15.2
        },
        {
          "material": "Silica",
          "amount": 10.5
        },
        {
          "material": "EP Kaolin",
          "amount": 10.2
        },
        {
          "material": "Gerstley Borate",
          "amount": 10.2
        }
      ],
      "description": "black, brown, blue, purple, turquoise, chartreuse, coral, yellow, crimson, and green. RM-54 Black 6% Mason 6600 RM-41 Brown 10% Mason 6153 RM-53 Blue 5% Mason 6313 RM-34 Purple 10% Mason 6385 5% Wollsatonite RM-37 Turquoise 10% Mason 6390 RM-47 Chartreuse 5% Mason 6236 RM-55 Coral 15% Mason 6090 5% Frit 3134 10% Wollastonite RM-50 Yellow 5% Mason 6481 RM-44 Crimson 10% Mason 6006 RM-42 Green 6% Mason 6219 submitted by: Jonathan Kaplan source for original recipe: Wayne Bate kiln type: gas very white in oxidation, duller in reduction submitted by: John Anthony e-mail: Source/Alternate names: same oxides as Bates Matte Notes: Alisa Clausen: White matte, covering glaze. Slightly dry, very matte, can mark with spoon scraping.",
      "createdBy": "Glazy Admin",
      "source": "glazy.org",
      "url": "https://glazy.org/recipes/1390"
    },
    {
      "id": 4962,
      "code": "GLAZY-4962",
      "name": "Matte with soda",
      "cone": "10",
      "surface": "Matte",
      "transparency": "",
      "atmosphere": "Oxidation, Reduction",
      "subtype": "Glaze - Matte",
      "ingredients": [
        {
          "material": "Dolomite",
          "amount": 38.89
        },
        {
          "material": "EP Kaolin",
          "amount": 28.58
        },
        {
          "material": "Custer Feldspar (1989)",
          "amount": 22.08
        },
        {
          "material": "Silica",
          "amount": 5.69
        },
        {
          "material": "Soda Ash",
          "amount": 4.76
        }
      ],
      "description": "This recipe was imported from Louis Katz's Hyperglaze database available on his website: http://falcon.tamucc.edu/lkatz/allglazes.txt More information about Louis Katz can be found on his website, http://www.louiskatz.net/ Louis Katz Notes: I am not a safety expert and any information contained in this file about safety should be ignored in favor of advice from experts. All of the materials in all glazes are potentially hazardous. All of these glaze recipes are given without any representation of accuracy or safety. They may work, they may not. They may be safe when fired or they may not. All of the materials used in them have hazards associated with them. You must be have sufficient training in the hazards before you use the the materials. You will have to determine the suitability and safety for your use. Do not assume that a lack of a warning about a material means that it is safe. Cone: 10 Surface texture: matte Firing: Ox. or Red. Recipe: Percent Batch Custer Feldspar 22.08 23.2 dolomite 38.89 40.8 EPK 28.58 30.0 silica 5.69 6.0 Soda Ash 4.76 5.0 Totals: 100.00 % 105.0 gm",
      "createdBy": "Glazy Admin",
      "source": "glazy.org",
      "url": "https://glazy.org/recipes/4962"
    },
    {
      "id": 2064,
      "code": "GLAZY-2064",
      "name": "Matte Zaeder - Ben's revision",
      "cone": "04 - 03",
      "surface": "",
      "transparency": "Translucent",
      "atmosphere": "",
      "subtype": "Glaze - Matte",
      "ingredients": [
        {
          "material": "Ferro Frit 3134",
          "amount": 38.5
        },
        {
          "material": "Wollastonite",
          "amount": 24.0
        },
        {
          "material": "Kentucky OM #4 Ball Clay",
          "amount": 21.2
        },
        {
          "material": "Silica",
          "amount": 11.5
        },
        {
          "material": "Lithium Carbonate",
          "amount": 4.8
        }
      ],
      "description": "Less lithium a bit more silica than original Lime Zaeder Matt. Frosty and matt thick, gloss thin. Breaks. From Ben Carter",
      "createdBy": "Glazy Admin",
      "source": "glazy.org",
      "url": "https://glazy.org/recipes/2064"
    },
    {
      "id": 101379,
      "code": "GLAZY-101379",
      "name": "Matte- First year's project (3124) - class 2019",
      "cone": "6",
      "surface": "Matte",
      "transparency": "",
      "atmosphere": "",
      "subtype": "Glaze - Clear",
      "ingredients": [
        {
          "material": "Ferro Frit 3124",
          "amount": 29.0
        },
        {
          "material": "Whiting",
          "amount": 23.0
        },
        {
          "material": "Neph Sye A270",
          "amount": 17.0
        },
        {
          "material": "Calcined Kaolin (WBH,Minerco)",
          "amount": 16.0
        },
        {
          "material": "Kaolin (WBH,Minerco)",
          "amount": 10.0
        },
        {
          "material": "Silica",
          "amount": 5.0
        }
      ],
      "description": "",
      "createdBy": "Ceramics Bezalel",
      "source": "glazy.org",
      "url": "https://glazy.org/recipes/101379"
    },
    {
      "id": 101316,
      "code": "GLAZY-101316",
      "name": "Matte- First year's project (6004) - class 2019",
      "cone": "6",
      "surface": "Matte",
      "transparency": "",
      "atmosphere": "",
      "subtype": "Glaze - Clear",
      "ingredients": [
        {
          "material": "Whiting",
          "amount": 28.1
        },
        {
          "material": "Calcined Kaolin (WBH,Minerco)",
          "amount": 26.7
        },
        {
          "material": "Frit 6004",
          "amount": 15.5
        },
        {
          "material": "Silica",
          "amount": 11.7
        },
        {
          "material": "Kaolin (WBH,Minerco)",
          "amount": 10.0
        },
        {
          "material": "Neph Sye A270",
          "amount": 8.0
        }
      ],
      "description": "",
      "createdBy": "Ceramics Bezalel",
      "source": "glazy.org",
      "url": "https://glazy.org/recipes/101316"
    },
    {
      "id": 108932,
      "code": "GLAZY-108932",
      "name": "Matthes 780 vert-bleuatre",
      "cone": "9 - 11",
      "surface": "Glossy",
      "transparency": "Transparent",
      "atmosphere": "Reduction",
      "subtype": "Glaze - Iron - Celadon",
      "ingredients": [
        {
          "material": "Potash Feldspar",
          "amount": 62.0
        },
        {
          "material": "Silica",
          "amount": 25.5
        },
        {
          "material": "Whiting",
          "amount": 7.5
        },
        {
          "material": "Kaolin",
