Repository: MrSeldon/argilev2

File: data/glazes/glazy.json (part 182 of 315)
{
          "amount": 5.0
        }
      ],
      "additionals": [
        {
          "material": "Red Iron Oxide",
          "amount": 1.8
        }
      ],
      "description": "",
      "createdBy": "Atelier Aimee",
      "source": "glazy.org",
      "url": "https://glazy.org/recipes/108932"
    },
    {
      "id": 4741,
      "code": "GLAZY-4741",
      "name": "Matthias' Majolica Glaze",
      "cone": "5",
      "surface": "Satin",
      "transparency": "",
      "atmosphere": "Oxidation, Reduction",
      "subtype": "Glaze - Majolica",
      "ingredients": [
        {
          "material": "Ferro Frit 3124",
          "amount": 83.34
        },
        {
          "material": "Ball Clay",
          "amount": 8.33
        },
        {
          "material": "EP Kaolin",
          "amount": 8.33
        }
      ],
      "additionals": [
        {
          "material": "Zircopax",
          "amount": 11.11
        },
        {
          "material": "Rutile",
          "amount": 1.11
        }
      ],
      "description": "This recipe was imported from Louis Katz's Hyperglaze database available on his website: http://falcon.tamucc.edu/lkatz/allglazes.txt More information about Louis Katz can be found on his website, http://www.louiskatz.net/ Louis Katz Notes: I am not a safety expert and any information contained in this file about safety should be ignored in favor of advice from experts. All of the materials in all glazes are potentially hazardous. All of these glaze recipes are given without any representation of accuracy or safety. They may work, they may not. They may be safe when fired or they may not. All of the materials used in them have hazards associated with them. You must be have sufficient training in the hazards before you use the the materials. You will have to determine the suitability and safety for your use. Do not assume that a lack of a warning about a material means that it is safe. Cone: 05 Firing: Ox. or Red. Recipe: Percent Batch Ferro Frit 3124 83.34 83.34 Ball Clay 8.33 8.33 EPK 8.33 8.33 Totals: 100.00 % 100.00 gm Also add: Rutile 1.11 1.11 Zircopax 11.11 11.11 Comments: CM 10-92 p.56",
      "createdBy": "Glazy Admin",
      "source": "glazy.org",
      "url": "https://glazy.org/recipes/4741"
    },
    {
      "id": 357612,
      "code": "GLAZY-357612",
      "name": "MaUds zen",
      "cone": "6 - 7",
      "surface": "Glossy",
      "transparency": "Opaque",
      "atmosphere": "Oxidation",
      "subtype": "Glaze",
      "ingredients": [
        {
          "material": "Silica",
          "amount": 36.19
        },
        {
          "material": "Kaolin",
          "amount": 19.05
        },
        {
          "material": "Nepheline Syenite",
          "amount": 17.4
        },
        {
          "material": "Zinc Oxide",
          "amount": 9.52
        },
        {
          "material": "Strontium Carbonate",
          "amount": 6.67
        },
        {
          "material": "Dolomite",
          "amount": 5.71
        },
        {
          "material": "Titanium Dioxide",
          "amount": 5.71
        }
      ],
      "additionals": [
        {
          "material": "Cobalt Oxide",
          "amount": 2.0
        },
        {
          "material": "Black Copper Oxide",
          "amount": 2.0
        }
      ],
      "description": "",
      "createdBy": "Marlies van Uden",
      "source": "glazy.org",
      "url": "https://glazy.org/recipes/357612"
    },
    {
      "id": 5191,
      "code": "GLAZY-5191",
      "name": "Mauve",
      "cone": "5",
      "surface": "",
      "transparency": "",
      "atmosphere": "Oxidation, Reduction",
      "subtype": "Glaze - Purple",
      "ingredients": [
        {
          "material": "Custer Feldspar (1989)",
          "amount": 45.23
        },
        {
          "material": "Silica",
          "amount": 25.38
        },
        {
          "material": "Colemanite",
          "amount": 21.16
        },
        {
          "material": "Barium Carbonate",
          "amount": 6.72
        },
        {
          "material": "Whiting",
          "amount": 1.51
        }
      ],
      "additionals": [
        {
          "material": "Zircopax",
          "amount": 5.21
        },
        {
          "material": "Manganese Dioxide",
          "amount": 4.17
        },
        {
          "material": "Zinc Oxide",
          "amount": 3.28
        },
        {
          "material": "Rutile",
          "amount": 2.08
        }
      ],
      "description": "This recipe was imported from Louis Katz's Hyperglaze database available on his website: http://falcon.tamucc.edu/lkatz/allglazes.txt More information about Louis Katz can be found on his website, http://www.louiskatz.net/ Louis Katz Notes: I am not a safety expert and any information contained in this file about safety should be ignored in favor of advice from experts. All of the materials in all glazes are potentially hazardous. All of these glaze recipes are given without any representation of accuracy or safety. They may work, they may not. They may be safe when fired or they may not. All of the materials used in them have hazards associated with them. You must be have sufficient training in the hazards before you use the the materials. You will have to determine the suitability and safety for your use. Do not assume that a lack of a warning about a material means that it is safe. Cone: 5 Color: purplish Firing: Ox. or Red. Recipe: Percent Batch Barium Carbonate 6.72 6.72 Colemanite 21.16 21.16 Whiting 1.51 1.51 Custer Feldspar 45.23 45.23 Flint 25.38 25.38 Totals: 100.00 % 100.00 gm Also add: Manganese Dioxide 4.17 4.17 Rutile 2.08 2.08 Zinc Oxide 3.28 3.28 Zircopax 5.21 5.21",
      "createdBy": "Glazy Admin",
      "source": "glazy.org",
      "url": "https://glazy.org/recipes/5191"
    },
    {
      "id": 5374,
      "code": "GLAZY-5374",
      "name": "Mauve Glaze",
      "cone": "9",
      "surface": "",
      "transparency": "",
      "atmosphere": "Oxidation, Reduction",
      "subtype": "Glaze",
      "ingredients": [
        {
          "material": "Nepheline Syenite",
          "amount": 45.0
        },
        {
          "material": "Barium Carbonate",
          "amount": 20.0
        },
        {
          "material": "Silica",
          "amount": 12.0
        },
        {
          "material": "Kentucky OM #4 Ball Clay",
          "amount": 10.0
        },
        {
          "material": "Dolomite",
          "amount": 8.0
        },
        {
          "material": "Whiting",
          "amount": 5.0
        }
      ],
      "additionals": [
        {
          "material": "Manganese Dioxide",
          "amount": 3.0
        }
      ],
      "description": "This recipe was imported from Louis Katz's Hyperglaze database available on his website: http://falcon.tamucc.edu/lkatz/allglazes.txt More information about Louis Katz can be found on his website, http://www.louiskatz.net/ Louis Katz Notes: I am not a safety expert and any information contained in this file about safety should be ignored in favor of advice from experts. All of the materials in all glazes are potentially hazardous. All of these glaze recipes are given without any representation of accuracy or safety. They may work, they may not. They may be safe when fired or they may not. All of the materials used in them have hazards associated with them. You must be have sufficient training in the hazards before you use the the materials. You will have to determine the suitability and safety for your use. Do not assume that a lack of a warning about a material means that it is safe. Cone: 9 Color: purple Firing: Ox. or Red. Recipe: Percent Batch Barium Carbonate 20.00 20.00 Dolomite 8.00 8.00 Whiting 5.00 5.00 Neph Sy 45.00 45.00 OM-4 10.00 10.00 Flint 12.00 12.00 Totals: 100.00 % 100.00 gm Also add: Manganese Dioxide 3.00 3.00 Comments: ! CM 03-95 p.56",
      "createdBy": "Glazy Admin",
      "source": "glazy.org",
      "url": "https://glazy.org/recipes/5374"
    },
    {
      "id": 2496,
      "code": "GLAZY-2496",
      "name": "Mayan Black",
      "cone": "6",
      "surface": "Glossy",
      "transparency": "",
      "atmosphere": "",
      "subtype": "Glaze - Black",
      "ingredients": [
        {
          "material": "Gerstley Borate",
          "amount": 50.0
        },
        {
          "material": "Silica",
          "amount": 35.0
        },
        {
          "material": "EP Kaolin",
          "amount": 15.0
        },
        {
          "material": "Black Iron Oxide",
          "amount": 2.0
        },
        {
          "material": "Chrome Oxide",
          "amount": 2.0
        },
        {
          "material": "Cobalt Carbonate",
          "amount": 2.0
        },
        {
          "material": "Bentonite",
          "amount": 1.0
        }
      ],
      "description": "Source/Alternate names: similar oxides to Willett Cobalt Green Notes: Martha Muzychka: an interesting black. Where it is thick, there are spots of dark blue floating over a soft black. Where it is thin it is a very dark green black (like a mussel shell).",
      "createdBy": "Glazy Admin",
      "source": "glazy.org",
      "url": "https://glazy.org/recipes/2496"
    },
    {
      "id": 517,
      "code": "GLAZY-517",
      "name": "Mayan Blue",
      "cone": "9 - 10",
      "surface": "",
      "transparency": "",
      "atmosphere": "Reduction",
      "subtype": "Glaze - Blue",
      "ingredients": [
        {
          "material": "Gerstley Borate",
          "amount": 50.0
        },
        {
          "material": "Silica",
          "amount": 35.0
        },
        {
          "material": "EP Kaolin",
          "amount": 15.0
        }
      ],
      "additionals": [
        {
          "material": "Bentonite",
          "amount": 20.0
        },
        {
          "material": "Chrome Oxide",
          "amount": 10.0
        },
        {
          "material": "Cobalt Carbonate",
          "amount": 10.0
        }
      ],
      "description": "from Clayart about a year ago Deep teal over white slip. other wise dark blue/black where thick. Brown where thin. Crawled slightly over the slip. Well I finally got around to typing this thing up...^9-10 Blues Thank you one and all for all the donated recipes. I only tested 31 out of almost 100 I received. I'll continue testing and reporting as the winter DRAGS on. All the glazes were tested on #900 Miller clay which is a toasty ^10 stoneware. One side of the test tile was brushed with a thick coating of Cynthia Bringle's wet/dry white slip. Each glaze was dipped in three thicknesses on a heavily textured tile. All tiles were fired to a (hard)^9 (10 tipping)reduction firing. 1 hr. Body reduction at ^08 and 1 hr. glaze reduction at ^9 then a quick reox. before shutdown. Any time potash or Custer spar is called for, I used G-200. All ball clay is OM-4 . Many glazes I substituted 75% of the amount of Barium with Strontium. All kaolin is EPK. Remember... glazes don't travel well. Your results will probably be TOTALLY different. Please test before use. Tracy Wilson Saltbox Pottery",
      "createdBy": "Glazy Admin",
      "source": "glazy.org",
      "url": "https://glazy.org/recipes/517"
    },
    {
      "id": 2495,
      "code": "GLAZY-2495",
      "name": "Mayan Blue",
      "cone": "6",
      "surface": "Glossy",
      "transparency": "",
      "atmosphere": "",
      "subtype": "Glaze - Blue",
      "ingredients": [
        {
          "material": "Gerstley Borate",
          "amount": 50.0
        },
        {
          "material": "Silica",
          "amount": 35.0
        },
        {
          "material": "EP Kaolin",
          "amount": 15.0
        },
        {
          "material": "Bentonite",
          "amount": 1.0
        },
        {
          "material": "Chrome Oxide",
          "amount": 1.0
        },
        {
          "material": "Cobalt Carbonate",
          "amount": 1.0
        }
      ],
      "description": "Source/Alternate names: similar oxides to Willett Cobalt Green, Broken Blue and EZ Clear Notes: Martha Muzychka: nice gloss, good fit, and smooth feel.",
      "createdBy": "Glazy Admin",
      "source": "glazy.org",
      "url": "https://glazy.org/recipes/2495"
    },
    {
      "id": 2787,
      "code": "GLAZY-2787",
      "name": "Mayan Deep Blue",
      "cone": "9 - 10",
      "surface": "",
      "transparency": "",
      "atmosphere": "Reduction",
      "subtype": "Glaze - Blue",
      "ingredients": [
        {
          "material": "Gerstley Borate",
          "amount": 50.0
        },
        {
          "material": "Silica",
          "amount": 35.0
        },
        {
          "material": "EP Kaolin",
          "amount": 15.0
        }
      ],
      "additionals": [
        {
          "material": "Bentonite",
          "amount": 20.0
        },
        {
          "material": "Chrome Oxide",
          "amount": 10.0
        },
        {
          "material": "Cobalt Carbonate",
          "amount": 10.0
        }
      ],
      "description": "Notes: Tracy Wilson: deep teal over white slip, otherwise dark blue/black where thick, brown where thin. Crawled slightly over the slip.",
      "createdBy": "Glazy Admin",
      "source": "glazy.org",
      "url": "https://glazy.org/recipes/2787"
    },
    {
      "id": 120752,
      "code": "GLAZY-120752",
      "name": "Mayolica UCR",
      "cone": "02 - 2",
      "surface": "Satin",
      "transparency": "Opaque",
      "atmosphere": "Oxidation",
      "subtype": "Glaze",
      "ingredients": [],
      "additionals": [
        {
          "material": "Minspar 200",
          "amount": 35.0
        },
        {
          "material": "Gerstley Borate",
          "amount": 30.0
        },
        {
          "material": "Silica",
          "amount": 18.0
        },
        {
          "material": "EP Kaolin",
          "amount": 12.0
        },
        {
          "material": "Tin Oxide",
          "amount": 5.0
        }
      ],
      "description": "",
      "createdBy": "Caterina",
      "source": "glazy.org",
      "url": "https://glazy.org/recipes/120752"
    },
    {
      "id": 53172,
      "code": "GLAZY-53172",
      "name": "MB09 SG PS2 GLANS PAUL S",
      "cone": "6 - 8",
      "surface": "Glossy",
      "transparency": "Transparent",
      "atmosphere": "Oxidation",
      "subtype": "Glaze - Clear",
      "ingredients": [
        {
          "material": "Nepheline Syenite",
          "amount": 47.0
        },
        {
          "material": "Gerstley Borate",
          "amount": 28.0
        },
        {
          "material": "Silica",
          "amount": 20.0
        },
        {
          "material": "EP Kaolin",
          "amount": 5.0
        }
      ],
      "description": "A perfect clear for oxides to 'dissolve'. Very soft. Not runny. Some crazing where cobalt is present in the underlying clay (odd).",
      "createdBy": "Linne Roesems",
      "source": "glazy.org",
      "url": "https://glazy.org/recipes/53172"
    },
    {
      "id": 56125,
      "code": "GLAZY-56125",
      "name": "MB1",
      "cone": "6",
      "surface": "Matte",
      "transparency": "Opaque",
      "atmosphere": "Oxidation",
      "subtype": "Glaze - White, Off-White",
      "ingredients": [
        {
          "material": "EP Kaolin",
          "amount": 33.0
        },
        {
          "material": "Wollastonite",
          "amount": 24.0
        },
        {
          "material": "Custer Feldspar",
          "amount": 15.0
        },
        {
          "material": "Ferro Frit 3134",
          "amount": 13.0
        },
        {
          "material": "Nepheline Syenite",
          "amount": 9.0
        },
        {
          "material": "Silica",
          "amount": 6.0
        }
      ],
      "description": "Playing around with the UMF calculator to try and find a matte glaze with the materials I have on hand. Smaller amounts of oxides didn't seem to produce good colors. The glaze also seems to have a slight sparkle to it as seen in the close up photo of the base. Thicker application worked better.",
      "createdBy": "Blayze",
      "source": "glazy.org",
      "url": "https://glazy.org/recipes/56125"
    },
    {
      "id": 80871,
      "code": "GLAZY-80871",
      "name": "MC Amaranth and Feelin Grape",
      "cone": "5 - 7",
      "surface": "Glossy",
      "transparency": "",
      "atmosphere": "Oxidation",
      "subtype": "Glaze - Clear",
      "ingredients": [
        {
          "material": "Custer Feldspar",
          "amount": 20.0
        },
        {
          "material": "EP Kaolin",
          "amount": 20.0
        },
        {
          "material": "Ferro Frit 3134",
          "amount": 20.0
        },
        {
          "material": "Silica",
          "amount": 20.0
        },
        {
          "material": "Wollastonite",
          "amount": 20.0
        }
      ],
      "additionals": [
        {
          "material": "Stain",
          "amount": 5.0
        }
      ],
      "description": "This base is used for two studio glazes at Merritt Ceramics. Good for texture.",
      "createdBy": "Stephen Ruby",
      "source": "glazy.org",
      "url": "https://glazy.org/recipes/80871"
    },
    {
      "id": 164887,
      "code": "GLAZY-164887",
      "name": "MC Ben in Black",
      "cone": "4 - 6",
      "surface": "Matte",
      "transparency": "",
      "atmosphere": "Oxidation",
      "subtype": "Glaze",
      "ingredients": [
        {
          "material": "Nepheline Syenite",
          "amount": 21.42
        },
        {
          "material": "Dolomite",
          "amount": 14.59
        },
        {
          "material": "Custer Feldspar",
          "amount": 13.58
        },
        {
          "material": "Silica",
          "amount": 12.87
        },
        {
          "material": "Tile #6 Kaolin",
          "amount": 11.89
        },
        {
          "material": "Glomax LL Calcined Kaolin",
          "amount": 10.2
        },
        {
          "material": "Gerstley Borate",
          "amount": 9.89
        },
        {
          "material": "Ferro Frit 3249",
          "amount": 5.56
        }
      ],
      "additionals": [
        {
          "material": "Mason 6600 black stain",
          "amount": 6.0
        },
        {
          "material": "Stain",
          "amount": 1.0
        }
      ],
      "description": "Performs better with a bit of Darvan 7 added. Crawling issues if glaze is applied thick. I notice that the finish varies depending on the rate of cooling (no surprise there) But our studio has a 10 cu ft. kiln and a 1 cu ft. kiln. When fired in the smaller kiln, the surface is a bit less matte sometimes. studio MC glaze lowered expansion from MC Ben in Black",
      "createdBy": "Stephen Ruby",
      "source": "glazy.org",
      "url": "https://glazy.org/recipes/164887"
    },
    {
      "id": 111783,
      "code": "GLAZY-111783",
      "name": "MC Dark Roast",
      "cone": "5 - 6",
      "surface": "",
      "transparency": "",
      "atmosphere": "",
      "subtype": "Glaze",
      "ingredients": [
        {
          "material": "Nepheline Syenite",
          "amount": 33.0
        },
        {
          "material": "Silica",
          "amount": 28.7
        },
        {
          "material": "Gerstley Borate",
          "amount": 13.83
        },
        {
          "material": "Tile #6 Kaolin",
          "amount": 11.37
        },
        {
          "material": "Whiting",
          "amount": 7.09
        },
        {
          "material": "Talc",
          "amount": 6.01
        }
      ],
      "additionals": [
        {
          "material": "Red Iron Oxide",
          "amount": 9.0
        },
        {
          "material": "Cobalt Carbonate",
          "amount": 1.0
        }
      ],
      "description": "On smooth surfaces the appearance is basically a black gloss but on texture you see some deep amber browns emerge. Studio glaze at Merritt Ceramics",
      "createdBy": "Stephen Ruby",
      "source": "glazy.org",
      "url": "https://glazy.org/recipes/111783"
    },
    {
      "id": 134655,
      "code": "GLAZY-134655",
      "name": "MC Glossy Clear",
      "cone": "4 - 6",
      "surface": "Glossy",
      "transparency": "Transparent",
      "atmosphere": "Oxidation",
      "subtype": "Glaze",
      "ingredients": [
        {
          "material": "Ferro Frit 3124",
          "amount": 44.63
        },
        {
          "material": "Silica",
          "amount": 23.44
        },
        {
          "material": "EP Kaolin",
          "amount": 13.98
        },
        {
          "material": "Whiting",
          "amount": 11.75
        },
        {
          "material": "Minspar 200",
          "amount": 6.2
        }
      ],
      "additionals": [
        {
          "material": "Bentonite",
          "amount": 1.0
        }
      ],
      "description": "Working on getting the best clear gloss for midfire. Merritt Ceramics has been using this clear glaze for a couple years, would love to improve it but havent had the time. Performs best when applied thinly. When thick, bubbles are visible and sometimes you will see some movement of color or speckles in clay. Some runniness is possible. I think it will craze on lagunas Frost ^5. note: try subbing strontium for calcium in an effort for clearer glass? sub clay source for clearer glass?",
      "createdBy": "Stephen Ruby",
      "source": "glazy.org",
      "url": "https://glazy.org/recipes/134655"
    },
    {
      "id": 131038,
      "code": "GLAZY-131038",
      "name": "MC Jade Forest",
      "cone": "5 - 6",
      "surface": "",
      "transparency": "",
      "atmosphere": "",
      "subtype": "Glaze",
      "ingredients": [
        {
          "material": "Nepheline Syenite",
          "amount": 29.28
        },
        {
          "material": "Gerstley Borate",
          "amount": 13.9
        },
        {
          "material": "Dolomite",
          "amount": 13.13
        },
        {
          "material": "Custer Feldspar",
          "amount": 12.22
        },
        {
          "material": "Silica",
          "amount": 11.58
        },
        {
          "material": "Tile #6 Kaolin",
          "amount": 10.7
        },
        {
          "material": "Glomax LL Calcined Kaolin",
          "amount": 9.18
        }
      ],
      "additionals": [
        {
          "material": "Rutile",
          "amount": 6.0
        },
        {
          "material": "Copper Carbonate",
          "amount": 3.0
        }
      ],
      "description": "great 3 to 7 ratio but with copper carb added it pushed the RO flux a bit in wrong direction. Adjusted to 99 version studio MC glaze Maybe needs a couple drops of darvan for easier application? Great satin pale green when thin and a lustery gloss when thick.",
      "createdBy": "Stephen Ruby",
      "source": "glazy.org",
      "url": "https://glazy.org/recipes/131038"
    },
    {
      "id": 179164,
      "code": "GLAZY-179164",
      "name": "MC Jade Forest 99",
      "cone": "4 - 6",
      "surface": "Matte",
      "transparency": "",
      "atmosphere": "Oxidation",
      "subtype": "Glaze",
      "ingredients": [
        {
          "material": "Nepheline Syenite",
          "amount": 21.42
        },
        {
          "material": "Dolomite",
          "amount": 14.59
        },
        {
          "material": "Custer Feldspar",
          "amount": 13.58
        },
        {
          "material": "Silica",
          "amount": 12.87
        },
        {
          "material": "Tile #6 Kaolin",
          "amount": 11.89
        },
        {
          "material": "Glomax LL Calcined Kaolin",
          "amount": 10.2
        },
        {
          "material": "Gerstley Borate",
          "amount": 9.89
        },
        {
          "material": "Ferro Frit 3249",
          "amount": 5.56
        }
      ],
      "additionals": [
        {
          "material": "Rutile",
          "amount": 6.0
        },
        {
          "material": "Copper Carbonate",
          "amount": 3.0
        }
      ],
      "description": "studio MC glaze. Needs some added darvan or some sort of dispersant to help with application. No surprise that there can be crawling issues if applied thick.",
      "createdBy": "Stephen Ruby",
      "source": "glazy.org",
      "url": "https://glazy.org/recipes/179164"
    },
    {
      "id": 155333,
      "code": "GLAZY-155333",
      "name": "MC oceans 11",
      "cone": "5 - 6",
      "surface": "Glossy",
      "transparency": "Semi-opaque",
      "atmosphere": "Oxidation",
      "subtype": "Glaze - Blue",
      "ingredients": [
        {
          "material": "Ferro Frit 3124",
          "amount": 31.0
        },
        {
          "material": "Minspar 200",
          "amount": 25.0
        },
        {
          "material": "Silica",
          "amount": 18.0
        },
        {
          "material": "EP Kaolin",
          "amount": 14.0
        },
        {
          "material": "Whiting",
          "amount": 12.0
        }
      ],
      "additionals": [
        {
          "material": "Bentonite",
          "amount": 2.0
        },
        {
          "material": "Cobalt Carbonate",
          "amount": 1.5
        }
      ],
      "description": "studio glaze at Merritt Ceramics",
      "createdBy": "Stephen Ruby",
      "source": "glazy.org",
      "url": "https://glazy.org/recipes/155333"
    },
    {
      "id": 197872,
      "code": "GLAZY-197872",
      "name": "MC Snow White",
      "cone": "4 - 6",
      "surface": "Semi-matte",
      "transparency": "",
      "atmosphere": "Oxidation",
      "subtype": "Glaze",
      "ingredients": [
        {
          "material": "Nepheline Syenite",
          "amount": 21.42
        },
        {
          "material": "Dolomite",
          "amount": 14.59
        },
        {
          "material": "Custer Feldspar",
          "amount": 13.58
        },
        {
          "material": "Silica",
          "amount": 12.87
        },
        {
          "material": "Tile #6 Kaolin",
          "amount": 11.89
        },
        {
          "material": "Glomax LL Calcined Kaolin",
          "amount": 10.2
        },
        {
          "material": "Gerstley Borate",
          "amount": 9.89
        },
        {
          "material": "Ferro Frit 3249",
          "amount": 5.56
        }
      ],
      "additionals": [
        {
          "material": "Zircopax",
          "amount": 8.0
        }
      ],
      "description": "This glaze definitely needs a dispersant of some sort. We are using darvan 7 and it works great. Sometimes we will run into some crawling issues due to thick application. But if we don't add enough Darvan, it can be more susceptible to crawling. Same base as Ben in Black and Jade forest.",
      "createdBy": "Stephen Ruby",
      "source": "glazy.org",
      "url": "https://glazy.org/recipes/197872"
    },
    {
      "id": 49549,
      "code": "GLAZY-49549",
      "name": "MC6 Clear Glossy Liner",
      "cone": "4 - 7",
      "surface": "Glossy",
      "transparency": "Transparent",
      "atmosphere": "Oxidation",
      "subtype": "Glaze",
      "ingredients": [
        {
          "material": "Custer Feldspar",
          "amount": 24.0
        },
        {
          "material": "EP Kaolin",
          "amount": 20.0
        },
        {
          "material": "Ferro Frit 3134",
          "amount": 20.0
        },
        {
          "material": "Wollastonite",
          "amount": 15.5
        },
        {
          "material": "Silica",
          "amount": 14.5
        },
        {
          "material": "Amtalc-C98 Talc",
          "amount": 6.0
        }
      ],
      "description": "Base glaze is from Ron Roy\u2019s \u201cMastering Cone 6 Glazes\u201d",
      "createdBy": "Joseph Brazda",
      "source": "glazy.org",
      "url": "https://glazy.org/recipes/49549"
    },
    {
      "id": 6799,
      "code": "GLAZY-6799",
      "name": "MC6 Glossy Base 1",
      "cone": "6",
      "surface": "Glossy",
      "transparency": "",
      "atmosphere": "",
      "subtype": "Glaze",
      "ingredients": [
        {
          "material": "EP Kaolin",
          "amount": 20.0
        },
        {
          "material": "Ferro Frit 3134",
          "amount": 20.0
        },
        {
          "material": "G200 HP Feldspar, G200HP",
          "amount": 20.0
        },
        {
          "material": "Silica",
          "amount": 18.5
        },
        {
          "material": "Talc",
          "amount": 11.5
        },
        {
          "material": "Wollastonite",
          "amount": 10.0
        }
      ],
      "description": "Mastering Cone 6 Glazes by Ron Roy and John Hessleberth Satin White 5% Tin Oxide Powder Blue 0.75% Cobalt Carbonate 0.8% Nickle oxide 6.0% Rutile 8.0% Zircopax Clear Powder Blue 0.75% Cobalt Carbonate 0.8% Nickle oxide 6.0% Rutile Variegated Blue 1% Cobalt Carbonate 0.75% Copper Carbonate 3% Red Iron Oxide 6% Rutile Bright Sky Blue 1% Cobalt Carbonate 0.5% Red Iron Oxide 6% Rutile",
      "createdBy": "Ceramic Recipes",
      "source": "glazy.org",
      "url": "https://glazy.org/recipes/6799"
    },
    {
      "id": 49546,
      "code": "GLAZY-49546",
      "name": "MC6 Glossy Base 1",
      "cone": "4 - 7",
      "surface": "Glossy",
      "transparency": "Semi-opaque",
      "atmosphere": "Oxidation",
      "subtype": "Glaze",
      "ingredients": [
        {
          "material": "Custer Feldspar",
          "amount": 24.0
        },
        {
          "material": "Ferro Frit 3134",
          "amount": 20.0
        },
        {
          "material": "EP Kaolin",
          "amount": 19.5
        },
        {
          "material": "Silica",
          "amount": 13.5
        },
        {
          "material": "Wollastonite",
          "amount": 11.5
        },
        {
          "material": "Amtalc-C98 Talc",
          "amount": 11.5
        }
      ],
      "description": "Base glaze is from Ron Roy\u2019s \u201cMastering Cone 6 Glazes\u201d Tile Notes: GB1-1 = 1% Cobalt GB1-2 = 2% Cobalt GB1-3 = 3% Cobalt",
      "createdBy": "Joseph Brazda",
      "source": "glazy.org",
      "url": "https://glazy.org/recipes/49546"
    },
    {
      "id": 49547,
      "code": "GLAZY-49547",
      "name": "MC6 Glossy Base 2",
      "cone": "4 - 7",
      "surface": "Glossy",
      "transparency": "Transparent",
      "atmosphere": "Oxidation",
      "subtype": "Glaze",
      "ingredients": [
        {
          "material": "Ferro Frit 3134",
          "amount": 26.0
        },
        {
          "material": "Silica",
          "amount": 26.0
        },
        {
          "material": "Custer Feldspar",
          "amount": 22.0
        },
        {
          "material": "EP Kaolin",
          "amount": 17.0
        },
        {
          "material": "Amtalc-C98 Talc",
          "amount": 5.0
        },
        {
          "material": "Whiting",
          "amount": 4.0
        }
      ],
      "description": "Base glaze is from Ron Roy\u2019s \u201cMastering Cone 6 Glazes\u201d Ron Roy Licorice: add 9% RIO and 2% Cobalt Carbonate to base Tile Notes: GB2-1 = No Colorants GB2-2 = 2% Titanium 3% Cu Carb GB2-3 = 4% Titanium 3% Cu Carb GB2-4 = 6% Titanium 3% Cu Carb GB2-5 = 2% Co Carb GB2-6 = 6% RIO GB2-7 = 8% RIO GB2-8 = 10% RIO GB2-9 = 2% Titanium 6% RIO GB2-10 = 4% Titanium 6% RIO GB2-11 = 6% Titanium 6% RIO GB2-12 = 2% Titanium 1.5% Co Carb GB2-13 = 4% Titanium 1.5% Co Carb GB2-14 = 6% Titanium 1.5% Co Carb GB2-15 = 2% Titanium 3% Mn Dioxide GB2-16 = 4% Titanium 3% Mn Dioxide GB2-17 = 6% Titanium 3% Mn Dioxide GB2-18 = 2% Rutile 5% Cu Carb GB2-19 = 4% Rutile 5% Cu Carb GB2 - 20 = 6% Rutile 5% Cu Carb",
      "createdBy": "Joseph Brazda",
      "source": "glazy.org",
      "url": "https://glazy.org/recipes/49547"
    },
    {
      "id": 6798,
      "code": "GLAZY-6798",
      "name": "MC6 Glossy Clear Liner Glaze",
      "cone": "6",
      "surface": "Glossy",
      "transparency": "Translucent",
      "atmosphere": "",
      "subtype": "Glaze - Clear",
      "ingredients": [
        {
          "material": "Ferro Frit 3134",
          "amount": 20.0
        },
        {
          "material": "Kaolin",
          "amount": 20.0
        },
        {
          "material": "G200 HP Feldspar, G200HP",
          "amount": 20.0
        },
        {
          "material": "Silica",
          "amount": 19.0
        },
        {
          "material": "Wollastonite",
          "amount": 15.0
        },
        {
          "material": "Talc",
          "amount": 6.0
        }
      ],
      "description": "Source: Mastering Cone 6 Glazes, R. Roy & J. Hesselberth",
      "createdBy": "Ceramic Recipes",
      "source": "glazy.org",
      "url": "https://glazy.org/recipes/6798"
    },
    {
      "id": 3907,
      "code": "GLAZY-3907",
      "name": "MC6 High Calcium Matte Base 2",
      "cone": "6",
      "surface": "Satin-matte",
      "transparency": "Semi-opaque",
      "atmosphere": "",
      "subtype": "Glaze",
      "ingredients": [
        {
          "material": "EP Kaolin",
          "amount": 28.0
        },
        {
          "material": "Wollastonite",
          "amount": 28.0
        },
        {
          "material": "Ferro Frit 3195",
          "amount": 23.0
        },
        {
          "material": "Silica",
          "amount": 17.0
        },
        {
          "material": "Nepheline Syenite",
          "amount": 4.0
        }
      ],
      "additionals": [
        {
          "material": "Rutile",
          "amount": 6.0
        }
      ],
      "description": "Raw Sienna (HCMB2) 6% rutile 6% red iron oxide Bone (HCBM2) 6% rutile Spearmint (HCBM2) 6% rutile 4% copper carb For matte a slow cool down is needed. Opaque when slow cooled, transparent when fast cooled. http://masteringglazes.com/mastering-cone-6-glazes/frequently-asked-questions.html The firing cycle: Ramp from Masteringglazes.com From Mastering Glazes Ron Roy and John Hessleberth Rate Temp Hold Time ramp1 = 100F/Hr to 220F 0 ramp2 = 350F/Hr to 2000F 0 ramp3 = 150F/Hr to 2185F 15 minutes ramp4 = 500F/Hr to 1900F 0 ramp5 = 125F/Hr to 1400F 0 Ramp 3 the slow cool down can be as fast as 75F/Hr",
      "createdBy": "Ceramic Recipes",
      "source": "glazy.org",
      "url": "https://glazy.org/recipes/3907"
    },
    {
      "id": 131444,
      "code": "GLAZY-131444",
      "name": "MC6 High Calcium Semi-Matte Base 1 Green SKC",
      "cone": "6",
      "surface": "Semi-matte",
      "transparency": "Opaque",
      "atmosphere": "Oxidation",
      "subtype": "Glaze - Matte",
      "ingredients": [],
      "additionals": [
        {
          "material": "EP Kaolin",
          "amount": 30.0
        },
        {
          "material": "Wollastonite",
          "amount": 29.0
        },
        {
          "material": "Ferro Frit 3195",
          "amount": 20.0
        },
        {
          "material": "Silica",
          "amount": 17.0
        },
        {
          "material": "Nepheline Syenite",
          "amount": 4.0
        }
      ],
      "description": "",
      "createdBy": "Sharon Canfield",
      "source": "glazy.org",
      "url": "https://glazy.org/recipes/131444"
    },
    {
      "id": 49544,
      "code": "GLAZY-49544",
      "name": "MC6 High Calcium Semimatte Base 1",
      "cone": "4 - 7",
      "surface": "",
      "transparency": "Opaque",
      "atmosphere": "Oxidation",
      "subtype": "Glaze",
      "ingredients": [
        {
          "material": "EP Kaolin",
          "amount": 30.0
        },
        {
          "material": "Wollastonite",
          "amount": 29.0
        },
        {
          "material": "Ferro Frit 3195",
          "amount": 20.0
        },
        {
          "material": "Silica",
          "amount": 17.0
        },
        {
          "material": "Nepheline Syenite",
          "amount": 4.0
        }
      ],
      "description": "Base glaze is from Ron Roy\u2019s \u201cMastering Cone 6 Glazes\u201d",
      "createdBy": "Joseph Brazda",
      "source": "glazy.org",
      "url": "https://glazy.org/recipes/49544"
    },
    {
      "id": 4022,
      "code": "GLAZY-4022",
      "name": "MC6 Licorice (Glossy Base II)",
      "cone": "6",
      "surface": "Glossy",
      "transparency": "Opaque",
      "atmosphere": "",
      "subtype": "Glaze",
      "ingredients": [
        {
          "material": "Ferro Frit 3134",
          "amount": 26.0
        },
        {
          "material": "Silica",
          "amount": 26.0
        },
        {
          "material": "Custer Feldspar",
          "amount": 22.0
        },
        {
          "material": "EP Kaolin",
          "amount": 17.0
        },
        {
          "material": "Talc",
          "amount": 5.0
        },
        {
          "material": "Whiting",
          "amount": 4.0
        }
      ],
      "additionals": [
        {
          "material": "Red Iron Oxide",
          "amount": 9.0
        },
        {
          "material": "Cobalt Carbonate",
          "amount": 2.0
        }
      ],
      "description": "A well liked glaze but some have complained of the glaze crawling. The authors suggested replacing 1/2 of the EPK with calcined EPK. Without the Iron and Cobalt it is recommended as a liner glaze. http://masteringglazes.com/mastering-cone-6-glazes/frequently-asked-questions.html",
      "createdBy": "Ceramic Recipes",
      "source": "glazy.org",
      "url": "https://glazy.org/recipes/4022"
    },
    {
      "id": 33352,
      "code": "GLAZY-33352",
      "name": "MC6 Licorice Arg",
      "cone": "5 - 6",
      "surface": "Semi-glossy",
      "transparency": "Opaque",
      "atmosphere": "Oxidation",
      "subtype": "Glaze - Black - Glossy",
      "ingredients": [
        {
          "material": "Ferro Frit 3134",
          "amount": 26.0
        },
        {
          "material": "Silica",
          "amount": 26.0
        },
        {
          "material": "Potash Feldspar",
          "amount": 22.0
        },
        {
          "material": "Kaolin",
          "amount": 17.0
        },
        {
          "material": "Talc",
          "amount": 5.0
        },
        {
          "material": "Whiting",
          "amount": 4.0
        }
      ],
      "additionals": [
        {
          "material": "Red Iron Oxide",
          "amount": 9.0
        },
        {
          "material": "Cobalt Carbonate",
          "amount": 2.0
        }
      ],
      "description": "Receta encontrada en el libro Mastering cone 6 Glazes, de Roy y Hesselberth. Us\u00e9 feldespato pot\u00e1sico gen\u00e9rico y caol\u00edn patag\u00f3nico. I used generic Potash fedspar and local kaolin (caol\u00edn patag\u00f3nico) Original notes: A well liked glaze but some have complained of the glaze crawling. The authors suggested replacing 1/2 of the EPK with calcined EPK. Without the Iron and Cobalt it is recommended as a liner glaze. http://masteringglazes.com/mastering-cone-6-glazes/frequently-asked-questions.html",
      "createdBy": "Clara Giorello",
      "source": "glazy.org",
      "url": "https://glazy.org/recipes/33352"
    },
    {
      "id": 188788,
      "code": "GLAZY-188788",
      "name": "MC6 Variegated Slate Blue",
      "cone": "6",
      "surface": "Semi-matte",
      "transparency": "",
      "atmosphere": "Oxidation",
      "subtype": "Glaze",
      "ingredients": [
        {
          "material": "EP Kaolin",
          "amount": 30.0
        },
        {
          "material": "Wollastonite",
          "amount": 29.0
        },
        {
          "material": "Ferro Frit 3195",
          "amount": 20.0
        },
        {
          "material": "Silica",
          "amount": 17.0
        },
        {
          "material": "Rutile",
          "amount": 6.0
        },
        {
          "material": "Nepheline Syenite",
          "amount": 4.0
