Repository: MrSeldon/argilev2

File: data/glazes/glazy.json (part 183 of 315)
{
        },
        {
          "material": "Copper Carbonate",
          "amount": 3.0
        },
        {
          "material": "Cobalt Carbonate",
          "amount": 1.5
        }
      ],
      "description": "Bisque firing at 06 Slow firing to 6 with a slow cool down to 1500. Holding at 6 (peek) and again at 1500 for 5min. This is giving a hot ^6 if not a ^7 I'm still trying to pin point the best SG and how long to hold when dipping. I've found Specific gravity is best around 1.45 and a fairly quick dip of a few seconds. I've also started to add epson salt (pre diluted in water) to the glaze slurry which really helps suspend the materials for better results.",
      "createdBy": "dave",
      "source": "glazy.org",
      "url": "https://glazy.org/recipes/188788"
    },
    {
      "id": 49554,
      "code": "GLAZY-49554",
      "name": "MC6 Waterfall Brown Base",
      "cone": "4 - 7",
      "surface": "Glossy",
      "transparency": "Semi-opaque",
      "atmosphere": "Oxidation",
      "subtype": "Glaze - Specialty",
      "ingredients": [
        {
          "material": "Ferro Frit 3134",
          "amount": 33.5
        },
        {
          "material": "Ferro Frit 3195",
          "amount": 25.0
        },
        {
          "material": "Silica",
          "amount": 23.5
        },
        {
          "material": "Kentucky OM #4 Ball Clay",
          "amount": 17.0
        }
      ],
      "description": "Base glaze is from Ron Roy\u2019s \u201cMastering Cone 6 Glazes\u201d Ferro Frit is supposed to be at 26 not 25 to make the formula 100.",
      "createdBy": "Joseph Brazda",
      "source": "glazy.org",
      "url": "https://glazy.org/recipes/49554"
    },
    {
      "id": 6811,
      "code": "GLAZY-6811",
      "name": "MC6 Zinc Semimatte Glossy Base Glaze",
      "cone": "6",
      "surface": "Semi-matte",
      "transparency": "",
      "atmosphere": "Oxidation",
      "subtype": "Glaze",
      "ingredients": [
        {
          "material": "Nepheline Syenite",
          "amount": 36.0
        },
        {
          "material": "Silica",
          "amount": 31.0
        },
        {
          "material": "Wollastonite",
          "amount": 13.0
        },
        {
          "material": "EP Kaolin",
          "amount": 10.0
        },
        {
          "material": "Zinc Oxide",
          "amount": 10.0
        }
      ],
      "description": "http://www.masteringglazes.com/buy-mastering-cone-6-glazes.html There is a large range in color you can get just by tweaking the amount of rutile. Smash it before it Multiplies Blue!! (almost purple - pretty). 1% Cobalt Carbonate Midnight Blue 1% Cobalt Carbonate 1.5% Rutile Dark Stormy Night Blue 1% Cobalt Carbonate 3% Rutile Light Stormy Blue 1% Cobalt Carbonate 4.5% Rutile Caribbean Sea Green 1% Cobalt Carbonate 6% Rutile",
      "createdBy": "Ceramic Recipes",
      "source": "glazy.org",
      "url": "https://glazy.org/recipes/6811"
    },
    {
      "id": 49550,
      "code": "GLAZY-49550",
      "name": "MC6 Zinc Semimatte/ Glossy Base",
      "cone": "4 - 7",
      "surface": "",
      "transparency": "Semi-opaque",
      "atmosphere": "Oxidation",
      "subtype": "Glaze",
      "ingredients": [
        {
          "material": "Nepheline Syenite",
          "amount": 36.0
        },
        {
          "material": "Silica",
          "amount": 31.0
        },
        {
          "material": "Wollastonite",
          "amount": 13.0
        },
        {
          "material": "EP Kaolin",
          "amount": 10.0
        },
        {
          "material": "Zinc Oxide",
          "amount": 10.0
        }
      ],
      "description": "",
      "createdBy": "Joseph Brazda",
      "source": "glazy.org",
      "url": "https://glazy.org/recipes/49550"
    },
    {
      "id": 3681,
      "code": "GLAZY-3681",
      "name": "MC6G 1B M1",
      "cone": "5 1/2 - 6",
      "surface": "Semi-matte",
      "transparency": "Opaque",
      "atmosphere": "Oxidation",
      "subtype": "Glaze - Blue",
      "ingredients": [
        {
          "material": "Kaolin",
          "amount": 30.0
        },
        {
          "material": "Wollastonite",
          "amount": 29.0
        },
        {
          "material": "Ferro Frit 3195",
          "amount": 20.0
        },
        {
          "material": "Silica",
          "amount": 17.0
        },
        {
          "material": "Nepheline Syenite",
          "amount": 4.0
        }
      ],
      "additionals": [
        {
          "material": "Rutile",
          "amount": 6.0
        },
        {
          "material": "Copper Carbonate",
          "amount": 3.5
        },
        {
          "material": "Cobalt Carbonate",
          "amount": 1.0
        }
      ],
      "description": "Variegated slate blue modified using the glaze from Mastering Cone 6 Glazes, R. Roy & J. Hesselberth My experience is that MC6G fire best at the low end of C6. It might also be due to the local materials (Belgium)",
      "createdBy": "Daniel Spruyt",
      "source": "glazy.org",
      "url": "https://glazy.org/recipes/3681"
    },
    {
      "id": 3683,
      "code": "GLAZY-3683",
      "name": "MC6G 1b M2",
      "cone": "5 1/2 - 6",
      "surface": "Satin-matte",
      "transparency": "Opaque",
      "atmosphere": "Oxidation",
      "subtype": "Glaze - Blue - Cobalt",
      "ingredients": [
        {
          "material": "Kaolin",
          "amount": 30.0
        },
        {
          "material": "Wollastonite",
          "amount": 29.0
        },
        {
          "material": "Ferro Frit 3195",
          "amount": 20.0
        },
        {
          "material": "Silica",
          "amount": 17.0
        },
        {
          "material": "Nepheline Syenite",
          "amount": 4.0
        }
      ],
      "additionals": [
        {
          "material": "Rutile",
          "amount": 6.0
        },
        {
          "material": "Copper Carbonate",
          "amount": 2.0
        },
        {
          "material": "Cobalt Carbonate",
          "amount": 1.5
        }
      ],
      "description": "A variation of MC6G (Mastering Cone 6 Glazes, R. Roy & J. Hesselberth)",
      "createdBy": "Daniel Spruyt",
      "source": "glazy.org",
      "url": "https://glazy.org/recipes/3683"
    },
    {
      "id": 3718,
      "code": "GLAZY-3718",
      "name": "MC6G 1b M4",
      "cone": "5 1/2 - 6",
      "surface": "Satin",
      "transparency": "Opaque",
      "atmosphere": "Oxidation",
      "subtype": "Glaze - Blue - Cobalt",
      "ingredients": [
        {
          "material": "Kaolin",
          "amount": 35.0
        },
        {
          "material": "Wollastonite",
          "amount": 32.0
        },
        {
          "material": "Silica",
          "amount": 17.0
        },
        {
          "material": "Ferro Frit 3195",
          "amount": 12.0
        },
        {
          "material": "Nepheline Syenite",
          "amount": 4.0
        }
      ],
      "additionals": [
        {
          "material": "Rutile",
          "amount": 6.0
        },
        {
          "material": "Copper Carbonate",
          "amount": 1.5
        },
        {
          "material": "Cobalt Carbonate",
          "amount": 0.5
        }
      ],
      "description": "Variegated Blue-green. Source: Mastering Cone 6 Glazes, R. Roy & J. Hesselberth (Modified) Another modification I made by lowering the Si/Al ratio in order to obtain a slightly more matte glaze.",
      "createdBy": "Daniel Spruyt",
      "source": "glazy.org",
      "url": "https://glazy.org/recipes/3718"
    },
    {
      "id": 3684,
      "code": "GLAZY-3684",
      "name": "MC6G 2c",
      "cone": "5 1/2 - 6",
      "surface": "Satin",
      "transparency": "Opaque",
      "atmosphere": "Oxidation",
      "subtype": "Glaze - Iron - Tea Dust",
      "ingredients": [
        {
          "material": "Kaolin",
          "amount": 28.0
        },
        {
          "material": "Wollastonite",
          "amount": 28.0
        },
        {
          "material": "Ferro Frit 3195",
          "amount": 23.0
        },
        {
          "material": "Silica",
          "amount": 17.0
        },
        {
          "material": "Nepheline Syenite",
          "amount": 4.0
        }
      ],
      "additionals": [
        {
          "material": "Red Iron Oxide",
          "amount": 6.0
        },
        {
          "material": "Rutile",
          "amount": 6.0
        }
      ],
      "description": "Raw Sienna from Mastering Cone 6 Glazes, R. Roy & J. Hesselberth. In the mean time became a famous glaze. However, glaze thickness, cooling ramp and clay may induce important variations in behavior;",
      "createdBy": "Daniel Spruyt",
      "source": "glazy.org",
      "url": "https://glazy.org/recipes/3684"
    },
    {
      "id": 3693,
      "code": "GLAZY-3693",
      "name": "MC6G 2c M1",
      "cone": "6",
      "surface": "Semi-glossy",
      "transparency": "Semi-opaque",
      "atmosphere": "Oxidation",
      "subtype": "Glaze - Yellow - Iron",
      "ingredients": [
        {
          "material": "Kaolin",
          "amount": 28.0
        },
        {
          "material": "Wollastonite",
          "amount": 28.0
        },
        {
          "material": "Ferro Frit 3195",
          "amount": 23.0
        },
        {
          "material": "Silica",
          "amount": 17.0
        },
        {
          "material": "Nepheline Syenite",
          "amount": 4.0
        }
      ],
      "additionals": [
        {
          "material": "Rutile",
          "amount": 6.0
        },
        {
          "material": "Yellow Ochre",
          "amount": 6.0
        }
      ],
      "description": "Raw Sienna with Ochre. Source: Mastering Cone 6 Glazes, R. Roy & J. Hesselberth I modified this well known glaze hoping to obtain even more 'dramatic' effects. Nope... But nevertheless also a nice semi transparent, mottled glaze.",
      "createdBy": "Daniel Spruyt",
      "source": "glazy.org",
      "url": "https://glazy.org/recipes/3693"
    },
    {
      "id": 3770,
      "code": "GLAZY-3770",
      "name": "MC6G 5b",
      "cone": "5 - 6",
      "surface": "Glossy",
      "transparency": "Semi-opaque",
      "atmosphere": "Oxidation",
      "subtype": "Glaze - Turquoise",
      "ingredients": [
        {
          "material": "Ferro Frit 3134",
          "amount": 20.0
        },
        {
          "material": "Kaolin",
          "amount": 20.0
        },
        {
          "material": "Potash Feldspar",
          "amount": 20.0
        },
        {
          "material": "Silica",
          "amount": 19.0
        },
        {
          "material": "Wollastonite",
          "amount": 15.0
        },
        {
          "material": "Talc",
          "amount": 6.0
        }
      ],
      "additionals": [
        {
          "material": "Rutile",
          "amount": 4.0
        },
        {
          "material": "Copper Carbonate",
          "amount": 3.0
        }
      ],
      "description": "Glossy clear green Source: Mastering Cone 6 Glazes, R. Roy & J. Hesselberth This MC6G was somewhat surprising with my materials, Somewhat runny and quite a lot of movement in the glaze. Not clear. All together quite nice.",
      "createdBy": "Daniel Spruyt",
      "source": "glazy.org",
      "url": "https://glazy.org/recipes/3770"
    },
    {
      "id": 246957,
      "code": "GLAZY-246957",
      "name": "MC6G Clear Glossy Liner",
      "cone": "6 - 8",
      "surface": "Glossy",
      "transparency": "Transparent",
      "atmosphere": "Oxidation",
      "subtype": "Glaze - Clear",
      "ingredients": [
        {
          "material": "EP Kaolin",
          "amount": 20.0
        },
        {
          "material": "Silica",
          "amount": 20.0
        },
        {
          "material": "Ferro Frit 3134",
          "amount": 20.0
        },
        {
          "material": "Potash Feldspar",
          "amount": 15.0
        },
        {
          "material": "Wollastonite",
          "amount": 15.0
        },
        {
          "material": "Talc",
          "amount": 6.0
        },
        {
          "material": "Nepheline Syenite Norwegian",
          "amount": 4.0
        }
      ],
      "description": "Adapted to local ingredients Fantastic transparent and great base glaze that takes colorants well",
      "createdBy": "Simone Holmdahl",
      "source": "glazy.org",
      "url": "https://glazy.org/recipes/246957"
    },
    {
      "id": 49545,
      "code": "GLAZY-49545",
      "name": "MC6G High Calcium Semimatte Base #2",
      "cone": "4 - 7",
      "surface": "Semi-matte",
      "transparency": "Semi-opaque",
      "atmosphere": "Oxidation",
      "subtype": "Glaze",
      "ingredients": [
        {
          "material": "EP Kaolin",
          "amount": 28.0
        },
        {
          "material": "Wollastonite",
          "amount": 28.0
        },
        {
          "material": "Ferro Frit 3195",
          "amount": 23.0
        },
        {
          "material": "Silica",
          "amount": 17.0
        },
        {
          "material": "Nepheline Syenite",
          "amount": 4.0
        }
      ],
      "description": "Base glaze is from Ron Roy\u2019s \u201cMastering Cone 6 Glazes\u201d",
      "createdBy": "Joseph Brazda",
      "source": "glazy.org",
      "url": "https://glazy.org/recipes/49545"
    },
    {
      "id": 12732,
      "code": "GLAZY-12732",
      "name": "MC6G Raspberry",
      "cone": "6",
      "surface": "Glossy",
      "transparency": "Semi-opaque",
      "atmosphere": "Oxidation",
      "subtype": "Glaze",
      "ingredients": [
        {
          "material": "Silica",
          "amount": 30.0
        },
        {
          "material": "Whiting",
          "amount": 20.0
        },
        {
          "material": "Ball Clay",
          "amount": 18.0
        },
        {
          "material": "Nepheline Syenite",
          "amount": 18.0
        },
        {
          "material": "Ferro Frit 3134",
          "amount": 14.0
        }
      ],
      "additionals": [
        {
          "material": "Tin Oxide",
          "amount": 7.5
        },
        {
          "material": "Chrome Oxide",
          "amount": 0.2
        }
      ],
      "description": "Chrome Tin Red",
      "createdBy": "Alisa Liskin Clausen",
      "source": "glazy.org",
      "url": "https://glazy.org/recipes/12732"
    },
    {
      "id": 97297,
      "code": "GLAZY-97297",
      "name": "MC6G Raspberry (adapted to local materials)",
      "cone": "6",
      "surface": "",
      "transparency": "",
      "atmosphere": "Oxidation",
      "subtype": "Glaze - Red - Pink",
      "ingredients": [
        {
          "material": "Silica",
          "amount": 33.0
        },
        {
          "material": "Whiting",
          "amount": 20.0
        },
        {
          "material": "Nepheline Syenite",
          "amount": 18.0
        },
        {
          "material": "Ferro Frit 3134",
          "amount": 15.0
        },
        {
          "material": "Ball clay (HVA/PM, Minerco)",
          "amount": 14.0
        }
      ],
      "additionals": [
        {
          "material": "Tin Oxide",
          "amount": 7.5
        },
        {
          "material": "Chrome Oxide",
          "amount": 0.2
        }
      ],
      "description": "From Mastering Cone Six Glazes (MC6G)",
      "createdBy": "Ceramics Bezalel",
      "source": "glazy.org",
      "url": "https://glazy.org/recipes/97297"
    },
    {
      "id": 40213,
      "code": "GLAZY-40213",
      "name": "MC6G Raspberry and Selsor Chun + 0.5 SiC",
      "cone": "6",
      "surface": "Semi-glossy",
      "transparency": "Opaque",
      "atmosphere": "Oxidation",
      "subtype": "Glaze",
      "ingredients": [
        {
          "material": "Silica",
          "amount": 30.0
        },
        {
          "material": "Whiting",
          "amount": 20.0
        },
        {
          "material": "Ball Clay",
          "amount": 18.0
        },
        {
          "material": "Nepheline Syenite",
          "amount": 18.0
        },
        {
          "material": "Ferro Frit 3134",
          "amount": 14.0
        }
      ],
      "additionals": [
        {
          "material": "Tin Oxide",
          "amount": 7.5
        },
        {
          "material": "Chrome Oxide",
          "amount": 0.2
        }
      ],
      "description": "Chrome Tin Red",
      "createdBy": "Alisa Liskin Clausen",
      "source": "glazy.org",
      "url": "https://glazy.org/recipes/40213"
    },
    {
      "id": 8025,
      "code": "GLAZY-8025",
      "name": "MC6G Spearmint with Frit 169 instead of 3195.",
      "cone": "6",
      "surface": "",
      "transparency": "",
      "atmosphere": "Oxidation",
      "subtype": "Glaze",
      "ingredients": [
        {
          "material": "EP Kaolin",
          "amount": 28.0
        },
        {
          "material": "Wollastonite",
          "amount": 28.0
        },
        {
          "material": "Ferro Frit 3195",
          "amount": 23.0
        },
        {
          "material": "Silica",
          "amount": 17.0
        },
        {
          "material": "Nepheline Syenite",
          "amount": 4.0
        }
      ],
      "additionals": [
        {
          "material": "Rutile",
          "amount": 6.0
        },
        {
          "material": "Copper Carbonate",
          "amount": 4.0
        }
      ],
      "description": "See Mastering Cone 6 Glazes by John Hesselberth and Ron Roy High Calcium Semimatte 2 Bone Add to base 6 Rutile Raw Sienna ADD to base 6 Rutile 6 RIO",
      "createdBy": "Alisa Liskin Clausen",
      "source": "glazy.org",
      "url": "https://glazy.org/recipes/8025"
    },
    {
      "id": 28182,
      "code": "GLAZY-28182",
      "name": "MC6G Transparant with Bone ash and Red clay",
      "cone": "6 - 7",
      "surface": "Glossy",
      "transparency": "Opaque",
      "atmosphere": "Oxidation",
      "subtype": "Glaze",
      "ingredients": [
        {
          "material": "Ferro Frit 3134",
          "amount": 26.0
        },
        {
          "material": "Silica",
          "amount": 26.0
        },
        {
          "material": "Custer Feldspar",
          "amount": 22.0
        },
        {
          "material": "EP Kaolin",
          "amount": 17.0
        },
        {
          "material": "Talc",
          "amount": 5.0
        },
        {
          "material": "Whiting",
          "amount": 4.0
        }
      ],
      "additionals": [
        {
          "material": "Red clay",
          "amount": 25.0
        },
        {
          "material": "Bone Ash",
          "amount": 16.0
        }
      ],
      "description": "Has to fire a bit higher and downfiring! I used Colorobbia red throwing clay.",
      "createdBy": "Trees Wijnands",
      "source": "glazy.org",
      "url": "https://glazy.org/recipes/28182"
    },
    {
      "id": 29171,
      "code": "GLAZY-29171",
      "name": "MC6G Transparant with Bone ash and Rio",
      "cone": "6 - 7",
      "surface": "Glossy",
      "transparency": "Opaque",
      "atmosphere": "Oxidation",
      "subtype": "Glaze",
      "ingredients": [
        {
          "material": "Ferro Frit 3134",
          "amount": 26.0
        },
        {
          "material": "Silica",
          "amount": 26.0
        },
        {
          "material": "Custer Feldspar",
          "amount": 22.0
        },
        {
          "material": "EP Kaolin",
          "amount": 17.0
        },
        {
          "material": "Talc",
          "amount": 5.0
        },
        {
          "material": "Whiting",
          "amount": 5.0
        }
      ],
      "additionals": [
        {
          "material": "Red Iron Oxide",
          "amount": 20.0
        },
        {
          "material": "Bone Ash",
          "amount": 16.0
        }
      ],
      "description": "Downfiring!",
      "createdBy": "Trees Wijnands",
      "source": "glazy.org",
      "url": "https://glazy.org/recipes/29171"
    },
    {
      "id": 54628,
      "code": "GLAZY-54628",
      "name": "MC6G Waterfall",
      "cone": "6",
      "surface": "",
      "transparency": "",
      "atmosphere": "Oxidation",
      "subtype": "Glaze",
      "ingredients": [
        {
          "material": "Ferro Frit 3134",
          "amount": 33.5
        },
        {
          "material": "Ferro Frit 3195",
          "amount": 26.0
        },
        {
          "material": "Silica",
          "amount": 23.5
        },
        {
          "material": "Kentucky OM #4 Ball Clay",
          "amount": 17.0
        }
      ],
      "additionals": [
        {
          "material": "Red Iron Oxide",
          "amount": 9.0
        },
        {
          "material": "Rutile",
          "amount": 3.0
        }
      ],
      "description": "From Mastering Cone Six Glazes (MC6G)",
      "createdBy": "Derek Au",
      "source": "glazy.org",
      "url": "https://glazy.org/recipes/54628"
    },
    {
      "id": 97307,
      "code": "GLAZY-97307",
      "name": "MC6G Waterfall (adapted to local materials)",
      "cone": "6",
      "surface": "",
      "transparency": "",
      "atmosphere": "Oxidation",
      "subtype": "Glaze",
      "ingredients": [
        {
          "material": "Silica",
          "amount": 30.0
        },
        {
          "material": "Gerstley Borate",
          "amount": 27.0
        },
        {
          "material": "Ball clay (HVA/PM, Minerco)",
          "amount": 15.0
        },
        {
          "material": "Frit 90158 (ceramiccon)",
          "amount": 14.0
        },
        {
          "material": "Soda Feldspar (Maxum LA, Minerco)",
          "amount": 10.0
        },
        {
          "material": "Whiting",
          "amount": 4.0
        }
      ],
      "additionals": [
        {
          "material": "Red Iron Oxide",
          "amount": 12.5
        },
        {
          "material": "Rutile",
          "amount": 1.0
        }
      ],
      "description": "From Mastering Cone Six Glazes (MC6G)",
      "createdBy": "Ceramics Bezalel",
      "source": "glazy.org",
      "url": "https://glazy.org/recipes/97307"
    },
    {
      "id": 54629,
      "code": "GLAZY-54629",
      "name": "MC6G Waxwing Brown",
      "cone": "6",
      "surface": "",
      "transparency": "",
      "atmosphere": "Oxidation",
      "subtype": "Glaze - Iron",
      "ingredients": [
        {
          "material": "Ferro Frit 3134",
          "amount": 34.5
        },
        {
          "material": "Silica",
          "amount": 31.0
        },
        {
          "material": "Kentucky OM #4 Ball Clay",
          "amount": 25.0
        },
        {
          "material": "Talc",
          "amount": 9.5
        }
      ],
      "additionals": [
        {
          "material": "Red Iron Oxide",
          "amount": 15.0
        },
        {
          "material": "Titanium Dioxide",
          "amount": 1.5
        }
      ],
      "description": "From Mastering Cone Six Glazes (MC6G)",
      "createdBy": "Derek Au",
      "source": "glazy.org",
      "url": "https://glazy.org/recipes/54629"
    },
    {
      "id": 97304,
      "code": "GLAZY-97304",
      "name": "MC6G Waxwing Brown (adapted to local materials)",
      "cone": "6",
      "surface": "",
      "transparency": "",
      "atmosphere": "Oxidation",
      "subtype": "Glaze - Iron",
      "ingredients": [
        {
          "material": "Ferro Frit 3134",
          "amount": 36.0
        },
        {
          "material": "Silica",
          "amount": 33.0
        },
        {
          "material": "Ball clay (HVA/PM, Minerco)",
          "amount": 21.0
        },
        {
          "material": "Talc",
          "amount": 10.0
        }
      ],
      "additionals": [
        {
          "material": "Red Iron Oxide",
          "amount": 15.0
        },
        {
          "material": "Titanium Dioxide",
          "amount": 1.5
        }
      ],
      "description": "From Mastering Cone Six Glazes (MC6G)",
      "createdBy": "Ceramics Bezalel",
      "source": "glazy.org",
      "url": "https://glazy.org/recipes/97304"
    },
    {
      "id": 30009,
      "code": "GLAZY-30009",
      "name": "MC6G Yellow Iron Oxide",
      "cone": "6",
      "surface": "Glossy",
      "transparency": "Opaque",
      "atmosphere": "Oxidation",
      "subtype": "Glaze",
      "ingredients": [
        {
          "material": "Ferro Frit 3134",
          "amount": 26.0
        },
        {
          "material": "Silica",
          "amount": 26.0
        },
        {
          "material": "Custer Feldspar",
          "amount": 22.0
        },
        {
          "material": "EP Kaolin",
          "amount": 17.0
        },
        {
          "material": "Talc",
          "amount": 5.0
        },
        {
          "material": "Whiting",
          "amount": 4.0
        }
      ],
      "additionals": [
        {
          "material": "Yellow Iron Oxide",
          "amount": 2.0
        }
      ],
      "description": "Base glaze.",
      "createdBy": "Trees Wijnands",
      "source": "glazy.org",
      "url": "https://glazy.org/recipes/30009"
    },
    {
      "id": 36521,
      "code": "GLAZY-36521",
      "name": "MC7C: Very Dry Lavender",
      "cone": "10",
      "surface": "Dry Matte",
      "transparency": "Opaque",
      "atmosphere": "Reduction",
      "subtype": "Glaze - Specialty",
      "ingredients": [
        {
          "material": "Talc",
          "amount": 60.0
        },
        {
          "material": "Spodumene",
          "amount": 20.0
        },
        {
          "material": "EP Kaolin",
          "amount": 10.0
        },
        {
          "material": "Silica",
          "amount": 10.0
        }
      ],
      "additionals": [
        {
          "material": "Cobalt Carbonate",
          "amount": 2.0
        }
      ],
      "description": "Found in \"Dry Glazes\" by Jeremy Jernegan, 2009. https://books.google.com/books/about/DryGlazes.html?id=HmuKnbiR2AC",
      "createdBy": "Derek Au",
      "source": "glazy.org",
      "url": "https://glazy.org/recipes/36521"
    },
    {
      "id": 33835,
      "code": "GLAZY-33835",
      "name": "McCall's Red",
      "cone": "10 - 11",
      "surface": "",
      "transparency": "",
      "atmosphere": "Reduction",
      "subtype": "Glaze - Red - Copper",
      "ingredients": [
        {
          "material": "Custer Feldspar",
          "amount": 56.12
        },
        {
          "material": "Whiting",
          "amount": 22.45
        },
        {
          "material": "Silica",
          "amount": 14.29
        },
        {
          "material": "Ferro Frit 3134",
          "amount": 4.08
        },
        {
          "material": "Tin Oxide",
          "amount": 3.06
        }
      ],
      "additionals": [
        {
          "material": "Copper Carbonate",
          "amount": 2.5
        }
      ],
      "description": "via Tom Coleman",
      "createdBy": "Glazy Admin",
      "source": "glazy.org",
      "url": "https://glazy.org/recipes/33835"
    },
    {
      "id": 4963,
      "code": "GLAZY-4963",
      "name": "McCauliffe Carbon-Trap Shino Glaze",
      "cone": "10",
      "surface": "",
      "transparency": "",
      "atmosphere": "Oxidation, Reduction",
      "subtype": "Glaze - Shino - Carbon Trap",
      "ingredients": [
        {
          "material": "Nepheline Syenite",
          "amount": 45.0
        },
        {
          "material": "Kona F-4 feldspar",
          "amount": 18.4
        },
        {
          "material": "Spodumene",
          "amount": 15.2
        },
        {
          "material": "Kentucky OM #4 Ball Clay",
          "amount": 15.0
        },
        {
          "material": "Soda Ash",
          "amount": 4.0
        },
        {
          "material": "EP Kaolin",
          "amount": 2.4
        }
      ],
      "description": "This recipe was imported from Louis Katz's Hyperglaze database available on his website: http://falcon.tamucc.edu/lkatz/allglazes.txt More information about Louis Katz can be found on his website, http://www.louiskatz.net/ Louis Katz Notes: I am not a safety expert and any information contained in this file about safety should be ignored in favor of advice from experts. All of the materials in all glazes are potentially hazardous. All of these glaze recipes are given without any representation of accuracy or safety. They may work, they may not. They may be safe when fired or they may not. All of the materials used in them have hazards associated with them. You must be have sufficient training in the hazards before you use the the materials. You will have to determine the suitability and safety for your use. Do not assume that a lack of a warning about a material means that it is safe. Cone: 10 Firing: Ox. or Red. Recipe: Percent Batch Soda Ash 4.00 4.00 Spodumene 15.20 15.20 Kona F-4 Feldspar 18.40 18.40 Neph Sy 45.00 45.00 EPK 2.40 2.40 OM-4 15.00 15.00 Totals: 100.00 % 100.00 gm Comments: reduction CM 01-96 p.35",
      "createdBy": "Glazy Admin",
      "source": "glazy.org",
      "url": "https://glazy.org/recipes/4963"
    },
    {
      "id": 43300,
      "code": "GLAZY-43300",
      "name": "McDermott Clear",
      "cone": "5 - 7",
      "surface": "",
      "transparency": "",
      "atmosphere": "",
      "subtype": "Glaze - Clear",
      "ingredients": [
        {
          "material": "Gerstley Borate",
          "amount": 50.0
        },
        {
          "material": "Silica",
          "amount": 32.5
        },
        {
          "material": "Custer Feldspar",
          "amount": 20.0
        },
        {
          "material": "EP Kaolin",
          "amount": 17.5
        }
      ],
      "description": "From Virginia Scotchie's Clay and Glaze Compendium",
      "createdBy": "Glazy Admin",
      "source": "glazy.org",
      "url": "https://glazy.org/recipes/43300"
    },
    {
      "id": 43301,
      "code": "GLAZY-43301",
      "name": "McDermott Clear #2",
      "cone": "5 - 7",
      "surface": "",
      "transparency": "",
      "atmosphere": "",
      "subtype": "Glaze - Clear",
      "ingredients": [
        {
          "material": "Nepheline Syenite",
          "amount": 40.0
        },
        {
          "material": "Silica",
          "amount": 28.0
        },
        {
          "material": "Wollastonite",
          "amount": 15.0
        },
        {
          "material": "Zinc Oxide",
          "amount": 12.0
        },
        {
          "material": "Kentucky OM #4 Ball Clay",
          "amount": 5.0
        }
      ],
      "description": "From Virginia Scotchie's Clay and Glaze Compendium",
      "createdBy": "Glazy Admin",
      "source": "glazy.org",
      "url": "https://glazy.org/recipes/43301"
    },
    {
      "id": 4964,
      "code": "GLAZY-4964",
      "name": "McKinnel Red",
      "cone": "10",
      "surface": "",
      "transparency": "",
      "atmosphere": "Reduction",
      "subtype": "Glaze - Red - Copper",
      "ingredients": [
        {
          "material": "Custer Feldspar (1989)",
          "amount": 48.21
        },
        {
          "material": "Silica",
          "amount": 15.38
        },
        {
          "material": "Whiting",
          "amount": 13.33
        },
        {
          "material": "Ferro Frit 3110",
          "amount": 9.23
        },
        {
          "material": "Kaolin",
          "amount": 5.64
        },
        {
          "material": "Zinc Oxide",
          "amount": 4.62
        },
        {
          "material": "Talc",
          "amount": 3.59
        }
      ],
      "additionals": [
        {
          "material": "Bentonite",
          "amount": 3.08
        },
        {
          "material": "Copper Carbonate",
          "amount": 1.03
        }
      ],
      "description": "This recipe was imported from Louis Katz's Hyperglaze database available on his website: http://falcon.tamucc.edu/lkatz/allglazes.txt More information about Louis Katz can be found on his website, http://www.louiskatz.net/ Louis Katz Notes: I am not a safety expert and any information contained in this file about safety should be ignored in favor of advice from experts. All of the materials in all glazes are potentially hazardous. All of these glaze recipes are given without any representation of accuracy or safety. They may work, they may not. They may be safe when fired or they may not. All of the materials used in them have hazards associated with them. You must be have sufficient training in the hazards before you use the the materials. You will have to determine the suitability and safety for your use. Do not assume that a lack of a warning about a material means that it is safe. Cone: 10 Firing: Ox. or Red. Recipe: Percent Batch Custer Feldspar 48.21 47.00 Whiting 13.33 13.00 Talc 3.59 3.50 Zinc Oxide 4.62 4.50 Kaolin 5.64 5.50 Silica 15.38 15.00 Ferro Frit 3110 9.23 9.00 Totals: 100.00 % 97.50 gm Also add: Bentonite 3.08 3.00 Copper Carbonate 1.03 1.00",
      "createdBy": "Glazy Admin",
      "source": "glazy.org",
      "url": "https://glazy.org/recipes/4964"
    },
    {
      "id": 29072,
      "code": "GLAZY-29072",
      "name": "McKinnel Red",
      "cone": "10",
      "surface": "",
      "transparency": "",
      "atmosphere": "Reduction",
      "subtype": "Glaze - Red - Copper",
      "ingredients": [
        {
          "material": "Custer Feldspar",
          "amount": 47.0
        },
        {
          "material": "Silica",
          "amount": 15.0
        },
        {
          "material": "Whiting",
          "amount": 13.0
        },
        {
          "material": "Ferro Frit 3110",
          "amount": 9.0
        },
        {
          "material": "Kaolin",
          "amount": 5.5
        },
        {
          "material": "Zinc Oxide",
          "amount": 4.5
        },
        {
          "material": "Talc",
          "amount": 3.5
        },
        {
          "material": "Bentonite",
          "amount": 3.0
        },
        {
          "material": "Copper Carbonate",
          "amount": 1.0
        }
      ],
      "description": "From the Kansas City Art Institute Ceramic Department (KCAI), Glaze Formulas, 15 February 1990. Labeled \"St. John Salt Glazes\" http://www.brackers.com/wp-content/uploads/2015/02/KCAI-Glaze-Recpies.pdf",
      "createdBy": "Glazy Admin",
      "source": "glazy.org",
      "url": "https://glazy.org/recipes/29072"
    },
    {
      "id": 4965,
      "code": "GLAZY-4965",
      "name": "McKinnel's Celadon",
      "cone": "10",
      "surface": "",
      "transparency": "",
      "atmosphere": "Oxidation, Reduction",
      "subtype": "Glaze - Iron - Celadon",
      "ingredients": [
        {
          "material": "Custer Feldspar (1989)",
          "amount": 75.34
        },
        {
          "material": "EP Kaolin",
          "amount": 15.07
        },
        {
          "material": "Barium Carbonate",
          "amount": 5.48
        },
        {
          "material": "Silica",
          "amount": 2.74
        },
        {
          "material": "Dolomite",
          "amount": 1.37
        }
      ],
      "description": "This recipe was imported from Louis Katz's Hyperglaze database available on his website: http://falcon.tamucc.edu/lkatz/allglazes.txt More information about Louis Katz can be found on his website, http://www.louiskatz.net/ Louis Katz Notes: I am not a safety expert and any information contained in this file about safety should be ignored in favor of advice from experts. All of the materials in all glazes are potentially hazardous. All of these glaze recipes are given without any representation of accuracy or safety. They may work, they may not. They may be safe when fired or they may not. All of the materials used in them have hazards associated with them. You must be have sufficient training in the hazards before you use the the materials. You will have to determine the suitability and safety for your use. Do not assume that a lack of a warning about a material means that it is safe. Cone: 10 Firing: Ox. or Red. Recipe: Percent Batch Barium Carbonate 5.48 40.0 Flint 2.74 20.0 EPK 15.07 110.0 Custer Feldspar 75.34 550.0 Dolomite 1.37 10.0 Totals: 100.00 % 730.0 gm",
      "createdBy": "Glazy Admin",
      "source": "glazy.org",
      "url": "https://glazy.org/recipes/4965"
    },
    {
      "id": 43415,
      "code": "GLAZY-43415",
      "name": "McKinnell B.W. White",
      "cone": "10",
      "surface": "",
      "transparency": "",
      "atmosphere": "",
      "subtype": "Glaze - White, Off-White",
      "ingredients": [
        {
          "material": "Custer Feldspar",
          "amount": 40.0
        },
        {
          "material": "Silica",
          "amount": 20.0
        },
        {
          "material": "Whiting",
          "amount": 20.0
        },
        {
          "material": "Talc",
          "amount": 15.0
        },
        {
          "material": "EP Kaolin",
          "amount": 10.0
        }
      ],
      "description": "From Virginia Scotchie's Clay and Glaze Compendium",
      "createdBy": "Glazy Admin",
      "source": "glazy.org",
      "url": "https://glazy.org/recipes/43415"
    },
    {
      "id": 3700,
      "code": "GLAZY-3700",
      "name": "MCM1 V1",
      "cone": "6",
      "surface": "Matte",
      "transparency": "Opaque",
      "atmosphere": "Oxidation",
      "subtype": "Glaze - Crystalline",
      "ingredients": [
        {
          "material": "Soda Feldspar",
          "amount": 42.0
        },
        {
          "material": "Silica",
          "amount": 22.0
        },
        {
          "material": "Whiting",
          "amount": 15.0
        },
        {
          "material": "Magnesium carbonate",
          "amount": 10.0
        },
        {
          "material": "Zinc Oxide",
          "amount": 5.0
        },
        {
          "material": "Kaolin",
          "amount": 4.0
        },
        {
          "material": "Bentonite",
          "amount": 2.0
        }
      ],
      "additionals": [
        {
          "material": "Cobalt Oxide",
          "amount": 0.75
        }
      ],
      "description": "Magnesium Crystalline Matt. Source: Glazes Cone 6, M. Bailey I like the book of M. Bailey very much. Although some recipes did not work well with my material (Belgium). This one is a nice one. No Special cooling required.",
      "createdBy": "Daniel Spruyt",
      "source": "glazy.org",
      "url": "https://glazy.org/recipes/3700"
    },
    {
      "id": 132066,
      "code": "GLAZY-132066",
      "name": "McWhinnie Mint Green #2",
      "cone": "5 - 7",
      "surface": "Glossy",
      "transparency": "Semi-opaque",
      "atmosphere": "Oxidation",
      "subtype": "Glaze - Green",
      "ingredients": [
        {
          "material": "Neph Sye A270",
          "amount": 39.4
        },
        {
          "material": "Silica",
          "amount": 27.0
        },
        {
          "material": "Spodumene",
          "amount": 11.8
        },
        {
          "material": "Whiting",
          "amount": 8.5
        },
        {
          "material": "EP Kaolin",
          "amount": 7.4
        },
        {
          "material": "Barium Carbonate",
          "amount": 4.2
        },
        {
          "material": "Zinc Oxide",
          "amount": 1.7
        }
      ],
      "additionals": [
        {
          "material": "Rutile",
          "amount": 1.7
        },
        {
          "material": "Copper Carbonate",
          "amount": 0.8
        },
        {
          "material": "Red Iron Oxide",
          "amount": 0.4
        }
      ],
      "description": "",
      "createdBy": "HP Bloomer IV",
      "source": "glazy.org",
      "url": "https://glazy.org/recipes/132066"
    },
    {
      "id": 4123,
      "code": "GLAZY-4123",
