Repository: MrSeldon/argilev2

File: data/glazes/glazy.json (part 184 of 315)
{
      "name": "McWinnie White Gloss 3",
      "cone": "4",
      "surface": "",
      "transparency": "",
      "atmosphere": "Oxidation",
      "subtype": "Glaze - Majolica",
      "ingredients": [
        {
          "material": "Ferro Frit 3269",
          "amount": 75.0
        },
        {
          "material": "EP Kaolin",
          "amount": 25.0
        }
      ],
      "additionals": [
        {
          "material": "Tin Oxide",
          "amount": 8.0
        }
      ],
      "description": "From Steve Davis Website: http://kazegamas.com/ Majolica: http://kazegamas.com/majolicas.htm",
      "createdBy": "Steve Davis",
      "source": "glazy.org",
      "url": "https://glazy.org/recipes/4123"
    },
    {
      "id": 4124,
      "code": "GLAZY-4124",
      "name": "McWinnie White Matt 1",
      "cone": "4",
      "surface": "",
      "transparency": "",
      "atmosphere": "Oxidation",
      "subtype": "Glaze - Majolica",
      "ingredients": [
        {
          "material": "Ferro Frit 3269",
          "amount": 90.0
        },
        {
          "material": "EP Kaolin",
          "amount": 10.0
        }
      ],
      "additionals": [
        {
          "material": "Tin Oxide",
          "amount": 18.0
        },
        {
          "material": "Rutile",
          "amount": 4.0
        }
      ],
      "description": "From Steve Davis Website: http://kazegamas.com/ Majolica: http://kazegamas.com/majolicas.htm",
      "createdBy": "Steve Davis",
      "source": "glazy.org",
      "url": "https://glazy.org/recipes/4124"
    },
    {
      "id": 5825,
      "code": "GLAZY-5825",
      "name": "Mead (Yellow)",
      "cone": "10",
      "surface": "",
      "transparency": "",
      "atmosphere": "Reduction",
      "subtype": "Glaze - Yellow",
      "ingredients": [
        {
          "material": "G-200 Feldspar",
          "amount": 42.63
        },
        {
          "material": "Barium Carbonate",
          "amount": 23.07
        },
        {
          "material": "Dolomite",
          "amount": 16.65
        },
        {
          "material": "Ball Clay",
          "amount": 12.04
        },
        {
          "material": "Silica",
          "amount": 4.51
        },
        {
          "material": "Gerstley Borate",
          "amount": 1.1
        }
      ],
      "additionals": [
        {
          "material": "Superpax",
          "amount": 18.05
        },
        {
          "material": "Red Iron Oxide",
          "amount": 2.71
        }
      ],
      "description": "NOTE: This recipe was imported from Triangle Potter's Guild Glaze Recipes published November, 1988 Source: John Givvines 425 feldspar g200 230 barium carbonate + 180 superpax 166 dolomite 120 ball clay 45 flint 11 gerstley borate + 27 red iron oxide",
      "createdBy": "Glazy Admin",
      "source": "glazy.org",
      "url": "https://glazy.org/recipes/5825"
    },
    {
      "id": 4966,
      "code": "GLAZY-4966",
      "name": "Mean Green",
      "cone": "10",
      "surface": "Glossy",
      "transparency": "",
      "atmosphere": "Reduction",
      "subtype": "Glaze - Green - Chrome",
      "ingredients": [
        {
          "material": "Custer Feldspar (1989)",
          "amount": 75.0
        },
        {
          "material": "Whiting",
          "amount": 15.0
        },
        {
          "material": "EP Kaolin",
          "amount": 5.0
        },
        {
          "material": "Silica",
          "amount": 5.0
        }
      ],
      "additionals": [
        {
          "material": "Chrome Oxide",
          "amount": 4.0
        },
        {
          "material": "Bentonite",
          "amount": 2.0
        }
      ],
      "description": "This recipe was imported from Louis Katz's Hyperglaze database available on his website: http://falcon.tamucc.edu/lkatz/allglazes.txt More information about Louis Katz can be found on his website, http://www.louiskatz.net/ Louis Katz Notes: I am not a safety expert and any information contained in this file about safety should be ignored in favor of advice from experts. All of the materials in all glazes are potentially hazardous. All of these glaze recipes are given without any representation of accuracy or safety. They may work, they may not. They may be safe when fired or they may not. All of the materials used in them have hazards associated with them. You must be have sufficient training in the hazards before you use the the materials. You will have to determine the suitability and safety for your use. Do not assume that a lack of a warning about a material means that it is safe. Cone: 10 Color: very green Surface texture: shiny Firing: Reduction Glaze type: Ca MidRoad Recipe: Percent Batch Custer Spar 75.00 6000 Whiting 15.00 1200 Silica 5.00 400 EPK 5.00 400 Totals: 100.00 % 8000 Gm Also add: Chrome Oxide 4.00 320 Bentonite 2.00 160 Comments: Intense green: use sparingly. This glaze can be applied quite thickly or slip trailed over another glaze with out much danger of running.",
      "createdBy": "Glazy Admin",
      "source": "glazy.org",
      "url": "https://glazy.org/recipes/4966"
    },
    {
      "id": 2306,
      "code": "GLAZY-2306",
      "name": "Mecham White",
      "cone": "08",
      "surface": "",
      "transparency": "",
      "atmosphere": "Raku",
      "subtype": "Glaze - White, Off-White",
      "ingredients": [
        {
          "material": "Colemanite",
          "amount": 80.0
        },
        {
          "material": "Cornwall Stone",
          "amount": 20.0
        }
      ],
      "description": "Add the following to the base to get purple: 4 Manganese dioxide. 1 Cobalt oxide. I am sure that the above mixture added to any base will do the trick. The book also has many other combinations to obtain different colors. To get dark blue, add cobalt oxide or cobalt carbonate. John Termeulen Trenton , Ontario submitted by: John Termeulen source for original recipe: Robert Piepenburg's Raku Pottery",
      "createdBy": "Glazy Admin",
      "source": "glazy.org",
      "url": "https://glazy.org/recipes/2306"
    },
    {
      "id": 160946,
      "code": "GLAZY-160946",
      "name": "Meistrell White Engobe ^6",
      "cone": "5 - 7",
      "surface": "Satin-matte",
      "transparency": "Semi-opaque",
      "atmosphere": "Oxidation",
      "subtype": "Slip & Engobe - Engobe",
      "ingredients": [
        {
          "material": "EP Kaolin",
          "amount": 33.0
        },
        {
          "material": "Custer Feldspar",
          "amount": 32.0
        },
        {
          "material": "Kentucky OM #4 Ball Clay",
          "amount": 16.5
        },
        {
          "material": "Silica",
          "amount": 8.5
        },
        {
          "material": "Calcined Kaolin",
          "amount": 5.5
        },
        {
          "material": "Ferro Frit 3195",
          "amount": 4.5
        }
      ],
      "additionals": [
        {
          "material": "Zircopax",
          "amount": 5.0
        }
      ],
      "description": "Specific Gravity 1.55 15000g dry + 10750 H2O + 1.5 TBSP Darvan 811 Apply wet to leatherhard (cheddar or parmesan cheese)",
      "createdBy": "Adam",
      "source": "glazy.org",
      "url": "https://glazy.org/recipes/160946"
    },
    {
      "id": 295688,
      "code": "GLAZY-295688",
      "name": "Melanocito Oil spot P151",
      "cone": "4 - 5 1/2",
      "surface": "Glossy",
      "transparency": "Opaque",
      "atmosphere": "Oxidation",
      "subtype": "Glaze - Iron - Oil Spot",
      "ingredients": [
        {
          "material": "Ferro Frit 3134",
          "amount": 28.0
        },
        {
          "material": "Caol\u00edn Patag\u00f3nico",
          "amount": 27.5
        },
        {
          "material": "Potash Feldspar",
          "amount": 22.0
        },
        {
          "material": "Epsom salts",
          "amount": 12.5
        },
        {
          "material": "Silica",
          "amount": 10.0
        }
      ],
      "additionals": [
        {
          "material": "Red Iron Oxide",
          "amount": 7.0
        },
        {
          "material": "Cerium oxide",
          "amount": 1.5
        },
        {
          "material": "Cobalt Carbonate",
          "amount": 1.5
        }
      ],
      "description": "Oil spot no metalico clarificado con cerio carga gruesa, superficies horizontales. El cerio parece haber oscurecido el negro.",
      "createdBy": "Mart\u00edn Rolando",
      "source": "glazy.org",
      "url": "https://glazy.org/recipes/295688"
    },
    {
      "id": 5884,
      "code": "GLAZY-5884",
      "name": "Mellow Yellow Matte",
      "cone": "5 - 6",
      "surface": "Smooth Matte",
      "transparency": "Opaque",
      "atmosphere": "Oxidation",
      "subtype": "Glaze - Yellow - Iron",
      "ingredients": [
        {
          "material": "Minspar 200",
          "amount": 43.4
        },
        {
          "material": "Ferro Frit 3134",
          "amount": 20.0
        },
        {
          "material": "Wollastonite",
          "amount": 20.0
        },
        {
          "material": "EP Kaolin",
          "amount": 17.0
        }
      ],
      "additionals": [
        {
          "material": "Rutile",
          "amount": 6.0
        }
      ],
      "description": "Specific gravity at 1.40 and slow cool for a pale yellow smooth matte.",
      "createdBy": "Arline Edmonds",
      "source": "glazy.org",
      "url": "https://glazy.org/recipes/5884"
    },
    {
      "id": 4967,
      "code": "GLAZY-4967",
      "name": "Meloy Black Matte",
      "cone": "10",
      "surface": "Matte",
      "transparency": "",
      "atmosphere": "Oxidation, Reduction",
      "subtype": "Glaze - Black",
      "ingredients": [
        {
          "material": "Custer Feldspar (1989)",
          "amount": 62.78
        },
        {
          "material": "Dolomite",
          "amount": 20.93
        },
        {
          "material": "Kaolin",
          "amount": 5.81
        },
        {
          "material": "Whiting",
          "amount": 3.49
        },
        {
          "material": "Cobalt Oxide",
          "amount": 2.33
        },
        {
          "material": "Iron chromate",
          "amount": 2.33
        },
        {
          "material": "Manganese Dioxide",
          "amount": 2.33
        }
      ],
      "description": "This recipe was imported from Louis Katz's Hyperglaze database available on his website: http://falcon.tamucc.edu/lkatz/allglazes.txt More information about Louis Katz can be found on his website, http://www.louiskatz.net/ Louis Katz Notes: I am not a safety expert and any information contained in this file about safety should be ignored in favor of advice from experts. All of the materials in all glazes are potentially hazardous. All of these glaze recipes are given without any representation of accuracy or safety. They may work, they may not. They may be safe when fired or they may not. All of the materials used in them have hazards associated with them. You must be have sufficient training in the hazards before you use the the materials. You will have to determine the suitability and safety for your use. Do not assume that a lack of a warning about a material means that it is safe. Cone: 10 Color: black Surface texture: Matte Firing: Ox. or Red. Recipe: Percent Batch Custer Feldspar 62.78 5022 Kaolin 5.81 465 Whiting 3.49 279 Dolomite 20.93 1674 Cobalt Oxide 2.33 186 Manganese Dioxide 2.33 186 Iron Chromate 2.33 186 Totals: 100.00 % 8000 Gm Cobalt Oxide: Iron Chromate: all chromates are considered potentially carcenogenic",
      "createdBy": "Glazy Admin",
      "source": "glazy.org",
      "url": "https://glazy.org/recipes/4967"
    },
    {
      "id": 4968,
      "code": "GLAZY-4968",
      "name": "Meloy Manganese",
      "cone": "10",
      "surface": "",
      "transparency": "",
      "atmosphere": "Oxidation, Reduction",
      "subtype": "Glaze",
      "ingredients": [
        {
          "material": "Custer Feldspar (1989)",
          "amount": 37.9
        },
        {
          "material": "EP Kaolin",
          "amount": 24.9
        },
        {
          "material": "Dolomite",
          "amount": 17.8
        },
        {
          "material": "Nepheline Syenite",
          "amount": 16.2
        },
        {
          "material": "Whiting",
          "amount": 3.2
        }
      ],
      "additionals": [
        {
          "material": "Manganese Dioxide",
          "amount": 4.0
        }
      ],
      "description": "This recipe was imported from Louis Katz's Hyperglaze database available on his website: http://falcon.tamucc.edu/lkatz/allglazes.txt More information about Louis Katz can be found on his website, http://www.louiskatz.net/ Louis Katz Notes: I am not a safety expert and any information contained in this file about safety should be ignored in favor of advice from experts. All of the materials in all glazes are potentially hazardous. All of these glaze recipes are given without any representation of accuracy or safety. They may work, they may not. They may be safe when fired or they may not. All of the materials used in them have hazards associated with them. You must be have sufficient training in the hazards before you use the the materials. You will have to determine the suitability and safety for your use. Do not assume that a lack of a warning about a material means that it is safe. Cone: 10 Firing: Ox. or Red. Recipe: Percent Batch Dolomite 17.80 1424 Whiting 3.20 256 Neph Sy 16.20 1296 Custer feldspar 37.90 3032 EPK 24.90 1992 Totals: 100.00 % 8000 Gm Also add: Manganese Dioxide 4.00 320",
      "createdBy": "Glazy Admin",
      "source": "glazy.org",
      "url": "https://glazy.org/recipes/4968"
    },
    {
      "id": 4969,
      "code": "GLAZY-4969",
      "name": "Meloy Stoney",
      "cone": "10",
      "surface": "",
      "transparency": "",
      "atmosphere": "Oxidation, Reduction",
      "subtype": "Glaze",
      "ingredients": [
        {
          "material": "Custer Feldspar (1989)",
          "amount": 37.9
        },
        {
          "material": "EP Kaolin",
          "amount": 24.9
        },
        {
          "material": "Dolomite",
          "amount": 17.8
        },
        {
          "material": "Nepheline Syenite",
          "amount": 16.2
        },
        {
          "material": "Whiting",
          "amount": 3.2
        }
      ],
      "description": "This recipe was imported from Louis Katz's Hyperglaze database available on his website: http://falcon.tamucc.edu/lkatz/allglazes.txt More information about Louis Katz can be found on his website, http://www.louiskatz.net/ Louis Katz Notes: I am not a safety expert and any information contained in this file about safety should be ignored in favor of advice from experts. All of the materials in all glazes are potentially hazardous. All of these glaze recipes are given without any representation of accuracy or safety. They may work, they may not. They may be safe when fired or they may not. All of the materials used in them have hazards associated with them. You must be have sufficient training in the hazards before you use the the materials. You will have to determine the suitability and safety for your use. Do not assume that a lack of a warning about a material means that it is safe. Cone: 10 Firing: Ox. or Red. Recipe: Percent Batch Dolomite 17.80 1424 Whiting 3.20 256 Neph Sy 16.20 1296 Custer feldspar 37.90 3032 EPK 24.90 1992 Totals: 100.00 % 8000 Gm",
      "createdBy": "Glazy Admin",
      "source": "glazy.org",
      "url": "https://glazy.org/recipes/4969"
    },
    {
      "id": 334411,
      "code": "GLAZY-334411",
      "name": "Melted A",
      "cone": "5 1/2 - 8",
      "surface": "Glossy",
      "transparency": "Semi-opaque",
      "atmosphere": "Oxidation",
      "subtype": "Glaze",
      "ingredients": [
        {
          "material": "Potash Feldspar",
          "amount": 39.39
        },
        {
          "material": "Ferro Frit 3134",
          "amount": 16.82
        },
        {
          "material": "Whiting",
          "amount": 14.97
        },
        {
          "material": "Silica",
          "amount": 14.89
        },
        {
          "material": "EP Kaolin",
          "amount": 13.93
        }
      ],
      "additionals": [
        {
          "material": "Rutile",
          "amount": 8.0
        },
        {
          "material": "Black Copper Oxide",
          "amount": 1.0
        }
      ],
      "description": "",
      "createdBy": "Sergio Barba",
      "source": "glazy.org",
      "url": "https://glazy.org/recipes/334411"
    },
    {
      "id": 334412,
      "code": "GLAZY-334412",
      "name": "Melted B",
      "cone": "5 1/2 - 8",
      "surface": "Glossy",
      "transparency": "Opaque",
      "atmosphere": "Oxidation",
      "subtype": "Glaze",
      "ingredients": [
        {
          "material": "Potash Feldspar",
          "amount": 39.39
        },
        {
          "material": "Ferro Frit 3134",
          "amount": 16.82
        },
        {
          "material": "Whiting",
          "amount": 14.97
        },
        {
          "material": "Silica",
          "amount": 14.89
        },
        {
          "material": "EP Kaolin",
          "amount": 13.93
        }
      ],
      "additionals": [
        {
          "material": "Rutile",
          "amount": 17.0
        },
        {
          "material": "Red Iron Oxide",
          "amount": 8.0
        }
      ],
      "description": "",
      "createdBy": "Sergio Barba",
      "source": "glazy.org",
      "url": "https://glazy.org/recipes/334412"
    },
    {
      "id": 334415,
      "code": "GLAZY-334415",
      "name": "Melted C",
      "cone": "5 1/2 - 8",
      "surface": "Glossy",
      "transparency": "Opaque",
      "atmosphere": "Oxidation",
      "subtype": "Glaze",
      "ingredients": [
        {
          "material": "Potash Feldspar",
          "amount": 39.39
        },
        {
          "material": "Ferro Frit 3134",
          "amount": 16.82
        },
        {
          "material": "Whiting",
          "amount": 14.97
        },
        {
          "material": "Silica",
          "amount": 14.89
        },
        {
          "material": "EP Kaolin",
          "amount": 13.93
        }
      ],
      "additionals": [
        {
          "material": "Rutile",
          "amount": 8.0
        },
        {
          "material": "Red Iron Oxide",
          "amount": 6.0
        },
        {
          "material": "Cobalt Oxide",
          "amount": 1.0
        }
      ],
      "description": "",
      "createdBy": "Sergio Barba",
      "source": "glazy.org",
      "url": "https://glazy.org/recipes/334415"
    },
    {
      "id": 334420,
      "code": "GLAZY-334420",
      "name": "Melted E",
      "cone": "5 1/2 - 8",
      "surface": "Glossy",
      "transparency": "Opaque",
      "atmosphere": "Oxidation",
      "subtype": "Glaze",
      "ingredients": [
        {
          "material": "Potash Feldspar",
          "amount": 39.39
        },
        {
          "material": "Ferro Frit 3134",
          "amount": 16.82
        },
        {
          "material": "Whiting",
          "amount": 14.97
        },
        {
          "material": "Silica",
          "amount": 14.89
        },
        {
          "material": "EP Kaolin",
          "amount": 13.93
        }
      ],
      "additionals": [
        {
          "material": "Zircopax",
          "amount": 10.0
        },
        {
          "material": "Rutile",
          "amount": 8.0
        },
        {
          "material": "Red Iron Oxide",
          "amount": 6.0
        }
      ],
      "description": "",
      "createdBy": "Sergio Barba",
      "source": "glazy.org",
      "url": "https://glazy.org/recipes/334420"
    },
    {
      "id": 334421,
      "code": "GLAZY-334421",
      "name": "Melted F",
      "cone": "5 1/2 - 8",
      "surface": "Glossy",
      "transparency": "Opaque",
      "atmosphere": "Oxidation",
      "subtype": "Glaze",
      "ingredients": [
        {
          "material": "Potash Feldspar",
          "amount": 39.39
        },
        {
          "material": "Ferro Frit 3134",
          "amount": 16.82
        },
        {
          "material": "Whiting",
          "amount": 14.97
        },
        {
          "material": "Silica",
          "amount": 14.89
        },
        {
          "material": "EP Kaolin",
          "amount": 13.93
        }
      ],
      "additionals": [
        {
          "material": "Rutile",
          "amount": 8.0
        },
        {
          "material": "Red Iron Oxide",
          "amount": 6.0
        },
        {
          "material": "Black Copper Oxide",
          "amount": 1.0
        }
      ],
      "description": "",
      "createdBy": "Sergio Barba",
      "source": "glazy.org",
      "url": "https://glazy.org/recipes/334421"
    },
    {
      "id": 68229,
      "code": "GLAZY-68229",
      "name": "Mer's Tea Dust",
      "cone": "6 - 7",
      "surface": "Satin",
      "transparency": "Opaque",
      "atmosphere": "Oxidation",
      "subtype": "Glaze - Iron - Tea Dust",
      "ingredients": [
        {
          "material": "Synthetic Cornish Stone",
          "amount": 68.0
        },
        {
          "material": "Whiting",
          "amount": 17.0
        },
        {
          "material": "Talc",
          "amount": 7.0
        },
        {
          "material": "Kaolin",
          "amount": 4.0
        },
        {
          "material": "Lithium Carbonate",
          "amount": 4.0
        }
      ],
      "additionals": [
        {
          "material": "Red Iron Oxide",
          "amount": 10.5
        }
      ],
      "description": "Created with Glazy's calculator {thanks Derek for the YouTube tutorial} and looking at the chart, comparing to several other temmokus trying to go for a higher calcium. It didn't turn out like I was looking for (a few spotty crystals in a glossy glaze), but it is a nice glaze someone might like. Fired to a soft cone 6, crash cooled electric (I cannot do controlled cooling in my small kiln) it has a nice satin finish and plenty of tea dust.",
      "createdBy": "Mer Almagro",
      "source": "glazy.org",
      "url": "https://glazy.org/recipes/68229"
    },
    {
      "id": 44507,
      "code": "GLAZY-44507",
      "name": "Meredith's Bronze Green (via PP)",
      "cone": "10",
      "surface": "Semi-matte",
      "transparency": "Opaque",
      "atmosphere": "Salt & Soda",
      "subtype": "Glaze - Green - Copper",
      "ingredients": [
        {
          "material": "Nepheline Syenite",
          "amount": 54.0
        },
        {
          "material": "Strontium Carbonate",
          "amount": 18.0
        },
        {
          "material": "Kentucky OM #4 Ball Clay",
          "amount": 9.0
        },
        {
          "material": "Silica",
          "amount": 8.0
        },
        {
          "material": "Lithium Carbonate",
          "amount": 1.0
        }
      ],
      "additionals": [
        {
          "material": "Copper Carbonate",
          "amount": 5.0
        },
        {
          "material": "Titanium Dioxide",
          "amount": 5.0
        },
        {
          "material": "Epsom salts",
          "amount": 1.5
        }
      ],
      "description": "",
      "createdBy": "Ginger",
      "source": "glazy.org",
      "url": "https://glazy.org/recipes/44507"
    },
    {
      "id": 2779,
      "code": "GLAZY-2779",
      "name": "Merritt Yellow",
      "cone": "9 - 10",
      "surface": "Matte",
      "transparency": "",
      "atmosphere": "Reduction",
      "subtype": "Glaze - Yellow",
      "ingredients": [
        {
          "material": "Kona F-4 feldspar",
          "amount": 39.29
        },
        {
          "material": "Barium Carbonate",
          "amount": 29.76
        },
        {
          "material": "Dolomite",
          "amount": 14.29
        },
        {
          "material": "EP Kaolin",
          "amount": 8.33
        },
        {
          "material": "Silica",
          "amount": 8.33
        }
      ],
      "additionals": [
        {
          "material": "Zirconium dioxide",
          "amount": 17.86
        },
        {
          "material": "Red Iron Oxide",
          "amount": 3.57
        }
      ],
      "description": "Source/Alternate names: Clarence Merritt; also called Lewis Yellow and Woo Yellow Significant Flaw: potentially toxic Notes: Richard Burkett: an opaque yellow stoney matt. I have tried this with the usual strontium carbonate-for-barium substitution, and while it still yields a yellowish glaze, it is not the same. Notes: Ron Roy: My conservative guess is that this glaze would release at least 100 times the recommended safe level of barium into some foods.",
      "createdBy": "Glazy Admin",
      "source": "glazy.org",
      "url": "https://glazy.org/recipes/2779"
    },
    {
      "id": 22750,
      "code": "GLAZY-22750",
      "name": "Metalic Black Matte",
      "cone": "5 - 7",
      "surface": "Matte",
      "transparency": "Opaque",
      "atmosphere": "Oxidation",
      "subtype": "Glaze - Specialty - Metallic",
      "ingredients": [
        {
          "material": "Nepheline Syenite",
          "amount": 64.17
        },
        {
          "material": "Whiting",
          "amount": 14.44
        },
        {
          "material": "EP Kaolin",
          "amount": 10.7
        },
        {
          "material": "Silica",
          "amount": 9.63
        },
        {
          "material": "Lithium Carbonate",
          "amount": 1.07
        }
      ],
      "additionals": [
        {
          "material": "Copper Carbonate",
          "amount": 5.35
        },
        {
          "material": "Titanium Dioxide",
          "amount": 5.35
        }
      ],
      "description": "Here is a modified recipe of Pinnell\u00b4s Wheathered Bronze https://glazy.org/recipes/2381 Substituted Strontium carb for Calcium carb. by molecular wheight. And Ball clay for EPK. My calculations say it is cone 7, I haven\u00b4t try it at such temprerature.",
      "createdBy": "Sergio Barba",
      "source": "glazy.org",
      "url": "https://glazy.org/recipes/22750"
    },
    {
      "id": 22585,
      "code": "GLAZY-22585",
      "name": "Metalic Bronze",
      "cone": "5 - 5 1/2",
      "surface": "Satin",
      "transparency": "Opaque",
      "atmosphere": "Oxidation",
      "subtype": "Glaze - Specialty - Metallic",
      "ingredients": [
        {
          "material": "Ferro Frit 3134",
          "amount": 35.0
        },
        {
          "material": "EP Kaolin",
          "amount": 28.0
        },
        {
          "material": "Silica",
          "amount": 21.0
        },
        {
          "material": "Kentucky OM #4 Ball Clay",
          "amount": 5.0
        },
        {
          "material": "Magnesium carbonate",
          "amount": 5.0
        },
        {
          "material": "Red Iron Oxide",
          "amount": 5.0
        },
        {
          "material": "Titanium Dioxide",
          "amount": 1.0
        }
      ],
      "additionals": [
        {
          "material": "Manganese Dioxide",
          "amount": 45.0
        },
        {
          "material": "Copper Carbonate",
          "amount": 5.0
        }
      ],
      "description": "Taken from Ceramic Arts Daily https://ceramicartsnetwork.org/wp-content/uploads/2014/01/15Cone6-GlazeRecipesNEW.pdf No food safe When firing manganese dioxide, take extra precaution to avoid breathing kiln fumes, as they will be toxic. (redart substituded)",
      "createdBy": "Sergio Barba",
      "source": "glazy.org",
      "url": "https://glazy.org/recipes/22585"
    },
    {
      "id": 11420,
      "code": "GLAZY-11420",
      "name": "Metallic",
      "cone": "6 - 7",
      "surface": "",
      "transparency": "",
      "atmosphere": "Oxidation",
      "subtype": "Glaze",
      "ingredients": [
        {
          "material": "Soda Feldspar",
          "amount": 28.0
        },
        {
          "material": "Spodumene",
          "amount": 25.0
        },
        {
          "material": "Silica",
          "amount": 20.0
        },
        {
          "material": "Boric Acid",
          "amount": 11.0
        },
        {
          "material": "Whiting",
          "amount": 9.0
        },
        {
          "material": "Potash Feldspar",
          "amount": 7.0
        }
      ],
      "additionals": [
        {
          "material": "Red Iron Oxide",
          "amount": 12.5
        },
        {
          "material": "Black Copper Oxide",
          "amount": 4.5
        },
        {
          "material": "Bentonite",
          "amount": 2.0
        }
      ],
      "description": "",
      "createdBy": "Xindi Tong",
      "source": "glazy.org",
      "url": "https://glazy.org/recipes/11420"
    },
    {
      "id": 1407,
      "code": "GLAZY-1407",
      "name": "metallic black",
      "cone": "6",
      "surface": "Glossy",
      "transparency": "",
      "atmosphere": "",
      "subtype": "Glaze - Black",
      "ingredients": [
        {
          "material": "Spodumene",
          "amount": 50.0
        },
        {
          "material": "Gerstley Borate",
          "amount": 25.0
        },
        {
          "material": "Silica",
          "amount": 25.0
        }
      ],
      "additionals": [
        {
          "material": "Black Iron Oxide",
          "amount": 10.0
        },
        {
          "material": "Copper Carbonate",
          "amount": 4.0
        },
        {
          "material": "Cobalt Oxide",
          "amount": 2.0
        }
      ],
      "description": "(wonderful!) Here are a few black cone 6 glazes I gleaned from clayart. If you sub Strontium carb for the Barium in the second they will all be food safe. From Sharon LaRocca-Miranda via Mishy Michelle Lowe, potter in the Phoenix desert",
      "createdBy": "Glazy Admin",
      "source": "glazy.org",
      "url": "https://glazy.org/recipes/1407"
    },
    {
      "id": 17379,
      "code": "GLAZY-17379",
      "name": "Metallic Black",
      "cone": "6",
      "surface": "Semi-matte",
      "transparency": "Opaque",
      "atmosphere": "Oxidation",
      "subtype": "Glaze",
      "ingredients": [
        {
          "material": "Nepheline Syenite",
          "amount": 79.8
        },
        {
          "material": "Gerstley Borate",
          "amount": 10.1
        },
        {
          "material": "Whiting",
          "amount": 5.6
        },
        {
          "material": "EP Kaolin",
          "amount": 4.5
        }
      ],
      "additionals": [
        {
          "material": "Copper Carbonate",
          "amount": 4.5
        },
        {
          "material": "Manganese Dioxide",
          "amount": 4.5
        },
        {
          "material": "Cobalt Carbonate",
          "amount": 2.2
        }
      ],
      "description": "",
      "createdBy": "glazy_squirrels",
      "source": "glazy.org",
      "url": "https://glazy.org/recipes/17379"
    },
    {
      "id": 27644,
      "code": "GLAZY-27644",
      "name": "Metallic Black",
      "cone": "5 - 6",
      "surface": "Glossy",
      "transparency": "Opaque",
      "atmosphere": "Oxidation",
      "subtype": "Glaze - Black - Glossy",
      "ingredients": [],
      "additionals": [
        {
          "material": "Feldspar",
          "amount": 78.8
        },
        {
          "material": "Gerstley Borate",
          "amount": 10.7
        },
        {
          "material": "Whiting",
          "amount": 5.6
        },
        {
          "material": "EP Kaolin",
          "amount": 4.9
        },
        {
          "material": "Copper Carbonate",
          "amount": 4.1
        },
        {
          "material": "Manganese Dioxide",
          "amount": 4.1
        },
        {
          "material": "Cobalt Oxide",
          "amount": 2.1
        }
      ],
      "description": "shiny, opaque black",
      "createdBy": "gabrielle wolfe",
      "source": "glazy.org",
      "url": "https://glazy.org/recipes/27644"
    },
    {
      "id": 70611,
      "code": "GLAZY-70611",
      "name": "Metallic Black (substitution)",
      "cone": "4 - 7",
      "surface": "Satin",
      "transparency": "Opaque",
      "atmosphere": "Oxidation, Reduction",
      "subtype": "Glaze - Specialty - Metallic",
      "ingredients": [
        {
          "material": "Potash Feldspar",
          "amount": 49.2
        },
        {
          "material": "Silica",
          "amount": 17.8
        },
        {
          "material": "Dolomite",
          "amount": 12.1
        },
        {
          "material": "Ferro Frit 3134",
          "amount": 11.9
        },
        {
          "material": "EP Kaolin",
          "amount": 8.0
        },
        {
          "material": "Magnesium carbonate",
          "amount": 1.1
        }
      ],
      "additionals": [
        {
          "material": "Red Iron Oxide",
          "amount": 8.0
        },
        {
          "material": "Black Copper Oxide",
          "amount": 3.0
        },
        {
          "material": "Manganese Dioxide",
          "amount": 3.0
        },
        {
          "material": "Bentonite",
          "amount": 2.0
        }
      ],
      "description": "Substitution from https://glazy.org/recipes/7308",
      "createdBy": "Sergio Barba",
      "source": "glazy.org",
      "url": "https://glazy.org/recipes/70611"
    },
    {
      "id": 217876,
      "code": "GLAZY-217876",
      "name": "Metallic Black Glaze",
      "cone": "6",
      "surface": "",
      "transparency": "",
      "atmosphere": "Oxidation",
      "subtype": "Glaze - Black",
      "ingredients": [
        {
          "material": "Custer Feldspar",
          "amount": 79.0
        },
        {
          "material": "Gerstley Borate",
          "amount": 11.0
        },
        {
          "material": "EP Kaolin",
          "amount": 5.0
        },
        {
          "material": "Whiting",
          "amount": 5.0
        }
      ],
      "additionals": [
        {
          "material": "Copper Carbonate",
          "amount": 4.0
        },
        {
          "material": "Manganese Dioxide",
          "amount": 4.0
        },
        {
          "material": "Cobalt Oxide",
          "amount": 2.0
        }
      ],
      "description": "University of Maryland Glazes by Harold J. McWhinnie, Ceramics Monthly, February 1980 \"The following glaze recipes are intended for use at the Cone 6 range in an oxidizing atmosphere on stoneware clay bodies.\"",
      "createdBy": "Glazy Admin",
      "source": "glazy.org",
      "url": "https://glazy.org/recipes/217876"
    },
    {
      "id": 18445,
      "code": "GLAZY-18445",
      "name": "Metallic Bronze",
      "cone": "6",
      "surface": "Smooth Matte",
      "transparency": "Opaque",
      "atmosphere": "Oxidation",
      "subtype": "Glaze - Specialty - Metallic",
      "ingredients": [
        {
          "material": "Manganese Dioxide",
          "amount": 61.0
        },
        {
          "material": "Grolleg Kaolin",
          "amount": 23.0
        },
        {
          "material": "Cobalt Oxide",
          "amount": 8.0
        },
        {
          "material": "Black Copper Oxide",
          "amount": 8.0
        }
      ],
      "description": "Sculpture only. Don't breathe the fumes while firing, either. Use only in well-vented kiln systems. Here is a link to some manganese hazards: https://digitalfire.com/4sight/hazards/ceramichazardmanganeseinorganiccompoundstoxicology317.html Don't let it scare you, just take precautions (mask/gloves) :) I use this glaze a lot. I found the original recipe on pinterest and it is reliable for an easy satin metallic surface. That said, it is labeled \"toxic ass bronze\" on the bucket so no one makes a mistake.",
      "createdBy": "Ginger",
      "source": "glazy.org",
      "url": "https://glazy.org/recipes/18445"
    },
    {
      "id": 32844,
      "code": "GLAZY-32844",
      "name": "Metallic Bronze (Copy)",
      "cone": "6",
      "surface": "Smooth Matte",
      "transparency": "Opaque",
      "atmosphere": "Oxidation",
      "subtype": "Glaze - Specialty - Metallic",
      "ingredients": [
        {
          "material": "Manganese Dioxide",
          "amount": 61.0
        },
        {
          "material": "Kaolin",
          "amount": 23.0
        },
        {
          "material": "Cobalt Oxide",
          "amount": 8.0
        },
        {
          "material": "Black Copper Oxide",
          "amount": 8.0
        }
      ],
      "description": "an exercise in not breaking the front stull chart. swapped out grolleg Sculpture only. Don't breathe the fumes while firing, either. Use only in well-vented kiln systems. Here is a link to some manganese hazards: https://digitalfire.com/4sight/hazards/ceramichazardmanganeseinorganiccompoundstoxicology317.html Don't let it scare you, just take precautions (mask/gloves) :) I use this glaze a lot. I found the original recipe on pinterest and it is reliable for an easy satin metallic surface. That said, it is labeled \"toxic ass bronze\" on the bucket so no one makes a mistake.",
      "createdBy": "Ginger",
      "source": "glazy.org",
      "url": "https://glazy.org/recipes/32844"
    },
    {
      "id": 1408,
      "code": "GLAZY-1408",
      "name": "Metallic Bronze cone 2-6",
      "cone": "2 - 6",
      "surface": "Satin",
      "transparency": "Opaque",
      "atmosphere": "Oxidation",
      "subtype": "Glaze - Specialty - Metallic",
      "ingredients": [
        {
          "material": "Manganese Dioxide",
          "amount": 60.0
        },
        {
          "material": "Redart",
          "amount": 20.0
        },
        {
          "material": "Black Copper Oxide",
          "amount": 10.0
        },
        {
          "material": "EP Kaolin",
          "amount": 10.0
        }
      ],
      "description": "Glaze Type: Metallic NOT FOOD SAFE!!! This was very bronze looking. I was amazed. But it is not for food containers. I believe you mentioned that you wanted it for tiles? > > Celia in NC > >Nottingham center for the Arts",
      "createdBy": "Glazy Admin",
      "source": "glazy.org",
      "url": "https://glazy.org/recipes/1408"
    },
    {
      "id": 132131,
      "code": "GLAZY-132131",
      "name": "Metallic Bronze Glaze",
      "cone": "5 - 8",
      "surface": "Smooth Matte",
      "transparency": "Opaque",
      "atmosphere": "Reduction, Neutral, Oxidation",
      "subtype": "Glaze - Specialty - Metallic",
      "ingredients": [
        {
          "material": "Manganese Dioxide",
          "amount": 61.0
        },
        {
          "material": "EP Kaolin",
          "amount": 23.0
        },
        {
          "material": "Cobalt Oxide",
          "amount": 8.0
        },
        {
          "material": "Black Copper Oxide",
          "amount": 8.0
        }
      ],
      "description": "From Stephen Murfitt",
      "createdBy": "HP Bloomer IV",
      "source": "glazy.org",
      "url": "https://glazy.org/recipes/132131"
    },
    {
      "id": 44115,
      "code": "GLAZY-44115",
      "name": "Metallic Gold/Brass Matte",
      "cone": "6",
      "surface": "Matte",
      "transparency": "",
      "atmosphere": "",
      "subtype": "Glaze - Specialty - Metallic",
      "ingredients": [
        {
          "material": "Redart",
          "amount": 49.0
        },
        {
          "material": "Manganese Dioxide",
          "amount": 36.5
        },
        {
          "material": "Black Copper Oxide",
          "amount": 4.0
        },
        {
          "material": "Kentucky OM #4 Ball Clay",
          "amount": 4.0
        },
        {
          "material": "Silica",
          "amount": 4.0
        },
        {
