Repository: MrSeldon/argilev2

File: data/glazes/glazy.json (part 185 of 315)
{
          "material": "Cobalt Carbonate",
          "amount": 2.5
        }
      ],
      "description": "(Charcoal Grey if thick) From Virginia Scotchie's Clay and Glaze Compendium",
      "createdBy": "Glazy Admin",
      "source": "glazy.org",
      "url": "https://glazy.org/recipes/44115"
    },
    {
      "id": 236125,
      "code": "GLAZY-236125",
      "name": "Metallic Green",
      "cone": "5 - 6",
      "surface": "Semi-matte",
      "transparency": "Opaque",
      "atmosphere": "Oxidation",
      "subtype": "Glaze - Green",
      "ingredients": [
        {
          "material": "Spodumene",
          "amount": 36.0
        },
        {
          "material": "Gerstley Borate",
          "amount": 22.0
        },
        {
          "material": "Dolomite",
          "amount": 18.0
        },
        {
          "material": "Superpax",
          "amount": 10.0
        },
        {
          "material": "Tin Oxide",
          "amount": 8.0
        },
        {
          "material": "Ball Clay",
          "amount": 6.0
        }
      ],
      "additionals": [
        {
          "material": "Copper Carbonate",
          "amount": 6.0
        },
        {
          "material": "Bentonite",
          "amount": 2.0
        }
      ],
      "description": "This is not dishwasher safe nor does it stand up to acid so this glaze is not food safe. It is beautiful on art deco-designed artwork. I'm testing dark clay bodies and have found that this glaze does NOT work well - just a warning.",
      "createdBy": "Carol Kinney",
      "source": "glazy.org",
      "url": "https://glazy.org/recipes/236125"
    },
    {
      "id": 2067,
      "code": "GLAZY-2067",
      "name": "Metallic Gun Metal",
      "cone": "4",
      "surface": "Matte",
      "transparency": "Opaque",
      "atmosphere": "Oxidation",
      "subtype": "Glaze - Specialty - Metallic",
      "ingredients": [
        {
          "material": "Zinc Oxide",
          "amount": 45.2
        },
        {
          "material": "Ferro Frit 3124",
          "amount": 24.2
        },
        {
          "material": "Strontium Carbonate",
          "amount": 16.1
        },
        {
          "material": "Silica",
          "amount": 14.5
        }
      ],
      "additionals": [
        {
          "material": "Black Copper Oxide",
          "amount": 96.8
        },
        {
          "material": "Zircopax",
          "amount": 8.1
        },
        {
          "material": "Bentonite",
          "amount": 4.8
        }
      ],
      "description": "Glaze Type: Metallic Speckled black-grey metallic surface. Tested by Rob Kolhouse.",
      "createdBy": "Glazy Admin",
      "source": "glazy.org",
      "url": "https://glazy.org/recipes/2067"
    },
    {
      "id": 519,
      "code": "GLAZY-519",
      "name": "Metallic Manganese",
      "cone": "9 - 10",
      "surface": "",
      "transparency": "Opaque",
      "atmosphere": "Oxidation, Reduction",
      "subtype": "Glaze - Specialty - Metallic",
      "ingredients": [
        {
          "material": "Custer Feldspar",
          "amount": 80.7
        },
        {
          "material": "Silica",
          "amount": 7.1
        },
        {
          "material": "Ball Clay",
          "amount": 5.7
        },
        {
          "material": "Kona F-4 feldspar",
          "amount": 3.5
        },
        {
          "material": "Dolomite",
          "amount": 1.8
        },
        {
          "material": "Whiting",
          "amount": 1.2
        }
      ],
      "additionals": [
        {
          "material": "Manganese Dioxide",
          "amount": 30.0
        },
        {
          "material": "Bentonite",
          "amount": 2.0
        },
        {
          "material": "Red Iron Oxide",
          "amount": 1.0
        }
      ],
      "description": "Glaze Type: Metallic Pete Pinnell: one of the nicest manganese luster versions. NOT for use on food contact surfaces. Manganese: Toxic!",
      "createdBy": "Glazy Admin",
      "source": "glazy.org",
      "url": "https://glazy.org/recipes/519"
    },
    {
      "id": 1659,
      "code": "GLAZY-1659",
      "name": "Metallic Matte Bronze",
      "cone": "4",
      "surface": "",
      "transparency": "Opaque",
      "atmosphere": "Oxidation",
      "subtype": "Glaze - Matte",
      "ingredients": [
        {
          "material": "Manganese Dioxide",
          "amount": 70.0
        },
        {
          "material": "Black Copper Oxide",
          "amount": 21.0
        },
        {
          "material": "Ferro Frit 3134",
          "amount": 9.0
        }
      ],
      "description": "Glaze Type: Metallic Developed by Liz Sauer. Textured metallic bronze. Sculpture surface. Toxic fumes while firing.",
      "createdBy": "Glazy Admin",
      "source": "glazy.org",
      "url": "https://glazy.org/recipes/1659"
    },
    {
      "id": 1662,
      "code": "GLAZY-1662",
      "name": "Metallic Mirror",
      "cone": "4",
      "surface": "Glossy",
      "transparency": "Opaque",
      "atmosphere": "",
      "subtype": "Glaze - Specialty - Metallic",
      "ingredients": [
        {
          "material": "Ferro Frit 3195",
          "amount": 45.0
        },
        {
          "material": "Ferro Frit 3134",
          "amount": 30.0
        },
        {
          "material": "EP Kaolin",
          "amount": 25.0
        }
      ],
      "additionals": [
        {
          "material": "Manganese Dioxide",
          "amount": 15.0
        },
        {
          "material": "Black Copper Oxide",
          "amount": 10.0
        }
      ],
      "description": "Glaze Type: Metallic + vanadium stain 5%. Shiny, metallic silver-bronze.",
      "createdBy": "Glazy Admin",
      "source": "glazy.org",
      "url": "https://glazy.org/recipes/1662"
    },
    {
      "id": 1663,
      "code": "GLAZY-1663",
      "name": "Metallic Mottled",
      "cone": "4",
      "surface": "",
      "transparency": "",
      "atmosphere": "Oxidation",
      "subtype": "Glaze - Specialty - Metallic",
      "ingredients": [
        {
          "material": "Borax",
          "amount": 75.0
        }
      ],
      "additionals": [
        {
          "material": "Manganese Dioxide",
          "amount": 15.0
        },
        {
          "material": "Copper Carbonate",
          "amount": 10.0
        }
      ],
      "description": "Glaze Type: Metallic Glossy brown-green with metallic bronze/silver places. Developed by Liz Sauer. Sculpture surface. Toxic fumes while firing.",
      "createdBy": "Glazy Admin",
      "source": "glazy.org",
      "url": "https://glazy.org/recipes/1663"
    },
    {
      "id": 1410,
      "code": "GLAZY-1410",
      "name": "Metallic Pewter Luster",
      "cone": "6",
      "surface": "Satin-matte",
      "transparency": "Opaque",
      "atmosphere": "Oxidation",
      "subtype": "Glaze - Specialty - Metallic",
      "ingredients": [
        {
          "material": "Kaolin",
          "amount": 10.0
        }
      ],
      "additionals": [
        {
          "material": "Manganese Dioxide",
          "amount": 30.0
        },
        {
          "material": "Black Copper Oxide",
          "amount": 6.6
        }
      ],
      "description": "Glaze Type: Metallic NOT food safe. From Glazes Cone 6 by Michael Bailey",
      "createdBy": "Glazy Admin",
      "source": "glazy.org",
      "url": "https://glazy.org/recipes/1410"
    },
    {
      "id": 2069,
      "code": "GLAZY-2069",
      "name": "Metallic Platinum",
      "cone": "05 1/2 - 04",
      "surface": "Glossy",
      "transparency": "Opaque",
      "atmosphere": "Oxidation",
      "subtype": "Glaze - Specialty - Metallic",
      "ingredients": [
        {
          "material": "Gerstley Borate",
          "amount": 53.9
        },
        {
          "material": "Lithium Carbonate",
          "amount": 15.4
        }
      ],
      "additionals": [
        {
          "material": "Manganese Dioxide",
          "amount": 30.8
        },
        {
          "material": "Copper Carbonate",
          "amount": 4.62
        },
        {
          "material": "Chrome Oxide",
          "amount": 0.23
        }
      ],
      "description": "Glaze Type: Metallic From Nan Smith's Ceramic Sculpture class. Student mixing Flamedrops used Mn instead of Mg, and got a metallic dark silver glaze. NOT for food. Probably will go bronze if more Copper is added. Tested by Rob Kolhouse.: 06 is mostly black-brown waxy; 04 is dark brown. Not metallic",
      "createdBy": "Glazy Admin",
      "source": "glazy.org",
      "url": "https://glazy.org/recipes/2069"
    },
    {
      "id": 5698,
      "code": "GLAZY-5698",
      "name": "Mexico Point Green",
      "cone": "5 - 6",
      "surface": "Smooth Matte",
      "transparency": "Opaque",
      "atmosphere": "Neutral",
      "subtype": "Glaze - Green - Copper",
      "ingredients": [
        {
          "material": "Soda Feldspar",
          "amount": 34.0
        },
        {
          "material": "Zircopax",
          "amount": 20.0
        },
        {
          "material": "Dolomite",
          "amount": 14.0
        },
        {
          "material": "Spodumene",
          "amount": 14.0
        },
        {
          "material": "Gillespie Borate",
          "amount": 12.0
        },
        {
          "material": "EP Kaolin",
          "amount": 6.0
        }
      ],
      "additionals": [
        {
          "material": "Copper Carbonate",
          "amount": 2.5
        },
        {
          "material": "Bentonite",
          "amount": 1.0
        }
      ],
      "description": "Nice, soft matte green glaze, tested on white St Thomas clay. Original recipe from Coopers Electric Kiln Ceramics, Vol.2.",
      "createdBy": "Tamas Ferencz",
      "source": "glazy.org",
      "url": "https://glazy.org/recipes/5698"
    },
    {
      "id": 67301,
      "code": "GLAZY-67301",
      "name": "Mexico Point Green",
      "cone": "6",
      "surface": "",
      "transparency": "",
      "atmosphere": "Oxidation",
      "subtype": "Glaze - Green - Copper",
      "ingredients": [
        {
          "material": "Soda Feldspar",
          "amount": 34.0
        },
        {
          "material": "Zircopax",
          "amount": 20.0
        },
        {
          "material": "Dolomite",
          "amount": 14.0
        },
        {
          "material": "Spodumene",
          "amount": 14.0
        },
        {
          "material": "Gerstley Borate",
          "amount": 12.0
        },
        {
          "material": "Kaolin",
          "amount": 6.0
        }
      ],
      "additionals": [
        {
          "material": "Copper Carbonate",
          "amount": 2.5
        }
      ],
      "description": "From \"Electric kiln ceramics : a guide to clays and glazes\" by Richard Zakin. 1994.",
      "createdBy": "Derek Au",
      "source": "glazy.org",
      "url": "https://glazy.org/recipes/67301"
    },
    {
      "id": 19366,
      "code": "GLAZY-19366",
      "name": "Meyer Clear",
      "cone": "04 - 02",
      "surface": "Glossy",
      "transparency": "Transparent",
      "atmosphere": "Oxidation",
      "subtype": "Glaze - Clear",
      "ingredients": [
        {
          "material": "Ferro Frit 3124",
          "amount": 80.0
        },
        {
          "material": "EP Kaolin",
          "amount": 10.0
        },
        {
          "material": "Silica",
          "amount": 10.0
        }
      ],
      "additionals": [
        {
          "material": "Bentonite",
          "amount": 2.0
        }
      ],
      "description": "I swear to God that I have seen a hundred different recipes with this name. We use this one. Keep it thin or it is milky. Better to get it hot at 03.",
      "createdBy": "WIU CERAMICS",
      "source": "glazy.org",
      "url": "https://glazy.org/recipes/19366"
    },
    {
      "id": 26633,
      "code": "GLAZY-26633",
      "name": "Meyer's Shino",
      "cone": "10 - 13",
      "surface": "Glossy",
      "transparency": "Opaque",
      "atmosphere": "Reduction",
      "subtype": "Glaze - White, Off-White",
      "ingredients": [
        {
          "material": "Nepheline Syenite",
          "amount": 53.0
        },
        {
          "material": "EP Kaolin",
          "amount": 25.0
        },
        {
          "material": "Silica",
          "amount": 10.0
        },
        {
          "material": "Lithium Carbonate",
          "amount": 5.0
        },
        {
          "material": "Soda Ash",
          "amount": 5.0
        },
        {
          "material": "Whiting",
          "amount": 2.0
        }
      ],
      "additionals": [
        {
          "material": "Tin Oxide",
          "amount": 2.0
        }
      ],
      "description": "Basically Lau Luster with tin oxide.",
      "createdBy": "John Britt",
      "source": "glazy.org",
      "url": "https://glazy.org/recipes/26633"
    },
    {
      "id": 44130,
      "code": "GLAZY-44130",
      "name": "Meyer's Shino",
      "cone": "10",
      "surface": "",
      "transparency": "",
      "atmosphere": "",
      "subtype": "Glaze - Shino",
      "ingredients": [
        {
          "material": "Nepheline Syenite",
          "amount": 53.0
        },
        {
          "material": "EP Kaolin",
          "amount": 25.0
        },
        {
          "material": "Silica",
          "amount": 10.0
        },
        {
          "material": "Tin Oxide",
          "amount": 10.0
        },
        {
          "material": "Lithium Carbonate",
          "amount": 5.0
        },
        {
          "material": "Soda Ash",
          "amount": 5.0
        },
        {
          "material": "Whiting",
          "amount": 2.0
        }
      ],
      "description": "From Virginia Scotchie's Clay and Glaze Compendium",
      "createdBy": "Glazy Admin",
      "source": "glazy.org",
      "url": "https://glazy.org/recipes/44130"
    },
    {
      "id": 132107,
      "code": "GLAZY-132107",
      "name": "Meyers Clear Glaze",
      "cone": "04 - 6",
      "surface": "Glossy",
      "transparency": "Semi-opaque",
      "atmosphere": "Oxidation",
      "subtype": "Glaze - White, Off-White",
      "ingredients": [
        {
          "material": "Ferro Frit 3124",
          "amount": 80.0
        },
        {
          "material": "EP Kaolin",
          "amount": 10.0
        },
        {
          "material": "Silica",
          "amount": 10.0
        }
      ],
      "additionals": [
        {
          "material": "Zircopax",
          "amount": 10.0
        },
        {
          "material": "Bentonite",
          "amount": 2.0
        },
        {
          "material": "Epsom salts",
          "amount": 1.0
        }
      ],
      "description": "",
      "createdBy": "HP Bloomer IV",
      "source": "glazy.org",
      "url": "https://glazy.org/recipes/132107"
    },
    {
      "id": 42073,
      "code": "GLAZY-42073",
      "name": "mg crystal chun 2",
      "cone": "10 - 12",
      "surface": "Semi-glossy",
      "transparency": "Opaque",
      "atmosphere": "Reduction",
      "subtype": "Glaze - Iron - Celadon - Chun",
      "ingredients": [
        {
          "material": "Custer Feldspar",
          "amount": 43.0
        },
        {
          "material": "Silica",
          "amount": 31.0
        },
        {
          "material": "Dolomite",
          "amount": 17.0
        },
        {
          "material": "EP Kaolin",
          "amount": 5.0
        },
        {
          "material": "Whiting",
          "amount": 4.0
        }
      ],
      "additionals": [
        {
          "material": "Bone Ash",
          "amount": 2.0
        },
        {
          "material": "Bentonite",
          "amount": 1.0
        },
        {
          "material": "Red Iron Oxide",
          "amount": 1.0
        }
      ],
      "description": "",
      "createdBy": "Alexander Kuttel",
      "source": "glazy.org",
      "url": "https://glazy.org/recipes/42073"
    },
    {
      "id": 4970,
      "code": "GLAZY-4970",
      "name": "MG-2",
      "cone": "10",
      "surface": "Semi-matte",
      "transparency": "",
      "atmosphere": "Reduction",
      "subtype": "Glaze - Matte - Magnesium Matte",
      "ingredients": [
        {
          "material": "Potash Feldspar",
          "amount": 43.76
        },
        {
          "material": "Silica",
          "amount": 21.38
        },
        {
          "material": "Talc",
          "amount": 14.99
        },
        {
          "material": "Gerstley Borate",
          "amount": 12.89
        },
        {
          "material": "Dolomite",
          "amount": 6.99
        }
      ],
      "description": "This recipe was imported from Louis Katz's Hyperglaze database available on his website: http://falcon.tamucc.edu/lkatz/allglazes.txt More information about Louis Katz can be found on his website, http://www.louiskatz.net/ Louis Katz Notes: I am not a safety expert and any information contained in this file about safety should be ignored in favor of advice from experts. All of the materials in all glazes are potentially hazardous. All of these glaze recipes are given without any representation of accuracy or safety. They may work, they may not. They may be safe when fired or they may not. All of the materials used in them have hazards associated with them. You must be have sufficient training in the hazards before you use the the materials. You will have to determine the suitability and safety for your use. Do not assume that a lack of a warning about a material means that it is safe. Cone: 10 Color: waxy white Surface texture: semi-matte. Firing: Reduction Glaze type: Mg Matt Recipe: Percent Batch Potash Feldspar 43.76 3506 Gerstley Borate 12.89 1033 Talc 14.99 1201 Flint 21.38 1713 Dolomite 6.99 560 Totals: 100.00 % 8012 Gm Comments: This glaze turns lavender to purple with a Cobalt carbonate over-spray or with the addition of 1-2% Cobalt carbonate to the glaze.",
      "createdBy": "Glazy Admin",
      "source": "glazy.org",
      "url": "https://glazy.org/recipes/4970"
    },
    {
      "id": 7282,
      "code": "GLAZY-7282",
      "name": "MGO Satin White",
      "cone": "9 - 12",
      "surface": "Semi-matte",
      "transparency": "Semi-opaque",
      "atmosphere": "Oxidation, Neutral, Reduction, Salt & Soda",
      "subtype": "Glaze - Matte - Magnesium Matte",
      "ingredients": [
        {
          "material": "Kona F-4 feldspar",
          "amount": 38.1
        },
        {
          "material": "EP Kaolin",
          "amount": 20.95
        },
        {
          "material": "Talc",
          "amount": 15.24
        },
        {
          "material": "Dolomite",
          "amount": 13.33
        },
        {
          "material": "Whiting",
          "amount": 7.62
        },
        {
          "material": "Silica",
          "amount": 4.76
        }
      ],
      "additionals": [
        {
          "material": "Zircopax",
          "amount": 8.0
        },
        {
          "material": "Tin Oxide",
          "amount": 4.0
        },
        {
          "material": "Bentonite",
          "amount": 2.0
        },
        {
          "material": "Epsom salts",
          "amount": 0.95
        }
      ],
      "description": "it is a flat white matt glaze and breaks orange in the edges",
      "createdBy": "Daniel Bare",
      "source": "glazy.org",
      "url": "https://glazy.org/recipes/7282"
    },
    {
      "id": 521,
      "code": "GLAZY-521",
      "name": "Michael Simon Tessha",
      "cone": "8 - 10",
      "surface": "",
      "transparency": "",
      "atmosphere": "",
      "subtype": "Glaze - Iron - Tessha, Hare's Fur",
      "ingredients": [
        {
          "material": "Ball Clay",
          "amount": 27.88
        },
        {
          "material": "Silica",
          "amount": 27.88
        },
        {
          "material": "Potash Feldspar",
          "amount": 25.72
        },
        {
          "material": "Whiting",
          "amount": 18.52
        }
      ],
      "additionals": [
        {
          "material": "Red Iron Oxide",
          "amount": 11.32
        }
      ],
      "description": "The following Tessha Glaze recipe is from the Feb '96 issue of Ceramics Monthly. (Can be applied to leather hard pots for once firing.) dennis davis",
      "createdBy": "Glazy Admin",
      "source": "glazy.org",
      "url": "https://glazy.org/recipes/521"
    },
    {
      "id": 522,
      "code": "GLAZY-522",
      "name": "Michelle's",
      "cone": "9 - 10",
      "surface": "Satin-matte",
      "transparency": "Opaque",
      "atmosphere": "Reduction",
      "subtype": "Glaze",
      "ingredients": [
        {
          "material": "Kona F-4 feldspar",
          "amount": 48.0
        },
        {
          "material": "Barium Carbonate",
          "amount": 35.7
        },
        {
          "material": "EP Kaolin",
          "amount": 11.2
        },
        {
          "material": "Silica",
          "amount": 5.1
        }
      ],
      "additionals": [
        {
          "material": "Bentonite",
          "amount": 2.0
        },
        {
          "material": "Chrome Oxide",
          "amount": 2.0
        }
      ],
      "description": "",
      "createdBy": "Glazy Admin",
      "source": "glazy.org",
      "url": "https://glazy.org/recipes/522"
    },
    {
      "id": 44175,
      "code": "GLAZY-44175",
      "name": "Michelle's Bubble Glaze",
      "cone": "4",
      "surface": "",
      "transparency": "",
      "atmosphere": "Oxidation",
      "subtype": "Glaze - Specialty",
      "ingredients": [
        {
          "material": "Cryolite",
          "amount": 40.0
        },
        {
          "material": "EP Kaolin",
          "amount": 30.0
        },
        {
          "material": "Ferro Frit 3195",
          "amount": 30.0
        }
      ],
      "additionals": [
        {
          "material": "Manganese Dioxide",
          "amount": 5.0
        }
      ],
      "description": "From Virginia Scotchie's Clay and Glaze Compendium",
      "createdBy": "Glazy Admin",
      "source": "glazy.org",
      "url": "https://glazy.org/recipes/44175"
    },
    {
      "id": 2861,
      "code": "GLAZY-2861",
      "name": "Michigan Blue",
      "cone": "10",
      "surface": "",
      "transparency": "",
      "atmosphere": "",
      "subtype": "Glaze - Blue - Cobalt",
      "ingredients": [
        {
          "material": "Custer Feldspar",
          "amount": 44.0
        },
        {
          "material": "Redart",
          "amount": 26.0
        },
        {
          "material": "Whiting",
          "amount": 14.0
        },
        {
          "material": "Silica",
          "amount": 10.0
        },
        {
          "material": "Bone Ash",
          "amount": 4.0
        },
        {
          "material": "Talc",
          "amount": 2.0
        }
      ],
      "additionals": [
        {
          "material": "Cobalt Carbonate",
          "amount": 0.7
        }
      ],
      "description": "Source/Alternate names: David Hendley Source/Alternate names: similar oxides to Iron Blue Water Notes: David Hendley: a dark blue without the harsh qualities of many cobalt blues. The expansion is on the high side so it may craze.",
      "createdBy": "Glazy Admin",
      "source": "glazy.org",
      "url": "https://glazy.org/recipes/2861"
    },
    {
      "id": 44058,
      "code": "GLAZY-44058",
      "name": "Mid-Brown",
      "cone": "6",
      "surface": "",
      "transparency": "",
      "atmosphere": "Oxidation",
      "subtype": "Glaze - Iron - Slip-Based",
      "ingredients": [
        {
          "material": "Alberta Slip",
          "amount": 75.0
        },
        {
          "material": "Gerstley Borate",
          "amount": 25.0
        },
        {
          "material": "EP Kaolin",
          "amount": 10.0
        },
        {
          "material": "Potash Feldspar",
          "amount": 10.0
        },
        {
          "material": "Tin Oxide",
          "amount": 4.0
        }
      ],
      "description": "From Virginia Scotchie's Clay and Glaze Compendium",
      "createdBy": "Glazy Admin",
      "source": "glazy.org",
      "url": "https://glazy.org/recipes/44058"
    },
    {
      "id": 67262,
      "code": "GLAZY-67262",
      "name": "Mid-Range Metallic",
      "cone": "6",
      "surface": "",
      "transparency": "",
      "atmosphere": "Oxidation",
      "subtype": "Glaze - Specialty - Metallic",
      "ingredients": [
        {
          "material": "Manganese Dioxide",
          "amount": 40.0
        },
        {
          "material": "Copper Carbonate",
          "amount": 30.0
        },
        {
          "material": "Redart",
          "amount": 20.0
        },
        {
          "material": "Kentucky OM #4 Ball Clay",
          "amount": 10.0
        }
      ],
      "description": "From The Ceramic Glaze Handbook: Materials, Techniques, Formulas, by Mark Burleson, 2001. Glaze Formulas, Formulas for Oxidation Cone 5-6.",
      "createdBy": "Glazy Admin",
      "source": "glazy.org",
      "url": "https://glazy.org/recipes/67262"
    },
    {
      "id": 4650,
      "code": "GLAZY-4650",
      "name": "middlebrook raku white",
      "cone": "",
      "surface": "Glossy",
      "transparency": "",
      "atmosphere": "Raku",
      "subtype": "Glaze - White, Off-White",
      "ingredients": [
        {
          "material": "Gerstley Borate",
          "amount": 70.0
        },
        {
          "material": "Talc",
          "amount": 30.0
        }
      ],
      "description": "This recipe was imported from Louis Katz's Hyperglaze database available on his website: http://falcon.tamucc.edu/lkatz/allglazes.txt More information about Louis Katz can be found on his website, http://www.louiskatz.net/ Louis Katz Notes: I am not a safety expert and any information contained in this file about safety should be ignored in favor of advice from experts. All of the materials in all glazes are potentially hazardous. All of these glaze recipes are given without any representation of accuracy or safety. They may work, they may not. They may be safe when fired or they may not. All of the materials used in them have hazards associated with them. You must be have sufficient training in the hazards before you use the the materials. You will have to determine the suitability and safety for your use. Do not assume that a lack of a warning about a material means that it is safe. Cone: 0000 Surface texture: shiny glossy Firing: Ox. or Red. Recipe: Percent Batch Gertsley Borate 70.00 70.00 Talc 30.00 30.00 Totals: 100.00 % 100.00 gm",
      "createdBy": "Glazy Admin",
      "source": "glazy.org",
      "url": "https://glazy.org/recipes/4650"
    },
    {
      "id": 18235,
      "code": "GLAZY-18235",
      "name": "Midnight Black",
      "cone": "6 - 10",
      "surface": "Glossy",
      "transparency": "Opaque",
      "atmosphere": "Oxidation",
      "subtype": "Glaze - Black - Glossy",
      "ingredients": [
        {
          "material": "Albany slip",
          "amount": 25.0
        },
        {
          "material": "Kentucky OM #4 Ball Clay",
          "amount": 22.0
        },
        {
          "material": "Ferro Frit 3134",
          "amount": 21.0
        },
        {
          "material": "Nepheline Syenite",
          "amount": 14.0
        },
        {
          "material": "Spodumene",
          "amount": 12.0
        },
        {
          "material": "Cobalt Carbonate",
          "amount": 6.0
        }
      ],
      "description": "Basic, steady black liner glaze here in the pot shop at the SAA. It works well with a lot of other stuff.",
      "createdBy": "Ginger",
      "source": "glazy.org",
      "url": "https://glazy.org/recipes/18235"
    },
    {
      "id": 58343,
      "code": "GLAZY-58343",
      "name": "Midnight Black (Copy)",
      "cone": "6",
      "surface": "Glossy",
      "transparency": "Opaque",
      "atmosphere": "Oxidation",
      "subtype": "Glaze - Black - Glossy",
      "ingredients": [
        {
          "material": "Albany slip",
          "amount": 21.0
        },
        {
          "material": "Silica",
          "amount": 20.5
        },
        {
          "material": "Spodumene",
          "amount": 16.0
        },
        {
          "material": "Ferro Frit 3249",
          "amount": 13.0
        },
        {
          "material": "Nepheline Syenite",
          "amount": 11.0
        },
        {
          "material": "Whiting",
          "amount": 9.5
        },
        {
          "material": "Kentucky OM #4 Ball Clay",
          "amount": 9.0
        }
      ],
      "additionals": [
        {
          "material": "Cobalt Carbonate",
          "amount": 5.0
        }
      ],
      "description": "Basic, steady black liner glaze here in the pot shop at the SAA. It works well with a lot of other stuff.",
      "createdBy": "Ginger",
      "source": "glazy.org",
      "url": "https://glazy.org/recipes/58343"
    },
    {
      "id": 6262,
      "code": "GLAZY-6262",
      "name": "Midnight Blue",
      "cone": "3 - 11",
      "surface": "Glossy",
      "transparency": "Translucent",
      "atmosphere": "Oxidation, Neutral, Reduction",
      "subtype": "Glaze - Blue - Cobalt",
      "ingredients": [
        {
          "material": "Silica",
          "amount": 27.5
        },
        {
          "material": "Custer Feldspar",
          "amount": 22.5
        },
        {
          "material": "EP Kaolin",
          "amount": 15.0
        },
        {
          "material": "Whiting",
          "amount": 15.0
        },
        {
          "material": "Ferro Frit 3124",
          "amount": 12.5
        },
        {
          "material": "Gerstley Borate",
          "amount": 7.5
        }
      ],
      "additionals": [
        {
          "material": "Cobalt Carbonate",
          "amount": 3.0
        },
        {
          "material": "Red Iron Oxide",
          "amount": 2.0
        }
      ],
      "description": "Very Glossy and very dark Blue Glaze. Reduce the amount of Iron to 1% if a brighter midnight blue is desired. Very versatile and looks great in both oxidation and reduction atmospheres. Turns to a more translucent blue in reduction since the iron reduces like in a Celadon glaze. Have not tested in other atmospheric firings. (The texture you see in the photo is from the clay. This glaze is a very smooth glaze if fired on a clay body with no sand or grog.)",
      "createdBy": "Mark Quinto",
      "source": "glazy.org",
      "url": "https://glazy.org/recipes/6262"
    },
    {
      "id": 6378,
      "code": "GLAZY-6378",
      "name": "Midnight Blue",
      "cone": "10",
      "surface": "Semi-glossy",
      "transparency": "Opaque",
      "atmosphere": "Reduction",
      "subtype": "Glaze - Blue - Cobalt",
      "ingredients": [
        {
          "material": "Custer Feldspar",
          "amount": 37.3
        },
        {
          "material": "Silica",
          "amount": 22.6
        },
        {
          "material": "Gerstley Borate",
          "amount": 11.2
        },
        {
          "material": "EP Kaolin",
          "amount": 8.9
        },
        {
          "material": "Dolomite",
          "amount": 7.7
        },
        {
          "material": "Talc",
          "amount": 5.0
        },
        {
          "material": "Zinc Oxide",
          "amount": 4.5
        },
        {
          "material": "Whiting",
          "amount": 2.8
        }
      ],
      "additionals": [
        {
          "material": "Cobalt Oxide",
          "amount": 2.2
        },
        {
          "material": "Black Copper Oxide",
          "amount": 2.2
        },
        {
          "material": "Bentonite",
          "amount": 1.0
        }
      ],
      "description": "Tennessee Technological University - Appalachian Center for Crafts - Clay Studio \ufffc Vince Pitelka, 2015 https://sites.tntech.edu/wpitelka/handoutsinformation/ Notes: Semi-gloss, Opaque where thick, Transparent where thin, reliable dark cobalt blue. Good liner glaze.",
      "createdBy": "Glazy Admin",
      "source": "glazy.org",
      "url": "https://glazy.org/recipes/6378"
    },
    {
      "id": 30786,
      "code": "GLAZY-30786",
      "name": "Midnight Blue",
      "cone": "6",
      "surface": "",
      "transparency": "",
      "atmosphere": "Oxidation",
      "subtype": "Glaze",
      "ingredients": [
        {
          "material": "Silica",
          "amount": 27.0
        },
        {
          "material": "Ball Clay",
          "amount": 20.0
        },
        {
          "material": "Dolomite",
          "amount": 20.0
        },
        {
          "material": "Nepheline Syenite",
          "amount": 18.0
        },
        {
          "material": "Ferro Frit 3134",
          "amount": 15.0
        },
        {
          "material": "Cobalt Oxide",
          "amount": 4.0
        },
        {
          "material": "Manganese Dioxide",
          "amount": 1.6
        }
      ],
      "description": "The clay body is Laguna Bmix 10, more glazing tips can be found in my book, My Life as a Potter",
      "createdBy": "Mary Fox",
      "source": "glazy.org",
      "url": "https://glazy.org/recipes/30786"
    },
    {
      "id": 523,
      "code": "GLAZY-523",
      "name": "Midnight Cobalt Blue",
      "cone": "9 - 10",
      "surface": "Glossy",
      "transparency": "",
      "atmosphere": "Reduction",
      "subtype": "Glaze - Blue",
      "ingredients": [
        {
          "material": "G-200 Feldspar",
          "amount": 33.0
        },
        {
          "material": "Silica",
          "amount": 31.0
        },
        {
          "material": "Whiting",
          "amount": 20.0
        },
        {
          "material": "EP Kaolin",
          "amount": 14.0
        },
        {
          "material": "Spodumene",
          "amount": 2.0
        }
      ],
      "additionals": [
        {
          "material": "Cobalt Carbonate",
          "amount": 7.0
        }
      ],
      "description": "from Ellen Baker Very deep dark glossy blue Well I finally got around to typing this thing up...^9-10 Blues Thank you one and all for all the donated recipes. I only tested 31 out of almost 100 I received. I'll continue testing and reporting as the winter DRAGS on. All the glazes were tested on #900 Miller clay which is a toasty ^10 stoneware. One side of the test tile was brushed with a thick coating of Cynthia Bringle's wet/dry white slip. Each glaze was dipped in three thicknesses on a heavily textured tile. All tiles were fired to a (hard)^9 (10 tipping)reduction firing. 1 hr. Body reduction at ^08 and 1 hr. glaze reduction at ^9 then a quick reox. before shutdown. Any time potash or Custer spar is called for, I used G-200. All ball clay is OM-4 . Many glazes I substituted 75% of the amount of Barium with Strontium. All kaolin is EPK. Remember... glazes don't travel well. Your results will probably be TOTALLY different. Please test before use. Tracy Wilson Saltbox Pottery 4 Shaw Rd. Woolwich, ME 04579 phone: 207-443-5586 fax: 207-442-8922 email: web: http://www.ime.net/dwilson/",
      "createdBy": "Glazy Admin",
      "source": "glazy.org",
      "url": "https://glazy.org/recipes/523"
    },
    {
      "id": 2792,
      "code": "GLAZY-2792",
      "name": "Midnight Cobalt Blue",
      "cone": "9 - 10",
      "surface": "Glossy",
      "transparency": "",
      "atmosphere": "Reduction",
      "subtype": "Glaze - Blue",
      "ingredients": [
        {
          "material": "G-200 Feldspar",
          "amount": 33.0
        },
        {
          "material": "Silica",
          "amount": 31.0
        },
        {
          "material": "Whiting",
          "amount": 20.0
        },
        {
          "material": "EP Kaolin",
          "amount": 14.0
        },
        {
          "material": "Spodumene",
          "amount": 2.0
        }
      ],
      "additionals": [
        {
          "material": "Cobalt Carbonate",
          "amount": 7.0
        }
      ],
      "description": "Source/Alternate names: Ellen Baker Notes: Tracy Wilson: very deep dark glossy blue.",
      "createdBy": "Glazy Admin",
      "source": "glazy.org",
      "url": "https://glazy.org/recipes/2792"
    },
    {
      "id": 4632,
      "code": "GLAZY-4632",
      "name": "Midrange Majolica 2",
      "cone": "5 - 6",
      "surface": "Semi-glossy",
      "transparency": "",
      "atmosphere": "Oxidation",
      "subtype": "Glaze - Majolica",
      "ingredients": [
        {
          "material": "Silica",
          "amount": 30.11
        },
        {
          "material": "Pemco Frit P-54",
          "amount": 27.3
        },
        {
          "material": "Whiting",
          "amount": 19.72
        },
        {
          "material": "EP Kaolin",
          "amount": 10.13
        },
        {
          "material": "Calcined Kaolin",
          "amount": 8.64
        },
        {
          "material": "Nepheline Syenite",
          "amount": 4.1
        }
      ],
      "additionals": [
        {
          "material": "Zircopax",
          "amount": 25.0
        }
      ],
