Repository: MrSeldon/argilev2

File: data/glazes/glazy.json (part 186 of 315)
{
      "description": "This recipe was imported from Louis Katz's Hyperglaze database available on his website: http://falcon.tamucc.edu/lkatz/allglazes.txt More information about Louis Katz can be found on his website, http://www.louiskatz.net/ Louis Katz Notes: I am not a safety expert and any information contained in this file about safety should be ignored in favor of advice from experts. All of the materials in all glazes are potentially hazardous. All of these glaze recipes are given without any representation of accuracy or safety. They may work, they may not. They may be safe when fired or they may not. All of the materials used in them have hazards associated with them. You must be have sufficient training in the hazards before you use the the materials. You will have to determine the suitability and safety for your use. Do not assume that a lack of a warning about a material means that it is safe. Cone: 5 - 6 Color: Very Opaque White Testing: Tested Surface texture: Semi-Gloss Firing: Oxidation Glaze type: Ca B Majolica Recipe: Percent Batch Pemco Frit P-54 27.30 2184 Nepheline Syenite 4.10 328 Calcined Kaolin 8.64 691 EPK 10.13 810 Whiting 19.72 1578 Flint 30.11 2409 Totals: 100.00 % 8000 Gm Also add: Zircopax 25.00 2000 Add CMC gum to harden surface Comments: Variation of Mid-range Majolica that replaces Gerstley borate with a frit to eliminate surface blemishes of the overglaze majolica colorants. Ferro Frit 3134 can be substituted for Pemco Frit P-54. Good as a majolica-like opaque white glaze with oxides and stains brushed over it. Very stable - does not run, applies well with a brush or by other methods. Doesn't craze on cone 10 porcelain fired to cone 6 - test on cone 6 body. Tested on Aardvark stoneware clays: (listed best to worst for smooth surface) Porcelain, Hopkins White 60, Joe Soldate 60, Rio Red (the last two may have a fairly gritty surface, even at cone 6). Possible Glaze Flaws: This glaze is fairly powdery without any binder. It will crawl slightly if applied too thickly followed by a wash of color on the raw glaze. YOU MUST add CMC to glaze batch to harden the raw surface of this glaze. Use about one tablespoon of CMC powder (soaked in a pint of hot water overnight) per 3000 gram batch. Colors: Use mason stains mixed 50/50 with Pemco frit P-25 or Ferro Frit 3124, or use 70 stain/30 gerstley borate in a watery mix for colors over glaze or some combination of gerstley borate and frit. Using too much gerstley borate may make the stain change color or become pastel. Purple stains may need to have more flux added up to 3 parts flux to 1 part stain. If you use all frit, add liquid starch or CMC to colors for easier brushing and to minimize smearing before they're fired. A small amount of bentonite may also help to keep the all-frit mixture from settling out. These binders are not as necessary with the gerstley borate. Use these Duncan EZ-stroke transparent underglazes as overglaze wash for color: EZ003, EZ004, EZ007, EZ012, EZ014, EZ019, EZ020, EZ021, EZ024, EZ025, EZ027, EZ028, EZ030, EZ032, EZ161. Almost all the other EZstrokes will work, especially if thinned slightly. The dark blue and the orange EZstrokes will wrinkle and get rough if applied too thickly. Cover coat CC 154 should work as well. Most other Cover Coat colors will work when thinly applied, but may be dry if thick. Try adding a teaspoonful of frit or gerstley borate to a jar of CC underglaze for glossier color. Other color possibilities include washes of the common colorants (mix chrome and rutile 50/50 with gerstley borate or frit). A thin red iron or red earthenware slip or possibly a red terra sigillata on the foot or other exposed clay areas makes a nice contrast if used on a white clay body. Richard Burkett 1991. Other color possibilities: A nice dark blue green with: 2% cobalt carb + 3% chrome oxide + 2% black iron oxide added to the glaze. SDSU 1992",
      "createdBy": "Glazy Admin",
      "source": "glazy.org",
      "url": "https://glazy.org/recipes/4632"
    },
    {
      "id": 24675,
      "code": "GLAZY-24675",
      "name": "Mike's Olive Green Pseudo Ash",
      "cone": "9",
      "surface": "",
      "transparency": "Transparent",
      "atmosphere": "Reduction",
      "subtype": "Glaze - Green",
      "ingredients": [
        {
          "material": "Soda Feldspar",
          "amount": 49.0
        },
        {
          "material": "Whiting",
          "amount": 21.0
        },
        {
          "material": "Kaolin",
          "amount": 12.0
        },
        {
          "material": "Barium Carbonate",
          "amount": 10.0
        },
        {
          "material": "Dolomite",
          "amount": 6.0
        },
        {
          "material": "Silica",
          "amount": 2.0
        }
      ],
      "additionals": [
        {
          "material": "Titanium Dioxide",
          "amount": 2.0
        },
        {
          "material": "Vanadium pentoxide",
          "amount": 1.8
        }
      ],
      "description": "From the old Ceramics Today website, now archived at: https://derekphilipau.github.io/ceramics-today/stoneware.html Comments: fired in reduction to 1260/1280. Broken surface with some pooling; transparent; good over white slip; olive green with grey blue on iron bearing stoneware. Submitted by Mike Saul",
      "createdBy": "Glazy Admin",
      "source": "glazy.org",
      "url": "https://glazy.org/recipes/24675"
    },
    {
      "id": 232860,
      "code": "GLAZY-232860",
      "name": "Milk grass",
      "cone": "",
      "surface": "",
      "transparency": "",
      "atmosphere": "",
      "subtype": "Glaze",
      "ingredients": [
        {
          "material": "\u041f\u043e\u043b\u0435\u0432\u043e\u0439 \u0448\u043f\u0430\u0442 \u041f\u0428\u0421 - \u0413\u0436\u0435\u043b\u044c",
          "amount": 36.21
        },
        {
          "material": "\u041a\u0432\u0430\u0440\u0446\u0435\u0432\u0430\u044f \u043c\u0443\u043a\u0430 Silverbond 15",
          "amount": 29.07
        },
        {
          "material": "\u041c\u0435\u043b",
          "amount": 19.81
        },
        {
          "material": "\u0423\u043b\u0435\u043a\u0441\u0438\u0442 (\u0425\u0438\u043c\u043f\u044d\u043a)",
          "amount": 14.91
        }
      ],
      "additionals": [
        {
          "material": "Titanium Dioxide",
          "amount": 1.48
        },
        {
          "material": "Chrome Oxide",
          "amount": 0.15
        }
      ],
      "description": "",
      "createdBy": "Ilya Kalashnikov",
      "source": "glazy.org",
      "url": "https://glazy.org/recipes/232860"
    },
    {
      "id": 18184,
      "code": "GLAZY-18184",
      "name": "Milky Gloss",
      "cone": "6",
      "surface": "Glossy",
      "transparency": "Transparent",
      "atmosphere": "Oxidation",
      "subtype": "Glaze",
      "ingredients": [
        {
          "material": "Gerstley Borate",
          "amount": 50.0
        },
        {
          "material": "Silica",
          "amount": 30.0
        },
        {
          "material": "EP Kaolin",
          "amount": 20.0
        }
      ],
      "additionals": [
        {
          "material": "Zircopax",
          "amount": 10.0
        },
        {
          "material": "Bentonite",
          "amount": 2.0
        }
      ],
      "description": "",
      "createdBy": "glazy_squirrels",
      "source": "glazy.org",
      "url": "https://glazy.org/recipes/18184"
    },
    {
      "id": 2991,
      "code": "GLAZY-2991",
      "name": "Mino Shino",
      "cone": "9 - 12",
      "surface": "Satin-matte",
      "transparency": "Semi-opaque",
      "atmosphere": "Reduction",
      "subtype": "Glaze - Shino - High-Alumina",
      "ingredients": [
        {
          "material": "Nepheline Syenite",
          "amount": 60.0
        },
        {
          "material": "Alumina",
          "amount": 30.0
        },
        {
          "material": "Spodumene",
          "amount": 10.0
        }
      ],
      "additionals": [
        {
          "material": "Bentonite",
          "amount": 4.0
        }
      ],
      "description": "As listed in John Britt's High-Fire Glazes",
      "createdBy": "Glazy Admin",
      "source": "glazy.org",
      "url": "https://glazy.org/recipes/2991"
    },
    {
      "id": 5840,
      "code": "GLAZY-5840",
      "name": "Mino Shino",
      "cone": "10 - 14",
      "surface": "Semi-matte",
      "transparency": "Opaque",
      "atmosphere": "Wood",
      "subtype": "Glaze - Shino - High-Alumina",
      "ingredients": [
        {
          "material": "Nepheline Syenite",
          "amount": 60.0
        },
        {
          "material": "Alumina Hydrate",
          "amount": 30.0
        },
        {
          "material": "Silica",
          "amount": 10.0
        }
      ],
      "description": "Dry dry dry white shino. Best if fired for a many days in a wood kiln at or above cone 10. High tendency to shiver on regular bodies without a lot of ash. Contains no clay, so it settles quickly.",
      "createdBy": "Drew Liedtke",
      "source": "glazy.org",
      "url": "https://glazy.org/recipes/5840"
    },
    {
      "id": 26456,
      "code": "GLAZY-26456",
      "name": "Mino Shino",
      "cone": "9 - 13",
      "surface": "Satin-matte",
      "transparency": "Semi-opaque",
      "atmosphere": "Reduction",
      "subtype": "Glaze - Shino - High-Alumina",
      "ingredients": [
        {
          "material": "Nepheline Syenite",
          "amount": 60.0
        },
        {
          "material": "Alumina",
          "amount": 30.0
        },
        {
          "material": "Spodumene",
          "amount": 10.0
        }
      ],
      "additionals": [
        {
          "material": "Bentonite",
          "amount": 4.0
        }
      ],
      "description": "Listed in my book The Complete Guide to High-Fire Glazes. Got it from Jim Robinson's seminal article in The Studio Potter on Shino Glazes.",
      "createdBy": "John Britt",
      "source": "glazy.org",
      "url": "https://glazy.org/recipes/26456"
    },
    {
      "id": 112636,
      "code": "GLAZY-112636",
      "name": "Mint",
      "cone": "5 - 7",
      "surface": "Glossy",
      "transparency": "Opaque",
      "atmosphere": "Oxidation",
      "subtype": "Glaze - Turquoise",
      "ingredients": [
        {
          "material": "Mahavir Potash Feldspar",
          "amount": 40.0
        },
        {
          "material": "Ferro Frit 3134",
          "amount": 22.0
        },
        {
          "material": "Silica",
          "amount": 22.0
        },
        {
          "material": "Whiting",
          "amount": 12.0
        },
        {
          "material": "Dolomite",
          "amount": 4.0
        }
      ],
      "additionals": [
        {
          "material": "Rutile",
          "amount": 5.0
        },
        {
          "material": "Copper Carbonate",
          "amount": 3.5
        },
        {
          "material": "Bentonite",
          "amount": 2.0
        }
      ],
      "description": "",
      "createdBy": "Matt Dodd",
      "source": "glazy.org",
      "url": "https://glazy.org/recipes/112636"
    },
    {
      "id": 173445,
      "code": "GLAZY-173445",
      "name": "Mint",
      "cone": "6",
      "surface": "Matte",
      "transparency": "Opaque",
      "atmosphere": "Oxidation",
      "subtype": "Glaze - Green - Copper",
      "ingredients": [
        {
          "material": "Ball Clay",
          "amount": 40.0
        },
        {
          "material": "Potash Feldspar",
          "amount": 30.0
        },
        {
          "material": "Dolomite",
          "amount": 20.0
        },
        {
          "material": "Ferro Frit 3134",
          "amount": 10.0
        }
      ],
      "additionals": [
        {
          "material": "Tin Oxide",
          "amount": 5.0
        },
        {
          "material": "Bentonite",
          "amount": 2.0
        },
        {
          "material": "Black Copper Oxide",
          "amount": 0.5
        }
      ],
      "description": "Silky Magnesium Matte Pale mint green",
      "createdBy": "Kenneth Lau",
      "source": "glazy.org",
      "url": "https://glazy.org/recipes/173445"
    },
    {
      "id": 7975,
      "code": "GLAZY-7975",
      "name": "Mint Green",
      "cone": "6",
      "surface": "Glossy",
      "transparency": "Translucent",
      "atmosphere": "Oxidation",
      "subtype": "Glaze - Green - Copper",
      "ingredients": [
        {
          "material": "EP Kaolin",
          "amount": 30.0
        },
        {
          "material": "Wollastonite",
          "amount": 29.0
        },
        {
          "material": "Ferro Frit 3195",
          "amount": 20.0
        },
        {
          "material": "Silica",
          "amount": 17.0
        },
        {
          "material": "Nepheline Syenite",
          "amount": 4.0
        }
      ],
      "additionals": [
        {
          "material": "Rutile",
          "amount": 6.0
        },
        {
          "material": "Copper Carbonate",
          "amount": 4.0
        }
      ],
      "description": "https://mightymudmixer.com/shop/mint/ This mixture is a deep pine type green with some bright flecks. Semi Transparent, breaks on edges.",
      "createdBy": "Mighty Mud Mixer",
      "source": "glazy.org",
      "url": "https://glazy.org/recipes/7975"
    },
    {
      "id": 525,
      "code": "GLAZY-525",
      "name": "Mint Green Matt",
      "cone": "10",
      "surface": "Matte",
      "transparency": "Semi-opaque",
      "atmosphere": "Salt & Soda",
      "subtype": "Glaze - Green",
      "ingredients": [
        {
          "material": "Kona F-4 feldspar",
          "amount": 38.5
        },
        {
          "material": "EP Kaolin",
          "amount": 23.1
        },
        {
          "material": "Whiting",
          "amount": 15.4
        },
        {
          "material": "Barium Carbonate",
          "amount": 7.7
        },
        {
          "material": "Zinc Oxide",
          "amount": 7.7
        }
      ],
      "additionals": [
        {
          "material": "Bentonite",
          "amount": 2.0
        },
        {
          "material": "Copper Carbonate",
          "amount": 0.5
        }
      ],
      "description": "Glaze Type: High-fire From Sam Chung.",
      "createdBy": "Glazy Admin",
      "source": "glazy.org",
      "url": "https://glazy.org/recipes/525"
    },
    {
      "id": 88540,
      "code": "GLAZY-88540",
      "name": "Mint Mist",
      "cone": "5 - 8",
      "surface": "Glossy",
      "transparency": "Semi-opaque",
      "atmosphere": "Oxidation",
      "subtype": "Glaze",
      "ingredients": [
        {
          "material": "Ferro Frit 3134",
          "amount": 49.0
        },
        {
          "material": "Kaolin",
          "amount": 26.0
        },
        {
          "material": "Silica",
          "amount": 16.0
        }
      ],
      "additionals": [
        {
          "material": "Zircopax",
          "amount": 10.0
        },
        {
          "material": "Copper Carbonate",
          "amount": 2.0
        }
      ],
      "description": "",
      "createdBy": "Chris Donnelly",
      "source": "glazy.org",
      "url": "https://glazy.org/recipes/88540"
    },
    {
      "id": 181709,
      "code": "GLAZY-181709",
      "name": "Mint Mist",
      "cone": "6",
      "surface": "",
      "transparency": "Opaque",
      "atmosphere": "Oxidation",
      "subtype": "Glaze",
      "ingredients": [
        {
          "material": "Gerstley Borate",
          "amount": 24.2
        },
        {
          "material": "Silica",
          "amount": 20.7
        },
        {
          "material": "Ferro Frit 3195",
          "amount": 20.3
        },
        {
          "material": "Neph Sye A270",
          "amount": 17.1
        },
        {
          "material": "Whiting",
          "amount": 8.0
        },
        {
          "material": "EP Kaolin",
          "amount": 7.9
        },
        {
          "material": "Talc",
          "amount": 1.8
        }
      ],
      "additionals": [
        {
          "material": "Tin Oxide",
          "amount": 10.0
        },
        {
          "material": "Copper Carbonate",
          "amount": 2.0
        }
      ],
      "description": "",
      "createdBy": "jane",
      "source": "glazy.org",
      "url": "https://glazy.org/recipes/181709"
    },
    {
      "id": 352742,
      "code": "GLAZY-352742",
      "name": "Minty Turquoise",
      "cone": "6",
      "surface": "Glossy",
      "transparency": "Opaque",
      "atmosphere": "Oxidation, Neutral",
      "subtype": "Glaze - Turquoise",
      "ingredients": [
        {
          "material": "Potash Feldspar",
          "amount": 42.0
        },
        {
          "material": "Silica",
          "amount": 22.0
        },
        {
          "material": "Ferro Frit 3134",
          "amount": 20.0
        },
        {
          "material": "Whiting",
          "amount": 12.0
        },
        {
          "material": "Dolomite",
          "amount": 4.0
        },
        {
          "material": "Copper Carbonate",
          "amount": 3.5
        },
        {
          "material": "Rutile",
          "amount": 3.0
        },
        {
          "material": "Bentonite",
          "amount": 2.0
        }
      ],
      "description": "Cone 6 breaks to dark blue/brown over buff clay. Its runny, so make sure its not too thick at the bottom.",
      "createdBy": "Joel Kuhn",
      "source": "glazy.org",
      "url": "https://glazy.org/recipes/352742"
    },
    {
      "id": 42444,
      "code": "GLAZY-42444",
      "name": "Miracle Ash (ginkgo soft wood)",
      "cone": "9 - 12",
      "surface": "Semi-glossy",
      "transparency": "Translucent",
      "atmosphere": "Reduction",
      "subtype": "Glaze - Ash",
      "ingredients": [
        {
          "material": "Silica",
          "amount": 35.0
        },
        {
          "material": "Soft Wood Ash",
          "amount": 27.0
        },
        {
          "material": "Custer Feldspar",
          "amount": 25.0
        },
        {
          "material": "EP Kaolin",
          "amount": 12.0
        }
      ],
      "additionals": [
        {
          "material": "Red Iron Oxide",
          "amount": 1.0
        }
      ],
      "description": "stole alex kuttel's miracle chun.... and now it's an ash glaze took out the dolomite, whiting, 3110 and swapped in some wood ash for the flux",
      "createdBy": "Ginger",
      "source": "glazy.org",
      "url": "https://glazy.org/recipes/42444"
    },
    {
      "id": 41755,
      "code": "GLAZY-41755",
      "name": "Miracle Chun",
      "cone": "9 - 12",
      "surface": "Semi-glossy",
      "transparency": "Translucent",
      "atmosphere": "",
      "subtype": "Glaze - Iron - Celadon - Chun",
      "ingredients": [
        {
          "material": "Silica",
          "amount": 35.0
        },
        {
          "material": "Custer Feldspar",
          "amount": 25.0
        },
        {
          "material": "EP Kaolin",
          "amount": 12.0
        },
        {
          "material": "Ferro Frit 3110",
          "amount": 12.0
        },
        {
          "material": "Dolomite",
          "amount": 8.0
        },
        {
          "material": "Whiting",
          "amount": 8.0
        }
      ],
      "additionals": [
        {
          "material": "Red Iron Oxide",
          "amount": 1.0
        }
      ],
      "description": "APPLY THICK, Great color response on porcelain although its slightly muddy and the glaze develops a \"clouds on the sky\" effect where it runs and pools. May want to ad 1-2% Bentonite The 3110 deflocculates the glaze making thick application problematic, response on stonewares is lacking",
      "createdBy": "Alexander Kuttel",
      "source": "glazy.org",
      "url": "https://glazy.org/recipes/41755"
    },
    {
      "id": 41756,
      "code": "GLAZY-41756",
      "name": "Miracle Flamb\u00e9",
      "cone": "9 - 12",
      "surface": "Semi-glossy",
      "transparency": "Semi-opaque",
      "atmosphere": "Reduction",
      "subtype": "Glaze - Red - Copper - Flambe",
      "ingredients": [
        {
          "material": "Silica",
          "amount": 35.0
        },
        {
          "material": "Custer Feldspar",
          "amount": 25.0
        },
        {
          "material": "EP Kaolin",
          "amount": 12.0
        },
        {
          "material": "Ferro Frit 3110",
          "amount": 12.0
        },
        {
          "material": "Dolomite",
          "amount": 8.0
        },
        {
          "material": "Whiting",
          "amount": 8.0
        }
      ],
      "additionals": [
        {
          "material": "Red Iron Oxide",
          "amount": 1.0
        },
        {
          "material": "Tin Oxide",
          "amount": 1.0
        },
        {
          "material": "Copper Carbonate",
          "amount": 0.4
        }
      ],
      "description": "May want to ad 1-2% Bentonite May run at higher cones with thick application, the 3110 deflocculates the glaze making thick application problematic. We start our reduction at about ^014 and fire at 120/hr until we hit temperature. This firing was a little hotter with ^11 at 10:30 Nice Flambe on porcelain, with a medium application, that fades to a solid crimson when thick",
      "createdBy": "Alexander Kuttel",
      "source": "glazy.org",
      "url": "https://glazy.org/recipes/41756"
    },
    {
      "id": 2483,
      "code": "GLAZY-2483",
      "name": "Mirror Black",
      "cone": "6",
      "surface": "Glossy",
      "transparency": "",
      "atmosphere": "",
      "subtype": "Glaze - Black",
      "ingredients": [
        {
          "material": "Custer Feldspar",
          "amount": 42.0
        },
        {
          "material": "Silica",
          "amount": 26.0
        },
        {
          "material": "EP Kaolin",
          "amount": 15.0
        },
        {
          "material": "Whiting",
          "amount": 15.0
        },
        {
          "material": "Zinc Oxide",
          "amount": 12.0
        },
        {
          "material": "Red Iron Oxide",
          "amount": 8.0
        },
        {
          "material": "Cobalt Carbonate",
          "amount": 2.0
        }
      ],
      "description": "Notes: Lori Wilkinson: a true glossy mirror black",
      "createdBy": "Glazy Admin",
      "source": "glazy.org",
      "url": "https://glazy.org/recipes/2483"
    },
    {
      "id": 4709,
      "code": "GLAZY-4709",
      "name": "Mirror Black",
      "cone": "4",
      "surface": "Glossy",
      "transparency": "",
      "atmosphere": "Oxidation, Reduction",
      "subtype": "Glaze - Black",
      "ingredients": [
        {
          "material": "Lead Carbonate",
          "amount": 56.0
        },
        {
          "material": "Silica",
          "amount": 22.7
        },
        {
          "material": "Ball Clay",
          "amount": 8.7
        },
        {
          "material": "Whiting",
          "amount": 6.0
        },
        {
          "material": "Cobalt Oxide",
          "amount": 2.6
        },
        {
          "material": "Manganese Dioxide",
          "amount": 2.0
        },
        {
          "material": "Red Iron Oxide",
          "amount": 2.0
        }
      ],
      "description": "This recipe was imported from Louis Katz's Hyperglaze database available on his website: http://falcon.tamucc.edu/lkatz/allglazes.txt More information about Louis Katz can be found on his website, http://www.louiskatz.net/ Louis Katz Notes: I am not a safety expert and any information contained in this file about safety should be ignored in favor of advice from experts. All of the materials in all glazes are potentially hazardous. All of these glaze recipes are given without any representation of accuracy or safety. They may work, they may not. They may be safe when fired or they may not. All of the materials used in them have hazards associated with them. You must be have sufficient training in the hazards before you use the the materials. You will have to determine the suitability and safety for your use. Do not assume that a lack of a warning about a material means that it is safe. Cone: 04 Color: black Surface texture: Shiny or Glossy Firing: Ox. or Red. Recipe: Percent Batch White Lead 56.00 56.00 Whiting 6.00 6.00 Ball Clay 8.70 8.70 Flint 22.70 22.70 Cobalt Oxide 2.60 2.60 RIO 2.00 2.00 Manganese Dioxide 2.00 2.00 Totals: 100.00 % 100.00 gm White Lead: HIGHLY TOXIC-avoid ingestion. NOT FOR USE WITH WARE INTENDED FOR FOOD. Cobalt Oxide:",
      "createdBy": "Glazy Admin",
      "source": "glazy.org",
      "url": "https://glazy.org/recipes/4709"
    },
    {
      "id": 11043,
      "code": "GLAZY-11043",
      "name": "Mirror Black",
      "cone": "9 - 11",
      "surface": "Glossy",
      "transparency": "Opaque",
      "atmosphere": "Oxidation",
      "subtype": "Glaze - Iron",
      "ingredients": [
        {
          "material": "Custer - new",
          "amount": 80.0
        },
        {
          "material": "Vansil W-30 Wollastonite",
          "amount": 10.0
        },
        {
          "material": "Red Iron Oxide",
          "amount": 8.0
        },
        {
          "material": "EP Kaolin",
          "amount": 5.0
        },
        {
          "material": "Camadil Dolomite",
          "amount": 5.0
        },
        {
          "material": "Copper Carbonate",
          "amount": 2.0
        },
        {
          "material": "Manganese Dioxide",
          "amount": 1.0
        }
      ],
      "description": "Mirror Black with faint reflections of luster/oil spots(?) where thick. Breaks bronze/rust. Haven't tried in reduction.",
      "createdBy": "david tsabar",
      "source": "glazy.org",
      "url": "https://glazy.org/recipes/11043"
    },
    {
      "id": 6260,
      "code": "GLAZY-6260",
      "name": "Mirror Black II Surprise",
      "cone": "4",
      "surface": "Glossy",
      "transparency": "Opaque",
      "atmosphere": "Oxidation",
      "subtype": "Glaze - Iron",
      "ingredients": [
        {
          "material": "Silica",
          "amount": 32.9
        },
        {
          "material": "Kaolin G1",
          "amount": 20.0
        },
        {
          "material": "Frit FSB 510 Na2O",
          "amount": 18.2
        },
        {
          "material": "Potash Feldspar CPS",
          "amount": 14.7
        },
        {
          "material": "Wollastonite",
          "amount": 14.2
        }
      ],
      "additionals": [
        {
          "material": "Red Iron Oxide",
          "amount": 8.0
        }
      ],
      "description": "Based on a glaze test in Mimi Obstler's 'Out of the earth into the Fire' (Mirror Black II with EPK omitted). I added a bunch of boron, and reformulated in terms of ingredients I had available. Where thick, gives blueish spots in a mottled yellow-green-brown background. Fired to 1132C with continuously decreasing rate of temperature climb, then slow cooled from 975C to 925C at -75C / hr. Subsequent tests have produced bubbled surfaces. Needs further tweaking before being used.",
      "createdBy": "Pieter Mostert",
      "source": "glazy.org",
      "url": "https://glazy.org/recipes/6260"
    },
    {
      "id": 4762,
      "code": "GLAZY-4762",
      "name": "Mishima Slip",
      "cone": "6",
      "surface": "",
      "transparency": "",
      "atmosphere": "Oxidation, Reduction",
      "subtype": "Slip & Engobe - Slip",
      "ingredients": [
        {
          "material": "Talc",
          "amount": 50.0
        },
        {
          "material": "Ball Clay",
          "amount": 40.0
        },
        {
          "material": "Nepheline Syenite",
          "amount": 10.0
        }
      ],
      "description": "This recipe was imported from Louis Katz's Hyperglaze database available on his website: http://falcon.tamucc.edu/lkatz/allglazes.txt More information about Louis Katz can be found on his website, http://www.louiskatz.net/ Louis Katz Notes: I am not a safety expert and any information contained in this file about safety should be ignored in favor of advice from experts. All of the materials in all glazes are potentially hazardous. All of these glaze recipes are given without any representation of accuracy or safety. They may work, they may not. They may be safe when fired or they may not. All of the materials used in them have hazards associated with them. You must be have sufficient training in the hazards before you use the the materials. You will have to determine the suitability and safety for your use. Do not assume that a lack of a warning about a material means that it is safe. Cone: 06 Surface texture: slip Firing: Ox. or Red. Recipe: Percent Batch Talc 50.00 50.00 Neph Sy 10.00 10.00 Ball Clay 40.00 40.00 Totals: 100.00 % 100.00 gm Comments: CM 3-91 p.42 glaze stains 2-20%",
      "createdBy": "Glazy Admin",
      "source": "glazy.org",
      "url": "https://glazy.org/recipes/4762"
    },
    {
      "id": 126473,
      "code": "GLAZY-126473",
      "name": "Mister Sparkle!",
      "cone": "5 - 6",
      "surface": "Semi-glossy",
      "transparency": "Semi-opaque",
      "atmosphere": "Oxidation",
      "subtype": "Glaze - Crystalline - Aventurine",
      "ingredients": [
        {
          "material": "Ferro Frit 3110",
          "amount": 55.2
        },
        {
          "material": "Petalite",
          "amount": 30.0
        },
        {
          "material": "Ferro Frit 3134",
          "amount": 6.5
        },
        {
          "material": "Lithium Carbonate",
          "amount": 4.5
        },
        {
          "material": "Silica",
          "amount": 3.8
        }
      ],
      "additionals": [
        {
          "material": "Red Iron Oxide",
          "amount": 28.0
        },
        {
          "material": "Bentonite",
          "amount": 2.0
        }
      ],
      "description": "Original recipe from Mark Partin Found this nice black adventurine recipe. I added bentonite to aid in suspension, swapped Petalite in for the potash feldspar. By doing this, I hope to get the same effects as MP Adventurine, but use less lithium carbonate, and hopefully also increase the viscosity of the glaze slightly. Firing cycle is as follows, fuse bisqued work ONLY!: 7 segments: 1) 350 degrees Fahrenheit per hour to 990f. Hold 0 minutes 2) 100f ph to 1100f. Hold 0m 3) 350f ph to 2200f. Hold 0m 4) 270f ph to 2235f. Hold 0m 5) 999f ph to 1742f. Hold 1hr 6) 100f ph to 1600f. Hold 1hr 7) 100f ph to 1500f. Hold 1 hr Discontinued because of the cost of lithium skyrocketing.",
      "createdBy": "Sid Henderson",
      "source": "glazy.org",
      "url": "https://glazy.org/recipes/126473"
    },
    {
      "id": 285913,
      "code": "GLAZY-285913",
      "name": "Misty",
      "cone": "8",
      "surface": "Glossy",
      "transparency": "Semi-opaque",
      "atmosphere": "Oxidation",
      "subtype": "Glaze - White, Off-White",
      "ingredients": [
        {
          "material": "Silica",
          "amount": 39.0
        },
        {
          "material": "N\u00e9ph\u00e9line sy\u00e9nite (Ceradel 2015)",
          "amount": 21.0
        },
        {
          "material": "FR8 fritte boro-calcique (Solargil 2018)",
          "amount": 17.0
        },
        {
          "material": "Kaolin A (Ceradel 2015)",
          "amount": 12.0
        },
        {
          "material": "Whiting",
          "amount": 11.0
        }
      ],
      "additionals": [
        {
          "material": "Titanium Dioxide",
          "amount": 3.0
        }
      ],
      "description": "Joe Thompson's FirstFive adapted with 1. local materials 2. less fluidity : for a hotter kiln, and users that aren't all able to handle dripping 3. no Bentonite (useless with so much kaolin ? and caused crawling problems) Cone 8, but probably works on a wider range. SG TBD dip 3 sec Opaque if thick. Water it down a bit to make it more or less transparent. (and that's when it's truly Misty)",
      "createdBy": "Thibault",
      "source": "glazy.org",
      "url": "https://glazy.org/recipes/285913"
    },
    {
      "id": 23061,
      "code": "GLAZY-23061",
      "name": "Misty Blue",
      "cone": "5 - 6",
      "surface": "Semi-glossy",
      "transparency": "Opaque",
      "atmosphere": "Oxidation",
      "subtype": "Glaze",
      "ingredients": [
        {
          "material": "Ferro Frit 3134",
          "amount": 26.0
        },
        {
          "material": "Nepheline Syenite",
          "amount": 26.0
        },
        {
          "material": "Silica",
          "amount": 23.0
        },
        {
          "material": "Whiting",
          "amount": 14.0
        },
        {
          "material": "EP Kaolin",
          "amount": 11.0
        }
      ],
      "additionals": [
        {
          "material": "Rutile",
          "amount": 6.0
        },
        {
          "material": "Bentonite",
          "amount": 2.0
        },
        {
          "material": "Cobalt Oxide",
          "amount": 0.6
        }
      ],
      "description": "Interesting spotting on the dark clay. I am going to test it again with that clay and see if this is consistent or a mixing error. I very much hope it is consistent.",
      "createdBy": "Tony Deland",
      "source": "glazy.org",
      "url": "https://glazy.org/recipes/23061"
    },
    {
      "id": 38342,
      "code": "GLAZY-38342",
      "name": "Mixed wood ash glaze",
      "cone": "13",
      "surface": "Glossy",
      "transparency": "Semi-opaque",
      "atmosphere": "Wood",
      "subtype": "Glaze - Ash",
      "ingredients": [
        {
          "material": "Mixed wood ash",
          "amount": 47.0
        },
        {
          "material": "FFF Feldspar",
          "amount": 21.0
        },
        {
          "material": "Silica",
          "amount": 9.0
        },
        {
          "material": "Whiting",
          "amount": 8.0
        },
        {
          "material": "Super Standard Porcelain Kaolin",
          "amount": 8.0
        },
        {
          "material": "Dolomite",
          "amount": 7.0
        }
      ],
      "description": "Original recipe is from Phil Rogers 'Ash Glazes' book p 166. Mug is fired in anagama wood firing kiln to cone 11-12.",
      "createdBy": "Triin Lehismets",
      "source": "glazy.org",
      "url": "https://glazy.org/recipes/38342"
    },
    {
      "id": 320684,
      "code": "GLAZY-320684",
      "name": "MJB1",
      "cone": "6",
      "surface": "Semi-glossy",
      "transparency": "Translucent",
      "atmosphere": "Oxidation",
      "subtype": "Glaze",
      "ingredients": [
        {
          "material": "Tile #6 Kaolin",
          "amount": 25.0
        },
        {
          "material": "Custer Feldspar",
          "amount": 25.0
        },
        {
          "material": "Silica",
          "amount": 25.0
        },
        {
          "material": "Whiting",
          "amount": 25.0
        }
      ],
      "description": "",
      "createdBy": "Martin Jan Bergman",
      "source": "glazy.org",
      "url": "https://glazy.org/recipes/320684"
    },
    {
      "id": 319964,
      "code": "GLAZY-319964",
      "name": "MJB11",
      "cone": "6",
      "surface": "Glossy",
      "transparency": "Transparent",
      "atmosphere": "Oxidation",
      "subtype": "Glaze",
      "ingredients": [
        {
          "material": "Gerstley Borate",
          "amount": 45.0
        },
        {
          "material": "Tile #6 Kaolin",
          "amount": 30.0
        },
        {
          "material": "Custer Feldspar",
          "amount": 15.0
        },
        {
          "material": "Silica",
          "amount": 10.0
        }
      ],
      "description": "",
      "createdBy": "Martin Jan Bergman",
      "source": "glazy.org",
      "url": "https://glazy.org/recipes/319964"
    },
    {
      "id": 320682,
      "code": "GLAZY-320682",
      "name": "MJB2",
      "cone": "6",
      "surface": "Glossy",
      "transparency": "Transparent",
      "atmosphere": "Oxidation, Luster",
      "subtype": "Glaze",
      "ingredients": [
        {
          "material": "Nepheline Syenite",
          "amount": 30.0
        },
        {
          "material": "Silica",
          "amount": 25.0
        },
        {
          "material": "Gerstley Borate",
          "amount": 20.0
        },
        {
          "material": "Whiting",
          "amount": 15.0
        },
        {
          "material": "Tile #6 Kaolin",
          "amount": 10.0
        }
      ],
      "description": "",
      "createdBy": "Martin Jan Bergman",
      "source": "glazy.org",
      "url": "https://glazy.org/recipes/320682"
    },
    {
      "id": 320687,
      "code": "GLAZY-320687",
      "name": "MJB4",
      "cone": "6",
      "surface": "Semi-matte",
      "transparency": "Translucent",
      "atmosphere": "Oxidation",
      "subtype": "Glaze",
      "ingredients": [
        {
          "material": "Tile #6 Kaolin",
          "amount": 25.0
        },
        {
          "material": "Nepheline Syenite",
          "amount": 25.0
        },
        {
          "material": "Silica",
          "amount": 25.0
        },
        {
          "material": "Whiting",
          "amount": 25.0
        }
      ],
      "description": "",
      "createdBy": "Martin Jan Bergman",
      "source": "glazy.org",
      "url": "https://glazy.org/recipes/320687"
    },
    {
      "id": 231857,
      "code": "GLAZY-231857",
      "name": "MKG's Walleye (base glaze)",
      "cone": "6",
      "surface": "Glossy",
      "transparency": "Semi-opaque",
      "atmosphere": "Oxidation, Neutral",
      "subtype": "Glaze - White, Off-White",
      "ingredients": [
        {
          "material": "Minspar 200",
          "amount": 30.0
        },
        {
          "material": "Ferro Frit 3134",
          "amount": 20.0
        },
        {
          "material": "Silica",
          "amount": 20.0
        },
        {
          "material": "EP Kaolin",
          "amount": 10.0
        },
        {
          "material": "Zinc Oxide",
          "amount": 10.0
        },
        {
          "material": "Bone Ash",
          "amount": 2.0
        }
      ],
      "description": "This is based on Dick Lehmans Trout glaze, formulated to not be zinc based due to the toxicity.",
      "createdBy": "Maddie",
      "source": "glazy.org",
      "url": "https://glazy.org/recipes/231857"
    },
    {
      "id": 17110,
      "code": "GLAZY-17110",
      "name": "MM White",
      "cone": "5",
      "surface": "Semi-matte",
      "transparency": "Opaque",
      "atmosphere": "Oxidation",
      "subtype": "Glaze - White, Off-White",
      "ingredients": [
        {
          "material": "Potash Feldspar",
          "amount": 40.0
        },
        {
          "material": "Silica",
          "amount": 28.0
        },
        {
          "material": "Whiting",
          "amount": 14.0
        },
        {
          "material": "Zinc Oxide",
          "amount": 12.0
        },
        {
          "material": "Kaolin",
          "amount": 6.0
        }
      ],
      "additionals": [
        {
          "material": "Titanium Dioxide",
          "amount": 4.0
        }
      ],
      "description": "Receta compartida por Mar\u00eda Moreno (Buenos Aires/Argentina) en el grupo de Facebook \"Aprendiendo entre Todos\"",
      "createdBy": "Clara Giorello",
      "source": "glazy.org",
      "url": "https://glazy.org/recipes/17110"
    },
    {
      "id": 19531,
      "code": "GLAZY-19531",
      "name": "MM10 Patricias mooie",
      "cone": "8 - 10",
      "surface": "",
      "transparency": "",
      "atmosphere": "Oxidation",
      "subtype": "Glaze - Clear",
      "ingredients": [
        {
          "material": "Silica",
