Repository: MrSeldon/argilev2

File: data/glazes/glazy.json (part 187 of 315)
{
          "amount": 42.8
        },
        {
          "material": "EP Kaolin",
          "amount": 21.2
        },
        {
          "material": "Whiting",
          "amount": 17.7
        },
        {
          "material": "Potash Feldspar",
          "amount": 13.5
        },
        {
          "material": "Dolomite",
          "amount": 4.8
        }
      ],
      "description": "Patricias mooie Each time we tried to find a 'good' base glaze in the central part of his chart. (for more background https://ledouget.fr/#methodehtoc6)",
      "createdBy": "Caro-K",
      "source": "glazy.org",
      "url": "https://glazy.org/recipes/19531"
    },
    {
      "id": 19471,
      "code": "GLAZY-19471",
      "name": "MM13 base",
      "cone": "8 - 10",
      "surface": "Smooth Matte",
      "transparency": "Semi-opaque",
      "atmosphere": "Oxidation",
      "subtype": "Glaze - White, Off-White",
      "ingredients": [
        {
          "material": "EP Kaolin",
          "amount": 25.1
        },
        {
          "material": "Potash Feldspar",
          "amount": 19.9
        },
        {
          "material": "Silica",
          "amount": 18.7
        },
        {
          "material": "Talc",
          "amount": 18.2
        },
        {
          "material": "Whiting",
          "amount": 18.1
        }
      ],
      "description": "Daniel de Montmollin (French potter) did a lot of research on base glazes. He wrote some nice very interesting books all in French... https://fr.wikipedia.org/wiki/DanieldeMontmollin In his triangular scheme he distinguished 60 types of base glazes. Each time we tried to find a 'good' base glaze in the central part of his chart. (for more background https://ledouget.fr/#methodehtoc6)",
      "createdBy": "Caro-K",
      "source": "glazy.org",
      "url": "https://glazy.org/recipes/19471"
    },
    {
      "id": 162661,
      "code": "GLAZY-162661",
      "name": "MM13 C.6",
      "cone": "6 - 8",
      "surface": "Satin",
      "transparency": "Translucent",
      "atmosphere": "Oxidation, Neutral",
      "subtype": "Glaze - White, Off-White",
      "ingredients": [
        {
          "material": "Ferro Frit 3124",
          "amount": 22.97
        },
        {
          "material": "EP Kaolin",
          "amount": 20.52
        },
        {
          "material": "Mahavir Potash Feldspar",
          "amount": 15.24
        },
        {
          "material": "Talc",
          "amount": 13.94
        },
        {
          "material": "Whiting",
          "amount": 13.86
        },
        {
          "material": "Silica",
          "amount": 13.47
        }
      ],
      "description": "Daniel de Montmollin (French potter) did a lot of research on base glazes. He wrote some nice very interesting books all in French... https://fr.wikipedia.org/wiki/DanieldeMontmollin In his triangular scheme he distinguished 60 types of base glazes. Each time we tried to find a 'good' base glaze in the central part of his chart. (for more background https://ledouget.fr/#methodehtoc6) Revision of 99471 for \u22066. 1:1 water to glaze materials. Slow cool. Slight crazing. Black underglaze line across middle under the glaze. Dip of 5 seconds, right to left, three total. Nice look. Tried several other versions to reduce crazing, deleted all but one, which has more gloss, no craze but not as lush as this one. Laguna \u22066 porcelain.",
      "createdBy": "Naomi Duffey",
      "source": "glazy.org",
      "url": "https://glazy.org/recipes/162661"
    },
    {
      "id": 17685,
      "code": "GLAZY-17685",
      "name": "MM25 basis",
      "cone": "8",
      "surface": "Glossy",
      "transparency": "Transparent",
      "atmosphere": "Oxidation",
      "subtype": "Glaze - Clear",
      "ingredients": [
        {
          "material": "Soda Feldspar",
          "amount": 75.0
        },
        {
          "material": "Wollastonite",
          "amount": 30.0
        },
        {
          "material": "Silica",
          "amount": 15.0
        },
        {
          "material": "EP Kaolin",
          "amount": 10.0
        }
      ],
      "description": "25.01 Is niet zo grijs als foto laat uitschijnen. Is ook niet helemaal transparant maar eerder 'milky'",
      "createdBy": "Caro-K",
      "source": "glazy.org",
      "url": "https://glazy.org/recipes/17685"
    },
    {
      "id": 19533,
      "code": "GLAZY-19533",
      "name": "MM28 Marleens mooie",
      "cone": "6 - 8",
      "surface": "Satin",
      "transparency": "",
      "atmosphere": "Oxidation",
      "subtype": "Glaze - Clear",
      "ingredients": [
        {
          "material": "Potash Feldspar",
          "amount": 42.5
        },
        {
          "material": "Silica",
          "amount": 20.1
        },
        {
          "material": "EP Kaolin",
          "amount": 17.5
        },
        {
          "material": "Whiting",
          "amount": 10.3
        },
        {
          "material": "Talc",
          "amount": 9.6
        }
      ],
      "description": "Marleens mooie Based on the schemas of D De Montmoulin In his triangular scheme he distinguished 60 types of base glazes. Each time we tried to find a 'good' base glaze in the central part of his chart. (for more background https://ledouget.fr/#methodehtoc6)",
      "createdBy": "Caro-K",
      "source": "glazy.org",
      "url": "https://glazy.org/recipes/19533"
    },
    {
      "id": 85515,
      "code": "GLAZY-85515",
      "name": "Mn Au 5",
      "cone": "6",
      "surface": "Glossy",
      "transparency": "Opaque",
      "atmosphere": "Oxidation",
      "subtype": "Glaze - Specialty - Metallic",
      "ingredients": [
        {
          "material": "Manganese Dioxide",
          "amount": 43.83
        },
        {
          "material": "Nepheline Syenite",
          "amount": 25.41
        },
        {
          "material": "Silica",
          "amount": 17.77
        },
        {
          "material": "EP Kaolin",
          "amount": 12.99
        }
      ],
      "additionals": [
        {
          "material": "Copper Carbonate",
          "amount": 6.7
        }
      ],
      "description": "A different version of a Mn gold. This version uses Neph Sy . Has a slightly bumpy texture and a good melt. Needs a thick application. I recommend 60 grams water to 100 grams dry ingredients and a single dip.",
      "createdBy": "Eric P.",
      "source": "glazy.org",
      "url": "https://glazy.org/recipes/85515"
    },
    {
      "id": 85514,
      "code": "GLAZY-85514",
      "name": "Mn Au 6",
      "cone": "6",
      "surface": "",
      "transparency": "",
      "atmosphere": "Oxidation, Neutral",
      "subtype": "Glaze - Specialty - Metallic",
      "ingredients": [
        {
          "material": "Manganese Dioxide",
          "amount": 41.07
        },
        {
          "material": "Mahavir Potash Feldspar",
          "amount": 36.09
        },
        {
          "material": "EP Kaolin",
          "amount": 10.21
        },
        {
          "material": "Silica",
          "amount": 7.43
        },
        {
          "material": "Copper Carbonate",
          "amount": 5.2
        }
      ],
      "description": "Shout out to Ceramic Materials Workshop. Their courses are a amazing. Black where thin. Very sparkly gold where thick. I recommend 60 grams water to 100 grams dry ingredients. It's well melted at cone 6 but I wouldn't use this on functional ware. No sign of running despite the low Al and Si.",
      "createdBy": "Eric P.",
      "source": "glazy.org",
      "url": "https://glazy.org/recipes/85514"
    },
    {
      "id": 92351,
      "code": "GLAZY-92351",
      "name": "Mn-Cu crystalline 1.1",
      "cone": "6",
      "surface": "",
      "transparency": "",
      "atmosphere": "Oxidation, Neutral",
      "subtype": "Glaze - Crystalline - Manganese",
      "ingredients": [
        {
          "material": "Custer Feldspar",
          "amount": 42.9
        },
        {
          "material": "Manganese Dioxide",
          "amount": 19.76
        },
        {
          "material": "Gerstley Borate",
          "amount": 13.4
        },
        {
          "material": "Silica",
          "amount": 10.14
        },
        {
          "material": "EP Kaolin",
          "amount": 9.51
        },
        {
          "material": "Copper Carbonate",
          "amount": 4.29
        }
      ],
      "description": "This is a Mn based crystalline glaze. It is dichroic for me. It does not run at cone 6 with a thin application. It will run with a thick application. My understanding of dichroic effects is that they occur when there are two or more states of a single material in the glass. This is only possible in oxidation firings with self reducing materials; Fe, Cu and Mn. This glaze has plenty of both Cu and Mn. I was aiming to catch either the Cu or the Mn in the act of changing states. I fire using the E-4 schedule in John Britt's mid-range book. That schedule completes at 1,400 F. I cooled quickly from 1,400 F. So once the firing cycle was complete I immediately pulled the peep hole plugs. After about 2 hours the kiln was at 1,000 F. I then used a piece of soft brick to prop the kiln lid open about 2.5 inches. I waited a couple of hours until the kiln hit 500 F then I opened the lid. I pulled the tiles out of the kiln. About 30 minutes later they were cool enough to handle. So from 1,400 F to room temp in about 5 hours. Important to note that I have not yet tried this glaze with a \"normal\" cool down. I was trying to capture this specific effect and it worked. However, others here on glazy have posted that this effect may be due to crystals rather than multiple states. I am not claiming authority here and I am open to being wrong. This glaze produces a surface completely covered in crystals. So it is possible the crystals are responsible for the dichroic effect. A test with a \"normal\" cooling cycle would clarify and I will do that at some point. But right now I am going to use it on some work and I know the quick cooling works. :)",
      "createdBy": "Eric P.",
      "source": "glazy.org",
      "url": "https://glazy.org/recipes/92351"
    },
    {
      "id": 121356,
      "code": "GLAZY-121356",
      "name": "MNV",
      "cone": "6 - 7",
      "surface": "Satin",
      "transparency": "Opaque",
      "atmosphere": "Oxidation",
      "subtype": "Glaze - Black - Satin",
      "ingredients": [
        {
          "material": "Feldspato pot\u00e1ssico MCK 200 MINASOLO",
          "amount": 35.03
        },
        {
          "material": "Albita MCS-200 Minasolo",
          "amount": 15.46
        },
        {
          "material": "Quartzo MCQ 200 MINASOLO",
          "amount": 14.98
        },
        {
          "material": "CALCITA MTN-325 MINASOLO",
          "amount": 12.0
        },
        {
          "material": "CAULIM MINASOLO R",
          "amount": 11.34
        },
        {
          "material": "Colemanite",
          "amount": 5.68
        },
        {
          "material": "Talc",
          "amount": 3.67
        },
        {
          "material": "\u00d3xido de Zinco MPI-325 Minasolo",
          "amount": 1.83
        }
      ],
      "additionals": [
        {
          "material": "Rutile",
          "amount": 7.0
        }
      ],
      "description": "",
      "createdBy": "Marco Rocha",
      "source": "glazy.org",
      "url": "https://glazy.org/recipes/121356"
    },
    {
      "id": 367086,
      "code": "GLAZY-367086",
      "name": "MO 13 A",
      "cone": "6 - 7",
      "surface": "Glossy",
      "transparency": "Translucent",
      "atmosphere": "Neutral",
      "subtype": "Glaze",
      "ingredients": [
        {
          "material": "Barium Carbonate",
          "amount": 29.8
        },
        {
          "material": "Feldespato Yurac COMACSA",
          "amount": 23.0
        },
        {
          "material": "Zinc Oxide",
          "amount": 17.0
        },
        {
          "material": "Kaolin WA",
          "amount": 14.6
        },
        {
          "material": "Cuarzo Cer\u00e1mico 200",
          "amount": 8.7
        },
        {
          "material": "Sodium bicarbonate",
          "amount": 5.7
        },
        {
          "material": "Black Nickel Oxide",
          "amount": 2.0
        },
        {
          "material": "Bentonita PRF COMACSA",
          "amount": 2.0
        },
        {
          "material": "Tiza Cisne COMACSA",
          "amount": 1.1
        }
      ],
      "description": "",
      "createdBy": "Ignacio Guzman",
      "source": "glazy.org",
      "url": "https://glazy.org/recipes/367086"
    },
    {
      "id": 367076,
      "code": "GLAZY-367076",
      "name": "MO 6",
      "cone": "6 - 7",
      "surface": "Glossy",
      "transparency": "Semi-opaque",
      "atmosphere": "Neutral",
      "subtype": "Glaze",
      "ingredients": [
        {
          "material": "Feldespato Sip",
          "amount": 34.3
        },
        {
          "material": "Talco Blanco Micronizado",
          "amount": 22.2
        },
        {
          "material": "Cuarzo Cer\u00e1mico 200",
          "amount": 16.2
        },
        {
          "material": "Caolin PZ",
          "amount": 15.2
        },
        {
          "material": "Tiza Cisne COMACSA",
          "amount": 12.1
        },
        {
          "material": "Manganese Dioxide",
          "amount": 0.5
        },
        {
          "material": "Cobalt Oxide",
          "amount": 0.1
        }
      ],
      "description": "",
      "createdBy": "Ignacio Guzman",
      "source": "glazy.org",
      "url": "https://glazy.org/recipes/367076"
    },
    {
      "id": 367070,
      "code": "GLAZY-367070",
      "name": "MO 7 A",
      "cone": "6 - 7",
      "surface": "Glossy",
      "transparency": "Translucent",
      "atmosphere": "Neutral",
      "subtype": "Glaze",
      "ingredients": [
        {
          "material": "Feldespato Sip",
          "amount": 44.3
        },
        {
          "material": "Tiza Cisne COMACSA",
          "amount": 21.4
        },
        {
          "material": "Cuarzo Cer\u00e1mico 200",
          "amount": 17.9
        },
        {
          "material": "Borax",
          "amount": 9.1
        },
        {
          "material": "Caolin PZ",
          "amount": 7.3
        },
        {
          "material": "Tin Oxide",
          "amount": 5.0
        },
        {
          "material": "Manganese Dioxide",
          "amount": 0.5
        },
        {
          "material": "Cobalt Oxide",
          "amount": 0.1
        }
      ],
      "description": "Utilizar Acido b\u00f3rico en lugar de Borax",
      "createdBy": "Ignacio Guzman",
      "source": "glazy.org",
      "url": "https://glazy.org/recipes/367070"
    },
    {
      "id": 38440,
      "code": "GLAZY-38440",
      "name": "Mo' Movin' Clear",
      "cone": "5 - 10",
      "surface": "Semi-glossy",
      "transparency": "Transparent",
      "atmosphere": "",
      "subtype": "Glaze - Clear",
      "ingredients": [
        {
          "material": "Wollastonite",
          "amount": 30.3
        },
        {
          "material": "Ferro Frit 3134",
          "amount": 20.2
        },
        {
          "material": "Silica",
          "amount": 20.2
        },
        {
          "material": "EP Kaolin",
          "amount": 18.18
        },
        {
          "material": "Spodumene",
          "amount": 11.11
        }
      ],
      "description": "From San Diego State's 2018 glazes. This was scheduled to be reformulated for 2019 to make it less \"Movin'.\" May craze on some clays.",
      "createdBy": "RFStewartCeramics",
      "source": "glazy.org",
      "url": "https://glazy.org/recipes/38440"
    },
    {
      "id": 43144,
      "code": "GLAZY-43144",
      "name": "Mo' Movin' Clear (Copy)",
      "cone": "5 - 10",
      "surface": "Semi-glossy",
      "transparency": "Transparent",
      "atmosphere": "",
      "subtype": "Glaze - Clear",
      "ingredients": [
        {
          "material": "Wollastonite",
          "amount": 30.3
        },
        {
          "material": "Ferro Frit 3134",
          "amount": 20.2
        },
        {
          "material": "Silica",
          "amount": 20.2
        },
        {
          "material": "EP Kaolin",
          "amount": 18.18
        },
        {
          "material": "Spodumene",
          "amount": 11.11
        }
      ],
      "description": "From San Diego State's 2018 glazes. This was scheduled to be reformulated for 2019 to make it less \"Movin'.\" May craze on some clays.",
      "createdBy": "RFStewartCeramics",
      "source": "glazy.org",
      "url": "https://glazy.org/recipes/43144"
    },
    {
      "id": 38441,
      "code": "GLAZY-38441",
      "name": "Mo' Movin' Turquoise",
      "cone": "06 - 10",
      "surface": "Semi-glossy",
      "transparency": "Translucent",
      "atmosphere": "",
      "subtype": "Glaze - Green - Copper",
      "ingredients": [
        {
          "material": "Wollastonite",
          "amount": 30.3
        },
        {
          "material": "Ferro Frit 3134",
          "amount": 20.2
        },
        {
          "material": "Silica",
          "amount": 20.2
        },
        {
          "material": "EP Kaolin",
          "amount": 18.18
        },
        {
          "material": "Spodumene",
          "amount": 11.11
        },
        {
          "material": "Copper Carbonate",
          "amount": 1.5
        }
      ],
      "description": "From San Diego State's 2018 glazes. This was scheduled to be reformulated for 2019 to make it less \"Movin'.\" May craze on some clays.",
      "createdBy": "RFStewartCeramics",
      "source": "glazy.org",
      "url": "https://glazy.org/recipes/38441"
    },
    {
      "id": 6412,
      "code": "GLAZY-6412",
      "name": "Mo's White Shino",
      "cone": "10",
      "surface": "Semi-glossy",
      "transparency": "Semi-opaque",
      "atmosphere": "Wood",
      "subtype": "Glaze - Shino - White",
      "ingredients": [
        {
          "material": "Nepheline Syenite Norwegian",
          "amount": 75.0
        },
        {
          "material": "Talc",
          "amount": 15.0
        },
        {
          "material": "Kaolin",
          "amount": 10.0
        }
      ],
      "additionals": [
        {
          "material": "Salt",
          "amount": 3.0
        }
      ],
      "description": "Used by Anglian Potters at their annual camp, fired on members pots in the wood kiln. in 2017 we found that applied thickly to bodies containing at least some Special fleck this gave an attractive double layer crazing",
      "createdBy": "Anglian Potters",
      "source": "glazy.org",
      "url": "https://glazy.org/recipes/6412"
    },
    {
      "id": 38105,
      "code": "GLAZY-38105",
      "name": "Mo's White Shino (Copy)",
      "cone": "13",
      "surface": "Semi-glossy",
      "transparency": "Semi-opaque",
      "atmosphere": "Wood",
      "subtype": "Glaze - Shino - White",
      "ingredients": [
        {
          "material": "Nepheline Syenite Norwegian",
          "amount": 75.0
        },
        {
          "material": "Talc",
          "amount": 15.0
        },
        {
          "material": "Super Standard Porcelain Kaolin",
          "amount": 10.0
        }
      ],
      "additionals": [
        {
          "material": "Salt",
          "amount": 3.0
        }
      ],
      "description": "Fired in anagama wood fired kiln to cone 11-12.",
      "createdBy": "Triin Lehismets",
      "source": "glazy.org",
      "url": "https://glazy.org/recipes/38105"
    },
    {
      "id": 2796,
      "code": "GLAZY-2796",
      "name": "Moceri Blue Matte",
      "cone": "9 - 10",
      "surface": "Matte",
      "transparency": "",
      "atmosphere": "Reduction",
      "subtype": "Glaze - Blue",
      "ingredients": [
        {
          "material": "Nepheline Syenite",
          "amount": 59.11
        },
        {
          "material": "Strontium Carbonate",
          "amount": 18.48
        },
        {
          "material": "EP Kaolin",
          "amount": 6.9
        },
        {
          "material": "Silica",
          "amount": 3.94
        }
      ],
      "additionals": [
        {
          "material": "Bentonite",
          "amount": 1.97
        },
        {
          "material": "Lithium Carbonate",
          "amount": 1.97
        },
        {
          "material": "Black Copper Oxide",
          "amount": 1.48
        }
      ],
      "description": "Source/Alternate names: Ellen Baker Source/Alternate names: similar oxides to Reduction Turquoise Notes: Tracy Wilson: turquoise stony matt, goes to lavender over slip",
      "createdBy": "Glazy Admin",
      "source": "glazy.org",
      "url": "https://glazy.org/recipes/2796"
    },
    {
      "id": 173440,
      "code": "GLAZY-173440",
      "name": "Mocha",
      "cone": "6",
      "surface": "Matte",
      "transparency": "Opaque",
      "atmosphere": "Oxidation",
      "subtype": "Glaze - Iron",
      "ingredients": [
        {
          "material": "Ball Clay",
          "amount": 40.0
        },
        {
          "material": "Potash Feldspar",
          "amount": 30.0
        },
        {
          "material": "Dolomite",
          "amount": 20.0
        },
        {
          "material": "Ferro Frit 3134",
          "amount": 10.0
        }
      ],
      "additionals": [
        {
          "material": "Bentonite",
          "amount": 2.0
        },
        {
          "material": "Black Nickel Oxide",
          "amount": 2.0
        },
        {
          "material": "Red Iron Oxide",
          "amount": 2.0
        }
      ],
      "description": "Silky Magnesium Matte Brown with reddish brown and ochre variegation",
      "createdBy": "Kenneth Lau",
      "source": "glazy.org",
      "url": "https://glazy.org/recipes/173440"
    },
    {
      "id": 2724,
      "code": "GLAZY-2724",
      "name": "Mocha White-Gray",
      "cone": "6",
      "surface": "Glossy",
      "transparency": "",
      "atmosphere": "",
      "subtype": "Glaze - White, Off-White",
      "ingredients": [
        {
          "material": "Johnson Matthey Frit 169",
          "amount": 48.5
        },
        {
          "material": "Zinc Oxide",
          "amount": 28.5
        },
        {
          "material": "Silica",
          "amount": 22.0
        },
        {
          "material": "Rutile",
          "amount": 8.0
        },
        {
          "material": "Red Iron Oxide",
          "amount": 2.0
        },
        {
          "material": "Kaolin",
          "amount": 1.0
        },
        {
          "material": "Cobalt Carbonate",
          "amount": 0.5
        }
      ],
      "description": "Source/Alternate names: original name Crystal Mocha/Gray Notes: Alisa Clausen: A fluid gloss glaze with a mocha ground with white and grey streaking. Pooling has deeper brown colour with streaking. Did not produce crystals in this test but otherwise a very decorative glaze for rims or bowl interiors.",
      "createdBy": "Glazy Admin",
      "source": "glazy.org",
      "url": "https://glazy.org/recipes/2724"
    },
    {
      "id": 31643,
      "code": "GLAZY-31643",
      "name": "Modified butter yellow",
      "cone": "6",
      "surface": "Semi-matte",
      "transparency": "Opaque",
      "atmosphere": "Oxidation",
      "subtype": "Glaze",
      "ingredients": [
        {
          "material": "FFF Feldspar",
          "amount": 37.4
        },
        {
          "material": "Silica",
          "amount": 22.7
        },
        {
          "material": "Talc",
          "amount": 13.6
        },
        {
          "material": "Colemanite",
          "amount": 12.7
        },
        {
          "material": "Dolomite",
          "amount": 6.4
        },
        {
          "material": "Rutile",
          "amount": 6.0
        },
        {
          "material": "Tin Oxide",
          "amount": 5.0
        },
        {
          "material": "Grolleg Kaolin",
          "amount": 4.5
        },
        {
          "material": "Zinc Oxide",
          "amount": 2.7
        },
        {
          "material": "Bentonite",
          "amount": 2.0
        }
      ],
      "description": "Replaced Custer Feldspar with FFF feldspar, Gerstley borate with Colemanite and , Ep Kaolin with Grolleg kaolin.",
      "createdBy": "Tuula M\u00e4enp\u00e4\u00e4",
      "source": "glazy.org",
      "url": "https://glazy.org/recipes/31643"
    },
    {
      "id": 29281,
      "code": "GLAZY-29281",
      "name": "Modified Rey FA Janet Pharris",
      "cone": "6",
      "surface": "",
      "transparency": "",
      "atmosphere": "Oxidation",
      "subtype": "Glaze",
      "ingredients": [
        {
          "material": "Silica",
          "amount": 33.0
        },
        {
          "material": "EP Kaolin",
          "amount": 24.0
        },
        {
          "material": "Ferro Frit 3110",
          "amount": 20.0
        },
        {
          "material": "Custer Feldspar",
          "amount": 12.0
        },
        {
          "material": "Barium Carbonate",
          "amount": 11.0
        }
      ],
      "additionals": [
        {
          "material": "Zinc Oxide",
          "amount": 17.0
        },
        {
          "material": "Titanium Dioxide",
          "amount": 6.0
        },
        {
          "material": "Black Nickel Oxide",
          "amount": 2.2
        }
      ],
      "description": "Look at the differences in firing temperature.",
      "createdBy": "Trees Wijnands",
      "source": "glazy.org",
      "url": "https://glazy.org/recipes/29281"
    },
    {
      "id": 31363,
      "code": "GLAZY-31363",
      "name": "Mokka",
      "cone": "7 - 8",
      "surface": "Glossy",
      "transparency": "",
      "atmosphere": "Oxidation",
      "subtype": "Glaze - Single-Fire",
      "ingredients": [
        {
          "material": "Oldenwalder Clay",
          "amount": 58.0
        },
        {
          "material": "Dolomite",
          "amount": 17.0
        },
        {
          "material": "Nepheline Syenite",
          "amount": 10.0
        },
        {
          "material": "Silica",
          "amount": 10.0
        },
        {
          "material": "Strontium Carbonate",
          "amount": 5.0
        }
      ],
      "additionals": [
        {
          "material": "Red Iron Oxide",
          "amount": 4.0
        }
      ],
      "description": "Developed as a single fire glaze based on Odenwalder red clay. Dark brown, almost black glaze that can be used both for single fire and on bisque.",
      "createdBy": "Peter Fischer",
      "source": "glazy.org",
      "url": "https://glazy.org/recipes/31363"
    },
    {
      "id": 526,
      "code": "GLAZY-526",
      "name": "Molasses VC",
      "cone": "10",
      "surface": "Glossy",
      "transparency": "",
      "atmosphere": "Reduction",
      "subtype": "Glaze - Iron",
      "ingredients": [
        {
          "material": "Barnard Slip",
          "amount": 36.0
        },
        {
          "material": "Custer Feldspar",
          "amount": 22.0
        },
        {
          "material": "Silica",
          "amount": 14.0
        },
        {
          "material": "Wollastonite",
          "amount": 14.0
        },
        {
          "material": "Whiting",
          "amount": 8.0
        },
        {
          "material": "EP Kaolin",
          "amount": 3.0
        },
        {
          "material": "Gerstley Borate",
          "amount": 3.0
        }
      ],
      "description": "From Allegheny Meadows",
      "createdBy": "Glazy Admin",
      "source": "glazy.org",
      "url": "https://glazy.org/recipes/526"
    },
    {
      "id": 527,
      "code": "GLAZY-527",
      "name": "Molasses VC no GB",
      "cone": "10",
      "surface": "Glossy",
      "transparency": "",
      "atmosphere": "Reduction",
      "subtype": "Glaze - Iron",
      "ingredients": [
        {
          "material": "Custer Feldspar",
          "amount": 26.9
        },
        {
          "material": "Silica",
          "amount": 26.0
        },
        {
          "material": "Wollastonite",
          "amount": 24.9
        },
        {
          "material": "Kaolin",
          "amount": 11.2
        },
        {
          "material": "Ferro Frit 3124",
          "amount": 9.6
        },
        {
          "material": "Dolomite",
          "amount": 1.4
        }
      ],
      "additionals": [
        {
          "material": "Red Iron Oxide",
          "amount": 6.0
        },
        {
          "material": "Manganese Carbonate",
          "amount": 2.2
        },
        {
          "material": "Titanium Dioxide",
          "amount": 0.3
        }
      ],
      "description": "From Allegheny Meadows. Re-calculated to elimiate GB and Barnard.",
      "createdBy": "Glazy Admin",
      "source": "glazy.org",
      "url": "https://glazy.org/recipes/527"
    },
    {
      "id": 57193,
      "code": "GLAZY-57193",
      "name": "Mole",
      "cone": "6",
      "surface": "",
      "transparency": "",
      "atmosphere": "Oxidation",
      "subtype": "Glaze",
      "ingredients": [
        {
          "material": "EP Kaolin",
          "amount": 29.23
        },
        {
          "material": "Ferro Frit 3124",
          "amount": 22.56
        },
        {
          "material": "Nepheline Syenite",
          "amount": 20.37
        },
        {
          "material": "Whiting",
          "amount": 17.1
        },
        {
          "material": "Silica",
          "amount": 10.74
        }
      ],
      "additionals": [
        {
          "material": "Black Nickel Oxide",
          "amount": 3.0
        },
        {
          "material": "Red Iron Oxide",
          "amount": 3.0
        }
      ],
      "description": "",
      "createdBy": "Gasworks NYC",
      "source": "glazy.org",
      "url": "https://glazy.org/recipes/57193"
    },
    {
      "id": 3261,
      "code": "GLAZY-3261",
      "name": "Moma Lavender",
      "cone": "10",
      "surface": "Matte",
      "transparency": "Opaque",
      "atmosphere": "Oxidation, Reduction",
      "subtype": "Glaze - Blue - Cobalt",
      "ingredients": [
        {
          "material": "NC-4 Feldspar",
          "amount": 47.0
        },
        {
          "material": "Dolomite",
          "amount": 19.0
        },
        {
          "material": "Kaolin",
          "amount": 19.0
        },
        {
          "material": "Silica",
          "amount": 11.0
        },
        {
          "material": "Whiting",
          "amount": 4.0
        }
      ],
      "additionals": [
        {
          "material": "Cobalt Carbonate",
          "amount": 1.0
        }
      ],
      "description": "Via Tara Hagen's Glazeitorium http://glazeitorium.blogspot.com/",
      "createdBy": "Tara Hagen",
      "source": "glazy.org",
      "url": "https://glazy.org/recipes/3261"
    },
    {
      "id": 3282,
      "code": "GLAZY-3282",
      "name": "Moma/Wiser + Cobalt",
      "cone": "10",
      "surface": "Matte",
      "transparency": "Opaque",
      "atmosphere": "Oxidation, Reduction",
      "subtype": "Glaze - Blue - Cobalt",
      "ingredients": [
        {
          "material": "Custer Feldspar",
          "amount": 53.0
        },
        {
          "material": "Kaolin",
          "amount": 22.0
        },
        {
          "material": "Dolomite",
          "amount": 21.0
        },
        {
          "material": "Silica",
          "amount": 4.0
        }
      ],
      "additionals": [
        {
          "material": "Tin Oxide",
          "amount": 8.0
        },
        {
          "material": "Cobalt Carbonate",
          "amount": 0.25
        }
      ],
      "description": "Via Tara Hagen's Glazeitorium http://glazeitorium.blogspot.com/",
      "createdBy": "Tara Hagen",
      "source": "glazy.org",
      "url": "https://glazy.org/recipes/3282"
    },
    {
      "id": 8894,
      "code": "GLAZY-8894",
      "name": "Monica's Seafoam",
      "cone": "9 - 10",
      "surface": "Glossy",
      "transparency": "Translucent",
      "atmosphere": "Reduction",
      "subtype": "Glaze",
      "ingredients": [
        {
          "material": "Custer Feldspar",
          "amount": 41.22
        },
        {
          "material": "Dolomite",
          "amount": 21.97
        },
        {
          "material": "Silica",
          "amount": 17.59
        },
        {
          "material": "Kentucky OM #4 Ball Clay",
          "amount": 7.02
        },
        {
          "material": "Whiting",
          "amount": 4.81
        },
        {
          "material": "EP Kaolin",
          "amount": 3.0
        },
        {
          "material": "Tin Oxide",
          "amount": 2.63
        },
        {
          "material": "Zinc Oxide",
          "amount": 1.76
        }
      ],
      "additionals": [
        {
          "material": "Copper Carbonate",
          "amount": 1.6
        },
        {
          "material": "Granular ilmenite",
          "amount": 0.88
        }
      ],
      "description": "Mottled green, semi-transparent glaze. Works well with other glazes. Some crystal growth where thick.",
      "createdBy": "IU Southeast Ceramics",
      "source": "glazy.org",
      "url": "https://glazy.org/recipes/8894"
    },
    {
      "id": 5375,
      "code": "GLAZY-5375",
      "name": "Montevallo Oatmeal Glaze",
      "cone": "9 - 10",
      "surface": "",
      "transparency": "",
      "atmosphere": "Reduction",
      "subtype": "Glaze - White, Off-White",
      "ingredients": [
        {
          "material": "G-200 Feldspar",
          "amount": 36.0
        },
        {
          "material": "Dolomite",
          "amount": 25.0
        },
        {
          "material": "Kaolin",
          "amount": 20.0
        },
        {
          "material": "Spodumene",
          "amount": 14.0
        },
        {
          "material": "Gerstley Borate",
          "amount": 5.0
        }
      ],
      "additionals": [
        {
          "material": "Zircopax",
          "amount": 5.0
        }
      ],
      "description": "This recipe was imported from Louis Katz's Hyperglaze database available on his website: http://falcon.tamucc.edu/lkatz/allglazes.txt More information about Louis Katz can be found on his website, http://www.louiskatz.net/ Louis Katz Notes: I am not a safety expert and any information contained in this file about safety should be ignored in favor of advice from experts. All of the materials in all glazes are potentially hazardous. All of these glaze recipes are given without any representation of accuracy or safety. They may work, they may not. They may be safe when fired or they may not. All of the materials used in them have hazards associated with them. You must be have sufficient training in the hazards before you use the the materials. You will have to determine the suitability and safety for your use. Do not assume that a lack of a warning about a material means that it is safe. Cone: 9 10 Firing: Reduction Recipe: Percent Batch Dolomite 25.00 25.00 Gertsley Borate 5.00 5.00 Spodumene 14.00 14.00 G-200 Feldspar 36.00 36.00 Kaolin 20.00 20.00 Totals: 100.00 % 100.00 gm Also add: Zircopax 5.00 5.00 Comments: CM JJA 91 p.36",
      "createdBy": "Glazy Admin",
      "source": "glazy.org",
      "url": "https://glazy.org/recipes/5375"
    },
    {
      "id": 200118,
      "code": "GLAZY-200118",
      "name": "Moon Dust",
      "cone": "6",
      "surface": "",
      "transparency": "",
      "atmosphere": "",
      "subtype": "Glaze",
      "ingredients": [
        {
          "material": "Silica",
          "amount": 45.45
        },
        {
          "material": "Alumina",
          "amount": 14.91
        },
        {
          "material": "Iron oxide",
          "amount": 14.11
        },
        {
          "material": "Whiting",
          "amount": 11.81
        },
        {
          "material": "Magnesium carbonate",
          "amount": 9.21
        },
        {
          "material": "Titanium Dioxide",
          "amount": 3.9
        },
        {
          "material": "Salt",
          "amount": 0.6
        }
      ],
      "additionals": [
        {
          "material": "Ferro Frit 3134",
          "amount": 20.0
        }
      ],
      "description": "a glaze using the chemical composition of the surface of the moon, using earthly compounds as simulant. SOUP ceramics",
      "createdBy": "Summer E. Aquino",
      "source": "glazy.org",
      "url": "https://glazy.org/recipes/200118"
    },
    {
      "id": 318041,
      "code": "GLAZY-318041",
      "name": "Moon Moss",
      "cone": "6",
      "surface": "Matte",
      "transparency": "Opaque",
      "atmosphere": "Oxidation",
      "subtype": "Glaze",
      "ingredients": [],
      "additionals": [
        {
          "material": "Wood ash",
          "amount": 60.0
        },
        {
          "material": "Red Iron Oxide",
          "amount": 20.0
        },
        {
          "material": "Neph Sye A270",
          "amount": 20.0
        }
      ],
      "description": "",
      "createdBy": "Daniela Rodriguez",
      "source": "glazy.org",
      "url": "https://glazy.org/recipes/318041"
    },
    {
      "id": 36572,
      "code": "GLAZY-36572",
      "name": "Moon River",
      "cone": "4 - 7",
      "surface": "Glossy",
      "transparency": "Semi-opaque",
      "atmosphere": "Oxidation, Neutral, Reduction",
      "subtype": "Glaze - Blue - Cobalt",
      "ingredients": [
        {
          "material": "Ferro Frit 3134",
          "amount": 26.0
        },
        {
          "material": "Silica",
          "amount": 26.0
        },
        {
          "material": "Potash Feldspar",
          "amount": 22.0
        },
        {
          "material": "Kaolin",
          "amount": 17.0
        },
        {
          "material": "Talc",
          "amount": 5.0
        },
        {
          "material": "Whiting",
          "amount": 4.0
        }
      ],
      "additionals": [
        {
          "material": "Copper Carbonate",
          "amount": 3.0
        },
        {
          "material": "Cobalt Carbonate",
          "amount": 2.0
        }
      ],
      "description": "This dark blue translucent glaze adds strong colour and breaks clear over edges and is a deeper blue over textures. From John Britt's \"The Complete Guide to Mid-Range Glazes\" page 72. Modified to substitute Potash Feldspar for Custer Feldspar and add colourants.",
      "createdBy": "Gabriel",
      "source": "glazy.org",
      "url": "https://glazy.org/recipes/36572"
    },
    {
      "id": 88782,
      "code": "GLAZY-88782",
      "name": "Moon-White Glaze",
      "cone": "8",
      "surface": "Glossy",
      "transparency": "Semi-opaque",
      "atmosphere": "Oxidation",
      "subtype": "Glaze - Iron - Celadon",
      "ingredients": [
        {
          "material": "Soda Feldspar",
          "amount": 58.8
        },
        {
          "material": "Silica",
          "amount": 29.4
        },
        {
          "material": "Whiting",
          "amount": 7.8
        },
        {
          "material": "Bone Ash",
          "amount": 2.0
        },
        {
          "material": "Talc",
          "amount": 2.0
        }
      ],
      "additionals": [
        {
          "material": "Red Iron Oxide",
          "amount": 0.2
        },
        {
          "material": "Silicon carbide",
          "amount": 0.02
        }
      ],
