Repository: MrSeldon/argilev2

File: data/glazes/glazy.json (part 188 of 315)
{
      "description": "Recipe used in \"Preparation of the moon-white glaze by carbothermic reduction of Fe2O3 and SiC\", Jianfeng Zhu, Pei Shi\u2217, Fen Wang, Ting Zhao, School of Materials Science and Engineering, Shaanxi University of Science & Technology, Xi\u2019an 710021, PR China > Conclusions: The moon-white glaze was successfully reproduced with the addition of 0.02wt% SiC under an oxidizing environment. With increasing of the SiC content, C was formed so that Fe2O3 reduced while the rations of Fe2+ to Fe3+ in glazes increased. The SEM microstructure showed that the discrete droplet phase separation structures were developed in glazes and their sizes were less than 100 nm, so the structural color was formed owing to the Rayleigh scattering. A dual coloring changing mechanism with the increasing of the SiC content was in effect for the moon-white glaze, covering the carbothermic reduction and the varying size of phase separa- tion droplets. Note that I didn't go through the trouble of adding the exact materials used in the study. I am uploading those material analyses as an image to this recipe. Note: Not sure about what final cone this glaze test reached. Fired to 1250C and then soaked for 40minutes. I just guessed cone 8.",
      "createdBy": "Derek Au",
      "source": "glazy.org",
      "url": "https://glazy.org/recipes/88782"
    },
    {
      "id": 2307,
      "code": "GLAZY-2307",
      "name": "Moondust",
      "cone": "08 - 05 1/2",
      "surface": "",
      "transparency": "",
      "atmosphere": "Raku",
      "subtype": "Glaze - Raku",
      "ingredients": [
        {
          "material": "Magnesium carbonate",
          "amount": 37.0
        },
        {
          "material": "Borax",
          "amount": 28.0
        },
        {
          "material": "Colemanite",
          "amount": 14.0
        },
        {
          "material": "EP Kaolin",
          "amount": 14.0
        },
        {
          "material": "Lithium Carbonate",
          "amount": 7.0
        }
      ],
      "additionals": [
        {
          "material": "Copper Carbonate",
          "amount": 10.0
        }
      ],
      "description": "submitted by: Claudia O Driscoll e-mail:",
      "createdBy": "Glazy Admin",
      "source": "glazy.org",
      "url": "https://glazy.org/recipes/2307"
    },
    {
      "id": 528,
      "code": "GLAZY-528",
      "name": "Moonglow",
      "cone": "9 - 10",
      "surface": "Satin",
      "transparency": "Opaque",
      "atmosphere": "Reduction",
      "subtype": "Glaze - Green",
      "ingredients": [
        {
          "material": "Silica",
          "amount": 35.0
        },
        {
          "material": "Custer Feldspar",
          "amount": 34.9
        },
        {
          "material": "Dolomite",
          "amount": 15.4
        },
        {
          "material": "EP Kaolin",
          "amount": 9.4
        },
        {
          "material": "Whiting",
          "amount": 5.3
        }
      ],
      "additionals": [
        {
          "material": "Black Iron Oxide",
          "amount": 1.0
        },
        {
          "material": "Chrome Oxide",
          "amount": 0.2
        },
        {
          "material": "Cobalt Carbonate",
          "amount": 0.2
        }
      ],
      "description": "Glaze Type: High-fire UF Shop glaze. Buttery dull green with small brown spots. Dependable.",
      "createdBy": "Glazy Admin",
      "source": "glazy.org",
      "url": "https://glazy.org/recipes/528"
    },
    {
      "id": 5770,
      "code": "GLAZY-5770",
      "name": "Moonglow",
      "cone": "10",
      "surface": "",
      "transparency": "",
      "atmosphere": "Reduction",
      "subtype": "Glaze - White, Off-White",
      "ingredients": [
        {
          "material": "Kingman Feldspar",
          "amount": 44.44
        },
        {
          "material": "EP Kaolin",
          "amount": 22.22
        },
        {
          "material": "Dolomite",
          "amount": 19.88
        },
        {
          "material": "Silica",
          "amount": 9.36
        },
        {
          "material": "Whiting",
          "amount": 4.09
        }
      ],
      "additionals": [
        {
          "material": "Superpax",
          "amount": 7.6
        },
        {
          "material": "Bentonite",
          "amount": 0.58
        }
      ],
      "description": "NOTE: This recipe was imported from Triangle Potter's Guild Glaze Recipes published November, 1988 Source: NCSU Craft Center 760 kingman feldspar 380 epk 340 dolomite 70 whiting 160 flint + 130 superpax + 10 bentonite",
      "createdBy": "Glazy Admin",
      "source": "glazy.org",
      "url": "https://glazy.org/recipes/5770"
    },
    {
      "id": 529,
      "code": "GLAZY-529",
      "name": "Moonlight",
      "cone": "10",
      "surface": "Glossy",
      "transparency": "",
      "atmosphere": "Reduction",
      "subtype": "Glaze - Blue - Rutile",
      "ingredients": [
        {
          "material": "Cornwall Stone",
          "amount": 63.8
        },
        {
          "material": "Gerstley Borate",
          "amount": 14.3
        },
        {
          "material": "Silica",
          "amount": 7.6
        },
        {
          "material": "Whiting",
          "amount": 7.6
        },
        {
          "material": "EP Kaolin",
          "amount": 4.8
        },
        {
          "material": "Zinc Oxide",
          "amount": 1.9
        }
      ],
      "additionals": [
        {
          "material": "Rutile",
          "amount": 3.2
        },
        {
          "material": "Ilmenite",
          "amount": 2.04
        }
      ],
      "description": "Here's a couple that I have tried and added to my regulars (both come from clayart folks). The Moonlight will run if applied to thick. If you are looking for a shiny glaze try the Moonlight. Chris Fennimore Native American Rights Fund Boulder, CO christine fennimore",
      "createdBy": "Glazy Admin",
      "source": "glazy.org",
      "url": "https://glazy.org/recipes/529"
    },
    {
      "id": 44027,
      "code": "GLAZY-44027",
      "name": "Moonlight",
      "cone": "10",
      "surface": "",
      "transparency": "",
      "atmosphere": "Reduction",
      "subtype": "Glaze",
      "ingredients": [
        {
          "material": "Cornwall Stone",
          "amount": 63.8
        },
        {
          "material": "Gerstley Borate",
          "amount": 14.3
        },
        {
          "material": "Silica",
          "amount": 7.6
        },
        {
          "material": "Whiting",
          "amount": 7.6
        },
        {
          "material": "EP Kaolin",
          "amount": 4.8
        },
        {
          "material": "Zinc Oxide",
          "amount": 1.9
        }
      ],
      "additionals": [
        {
          "material": "Rutile",
          "amount": 3.2
        },
        {
          "material": "Ilmenite",
          "amount": 2.0
        }
      ],
      "description": "From Virginia Scotchie's Clay and Glaze Compendium",
      "createdBy": "Glazy Admin",
      "source": "glazy.org",
      "url": "https://glazy.org/recipes/44027"
    },
    {
      "id": 30901,
      "code": "GLAZY-30901",
      "name": "moonlight grey",
      "cone": "9 - 10",
      "surface": "Satin-matte",
      "transparency": "Opaque",
      "atmosphere": "Reduction",
      "subtype": "Glaze - White, Off-White",
      "ingredients": [
        {
          "material": "Neph Sye A270",
          "amount": 45.0
        },
        {
          "material": "Kaolin",
          "amount": 20.0
        },
        {
          "material": "Silica",
          "amount": 11.0
        },
        {
          "material": "Amtalc-C98 Talc",
          "amount": 10.0
        },
        {
          "material": "Dolomite",
          "amount": 8.0
        },
        {
          "material": "Whiting",
          "amount": 5.0
        }
      ],
      "description": "Greyish off-white, satin glaze. Crazes on all tested clays. Feels good to the touch. Speckling from iron-rich clay bleeds through nicely at cone 9.5",
      "createdBy": "Emilio del Pozo",
      "source": "glazy.org",
      "url": "https://glazy.org/recipes/30901"
    },
    {
      "id": 2421,
      "code": "GLAZY-2421",
      "name": "Moore White Matte",
      "cone": "6",
      "surface": "Semi-matte",
      "transparency": "",
      "atmosphere": "",
      "subtype": "Glaze - White, Off-White",
      "ingredients": [
        {
          "material": "Nepheline Syenite",
          "amount": 33.5
        },
        {
          "material": "Silica",
          "amount": 30.0
        },
        {
          "material": "EP Kaolin",
          "amount": 20.0
        },
        {
          "material": "Dolomite",
          "amount": 17.5
        },
        {
          "material": "Gerstley Borate",
          "amount": 9.0
        },
        {
          "material": "Whiting",
          "amount": 2.5
        }
      ],
      "description": "Source/Alternate names: adapted by Charles Moore from Selsor White Mat Source/Alternate names: similar oxides to Butter Base Firing Notes: cool maximum rate to 1100C hold 1 hour Notes: Alisa Clausen: This version is a soft white, covering, silk mat glaze. It is my personal favourite type of surface, a smooth to touch, milky white, silky, well melted, semi mat. The glaze is slightly more reflective than Selsor Waxy White, but still mat, with a very smooth feel to the surface. Just makes me want to pass the test tile across my cheek. Notes: John Sankey: white with a definite beige cast, faintly rough silk matte, more matte than Selsor Waxy White when both are fired without a cooling hold.",
      "createdBy": "Glazy Admin",
      "source": "glazy.org",
      "url": "https://glazy.org/recipes/2421"
    },
    {
      "id": 2420,
      "code": "GLAZY-2420",
      "name": "Moore White Matte 1",
      "cone": "6",
      "surface": "Matte",
      "transparency": "",
      "atmosphere": "",
      "subtype": "Glaze - White, Off-White",
      "ingredients": [
        {
          "material": "Nepheline Syenite",
          "amount": 33.5
        },
        {
          "material": "EP Kaolin",
          "amount": 20.0
        },
        {
          "material": "Dolomite",
          "amount": 17.5
        },
        {
          "material": "Silica",
          "amount": 16.0
        },
        {
          "material": "Gerstley Borate",
          "amount": 9.0
        },
        {
          "material": "Whiting",
          "amount": 2.5
        }
      ],
      "description": "Source/Alternate names: an early adaption by Charles Moore from Selsor White Matte Firing Notes: cool maximum rate to 1100C hold 1 hour Notes: Alisa Clausen: Mat, soft white, covering glaze. This version is visually almost identical to Marcia original recipe, however, it is a tiny bit drier on the surface. Still, well melted and has a smooth feel.",
      "createdBy": "Glazy Admin",
      "source": "glazy.org",
      "url": "https://glazy.org/recipes/2420"
    },
    {
      "id": 29467,
      "code": "GLAZY-29467",
      "name": "More Peacock",
      "cone": "5 - 7",
      "surface": "",
      "transparency": "",
      "atmosphere": "Oxidation",
      "subtype": "Glaze",
      "ingredients": [
        {
          "material": "Minspar 200",
          "amount": 46.0
        },
        {
          "material": "Silica",
          "amount": 20.0
        },
        {
          "material": "Ferro Frit 3134",
          "amount": 13.0
        },
        {
          "material": "Vansil W-30 Wollastonite",
          "amount": 13.0
        },
        {
          "material": "Bentonite",
          "amount": 3.0
        },
        {
          "material": "Zinc Oxide",
          "amount": 3.0
        },
        {
          "material": "Tricalcium Phosphate, Synthetic Bone Ash",
          "amount": 2.0
        },
        {
          "material": "Copper Carbonate",
          "amount": 1.0
        },
        {
          "material": "Silicon carbide",
          "amount": 1.0
        },
        {
          "material": "Tin Oxide",
          "amount": 1.0
        }
      ],
      "description": "With 1% tin as opposed to the original 2%, and a line blend on copper, 0.5, 1, 1.5, 2, 2.5% copper carbonate. Thick application. Used 1000 mesh SiC.",
      "createdBy": "david tsabar",
      "source": "glazy.org",
      "url": "https://glazy.org/recipes/29467"
    },
    {
      "id": 57198,
      "code": "GLAZY-57198",
      "name": "Morel",
      "cone": "6",
      "surface": "",
      "transparency": "Opaque",
      "atmosphere": "Oxidation",
      "subtype": "Glaze",
      "ingredients": [
        {
          "material": "EP Kaolin",
          "amount": 29.23
        },
        {
          "material": "Ferro Frit 3124",
          "amount": 22.56
        },
        {
          "material": "Nepheline Syenite",
          "amount": 20.37
        },
        {
          "material": "Whiting",
          "amount": 17.1
        },
        {
          "material": "Silica",
          "amount": 10.74
        }
      ],
      "additionals": [
        {
          "material": "Black Nickel Oxide",
          "amount": 1.8
        },
        {
          "material": "Red Iron Oxide",
          "amount": 1.0
        },
        {
          "material": "Cobalt Carbonate",
          "amount": 0.6
        },
        {
          "material": "Manganese Dioxide",
          "amount": 0.5
        }
      ],
      "description": "",
      "createdBy": "Gasworks NYC",
      "source": "glazy.org",
      "url": "https://glazy.org/recipes/57198"
    },
    {
      "id": 31321,
      "code": "GLAZY-31321",
      "name": "Morgendis - Morning mist",
      "cone": "7 - 8",
      "surface": "Glossy",
      "transparency": "",
      "atmosphere": "Oxidation",
      "subtype": "Glaze - Single-Fire",
      "ingredients": [
        {
          "material": "Silica",
          "amount": 30.0
        },
        {
          "material": "EP Kaolin",
          "amount": 23.0
        },
        {
          "material": "Soda Feldspar",
          "amount": 20.0
        },
        {
          "material": "Whiting",
          "amount": 12.0
        },
        {
          "material": "Dolomite",
          "amount": 11.0
        },
        {
          "material": "Zinc Oxide",
          "amount": 4.0
        }
      ],
      "additionals": [
        {
          "material": "Titanium Dioxide",
          "amount": 8.0
        }
      ],
      "description": "Fire to 1260 celcius with a 15 minute hold. Must be applied thick, but will run if it is too thick :) Better on embossed or patterned surfaces. Developed for single fire use, but I use it on bisque ware mostly.",
      "createdBy": "Peter Fischer",
      "source": "glazy.org",
      "url": "https://glazy.org/recipes/31321"
    },
    {
      "id": 7650,
      "code": "GLAZY-7650",
      "name": "Morty's Green",
      "cone": "5 - 6",
      "surface": "Glossy",
      "transparency": "Translucent",
      "atmosphere": "Oxidation",
      "subtype": "Glaze - Green - Copper",
      "ingredients": [
        {
          "material": "Minspar 200",
          "amount": 33.33
        },
        {
          "material": "Gerstley Borate",
          "amount": 22.22
        },
        {
          "material": "Silica",
          "amount": 22.22
        },
        {
          "material": "Dolomite",
          "amount": 11.11
        },
        {
          "material": "EP Kaolin",
          "amount": 11.11
        },
        {
          "material": "Black Copper Oxide",
          "amount": 4.0
        },
        {
          "material": "Bentonite",
          "amount": 2.0
        },
        {
          "material": "Rutile",
          "amount": 2.0
        }
      ],
      "description": "Cone 5 Semi-transparent glossy green. Pools blue where thick. Stable.",
      "createdBy": "Roxi Clark",
      "source": "glazy.org",
      "url": "https://glazy.org/recipes/7650"
    },
    {
      "id": 25813,
      "code": "GLAZY-25813",
      "name": "Morty's Green",
      "cone": "6 - 8",
      "surface": "Glossy",
      "transparency": "Translucent",
      "atmosphere": "Oxidation",
      "subtype": "Glaze - Green - Copper",
      "ingredients": [
        {
          "material": "Minspar 200",
          "amount": 33.33
        },
        {
          "material": "Gerstley Borate",
          "amount": 22.22
        },
        {
          "material": "Silica",
          "amount": 22.22
        },
        {
          "material": "Dolomite",
          "amount": 11.11
        },
        {
          "material": "EP Kaolin",
          "amount": 11.11
        },
        {
          "material": "Black Copper Oxide",
          "amount": 4.0
        },
        {
          "material": "Bentonite",
          "amount": 2.0
        },
        {
          "material": "Rutile",
          "amount": 2.0
        }
      ],
      "description": "Original recipe https://glazy.org/recipes/7650 Semi-transparent glossy green. Pools blue where thick.",
      "createdBy": "Linda de Guchteneire",
      "source": "glazy.org",
      "url": "https://glazy.org/recipes/25813"
    },
    {
      "id": 27577,
      "code": "GLAZY-27577",
      "name": "Mosgroen uit Leach 4321",
      "cone": "6 - 8",
      "surface": "Semi-glossy",
      "transparency": "Semi-opaque",
      "atmosphere": "Oxidation",
      "subtype": "Glaze",
      "ingredients": [
        {
          "material": "Custer Feldspar",
          "amount": 40.0
        },
        {
          "material": "Silica",
          "amount": 30.0
        },
        {
          "material": "Whiting",
          "amount": 20.0
        },
        {
          "material": "Kaolin",
          "amount": 10.0
        },
        {
          "material": "Copper Carbonate",
          "amount": 2.0
        },
        {
          "material": "Red Iron Oxide",
          "amount": 2.0
        },
        {
          "material": "Titanium Dioxide",
          "amount": 2.0
        }
      ],
      "description": "",
      "createdBy": "Linda de Guchteneire",
      "source": "glazy.org",
      "url": "https://glazy.org/recipes/27577"
    },
    {
      "id": 9901,
      "code": "GLAZY-9901",
      "name": "Moss",
      "cone": "6",
      "surface": "Semi-glossy",
      "transparency": "Opaque",
      "atmosphere": "Oxidation",
      "subtype": "Glaze - Green",
      "ingredients": [
        {
          "material": "EP Kaolin",
          "amount": 28.0
        },
        {
          "material": "Wollastonite",
          "amount": 28.0
        },
        {
          "material": "Ferro Frit 3195",
          "amount": 23.0
        },
        {
          "material": "Silica",
          "amount": 17.0
        },
        {
          "material": "Nepheline Syenite",
          "amount": 4.0
        }
      ],
      "additionals": [
        {
          "material": "Rutile",
          "amount": 6.0
        },
        {
          "material": "Copper Carbonate",
          "amount": 4.0
        }
      ],
      "description": "Green, Semi-Glossy, Opaque",
      "createdBy": "LOAM Clay Studio Inc.",
      "source": "glazy.org",
      "url": "https://glazy.org/recipes/9901"
    },
    {
      "id": 22232,
      "code": "GLAZY-22232",
      "name": "Moss",
      "cone": "9",
      "surface": "Semi-glossy",
      "transparency": "Translucent",
      "atmosphere": "Oxidation",
      "subtype": "Glaze - Green - Copper",
      "ingredients": [
        {
          "material": "Potash Feldspar",
          "amount": 45.0
        },
        {
          "material": "Dolomite",
          "amount": 22.0
        },
        {
          "material": "Silica",
          "amount": 16.0
        },
        {
          "material": "Zircopax",
          "amount": 11.0
        },
        {
          "material": "Kaolin",
          "amount": 6.0
        }
      ],
      "additionals": [
        {
          "material": "Copper Carbonate",
          "amount": 2.0
        }
      ],
      "description": "A translusent, slightly speckled with white. The first time I made it it was a much lighter colour which I called SeaSpray. I think I used a different batch of copper carbonate when I made this darker batch.",
      "createdBy": "Kim Ulrick",
      "source": "glazy.org",
      "url": "https://glazy.org/recipes/22232"
    },
    {
      "id": 298521,
      "code": "GLAZY-298521",
      "name": "Moss",
      "cone": "6",
      "surface": "Glossy",
      "transparency": "Opaque",
      "atmosphere": "Oxidation",
      "subtype": "Glaze - Green - Chrome",
      "ingredients": [
        {
          "material": "Minspar 200",
          "amount": 40.0
        },
        {
          "material": "Ferro Frit 3134",
          "amount": 20.0
        },
        {
          "material": "Silica",
          "amount": 20.0
        },
        {
          "material": "Wollastonite",
          "amount": 15.0
        },
        {
          "material": "EP Kaolin",
          "amount": 5.0
        }
      ],
      "additionals": [
        {
          "material": "Red Iron Oxide",
          "amount": 3.0
        },
        {
          "material": "Bentonite",
          "amount": 2.0
        },
        {
          "material": "Titanium Dioxide",
          "amount": 1.25
        },
        {
          "material": "Chrome Oxide",
          "amount": 1.0
        }
      ],
      "description": "Single dip 2-5 seconds. Double dip is too thick and results in an orange peel surface. Be careful with settling as this has low clay content.",
      "createdBy": "Evan",
      "source": "glazy.org",
      "url": "https://glazy.org/recipes/298521"
    },
    {
      "id": 34684,
      "code": "GLAZY-34684",
      "name": "Moss (Copy)",
      "cone": "6",
      "surface": "Semi-glossy",
      "transparency": "Opaque",
      "atmosphere": "Oxidation",
      "subtype": "Glaze - Green",
      "ingredients": [
        {
          "material": "EP Kaolin",
          "amount": 28.0
        },
        {
          "material": "Wollastonite",
          "amount": 28.0
        },
        {
          "material": "Ferro Frit 3195",
          "amount": 23.0
        },
        {
          "material": "Silica",
          "amount": 17.0
        },
        {
          "material": "Nepheline Syenite",
          "amount": 4.0
        }
      ],
      "additionals": [
        {
          "material": "Rutile",
          "amount": 6.0
        },
        {
          "material": "Copper Carbonate",
          "amount": 4.0
        }
      ],
      "description": "Green, Semi-Glossy, Opaque",
      "createdBy": "LOAM Clay Studio Inc.",
      "source": "glazy.org",
      "url": "https://glazy.org/recipes/34684"
    },
    {
      "id": 35005,
      "code": "GLAZY-35005",
      "name": "Moss Gloss",
      "cone": "6 - 10",
      "surface": "",
      "transparency": "Translucent",
      "atmosphere": "Oxidation",
      "subtype": "Glaze - Crystalline - Micro",
      "ingredients": [
        {
          "material": "Nepheline Syenite",
          "amount": 40.0
        },
        {
          "material": "Silica",
          "amount": 29.0
        },
        {
          "material": "Zinc Oxide",
          "amount": 17.0
        },
        {
          "material": "Whiting",
          "amount": 9.5
        },
        {
          "material": "EP Kaolin",
          "amount": 5.0
        }
      ],
      "additionals": [
        {
          "material": "Titanium Dioxide",
          "amount": 5.0
        },
        {
          "material": "Zircopax",
          "amount": 5.0
        },
        {
          "material": "Copper Carbonate",
          "amount": 2.0
        }
      ],
      "description": "CJ Frosty Crystal opacified, with copper.",
      "createdBy": "Ginger",
      "source": "glazy.org",
      "url": "https://glazy.org/recipes/35005"
    },
    {
      "id": 96602,
      "code": "GLAZY-96602",
      "name": "Moss Green",
      "cone": "6",
      "surface": "",
      "transparency": "",
      "atmosphere": "Oxidation",
      "subtype": "Glaze",
      "ingredients": [
        {
          "material": "Custer Feldspar",
          "amount": 57.15
        },
        {
          "material": "EP Kaolin",
          "amount": 14.92
        },
        {
          "material": "Whiting",
          "amount": 14.82
        },
        {
          "material": "Silica",
          "amount": 6.14
        },
        {
          "material": "Strontium Carbonate",
          "amount": 4.75
        },
        {
          "material": "Magnesium carbonate",
          "amount": 2.22
        }
      ],
      "additionals": [
        {
          "material": "Red Iron Oxide",
          "amount": 3.05
        },
        {
          "material": "Black Copper Oxide",
          "amount": 2.03
        }
      ],
      "description": "No similar base recipes found. No similar analyses found",
      "createdBy": "Eric Shawn Bayrd",
      "source": "glazy.org",
      "url": "https://glazy.org/recipes/96602"
    },
    {
      "id": 44153,
      "code": "GLAZY-44153",
      "name": "Moss Matte",
      "cone": "6",
      "surface": "Matte",
      "transparency": "",
      "atmosphere": "",
      "subtype": "Glaze - Specialty",
      "ingredients": [
        {
          "material": "Grolleg Kaolin",
          "amount": 45.0
        },
        {
          "material": "Whiting",
          "amount": 45.0
        },
        {
          "material": "Custer Feldspar",
          "amount": 10.0
        }
      ],
      "description": "From Virginia Scotchie's Clay and Glaze Compendium",
      "createdBy": "Glazy Admin",
      "source": "glazy.org",
      "url": "https://glazy.org/recipes/44153"
    },
    {
      "id": 67465,
      "code": "GLAZY-67465",
      "name": "Mossy Green",
      "cone": "6",
      "surface": "",
      "transparency": "",
      "atmosphere": "Oxidation",
      "subtype": "Glaze - Green",
      "ingredients": [
        {
          "material": "Nepheline Syenite",
          "amount": 60.0
        },
        {
          "material": "Strontium Carbonate",
          "amount": 20.0
        },
        {
          "material": "Kentucky OM #4 Ball Clay",
          "amount": 10.0
        },
        {
          "material": "Silica",
          "amount": 9.0
        },
        {
          "material": "Lithium Carbonate",
          "amount": 1.0
        }
      ],
      "additionals": [
        {
          "material": "Copper Carbonate",
          "amount": 5.0
        },
        {
          "material": "Titanium Dioxide",
          "amount": 5.0
        }
      ],
      "description": "From \"Amazing Glaze: Techniques, Recipes, Finishing, and Firing\" by Gabriel Kline",
      "createdBy": "Glazy Admin",
      "source": "glazy.org",
      "url": "https://glazy.org/recipes/67465"
    },
    {
      "id": 4971,
      "code": "GLAZY-4971",
      "name": "Motown Celadon (GW-28)",
      "cone": "10",
      "surface": "Glossy",
      "transparency": "",
      "atmosphere": "Oxidation, Reduction",
      "subtype": "Glaze - Iron - Celadon",
      "ingredients": [
        {
          "material": "Custer Feldspar (1989)",
          "amount": 56.2
        },
        {
          "material": "Silica",
          "amount": 20.5
        },
        {
          "material": "Whiting",
          "amount": 16.1
        },
        {
          "material": "Kaolin",
          "amount": 7.2
        }
      ],
      "additionals": [
        {
          "material": "Red Iron Oxide",
          "amount": 8.0
        }
      ],
      "description": "This recipe was imported from Louis Katz's Hyperglaze database available on his website: http://falcon.tamucc.edu/lkatz/allglazes.txt More information about Louis Katz can be found on his website, http://www.louiskatz.net/ Louis Katz Notes: I am not a safety expert and any information contained in this file about safety should be ignored in favor of advice from experts. All of the materials in all glazes are potentially hazardous. All of these glaze recipes are given without any representation of accuracy or safety. They may work, they may not. They may be safe when fired or they may not. All of the materials used in them have hazards associated with them. You must be have sufficient training in the hazards before you use the the materials. You will have to determine the suitability and safety for your use. Do not assume that a lack of a warning about a material means that it is safe. Cone: 10 Color: green Surface texture: shiny glossy Firing: Ox. or Red. Glaze type: celadon Recipe: Percent Batch Custer Feldspar 56.20 56.20 Whiting 16.10 16.10 Kaolin 7.20 7.20 Flint 20.50 20.50 Totals: 100.00 % 100.00 gm Also add: RIO 3.0-- 8.00 8.00",
      "createdBy": "Glazy Admin",
      "source": "glazy.org",
      "url": "https://glazy.org/recipes/4971"
    },
    {
      "id": 10772,
      "code": "GLAZY-10772",
      "name": "Mottled Blue",
      "cone": "10",
      "surface": "Glossy",
      "transparency": "Opaque",
      "atmosphere": "Reduction",
      "subtype": "Glaze - Blue",
      "ingredients": [
        {
          "material": "Kona F-4 feldspar",
          "amount": 72.0
        },
        {
          "material": "Spodumene",
          "amount": 15.0
        },
        {
          "material": "Zinc Oxide",
          "amount": 6.0
        },
        {
          "material": "Dolomite",
          "amount": 5.0
        },
        {
          "material": "Titanium Dioxide",
          "amount": 5.0
        },
        {
          "material": "Bentonite",
          "amount": 3.0
        }
      ],
      "description": "",
      "createdBy": "Ken Potter",
      "source": "glazy.org",
      "url": "https://glazy.org/recipes/10772"
    },
    {
      "id": 72409,
      "code": "GLAZY-72409",
      "name": "Mottled Blue",
      "cone": "6 - 7",
      "surface": "Satin-matte",
      "transparency": "Opaque",
      "atmosphere": "Oxidation",
      "subtype": "Glaze - Blue",
      "ingredients": [
        {
          "material": "Cornwall Stone",
          "amount": 58.0
        },
        {
          "material": "Whiting",
          "amount": 35.0
        },
        {
          "material": "Kaolin",
          "amount": 7.0
        }
      ],
      "additionals": [
        {
          "material": "Rutile",
          "amount": 3.0
        },
        {
          "material": "Cobalt Carbonate",
          "amount": 1.0
        }
      ],
      "description": "From \"Cooper's book of glaze recipes\" by Emmanuel Cooper, 1987. https://archive.org/details/coopersbookofgla00coop",
      "createdBy": "Derek Au",
      "source": "glazy.org",
      "url": "https://glazy.org/recipes/72409"
    },
    {
      "id": 36416,
      "code": "GLAZY-36416",
      "name": "Mottled Copper Green",
      "cone": "6",
      "surface": "Glossy",
      "transparency": "Semi-opaque",
      "atmosphere": "Oxidation",
      "subtype": "Glaze - Green - Copper",
      "ingredients": [
        {
          "material": "Custer Feldspar",
          "amount": 33.0
        },
        {
          "material": "Silica",
          "amount": 19.0
        },
        {
          "material": "Ferro Frit 3134",
          "amount": 17.0
        },
        {
          "material": "EP Kaolin",
          "amount": 11.0
        },
        {
          "material": "Dolomite",
          "amount": 10.0
        },
        {
          "material": "Whiting",
          "amount": 8.0
        }
      ],
      "additionals": [
        {
          "material": "Copper Carbonate",
          "amount": 6.4
        },
        {
          "material": "Zircopax",
          "amount": 5.4
        },
        {
          "material": "Rutile",
          "amount": 2.2
        },
        {
          "material": "Bentonite",
          "amount": 2.0
        }
      ],
      "description": "Beautiful as a rim dip or layered over other glazes. Hard to keep in suspension, stir well immediately before use.",
      "createdBy": "Katie Gates",
      "source": "glazy.org",
      "url": "https://glazy.org/recipes/36416"
    },
    {
      "id": 4617,
      "code": "GLAZY-4617",
      "name": "Mottled Yellow",
      "cone": "10",
      "surface": "Matte",
      "transparency": "",
      "atmosphere": "Reduction",
      "subtype": "Glaze - Yellow",
      "ingredients": [
        {
          "material": "Dolomite",
          "amount": 30.3
        },
        {
          "material": "EP Kaolin",
          "amount": 30.3
        },
        {
          "material": "Custer Feldspar (1989)",
          "amount": 24.25
        },
        {
          "material": "Silica",
          "amount": 8.08
        },
        {
          "material": "Whiting",
          "amount": 7.07
        }
      ],
      "additionals": [
        {
          "material": "Red Iron Oxide",
          "amount": 3.03
        },
        {
          "material": "Bentonite",
          "amount": 1.01
        }
      ],
      "description": "This recipe was imported from Louis Katz's Hyperglaze database available on his website: http://falcon.tamucc.edu/lkatz/allglazes.txt More information about Louis Katz can be found on his website, http://www.louiskatz.net/ Louis Katz Notes: I am not a safety expert and any information contained in this file about safety should be ignored in favor of advice from experts. All of the materials in all glazes are potentially hazardous. All of these glaze recipes are given without any representation of accuracy or safety. They may work, they may not. They may be safe when fired or they may not. All of the materials used in them have hazards associated with them. You must be have sufficient training in the hazards before you use the the materials. You will have to determine the suitability and safety for your use. Do not assume that a lack of a warning about a material means that it is safe. Cone: 10 Color: Opaque Yellow to Green Testing: Tested Surface texture: matte Firing: Reduction Recipe: Percent Batch Custer Feldspar 24.25 485 Dolomite 30.30 606 Edgar Plastic Kaolin 30.30 606 Whiting 7.07 141 Flint 8.08 162 Totals: 100.00 % 2000 gm Also add: Red Iron Oxide 3.03 61 Bentonite 1.01 20 Comments: Runs , Very Fluid Not quite as fluid as Redart Fakeash. Highly patterned. Breaks orangey 10/22/01",
      "createdBy": "Glazy Admin",
      "source": "glazy.org",
      "url": "https://glazy.org/recipes/4617"
    },
    {
      "id": 4972,
      "code": "GLAZY-4972",
      "name": "Mottled Yellow 2",
      "cone": "10",
      "surface": "Matte",
      "transparency": "",
      "atmosphere": "Oxidation, Reduction",
      "subtype": "Glaze - Yellow",
      "ingredients": [
        {
          "material": "EP Kaolin",
          "amount": 39.63
        },
        {
          "material": "Dolomite",
          "amount": 28.5
        },
        {
          "material": "Custer Feldspar (1989)",
          "amount": 23.0
        },
        {
          "material": "Whiting",
          "amount": 6.58
        },
        {
          "material": "Silica",
          "amount": 2.3
        }
      ],
      "description": "This recipe was imported from Louis Katz's Hyperglaze database available on his website: http://falcon.tamucc.edu/lkatz/allglazes.txt More information about Louis Katz can be found on his website, http://www.louiskatz.net/ Louis Katz Notes: I am not a safety expert and any information contained in this file about safety should be ignored in favor of advice from experts. All of the materials in all glazes are potentially hazardous. All of these glaze recipes are given without any representation of accuracy or safety. They may work, they may not. They may be safe when fired or they may not. All of the materials used in them have hazards associated with them. You must be have sufficient training in the hazards before you use the the materials. You will have to determine the suitability and safety for your use. Do not assume that a lack of a warning about a material means that it is safe. Cone: 10 Surface texture: matte Firing: Ox. or Red. Recipe: Percent Batch Edgar Plastic Kaolin 39.63 39.6 Custer Feldspar 23.00 23.0 Dolomite 28.50 28.5 whiting 6.58 6.6 flint 2.30 2.3 Totals: 100.00 % 100.0 gm",
      "createdBy": "Glazy Admin",
      "source": "glazy.org",
      "url": "https://glazy.org/recipes/4972"
    },
    {
      "id": 5376,
      "code": "GLAZY-5376",
      "name": "Mottled Yellow Glaze",
      "cone": "9",
      "surface": "",
      "transparency": "",
      "atmosphere": "Oxidation, Reduction",
      "subtype": "Glaze - Yellow",
      "ingredients": [
        {
          "material": "Dolomite",
          "amount": 30.3
        },
        {
          "material": "EP Kaolin",
          "amount": 30.3
        },
        {
          "material": "Custer Feldspar (1989)",
          "amount": 24.25
        },
        {
          "material": "Silica",
          "amount": 8.08
        },
        {
          "material": "Whiting",
          "amount": 7.07
        }
      ],
      "additionals": [
        {
          "material": "Red Iron Oxide",
          "amount": 3.03
        },
        {
          "material": "Bentonite",
          "amount": 1.01
        }
      ],
      "description": "This recipe was imported from Louis Katz's Hyperglaze database available on his website: http://falcon.tamucc.edu/lkatz/allglazes.txt More information about Louis Katz can be found on his website, http://www.louiskatz.net/ Louis Katz Notes: I am not a safety expert and any information contained in this file about safety should be ignored in favor of advice from experts. All of the materials in all glazes are potentially hazardous. All of these glaze recipes are given without any representation of accuracy or safety. They may work, they may not. They may be safe when fired or they may not. All of the materials used in them have hazards associated with them. You must be have sufficient training in the hazards before you use the the materials. You will have to determine the suitability and safety for your use. Do not assume that a lack of a warning about a material means that it is safe. Cone: 9 Color: yellow Firing: Ox. or Red. Recipe: Percent Batch Dolomite 30.30 30.30 Whiting 7.07 7.07 Custer Feldspar 24.25 24.25 EPK 30.30 30.30 Flint 8.08 8.08 Totals: 100.00 % 100.00 gm Also add: Bentonite 1.01 1.01 RIO 3.03 3.03 Comments: CM 03-95 p.56",
      "createdBy": "Glazy Admin",
      "source": "glazy.org",
      "url": "https://glazy.org/recipes/5376"
    },
    {
      "id": 5234,
      "code": "GLAZY-5234",
      "name": "Mouse Black Once Fire",
      "cone": "6",
      "surface": "",
      "transparency": "",
      "atmosphere": "Oxidation, Reduction",
      "subtype": "Glaze - Single-Fire",
      "ingredients": [
        {
          "material": "Albany slip",
          "amount": 85.0
        },
        {
          "material": "Wollastonite",
          "amount": 10.0
        },
        {
          "material": "Nepheline Syenite",
          "amount": 5.0
        }
      ],
      "additionals": [
        {
          "material": "Cobalt Oxide",
          "amount": 2.0
        }
      ],
