Repository: MrSeldon/argilev2

File: data/glazes/glazy.json (part 189 of 315)
{
      "description": "This recipe was imported from Louis Katz's Hyperglaze database available on his website: http://falcon.tamucc.edu/lkatz/allglazes.txt More information about Louis Katz can be found on his website, http://www.louiskatz.net/ Louis Katz Notes: I am not a safety expert and any information contained in this file about safety should be ignored in favor of advice from experts. All of the materials in all glazes are potentially hazardous. All of these glaze recipes are given without any representation of accuracy or safety. They may work, they may not. They may be safe when fired or they may not. All of the materials used in them have hazards associated with them. You must be have sufficient training in the hazards before you use the the materials. You will have to determine the suitability and safety for your use. Do not assume that a lack of a warning about a material means that it is safe. Cone: 6 Color: black Surface texture: ? Firing: Ox. or Red. Recipe: Percent Batch Neph Sy 5.00 5.00 Wollastonite 10.00 10.00 Albany 85.00 85.00 Totals: 100.00 % 100.00 gm Also add: Cobalt Oxide 2.00 2.00 Cobalt Oxide:",
      "createdBy": "Glazy Admin",
      "source": "glazy.org",
      "url": "https://glazy.org/recipes/5234"
    },
    {
      "id": 3051,
      "code": "GLAZY-3051",
      "name": "Mouse Brown",
      "cone": "6",
      "surface": "Glossy",
      "transparency": "Semi-opaque",
      "atmosphere": "Oxidation",
      "subtype": "Glaze - Iron",
      "ingredients": [
        {
          "material": "EP Kaolin",
          "amount": 23.2
        },
        {
          "material": "Silica",
          "amount": 23.2
        },
        {
          "material": "Gerstley Borate",
          "amount": 21.4
        },
        {
          "material": "Whiting",
          "amount": 21.4
        },
        {
          "material": "Lithium Carbonate",
          "amount": 10.7
        }
      ],
      "additionals": [
        {
          "material": "Titanium Dioxide",
          "amount": 19.6
        },
        {
          "material": "Red Iron Oxide",
          "amount": 7.1
        }
      ],
      "description": "From Richard Busch",
      "createdBy": "Glazy Admin",
      "source": "glazy.org",
      "url": "https://glazy.org/recipes/3051"
    },
    {
      "id": 7723,
      "code": "GLAZY-7723",
      "name": "Mouse Brown ^6 ox. Cu.",
      "cone": "6",
      "surface": "Semi-glossy",
      "transparency": "",
      "atmosphere": "Oxidation",
      "subtype": "Glaze",
      "ingredients": [
        {
          "material": "EP Kaolin",
          "amount": 23.2
        },
        {
          "material": "Silica",
          "amount": 23.2
        },
        {
          "material": "Gerstley Borate",
          "amount": 21.4
        },
        {
          "material": "Whiting",
          "amount": 21.4
        },
        {
          "material": "Lithium Carbonate",
          "amount": 10.7
        }
      ],
      "additionals": [
        {
          "material": "Titanium Dioxide",
          "amount": 19.6
        },
        {
          "material": "Iron oxide",
          "amount": 7.1
        }
      ],
      "description": "",
      "createdBy": "Alisa Liskin Clausen",
      "source": "glazy.org",
      "url": "https://glazy.org/recipes/7723"
    },
    {
      "id": 6291,
      "code": "GLAZY-6291",
      "name": "MP Aventurine",
      "cone": "5 - 6",
      "surface": "Semi-glossy",
      "transparency": "Semi-opaque",
      "atmosphere": "Oxidation",
      "subtype": "Glaze - Crystalline - Aventurine",
      "ingredients": [
        {
          "material": "Ferro Frit 3110",
          "amount": 45.5
        },
        {
          "material": "Potash Feldspar Dp hasta diciembre 2018",
          "amount": 27.5
        },
        {
          "material": "Silica",
          "amount": 18.6
        },
        {
          "material": "Lithium Carbonate",
          "amount": 8.4
        }
      ],
      "additionals": [
        {
          "material": "Red Iron Oxide",
          "amount": 28.0
        },
        {
          "material": "Ferro Frit 3134-2 (174)",
          "amount": 7.0
        }
      ],
      "description": "Original recipe from Mark Partin Receta original de Mark Partin",
      "createdBy": "Clara Giorello",
      "source": "glazy.org",
      "url": "https://glazy.org/recipes/6291"
    },
    {
      "id": 11164,
      "code": "GLAZY-11164",
      "name": "MS Shino",
      "cone": "9 - 12",
      "surface": "Semi-glossy",
      "transparency": "Semi-opaque",
      "atmosphere": "Reduction, Salt & Soda, Wood",
      "subtype": "Glaze - Shino",
      "ingredients": [
        {
          "material": "Custer Feldspar",
          "amount": 33.33
        },
        {
          "material": "Kona F-4 feldspar",
          "amount": 20.0
        },
        {
          "material": "Nepheline Syenite",
          "amount": 18.89
        },
        {
          "material": "EP Kaolin",
          "amount": 8.89
        },
        {
          "material": "Tennessee #1 SGP Ball Clay",
          "amount": 8.89
        },
        {
          "material": "Spodumene - Australian",
          "amount": 5.56
        },
        {
          "material": "Soda Ash",
          "amount": 4.44
        }
      ],
      "additionals": [
        {
          "material": "Bentonite",
          "amount": 2.22
        }
      ],
      "description": "A shino I made for wood firing. The glaze goes from almost clear to white depending on thickness, layering, and how much wood ash melts into it. Forms drips of melted fly ash if fired in the front part of an anagama. Carbon traps on the back half of the wood kiln. Edit: I have been doing a 1:1 switch of Kona F-4 for Minispar 200. The final result is very similar. The crawling pattern and edges are different.",
      "createdBy": "Michael Simmons",
      "source": "glazy.org",
      "url": "https://glazy.org/recipes/11164"
    },
    {
      "id": 61045,
      "code": "GLAZY-61045",
      "name": "Mt Nefelina 804, Al.25 Si/Al 5.50",
      "cone": "6 - 7",
      "surface": "Glossy",
      "transparency": "Transparent",
      "atmosphere": "Oxidation",
      "subtype": "Glaze - Clear",
      "ingredients": [
        {
          "material": "Crecer Frit 804",
          "amount": 47.27
        },
        {
          "material": "Whiting",
          "amount": 27.25
        },
        {
          "material": "Nepheline Syenite",
          "amount": 13.62
        },
        {
          "material": "Diamond Kaolin",
          "amount": 11.86
        }
      ],
      "description": "",
      "createdBy": "Clara Giorello",
      "source": "glazy.org",
      "url": "https://glazy.org/recipes/61045"
    },
    {
      "id": 11732,
      "code": "GLAZY-11732",
      "name": "MU31 Satin Black",
      "cone": "9 - 10",
      "surface": "Satin",
      "transparency": "Opaque",
      "atmosphere": "Oxidation",
      "subtype": "Glaze - Black - Satin",
      "ingredients": [
        {
          "material": "Barium Carbonate",
          "amount": 22.0
        },
        {
          "material": "Kaolin",
          "amount": 20.0
        },
        {
          "material": "Silica",
          "amount": 17.0
        },
        {
          "material": "Nepheline Syenite",
          "amount": 15.0
        },
        {
          "material": "Molochite",
          "amount": 13.0
        },
        {
          "material": "Whiting",
          "amount": 13.0
        }
      ],
      "additionals": [
        {
          "material": "Iron oxide",
          "amount": 12.0
        }
      ],
      "description": "Opaque, satin black finish with sparkling \"strass\" effect. Not suitable for food, due to high barium content.",
      "createdBy": "Jean-Pierre Prieto",
      "source": "glazy.org",
      "url": "https://glazy.org/recipes/11732"
    },
    {
      "id": 21018,
      "code": "GLAZY-21018",
      "name": "MU36 glossy clear",
      "cone": "9 - 10",
      "surface": "Glossy",
      "transparency": "Transparent",
      "atmosphere": "Oxidation",
      "subtype": "Glaze - Clear",
      "ingredients": [
        {
          "material": "Silice 400 (Solargil 2018)",
          "amount": 38.23
        },
        {
          "material": "Kaolin pulv\u00e9ris\u00e9 (Solargil 2018)",
          "amount": 25.48
        },
        {
          "material": "FR8 fritte boro-calcique (Solargil 2018)",
          "amount": 22.19
        },
        {
          "material": "Carbonate de Calcium (Solargil 2018)",
          "amount": 9.85
        },
        {
          "material": "N\u00e9ph\u00e9line syenite (Solargil 2018)",
          "amount": 4.25
        }
      ],
      "description": "From the book \"Les Gla\u00e7ures C\u00e9ramiques\" by Marc Uzan. Diag 36. CoE : 51",
      "createdBy": "Jean-Pierre Prieto",
      "source": "glazy.org",
      "url": "https://glazy.org/recipes/21018"
    },
    {
      "id": 352161,
      "code": "GLAZY-352161",
      "name": "MuddyP Crystal-ese",
      "cone": "8 - 9",
      "surface": "Glossy",
      "transparency": "Opaque",
      "atmosphere": "Oxidation",
      "subtype": "Glaze - Crystalline - Macro",
      "ingredients": [
        {
          "material": "Ferro Frit 3110",
          "amount": 54.07
        },
        {
          "material": "Zinc Oxide",
          "amount": 24.07
        },
        {
          "material": "Silica",
          "amount": 16.65
        },
        {
          "material": "Gerstley Borate",
          "amount": 3.02
        },
        {
          "material": "Dolomite",
          "amount": 0.57
        },
        {
          "material": "Lithium Carbonate",
          "amount": 0.5
        }
      ],
      "additionals": [
        {
          "material": "Titanium Dioxide",
          "amount": 7.0
        },
        {
          "material": "Manganese Dioxide",
          "amount": 5.0
        },
        {
          "material": "Bentonite",
          "amount": 2.0
        }
      ],
      "description": "subbed w/ Gerstley Borate, using Manganese Dioxide as the colorant and fired under attached schedule. like all my glazes, sprayed on enough to cover the surface twice on top to lightly once towards the bottoms, with heavier concentrations near recesses/safe pooling ridges within thrown work. it just sings in so many ways, going to have fun with this one Notes from adapted recipe: Crystalline glaze from John Britt mid-range glaze book. Firing schedule: 1. 232 min to 600C 2. fast to 1222C - 30 min hold 3. cool to 1100C - 90 min hold 4. cool to 1066C - 120 min hold 5. fast to 1020C - 90 min hold 6. cool to 996C - hold 45 min 7. fast to 1020C - hold 45 min 8. cool to 996C - hold 45 min Test tile is white stoneware (Goerg&Schneider 208)",
      "createdBy": "Muddy Pyro",
      "source": "glazy.org",
      "url": "https://glazy.org/recipes/352161"
    },
    {
      "id": 79830,
      "code": "GLAZY-79830",
      "name": "Mulberry (Harford Community College)",
      "cone": "6",
      "surface": "Glossy",
      "transparency": "Opaque",
      "atmosphere": "Oxidation",
      "subtype": "Glaze - Purple",
      "ingredients": [
        {
          "material": "Custer Feldspar",
          "amount": 50.0
        },
        {
          "material": "Silica",
          "amount": 17.0
        },
        {
          "material": "Whiting",
          "amount": 16.0
        },
        {
          "material": "Kentucky OM #4 Ball Clay",
          "amount": 10.0
        },
        {
          "material": "Gerstley Borate",
          "amount": 8.0
        },
        {
          "material": "Zinc Oxide",
          "amount": 2.0
        },
        {
          "material": "Barium Carbonate",
          "amount": 1.0
        }
      ],
      "additionals": [
        {
          "material": "Mason Stain #6006 Deep Crimson",
          "amount": 6.99
        },
        {
          "material": "Stain",
          "amount": 1.33
        }
      ],
      "description": "Lyon Base with 1.33% of Mason Stain 6389 or 6383 Cobalt Aluminate, and 6.99% of Mason Stain 6006 Deep Crimson",
      "createdBy": "Sarah Knoll",
      "source": "glazy.org",
      "url": "https://glazy.org/recipes/79830"
    },
    {
      "id": 5377,
      "code": "GLAZY-5377",
      "name": "Mung Dynasty Mung",
      "cone": "9",
      "surface": "",
      "transparency": "",
      "atmosphere": "Reduction",
      "subtype": "Glaze",
      "ingredients": [
        {
          "material": "Nepheline Syenite",
          "amount": 36.03
        },
        {
          "material": "Silica",
          "amount": 33.89
        },
        {
          "material": "Dolomite",
          "amount": 11.68
        },
        {
          "material": "Whiting",
          "amount": 7.79
        },
        {
          "material": "Barium Carbonate",
          "amount": 6.13
        },
        {
          "material": "Ball Clay",
          "amount": 2.04
        },
        {
          "material": "Red Iron Oxide",
          "amount": 1.95
        },
        {
          "material": "Chrome Oxide",
          "amount": 0.49
        }
      ],
      "description": "This recipe was imported from Louis Katz's Hyperglaze database available on his website: http://falcon.tamucc.edu/lkatz/allglazes.txt More information about Louis Katz can be found on his website, http://www.louiskatz.net/ Louis Katz Notes: I am not a safety expert and any information contained in this file about safety should be ignored in favor of advice from experts. All of the materials in all glazes are potentially hazardous. All of these glaze recipes are given without any representation of accuracy or safety. They may work, they may not. They may be safe when fired or they may not. All of the materials used in them have hazards associated with them. You must be have sufficient training in the hazards before you use the the materials. You will have to determine the suitability and safety for your use. Do not assume that a lack of a warning about a material means that it is safe. Cone: 9 Firing: Reduction Recipe: Percent Batch Neph Sy 36.03 37.0 Dolomite 11.68 12.0 Whiting 7.79 8.0 Barium Carbonate 6.13 6.3 Ball Clay 2.04 2.1 Flint 33.89 34.8 RIO 1.95 2.0 Chrome 0.49 0.5 Totals: 100.00 % 102.7 gm",
      "createdBy": "Glazy Admin",
      "source": "glazy.org",
      "url": "https://glazy.org/recipes/5377"
    },
    {
      "id": 32181,
      "code": "GLAZY-32181",
      "name": "Murfitt Metallic Glaze",
      "cone": "6",
      "surface": "Semi-matte",
      "transparency": "Opaque",
      "atmosphere": "Oxidation",
      "subtype": "Glaze - Specialty - Metallic",
      "ingredients": [
        {
          "material": "Manganese Dioxide",
          "amount": 61.0
        },
        {
          "material": "Kaolin",
          "amount": 23.0
        },
        {
          "material": "Cobalt Oxide",
          "amount": 8.0
        },
        {
          "material": "Black Copper Oxide",
          "amount": 8.0
        }
      ],
      "description": "Receta compartida por Maria Jos\u00e9 Rocha (Salto / Argentina) en el grupo de Facebook \"Aprendiendo entre Todos\". Notas de Mar\u00eda Jos\u00e9 Rocha: Esta receta la saqu\u00e9 de Pinterest (receta de Stephen Murphitt): diox manganeso 61, caolin 23, ox cu 8, ox co 8, tambi\u00e9n con poca carga queda negro y con demasiada se arruga, cono 6. Recipe shared by Mar\u00eda Jos\u00e9 Rocha en Facebook group \"Aprendiendo entre todos\". Rocha notes: Stephen Murphitt's recipe in Pinterest. Thin: black Thick: gold Too thick: it \"wrinkles\"",
      "createdBy": "Clara Giorello",
      "source": "glazy.org",
      "url": "https://glazy.org/recipes/32181"
    },
    {
      "id": 32944,
      "code": "GLAZY-32944",
      "name": "Murfitt Metallic Glaze (Copy) (Copy)",
      "cone": "6",
      "surface": "Semi-matte",
      "transparency": "Opaque",
      "atmosphere": "Oxidation",
      "subtype": "Glaze - Specialty - Metallic",
      "ingredients": [
        {
          "material": "Manganese Dioxide",
          "amount": 61.0
        },
        {
          "material": "Kaolin",
          "amount": 23.0
        },
        {
          "material": "Cobalt Oxide",
          "amount": 8.0
        },
        {
          "material": "Black Copper Oxide",
          "amount": 8.0
        }
      ],
      "description": "Receta compartida por Maria Jos\u00e9 Rocha (Salto / Argentina) en el grupo de Facebook \"Aprendiendo entre Todos\". Notas de Mar\u00eda Jos\u00e9 Rocha: Esta receta la saqu\u00e9 de Pinterest (receta de Stephen Murphitt): diox manganeso 61, caolin 23, ox cu 8, ox co 8, tambi\u00e9n con poca carga queda negro y con demasiada se arruga, cono 6. Recipe shared by Mar\u00eda Jos\u00e9 Rocha en Facebook group \"Aprendiendo entre todos\". Rocha notes: Stephen Murphitt's recipe in Pinterest. Thin: black Thick: gold Too thick: it \"wrinkles\"",
      "createdBy": "Alejandro Ernst",
      "source": "glazy.org",
      "url": "https://glazy.org/recipes/32944"
    },
    {
      "id": 2824,
      "code": "GLAZY-2824",
      "name": "Murrow Black Beauty",
      "cone": "10",
      "surface": "Glossy",
      "transparency": "",
      "atmosphere": "Oxidation",
      "subtype": "Glaze - Black",
      "ingredients": [
        {
          "material": "Cornwall Stone",
          "amount": 47.36
        },
        {
          "material": "Dolomite",
          "amount": 21.05
        },
        {
          "material": "Barium Carbonate",
          "amount": 10.53
        },
        {
          "material": "Kaolin",
          "amount": 10.53
        },
        {
          "material": "Silica",
          "amount": 10.53
        }
      ],
      "additionals": [
        {
          "material": "Red Iron Oxide",
          "amount": 5.26
        }
      ],
      "description": "Source/Alternate names: Hank Murrow Notes: Hank Murrow: a green black, shiny surface with crystals if cooled slowly in oxidation or reduction. Pour and/or trail under and over either of the Shinos to produce a variety of colours and effects. When used under Murrow Shino, black shows in the crawl lines. When used under Murrow Smooth Shino, a curdly blue-black colour results.",
      "createdBy": "Glazy Admin",
      "source": "glazy.org",
      "url": "https://glazy.org/recipes/2824"
    },
    {
      "id": 2822,
      "code": "GLAZY-2822",
      "name": "Murrow Shino",
      "cone": "10",
      "surface": "",
      "transparency": "",
      "atmosphere": "Reduction, Oxidation",
      "subtype": "Glaze - Shino",
      "ingredients": [
        {
          "material": "Nepheline Syenite",
          "amount": 55.4
        },
        {
          "material": "Kaolin",
          "amount": 26.0
        },
        {
          "material": "Spodumene",
          "amount": 18.0
        },
        {
          "material": "Cryolite",
          "amount": 0.6
        }
      ],
      "description": "Source/Alternate names: Hank Murrow Significant Flaw: crawling Notes: Hank Murrow: white where thick; red where thin. Best with early reduction firing with a long concluding period of oxidation, or a soak in oxidation during cooling. Yields a very soft and fat surface with crawling. Crawls more strongly if fired soon after glazing. Note the low (3.3:1) silica to alumina ratio. Cryolite seems to deepen the colour. Perhaps while outgassing, the fluorine content carries iron from the clay to the glaze surface. Low-melt spodumene contributes phosphorus, which (as in Shaner Red) also helps the fire colour. McNamee kaolin is a Georgia clay having a lovely blush of colour in the wood fire, probably because of its iron/titanium content, which is also beneficial in Shinos; Helmer kaolin can be substituted. Notes: Tony Clennell: Shino glazes must be made at least 24 hours before use. Screen them each day before using, this helps get the thickness more even. Thickness has a huge impact on the look of CT glazes. We glaze everything that day, load and candle overnight. Reduction begins at 012 just beginning to tip, then reduction with a climb in temperature ( the oxyprobe is just over 6) a higher reading than 7 is creating smoke but I think is interfering with reduction. We climb to Cone 9 in medium reduction again at around oxyprobe 6- 6.5 and slow the kiln down at cone 9 for an hour soak till 10 is down.",
      "createdBy": "Glazy Admin",
      "source": "glazy.org",
      "url": "https://glazy.org/recipes/2822"
    },
    {
      "id": 2823,
      "code": "GLAZY-2823",
      "name": "Murrow Smooth Shino",
      "cone": "10",
      "surface": "Semi-matte",
      "transparency": "",
      "atmosphere": "Reduction, Oxidation",
      "subtype": "Glaze - Shino",
      "ingredients": [
        {
          "material": "Nepheline Syenite",
          "amount": 35.0
        },
        {
          "material": "Custer Feldspar",
          "amount": 32.2
        },
        {
          "material": "Spodumene",
          "amount": 18.0
        },
        {
          "material": "Kaolin",
          "amount": 13.0
        },
        {
          "material": "Silica",
          "amount": 1.0
        },
        {
          "material": "Cryolite",
          "amount": 0.8
        }
      ],
      "description": "Source/Alternate names: Hank Murrow Notes: Hank Murrow: a white satin where thick; red where thin. Best with early reduction and a long, concluding period of oxidation, or an oxidation soak during cooling. Produces iridescence with oxides.",
      "createdBy": "Glazy Admin",
      "source": "glazy.org",
      "url": "https://glazy.org/recipes/2823"
    },
    {
      "id": 530,
      "code": "GLAZY-530",
      "name": "Murrow Variation",
      "cone": "9 - 10",
      "surface": "",
      "transparency": "",
      "atmosphere": "",
      "subtype": "Glaze",
      "ingredients": [
        {
          "material": "Nepheline Syenite",
          "amount": 57.35
        },
        {
          "material": "Kaolin",
          "amount": 26.03
        },
        {
          "material": "Lepidolite",
          "amount": 15.62
        },
        {
          "material": "Soda Ash",
          "amount": 1.0
        }
      ],
      "description": "submitted by: Albert Weinhardt e-mail:",
      "createdBy": "Glazy Admin",
      "source": "glazy.org",
      "url": "https://glazy.org/recipes/530"
    },
    {
      "id": 96570,
      "code": "GLAZY-96570",
      "name": "Mushroom",
      "cone": "6",
      "surface": "",
      "transparency": "",
      "atmosphere": "Oxidation",
      "subtype": "Glaze",
      "ingredients": [
        {
          "material": "EP Kaolin",
          "amount": 30.0
        },
        {
          "material": "Wollastonite",
          "amount": 29.0
        },
        {
          "material": "Ferro Frit 3195",
          "amount": 20.0
        },
        {
          "material": "Silica",
          "amount": 17.0
        },
        {
          "material": "Nepheline Syenite",
          "amount": 4.0
        }
      ],
      "additionals": [
        {
          "material": "Rutile",
          "amount": 6.0
        },
        {
          "material": "Manganese Dioxide",
          "amount": 2.0
        }
      ],
      "description": "Similar to Variegated Slate Blue (Kline) and Blue Satin",
      "createdBy": "Eric Shawn Bayrd",
      "source": "glazy.org",
      "url": "https://glazy.org/recipes/96570"
    },
    {
      "id": 2070,
      "code": "GLAZY-2070",
      "name": "Mustard",
      "cone": "3",
      "surface": "Satin",
      "transparency": "Semi-opaque",
      "atmosphere": "Oxidation",
      "subtype": "Glaze - Yellow - Iron",
      "ingredients": [
        {
          "material": "Custer Feldspar",
          "amount": 35.6
        },
        {
          "material": "Ferro Frit 3124",
          "amount": 31.5
        },
        {
          "material": "Gerstley Borate",
          "amount": 21.4
        },
        {
          "material": "Kaolin",
          "amount": 9.0
        },
        {
          "material": "Dolomite",
          "amount": 2.0
        }
      ],
      "additionals": [
        {
          "material": "Burnt umber",
          "amount": 5.0
        }
      ],
      "description": "Waxy, mustard yellow thick, w/russet speckles, russet at edges.",
      "createdBy": "Glazy Admin",
      "source": "glazy.org",
      "url": "https://glazy.org/recipes/2070"
    },
    {
      "id": 5826,
      "code": "GLAZY-5826",
      "name": "Mustard",
      "cone": "10",
      "surface": "",
      "transparency": "",
      "atmosphere": "Reduction",
      "subtype": "Glaze - Yellow",
      "ingredients": [
        {
          "material": "Feldspar",
          "amount": 56.32
        },
        {
          "material": "Whiting",
          "amount": 20.69
        },
        {
          "material": "Kaolin",
          "amount": 17.24
        },
        {
          "material": "Zinc Oxide",
          "amount": 5.75
        }
      ],
      "additionals": [
        {
          "material": "Rutile",
          "amount": 10.34
        },
        {
          "material": "Red Iron Oxide",
          "amount": 4.6
        }
      ],
      "description": "NOTE: This recipe was imported from Triangle Potter's Guild Glaze Recipes published November, 1988 Source: John Givvines 98 feldspar 36 whiting 30 kaolin + 18 rutile 10 zinc oxide + 8 red iron oxide",
      "createdBy": "Glazy Admin",
      "source": "glazy.org",
      "url": "https://glazy.org/recipes/5826"
    },
    {
      "id": 219722,
      "code": "GLAZY-219722",
      "name": "Mustard",
      "cone": "6 - 7",
      "surface": "Glossy",
      "transparency": "Opaque",
      "atmosphere": "Oxidation",
      "subtype": "Glaze - Yellow",
      "ingredients": [
        {
          "material": "Mahavir Potash Feldspar",
          "amount": 28.0
        },
        {
          "material": "Silica",
          "amount": 22.0
        },
        {
          "material": "EP Kaolin",
          "amount": 21.0
        },
        {
          "material": "Ferro Frit 3134",
          "amount": 17.0
        },
        {
          "material": "Whiting",
          "amount": 12.0
        }
      ],
      "additionals": [
        {
          "material": "Rutile",
          "amount": 12.0
        },
        {
          "material": "Titanium Dioxide",
          "amount": 4.0
        },
        {
          "material": "Bentonite",
          "amount": 2.0
        }
      ],
      "description": "",
      "createdBy": "Matt Dodd",
      "source": "glazy.org",
      "url": "https://glazy.org/recipes/219722"
    },
    {
      "id": 2071,
      "code": "GLAZY-2071",
      "name": "Mustard 2 no GB less Al and Ca",
      "cone": "3",
      "surface": "Satin",
      "transparency": "Semi-opaque",
      "atmosphere": "Oxidation",
      "subtype": "Glaze - Yellow - Iron",
      "ingredients": [
        {
          "material": "Ferro Frit 3134",
          "amount": 56.9
        },
        {
          "material": "Kaolin",
          "amount": 24.6
        },
        {
          "material": "Potash Feldspar",
          "amount": 13.3
        },
        {
          "material": "Silica",
          "amount": 3.7
        },
        {
          "material": "Talc",
          "amount": 1.5
        }
      ],
      "additionals": [
        {
          "material": "Burnt umber",
          "amount": 1.7
        }
      ],
      "description": "Waxy, mustard yellow thick, w/russet speckles, russet at edges.",
      "createdBy": "Glazy Admin",
      "source": "glazy.org",
      "url": "https://glazy.org/recipes/2071"
    },
    {
      "id": 2072,
      "code": "GLAZY-2072",
      "name": "Mustard recalc no GB less Al",
      "cone": "3",
      "surface": "Satin",
      "transparency": "Semi-opaque",
      "atmosphere": "Oxidation",
      "subtype": "Glaze - Yellow - Iron",
      "ingredients": [
        {
          "material": "Ferro Frit 3134",
          "amount": 56.8
        },
        {
          "material": "Kaolin",
          "amount": 20.2
        },
        {
          "material": "Potash Feldspar",
          "amount": 13.3
        },
        {
          "material": "Silica",
          "amount": 8.9
        },
        {
          "material": "Magnesium carbonate",
          "amount": 0.9
        },
        {
          "material": "Dolomite",
          "amount": 0.02
        }
      ],
      "additionals": [
        {
          "material": "Burnt umber",
          "amount": 5.0
        }
      ],
      "description": "Waxy, mustard yellow thick, w/russet speckles, russet at edges.",
      "createdBy": "Glazy Admin",
      "source": "glazy.org",
      "url": "https://glazy.org/recipes/2072"
    },
    {
      "id": 146337,
      "code": "GLAZY-146337",
      "name": "Musty Potato 5",
      "cone": "6",
      "surface": "Matte",
      "transparency": "Opaque",
      "atmosphere": "Oxidation",
      "subtype": "Glaze",
      "ingredients": [
        {
          "material": "Potash Feldspar",
          "amount": 27.4
        },
        {
          "material": "Dolomite",
          "amount": 22.3
        },
        {
          "material": "Kaolin",
          "amount": 20.3
        },
        {
          "material": "Nepheline Syenite Norwegian",
          "amount": 12.2
        },
        {
          "material": "Calcined Kaolin",
          "amount": 12.0
        },
        {
          "material": "Ferro Frit 3134",
          "amount": 10.2
        },
        {
          "material": "Whiting",
          "amount": 5.6
        },
        {
          "material": "Lithium Carbonate",
          "amount": 2.0
        }
      ],
      "additionals": [
        {
          "material": "Titanium Dioxide",
          "amount": 5.0
        },
        {
          "material": "Red Iron Oxide",
          "amount": 2.5
        }
      ],
      "description": "Dit glazuur is heel gevoelig aan de laagdikte: dikker geeft meer verglazing. Bij een trage afkoeling krijgt de glazuur meer tijd om te chrystalliseren. This glaze is in one thin layer matte and becomes more glossy when thick applied. More matt result with slow cooling.",
      "createdBy": "Jeannine Vrins",
      "source": "glazy.org",
      "url": "https://glazy.org/recipes/146337"
    },
    {
      "id": 356802,
      "code": "GLAZY-356802",
      "name": "My Blue Heaven (Milk Oolong Pottery)",
      "cone": "5",
      "surface": "",
      "transparency": "",
      "atmosphere": "Oxidation",
      "subtype": "Glaze",
      "ingredients": [
        {
          "material": "Silica",
          "amount": 39.17
        },
        {
          "material": "Nepheline Syenite",
          "amount": 26.0
        },
        {
          "material": "Gerstley Borate",
          "amount": 16.11
        },
        {
          "material": "Whiting",
          "amount": 14.5
        },
        {
          "material": "EP Kaolin",
          "amount": 5.0
        },
        {
          "material": "Titanium Dioxide",
          "amount": 3.0
        },
        {
          "material": "Bentonite",
          "amount": 2.0
        },
        {
          "material": "Copper Carbonate",
          "amount": 2.0
        },
        {
          "material": "Tin Oxide",
          "amount": 1.0
        }
      ],
      "description": "(cone 5, added boron)",
      "createdBy": "Milk Oolong Pottery",
      "source": "glazy.org",
      "url": "https://glazy.org/recipes/356802"
    },
    {
      "id": 34710,
      "code": "GLAZY-34710",
      "name": "Myare Celadon",
      "cone": "10 - 13",
      "surface": "",
      "transparency": "",
      "atmosphere": "Reduction",
      "subtype": "Glaze - Iron - Celadon - Green",
      "ingredients": [
        {
          "material": "Silica",
          "amount": 9.0
        },
        {
          "material": "G200 HP Feldspar, G200HP",
          "amount": 7.5
        },
        {
          "material": "Grolleg Kaolin",
          "amount": 5.0
        },
        {
          "material": "Dolomite",
          "amount": 2.5
        },
        {
          "material": "Whiting",
          "amount": 2.5
        }
      ],
      "additionals": [
        {
          "material": "Bentonite",
          "amount": 0.75
        },
        {
          "material": "Red Iron Oxide",
          "amount": 0.75
        }
      ],
      "description": "From \"My Work, My Way: Fifty Years in the Studio\" by Harlan House, 2019. https://www.harlanhouse.com/ https://www.harlanhouse.com/wp-content/uploads/2019/04/2019%20HHBK-FINAL.pdf This glaze is named after our daughter Marnie. When she started to talk, we would ask her if her name was Marnie, and she would say \u201cYes my are\u201d. So Myare stuck as her nick-name.",
      "createdBy": "Glazy Admin",
      "source": "glazy.org",
      "url": "https://glazy.org/recipes/34710"
    },
    {
      "id": 4268,
      "code": "GLAZY-4268",
      "name": "N 10",
      "cone": "10",
      "surface": "",
      "transparency": "",
      "atmosphere": "Reduction",
      "subtype": "Glaze - Ash",
      "ingredients": [
        {
          "material": "Wood ash",
          "amount": 40.0
        },
        {
          "material": "G-200 Feldspar",
          "amount": 40.0
        },
        {
          "material": "Newman Red Clay",
          "amount": 20.0
        }
      ],
      "description": "From Steve Davis Used mesquite wood ash. Website & Blog: http://kazegama.com/ Website: http://kazegamas.com/ Ash Glazes: http://kazegamas.com/Ash Glazes.htm",
      "createdBy": "Steve Davis",
      "source": "glazy.org",
      "url": "https://glazy.org/recipes/4268"
    },
    {
      "id": 4263,
      "code": "GLAZY-4263",
      "name": "N 11",
      "cone": "10",
      "surface": "",
      "transparency": "",
      "atmosphere": "Reduction",
      "subtype": "Glaze - Ash",
      "ingredients": [
        {
          "material": "Wood ash",
          "amount": 50.0
        },
        {
          "material": "G-200 Feldspar",
          "amount": 40.0
        },
        {
          "material": "Newman Red Clay",
          "amount": 10.0
        }
      ],
      "description": "From Steve Davis Used mesquite wood ash. Website & Blog: http://kazegama.com/ Website: http://kazegamas.com/ Ash Glazes: http://kazegamas.com/Ash Glazes.htm",
      "createdBy": "Steve Davis",
      "source": "glazy.org",
      "url": "https://glazy.org/recipes/4263"
    },
    {
      "id": 4274,
      "code": "GLAZY-4274",
      "name": "N 13",
      "cone": "10",
      "surface": "",
      "transparency": "",
      "atmosphere": "Reduction",
      "subtype": "Glaze - Ash",
      "ingredients": [
        {
          "material": "Newman Red Clay",
          "amount": 40.0
        },
        {
          "material": "Wood ash",
          "amount": 30.0
        },
        {
          "material": "G-200 Feldspar",
          "amount": 30.0
        }
      ],
      "description": "From Steve Davis Used mesquite wood ash. Website & Blog: http://kazegama.com/ Website: http://kazegamas.com/ Ash Glazes: http://kazegamas.com/Ash Glazes.htm",
      "createdBy": "Steve Davis",
      "source": "glazy.org",
      "url": "https://glazy.org/recipes/4274"
    },
    {
      "id": 4269,
      "code": "GLAZY-4269",
      "name": "N 14",
      "cone": "10",
      "surface": "",
      "transparency": "",
      "atmosphere": "Reduction",
      "subtype": "Glaze - Ash",
      "ingredients": [
        {
          "material": "Wood ash",
          "amount": 40.0
        },
        {
          "material": "G-200 Feldspar",
          "amount": 30.0
        },
        {
          "material": "Newman Red Clay",
          "amount": 30.0
        }
      ],
      "description": "From Steve Davis Used mesquite wood ash. Website & Blog: http://kazegama.com/ Website: http://kazegamas.com/ Ash Glazes: http://kazegamas.com/Ash Glazes.htm",
      "createdBy": "Steve Davis",
      "source": "glazy.org",
      "url": "https://glazy.org/recipes/4269"
    },
    {
      "id": 4264,
      "code": "GLAZY-4264",
      "name": "N 15",
      "cone": "10",
      "surface": "",
      "transparency": "",
      "atmosphere": "Reduction",
      "subtype": "Glaze - Ash",
      "ingredients": [
        {
          "material": "Wood ash",
          "amount": 50.0
        },
        {
          "material": "G-200 Feldspar",
          "amount": 30.0
        },
        {
          "material": "Newman Red Clay",
          "amount": 20.0
        }
      ],
      "description": "From Steve Davis Used mesquite wood ash. Website & Blog: http://kazegama.com/ Website: http://kazegamas.com/ Ash Glazes: http://kazegamas.com/Ash Glazes.htm",
      "createdBy": "Steve Davis",
      "source": "glazy.org",
      "url": "https://glazy.org/recipes/4264"
    },
    {
      "id": 4275,
      "code": "GLAZY-4275",
      "name": "N 16",
      "cone": "10",
      "surface": "",
      "transparency": "",
      "atmosphere": "Reduction",
      "subtype": "Glaze - Ash",
      "ingredients": [
        {
          "material": "Newman Red Clay",
          "amount": 50.0
        },
        {
          "material": "Wood ash",
          "amount": 30.0
        },
        {
          "material": "G-200 Feldspar",
          "amount": 20.0
        }
      ],
      "description": "From Steve Davis Used mesquite wood ash. Website & Blog: http://kazegama.com/ Website: http://kazegamas.com/ Ash Glazes: http://kazegamas.com/Ash Glazes.htm",
      "createdBy": "Steve Davis",
      "source": "glazy.org",
      "url": "https://glazy.org/recipes/4275"
    },
    {
      "id": 4270,
      "code": "GLAZY-4270",
      "name": "N 17",
      "cone": "10",
      "surface": "",
      "transparency": "",
      "atmosphere": "Reduction",
      "subtype": "Glaze - Ash",
      "ingredients": [
        {
          "material": "Wood ash",
          "amount": 40.0
        },
        {
          "material": "Newman Red Clay",
          "amount": 40.0
        },
        {
          "material": "G-200 Feldspar",
          "amount": 20.0
        }
      ],
      "description": "From Steve Davis Used mesquite wood ash. Website & Blog: http://kazegama.com/ Website: http://kazegamas.com/ Ash Glazes: http://kazegamas.com/Ash Glazes.htm",
      "createdBy": "Steve Davis",
      "source": "glazy.org",
      "url": "https://glazy.org/recipes/4270"
    },
    {
      "id": 4265,
      "code": "GLAZY-4265",
      "name": "N 18",
      "cone": "10",
      "surface": "",
      "transparency": "",
      "atmosphere": "Reduction",
      "subtype": "Glaze - Ash",
      "ingredients": [
        {
          "material": "Wood ash",
          "amount": 50.0
        },
        {
          "material": "Newman Red Clay",
          "amount": 30.0
        },
        {
          "material": "G-200 Feldspar",
          "amount": 20.0
        }
      ],
      "description": "From Steve Davis Used mesquite wood ash. Website & Blog: http://kazegama.com/ Website: http://kazegamas.com/ Ash Glazes: http://kazegamas.com/Ash Glazes.htm",
      "createdBy": "Steve Davis",
      "source": "glazy.org",
      "url": "https://glazy.org/recipes/4265"
    },
    {
      "id": 4271,
      "code": "GLAZY-4271",
      "name": "N 19",
      "cone": "10",
      "surface": "",
      "transparency": "",
      "atmosphere": "Reduction",
      "subtype": "Glaze - Ash",
      "ingredients": [
        {
          "material": "Newman Red Clay",
          "amount": 50.0
        },
        {
          "material": "Wood ash",
          "amount": 40.0
        },
        {
          "material": "G-200 Feldspar",
          "amount": 10.0
        }
      ],
      "description": "From Steve Davis Used mesquite wood ash. Website & Blog: http://kazegama.com/ Website: http://kazegamas.com/ Ash Glazes: http://kazegamas.com/Ash Glazes.htm",
      "createdBy": "Steve Davis",
      "source": "glazy.org",
      "url": "https://glazy.org/recipes/4271"
    },
    {
