Repository: MrSeldon/argilev2

File: data/glazes/glazy.json (part 190 of 315)
{
      "id": 4266,
      "code": "GLAZY-4266",
      "name": "N 20",
      "cone": "10",
      "surface": "",
      "transparency": "",
      "atmosphere": "Reduction",
      "subtype": "Glaze - Ash",
      "ingredients": [
        {
          "material": "Wood ash",
          "amount": 50.0
        },
        {
          "material": "Newman Red Clay",
          "amount": 40.0
        },
        {
          "material": "G-200 Feldspar",
          "amount": 10.0
        }
      ],
      "description": "From Steve Davis Used mesquite wood ash. Website & Blog: http://kazegama.com/ Website: http://kazegamas.com/ Ash Glazes: http://kazegamas.com/Ash Glazes.htm",
      "createdBy": "Steve Davis",
      "source": "glazy.org",
      "url": "https://glazy.org/recipes/4266"
    },
    {
      "id": 4276,
      "code": "GLAZY-4276",
      "name": "N 3",
      "cone": "10",
      "surface": "",
      "transparency": "",
      "atmosphere": "Reduction",
      "subtype": "Glaze - Ash",
      "ingredients": [
        {
          "material": "G-200 Feldspar",
          "amount": 50.0
        },
        {
          "material": "Newman Red Clay",
          "amount": 30.0
        },
        {
          "material": "Wood ash",
          "amount": 20.0
        }
      ],
      "description": "From Steve Davis Used mesquite wood ash. Website & Blog: http://kazegama.com/ Website: http://kazegamas.com/ Ash Glazes: http://kazegamas.com/Ash Glazes.htm",
      "createdBy": "Steve Davis",
      "source": "glazy.org",
      "url": "https://glazy.org/recipes/4276"
    },
    {
      "id": 4272,
      "code": "GLAZY-4272",
      "name": "N 4",
      "cone": "10",
      "surface": "",
      "transparency": "",
      "atmosphere": "Reduction",
      "subtype": "Glaze - Ash",
      "ingredients": [
        {
          "material": "G-200 Feldspar",
          "amount": 50.0
        },
        {
          "material": "Wood ash",
          "amount": 30.0
        },
        {
          "material": "Newman Red Clay",
          "amount": 20.0
        }
      ],
      "description": "From Steve Davis Used mesquite wood ash. Website & Blog: http://kazegama.com/ Website: http://kazegamas.com/ Ash Glazes: http://kazegamas.com/Ash Glazes.htm",
      "createdBy": "Steve Davis",
      "source": "glazy.org",
      "url": "https://glazy.org/recipes/4272"
    },
    {
      "id": 4267,
      "code": "GLAZY-4267",
      "name": "N 5",
      "cone": "10",
      "surface": "",
      "transparency": "",
      "atmosphere": "Reduction",
      "subtype": "Glaze - Ash",
      "ingredients": [
        {
          "material": "G-200 Feldspar",
          "amount": 50.0
        },
        {
          "material": "Wood ash",
          "amount": 40.0
        },
        {
          "material": "Newman Red Clay",
          "amount": 10.0
        }
      ],
      "description": "From Steve Davis Used mesquite wood ash. Website & Blog: http://kazegama.com/ Website: http://kazegamas.com/ Ash Glazes: http://kazegamas.com/Ash Glazes.htm",
      "createdBy": "Steve Davis",
      "source": "glazy.org",
      "url": "https://glazy.org/recipes/4267"
    },
    {
      "id": 4277,
      "code": "GLAZY-4277",
      "name": "N 8",
      "cone": "10",
      "surface": "",
      "transparency": "",
      "atmosphere": "Reduction",
      "subtype": "Glaze - Ash",
      "ingredients": [
        {
          "material": "G-200 Feldspar",
          "amount": 40.0
        },
        {
          "material": "Newman Red Clay",
          "amount": 40.0
        },
        {
          "material": "Wood ash",
          "amount": 20.0
        }
      ],
      "description": "From Steve Davis Used mesquite wood ash. Website & Blog: http://kazegama.com/ Website: http://kazegamas.com/ Ash Glazes: http://kazegamas.com/Ash Glazes.htm",
      "createdBy": "Steve Davis",
      "source": "glazy.org",
      "url": "https://glazy.org/recipes/4277"
    },
    {
      "id": 4273,
      "code": "GLAZY-4273",
      "name": "N 9",
      "cone": "10",
      "surface": "",
      "transparency": "",
      "atmosphere": "Reduction",
      "subtype": "Glaze - Ash",
      "ingredients": [
        {
          "material": "G-200 Feldspar",
          "amount": 40.0
        },
        {
          "material": "Wood ash",
          "amount": 30.0
        },
        {
          "material": "Newman Red Clay",
          "amount": 30.0
        }
      ],
      "description": "From Steve Davis Used mesquite wood ash. Website & Blog: http://kazegama.com/ Website: http://kazegamas.com/ Ash Glazes: http://kazegamas.com/Ash Glazes.htm",
      "createdBy": "Steve Davis",
      "source": "glazy.org",
      "url": "https://glazy.org/recipes/4273"
    },
    {
      "id": 5300,
      "code": "GLAZY-5300",
      "name": "N.S. Glaze",
      "cone": "8 - 9",
      "surface": "",
      "transparency": "",
      "atmosphere": "Oxidation, Reduction",
      "subtype": "Glaze - White, Off-White",
      "ingredients": [
        {
          "material": "Nepheline Syenite",
          "amount": 77.27
        },
        {
          "material": "Dolomite",
          "amount": 13.64
        },
        {
          "material": "Tin Oxide",
          "amount": 9.09
        }
      ],
      "description": "This recipe was imported from Louis Katz's Hyperglaze database available on his website: http://falcon.tamucc.edu/lkatz/allglazes.txt More information about Louis Katz can be found on his website, http://www.louiskatz.net/ Louis Katz Notes: I am not a safety expert and any information contained in this file about safety should be ignored in favor of advice from experts. All of the materials in all glazes are potentially hazardous. All of these glaze recipes are given without any representation of accuracy or safety. They may work, they may not. They may be safe when fired or they may not. All of the materials used in them have hazards associated with them. You must be have sufficient training in the hazards before you use the the materials. You will have to determine the suitability and safety for your use. Do not assume that a lack of a warning about a material means that it is safe. Cone: 8 9 Color: white Firing: Ox. or Red. Recipe: Percent Batch Neph Sy 77.27 85.0 Dolomite 13.64 15.0 Tin Oxide 9.09 10.0 Totals: 100.00 % 110.0 gm",
      "createdBy": "Glazy Admin",
      "source": "glazy.org",
      "url": "https://glazy.org/recipes/5300"
    },
    {
      "id": 367393,
      "code": "GLAZY-367393",
      "name": "N1 EC 204 B",
      "cone": "6 - 7",
      "surface": "",
      "transparency": "",
      "atmosphere": "Neutral",
      "subtype": "Glaze",
      "ingredients": [
        {
          "material": "Arcilla Roja Comacsa",
          "amount": 40.0
        },
        {
          "material": "Feldespato Sip",
          "amount": 40.0
        },
        {
          "material": "Tiza Cisne COMACSA",
          "amount": 20.0
        },
        {
          "material": "Iron oxide",
          "amount": 8.0
        },
        {
          "material": "Cobalt Oxide",
          "amount": 2.0
        },
        {
          "material": "Manganese Dioxide",
          "amount": 2.0
        }
      ],
      "description": "",
      "createdBy": "Ignacio Guzman",
      "source": "glazy.org",
      "url": "https://glazy.org/recipes/367393"
    },
    {
      "id": 367394,
      "code": "GLAZY-367394",
      "name": "N2 EC 256",
      "cone": "6 - 8",
      "surface": "Satin",
      "transparency": "",
      "atmosphere": "Neutral",
      "subtype": "Glaze",
      "ingredients": [
        {
          "material": "Arcilla Roja Comacsa",
          "amount": 60.0
        },
        {
          "material": "Talco Blanco Micronizado",
          "amount": 15.0
        },
        {
          "material": "Feldespato Sip",
          "amount": 15.0
        },
        {
          "material": "Barium Carbonate",
          "amount": 10.0
        },
        {
          "material": "Cobalt Oxide",
          "amount": 2.0
        },
        {
          "material": "Manganese Dioxide",
          "amount": 2.0
        },
        {
          "material": "Chrome Oxide",
          "amount": 1.0
        }
      ],
      "description": "",
      "createdBy": "Ignacio Guzman",
      "source": "glazy.org",
      "url": "https://glazy.org/recipes/367394"
    },
    {
      "id": 367396,
      "code": "GLAZY-367396",
      "name": "N2 EC 256 A",
      "cone": "6 - 7",
      "surface": "",
      "transparency": "",
      "atmosphere": "Neutral",
      "subtype": "Glaze",
      "ingredients": [
        {
          "material": "Arcilla Roja Comacsa",
          "amount": 50.0
        },
        {
          "material": "Talco Blanco Micronizado",
          "amount": 15.0
        },
        {
          "material": "Feldespato Sip",
          "amount": 15.0
        },
        {
          "material": "Barium Carbonate",
          "amount": 10.0
        },
        {
          "material": "Cuarzo Cer\u00e1mico 200",
          "amount": 10.0
        },
        {
          "material": "Red Iron Oxide",
          "amount": 8.0
        },
        {
          "material": "Cobalt Oxide",
          "amount": 2.0
        },
        {
          "material": "Manganese Dioxide",
          "amount": 2.0
        }
      ],
      "description": "",
      "createdBy": "Ignacio Guzman",
      "source": "glazy.org",
      "url": "https://glazy.org/recipes/367396"
    },
    {
      "id": 367397,
      "code": "GLAZY-367397",
      "name": "N2 EC 256 B",
      "cone": "6 - 7",
      "surface": "",
      "transparency": "",
      "atmosphere": "Neutral",
      "subtype": "Glaze",
      "ingredients": [
        {
          "material": "Arcilla Roja Comacsa",
          "amount": 50.0
        },
        {
          "material": "Tiza Cisne COMACSA",
          "amount": 15.0
        },
        {
          "material": "Feldespato Sip",
          "amount": 15.0
        },
        {
          "material": "Barium Carbonate",
          "amount": 10.0
        },
        {
          "material": "Cuarzo Cer\u00e1mico 200",
          "amount": 10.0
        },
        {
          "material": "Red Iron Oxide",
          "amount": 8.0
        },
        {
          "material": "Cobalt Oxide",
          "amount": 2.0
        },
        {
          "material": "Manganese Dioxide",
          "amount": 2.0
        }
      ],
      "description": "",
      "createdBy": "Ignacio Guzman",
      "source": "glazy.org",
      "url": "https://glazy.org/recipes/367397"
    },
    {
      "id": 108109,
      "code": "GLAZY-108109",
      "name": "NACA 3g (Steinmatt Grau)",
      "cone": "8",
      "surface": "Stony Matte",
      "transparency": "Opaque",
      "atmosphere": "Neutral, Oxidation",
      "subtype": "Glaze - Matte",
      "ingredients": [
        {
          "material": "Natronfeldspat Carl J\u00e4ger LF 90",
          "amount": 53.0
        },
        {
          "material": "China-Clay Grolleg 1319 Carl J\u00e4ger",
          "amount": 28.0
        },
        {
          "material": "Kreide 190/ Carl J\u00e4ger CaO = 56,3% / CaCO3 = 98,2%",
          "amount": 19.0
        }
      ],
      "additionals": [
        {
          "material": "Green nickel oxide",
          "amount": 1.5
        },
        {
          "material": "Cobalt Carbonate",
          "amount": 0.3
        },
        {
          "material": "Black Copper Oxide",
          "amount": 0.1
        }
      ],
      "description": "Schr\u00fch: 930\u00b0C Gleichm\u00e4\u00dfig, angenehme Oberfl\u00e4che. Steinmattes, sch\u00f6nes Grau. Im Exel-Rechner von Matt Katz ist die R2O: RO 0,30 : 0,70.",
      "createdBy": "Feli Hager",
      "source": "glazy.org",
      "url": "https://glazy.org/recipes/108109"
    },
    {
      "id": 4974,
      "code": "GLAZY-4974",
      "name": "Nafziger's Basic White Slip",
      "cone": "10",
      "surface": "",
      "transparency": "",
      "atmosphere": "Oxidation, Reduction",
      "subtype": "Slip & Engobe - Slip",
      "ingredients": [
        {
          "material": "Kentucky OM #4 Ball Clay",
          "amount": 62.5
        },
        {
          "material": "Tile #6 Kaolin",
          "amount": 20.0
        },
        {
          "material": "Foundry Hill Creme",
          "amount": 12.5
        },
        {
          "material": "Silica",
          "amount": 5.0
        }
      ],
      "description": "This recipe was imported from Louis Katz's Hyperglaze database available on his website: http://falcon.tamucc.edu/lkatz/allglazes.txt More information about Louis Katz can be found on his website, http://www.louiskatz.net/ Louis Katz Notes: I am not a safety expert and any information contained in this file about safety should be ignored in favor of advice from experts. All of the materials in all glazes are potentially hazardous. All of these glaze recipes are given without any representation of accuracy or safety. They may work, they may not. They may be safe when fired or they may not. All of the materials used in them have hazards associated with them. You must be have sufficient training in the hazards before you use the the materials. You will have to determine the suitability and safety for your use. Do not assume that a lack of a warning about a material means that it is safe. Cone: 10 Color: white Firing: Ox. or Red. Recipe: Percent Batch #6 Tile Clay 20.00 20.00 OM-4 62.50 62.50 HC Spinks Foundry Hill Creme 12.50 12.50 Flint 5.00 5.00 Totals: 100.00 % 100.00 gm Also add: Sieve thru 80 mesh screen Comments: CM 12-95 p.34 Blue: 6-12% cobalt carbonate brown: 15-30% RIO; fire reduction black: 2-6% cobalt carbonate 4-10% manganese dioxide 8-15% RIO fire in reduction to Cone 10",
      "createdBy": "Glazy Admin",
      "source": "glazy.org",
      "url": "https://glazy.org/recipes/4974"
    },
    {
      "id": 4975,
      "code": "GLAZY-4975",
      "name": "Nafziger's Blue Glaze",
      "cone": "10",
      "surface": "",
      "transparency": "",
      "atmosphere": "Oxidation, Reduction",
      "subtype": "Glaze - Blue",
      "ingredients": [
        {
          "material": "Custer Feldspar (1989)",
          "amount": 43.0
        },
        {
          "material": "Silica",
          "amount": 26.0
        },
        {
          "material": "Barium Carbonate",
          "amount": 12.0
        },
        {
          "material": "Whiting",
          "amount": 12.0
        },
        {
          "material": "Kaolin",
          "amount": 6.0
        },
        {
          "material": "Bentonite",
          "amount": 1.0
        }
      ],
      "additionals": [
        {
          "material": "Red Iron Oxide",
          "amount": 4.3
        },
        {
          "material": "Rutile",
          "amount": 4.3
        },
        {
          "material": "Copper Carbonate",
          "amount": 0.43
        }
      ],
      "description": "This recipe was imported from Louis Katz's Hyperglaze database available on his website: http://falcon.tamucc.edu/lkatz/allglazes.txt More information about Louis Katz can be found on his website, http://www.louiskatz.net/ Louis Katz Notes: I am not a safety expert and any information contained in this file about safety should be ignored in favor of advice from experts. All of the materials in all glazes are potentially hazardous. All of these glaze recipes are given without any representation of accuracy or safety. They may work, they may not. They may be safe when fired or they may not. All of the materials used in them have hazards associated with them. You must be have sufficient training in the hazards before you use the the materials. You will have to determine the suitability and safety for your use. Do not assume that a lack of a warning about a material means that it is safe. Cone: 10 Color: blue Firing: Ox. or Red. Recipe: Percent Batch Barium Carbonate 12.00 12.00 Whiting 12.00 12.00 Custer Feldspar 43.00 43.00 Bentonite 1.00 1.00 Kaolin 6.00 6.00 Flint 26.00 26.00 Totals: 100.00 % 100.00 gm Also add: Copper Carbonate 0.43 0.43 RIO 4.30 4.30 Rutile 4.30 4.30 Comments: reduction CM 12-96 p.34 thick application= iron blue but may run if too thick!",
      "createdBy": "Glazy Admin",
      "source": "glazy.org",
      "url": "https://glazy.org/recipes/4975"
    },
    {
      "id": 4976,
      "code": "GLAZY-4976",
      "name": "Nafziger's Clear Glaze",
      "cone": "10",
      "surface": "",
      "transparency": "",
      "atmosphere": "Oxidation, Reduction",
      "subtype": "Glaze - Clear",
      "ingredients": [
        {
          "material": "Custer Feldspar (1989)",
          "amount": 35.3
        },
        {
          "material": "Kaolin",
          "amount": 22.8
        },
        {
          "material": "Silica",
          "amount": 20.2
        },
        {
          "material": "Dolomite",
          "amount": 17.1
        },
        {
          "material": "Whiting",
          "amount": 2.6
        },
        {
          "material": "Bentonite",
          "amount": 2.0
        }
      ],
      "description": "This recipe was imported from Louis Katz's Hyperglaze database available on his website: http://falcon.tamucc.edu/lkatz/allglazes.txt More information about Louis Katz can be found on his website, http://www.louiskatz.net/ Louis Katz Notes: I am not a safety expert and any information contained in this file about safety should be ignored in favor of advice from experts. All of the materials in all glazes are potentially hazardous. All of these glaze recipes are given without any representation of accuracy or safety. They may work, they may not. They may be safe when fired or they may not. All of the materials used in them have hazards associated with them. You must be have sufficient training in the hazards before you use the the materials. You will have to determine the suitability and safety for your use. Do not assume that a lack of a warning about a material means that it is safe. Cone: 10 Color: clear Firing: Ox. or Red. Recipe: Percent Batch Dolomite 17.10 17.10 Whiting 2.60 2.60 Custer Feldspar 35.30 35.30 Bentonite 2.00 2.00 Kaolin 22.80 22.80 Flint 20.20 20.20 Totals: 100.00 % 100.00 gm Comments: reduction CM 12-96 p.34",
      "createdBy": "Glazy Admin",
      "source": "glazy.org",
      "url": "https://glazy.org/recipes/4976"
    },
    {
      "id": 5378,
      "code": "GLAZY-5378",
      "name": "Nafziger's Gold Glaze",
      "cone": "9",
      "surface": "",
      "transparency": "",
      "atmosphere": "Oxidation, Reduction",
      "subtype": "Glaze",
      "ingredients": [
        {
          "material": "Custer Feldspar (1989)",
          "amount": 48.9
        },
        {
          "material": "Ball Clay",
          "amount": 25.3
        },
        {
          "material": "Dolomite",
          "amount": 22.5
        },
        {
          "material": "Whiting",
          "amount": 3.3
        }
      ],
      "additionals": [
        {
          "material": "Rutile",
          "amount": 8.0
        },
        {
          "material": "Bone Ash",
          "amount": 2.0
        }
      ],
      "description": "This recipe was imported from Louis Katz's Hyperglaze database available on his website: http://falcon.tamucc.edu/lkatz/allglazes.txt More information about Louis Katz can be found on his website, http://www.louiskatz.net/ Louis Katz Notes: I am not a safety expert and any information contained in this file about safety should be ignored in favor of advice from experts. All of the materials in all glazes are potentially hazardous. All of these glaze recipes are given without any representation of accuracy or safety. They may work, they may not. They may be safe when fired or they may not. All of the materials used in them have hazards associated with them. You must be have sufficient training in the hazards before you use the the materials. You will have to determine the suitability and safety for your use. Do not assume that a lack of a warning about a material means that it is safe. Cone: 9 Color: gold Firing: Ox. or Red. Recipe: Percent Batch Dolomite 22.50 22.50 Whiting 3.30 3.30 Custer Feldspar 48.90 48.90 Ball Clay 25.30 25.30 Totals: 100.00 % 100.00 gm Also add: Bone Ash 2.00 2.00 Rutile 8.00 8.00 Comments: reduction CM 12-96 p.34",
      "createdBy": "Glazy Admin",
      "source": "glazy.org",
      "url": "https://glazy.org/recipes/5378"
    },
    {
      "id": 5379,
      "code": "GLAZY-5379",
      "name": "Nafziger's Tallow Matt Glaze",
      "cone": "9 - 10",
      "surface": "Matte",
      "transparency": "",
      "atmosphere": "Oxidation, Reduction",
      "subtype": "Glaze - Matte",
      "ingredients": [
        {
          "material": "Custer Feldspar (1989)",
          "amount": 44.0
        },
        {
          "material": "Kaolin",
          "amount": 26.4
        },
        {
          "material": "Dolomite",
          "amount": 15.5
        },
        {
          "material": "Bone Ash",
          "amount": 7.6
        },
        {
          "material": "Talc",
          "amount": 6.5
        }
      ],
      "description": "This recipe was imported from Louis Katz's Hyperglaze database available on his website: http://falcon.tamucc.edu/lkatz/allglazes.txt More information about Louis Katz can be found on his website, http://www.louiskatz.net/ Louis Katz Notes: I am not a safety expert and any information contained in this file about safety should be ignored in favor of advice from experts. All of the materials in all glazes are potentially hazardous. All of these glaze recipes are given without any representation of accuracy or safety. They may work, they may not. They may be safe when fired or they may not. All of the materials used in them have hazards associated with them. You must be have sufficient training in the hazards before you use the the materials. You will have to determine the suitability and safety for your use. Do not assume that a lack of a warning about a material means that it is safe. Cone: 9 10 Firing: Ox. or Red. Recipe: Percent Batch Bone Ash 7.60 7.60 Dolomite 15.50 15.50 Talc 6.50 6.50 Custer Feldspar 44.00 44.00 Kaolin 26.40 26.40 Totals: 100.00 % 100.00 gm Comments: reduction CM 12-96 p.34",
      "createdBy": "Glazy Admin",
      "source": "glazy.org",
      "url": "https://glazy.org/recipes/5379"
    },
    {
      "id": 2865,
      "code": "GLAZY-2865",
      "name": "Nagamoto Teat",
      "cone": "10",
      "surface": "Matte",
      "transparency": "Opaque",
      "atmosphere": "Reduction",
      "subtype": "Glaze - Matte",
      "ingredients": [
        {
          "material": "G-200 Feldspar",
          "amount": 52.0
        },
        {
          "material": "Strontium Carbonate",
          "amount": 15.75
        },
        {
          "material": "EP Kaolin",
          "amount": 10.0
        },
        {
          "material": "Whiting",
          "amount": 9.0
        }
      ],
      "additionals": [
        {
          "material": "Zinc Oxide",
          "amount": 8.0
        },
        {
          "material": "Copper Carbonate",
          "amount": 3.0
        }
      ],
      "description": "Significant Flaw: running Notes: Sam Cuttell: ran off pot where thick, open crystalline areas (read non-functional surface), matte black breaking to pale green where thin.",
      "createdBy": "Glazy Admin",
      "source": "glazy.org",
      "url": "https://glazy.org/recipes/2865"
    },
    {
      "id": 5143,
      "code": "GLAZY-5143",
      "name": "Nance' Standard Porcelain Glaze",
      "cone": "9 - 11",
      "surface": "",
      "transparency": "",
      "atmosphere": "Oxidation, Reduction",
      "subtype": "Glaze - Clear",
      "ingredients": [
        {
          "material": "Nepheline Syenite",
          "amount": 55.5
        },
        {
          "material": "Potash Feldspar",
          "amount": 23.8
        },
        {
          "material": "Talc",
          "amount": 17.4
        },
        {
          "material": "Bentonite",
          "amount": 2.4
        },
        {
          "material": "Zinc Oxide",
          "amount": 0.9
        }
      ],
      "description": "This recipe was imported from Louis Katz's Hyperglaze database available on his website: http://falcon.tamucc.edu/lkatz/allglazes.txt More information about Louis Katz can be found on his website, http://www.louiskatz.net/ Louis Katz Notes: I am not a safety expert and any information contained in this file about safety should be ignored in favor of advice from experts. All of the materials in all glazes are potentially hazardous. All of these glaze recipes are given without any representation of accuracy or safety. They may work, they may not. They may be safe when fired or they may not. All of the materials used in them have hazards associated with them. You must be have sufficient training in the hazards before you use the the materials. You will have to determine the suitability and safety for your use. Do not assume that a lack of a warning about a material means that it is safe. Cone: 11 10 9 Firing: Ox. or Red. Recipe: Percent Batch neph sy 55.50 55.50 potash feldspar 23.80 23.80 talc 17.40 17.40 bentonite 2.40 2.40 zinc oxide 0.90 0.90 Totals: 100.00 % 100.00 gm Comments: the SP 6:2 p. 8",
      "createdBy": "Glazy Admin",
      "source": "glazy.org",
      "url": "https://glazy.org/recipes/5143"
    },
    {
      "id": 4977,
      "code": "GLAZY-4977",
      "name": "Nance's Black Stain",
      "cone": "10",
      "surface": "",
      "transparency": "",
      "atmosphere": "Oxidation, Reduction",
      "subtype": "Underglaze",
      "ingredients": [
        {
          "material": "Iron oxide",
          "amount": 38.46
        },
        {
          "material": "Cobalt Carbonate",
          "amount": 23.08
        },
        {
          "material": "Gerstley Borate",
          "amount": 15.38
        },
        {
          "material": "Manganese Dioxide",
          "amount": 15.38
        },
        {
          "material": "Chrome Oxide",
          "amount": 7.69
        }
      ],
      "description": "This recipe was imported from Louis Katz's Hyperglaze database available on his website: http://falcon.tamucc.edu/lkatz/allglazes.txt More information about Louis Katz can be found on his website, http://www.louiskatz.net/ Louis Katz Notes: I am not a safety expert and any information contained in this file about safety should be ignored in favor of advice from experts. All of the materials in all glazes are potentially hazardous. All of these glaze recipes are given without any representation of accuracy or safety. They may work, they may not. They may be safe when fired or they may not. All of the materials used in them have hazards associated with them. You must be have sufficient training in the hazards before you use the the materials. You will have to determine the suitability and safety for your use. Do not assume that a lack of a warning about a material means that it is safe. Cone: 10 Firing: Ox. or Red. Recipe: Percent Batch iron oxide 38.46 24.98 cobalt carbonate 23.08 14.99 manganese dioxide 15.38 9.99 chrome oxide 7.69 5.00 gerstley borate 15.38 9.99 Totals: 100.00 % 64.95 gm Comments: a weaker solution will give a light blue gray color the SP 6:2 p.9",
      "createdBy": "Glazy Admin",
      "source": "glazy.org",
      "url": "https://glazy.org/recipes/4977"
    },
    {
      "id": 4978,
      "code": "GLAZY-4978",
      "name": "Nance's Bright Cobalt Blue",
      "cone": "10",
      "surface": "",
      "transparency": "",
      "atmosphere": "Oxidation, Reduction",
      "subtype": "Underglaze",
      "ingredients": [
        {
          "material": "Cobalt Carbonate",
          "amount": 70.0
        },
        {
          "material": "Gerstley Borate",
          "amount": 20.0
        },
        {
          "material": "Titanium Dioxide",
          "amount": 10.0
        }
      ],
      "description": "This recipe was imported from Louis Katz's Hyperglaze database available on his website: http://falcon.tamucc.edu/lkatz/allglazes.txt More information about Louis Katz can be found on his website, http://www.louiskatz.net/ Louis Katz Notes: I am not a safety expert and any information contained in this file about safety should be ignored in favor of advice from experts. All of the materials in all glazes are potentially hazardous. All of these glaze recipes are given without any representation of accuracy or safety. They may work, they may not. They may be safe when fired or they may not. All of the materials used in them have hazards associated with them. You must be have sufficient training in the hazards before you use the the materials. You will have to determine the suitability and safety for your use. Do not assume that a lack of a warning about a material means that it is safe. Cone: 10 Firing: Ox. or Red. Recipe: Percent Batch cobalt carbonate 70.00 70.00 gerstley borate 20.00 20.00 titanium oxide 10.00 10.00 Totals: 100.00 % 100.00 gm Comments: The SP 6:2 p.9",
      "createdBy": "Glazy Admin",
      "source": "glazy.org",
      "url": "https://glazy.org/recipes/4978"
    },
    {
      "id": 4979,
      "code": "GLAZY-4979",
      "name": "Nance's Dark Iron Blue",
      "cone": "10",
      "surface": "",
      "transparency": "",
      "atmosphere": "Oxidation, Reduction",
      "subtype": "Underglaze",
      "ingredients": [
        {
          "material": "Iron oxide",
          "amount": 50.0
        },
        {
          "material": "Cobalt Carbonate",
          "amount": 30.0
        },
        {
          "material": "Manganese Dioxide",
          "amount": 20.0
        }
      ],
      "description": "This recipe was imported from Louis Katz's Hyperglaze database available on his website: http://falcon.tamucc.edu/lkatz/allglazes.txt More information about Louis Katz can be found on his website, http://www.louiskatz.net/ Louis Katz Notes: I am not a safety expert and any information contained in this file about safety should be ignored in favor of advice from experts. All of the materials in all glazes are potentially hazardous. All of these glaze recipes are given without any representation of accuracy or safety. They may work, they may not. They may be safe when fired or they may not. All of the materials used in them have hazards associated with them. You must be have sufficient training in the hazards before you use the the materials. You will have to determine the suitability and safety for your use. Do not assume that a lack of a warning about a material means that it is safe. Cone: 10 Firing: Ox. or Red. Recipe: Percent Batch iron oxide 50.00 50.00 cobalt carbonate 30.00 30.00 manganese dioxide 20.00 20.00 Totals: 100.00 % 100.00 gm Comments: the SP 6:2 p.9",
      "createdBy": "Glazy Admin",
      "source": "glazy.org",
      "url": "https://glazy.org/recipes/4979"
    },
    {
      "id": 4980,
      "code": "GLAZY-4980",
      "name": "Nance's Iron Green",
      "cone": "10",
      "surface": "",
      "transparency": "",
      "atmosphere": "Oxidation, Reduction",
      "subtype": "Underglaze",
      "ingredients": [
        {
          "material": "Iron oxide",
          "amount": 80.0
        },
        {
          "material": "Gerstley Borate",
          "amount": 20.0
        }
      ],
      "description": "This recipe was imported from Louis Katz's Hyperglaze database available on his website: http://falcon.tamucc.edu/lkatz/allglazes.txt More information about Louis Katz can be found on his website, http://www.louiskatz.net/ Louis Katz Notes: I am not a safety expert and any information contained in this file about safety should be ignored in favor of advice from experts. All of the materials in all glazes are potentially hazardous. All of these glaze recipes are given without any representation of accuracy or safety. They may work, they may not. They may be safe when fired or they may not. All of the materials used in them have hazards associated with them. You must be have sufficient training in the hazards before you use the the materials. You will have to determine the suitability and safety for your use. Do not assume that a lack of a warning about a material means that it is safe. Cone: 10 Firing: Ox. or Red. Recipe: Percent Batch iron oxide 80.00 80.00 gerstley borate 20.00 20.00 Totals: 100.00 % 100.00 gm Comments: p.9 the SP 6:2",
      "createdBy": "Glazy Admin",
      "source": "glazy.org",
      "url": "https://glazy.org/recipes/4980"
    },
    {
      "id": 4981,
      "code": "GLAZY-4981",
      "name": "Nance's Iron Yellow",
      "cone": "10",
      "surface": "",
      "transparency": "",
      "atmosphere": "Oxidation, Reduction",
      "subtype": "Glaze - Yellow",
      "ingredients": [
        {
          "material": "Iron oxide",
          "amount": 58.33
        },
        {
          "material": "Titanium Dioxide",
          "amount": 25.0
        },
        {
          "material": "Gerstley Borate",
          "amount": 16.67
        }
      ],
      "description": "This recipe was imported from Louis Katz's Hyperglaze database available on his website: http://falcon.tamucc.edu/lkatz/allglazes.txt More information about Louis Katz can be found on his website, http://www.louiskatz.net/ Louis Katz Notes: I am not a safety expert and any information contained in this file about safety should be ignored in favor of advice from experts. All of the materials in all glazes are potentially hazardous. All of these glaze recipes are given without any representation of accuracy or safety. They may work, they may not. They may be safe when fired or they may not. All of the materials used in them have hazards associated with them. You must be have sufficient training in the hazards before you use the the materials. You will have to determine the suitability and safety for your use. Do not assume that a lack of a warning about a material means that it is safe. Cone: 10 Firing: Ox. or Red. Recipe: Percent Batch iron oxide 58.33 70.0 titanium oxide 25.00 30.0 gerstley borate 16.67 20.0 Totals: 100.00 % 120.0 gm Comments: the SP 6:2 p.9",
      "createdBy": "Glazy Admin",
      "source": "glazy.org",
      "url": "https://glazy.org/recipes/4981"
    },
    {
      "id": 65934,
      "code": "GLAZY-65934",
      "name": "Nancy's Gold",
      "cone": "8 - 10",
      "surface": "Glossy",
      "transparency": "Translucent",
      "atmosphere": "Oxidation",
      "subtype": "Glaze - Crystalline - Macro",
      "ingredients": [
        {
          "material": "Ferro Frit 3110",
          "amount": 48.37
        },
        {
          "material": "Zinc Oxide",
          "amount": 24.18
        },
        {
          "material": "Silica",
          "amount": 17.41
        },
        {
          "material": "Titanium Dioxide",
          "amount": 7.0
        },
        {
          "material": "Black Iron Oxide",
          "amount": 2.75
        },
        {
          "material": "Black Copper Oxide",
          "amount": 0.5
        }
      ],
      "description": "",
      "createdBy": "Corvus Moon Studio",
      "source": "glazy.org",
      "url": "https://glazy.org/recipes/65934"
    },
    {
      "id": 65930,
      "code": "GLAZY-65930",
      "name": "Nancy's One-Two",
      "cone": "8 - 10",
      "surface": "Glossy",
      "transparency": "Translucent",
      "atmosphere": "Oxidation",
      "subtype": "Glaze - Crystalline - Macro",
      "ingredients": [
        {
          "material": "Ferro Frit 3110",
          "amount": 48.37
        },
        {
          "material": "Zinc Oxide",
          "amount": 24.18
        },
        {
          "material": "Silica",
          "amount": 17.41
        },
        {
          "material": "Titanium Dioxide",
          "amount": 7.0
        }
      ],
      "additionals": [
        {
          "material": "Black Copper Oxide",
          "amount": 2.0
        },
        {
          "material": "Cobalt Carbonate",
          "amount": 1.0
        }
      ],
      "description": "",
      "createdBy": "Corvus Moon Studio",
      "source": "glazy.org",
      "url": "https://glazy.org/recipes/65930"
    },
    {
      "id": 4154,
      "code": "GLAZY-4154",
      "name": "Nancy's Pink Icing 3",
      "cone": "5",
      "surface": "",
      "transparency": "",
      "atmosphere": "Oxidation",
      "subtype": "Glaze - Specialty",
      "ingredients": [
        {
          "material": "Silica",
          "amount": 40.0
        },
        {
          "material": "Nepheline Syenite",
          "amount": 21.0
        },
        {
          "material": "Strontium Carbonate",
          "amount": 12.6
        },
        {
          "material": "Whiting",
          "amount": 12.1
        },
        {
          "material": "Gerstley Borate",
          "amount": 6.2
        },
        {
          "material": "Magnesium carbonate",
          "amount": 6.1
        },
        {
          "material": "Lithium Carbonate",
          "amount": 2.0
        }
      ],
      "additionals": [
        {
          "material": "Rutile",
          "amount": 3.6
        },
        {
          "material": "Tin Oxide",
          "amount": 3.0
        }
      ],
      "description": "From Steve Davis Website: http://kazegamas.com/ Sculpture Glazes / Cone 5 Oxidation: http://kazegamas.com/Sculpture Glazes 5.htm",
      "createdBy": "Steve Davis",
      "source": "glazy.org",
      "url": "https://glazy.org/recipes/4154"
    },
    {
      "id": 41762,
      "code": "GLAZY-41762",
      "name": "Nancy's Pink Icing Glaze",
      "cone": "6",
      "surface": "Satin",
      "transparency": "",
      "atmosphere": "Oxidation",
      "subtype": "Glaze",
      "ingredients": [
        {
          "material": "Silica",
          "amount": 41.48
        },
        {
          "material": "Nepheline Syenite Norwegian",
          "amount": 23.61
        },
        {
          "material": "Whiting",
          "amount": 12.39
        },
        {
          "material": "Lithium Carbonate",
          "amount": 11.26
        },
        {
          "material": "Gerstley Borate",
          "amount": 6.46
        },
        {
          "material": "Magnesium carbonate",
          "amount": 2.82
        },
        {
          "material": "Barium Carbonate",
          "amount": 1.98
        }
      ],
      "additionals": [
        {
          "material": "Rutile",
          "amount": 3.55
        },
        {
          "material": "Tin Oxide",
          "amount": 3.05
        }
      ],
      "description": "",
      "createdBy": "Alisa Liskin Clausen",
      "source": "glazy.org",
      "url": "https://glazy.org/recipes/41762"
    },
    {
      "id": 7075,
      "code": "GLAZY-7075",
      "name": "Naomi Duffy Red",
      "cone": "6",
      "surface": "",
      "transparency": "",
      "atmosphere": "",
      "subtype": "Glaze",
      "ingredients": [
        {
          "material": "Gerstley Borate",
          "amount": 31.0
        },
        {
          "material": "Silica",
          "amount": 30.0
        },
        {
          "material": "Nepheline Syenite",
          "amount": 20.0
        },
        {
          "material": "Talc",
          "amount": 14.0
        },
        {
          "material": "EP Kaolin",
          "amount": 5.0
        }
      ],
      "additionals": [
        {
          "material": "Crocus martis",
          "amount": 15.0
        }
      ],
      "description": "",
      "createdBy": "Ceramic Recipes",
      "source": "glazy.org",
      "url": "https://glazy.org/recipes/7075"
    },
    {
      "id": 32310,
      "code": "GLAZY-32310",
      "name": "Napa Temmoku",
      "cone": "10 - 11",
      "surface": "Semi-glossy",
      "transparency": "Opaque",
      "atmosphere": "Oxidation, Neutral, Reduction, Wood, Salt & Soda",
      "subtype": "Glaze - Iron - Tenmoku",
      "ingredients": [
        {
