Repository: MrSeldon/argilev2

File: data/glazes/glazy.json (part 191 of 315)
{
          "material": "Minspar 200",
          "amount": 44.0
        },
        {
          "material": "Silica",
          "amount": 37.0
        },
        {
          "material": "Whiting",
          "amount": 12.0
        },
        {
          "material": "EP Kaolin",
          "amount": 7.0
        }
      ],
      "additionals": [
        {
          "material": "Red Iron Oxide",
          "amount": 8.0
        },
        {
          "material": "Bentonite",
          "amount": 3.0
        }
      ],
      "description": "A soda based temmoku, breaks a deep coppery colored russet. Seems quite viscous. I'm trying it out in a wood kiln firing. This is from Hiro Tashima's classroom at Pima Community College.",
      "createdBy": "Sid Henderson",
      "source": "glazy.org",
      "url": "https://glazy.org/recipes/32310"
    },
    {
      "id": 51670,
      "code": "GLAZY-51670",
      "name": "naranja",
      "cone": "6 - 8",
      "surface": "Glossy",
      "transparency": "Translucent",
      "atmosphere": "",
      "subtype": "Glaze",
      "ingredients": [
        {
          "material": "Nepheline Syenite",
          "amount": 45.0
        },
        {
          "material": "Silica",
          "amount": 25.0
        },
        {
          "material": "Calcined Kaolin",
          "amount": 10.0
        },
        {
          "material": "Zinc Oxide",
          "amount": 10.0
        },
        {
          "material": "Wollastonita prodesco",
          "amount": 10.0
        }
      ],
      "additionals": [
        {
          "material": "Yellow Iron Oxide",
          "amount": 1.8
        },
        {
          "material": "Chrome Oxide",
          "amount": 0.2
        }
      ],
      "description": "",
      "createdBy": "Arina Antonova",
      "source": "glazy.org",
      "url": "https://glazy.org/recipes/51670"
    },
    {
      "id": 313494,
      "code": "GLAZY-313494",
      "name": "Naranjo en Flor",
      "cone": "5 - 6",
      "surface": "",
      "transparency": "",
      "atmosphere": "Oxidation",
      "subtype": "Glaze",
      "ingredients": [
        {
          "material": "Soda Feldspar Crecer Arg",
          "amount": 40.0
        },
        {
          "material": "Talc",
          "amount": 14.0
        },
        {
          "material": "Ferro Frit 3134-2 (174)",
          "amount": 14.0
        },
        {
          "material": "Silica",
          "amount": 11.0
        },
        {
          "material": "Tricalcium Phosphate, Synthetic Bone Ash",
          "amount": 10.0
        },
        {
          "material": "Dolomite",
          "amount": 7.0
        },
        {
          "material": "Tinkar Z",
          "amount": 4.0
        }
      ],
      "additionals": [
        {
          "material": "Iron oxide",
          "amount": 18.0
        },
        {
          "material": "Bentonite",
          "amount": 2.0
        }
      ],
      "description": "Glaze used at Iafigliola/Abbiati's atelier",
      "createdBy": "Rafael Grimson",
      "source": "glazy.org",
      "url": "https://glazy.org/recipes/313494"
    },
    {
      "id": 26539,
      "code": "GLAZY-26539",
      "name": "Narnia magic crystal",
      "cone": "9 - 11",
      "surface": "",
      "transparency": "",
      "atmosphere": "Salt & Soda, Reduction, Oxidation, Neutral, Wood",
      "subtype": "Glaze",
      "ingredients": [
        {
          "material": "Custer Feldspar",
          "amount": 34.34
        },
        {
          "material": "Dolomite",
          "amount": 20.2
        },
        {
          "material": "Silica",
          "amount": 17.18
        },
        {
          "material": "Gerstley Borate",
          "amount": 14.14
        },
        {
          "material": "Tennessee ball clay",
          "amount": 14.14
        }
      ],
      "additionals": [
        {
          "material": "Cobalt Carbonate",
          "amount": 0.75
        }
      ],
      "description": "",
      "createdBy": "Daniel Bare",
      "source": "glazy.org",
      "url": "https://glazy.org/recipes/26539"
    },
    {
      "id": 309565,
      "code": "GLAZY-309565",
      "name": "Natanya's black - TMR Studio version",
      "cone": "6 - 7",
      "surface": "Satin",
      "transparency": "Opaque",
      "atmosphere": "Oxidation",
      "subtype": "Glaze - Black - Satin",
      "ingredients": [
        {
          "material": "Nepheline Syenite",
          "amount": 36.0
        },
        {
          "material": "EP Kaolin",
          "amount": 18.0
        },
        {
          "material": "Silica",
          "amount": 18.0
        },
        {
          "material": "Dolomite",
          "amount": 14.0
        },
        {
          "material": "Gerstley Borate",
          "amount": 14.0
        }
      ],
      "additionals": [
        {
          "material": "Iron oxide",
          "amount": 10.0
        },
        {
          "material": "Cobalt Carbonate",
          "amount": 2.0
        }
      ],
      "description": "Glazed used at our studio. Finish is a satiny brownish black. Is glossier at cone 7",
      "createdBy": "Sonia Mayer",
      "source": "glazy.org",
      "url": "https://glazy.org/recipes/309565"
    },
    {
      "id": 44189,
      "code": "GLAZY-44189",
      "name": "Nate's Crawl",
      "cone": "4",
      "surface": "",
      "transparency": "",
      "atmosphere": "Oxidation",
      "subtype": "Glaze - Specialty - Crawling",
      "ingredients": [
        {
          "material": "Whiting",
          "amount": 70.0
        },
        {
          "material": "Magnesium carbonate",
          "amount": 15.0
        },
        {
          "material": "EP Kaolin",
          "amount": 10.0
        },
        {
          "material": "Feldspar",
          "amount": 5.0
        }
      ],
      "description": "From Virginia Scotchie's Clay and Glaze Compendium",
      "createdBy": "Glazy Admin",
      "source": "glazy.org",
      "url": "https://glazy.org/recipes/44189"
    },
    {
      "id": 16857,
      "code": "GLAZY-16857",
      "name": "Nati Folk",
      "cone": "05 - 04",
      "surface": "Satin-matte",
      "transparency": "Semi-opaque",
      "atmosphere": "Oxidation",
      "subtype": "Glaze - White, Off-White",
      "ingredients": [
        {
          "material": "Ferro Frit 3134",
          "amount": 55.0
        },
        {
          "material": "Kaolin",
          "amount": 10.0
        },
        {
          "material": "Magnesium carbonate",
          "amount": 10.0
        },
        {
          "material": "Silica",
          "amount": 10.0
        },
        {
          "material": "Whiting",
          "amount": 10.0
        },
        {
          "material": "Potash Feldspar",
          "amount": 5.0
        }
      ],
      "additionals": [
        {
          "material": "Zircopax",
          "amount": 13.0
        },
        {
          "material": "Red Iron Oxide",
          "amount": 2.0
        },
        {
          "material": "Tin Oxide",
          "amount": 2.0
        },
        {
          "material": "Titanium Dioxide",
          "amount": 2.0
        }
      ],
      "description": "Receta compartida por Nati Prefumo en el grupo de facebook Aprendiendo entre todos. \"Comparto una formula de un esmalte de baja (1040) que realic\u00e9. Aqui va en porcentajes. 55 esmalte alcalino (mfa-002 dp colors) 10 cuarzo 10 caolin 10 carbonato de calcio 10 carbonato magnesio 5 feldespato Eso da un 100 + 13 silicato circonio + 2 dioxido titanio + 2 oxido hierro + 2 oxido esta\u00f1o Es bastante cubritivo, medio cremita con pintitas marrones. La receta la bas\u00e9 en un esmalte que me gust\u00f3 de clara giorello publicado en glazy. Mas especificamente es el numero 7379 de glazy (Folk Art Guild White, cono 5/6). Lo reformule para baja y segun los materiales de los que yo disponia.\" \u2606Recipe and picture shared by Nati Prefumo in Facebook group \"Aprendiendo entre todos\". \"I share this Low-fire recipe glaze (1040\u00b0C): Low fire glaze MFA 002 (Dp Colors/Colorobbia Brasil) 55; quartz 10; kaolin 10, whiting 20, Magnesium Carbonate 10, potash feldspar. +13 zirconium silicate + 2 Titanium dioxide + 2 RIO + 2 Tin. I was trying to replicate a cone 5 glaze published in Glazy by Clara Giorello (Folk Art Guild White, n\u00b07379\".",
      "createdBy": "Clara Giorello",
      "source": "glazy.org",
      "url": "https://glazy.org/recipes/16857"
    },
    {
      "id": 49576,
      "code": "GLAZY-49576",
      "name": "Nati Folk (Copy)",
      "cone": "05 - 04",
      "surface": "Satin-matte",
      "transparency": "Semi-opaque",
      "atmosphere": "Oxidation",
      "subtype": "Glaze - White, Off-White",
      "ingredients": [
        {
          "material": "Ferro Frit 3134",
          "amount": 55.0
        },
        {
          "material": "Kaolin",
          "amount": 10.0
        },
        {
          "material": "Magnesium carbonate",
          "amount": 10.0
        },
        {
          "material": "Silica",
          "amount": 10.0
        },
        {
          "material": "Whiting",
          "amount": 10.0
        },
        {
          "material": "Potash Feldspar",
          "amount": 5.0
        }
      ],
      "additionals": [
        {
          "material": "Zircopax",
          "amount": 13.0
        },
        {
          "material": "Red Iron Oxide",
          "amount": 2.0
        },
        {
          "material": "Tin Oxide",
          "amount": 2.0
        },
        {
          "material": "Titanium Dioxide",
          "amount": 2.0
        }
      ],
      "description": "Receta compartida por Nati Prefumo en el grupo de facebook Aprendiendo entre todos. \"Comparto una formula de un esmalte de baja (1040) que realic\u00e9. Aqui va en porcentajes. 55 esmalte alcalino (mfa-002 dp colors) 10 cuarzo 10 caolin 10 carbonato de calcio 10 carbonato magnesio 5 feldespato Eso da un 100 + 13 silicato circonio + 2 dioxido titanio + 2 oxido hierro + 2 oxido esta\u00f1o Es bastante cubritivo, medio cremita con pintitas marrones. La receta la bas\u00e9 en un esmalte que me gust\u00f3 de clara giorello publicado en glazy. Mas especificamente es el numero 7379 de glazy (Folk Art Guild White, cono 5/6). Lo reformule para baja y segun los materiales de los que yo disponia.\" \u2606Recipe and picture shared by Nati Prefumo in Facebook group \"Aprendiendo entre todos\". \"I share this Low-fire recipe glaze (1040\u00b0C): Low fire glaze MFA 002 (Dp Colors/Colorobbia Brasil) 55; quartz 10; kaolin 10, whiting 20, Magnesium Carbonate 10, potash feldspar. +13 zirconium silicate + 2 Titanium dioxide + 2 RIO + 2 Tin. I was trying to replicate a cone 5 glaze published in Glazy by Clara Giorello (Folk Art Guild White, n\u00b07379\".",
      "createdBy": "Lau grog",
      "source": "glazy.org",
      "url": "https://glazy.org/recipes/49576"
    },
    {
      "id": 49577,
      "code": "GLAZY-49577",
      "name": "Nati Folk (Copy) (Copy)",
      "cone": "05 - 04",
      "surface": "Satin-matte",
      "transparency": "Semi-opaque",
      "atmosphere": "Oxidation",
      "subtype": "Glaze - White, Off-White",
      "ingredients": [
        {
          "material": "Ferro Frit 3134",
          "amount": 55.0
        },
        {
          "material": "Kaolin",
          "amount": 10.0
        },
        {
          "material": "Magnesium carbonate",
          "amount": 10.0
        },
        {
          "material": "Silica",
          "amount": 10.0
        },
        {
          "material": "Whiting",
          "amount": 10.0
        },
        {
          "material": "Potash Feldspar",
          "amount": 5.0
        }
      ],
      "additionals": [
        {
          "material": "Zircopax",
          "amount": 13.0
        },
        {
          "material": "Red Iron Oxide",
          "amount": 2.0
        },
        {
          "material": "Tin Oxide",
          "amount": 2.0
        },
        {
          "material": "Titanium Dioxide",
          "amount": 2.0
        }
      ],
      "description": "Receta compartida por Nati Prefumo en el grupo de facebook Aprendiendo entre todos. \"Comparto una formula de un esmalte de baja (1040) que realic\u00e9. Aqui va en porcentajes. 55 esmalte alcalino (mfa-002 dp colors) 10 cuarzo 10 caolin 10 carbonato de calcio 10 carbonato magnesio 5 feldespato Eso da un 100 + 13 silicato circonio + 2 dioxido titanio + 2 oxido hierro + 2 oxido esta\u00f1o Es bastante cubritivo, medio cremita con pintitas marrones. La receta la bas\u00e9 en un esmalte que me gust\u00f3 de clara giorello publicado en glazy. Mas especificamente es el numero 7379 de glazy (Folk Art Guild White, cono 5/6). Lo reformule para baja y segun los materiales de los que yo disponia.\" \u2606Recipe and picture shared by Nati Prefumo in Facebook group \"Aprendiendo entre todos\". \"I share this Low-fire recipe glaze (1040\u00b0C): Low fire glaze MFA 002 (Dp Colors/Colorobbia Brasil) 55; quartz 10; kaolin 10, whiting 20, Magnesium Carbonate 10, potash feldspar. +13 zirconium silicate + 2 Titanium dioxide + 2 RIO + 2 Tin. I was trying to replicate a cone 5 glaze published in Glazy by Clara Giorello (Folk Art Guild White, n\u00b07379\".",
      "createdBy": "Lau grog",
      "source": "glazy.org",
      "url": "https://glazy.org/recipes/49577"
    },
    {
      "id": 45650,
      "code": "GLAZY-45650",
      "name": "Naty Like",
      "cone": "4",
      "surface": "Satin-matte",
      "transparency": "Translucent",
      "atmosphere": "",
      "subtype": "Glaze - Iron - Tea Dust",
      "ingredients": [
        {
          "material": "Nepheline Syenite",
          "amount": 30.0
        },
        {
          "material": "Silica",
          "amount": 24.0
        },
        {
          "material": "Ferro Frit 3134",
          "amount": 17.5
        },
        {
          "material": "Yellow Iron Oxide",
          "amount": 15.0
        },
        {
          "material": "Dolomite",
          "amount": 9.0
        },
        {
          "material": "EP Kaolin",
          "amount": 8.0
        },
        {
          "material": "Whiting",
          "amount": 7.5
        },
        {
          "material": "Zinc Oxide",
          "amount": 4.0
        }
      ],
      "description": "Vidriado derivado de uno subido por Clara Giorello, denominadio \"Tessha Like\". Modificada la receta para cono 4, result\u00f3 mas bien un \"Polvo de T\u00e9\" Se us\u00f3 la frita 174 de Crecer, que se corresponde con la 3134 de Ferro. Receta de Clara Giorello: https://glazy.org/recipes/26312",
      "createdBy": "Dante Alberro",
      "source": "glazy.org",
      "url": "https://glazy.org/recipes/45650"
    },
    {
      "id": 31207,
      "code": "GLAZY-31207",
      "name": "Navy Blue",
      "cone": "6",
      "surface": "Glossy",
      "transparency": "Opaque",
      "atmosphere": "Oxidation",
      "subtype": "Glaze",
      "ingredients": [
        {
          "material": "G200 HP Feldspar, G200HP",
          "amount": 46.0
        },
        {
          "material": "Silica",
          "amount": 24.0
        },
        {
          "material": "Whiting",
          "amount": 12.0
        },
        {
          "material": "Zinc Oxide",
          "amount": 8.0
        },
        {
          "material": "EP Kaolin",
          "amount": 7.0
        },
        {
          "material": "Copper Carbonate",
          "amount": 4.0
        },
        {
          "material": "Cobalt Carbonate",
          "amount": 3.5
        },
        {
          "material": "Rutile",
          "amount": 2.5
        }
      ],
      "description": "Nice, smooth and glossy blue. Fires consistently. Can run if application is very thick. Nice combos with other glazes.",
      "createdBy": "Jeff Poteat",
      "source": "glazy.org",
      "url": "https://glazy.org/recipes/31207"
    },
    {
      "id": 231625,
      "code": "GLAZY-231625",
      "name": "Navy Blue -05 - Remove a Material - Gerstley Borate no colourants",
      "cone": "",
      "surface": "",
      "transparency": "",
      "atmosphere": "",
      "subtype": "Glaze",
      "ingredients": [
        {
          "material": "Nepheline Syenite",
          "amount": 37.5
        },
        {
          "material": "Silica",
          "amount": 27.0
        },
        {
          "material": "Whiting",
          "amount": 12.0
        },
        {
          "material": "EP Kaolin",
          "amount": 8.0
        },
        {
          "material": "Zircopax",
          "amount": 4.0
        },
        {
          "material": "Zinc Oxide",
          "amount": 1.0
        }
      ],
      "description": "",
      "createdBy": "Helen Pedneault",
      "source": "glazy.org",
      "url": "https://glazy.org/recipes/231625"
    },
    {
      "id": 531,
      "code": "GLAZY-531",
      "name": "Navy w/gold flecks",
      "cone": "10",
      "surface": "",
      "transparency": "",
      "atmosphere": "Oxidation, Reduction",
      "subtype": "Glaze - Blue - Cobalt",
      "ingredients": [
        {
          "material": "Potash Feldspar",
          "amount": 40.0
        },
        {
          "material": "Silica",
          "amount": 25.0
        },
        {
          "material": "Dolomite",
          "amount": 10.0
        },
        {
          "material": "Gerstley Borate",
          "amount": 10.0
        },
        {
          "material": "EP Kaolin",
          "amount": 5.0
        },
        {
          "material": "Ferro Frit 3110",
          "amount": 5.0
        },
        {
          "material": "Whiting",
          "amount": 5.0
        }
      ],
      "additionals": [
        {
          "material": "Cobalt Carbonate",
          "amount": 0.02
        }
      ],
      "description": "This is a wonderful blue that doesn't run. I hope that all these help you and whom ever else might need them. Jennifer Alpine, TX jennifer rhinesmith",
      "createdBy": "Glazy Admin",
      "source": "glazy.org",
      "url": "https://glazy.org/recipes/531"
    },
    {
      "id": 4094,
      "code": "GLAZY-4094",
      "name": "NB1 + Chrome",
      "cone": "7",
      "surface": "",
      "transparency": "",
      "atmosphere": "Oxidation",
      "subtype": "Glaze",
      "ingredients": [
        {
          "material": "Silica",
          "amount": 54.0
        },
        {
          "material": "Lithium Carbonate",
          "amount": 27.0
        },
        {
          "material": "EP Kaolin",
          "amount": 14.0
        },
        {
          "material": "Bentonite",
          "amount": 3.0
        }
      ],
      "additionals": [
        {
          "material": "Chrome Oxide",
          "amount": 2.0
        }
      ],
      "description": "From Steve Davis Website: http://kazegamas.com/ Sculpture Glazes: http://kazegamas.com/Sculpture Glazes 07.htm",
      "createdBy": "Steve Davis",
      "source": "glazy.org",
      "url": "https://glazy.org/recipes/4094"
    },
    {
      "id": 4096,
      "code": "GLAZY-4096",
      "name": "NB1 + Cobalt",
      "cone": "7",
      "surface": "",
      "transparency": "",
      "atmosphere": "Oxidation",
      "subtype": "Glaze",
      "ingredients": [
        {
          "material": "Silica",
          "amount": 54.0
        },
        {
          "material": "Lithium Carbonate",
          "amount": 27.0
        },
        {
          "material": "EP Kaolin",
          "amount": 14.0
        },
        {
          "material": "Bentonite",
          "amount": 3.0
        }
      ],
      "additionals": [
        {
          "material": "Cobalt Oxide",
          "amount": 3.0
        }
      ],
      "description": "From Steve Davis Website: http://kazegamas.com/ Sculpture Glazes: http://kazegamas.com/Sculpture Glazes 07.htm",
      "createdBy": "Steve Davis",
      "source": "glazy.org",
      "url": "https://glazy.org/recipes/4096"
    },
    {
      "id": 4095,
      "code": "GLAZY-4095",
      "name": "NB1 + Copper",
      "cone": "7",
      "surface": "",
      "transparency": "",
      "atmosphere": "Oxidation",
      "subtype": "Glaze",
      "ingredients": [
        {
          "material": "Silica",
          "amount": 54.0
        },
        {
          "material": "Lithium Carbonate",
          "amount": 27.0
        },
        {
          "material": "EP Kaolin",
          "amount": 14.0
        },
        {
          "material": "Bentonite",
          "amount": 3.0
        }
      ],
      "additionals": [
        {
          "material": "Black Copper Oxide",
          "amount": 2.0
        }
      ],
      "description": "From Steve Davis Website: http://kazegamas.com/ Sculpture Glazes: http://kazegamas.com/Sculpture Glazes 07.htm",
      "createdBy": "Steve Davis",
      "source": "glazy.org",
      "url": "https://glazy.org/recipes/4095"
    },
    {
      "id": 4097,
      "code": "GLAZY-4097",
      "name": "NB1 + Manganese",
      "cone": "7",
      "surface": "",
      "transparency": "",
      "atmosphere": "Oxidation",
      "subtype": "Glaze",
      "ingredients": [
        {
          "material": "Silica",
          "amount": 54.0
        },
        {
          "material": "Lithium Carbonate",
          "amount": 27.0
        },
        {
          "material": "EP Kaolin",
          "amount": 14.0
        },
        {
          "material": "Bentonite",
          "amount": 3.0
        }
      ],
      "additionals": [
        {
          "material": "Manganese Dioxide",
          "amount": 6.0
        }
      ],
      "description": "From Steve Davis Website: http://kazegamas.com/ Sculpture Glazes: http://kazegamas.com/Sculpture Glazes 07.htm",
      "createdBy": "Steve Davis",
      "source": "glazy.org",
      "url": "https://glazy.org/recipes/4097"
    },
    {
      "id": 4098,
      "code": "GLAZY-4098",
      "name": "NB1-V4 + Ochre",
      "cone": "7",
      "surface": "",
      "transparency": "",
      "atmosphere": "Oxidation",
      "subtype": "Glaze",
      "ingredients": [
        {
          "material": "Silica",
          "amount": 55.0
        },
        {
          "material": "EP Kaolin",
          "amount": 33.0
        },
        {
          "material": "Lithium Carbonate",
          "amount": 12.0
        }
      ],
      "additionals": [
        {
          "material": "Yellow Ochre",
          "amount": 2.0
        }
      ],
      "description": "From Steve Davis Website: http://kazegamas.com/ Sculpture Glazes: http://kazegamas.com/Sculpture Glazes 07.htm",
      "createdBy": "Steve Davis",
      "source": "glazy.org",
      "url": "https://glazy.org/recipes/4098"
    },
    {
      "id": 9328,
      "code": "GLAZY-9328",
      "name": "NCC Shop Shino + 3% Red Iron Oxide",
      "cone": "9 - 11",
      "surface": "Semi-glossy",
      "transparency": "Semi-opaque",
      "atmosphere": "Reduction",
      "subtype": "Glaze - Shino",
      "ingredients": [
        {
          "material": "Nepheline Syenite",
          "amount": 50.0
        },
        {
          "material": "Spodumene",
          "amount": 26.0
        },
        {
          "material": "Kentucky OM #4 Ball Clay",
          "amount": 8.4
        },
        {
          "material": "Kona F-4 feldspar",
          "amount": 6.2
        },
        {
          "material": "EP Kaolin",
          "amount": 6.0
        },
        {
          "material": "Soda Ash",
          "amount": 4.0
        }
      ],
      "additionals": [
        {
          "material": "Red Iron Oxide",
          "amount": 3.0
        }
      ],
      "description": "Cone 9 and up. Reduction before cone 012. NephSy 50 Spodumene 26 EPK 6 OM4 8.4 Kona F4 6.2 Soda Ash 4",
      "createdBy": "Lee Love",
      "source": "glazy.org",
      "url": "https://glazy.org/recipes/9328"
    },
    {
      "id": 2442,
      "code": "GLAZY-2442",
      "name": "NCECA Clear Base",
      "cone": "6",
      "surface": "",
      "transparency": "",
      "atmosphere": "",
      "subtype": "Glaze - Clear",
      "ingredients": [
        {
          "material": "Ball Clay",
          "amount": 20.0
        },
        {
          "material": "Dolomite",
          "amount": 20.0
        },
        {
          "material": "Ferro Frit 3134",
          "amount": 20.0
        },
        {
          "material": "Silica",
          "amount": 20.0
        },
        {
          "material": "Spodumene",
          "amount": 20.0
        }
      ],
      "description": "Source/Alternate names: Ababi Sharon",
      "createdBy": "Glazy Admin",
      "source": "glazy.org",
      "url": "https://glazy.org/recipes/2442"
    },
    {
      "id": 29840,
      "code": "GLAZY-29840",
      "name": "NDVC",
      "cone": "5 - 6",
      "surface": "Satin-matte",
      "transparency": "Opaque",
      "atmosphere": "Reduction, Oxidation",
      "subtype": "Glaze - White, Off-White",
      "ingredients": [
        {
          "material": "Spodumene",
          "amount": 40.0
        },
        {
          "material": "Silica",
          "amount": 16.0
        },
        {
          "material": "Whiting",
          "amount": 14.0
        },
        {
          "material": "Dolomite",
          "amount": 12.0
        },
        {
          "material": "EP Kaolin",
          "amount": 12.0
        },
        {
          "material": "Ferro Frit 3110",
          "amount": 6.0
        }
      ],
      "description": "",
      "createdBy": "Alfred Grinding Room - Glazes",
      "source": "glazy.org",
      "url": "https://glazy.org/recipes/29840"
    },
    {
      "id": 142338,
      "code": "GLAZY-142338",
      "name": "Nebula",
      "cone": "9 - 11",
      "surface": "Glossy",
      "transparency": "Translucent",
      "atmosphere": "Reduction",
      "subtype": "Glaze - Purple",
      "ingredients": [
        {
          "material": "Custer Feldspar",
          "amount": 58.1
        },
        {
          "material": "Silica",
          "amount": 14.9
        },
        {
          "material": "Whiting",
          "amount": 9.6
        },
        {
          "material": "Colemanite",
          "amount": 8.0
        },
        {
          "material": "Dolomite",
          "amount": 4.5
        },
        {
          "material": "Zinc Oxide",
          "amount": 2.9
        },
        {
          "material": "Tin Oxide",
          "amount": 2.5
        },
        {
          "material": "Titanium Dioxide",
          "amount": 2.28
        },
        {
          "material": "EP Kaolin",
          "amount": 1.9
        },
        {
          "material": "Copper Carbonate",
          "amount": 0.87
        }
      ],
      "description": "",
      "createdBy": "Eric Pesheck",
      "source": "glazy.org",
      "url": "https://glazy.org/recipes/142338"
    },
    {
      "id": 171897,
      "code": "GLAZY-171897",
      "name": "Negro de Manganeso A001",
      "cone": "4 - 5 1/2",
      "surface": "Semi-glossy",
      "transparency": "Opaque",
      "atmosphere": "Oxidation",
      "subtype": "Glaze",
      "ingredients": [
        {
          "material": "Black Earthenware SiO2/Pasta negra de SiO2",
          "amount": 100.0
        }
      ],
      "additionals": [
        {
          "material": "Crecer Frit 804",
          "amount": 20.0
        }
      ],
      "description": "Negro un poco metalizado, muy cubritivo.",
      "createdBy": "Mart\u00edn Rolando",
      "source": "glazy.org",
      "url": "https://glazy.org/recipes/171897"
    },
    {
      "id": 21311,
      "code": "GLAZY-21311",
      "name": "Negro Oaxaca",
      "cone": "5",
      "surface": "Matte",
      "transparency": "Opaque",
      "atmosphere": "Oxidation",
      "subtype": "Glaze - Black - Satin",
      "ingredients": [
        {
          "material": "EP Kaolin",
          "amount": 31.7
        },
        {
          "material": "Ferro Frit 3134",
          "amount": 31.0
        },
        {
          "material": "Wollastonite",
          "amount": 23.2
        },
        {
          "material": "Silica",
          "amount": 14.1
        }
      ],
      "additionals": [
        {
          "material": "Black Stain C-8382",
          "amount": 10.0
        },
        {
          "material": "Rutile",
          "amount": 6.0
        }
      ],
      "description": "Here is a different recipe for John's Spotted Black https://glazy.org/recipes/18776 The stain used is a generic Black Stain for ceramic. Passed the lemon test",
      "createdBy": "Sergio Barba",
      "source": "glazy.org",
      "url": "https://glazy.org/recipes/21311"
    },
    {
      "id": 2566,
      "code": "GLAZY-2566",
      "name": "Nelson Base",
      "cone": "6",
      "surface": "Glossy",
      "transparency": "",
      "atmosphere": "Oxidation, Reduction",
      "subtype": "Glaze - Clear",
      "ingredients": [
        {
          "material": "Custer Feldspar",
          "amount": 64.0
        },
        {
          "material": "Whiting",
          "amount": 18.0
        },
        {
          "material": "Ball Clay",
          "amount": 9.0
        },
        {
          "material": "Talc",
          "amount": 5.0
        }
      ],
      "description": "This is originally a Reduction cone 6 glaze from Marcia Selsor: http://www.marciaselsorstudio.com/ Nelson's Base (from the famous textbook recently heralded on the book thread) Teal .75 Chrome (use Green Mason Stain 3%) .25 Cobalt Carb. Speckled Green .4% Cobalt Carb 2.5 Iron Oxide Tan 3.5% Rutile Blue 2.8 Cobalt Carb Speckled Toad 8% Red Iron Oxide Notes: Alisa Clausen: stable, glossy clear, milky where thickest.",
      "createdBy": "Glazy Admin",
      "source": "glazy.org",
      "url": "https://glazy.org/recipes/2566"
    },
    {
      "id": 40357,
      "code": "GLAZY-40357",
      "name": "NELSON\u2019S CELADON",
      "cone": "10",
      "surface": "Semi-glossy",
      "transparency": "",
      "atmosphere": "",
      "subtype": "Glaze - Iron - Celadon - Green",
      "ingredients": [
        {
          "material": "Minspar 200",
          "amount": 44.0
        },
        {
          "material": "Silica",
          "amount": 28.0
        },
        {
          "material": "Whiting",
          "amount": 18.0
        },
        {
          "material": "EP Kaolin",
          "amount": 10.0
        }
      ],
      "additionals": [
        {
          "material": "Bentonite",
          "amount": 1.0
        },
        {
          "material": "Red Iron Oxide",
          "amount": 1.0
        }
      ],
      "description": "Color: Glossy green to icy-green Source: Greenwich House Pottery 2017 HANDBOOK",
      "createdBy": "Kyle C",
      "source": "glazy.org",
      "url": "https://glazy.org/recipes/40357"
    },
    {
      "id": 29616,
      "code": "GLAZY-29616",
      "name": "Neodymium Chun",
      "cone": "9 - 11",
      "surface": "",
      "transparency": "",
      "atmosphere": "Reduction, Oxidation",
      "subtype": "Glaze",
      "ingredients": [
        {
          "material": "Custer Feldspar",
          "amount": 33.5
        },
        {
          "material": "Silica",
          "amount": 29.5
        },
        {
          "material": "Grolleg Kaolin",
          "amount": 19.0
        },
        {
          "material": "Whiting",
          "amount": 11.0
        },
        {
          "material": "Dolomite",
          "amount": 5.0
        },
        {
          "material": "Bone Ash",
          "amount": 2.0
        }
      ],
      "additionals": [
        {
          "material": "Neodymium Oxide",
          "amount": 2.0
        }
      ],
      "description": "https://ceramicartsnetwork.org/daily/ceramic-glaze-recipes/high-fire-glaze-recipes/beautiful-variations-chun-glaze/ gonna go to the hardware store and test black light looks after the snowstorm is over",
      "createdBy": "Ginger",
      "source": "glazy.org",
      "url": "https://glazy.org/recipes/29616"
    },
    {
      "id": 4795,
      "code": "GLAZY-4795",
      "name": "Neph Sy Matt Glaze #1",
      "cone": "1 - 3",
      "surface": "Matte",
      "transparency": "",
      "atmosphere": "Oxidation, Reduction",
      "subtype": "Glaze - Matte",
      "ingredients": [
        {
          "material": "Nepheline Syenite",
          "amount": 28.36
        },
        {
          "material": "Silica",
          "amount": 27.89
        },
        {
          "material": "Dolomite",
          "amount": 17.67
        },
        {
          "material": "Barium Carbonate",
          "amount": 12.09
        },
        {
          "material": "Colemanite",
          "amount": 5.62
        },
        {
          "material": "Kaolin",
          "amount": 3.05
        },
        {
          "material": "Lithium Carbonate",
          "amount": 3.03
        },
        {
          "material": "Magnesium carbonate",
          "amount": 2.29
        }
      ],
      "additionals": [
        {
          "material": "Zircopax",
          "amount": 7.49
        },
        {
          "material": "Titanium Dioxide",
          "amount": 3.27
        }
      ],
      "description": "This recipe was imported from Louis Katz's Hyperglaze database available on his website: http://falcon.tamucc.edu/lkatz/allglazes.txt More information about Louis Katz can be found on his website, http://www.louiskatz.net/ Louis Katz Notes: I am not a safety expert and any information contained in this file about safety should be ignored in favor of advice from experts. All of the materials in all glazes are potentially hazardous. All of these glaze recipes are given without any representation of accuracy or safety. They may work, they may not. They may be safe when fired or they may not. All of the materials used in them have hazards associated with them. You must be have sufficient training in the hazards before you use the the materials. You will have to determine the suitability and safety for your use. Do not assume that a lack of a warning about a material means that it is safe. Cone: 1 2 3 Surface texture: matte Firing: Ox. or Red. Recipe: Percent Batch Barium Carbonate 12.09 12.09 Colemanite 5.62 5.62 Dolomite 17.67 17.67 Lithium Carbonate 3.03 3.03 Magnesium Carbonate 2.29 2.29 Neph Sy 28.36 28.36 Kaolin 3.05 3.05 Flint 27.89 27.89 Totals: 100.00 % 100.00 gm Also add: Titanium Dioxide 3.27 3.27 Zircopax 7.49 7.49 Comments: CM 01-92 p.74",
      "createdBy": "Glazy Admin",
      "source": "glazy.org",
      "url": "https://glazy.org/recipes/4795"
    },
    {
      "id": 4796,
      "code": "GLAZY-4796",
      "name": "Neph Sy Matt Glaze #2",
      "cone": "1 - 3",
      "surface": "Matte",
      "transparency": "",
      "atmosphere": "Oxidation, Reduction",
      "subtype": "Glaze - Matte",
      "ingredients": [
        {
          "material": "Nepheline Syenite",
          "amount": 49.98
        },
        {
          "material": "Silica",
          "amount": 19.93
        },
        {
          "material": "Dolomite",
          "amount": 16.67
        },
        {
          "material": "Magnesium carbonate",
          "amount": 6.06
        },
        {
          "material": "Lithium Carbonate",
          "amount": 4.0
        },
        {
          "material": "Kaolin",
          "amount": 3.36
        }
      ],
      "additionals": [
        {
          "material": "Zircopax",
          "amount": 19.8
        },
        {
          "material": "Zinc Oxide",
          "amount": 4.38
        }
      ],
      "description": "This recipe was imported from Louis Katz's Hyperglaze database available on his website: http://falcon.tamucc.edu/lkatz/allglazes.txt More information about Louis Katz can be found on his website, http://www.louiskatz.net/ Louis Katz Notes: I am not a safety expert and any information contained in this file about safety should be ignored in favor of advice from experts. All of the materials in all glazes are potentially hazardous. All of these glaze recipes are given without any representation of accuracy or safety. They may work, they may not. They may be safe when fired or they may not. All of the materials used in them have hazards associated with them. You must be have sufficient training in the hazards before you use the the materials. You will have to determine the suitability and safety for your use. Do not assume that a lack of a warning about a material means that it is safe. Cone: 1 2 3 Surface texture: matte Firing: Ox. or Red. Recipe: Percent Batch Dolomite 16.67 16.67 Lithium Carbonate 4.00 4.00 Magnesium Carbonate 6.06 6.06 Neph Sy 49.98 49.98 Kaolin 3.36 3.36 Flint 19.93 19.93 Totals: 100.00 % 100.00 gm Also add: Zinc Oxide 4.38 4.38 Zircopax 19.80 19.80 Comments: CM 01-92 p.74",
      "createdBy": "Glazy Admin",
      "source": "glazy.org",
      "url": "https://glazy.org/recipes/4796"
    },
    {
      "id": 4797,
      "code": "GLAZY-4797",
      "name": "Neph Sy Matt Glaze #3",
      "cone": "1 - 3",
      "surface": "Matte",
      "transparency": "",
      "atmosphere": "Oxidation, Reduction",
      "subtype": "Glaze - Matte",
      "ingredients": [
        {
          "material": "Nepheline Syenite",
          "amount": 39.55
        },
        {
          "material": "Dolomite",
          "amount": 23.62
        },
        {
          "material": "Silica",
          "amount": 18.33
        },
        {
          "material": "Kaolin",
          "amount": 12.16
        },
        {
          "material": "Lithium Carbonate",
          "amount": 6.33
        }
      ],
      "description": "This recipe was imported from Louis Katz's Hyperglaze database available on his website: http://falcon.tamucc.edu/lkatz/allglazes.txt More information about Louis Katz can be found on his website, http://www.louiskatz.net/ Louis Katz Notes: I am not a safety expert and any information contained in this file about safety should be ignored in favor of advice from experts. All of the materials in all glazes are potentially hazardous. All of these glaze recipes are given without any representation of accuracy or safety. They may work, they may not. They may be safe when fired or they may not. All of the materials used in them have hazards associated with them. You must be have sufficient training in the hazards before you use the the materials. You will have to determine the suitability and safety for your use. Do not assume that a lack of a warning about a material means that it is safe. Cone: 1 2 3 Surface texture: matte Firing: Ox. or Red. Recipe: Percent Batch Dolomite 23.62 23.61 Lithium Carbonate 6.33 6.33 Neph Sy 39.55 39.53 Kaolin 12.16 12.15 Flint 18.33 18.32 Totals: 100.00 % 99.94 gm Comments: CM 01-92 p.74",
      "createdBy": "Glazy Admin",
      "source": "glazy.org",
      "url": "https://glazy.org/recipes/4797"
    },
    {
      "id": 4798,
      "code": "GLAZY-4798",
      "name": "Neph Sy Matt Glaze #4",
      "cone": "1 - 3",
      "surface": "Matte",
      "transparency": "",
      "atmosphere": "Oxidation, Reduction",
      "subtype": "Glaze - Matte",
      "ingredients": [
        {
          "material": "Nepheline Syenite",
          "amount": 37.27
        },
        {
          "material": "Silica",
          "amount": 17.28
        },
        {
          "material": "Dolomite",
          "amount": 12.43
        },
        {
          "material": "Kaolin",
          "amount": 11.46
        },
        {
          "material": "Colemanite",
          "amount": 11.07
        },
        {
          "material": "Lithium Carbonate",
          "amount": 5.97
        },
        {
          "material": "Magnesium carbonate",
          "amount": 4.52
        }
      ],
      "additionals": [
        {
          "material": "Zircopax",
          "amount": 14.76
        },
        {
          "material": "Titanium Dioxide",
          "amount": 3.23
        }
      ],
