Repository: MrSeldon/argilev2

File: data/glazes/glazy.json (part 192 of 315)
{
      "description": "This recipe was imported from Louis Katz's Hyperglaze database available on his website: http://falcon.tamucc.edu/lkatz/allglazes.txt More information about Louis Katz can be found on his website, http://www.louiskatz.net/ Louis Katz Notes: I am not a safety expert and any information contained in this file about safety should be ignored in favor of advice from experts. All of the materials in all glazes are potentially hazardous. All of these glaze recipes are given without any representation of accuracy or safety. They may work, they may not. They may be safe when fired or they may not. All of the materials used in them have hazards associated with them. You must be have sufficient training in the hazards before you use the the materials. You will have to determine the suitability and safety for your use. Do not assume that a lack of a warning about a material means that it is safe. Cone: 1 2 3 Surface texture: matte Firing: Ox. or Red. Recipe: Percent Batch Colemanite 11.07 11.07 Dolomite 12.43 12.43 Lithium Carbonate 5.97 5.97 Magnesium Carbonate 4.52 4.52 Neph Sy 37.27 37.27 Kaolin 11.46 11.46 Flint 17.28 17.28 Totals: 100.00 % 100.00 gm Also add: Titanium Dioxide 3.23 3.23 Zircopax 14.76 14.76 Comments: CM 01-92 p.74",
      "createdBy": "Glazy Admin",
      "source": "glazy.org",
      "url": "https://glazy.org/recipes/4798"
    },
    {
      "id": 4799,
      "code": "GLAZY-4799",
      "name": "Neph Sy Matt Glaze #5",
      "cone": "1 - 3",
      "surface": "Matte",
      "transparency": "",
      "atmosphere": "Oxidation, Reduction",
      "subtype": "Glaze - Matte",
      "ingredients": [
        {
          "material": "Nepheline Syenite",
          "amount": 45.9
        },
        {
          "material": "Silica",
          "amount": 18.65
        },
        {
          "material": "Colemanite",
          "amount": 10.91
        },
        {
          "material": "Kaolin",
          "amount": 10.81
        },
        {
          "material": "Lithium Carbonate",
          "amount": 5.88
        },
        {
          "material": "Dolomite",
          "amount": 4.9
        },
        {
          "material": "Strontium Carbonate",
          "amount": 2.95
        }
      ],
      "additionals": [
        {
          "material": "Zircopax",
          "amount": 7.27
        },
        {
          "material": "Zinc Oxide",
          "amount": 3.22
        },
        {
          "material": "Titanium Dioxide",
          "amount": 3.18
        }
      ],
      "description": "This recipe was imported from Louis Katz's Hyperglaze database available on his website: http://falcon.tamucc.edu/lkatz/allglazes.txt More information about Louis Katz can be found on his website, http://www.louiskatz.net/ Louis Katz Notes: I am not a safety expert and any information contained in this file about safety should be ignored in favor of advice from experts. All of the materials in all glazes are potentially hazardous. All of these glaze recipes are given without any representation of accuracy or safety. They may work, they may not. They may be safe when fired or they may not. All of the materials used in them have hazards associated with them. You must be have sufficient training in the hazards before you use the the materials. You will have to determine the suitability and safety for your use. Do not assume that a lack of a warning about a material means that it is safe. Cone: 1 2 3 Surface texture: matte Firing: Ox. or Red. Recipe: Percent Batch Colemanite 10.91 10.45 Dolomite 4.90 4.69 Lithium Carbonate 5.88 5.63 Strontium Carbonate 2.95 2.82 Neph Sy 45.90 43.94 Kaolin 10.81 10.35 Flint 18.65 17.86 Totals: 100.00 % 95.74 gm Also add: Titanium Dioxide 3.18 3.04 Zinc Oxide 3.22 3.08 Zircopax 7.27 6.96 Comments: CM 01-92 p.74",
      "createdBy": "Glazy Admin",
      "source": "glazy.org",
      "url": "https://glazy.org/recipes/4799"
    },
    {
      "id": 4982,
      "code": "GLAZY-4982",
      "name": "Neph Sy Titanium Base",
      "cone": "10",
      "surface": "Glossy",
      "transparency": "",
      "atmosphere": "Oxidation, Reduction",
      "subtype": "Glaze - Clear",
      "ingredients": [
        {
          "material": "Nepheline Syenite",
          "amount": 65.0
        },
        {
          "material": "EP Kaolin",
          "amount": 25.0
        },
        {
          "material": "Lithium Carbonate",
          "amount": 10.0
        }
      ],
      "additionals": [
        {
          "material": "Titanium Dioxide",
          "amount": 10.0
        }
      ],
      "description": "This recipe was imported from Louis Katz's Hyperglaze database available on his website: http://falcon.tamucc.edu/lkatz/allglazes.txt More information about Louis Katz can be found on his website, http://www.louiskatz.net/ Louis Katz Notes: I am not a safety expert and any information contained in this file about safety should be ignored in favor of advice from experts. All of the materials in all glazes are potentially hazardous. All of these glaze recipes are given without any representation of accuracy or safety. They may work, they may not. They may be safe when fired or they may not. All of the materials used in them have hazards associated with them. You must be have sufficient training in the hazards before you use the the materials. You will have to determine the suitability and safety for your use. Do not assume that a lack of a warning about a material means that it is safe. Cone: 10 Surface texture: shiny glossy Firing: Ox. or Red. Recipe: Percent Batch Neph Sy 65.00 5200 Lithium Carbonate 10.00 800 EPK 25.00 2000 Totals: 100.00 % 8000 Gm Also add: Titanium Dioxide 10.00 800",
      "createdBy": "Glazy Admin",
      "source": "glazy.org",
      "url": "https://glazy.org/recipes/4982"
    },
    {
      "id": 19947,
      "code": "GLAZY-19947",
      "name": "Neph Sye",
      "cone": "9 - 10",
      "surface": "Satin",
      "transparency": "Opaque",
      "atmosphere": "Reduction, Salt & Soda",
      "subtype": "Glaze - Specialty",
      "ingredients": [
        {
          "material": "Nepheline Syenite",
          "amount": 80.95
        },
        {
          "material": "Ball Clay",
          "amount": 14.29
        },
        {
          "material": "Soda Ash",
          "amount": 4.76
        }
      ],
      "description": "",
      "createdBy": "Cecilia Secaira",
      "source": "glazy.org",
      "url": "https://glazy.org/recipes/19947"
    },
    {
      "id": 4215,
      "code": "GLAZY-4215",
      "name": "Nepheline Syenite Basic Shino",
      "cone": "10",
      "surface": "",
      "transparency": "",
      "atmosphere": "Reduction",
      "subtype": "Glaze - Shino",
      "ingredients": [
        {
          "material": "Nepheline Syenite",
          "amount": 75.0
        },
        {
          "material": "Kentucky OM #4 Ball Clay",
          "amount": 25.0
        }
      ],
      "description": "From Steve Davis Website & Blog: http://kazegama.com/ Website: http://kazegamas.com/ Shinos 3: http://kazegamas.com/shinos3.htm There are 72 shinos shown on 4 web pages. They are organized from left to right with 3 tiles of the same glaze shown on 3 different clay bodies. They are Aardvark Clay's Nara Porcelain, Long Beach, and Black Mountain. Every shino was glazed with a doulble dip, waxed with a simple \"S\" pattern, and left to dry for 2 weeks to grow sulfates on the surface. The \"S\" pattern has no sulfate build up. A medium reduction was started at cone 012 through cone 2. From there the kiln was fired in neutral to cone 10.",
      "createdBy": "Steve Davis",
      "source": "glazy.org",
      "url": "https://glazy.org/recipes/4215"
    },
    {
      "id": 84181,
      "code": "GLAZY-84181",
      "name": "Neves - Ron Roy (2)",
      "cone": "6",
      "surface": "Glossy",
      "transparency": "Semi-opaque",
      "atmosphere": "Oxidation",
      "subtype": "Glaze",
      "ingredients": [
        {
          "material": "0912_Albita Minasolo",
          "amount": 48.0
        },
        {
          "material": "Silica",
          "amount": 18.6
        },
        {
          "material": "Wollastonite",
          "amount": 13.4
        },
        {
          "material": "Zinc Oxide",
          "amount": 10.0
        },
        {
          "material": "XXX 0935_Caulim Minasolo",
          "amount": 8.0
        },
        {
          "material": "Bentonite",
          "amount": 2.0
        }
      ],
      "additionals": [
        {
          "material": "Rutile",
          "amount": 5.0
        },
        {
          "material": "Black Copper Oxide",
          "amount": 2.0
        }
      ],
      "description": "Essa receita foi fornecida pelo Studio Neves. N\u00e3o foi fornecida uma quantidade de rutilo e de cobre espec\u00edfica. Como eu tenho d\u00favidas quanto \u00e0 minha nefelina troquei os ingredientes seguindo a f\u00f3rmula. 70% \u00e1gua + 30% CMC pronto. Eu penso que talvez seja com tit\u00e2nio que aqui \u00e9 chamado algumas vezes de rutilo. Rutilo branco...",
      "createdBy": "Marize Mello",
      "source": "glazy.org",
      "url": "https://glazy.org/recipes/84181"
    },
    {
      "id": 280804,
      "code": "GLAZY-280804",
      "name": "New Black 2 SemiGloss",
      "cone": "5 - 7",
      "surface": "",
      "transparency": "",
      "atmosphere": "Neutral, Oxidation",
      "subtype": "Glaze - Black",
      "ingredients": [
        {
          "material": "Custer Feldspar",
          "amount": 33.25
        },
        {
          "material": "Gerstley Borate",
          "amount": 15.5
        },
        {
          "material": "Dolomite",
          "amount": 11.33
        },
        {
          "material": "Spodumene",
          "amount": 10.09
        },
        {
          "material": "EP Kaolin",
          "amount": 10.0
        },
        {
          "material": "Calcined Kaolin",
          "amount": 9.89
        },
        {
          "material": "Strontium Carbonate",
          "amount": 5.16
        },
        {
          "material": "Ferro Frit 3110",
          "amount": 3.24
        },
        {
          "material": "Silica",
          "amount": 2.04
        }
      ],
      "additionals": [
        {
          "material": "Red Iron Oxide",
          "amount": 6.0
        },
        {
          "material": "Manganese Dioxide",
          "amount": 3.0
        },
        {
          "material": "Titanium Dioxide",
          "amount": 3.0
        },
        {
          "material": "Cobalt Carbonate",
          "amount": 1.5
        },
        {
          "material": "Chrome Oxide",
          "amount": 1.0
        }
      ],
      "description": "11.22 - Adjusted to lower gloss Removed redart and adjusted clay and iron",
      "createdBy": "HP Bloomer IV",
      "source": "glazy.org",
      "url": "https://glazy.org/recipes/280804"
    },
    {
      "id": 285432,
      "code": "GLAZY-285432",
      "name": "New Black 2.2 Satin Matte",
      "cone": "5 - 7",
      "surface": "",
      "transparency": "",
      "atmosphere": "Neutral, Oxidation",
      "subtype": "Glaze - Black",
      "ingredients": [
        {
          "material": "Custer Feldspar",
          "amount": 36.96
        },
        {
          "material": "Gerstley Borate",
          "amount": 15.5
        },
        {
          "material": "Dolomite",
          "amount": 12.6
        },
        {
          "material": "Spodumene",
          "amount": 11.22
        },
        {
          "material": "EP Kaolin",
          "amount": 11.12
        },
        {
          "material": "Calcined Kaolin",
          "amount": 11.0
        },
        {
          "material": "Strontium Carbonate",
          "amount": 5.73
        },
        {
          "material": "Ferro Frit 3110",
          "amount": 3.6
        },
        {
          "material": "Silica",
          "amount": 2.27
        }
      ],
      "additionals": [
        {
          "material": "Red Iron Oxide",
          "amount": 6.0
        },
        {
          "material": "Manganese Dioxide",
          "amount": 3.0
        },
        {
          "material": "Titanium Dioxide",
          "amount": 3.0
        },
        {
          "material": "Cobalt Carbonate",
          "amount": 1.5
        },
        {
          "material": "Chrome Oxide",
          "amount": 1.0
        }
      ],
      "description": "11.22 - Adjusted to lower gloss by experimenting with different levels of Gerstley Borate. Tests in Removed redart and adjusted clay and iron",
      "createdBy": "HP Bloomer IV",
      "source": "glazy.org",
      "url": "https://glazy.org/recipes/285432"
    },
    {
      "id": 2519,
      "code": "GLAZY-2519",
      "name": "New Blue",
      "cone": "6",
      "surface": "Glossy",
      "transparency": "",
      "atmosphere": "",
      "subtype": "Glaze - Blue",
      "ingredients": [
        {
          "material": "Custer Feldspar",
          "amount": 51.0
        },
        {
          "material": "Whiting",
          "amount": 18.6
        },
        {
          "material": "Kaolin",
          "amount": 10.8
        },
        {
          "material": "Zinc Oxide",
          "amount": 8.7
        },
        {
          "material": "Silica",
          "amount": 5.9
        },
        {
          "material": "Bentonite",
          "amount": 4.9
        },
        {
          "material": "Cobalt Carbonate",
          "amount": 1.0
        }
      ],
      "description": "Source/Alternate names: similar oxides to White Semigloss and Le Matte Notes: Alisa Clausen: Glaze is consistent and has shiny surface with a typical cobalt blue colour. Not exciting but stable. Gives a very dark marine blue where thickest. Interacted fine with a transparent, white and a darker blue I tested it over.",
      "createdBy": "Glazy Admin",
      "source": "glazy.org",
      "url": "https://glazy.org/recipes/2519"
    },
    {
      "id": 20578,
      "code": "GLAZY-20578",
      "name": "NEW CLEAR FOR LOAM",
      "cone": "6 - 7",
      "surface": "",
      "transparency": "Translucent",
      "atmosphere": "Oxidation",
      "subtype": "Glaze",
      "ingredients": [
        {
          "material": "Silica",
          "amount": 33.0
        },
        {
          "material": "Neph Sye A270",
          "amount": 24.0
        },
        {
          "material": "Gerstley Borate",
          "amount": 17.0
        },
        {
          "material": "Strontium Carbonate",
          "amount": 12.0
        },
        {
          "material": "EP Kaolin",
          "amount": 8.0
        },
        {
          "material": "Vansil W-30 Wollastonite",
          "amount": 6.0
        }
      ],
      "additionals": [
        {
          "material": "Bentonite",
          "amount": 2.0
        }
      ],
      "description": "",
      "createdBy": "LOAM Clay Studio Inc.",
      "source": "glazy.org",
      "url": "https://glazy.org/recipes/20578"
    },
    {
      "id": 161584,
      "code": "GLAZY-161584",
      "name": "New Eggshell Custer",
      "cone": "6",
      "surface": "Satin-matte",
      "transparency": "Semi-opaque",
      "atmosphere": "Oxidation, Neutral",
      "subtype": "Glaze - White, Off-White",
      "ingredients": [
        {
          "material": "Custer Feldspar",
          "amount": 40.0
        },
        {
          "material": "EP Kaolin",
          "amount": 20.0
        },
        {
          "material": "Dolomite",
          "amount": 14.0
        },
        {
          "material": "Gerstley Borate",
          "amount": 14.0
        },
        {
          "material": "Ultrox",
          "amount": 10.0
        },
        {
          "material": "Rutile",
          "amount": 2.0
        }
      ],
      "description": "",
      "createdBy": "Michael Newsome",
      "source": "glazy.org",
      "url": "https://glazy.org/recipes/161584"
    },
    {
      "id": 90466,
      "code": "GLAZY-90466",
      "name": "New Recipe 1",
      "cone": "",
      "surface": "",
      "transparency": "",
      "atmosphere": "",
      "subtype": "Glaze",
      "ingredients": [
        {
          "material": "KALE 9406",
          "amount": 100.0
        },
        {
          "material": "Bo Glaze Kaolin",
          "amount": 5.0
        },
        {
          "material": "FLOTE ALB\u0130T",
          "amount": 5.0
        },
        {
          "material": "Copper Carbonate",
          "amount": 3.0
        },
        {
          "material": "Zinc Oxide",
          "amount": 3.0
        },
        {
          "material": "Black Copper Oxide",
          "amount": 1.0
        }
      ],
      "description": "",
      "createdBy": "Feridun Turunc",
      "source": "glazy.org",
      "url": "https://glazy.org/recipes/90466"
    },
    {
      "id": 62148,
      "code": "GLAZY-62148",
      "name": "New Recipe 1blanco Kelper colemanita 1180 C",
      "cone": "4",
      "surface": "Glossy",
      "transparency": "Opaque",
      "atmosphere": "Oxidation",
      "subtype": "Glaze - Clear",
      "ingredients": [
        {
          "material": "Colemanite",
          "amount": 45.0
        },
        {
          "material": "Nepheline Syenite",
          "amount": 20.0
        },
        {
          "material": "Ferro Frit 3124",
          "amount": 10.0
        },
        {
          "material": "Silica",
          "amount": 10.0
        },
        {
          "material": "Zircopax",
          "amount": 10.0
        },
        {
          "material": "Ball Clay",
          "amount": 5.0
        }
      ],
      "description": "blanco brillante lustroso 1180 C electrico",
      "createdBy": "omar dominguez",
      "source": "glazy.org",
      "url": "https://glazy.org/recipes/62148"
    },
    {
      "id": 62323,
      "code": "GLAZY-62323",
      "name": "New Recipe 1doble capa azules Kelper cono7",
      "cone": "7",
      "surface": "Smooth Matte",
      "transparency": "Semi-opaque",
      "atmosphere": "Oxidation",
      "subtype": "Glaze",
      "ingredients": [
        {
          "material": "Potash Feldspar",
          "amount": 40.0
        },
        {
          "material": "Ball Clay",
          "amount": 15.0
        },
        {
          "material": "Silica",
          "amount": 15.0
        },
        {
          "material": "Whiting",
          "amount": 15.0
        },
        {
          "material": "Zinc Oxide",
          "amount": 5.0
        },
        {
          "material": "Green nickel oxide",
          "amount": 1.2
        },
        {
          "material": "Cobalt Oxide",
          "amount": 0.7
        }
      ],
      "description": "se uso aplicando encima receta 2 doble capa azules Kelper cono 7",
      "createdBy": "omar dominguez",
      "source": "glazy.org",
      "url": "https://glazy.org/recipes/62323"
    },
    {
      "id": 61807,
      "code": "GLAZY-61807",
      "name": "New Recipe 1dorado Kelper",
      "cone": "7",
      "surface": "Semi-matte",
      "transparency": "Opaque",
      "atmosphere": "",
      "subtype": "Glaze - Iron",
      "ingredients": [
        {
          "material": "Feldspar",
          "amount": 38.0
        },
        {
          "material": "Whiting",
          "amount": 17.0
        },
        {
          "material": "Silica",
          "amount": 16.0
        },
        {
          "material": "Bone Ash",
          "amount": 11.0
        },
        {
          "material": "Ball Clay",
          "amount": 10.0
        },
        {
          "material": "Talc",
          "amount": 10.0
        },
        {
          "material": "Red Iron Oxide",
          "amount": 8.0
        },
        {
          "material": "Ferro Frit 3110",
          "amount": 5.0
        }
      ],
      "description": "",
      "createdBy": "omar dominguez",
      "source": "glazy.org",
      "url": "https://glazy.org/recipes/61807"
    },
    {
      "id": 64134,
      "code": "GLAZY-64134",
      "name": "New Recipe Azul travieso Kelper",
      "cone": "7 - 8",
      "surface": "Glossy",
      "transparency": "Semi-opaque",
      "atmosphere": "Reduction",
      "subtype": "Glaze - Blue",
      "ingredients": [
        {
          "material": "Potash Feldspar",
          "amount": 30.0
        },
        {
          "material": "Silica",
          "amount": 25.0
        },
        {
          "material": "Ball Clay",
          "amount": 20.0
        },
        {
          "material": "Colemanite",
          "amount": 20.0
        },
        {
          "material": "Rutile",
          "amount": 12.0
        },
        {
          "material": "Ferro Frit 3110",
          "amount": 10.0
        },
        {
          "material": "Zinc Oxide",
          "amount": 5.0
        },
        {
          "material": "Cobalt Oxide",
          "amount": 1.2
        }
      ],
      "description": "En lugar 3110 use FK 10",
      "createdBy": "Omar dominguez",
      "source": "glazy.org",
      "url": "https://glazy.org/recipes/64134"
    },
    {
      "id": 63366,
      "code": "GLAZY-63366",
      "name": "New Recipe celadon Kelper 1280",
      "cone": "8 - 9",
      "surface": "Glossy",
      "transparency": "Translucent",
      "atmosphere": "Reduction",
      "subtype": "Glaze - Iron - Celadon",
      "ingredients": [
        {
          "material": "Feldspar",
          "amount": 45.0
        },
        {
          "material": "Silica",
          "amount": 25.0
        },
        {
          "material": "Colemanite",
          "amount": 14.0
        },
        {
          "material": "Whiting",
          "amount": 9.5
        },
        {
          "material": "EP Kaolin",
          "amount": 3.0
        },
        {
          "material": "Wood ash",
          "amount": 2.4
        },
        {
          "material": "Red Iron Oxide",
          "amount": 1.1
        }
      ],
      "description": "Celadon azulado palido Reduccion gas 1280",
      "createdBy": "Omar dominguez",
      "source": "glazy.org",
      "url": "https://glazy.org/recipes/63366"
    },
    {
      "id": 65034,
      "code": "GLAZY-65034",
      "name": "New Recipe Lilaceo Kelper CaMg",
      "cone": "5 1/2 - 6",
      "surface": "Matte",
      "transparency": "Opaque",
      "atmosphere": "Oxidation",
      "subtype": "Glaze - Purple - Magnesium Matte",
      "ingredients": [
        {
          "material": "Feldspar",
          "amount": 40.0
        },
        {
          "material": "Silica",
          "amount": 21.0
        },
        {
          "material": "Magnesium carbonate",
          "amount": 15.0
        },
        {
          "material": "Ball Clay",
          "amount": 12.0
        },
        {
          "material": "Ferro Frit 3124",
          "amount": 12.0
        },
        {
          "material": "Cobalt Oxide",
          "amount": 1.0
        }
      ],
      "description": "Use frita 252 kelper de alto Ca Ox Cono 6 1230 C",
      "createdBy": "omar dominguez",
      "source": "glazy.org",
      "url": "https://glazy.org/recipes/65034"
    },
    {
      "id": 7544,
      "code": "GLAZY-7544",
      "name": "New RecipeBJ Base Talc",
      "cone": "6",
      "surface": "Glossy",
      "transparency": "",
      "atmosphere": "Oxidation",
      "subtype": "Glaze",
      "ingredients": [
        {
          "material": "Ball Clay",
          "amount": 20.0
        },
        {
          "material": "Dolomite",
          "amount": 20.0
        },
        {
          "material": "Silica",
          "amount": 20.0
        },
        {
          "material": "Talc",
          "amount": 20.0
        },
        {
          "material": "Johnson Matthey Frit 169",
          "amount": 20.0
        }
      ],
      "additionals": [
        {
          "material": "Manganese Dioxide",
          "amount": 3.0
        },
        {
          "material": "Rutile",
          "amount": 3.0
        }
      ],
      "description": "",
      "createdBy": "Alisa Liskin Clausen",
      "source": "glazy.org",
      "url": "https://glazy.org/recipes/7544"
    },
    {
      "id": 7546,
      "code": "GLAZY-7546",
      "name": "New RecipeBJ Strontium",
      "cone": "6",
      "surface": "Glossy",
      "transparency": "",
      "atmosphere": "Oxidation",
      "subtype": "Glaze",
      "ingredients": [
        {
          "material": "Ball Clay",
          "amount": 20.0
        },
        {
          "material": "Dolomite",
          "amount": 20.0
        },
        {
          "material": "Ferro Frit 3134",
          "amount": 20.0
        },
        {
          "material": "Silica",
          "amount": 20.0
        },
        {
          "material": "Strontium Carbonate",
          "amount": 20.0
        }
      ],
      "additionals": [
        {
          "material": "Manganese Dioxide",
          "amount": 3.0
        }
      ],
      "description": "",
      "createdBy": "Alisa Liskin Clausen",
      "source": "glazy.org",
      "url": "https://glazy.org/recipes/7546"
    },
    {
      "id": 41325,
      "code": "GLAZY-41325",
      "name": "New Shiny Clear",
      "cone": "9 - 12",
      "surface": "Semi-glossy",
      "transparency": "Transparent",
      "atmosphere": "",
      "subtype": "Glaze - Clear",
      "ingredients": [
        {
          "material": "Custer Feldspar",
          "amount": 47.6
        },
        {
          "material": "Silica",
          "amount": 22.7
        },
        {
          "material": "Whiting",
          "amount": 17.4
        },
        {
          "material": "Kaolin",
          "amount": 8.4
        },
        {
          "material": "Bentonite",
          "amount": 2.0
        }
      ],
      "description": "From John Britt's The Complete Guide to High-Fire Glazes",
      "createdBy": "Jeff Szarzi",
      "source": "glazy.org",
      "url": "https://glazy.org/recipes/41325"
    },
    {
      "id": 43991,
      "code": "GLAZY-43991",
      "name": "New Shiny Clear II",
      "cone": "9 - 12",
      "surface": "Glossy",
      "transparency": "Transparent",
      "atmosphere": "Oxidation",
      "subtype": "Glaze - Clear",
      "ingredients": [
        {
          "material": "Custer Feldspar",
          "amount": 48.6
        },
        {
          "material": "Silica",
          "amount": 22.7
        },
        {
          "material": "Whiting",
          "amount": 17.4
        },
        {
          "material": "EP Kaolin",
          "amount": 10.4
        }
      ],
      "description": "",
      "createdBy": "Jeff Szarzi",
      "source": "glazy.org",
      "url": "https://glazy.org/recipes/43991"
    },
    {
      "id": 72433,
      "code": "GLAZY-72433",
      "name": "New Shiny Clear III (Baruim added for higher gloss)",
      "cone": "9 - 12",
      "surface": "Glossy",
      "transparency": "Transparent",
      "atmosphere": "Oxidation",
      "subtype": "Glaze - Clear",
      "ingredients": [
        {
          "material": "Custer Feldspar",
          "amount": 47.6
        },
        {
          "material": "Silica",
          "amount": 22.23
        },
        {
          "material": "Whiting",
          "amount": 15.08
        },
        {
          "material": "EP Kaolin",
          "amount": 10.19
        },
        {
          "material": "Barium Carbonate",
          "amount": 4.9
        }
      ],
      "description": "",
      "createdBy": "Jeff Szarzi",
      "source": "glazy.org",
      "url": "https://glazy.org/recipes/72433"
    },
    {
      "id": 10828,
      "code": "GLAZY-10828",
      "name": "New Tyler Amber with added coloring oxides and Wood Ash",
      "cone": "6",
      "surface": "Smooth Matte",
      "transparency": "",
      "atmosphere": "Oxidation",
      "subtype": "Glaze",
      "ingredients": [
        {
          "material": "Redart",
          "amount": 60.0
        },
        {
          "material": "Ferro Frit 3110",
          "amount": 20.0
        },
        {
          "material": "Gerstley Borate",
          "amount": 20.0
        }
      ],
      "additionals": [
        {
          "material": "Hardwood ash",
          "amount": 50.0
        },
        {
          "material": "Rutile",
          "amount": 3.0
        },
        {
          "material": "Bentonite",
          "amount": 2.0
        },
        {
          "material": "Cobalt Oxide",
          "amount": 1.0
        }
      ],
      "description": "Celadon",
      "createdBy": "Alisa Liskin Clausen",
      "source": "glazy.org",
      "url": "https://glazy.org/recipes/10828"
    },
    {
      "id": 131406,
      "code": "GLAZY-131406",
      "name": "New White",
      "cone": "4 - 8",
      "surface": "Semi-glossy",
      "transparency": "Semi-opaque",
      "atmosphere": "Oxidation, Neutral, Reduction",
      "subtype": "Glaze - White, Off-White",
      "ingredients": [
        {
          "material": "Custer Feldspar",
          "amount": 56.64
        },
        {
          "material": "Whiting",
          "amount": 15.93
        },
        {
          "material": "Zircopax",
          "amount": 10.63
        },
        {
          "material": "EP Kaolin",
          "amount": 7.96
        },
        {
          "material": "Talc",
          "amount": 4.42
        },
        {
          "material": "Zinc Oxide",
          "amount": 4.42
        }
      ],
      "description": "",
      "createdBy": "HP Bloomer IV",
      "source": "glazy.org",
      "url": "https://glazy.org/recipes/131406"
    },
    {
      "id": 4122,
      "code": "GLAZY-4122",
      "name": "Newport Variation",
      "cone": "4",
      "surface": "",
      "transparency": "",
      "atmosphere": "Oxidation",
      "subtype": "Glaze - Majolica",
      "ingredients": [
        {
          "material": "Ferro Frit 3124",
          "amount": 54.0
        },
        {
          "material": "Kentucky OM #4 Ball Clay",
          "amount": 19.0
        },
        {
          "material": "Nepheline Syenite",
          "amount": 15.0
        },
        {
          "material": "Zircopax",
          "amount": 8.0
        },
        {
          "material": "Tin Oxide",
          "amount": 4.0
        }
      ],
      "description": "From Steve Davis Website: http://kazegamas.com/ Majolica: http://kazegamas.com/majolicas.htm",
      "createdBy": "Steve Davis",
      "source": "glazy.org",
      "url": "https://glazy.org/recipes/4122"
    },
    {
      "id": 7460,
      "code": "GLAZY-7460",
      "name": "NG Cenigres",
      "cone": "6",
      "surface": "Matte",
      "transparency": "Semi-opaque",
      "atmosphere": "Oxidation, Reduction",
      "subtype": "Glaze - Ash",
      "ingredients": [
        {
          "material": "Wood ash",
          "amount": 60.0
        },
        {
          "material": "APM 112",
          "amount": 30.0
        },
        {
          "material": "Potash Feldspar",
          "amount": 7.0
        },
        {
          "material": "Tinkar Z",
          "amount": 3.0
        }
      ],
      "description": "Castellano: La receta del esmalte es muy sencilla: 60% de cenizas y 40% de la pasta usada para construir la pieza. Luego le agrego un 8% de cualquier esmalte transparente comercial de baja temperatura. - Como no conozco la composici\u00f3n del esmalte (us\u00e9 Crecer 701) , no est\u00e1 relacionado en la receta de abajo. Recordar agregarlo. - escurre mucho, no apto para superficies en contacto con alimentos English: The recipe is very simple: 60% wood ash and 40% of my clay body. Then I add 8% of any lowfire commercial clear glaze. - As I don't know the glaze composition (Crecer 701), it is not listed in the recipe below. Remember adding it. - Runny, not suitable for food contact. Tinkar Z : Ball Clay Apm: Red Clay",
      "createdBy": "Clara Giorello",
      "source": "glazy.org",
      "url": "https://glazy.org/recipes/7460"
    },
    {
      "id": 7414,
      "code": "GLAZY-7414",
      "name": "NG Travertino",
      "cone": "5 - 7",
      "surface": "Satin",
      "transparency": "Semi-opaque",
      "atmosphere": "Oxidation, Reduction",
      "subtype": "Glaze - White, Off-White",
      "ingredients": [
        {
          "material": "Silica",
          "amount": 27.1
        },
        {
          "material": "Ferro Frit 3134",
          "amount": 19.3
        },
        {
          "material": "Ball Clay",
          "amount": 13.9
        },
        {
          "material": "Dolomite",
          "amount": 11.4
        },
        {
          "material": "Spodumene",
          "amount": 11.4
        },
        {
          "material": "Potash Feldspar",
          "amount": 9.9
        },
        {
          "material": "Talc",
          "amount": 7.0
        }
      ],
      "additionals": [
        {
          "material": "Zircopax",
          "amount": 2.55
        },
        {
          "material": "Tin Oxide",
          "amount": 2.4
        },
        {
          "material": "Bentonite",
          "amount": 2.0
        },
        {
          "material": "Red Iron Oxide",
          "amount": 0.55
        },
        {
          "material": "Yellow Iron Oxide",
          "amount": 0.4
        }
      ],
      "description": "",
      "createdBy": "Clara Giorello",
      "source": "glazy.org",
      "url": "https://glazy.org/recipes/7414"
    },
    {
      "id": 18806,
      "code": "GLAZY-18806",
      "name": "Nice Green 5.1",
      "cone": "9 - 10",
      "surface": "Semi-matte",
      "transparency": "Opaque",
      "atmosphere": "Oxidation",
      "subtype": "Glaze - Green",
      "ingredients": [
        {
          "material": "Silica",
          "amount": 34.0
        },
        {
          "material": "Whiting",
          "amount": 25.0
        },
        {
          "material": "Nepheline Syenite",
          "amount": 20.0
        },
        {
          "material": "EP Kaolin",
          "amount": 16.0
        },
        {
          "material": "Rutile",
          "amount": 7.0
        },
        {
          "material": "Titanium Dioxide",
          "amount": 7.0
        },
        {
          "material": "Zinc Oxide",
          "amount": 5.0
        },
        {
          "material": "Bentonite",
          "amount": 2.0
        },
        {
          "material": "Copper Carbonate",
          "amount": 2.0
        },
        {
          "material": "Cobalt Carbonate",
          "amount": 1.0
        },
        {
          "material": "Tin Oxide",
          "amount": 1.0
        }
      ],
      "description": "Oxidation electric",
      "createdBy": "Stephen Stuchell",
      "source": "glazy.org",
      "url": "https://glazy.org/recipes/18806"
    },
    {
      "id": 3283,
      "code": "GLAZY-3283",
      "name": "Nick's Misfire",
      "cone": "10",
      "surface": "Matte",
      "transparency": "Opaque",
      "atmosphere": "Oxidation, Reduction",
      "subtype": "Glaze - Shino",
      "ingredients": [
        {
          "material": "Nepheline Syenite",
          "amount": 44.4
        },
        {
          "material": "Kaolin",
          "amount": 16.7
        },
        {
          "material": "Whiting",
          "amount": 16.7
        },
        {
          "material": "Silica",
          "amount": 11.1
        },
        {
          "material": "Talc",
          "amount": 11.1
        }
      ],
      "additionals": [
        {
          "material": "Tin Oxide",
          "amount": 11.2
        },
        {
          "material": "Copper Carbonate",
          "amount": 1.1
        }
      ],
      "description": "Via Tara Hagen's Glazeitorium http://glazeitorium.blogspot.com/",
      "createdBy": "Tara Hagen",
      "source": "glazy.org",
      "url": "https://glazy.org/recipes/3283"
    },
    {
      "id": 19346,
      "code": "GLAZY-19346",
      "name": "Nick's Misfire",
      "cone": "10 - 11",
      "surface": "",
      "transparency": "Semi-opaque",
      "atmosphere": "Reduction",
      "subtype": "Glaze - Specialty",
      "ingredients": [
        {
          "material": "Nepheline Syenite",
          "amount": 40.0
        },
        {
          "material": "EP Kaolin",
          "amount": 15.0
        },
        {
          "material": "Whiting",
          "amount": 15.0
        },
        {
          "material": "Silica",
          "amount": 10.0
        },
        {
          "material": "Talc",
          "amount": 10.0
        },
        {
          "material": "Tin Oxide",
          "amount": 10.0
        }
      ],
      "additionals": [
        {
          "material": "Copper Carbonate",
          "amount": 1.0
        }
      ],
      "description": "Beautiful satiny cream with purple streaks and pools.",
      "createdBy": "WIU CERAMICS",
      "source": "glazy.org",
      "url": "https://glazy.org/recipes/19346"
    },
    {
      "id": 102643,
      "code": "GLAZY-102643",
      "name": "Nick's Nosferatu",
      "cone": "10",
      "surface": "Glossy",
      "transparency": "Opaque",
      "atmosphere": "Reduction",
      "subtype": "Glaze - Red - Copper",
      "ingredients": [
        {
          "material": "Custer Feldspar",
          "amount": 36.0
        },
        {
          "material": "Silica",
          "amount": 28.0
        },
        {
          "material": "Whiting",
          "amount": 14.0
        },
        {
          "material": "Barium Carbonate",
          "amount": 12.0
        },
        {
          "material": "Gerstley Borate",
          "amount": 8.0
        },
        {
          "material": "Kentucky OM #4 Ball Clay",
          "amount": 3.5
        },
        {
          "material": "Grolleg Kaolin",
          "amount": 3.0
        }
      ],
      "additionals": [
        {
          "material": "Tin Oxide",
          "amount": 3.0
        },
        {
          "material": "Veegum T",
          "amount": 1.0
        },
        {
          "material": "Copper Carbonate",
          "amount": 0.5
        }
      ],
      "description": "Just in time for Halloween! This is a beautiful, VERY red, VERY bloody and VERY spooky glaze. This is a remake of my favorite glaze, VC Vampire. I couldnt find the frit so I reformulated it with gillespie borate. The original frit is available nowhere to my knowledge but if you know someone who sells it, holler. Here is the ORIGINAL with out-of-date materials: https://glazy.org/recipes/31669 This glaze likes to be applied thick and I had problems with crawling when it dipping. I prefer spraying or brushing.",
      "createdBy": "Redneck Paycheck",
      "source": "glazy.org",
      "url": "https://glazy.org/recipes/102643"
    },
    {
      "id": 41194,
      "code": "GLAZY-41194",
      "name": "Nickel Nurple (Purple)",
      "cone": "9 - 12",
      "surface": "Matte",
      "transparency": "Semi-opaque",
      "atmosphere": "Reduction, Neutral, Oxidation",
      "subtype": "Glaze - Purple - Nickel",
      "ingredients": [
        {
          "material": "Petalite",
          "amount": 45.0
        },
        {
          "material": "Barium Carbonate",
          "amount": 34.0
        },
        {
          "material": "EP Kaolin",
          "amount": 12.0
        },
        {
          "material": "Silica",
          "amount": 9.0
        }
      ],
      "additionals": [
        {
          "material": "Black Nickel Oxide",
          "amount": 1.0
        }
      ],
      "description": "This glaze is ugly. Barium and nickel seem to form a eutectic that boils, and while this glaze has smoothed and healed it probably wouldnt at cone 10. It is purple though",
      "createdBy": "Alexander Kuttel",
      "source": "glazy.org",
      "url": "https://glazy.org/recipes/41194"
    },
    {
      "id": 90122,
      "code": "GLAZY-90122",
      "name": "Nickel Pink (Emmanuel Cooper)",
      "cone": "6 - 8",
      "surface": "",
      "transparency": "",
      "atmosphere": "Oxidation",
      "subtype": "Glaze",
      "ingredients": [
        {
