Repository: MrSeldon/argilev2

File: data/glazes/glazy.json (part 193 of 315)
{
          "material": "Barium Carbonate",
          "amount": 40.0
        },
        {
          "material": "FFF Feldspar",
          "amount": 33.0
        },
        {
          "material": "Zinc Oxide",
          "amount": 16.0
        },
        {
          "material": "Silica",
          "amount": 6.0
        },
        {
          "material": "Kaolin",
          "amount": 5.0
        }
      ],
      "additionals": [
        {
          "material": "Black Nickel Oxide",
          "amount": 1.5
        }
      ],
      "description": "Dark blue when thin. Pink crystals when thick. from Linda Bloomfields 'Glaze Recipes' p.72",
      "createdBy": "Wouter Vandenbranden",
      "source": "glazy.org",
      "url": "https://glazy.org/recipes/90122"
    },
    {
      "id": 55433,
      "code": "GLAZY-55433",
      "name": "Nickel Purple",
      "cone": "6 - 7",
      "surface": "Matte",
      "transparency": "",
      "atmosphere": "Oxidation",
      "subtype": "Glaze - Purple - Nickel",
      "ingredients": [
        {
          "material": "Barium Carbonate",
          "amount": 35.56
        },
        {
          "material": "Soda Feldspar",
          "amount": 29.33
        },
        {
          "material": "Korean Kaolin",
          "amount": 19.56
        },
        {
          "material": "Zinc Oxide",
          "amount": 8.44
        },
        {
          "material": "Silica",
          "amount": 4.44
        },
        {
          "material": "Green nickel oxide",
          "amount": 1.33
        },
        {
          "material": "Lithium Carbonate",
          "amount": 1.33
        }
      ],
      "description": "",
      "createdBy": "TSUMAGI NITTOOOH",
      "source": "glazy.org",
      "url": "https://glazy.org/recipes/55433"
    },
    {
      "id": 5380,
      "code": "GLAZY-5380",
      "name": "Nickel red test",
      "cone": "9",
      "surface": "Glossy",
      "transparency": "",
      "atmosphere": "Oxidation, Reduction",
      "subtype": "Glaze",
      "ingredients": [
        {
          "material": "Nepheline Syenite",
          "amount": 38.89
        },
        {
          "material": "Strontium Carbonate",
          "amount": 33.33
        },
        {
          "material": "Zinc Oxide",
          "amount": 16.67
        },
        {
          "material": "Calcined Kaolin",
          "amount": 5.56
        },
        {
          "material": "Silica",
          "amount": 5.56
        }
      ],
      "additionals": [
        {
          "material": "Black Nickel Oxide",
          "amount": 1.67
        }
      ],
      "description": "This recipe was imported from Louis Katz's Hyperglaze database available on his website: http://falcon.tamucc.edu/lkatz/allglazes.txt More information about Louis Katz can be found on his website, http://www.louiskatz.net/ Louis Katz Notes: I am not a safety expert and any information contained in this file about safety should be ignored in favor of advice from experts. All of the materials in all glazes are potentially hazardous. All of these glaze recipes are given without any representation of accuracy or safety. They may work, they may not. They may be safe when fired or they may not. All of the materials used in them have hazards associated with them. You must be have sufficient training in the hazards before you use the the materials. You will have to determine the suitability and safety for your use. Do not assume that a lack of a warning about a material means that it is safe. Cone: 9 Color: red Surface texture: shiny glossy Firing: Ox. or Red. Recipe: Percent Batch strontium Carbonate 33.33 30.00 Zinc Oxide 16.67 15.00 Neph Sy 38.89 35.00 Calcined Kaolin 5.56 5.00 Flint 5.56 5.00 Totals: 100.00 % 90.01 gm Also add: Black Nickel Oxide 1.67 1.50 Comments: for TURQUOISE: replace BN Oxide with 2.5% Copper Carbonate CM 03-95 p.56",
      "createdBy": "Glazy Admin",
      "source": "glazy.org",
      "url": "https://glazy.org/recipes/5380"
    },
    {
      "id": 11161,
      "code": "GLAZY-11161",
      "name": "Nickle Blue 1",
      "cone": "10 - 12",
      "surface": "",
      "transparency": "",
      "atmosphere": "Reduction",
      "subtype": "Glaze - Blue - Nickel",
      "ingredients": [
        {
          "material": "Custer Feldspar",
          "amount": 52.0
        },
        {
          "material": "Strontium Carbonate",
          "amount": 15.0
        },
        {
          "material": "Zinc Oxide",
          "amount": 12.0
        },
        {
          "material": "EP Kaolin",
          "amount": 10.0
        },
        {
          "material": "Gillespie Borate",
          "amount": 6.0
        },
        {
          "material": "Whiting",
          "amount": 5.0
        }
      ],
      "additionals": [
        {
          "material": "Nickel Carbonate",
          "amount": 2.0
        }
      ],
      "description": "",
      "createdBy": "chance taylor",
      "source": "glazy.org",
      "url": "https://glazy.org/recipes/11161"
    },
    {
      "id": 5280,
      "code": "GLAZY-5280",
      "name": "Nickle Buckwheat Glaze",
      "cone": "7",
      "surface": "",
      "transparency": "",
      "atmosphere": "Oxidation, Reduction",
      "subtype": "Glaze - Yellow - Nickel",
      "ingredients": [
        {
          "material": "Custer Feldspar (1989)",
          "amount": 47.62
        },
        {
          "material": "Whiting",
          "amount": 17.14
        },
        {
          "material": "Silica",
          "amount": 14.28
        },
        {
          "material": "Talc",
          "amount": 10.48
        },
        {
          "material": "Kaolin",
          "amount": 7.62
        },
        {
          "material": "Barium Carbonate",
          "amount": 2.86
        }
      ],
      "additionals": [
        {
          "material": "Red Iron Oxide",
          "amount": 7.62
        },
        {
          "material": "Black Nickel Oxide",
          "amount": 0.95
        }
      ],
      "description": "From \"Journeying 10,000 Miles\" by Tony W.T. Yeh. Ceramics Monthly, March 1995. This recipe was imported from Louis Katz's Hyperglaze database available on his website: http://falcon.tamucc.edu/lkatz/allglazes.txt More information about Louis Katz can be found on his website, http://www.louiskatz.net/",
      "createdBy": "Glazy Admin",
      "source": "glazy.org",
      "url": "https://glazy.org/recipes/5280"
    },
    {
      "id": 2927,
      "code": "GLAZY-2927",
      "name": "Nigel Wood Jun (Chun)",
      "cone": "9 - 12",
      "surface": "Semi-glossy",
      "transparency": "Translucent",
      "atmosphere": "Reduction",
      "subtype": "Glaze - Iron - Celadon - Chun",
      "ingredients": [
        {
          "material": "Potash Feldspar",
          "amount": 45.0
        },
        {
          "material": "Silica",
          "amount": 29.0
        },
        {
          "material": "Whiting",
          "amount": 11.0
        },
        {
          "material": "Dolomite",
          "amount": 6.5
        },
        {
          "material": "Kaolin",
          "amount": 5.0
        },
        {
          "material": "Bone Ash",
          "amount": 2.0
        },
        {
          "material": "Red Iron Oxide",
          "amount": 1.5
        }
      ],
      "description": "On page 266 of Nigel Wood's excellent book, Chinese Glazes. Glaze 9. Jun glaze 1280-1300 degrees reduction. The chemical analysis is listed as: SiO2 68.2 Al2O3 10.8 TiO2 -.- Fe2O3 1.8 CaO 10.3 MgO 1.6 K2O 5.1 Na2O 1.3 P2O5 0.9 Notes: Inge Nielsen URL: http://mypottery.blog.com/glaze-tests-and-recipes/10-jun-chun-glaze-tests/ Conclusion: This must be applied thickly \u2013 two dips. It\u00b4s a good light blue but I would like a little more glassy and less fatty surface. Correction: Actually very pretty indeed. Must be applied to the right thickness.",
      "createdBy": "Derek Au",
      "source": "glazy.org",
      "url": "https://glazy.org/recipes/2927"
    },
    {
      "id": 17282,
      "code": "GLAZY-17282",
      "name": "Nigel Wood Jun Variation for NCC",
      "cone": "10 - 11",
      "surface": "Semi-glossy",
      "transparency": "Translucent",
      "atmosphere": "Reduction",
      "subtype": "Glaze - Iron - Celadon - Chun",
      "ingredients": [
        {
          "material": "Custer Feldspar",
          "amount": 46.6
        },
        {
          "material": "Silica",
          "amount": 30.1
        },
        {
          "material": "Whiting",
          "amount": 11.4
        },
        {
          "material": "Dolomite",
          "amount": 6.7
        },
        {
          "material": "Grolleg Kaolin",
          "amount": 5.2
        }
      ],
      "additionals": [
        {
          "material": "Bone Ash",
          "amount": 2.0
        },
        {
          "material": "Yellow Iron Oxide",
          "amount": 2.0
        }
      ],
      "description": "A slight variation of Nigel Wood's original Jun recipe from Chinese Glazes (https://glazy.org/recipes/2927). This glaze was prepared for the Expatriate Ceramics exhibition: https://www.northernclaycenter.org/exhibition/expatriate-ceramics",
      "createdBy": "Derek Au",
      "source": "glazy.org",
      "url": "https://glazy.org/recipes/17282"
    },
    {
      "id": 5151,
      "code": "GLAZY-5151",
      "name": "Nikom",
      "cone": "2 - 6",
      "surface": "Glossy",
      "transparency": "",
      "atmosphere": "Oxidation, Reduction",
      "subtype": "Glaze",
      "ingredients": [
        {
          "material": "Glass",
          "amount": 50.0
        },
        {
          "material": "Wood ash",
          "amount": 33.33
        },
        {
          "material": "Red clay",
          "amount": 16.67
        }
      ],
      "description": "This recipe was imported from Louis Katz's Hyperglaze database available on his website: http://falcon.tamucc.edu/lkatz/allglazes.txt More information about Louis Katz can be found on his website, http://www.louiskatz.net/ Louis Katz Notes: I am not a safety expert and any information contained in this file about safety should be ignored in favor of advice from experts. All of the materials in all glazes are potentially hazardous. All of these glaze recipes are given without any representation of accuracy or safety. They may work, they may not. They may be safe when fired or they may not. All of the materials used in them have hazards associated with them. You must be have sufficient training in the hazards before you use the the materials. You will have to determine the suitability and safety for your use. Do not assume that a lack of a warning about a material means that it is safe. Cone: 2 3 4 5 6 Surface texture: shiny glossy Firing: Ox. or Red. Recipe: Percent Batch Dankwean Red Clay 16.67 1.00 Wood Ash 33.33 2.00 container glass 50.00 3.00 Totals: 100.00 % 6.00 gm Comments: Cone 8 is a guess",
      "createdBy": "Glazy Admin",
      "source": "glazy.org",
      "url": "https://glazy.org/recipes/5151"
    },
    {
      "id": 5152,
      "code": "GLAZY-5152",
      "name": "Nikom Altered 1",
      "cone": "2 - 6",
      "surface": "Glossy",
      "transparency": "",
      "atmosphere": "Oxidation, Reduction",
      "subtype": "Glaze",
      "ingredients": [
        {
          "material": "Glass",
          "amount": 40.97
        },
        {
          "material": "Wood ash",
          "amount": 24.41
        },
        {
          "material": "Silica",
          "amount": 18.94
        },
        {
          "material": "Kaolin",
          "amount": 8.09
        },
        {
          "material": "Red clay",
          "amount": 7.03
        },
        {
          "material": "Whiting",
          "amount": 0.56
        }
      ],
      "description": "This recipe was imported from Louis Katz's Hyperglaze database available on his website: http://falcon.tamucc.edu/lkatz/allglazes.txt More information about Louis Katz can be found on his website, http://www.louiskatz.net/ Louis Katz Notes: I am not a safety expert and any information contained in this file about safety should be ignored in favor of advice from experts. All of the materials in all glazes are potentially hazardous. All of these glaze recipes are given without any representation of accuracy or safety. They may work, they may not. They may be safe when fired or they may not. All of the materials used in them have hazards associated with them. You must be have sufficient training in the hazards before you use the the materials. You will have to determine the suitability and safety for your use. Do not assume that a lack of a warning about a material means that it is safe. Cone: 2 3 4 5 6 Surface texture: shiny glossy Firing: Ox. or Red. Recipe: Percent Batch container Glass 40.97 43.3 Wood Ash 24.41 25.8 Dankwean Red Clay 7.03 7.4 Kaolin 8.09 8.5 Whiting 0.56 0.6 Silica 18.94 20.0 Totals: 100.00 % 105.6 gm",
      "createdBy": "Glazy Admin",
      "source": "glazy.org",
      "url": "https://glazy.org/recipes/5152"
    },
    {
      "id": 1974,
      "code": "GLAZY-1974",
      "name": "No Crack Kiln Wash",
      "cone": "04 - 11",
      "surface": "",
      "transparency": "Opaque",
      "atmosphere": "Oxidation, Reduction, Neutral",
      "subtype": "Glaze - Refractory",
      "ingredients": [
        {
          "material": "Alumina Hydrate",
          "amount": 50.0
        },
        {
          "material": "Calcined Kaolin",
          "amount": 25.0
        },
        {
          "material": "EP Kaolin",
          "amount": 25.0
        }
      ],
      "description": "Please see the article here: \"The Many Layers of Kiln Wash\" by John Britt, Ceramic Monthly March 2009 p 52.",
      "createdBy": "Glazy Admin",
      "source": "glazy.org",
      "url": "https://glazy.org/recipes/1974"
    },
    {
      "id": 2890,
      "code": "GLAZY-2890",
      "name": "No Craze Clear",
      "cone": "9 - 11",
      "surface": "Glossy",
      "transparency": "Translucent",
      "atmosphere": "",
      "subtype": "Glaze - Clear",
      "ingredients": [
        {
          "material": "Custer Feldspar",
          "amount": 29.9
        },
        {
          "material": "Kaolin",
          "amount": 26.8
        },
        {
          "material": "Silica",
          "amount": 20.6
        },
        {
          "material": "Talc",
          "amount": 11.3
        },
        {
          "material": "Whiting",
          "amount": 11.3
        }
      ],
      "description": "From John Britt's The Complete Guide to High-Fire Glazes",
      "createdBy": "Glazy Admin",
      "source": "glazy.org",
      "url": "https://glazy.org/recipes/2890"
    },
    {
      "id": 32241,
      "code": "GLAZY-32241",
      "name": "No Craze Clear Durable",
      "cone": "9 - 10",
      "surface": "Glossy",
      "transparency": "Translucent",
      "atmosphere": "",
      "subtype": "Glaze - Clear",
      "ingredients": [
        {
          "material": "Custer Feldspar",
          "amount": 50.62
        },
        {
          "material": "Silica",
          "amount": 18.65
        },
        {
          "material": "EP Kaolin",
          "amount": 10.26
        },
        {
          "material": "Talc",
          "amount": 10.24
        },
        {
          "material": "Whiting",
          "amount": 10.24
        }
      ],
      "description": "The is glaze has been modified so the R20:R10 ratio is 3.0:7.0. With a 0.42 Alumina level. No crazing apparent.",
      "createdBy": "Jeff Szarzi",
      "source": "glazy.org",
      "url": "https://glazy.org/recipes/32241"
    },
    {
      "id": 27686,
      "code": "GLAZY-27686",
      "name": "No Craze Revision 2.1",
      "cone": "",
      "surface": "",
      "transparency": "",
      "atmosphere": "",
      "subtype": "Glaze",
      "ingredients": [
        {
          "material": "G-200 Feldspar",
          "amount": 29.75
        },
        {
          "material": "New Zealand Halloysite",
          "amount": 26.25
        },
        {
          "material": "IMSIL A-25 Microcrystalline Silica",
          "amount": 21.0
        },
        {
          "material": "Whiting",
          "amount": 11.5
        },
        {
          "material": "Amtalc-C98 Talc",
          "amount": 11.5
        }
      ],
      "description": "mb92 piioneer talc",
      "createdBy": "Zac Hould",
      "source": "glazy.org",
      "url": "https://glazy.org/recipes/27686"
    },
    {
      "id": 4712,
      "code": "GLAZY-4712",
      "name": "No Flux With Iron",
      "cone": "4",
      "surface": "",
      "transparency": "",
      "atmosphere": "Oxidation, Reduction",
      "subtype": "Glaze - Specialty",
      "ingredients": [
        {
          "material": "Nepheline Syenite",
          "amount": 35.6
        },
        {
          "material": "Silica",
          "amount": 26.4
        },
        {
          "material": "Red Iron Oxide",
          "amount": 19.2
        },
        {
          "material": "Whiting",
          "amount": 10.0
        },
        {
          "material": "Lithium Carbonate",
          "amount": 7.6
        },
        {
          "material": "Bentonite",
          "amount": 1.2
        }
      ],
      "description": "This recipe was imported from Louis Katz's Hyperglaze database available on his website: http://falcon.tamucc.edu/lkatz/allglazes.txt More information about Louis Katz can be found on his website, http://www.louiskatz.net/ Louis Katz Notes: I am not a safety expert and any information contained in this file about safety should be ignored in favor of advice from experts. All of the materials in all glazes are potentially hazardous. All of these glaze recipes are given without any representation of accuracy or safety. They may work, they may not. They may be safe when fired or they may not. All of the materials used in them have hazards associated with them. You must be have sufficient training in the hazards before you use the the materials. You will have to determine the suitability and safety for your use. Do not assume that a lack of a warning about a material means that it is safe. Cone: 04 Firing: Ox. or Red. Recipe: Percent Batch Neph Sy 35.60 35.60 Whiting 10.00 10.00 Lithium Carbonate 7.60 7.60 Flint 26.40 26.40 RIO 19.20 19.20 Bentonite 1.20 1.20 Totals: 100.00 % 100.00 gm Also add: A textured glaze that responds differently in Oxidation and Reduction Comments:",
      "createdBy": "Glazy Admin",
      "source": "glazy.org",
      "url": "https://glazy.org/recipes/4712"
    },
    {
      "id": 21163,
      "code": "GLAZY-21163",
      "name": "No More Tears Celadon (from J. Britt)",
      "cone": "7 - 8",
      "surface": "Semi-glossy",
      "transparency": "Opaque",
      "atmosphere": "Oxidation, Neutral, Reduction",
      "subtype": "Glaze - White, Off-White",
      "ingredients": [
        {
          "material": "Silica",
          "amount": 35.0
        },
        {
          "material": "EP Kaolin",
          "amount": 20.0
        },
        {
          "material": "Potash Feldspar",
          "amount": 20.0
        },
        {
          "material": "Whiting",
          "amount": 20.0
        },
        {
          "material": "Petalite",
          "amount": 5.0
        }
      ],
      "description": "I started from https://glazy.org/recipes/8877 I just used the materials I had in my studio (instead of Spodumene I used Petalite and I used Potash feldspar). Second picture: base + 1% cupper carbonate",
      "createdBy": "Caro-K",
      "source": "glazy.org",
      "url": "https://glazy.org/recipes/21163"
    },
    {
      "id": 41351,
      "code": "GLAZY-41351",
      "name": "No More Tears Celadon (from J. Britt)",
      "cone": "7 - 8",
      "surface": "Semi-glossy",
      "transparency": "Opaque",
      "atmosphere": "Oxidation, Neutral, Reduction",
      "subtype": "Glaze - White, Off-White",
      "ingredients": [
        {
          "material": "Silica",
          "amount": 35.0
        },
        {
          "material": "EP Kaolin",
          "amount": 20.0
        },
        {
          "material": "Potash Feldspar",
          "amount": 20.0
        },
        {
          "material": "Whiting",
          "amount": 20.0
        },
        {
          "material": "Petalite",
          "amount": 5.0
        }
      ],
      "description": "I started from https://glazy.org/recipes/8877 I just used the materials I had in my studio (instead of Spodumene I used Petalite and I used Potash feldspar). Second picture: base + 1% cupper carbonate",
      "createdBy": "Lesley Van Rooy",
      "source": "glazy.org",
      "url": "https://glazy.org/recipes/41351"
    },
    {
      "id": 143796,
      "code": "GLAZY-143796",
      "name": "No Run (?) Bronze/gold - v.2",
      "cone": "8 - 9",
      "surface": "Semi-matte",
      "transparency": "Opaque",
      "atmosphere": "Oxidation",
      "subtype": "Glaze - Specialty - Metallic",
      "ingredients": [
        {
          "material": "FFF Feldspar",
          "amount": 44.0
        },
        {
          "material": "Manganese Dioxide",
          "amount": 37.0
        },
        {
          "material": "Kaolin",
          "amount": 10.0
        },
        {
          "material": "Silica",
          "amount": 5.0
        },
        {
          "material": "Bentonite",
          "amount": 2.0
        },
        {
          "material": "Dolomite",
          "amount": 1.0
        },
        {
          "material": "Whiting",
          "amount": 1.0
        }
      ],
      "additionals": [
        {
          "material": "Black Copper Oxide",
          "amount": 5.0
        },
        {
          "material": "Red Iron Oxide",
          "amount": 4.0
        }
      ],
      "description": "This is based on a glaze by Ruth Gillett This version goes completely off the Stull chart and is clearly overfired in these samples, especially on the porcelain where application may have been too thick. Obviously in this quantity the Mn is an Alkaline Earth flux (RO). See notes from the original by Ruth Gillett (#4576) below. Works well when not applied too thickly. The runs on the original tiles seem to be the result of too thick application more than over firing, but it is very sensitive to the amount of heatwork. Obviously this glaze is only to be used on non-food work. ORIGINAL NOTES FROM RUTH GILLETT RECEIPE NUMBER 4576 I am aiming for a thin glaze that doesn't drip, semi matt and gold / bronze in colour. My theory is that if Manganese really is a weak flux, and in a fake bronze glaze we add 50% or more as a colorant, then we should really consider it one of the ingredients, and make sure the remaining 40-60% combine to an utterly stable base glaze with room for that much additional flux without running off the pot. don't know why the bottom of the bowl is black, is it the alumina? was the glaze too thin there? is this really a cone 9 glaze? is this too much copper at too high a temperature? I am retesting to find out Glazy is including the Manganese as a Alkali metal. if this is calculated as an alkali earth then this has a .22 / .78 Al M to Alk Eth ratio",
      "createdBy": "Julie Peel",
      "source": "glazy.org",
      "url": "https://glazy.org/recipes/143796"
    },
    {
      "id": 4576,
      "code": "GLAZY-4576",
      "name": "No Run Bronze/gold - in test",
      "cone": "8 - 9",
      "surface": "Semi-matte",
      "transparency": "Opaque",
      "atmosphere": "Oxidation",
      "subtype": "Glaze - Specialty - Metallic",
      "ingredients": [
        {
          "material": "Manganese Carbonate",
          "amount": 37.74
        },
        {
          "material": "FFF Feldspar",
          "amount": 33.96
        },
        {
          "material": "High Alkali Frit P2962",
          "amount": 11.32
        },
        {
          "material": "Silica",
          "amount": 5.28
        },
        {
          "material": "Grolleg Kaolin",
          "amount": 5.0
        },
        {
          "material": "Alumina",
          "amount": 3.77
        },
        {
          "material": "Bentonite",
          "amount": 2.26
        },
        {
          "material": "Whiting",
          "amount": 1.13
        },
        {
          "material": "Dolomite",
          "amount": 0.75
        }
      ],
      "additionals": [
        {
          "material": "Copper Carbonate",
          "amount": 8.0
        },
        {
          "material": "Red Iron Oxide",
          "amount": 4.0
        }
      ],
      "description": "I am aiming for a thin glaze that doesn't drip, semi matt and gold / bronze in colour. My theory is that if Manganese really is a weak flux, and in a fake bronze glaze we add 50% or more as a colorant, then we should really consider it one of the ingredients, and make sure the remaining 40-60% combine to an utterly stable base glaze with room for that much additional flux without running off the pot. don't know why the bottom of the bowl is black, is it the alumina? was the glaze too thin there? is this really a cone 9 glaze? is this too much copper at too high a temperature? I am retesting to find out Glazy is including the Manganese as a Alkali metal. if this is calculated as an alkali earth then this has a .22 / .78 Al M to Alk Eth ratio",
      "createdBy": "Ruth Gillett",
      "source": "glazy.org",
      "url": "https://glazy.org/recipes/4576"
    },
    {
      "id": 4078,
      "code": "GLAZY-4078",
      "name": "No Zinc No Pink",
      "cone": "10 - 11",
      "surface": "Matte",
      "transparency": "Opaque",
      "atmosphere": "Oxidation",
      "subtype": "Glaze - Purple - Magnesium Matte",
      "ingredients": [
        {
          "material": "Amtalc-C98 Talc",
          "amount": 38.0
        },
        {
          "material": "Spodumene - Australian",
          "amount": 26.0
        },
        {
          "material": "Strontium Carbonate",
          "amount": 21.5
        },
        {
          "material": "EP Kaolin",
          "amount": 12.5
        },
        {
          "material": "Silica",
          "amount": 2.0
        },
        {
          "material": "Cobalt Carbonate",
          "amount": 1.0
        }
      ],
      "description": "My pink without the zinc. Underfired at cone 9. Mottled denim purplish blue in reduction. 2% cobalt for a deeper colour.",
      "createdBy": "david tsabar",
      "source": "glazy.org",
      "url": "https://glazy.org/recipes/4078"
    },
    {
      "id": 5382,
      "code": "GLAZY-5382",
      "name": "No-Craze White 2",
      "cone": "9 - 11",
      "surface": "",
      "transparency": "",
      "atmosphere": "Oxidation, Reduction",
      "subtype": "Glaze - White, Off-White",
      "ingredients": [
        {
          "material": "Silica",
          "amount": 19.9
        },
        {
          "material": "Custer Feldspar (1989)",
          "amount": 19.9
        },
        {
          "material": "Calcined Kaolin",
          "amount": 16.92
        },
        {
          "material": "Talc",
          "amount": 10.95
        },
        {
          "material": "Whiting",
          "amount": 10.95
        },
        {
          "material": "Superpax",
          "amount": 6.47
        },
        {
          "material": "Ball Clay",
          "amount": 5.97
        },
        {
          "material": "Bone Ash",
          "amount": 4.98
        },
        {
          "material": "Alumina",
          "amount": 3.98
        }
      ],
      "description": "This recipe was imported from Louis Katz's Hyperglaze database available on his website: http://falcon.tamucc.edu/lkatz/allglazes.txt More information about Louis Katz can be found on his website, http://www.louiskatz.net/ Louis Katz Notes: I am not a safety expert and any information contained in this file about safety should be ignored in favor of advice from experts. All of the materials in all glazes are potentially hazardous. All of these glaze recipes are given without any representation of accuracy or safety. They may work, they may not. They may be safe when fired or they may not. All of the materials used in them have hazards associated with them. You must be have sufficient training in the hazards before you use the the materials. You will have to determine the suitability and safety for your use. Do not assume that a lack of a warning about a material means that it is safe. Cone: 9 10 11 Color: white Firing: Ox. or Red. Recipe: Percent Batch custer feldspar 19.90 20.0 whiting 10.95 11.0 talc 10.95 11.0 calcined kaolin 16.92 17.0 silica 19.90 20.0 alumina 3.98 4.0 superpax 6.47 6.5 bone ash 4.98 5.0 ball clay 5.97 6.0 Totals: 100.00 % 100.5 gm Comments: the SP 6:2 p. 11",
      "createdBy": "Glazy Admin",
      "source": "glazy.org",
      "url": "https://glazy.org/recipes/5382"
    },
    {
      "id": 7608,
      "code": "GLAZY-7608",
      "name": "Noah's Port (Lili Krakowski)",
      "cone": "6",
      "surface": "",
      "transparency": "",
      "atmosphere": "Oxidation",
      "subtype": "Glaze",
      "ingredients": [
        {
          "material": "Redart",
          "amount": 52.2
        },
        {
          "material": "Nepheline Syenite",
          "amount": 17.4
        },
        {
          "material": "Johnson Matthey Frit 169",
          "amount": 17.4
        },
        {
          "material": "Dolomite",
          "amount": 8.7
        },
        {
          "material": "Iron oxide",
          "amount": 4.3
        }
      ],
      "description": "",
      "createdBy": "Alisa Liskin Clausen",
      "source": "glazy.org",
      "url": "https://glazy.org/recipes/7608"
    },
    {
      "id": 33739,
      "code": "GLAZY-33739",
      "name": "Noir",
      "cone": "6 - 7",
      "surface": "Semi-glossy",
      "transparency": "Opaque",
      "atmosphere": "Oxidation",
      "subtype": "Glaze - Black",
      "ingredients": [
        {
          "material": "Potash Feldspar",
          "amount": 56.0
        },
        {
          "material": "Silica",
          "amount": 27.0
        },
        {
          "material": "Talc",
          "amount": 10.0
        },
        {
          "material": "Whiting",
          "amount": 7.0
        }
      ],
      "additionals": [
        {
          "material": "Red Iron Oxide",
          "amount": 10.0
        }
      ],
      "description": "",
      "createdBy": "Chrisbaud",
      "source": "glazy.org",
      "url": "https://glazy.org/recipes/33739"
    },
    {
      "id": 35328,
      "code": "GLAZY-35328",
      "name": "Norton Red",
      "cone": "9 - 12",
      "surface": "",
      "transparency": "",
      "atmosphere": "Reduction",
      "subtype": "Glaze - Red - Copper - Peach Bloom",
      "ingredients": [
        {
          "material": "Nepheline Syenite",
          "amount": 44.4
        },
        {
          "material": "Silica",
          "amount": 25.3
        },
        {
          "material": "Whiting",
          "amount": 14.1
        },
        {
          "material": "Ferro Frit 3134",
          "amount": 13.1
        },
        {
          "material": "EP Kaolin",
          "amount": 3.0
        }
      ],
      "additionals": [
        {
          "material": "Tin Oxide",
          "amount": 1.0
        },
        {
          "material": "Copper Carbonate",
          "amount": 0.2
        }
      ],
      "description": "https://ceramicartsnetwork.org/ceramic-recipes/reference/experiments-peach-bloom/#",
      "createdBy": "Ginger",
      "source": "glazy.org",
      "url": "https://glazy.org/recipes/35328"
    },
    {
      "id": 143478,
      "code": "GLAZY-143478",
      "name": "Not So Gloss White",
      "cone": "6",
      "surface": "Semi-glossy",
      "transparency": "Opaque",
      "atmosphere": "",
      "subtype": "Glaze - White, Off-White",
      "ingredients": [
        {
          "material": "Minspar 200",
          "amount": 32.0
        },
        {
          "material": "Ferro Frit 3249",
          "amount": 19.0
        },
        {
          "material": "EP Kaolin",
          "amount": 14.0
        },
        {
          "material": "Wollastonite",
          "amount": 14.0
        },
        {
          "material": "Amtalc-C98 Talc",
          "amount": 11.0
        },
        {
          "material": "Silica",
          "amount": 10.0
        }
      ],
      "additionals": [
        {
          "material": "Zircopax",
          "amount": 5.0
        }
      ],
      "description": "Fired to cone 6 with a normal schedule (naturally cooled). Becomes more satin when slow cooled. The white color breaks to clear on edges. 1.4 SG",
      "createdBy": "Matt Little",
      "source": "glazy.org",
      "url": "https://glazy.org/recipes/143478"
    },
    {
      "id": 2475,
      "code": "GLAZY-2475",
      "name": "Noxema Blue",
      "cone": "6",
      "surface": "Glossy",
      "transparency": "",
      "atmosphere": "",
      "subtype": "Glaze - Blue",
      "ingredients": [
        {
          "material": "Custer Feldspar",
          "amount": 48.3
        },
        {
          "material": "Wollastonite",
          "amount": 23.2
        },
        {
          "material": "EP Kaolin",
          "amount": 11.1
        },
        {
          "material": "Gerstley Borate",
          "amount": 10.1
        },
        {
          "material": "Silica",
          "amount": 4.5
        }
      ],
      "additionals": [
        {
          "material": "Cobalt Carbonate",
          "amount": 2.8
        }
      ],
      "description": "Firing Notes: cool maximum rate to 900C hold 1 hour Notes: Alisa Clausen: Gloss, translucent medium to dark blue glaze, uniform in colour.",
      "createdBy": "Glazy Admin",
      "source": "glazy.org",
      "url": "https://glazy.org/recipes/2475"
    },
    {
      "id": 30879,
      "code": "GLAZY-30879",
      "name": "Noxema Blue- NCMC",
      "cone": "6",
      "surface": "Glossy",
      "transparency": "Transparent",
      "atmosphere": "Oxidation",
      "subtype": "Glaze",
      "ingredients": [
        {
          "material": "Custer Feldspar",
          "amount": 48.3
        },
        {
          "material": "Wollastonite",
          "amount": 23.2
        },
        {
          "material": "EP Kaolin",
          "amount": 10.3
        },
        {
          "material": "Gerstley Borate",
          "amount": 10.1
        },
        {
          "material": "Silica",
          "amount": 5.3
        },
        {
          "material": "Cobalt Carbonate",
          "amount": 2.8
        }
      ],
      "description": "",
      "createdBy": "Stephen Stuchell",
      "source": "glazy.org",
      "url": "https://glazy.org/recipes/30879"
    },
    {
      "id": 6522,
      "code": "GLAZY-6522",
      "name": "Noxzema",
      "cone": "5 - 6",
      "surface": "Glossy",
      "transparency": "Translucent",
      "atmosphere": "Oxidation",
      "subtype": "Glaze - Blue - Cobalt",
      "ingredients": [
        {
          "material": "Kona F-4 feldspar",
          "amount": 50.0
        },
        {
          "material": "Ferro Frit 3134",
          "amount": 24.0
        },
        {
          "material": "EP Kaolin",
          "amount": 11.0
        },
        {
          "material": "Strontium Carbonate",
          "amount": 11.0
        },
        {
          "material": "Silica",
          "amount": 4.0
        }
      ],
      "additionals": [
        {
          "material": "Cobalt Carbonate",
          "amount": 3.0
        },
        {
          "material": "Bentonite",
          "amount": 2.0
        }
      ],
      "description": "Cobalt blue.",
      "createdBy": "Jason Burke",
      "source": "glazy.org",
      "url": "https://glazy.org/recipes/6522"
    },
    {
      "id": 299513,
      "code": "GLAZY-299513",
      "name": "NOXZEMA BLUE",
      "cone": "5 - 7",
      "surface": "Glossy",
      "transparency": "Semi-opaque",
      "atmosphere": "Oxidation",
      "subtype": "Glaze",
      "ingredients": [
        {
          "material": "Custer Feldspar",
          "amount": 50.0
        },
        {
          "material": "Wollastonite",
          "amount": 24.0
        },
        {
          "material": "EP Kaolin",
          "amount": 11.0
        },
        {
          "material": "Gerstley Borate",
          "amount": 10.0
        },
        {
          "material": "Silica",
          "amount": 5.0
        }
      ],
      "additionals": [
        {
          "material": "Cobalt Carbonate",
          "amount": 3.0
        }
      ],
      "description": "I got this Glaze Recipe from the UF Arts and Crafts center Its tested and works best as a Cone 6 Glaze",
      "createdBy": "Big G",
      "source": "glazy.org",
      "url": "https://glazy.org/recipes/299513"
    },
    {
      "id": 57024,
      "code": "GLAZY-57024",
      "name": "Noz Moscada",
      "cone": "6",
      "surface": "Glossy",
      "transparency": "Semi-opaque",
      "atmosphere": "Oxidation",
      "subtype": "Glaze",
      "ingredients": [
        {
          "material": "Silica",
          "amount": 26.3
        },
        {
          "material": "Dolomite",
          "amount": 23.3
        },
        {
          "material": "Spodumene",
          "amount": 23.3
        },
        {
          "material": "0910_Argila S\u00e3o Sim\u00e3o",
          "amount": 23.3
        },
        {
          "material": "Ferro Frit 3134",
          "amount": 6.8
        },
        {
          "material": "Tin Oxide",
          "amount": 4.85
        },
        {
          "material": "Iron oxide",
          "amount": 3.24
        },
        {
          "material": "Bentonite",
          "amount": 1.9
        },
        {
          "material": "Red Iron Oxide",
          "amount": 1.07
        }
      ],
      "description": "Feito com base no Noz-moscada (varia\u00e7\u00e3o), do usu\u00e1rio Glazy Admin. e acrescentado + 3% de quartzo para entrar no seguro do Britt. Ser\u00e1 necess\u00e1rio acrescentar mais quartzo. Argila Tabaco.",
      "createdBy": "Marize Mello",
      "source": "glazy.org",
      "url": "https://glazy.org/recipes/57024"
    },
    {
      "id": 34637,
      "code": "GLAZY-34637",
      "name": "NR 1",
      "cone": "10",
      "surface": "",
      "transparency": "",
      "atmosphere": "Oxidation",
      "subtype": "Glaze",
      "ingredients": [
        {
          "material": "Custer Feldspar",
          "amount": 56.0
        },
        {
          "material": "Zinc Oxide",
          "amount": 26.0
        },
        {
          "material": "Silica",
          "amount": 10.0
        },
        {
          "material": "Whiting",
          "amount": 8.6
        }
      ],
      "additionals": [
        {
          "material": "Rutile",
          "amount": 5.0
        },
        {
          "material": "Green nickel oxide",
          "amount": 1.0
        }
      ],
      "description": "if you look at the images, Adelheid has tested this already... she notes that 7-8 is the original temp for the swedish recipes. But i figure with 50+ percent custer, it can handle just about any temp and i fire everything to 10 ;)",
      "createdBy": "Ginger",
      "source": "glazy.org",
      "url": "https://glazy.org/recipes/34637"
    },
    {
      "id": 34638,
      "code": "GLAZY-34638",
      "name": "NR 12",
      "cone": "10",
      "surface": "",
      "transparency": "",
      "atmosphere": "Oxidation",
      "subtype": "Glaze",
      "ingredients": [
        {
          "material": "Nepheline Syenite",
          "amount": 76.84
        },
        {
          "material": "Silica",
          "amount": 7.37
        },
        {
          "material": "Dolomite",
          "amount": 5.26
        },
        {
          "material": "Whiting",
          "amount": 5.26
        },
        {
          "material": "Zinc Oxide",
          "amount": 5.26
        }
      ],
