Repository: MrSeldon/argilev2

File: data/glazes/glazy.json (part 194 of 315)
{
      "additionals": [
        {
          "material": "Rutile",
          "amount": 3.0
        },
        {
          "material": "Cobalt Oxide",
          "amount": 0.5
        }
      ],
      "description": "",
      "createdBy": "Ginger",
      "source": "glazy.org",
      "url": "https://glazy.org/recipes/34638"
    },
    {
      "id": 34632,
      "code": "GLAZY-34632",
      "name": "NR 27",
      "cone": "10",
      "surface": "",
      "transparency": "",
      "atmosphere": "Oxidation",
      "subtype": "Glaze",
      "ingredients": [
        {
          "material": "Nepheline Syenite",
          "amount": 75.0
        },
        {
          "material": "Silica",
          "amount": 9.0
        },
        {
          "material": "Kaolin",
          "amount": 7.0
        },
        {
          "material": "Dolomite",
          "amount": 5.0
        },
        {
          "material": "Whiting",
          "amount": 3.0
        }
      ],
      "additionals": [
        {
          "material": "Titanium Dioxide",
          "amount": 3.0
        },
        {
          "material": "Cobalt Oxide",
          "amount": 0.5
        }
      ],
      "description": "original recipes are cone 7-8 but i do everything 10 these days so i put 10",
      "createdBy": "Ginger",
      "source": "glazy.org",
      "url": "https://glazy.org/recipes/34632"
    },
    {
      "id": 11136,
      "code": "GLAZY-11136",
      "name": "NR 39",
      "cone": "6 - 11",
      "surface": "Semi-glossy",
      "transparency": "Translucent",
      "atmosphere": "Oxidation, Reduction, Wood",
      "subtype": "Glaze - Blue - Rutile",
      "ingredients": [
        {
          "material": "Nepheline Syenite Norwegian",
          "amount": 73.0
        },
        {
          "material": "Silica",
          "amount": 7.0
        },
        {
          "material": "Bentonite",
          "amount": 5.0
        },
        {
          "material": "Dolomite",
          "amount": 5.0
        },
        {
          "material": "Whiting",
          "amount": 5.0
        },
        {
          "material": "Zinc Oxide",
          "amount": 5.0
        }
      ],
      "additionals": [
        {
          "material": "Rutile",
          "amount": 3.0
        },
        {
          "material": "Titanium Dioxide",
          "amount": 2.0
        }
      ],
      "description": "Recipe source: http://glaseramera.se/blueglazes.html Test tile is with Audrey Blackman porcelain, fired to around cone 7 (1235C 25min hold), oxidation. Mug is fired in wood fire to cone 10-11, Sibelco spotted clay WMS 2502.",
      "createdBy": "Triin Lehismets",
      "source": "glazy.org",
      "url": "https://glazy.org/recipes/11136"
    },
    {
      "id": 33721,
      "code": "GLAZY-33721",
      "name": "nr 44",
      "cone": "6 - 10",
      "surface": "Satin",
      "transparency": "",
      "atmosphere": "Oxidation, Reduction",
      "subtype": "Glaze",
      "ingredients": [
        {
          "material": "Nepheline Syenite",
          "amount": 77.0
        },
        {
          "material": "Silica",
          "amount": 7.4
        },
        {
          "material": "Dolomite",
          "amount": 5.3
        },
        {
          "material": "Whiting",
          "amount": 5.3
        },
        {
          "material": "Zinc Oxide",
          "amount": 5.3
        }
      ],
      "additionals": [
        {
          "material": "Chrome Oxide",
          "amount": 0.13
        },
        {
          "material": "Cobalt Oxide",
          "amount": 0.1
        }
      ],
      "description": "found on pinterest http://www.glaseramera.se/blueglazes.html",
      "createdBy": "Ginger",
      "source": "glazy.org",
      "url": "https://glazy.org/recipes/33721"
    },
    {
      "id": 43765,
      "code": "GLAZY-43765",
      "name": "nr 44 (Copy)",
      "cone": "6 - 10",
      "surface": "Satin",
      "transparency": "",
      "atmosphere": "Oxidation, Reduction",
      "subtype": "Glaze",
      "ingredients": [
        {
          "material": "Nepheline Syenite",
          "amount": 73.0
        },
        {
          "material": "Silica",
          "amount": 7.0
        },
        {
          "material": "Dolomite",
          "amount": 5.0
        },
        {
          "material": "Whiting",
          "amount": 5.0
        },
        {
          "material": "Zinc Oxide",
          "amount": 5.0
        }
      ],
      "additionals": [
        {
          "material": "Rutile",
          "amount": 3.0
        },
        {
          "material": "Titanium Dioxide",
          "amount": 3.0
        }
      ],
      "description": "found on pinterest http://www.glaseramera.se/blueglazes.html",
      "createdBy": "Robert Finn",
      "source": "glazy.org",
      "url": "https://glazy.org/recipes/43765"
    },
    {
      "id": 4282,
      "code": "GLAZY-4282",
      "name": "NR 5",
      "cone": "10",
      "surface": "",
      "transparency": "",
      "atmosphere": "Reduction",
      "subtype": "Glaze - Ash",
      "ingredients": [
        {
          "material": "Wood ash",
          "amount": 50.0
        },
        {
          "material": "Newman Red Clay",
          "amount": 50.0
        }
      ],
      "description": "From Steve Davis Used mesquite wood ash. Website & Blog: http://kazegama.com/ Website: http://kazegamas.com/ Ash Glazes: http://kazegamas.com/Ash Glazes.htm",
      "createdBy": "Steve Davis",
      "source": "glazy.org",
      "url": "https://glazy.org/recipes/4282"
    },
    {
      "id": 4281,
      "code": "GLAZY-4281",
      "name": "NR 6",
      "cone": "10",
      "surface": "",
      "transparency": "",
      "atmosphere": "Reduction",
      "subtype": "Glaze - Ash",
      "ingredients": [
        {
          "material": "Wood ash",
          "amount": 60.0
        },
        {
          "material": "Newman Red Clay",
          "amount": 40.0
        }
      ],
      "description": "From Steve Davis Used mesquite wood ash. Website & Blog: http://kazegama.com/ Website: http://kazegamas.com/ Ash Glazes: http://kazegamas.com/Ash Glazes.htm",
      "createdBy": "Steve Davis",
      "source": "glazy.org",
      "url": "https://glazy.org/recipes/4281"
    },
    {
      "id": 4280,
      "code": "GLAZY-4280",
      "name": "NR 7",
      "cone": "10",
      "surface": "",
      "transparency": "",
      "atmosphere": "Reduction",
      "subtype": "Glaze - Ash",
      "ingredients": [
        {
          "material": "Wood ash",
          "amount": 70.0
        },
        {
          "material": "Newman Red Clay",
          "amount": 30.0
        }
      ],
      "description": "From Steve Davis Used mesquite wood ash. Website & Blog: http://kazegama.com/ Website: http://kazegamas.com/ Ash Glazes: http://kazegamas.com/Ash Glazes.htm",
      "createdBy": "Steve Davis",
      "source": "glazy.org",
      "url": "https://glazy.org/recipes/4280"
    },
    {
      "id": 4279,
      "code": "GLAZY-4279",
      "name": "NR 8",
      "cone": "10",
      "surface": "",
      "transparency": "",
      "atmosphere": "Reduction",
      "subtype": "Glaze - Ash",
      "ingredients": [
        {
          "material": "Wood ash",
          "amount": 80.0
        },
        {
          "material": "Newman Red Clay",
          "amount": 20.0
        }
      ],
      "description": "From Steve Davis Used mesquite wood ash. Website & Blog: http://kazegama.com/ Website: http://kazegamas.com/ Ash Glazes: http://kazegamas.com/Ash Glazes.htm",
      "createdBy": "Steve Davis",
      "source": "glazy.org",
      "url": "https://glazy.org/recipes/4279"
    },
    {
      "id": 4278,
      "code": "GLAZY-4278",
      "name": "NR 9",
      "cone": "10",
      "surface": "",
      "transparency": "",
      "atmosphere": "Reduction",
      "subtype": "Glaze - Ash",
      "ingredients": [
        {
          "material": "Wood ash",
          "amount": 90.0
        },
        {
          "material": "Newman Red Clay",
          "amount": 10.0
        }
      ],
      "description": "From Steve Davis Used mesquite wood ash. Website & Blog: http://kazegama.com/ Website: http://kazegamas.com/ Ash Glazes: http://kazegamas.com/Ash Glazes.htm",
      "createdBy": "Steve Davis",
      "source": "glazy.org",
      "url": "https://glazy.org/recipes/4278"
    },
    {
      "id": 150738,
      "code": "GLAZY-150738",
      "name": "NR Cone 6 Cobalt Crystalline (CMW variant)",
      "cone": "6 - 7",
      "surface": "Glossy",
      "transparency": "Opaque",
      "atmosphere": "Oxidation",
      "subtype": "Glaze - Crystalline - Micro",
      "ingredients": [
        {
          "material": "Cobalt Carbonate",
          "amount": 25.6
        },
        {
          "material": "Ferro Frit 3278",
          "amount": 25.11
        },
        {
          "material": "Silica",
          "amount": 18.5
        },
        {
          "material": "Ferro Frit 3110",
          "amount": 12.19
        },
        {
          "material": "Fusion Frit F-413",
          "amount": 7.43
        },
        {
          "material": "Custer Feldspar",
          "amount": 7.14
        },
        {
          "material": "Whiting",
          "amount": 4.03
        }
      ],
      "description": "I have a few posts of this glaze on my Instagram: https://www.instagram.com/ebhpottery/?hl=en This is my cone 6 version of the CMW cone 10 cobalt crystalline - This was achieved through a simple boron increase and the rest of the chemistry remains virtually identical. This particular formulation is the mix of frits that I found to behave the most consistently between schedules and bodies. The glaze result is quite application dependent and prefers a thicker application (3 second dip) but can change personalities drastically with minor changes. When testing, I used CMC as a gumming agent though it would be advisable to do some material subbing to get some bentonite in there.",
      "createdBy": "Nick",
      "source": "glazy.org",
      "url": "https://glazy.org/recipes/150738"
    },
    {
      "id": 301066,
      "code": "GLAZY-301066",
      "name": "NR Crystal Base - Blank Slate",
      "cone": "6",
      "surface": "Satin-matte",
      "transparency": "Opaque",
      "atmosphere": "Oxidation",
      "subtype": "Glaze - Crystalline",
      "ingredients": [
        {
          "material": "Ferro Frit 3110",
          "amount": 39.8
        },
        {
          "material": "Zinc Oxide",
          "amount": 21.8
        },
        {
          "material": "Silica",
          "amount": 20.3
        },
        {
          "material": "Titanium Dioxide",
          "amount": 6.8
        },
        {
          "material": "Dolomite",
          "amount": 4.7
        },
        {
          "material": "EP Kaolin",
          "amount": 3.1
        },
        {
          "material": "Lithium Carbonate",
          "amount": 1.9
        },
        {
          "material": "Whiting",
          "amount": 1.7
        }
      ],
      "additionals": [
        {
          "material": "CMC Gum",
          "amount": 2.0
        }
      ],
      "description": "This is a basic reformulation of one of my cone 6 glazes with some contextualization on how to reduce or virtually eliminate running. Colorant additions are your own choosing, reference pictures will be titled with their respective colorants and amounts (keep in mind colorants impact chemistry and therefore impact melt). There are multiple methods to reduce running in crystalline glazes, this glaze focuses primarily around dialed in application. By adding CMC gum (or any gumming agent) to a glaze, we are able to control the rate at which it is absorbed into the clay body (also the rate it dries). What is important to note here is the glaze stays fluid for quite a while, in dipping applications we are able to use this to a unique advantage. After dipping our pieces, we can dry them upside down from how they are fired - This will allow the glaze to flow down the piece as it dries and create a gradient of application where the greatest loading of glaze remains at the top and the least at the bottom. As the glaze melts, it will flow slightly down the piece but in a controlled manner thanks to the gradient created. Best practices to use/test this glaze: - Use the same firing approach to achieve your target cone every time - Test your clay body at different glaze thicknesses (for dipping: 1,2,3,4,5 second holds) to gauge your absorption - Gumming agents can be annoying to get into solution, use a hand blender to mix the glaze - Organic gumming agents can be targets for bacteria growth in the glaze, use a splash of isopropyl alcohol in your glaze to keep it more shelf stable - As a \u201cjust in case\u201d it is beneficial to create your pieces with foot that may collect glaze, it is not necessary but you really need to dial in your application before you can be entirely sure you won\u2019t experience running. https://www.instagram.com/ebhpottery/",
      "createdBy": "Nick",
      "source": "glazy.org",
      "url": "https://glazy.org/recipes/301066"
    },
    {
      "id": 64441,
      "code": "GLAZY-64441",
      "name": "NR Crystal Base - Lavender Opal",
      "cone": "6",
      "surface": "Semi-glossy",
      "transparency": "Translucent",
      "atmosphere": "Oxidation",
      "subtype": "Glaze - Crystalline",
      "ingredients": [
        {
          "material": "Ferro Frit 3110",
          "amount": 40.0
        },
        {
          "material": "Zinc Oxide",
          "amount": 24.0
        },
        {
          "material": "Silica",
          "amount": 20.0
        },
        {
          "material": "Custer Feldspar",
          "amount": 5.0
        },
        {
          "material": "Dolomite",
          "amount": 5.0
        },
        {
          "material": "Cornwall Stone",
          "amount": 3.0
        },
        {
          "material": "Wollastonite",
          "amount": 3.0
        }
      ],
      "additionals": [
        {
          "material": "Neodymium Oxide",
          "amount": 8.0
        },
        {
          "material": "Titanium Dioxide",
          "amount": 5.0
        },
        {
          "material": "Lithium Carbonate",
          "amount": 3.0
        }
      ],
      "description": "Back again with another crystalline variant of my base, it is a slight lavender color under some light but is color changing to blue depending on lighting source (neodymium\u2019s dichroic property). Some other results of this glaze and more can be found on my Instagram: https://www.instagram.com/ebhpottery/ UPDATE: If applied thick, the glaze will have a beautiful matte white and gray crystal. UPDATE #2: When applied to a cone 6 porcelain (such as STD 213) the lavender quality of the neodymium will come through much stronger in the background. Additionally the crazing becomes minimal compared to stoneware.",
      "createdBy": "Nick",
      "source": "glazy.org",
      "url": "https://glazy.org/recipes/64441"
    },
    {
      "id": 53575,
      "code": "GLAZY-53575",
      "name": "NR Crystal Base - Starburst Blue on Yellow Ochre",
      "cone": "6",
      "surface": "Satin-matte",
      "transparency": "Opaque",
      "atmosphere": "Oxidation",
      "subtype": "Glaze - Crystalline",
      "ingredients": [
        {
          "material": "Ferro Frit 3110",
          "amount": 40.0
        },
        {
          "material": "Zinc Oxide",
          "amount": 24.0
        },
        {
          "material": "Silica",
          "amount": 20.0
        },
        {
          "material": "Custer Feldspar",
          "amount": 5.0
        },
        {
          "material": "Dolomite",
          "amount": 5.0
        },
        {
          "material": "Cornwall Stone",
          "amount": 3.0
        },
        {
          "material": "Wollastonite",
          "amount": 3.0
        }
      ],
      "additionals": [
        {
          "material": "Titanium Dioxide",
          "amount": 5.0
        },
        {
          "material": "Lithium Carbonate",
          "amount": 3.0
        },
        {
          "material": "Cobalt Oxide",
          "amount": 2.0
        },
        {
          "material": "Rutile",
          "amount": 2.0
        }
      ],
      "description": "My low/no run cone 6 crystalline glaze recipe. When applied to stoneware, beautiful circular blue crystals form on a brownish background. When applied to porcelain, bright blue bursting crystals form with a beautiful micro crystalline yellow ochre background. Some other results of this glaze and more can be found on my Instagram: https://www.instagram.com/ebhpottery/",
      "createdBy": "Nick",
      "source": "glazy.org",
      "url": "https://glazy.org/recipes/53575"
    },
    {
      "id": 266576,
      "code": "GLAZY-266576",
      "name": "NR Crystalline Matte 1",
      "cone": "10",
      "surface": "Matte",
      "transparency": "Opaque",
      "atmosphere": "Oxidation",
      "subtype": "Glaze - Crystalline",
      "ingredients": [
        {
          "material": "New Zealand Halloysite",
          "amount": 21.6
        },
        {
          "material": "Barium Carbonate",
          "amount": 20.0
        },
        {
          "material": "Silica",
          "amount": 18.5
        },
        {
          "material": "Fusion Frit 644",
          "amount": 18.1
        },
        {
          "material": "Zinc Oxide",
          "amount": 16.5
        },
        {
          "material": "Titanium Dioxide",
          "amount": 5.3
        }
      ],
      "description": "This is a basic cone 10 crystalline matte I threw together based on theoretical chemistry. It could use further refinement but is likely a good starting point for most! Give me a follow on Instagram for more glaze development: https://www.instagram.com/ebhpottery/",
      "createdBy": "Nick",
      "source": "glazy.org",
      "url": "https://glazy.org/recipes/266576"
    },
    {
      "id": 96763,
      "code": "GLAZY-96763",
      "name": "NR Ghost White (Cone 6)",
      "cone": "6",
      "surface": "Glossy",
      "transparency": "Opaque",
      "atmosphere": "Oxidation, Reduction",
      "subtype": "Glaze - White, Off-White",
      "ingredients": [
        {
          "material": "Silica",
          "amount": 26.0
        },
        {
          "material": "New Zealand Halloysite",
          "amount": 25.0
        },
        {
          "material": "Ferro Frit 3134",
          "amount": 20.0
        },
        {
          "material": "Dolomite",
          "amount": 15.0
        },
        {
          "material": "Custer Feldspar",
          "amount": 14.0
        }
      ],
      "additionals": [
        {
          "material": "Zircopax",
          "amount": 10.0
        },
        {
          "material": "Zinc Oxide",
          "amount": 4.0
        },
        {
          "material": "Whiting",
          "amount": 2.0
        }
      ],
      "description": "A popular question I get on my pieces is \"Do you use a liner glaze?\" I do, here it is! It is a very sturdy, opaque white glaze that loves to get streaky with my crystalline glazes. It is the whitest white I have formulated. Application can range from thin to thick and will still be a forgiving glaze. As I post more to my Instagram I will showcase this glaze used as a liner interacting with different crystalline glazes here: https://www.instagram.com/ebhpottery/ NOTE: If you do not have access to New Zealand Halloysite, you can directly sub in EPK. The intensity of the white will just decrease.",
      "createdBy": "Nick",
      "source": "glazy.org",
      "url": "https://glazy.org/recipes/96763"
    },
    {
      "id": 183216,
      "code": "GLAZY-183216",
      "name": "NR Microcrystal Base",
      "cone": "6",
      "surface": "Satin",
      "transparency": "Opaque",
      "atmosphere": "Oxidation",
      "subtype": "Glaze - Crystalline - Micro",
      "ingredients": [
        {
          "material": "Silica",
          "amount": 35.61
        },
        {
          "material": "Ferro Frit 3134",
          "amount": 19.45
        },
        {
          "material": "Zinc Oxide",
          "amount": 18.23
        },
        {
          "material": "Fusion Frit 644",
          "amount": 15.81
        },
        {
          "material": "New Zealand Halloysite",
          "amount": 8.94
        },
        {
          "material": "Bentonite",
          "amount": 1.96
        }
      ],
      "description": "While in the process of developing another glaze, I came across this one. You can see where this glaze ended up here: https://www.instagram.com/ebhpottery/?hl=en It\u2019s a very cute microcrystalline glaze that didn\u2019t run on the single 3-second dip side of my test tile. The firing schedule is attached, the glaze hasn\u2019t been extensively tested so give it a go and see what you get! NOTE: You can sub in EPK for New Zealand halloysite!",
      "createdBy": "Nick",
      "source": "glazy.org",
      "url": "https://glazy.org/recipes/183216"
    },
    {
      "id": 179853,
      "code": "GLAZY-179853",
      "name": "NR89",
      "cone": "",
      "surface": "Matte",
      "transparency": "Opaque",
      "atmosphere": "Reduction",
      "subtype": "Glaze",
      "ingredients": [
        {
          "material": "Nepheline Syenite",
          "amount": 73.0
        },
        {
          "material": "Silica",
          "amount": 7.0
        },
        {
          "material": "Bentonite",
          "amount": 5.0
        },
        {
          "material": "Dolomite",
          "amount": 5.0
        },
        {
          "material": "Whiting",
          "amount": 5.0
        },
        {
          "material": "Zinc Oxide",
          "amount": 5.0
        }
      ],
      "additionals": [
        {
          "material": "Titanium Dioxide",
          "amount": 2.0
        },
        {
          "material": "Red Iron Oxide",
          "amount": 0.3
        }
      ],
      "description": "Source: https://glaseramera.se/brownglazes.html Roughly translated into English/used American materials",
      "createdBy": "doth",
      "source": "glazy.org",
      "url": "https://glazy.org/recipes/179853"
    },
    {
      "id": 12974,
      "code": "GLAZY-12974",
      "name": "Nu Clear",
      "cone": "6",
      "surface": "Glossy",
      "transparency": "Transparent",
      "atmosphere": "Oxidation",
      "subtype": "Glaze - Clear",
      "ingredients": [
        {
          "material": "EP Kaolin",
          "amount": 20.0
        },
        {
          "material": "Ferro Frit 3195",
          "amount": 20.0
        },
        {
          "material": "Silica",
          "amount": 20.0
        },
        {
          "material": "Wollastonite",
          "amount": 15.0
        },
        {
          "material": "Custer Feldspar",
          "amount": 5.0
        },
        {
          "material": "Dolomite",
          "amount": 5.0
        },
        {
          "material": "Ferro Frit 3134",
          "amount": 5.0
        },
        {
          "material": "Zircopax",
          "amount": 1.5
        }
      ],
      "description": "found on pinterest, wanted to test clears",
      "createdBy": "Ginger",
      "source": "glazy.org",
      "url": "https://glazy.org/recipes/12974"
    },
    {
      "id": 44891,
      "code": "GLAZY-44891",
      "name": "Nu Clear (Copy)",
      "cone": "6",
      "surface": "Satin-matte",
      "transparency": "Transparent",
      "atmosphere": "Oxidation",
      "subtype": "Glaze - Clear",
      "ingredients": [
        {
          "material": "EP Kaolin",
          "amount": 24.0
        },
        {
          "material": "Ferro Frit 3195",
          "amount": 24.0
        },
        {
          "material": "Wollastonite",
          "amount": 17.5
        },
        {
          "material": "Silica",
          "amount": 12.0
        },
        {
          "material": "Dolomite",
          "amount": 10.5
        },
        {
          "material": "Ferro Frit 3134",
          "amount": 6.0
        },
        {
          "material": "Minspar 200",
          "amount": 6.0
        },
        {
          "material": "Zircopax",
          "amount": 1.75
        }
      ],
      "description": "found on pinterest, wanted to test clears",
      "createdBy": "Ginger",
      "source": "glazy.org",
      "url": "https://glazy.org/recipes/44891"
    },
    {
      "id": 57629,
      "code": "GLAZY-57629",
      "name": "Nuclear Base",
      "cone": "6",
      "surface": "Glossy",
      "transparency": "Transparent",
      "atmosphere": "Oxidation",
      "subtype": "Glaze - Clear",
      "ingredients": [
        {
          "material": "EP Kaolin",
          "amount": 25.0
        },
        {
          "material": "Ferro Frit 3195",
          "amount": 21.0
        },
        {
          "material": "Wollastonite",
          "amount": 17.5
        },
        {
          "material": "Silica",
          "amount": 14.0
        },
        {
          "material": "Minspar 200",
          "amount": 11.0
        },
        {
          "material": "Dolomite",
          "amount": 10.5
        },
        {
          "material": "Ferro Frit 3134",
          "amount": 8.0
        },
        {
          "material": "Zircopax",
          "amount": 2.75
        }
      ],
      "description": "gorgeous non crazing high gloss cone 6 clear (high calcium is good for mason stains, but i have not tested it in this application yet)",
      "createdBy": "Ginger",
      "source": "glazy.org",
      "url": "https://glazy.org/recipes/57629"
    },
    {
      "id": 7443,
      "code": "GLAZY-7443",
      "name": "Nuka",
      "cone": "5",
      "surface": "Satin-matte",
      "transparency": "Semi-opaque",
      "atmosphere": "Oxidation, Reduction",
      "subtype": "Glaze - Ash - Nuka",
      "ingredients": [
        {
          "material": "Potash Feldspar",
          "amount": 35.98
        },
        {
          "material": "Silica",
          "amount": 34.13
        },
        {
          "material": "Wood ash",
          "amount": 19.69
        },
        {
          "material": "Ulexite",
          "amount": 10.2
        }
      ],
      "additionals": [
        {
          "material": "Bentonite",
          "amount": 2.0
        }
      ],
      "description": "Original japanese recipe ^9/10/11: Soda feldspar 1 part, rice straw ash 1 part, wood ash 1 part. Vinod Chettur recipe for ^6: use silica (for rice straw ash) + 1/2 part ulexite. After doing some testing at ^5, Potash Feldspar revealed a better melt than Soda Feldspar. I use wood ashes that have a lower melting temperature than \"normal\" ones. Maybe you will need to raise ulexite percentage. Attention: this glaze gelifies and never stops absorbing water. Applying it can be a nightmare. Adding alcohol solves the problem: 10/20% water+ 90/80% alcohol. Never add Cmc to the glaze. By wheight, the recipe is as it follows:",
      "createdBy": "Clara Giorello",
      "source": "glazy.org",
      "url": "https://glazy.org/recipes/7443"
    },
    {
      "id": 20716,
      "code": "GLAZY-20716",
      "name": "Nuka ash",
      "cone": "9 - 11",
      "surface": "Glossy",
      "transparency": "Semi-opaque",
      "atmosphere": "Reduction",
      "subtype": "Glaze - Ash - Nuka",
      "ingredients": [
        {
          "material": "Potash Feldspar",
          "amount": 40.0
        },
        {
          "material": "Mixed wood ash",
          "amount": 33.3
        },
        {
          "material": "Silica",
          "amount": 26.6
        }
      ],
      "description": "Warren Mac Kenzie (zie oa ppt Didier Le potjee)",
      "createdBy": "Caro-K",
      "source": "glazy.org",
      "url": "https://glazy.org/recipes/20716"
    },
    {
      "id": 5301,
      "code": "GLAZY-5301",
      "name": "Nuka Ash Glaze",
      "cone": "8 - 10",
      "surface": "",
      "transparency": "",
      "atmosphere": "Oxidation, Reduction",
      "subtype": "Glaze - Ash",
      "ingredients": [
        {
          "material": "Custer Feldspar (1989)",
          "amount": 72.11
        },
        {
          "material": "Nepheline Syenite",
          "amount": 9.62
        },
        {
          "material": "Wood ash",
          "amount": 7.69
        },
        {
          "material": "Kaolin",
          "amount": 4.81
        },
        {
          "material": "Silica",
          "amount": 3.85
        },
        {
          "material": "Tin Oxide",
          "amount": 1.92
        }
      ],
      "description": "This recipe was imported from Louis Katz's Hyperglaze database available on his website: http://falcon.tamucc.edu/lkatz/allglazes.txt More information about Louis Katz can be found on his website, http://www.louiskatz.net/ Louis Katz Notes: I am not a safety expert and any information contained in this file about safety should be ignored in favor of advice from experts. All of the materials in all glazes are potentially hazardous. All of these glaze recipes are given without any representation of accuracy or safety. They may work, they may not. They may be safe when fired or they may not. All of the materials used in them have hazards associated with them. You must be have sufficient training in the hazards before you use the the materials. You will have to determine the suitability and safety for your use. Do not assume that a lack of a warning about a material means that it is safe. Cone: 8 9 10 Firing: Ox. or Red. Recipe: Percent Batch custer feldspar 72.11 37.50 kaolin 4.81 2.50 ash 7.69 4.00 flint 3.85 2.00 neph sy 9.62 5.00 tin oxide 1.92 1.00 Totals: 100.00 % 52.01 gm Comments: the Studio Potter December 1982 p. 35",
      "createdBy": "Glazy Admin",
      "source": "glazy.org",
      "url": "https://glazy.org/recipes/5301"
    },
    {
      "id": 125987,
      "code": "GLAZY-125987",
      "name": "Nuka Frank J42",
      "cone": "5 1/2 - 6",
      "surface": "",
      "transparency": "",
      "atmosphere": "Oxidation",
      "subtype": "Glaze",
      "ingredients": [
        {
          "material": "Silica",
          "amount": 25.0
        },
        {
          "material": "Kali Veldspaat",
          "amount": 25.0
        },
        {
          "material": "Wood ash",
          "amount": 24.0
        },
        {
          "material": "Ferro Frit 3134",
          "amount": 15.0
        },
        {
          "material": "Kaolin",
          "amount": 11.0
        }
      ],
      "description": "Converted Highfire Hamada's Nuka to Midfire using Glazy. The wood ash is from Frank's wood kiln in La Ceramique in France. I sieved the ash through a kitchen sieve. The test tiles look promising. Smooth, no pinholes, no drips. Not tested for food safety. Tested on G&S 254 standard clay 1st tile Base glaze 2nd tile + 4% Tinox 3rd tile + 4% Tinox, + 3% Coppercarbo + 0.25% Cobaltsilicate Every batch of wood ash will probably give a different result.",
      "createdBy": "Juul",
      "source": "glazy.org",
      "url": "https://glazy.org/recipes/125987"
    },
    {
      "id": 2439,
      "code": "GLAZY-2439",
      "name": "Nutmeg",
      "cone": "6",
      "surface": "Glossy",
      "transparency": "Semi-opaque",
      "atmosphere": "Oxidation",
      "subtype": "Glaze - Iron",
      "ingredients": [
        {
          "material": "Dolomite",
          "amount": 23.3
        },
        {
          "material": "Kaolin",
          "amount": 23.3
        },
        {
          "material": "Silica",
          "amount": 23.3
        },
        {
          "material": "Spodumene",
          "amount": 23.3
        },
        {
          "material": "Ferro Frit 3134",
          "amount": 6.8
        }
      ],
      "additionals": [
        {
          "material": "Tin Oxide",
          "amount": 4.85
        },
        {
          "material": "Yellow Ochre",
          "amount": 3.24
        },
        {
          "material": "Red Iron Oxide",
          "amount": 1.07
        }
      ],
      "description": "Source/Alternate names: Richard Busch Source/Alternate names: similar oxides to Rust Nutmeg and Schran Orange Brown Firing Notes: cool maximum rate to 900C hold 1 hour Notes: Alisa Clausen: gloss, smooth, deep red brown with white streaking and speckling overall. Source/Alternate names: same oxides as Nutmeg Semimatte and Nutmeg, similar to Schran Orange Brown and Nutmeg 1 Firing Notes: cool maximum rate to 1100C hold 1 hour Notes: Alisa Clausen: used local red clay instead of OM-4. Gloss glaze with shino like colorations. The glaze is a rust brown where thinnest and pools cream where thickest. Overall appearance is a rust glaze with streaks and patches of cream. A glaze that breaks well. This version is slightly rustier in colour than the original version, but not very much so. Smooth to the feel. Categories: Glaze Surface Type: Glossy - Semi Atmospheres: Not specified.",
      "createdBy": "Glazy Admin",
      "source": "glazy.org",
      "url": "https://glazy.org/recipes/2439"
    },
    {
      "id": 19373,
      "code": "GLAZY-19373",
      "name": "Nutmeg",
      "cone": "6",
      "surface": "Glossy",
      "transparency": "Opaque",
      "atmosphere": "",
      "subtype": "Glaze - Iron",
      "ingredients": [
        {
          "material": "Dolomite",
          "amount": 23.3
        },
        {
          "material": "Kentucky OM #4 Ball Clay",
          "amount": 23.3
        },
        {
          "material": "Silica",
          "amount": 23.3
        },
        {
          "material": "Spodumene - Australian",
          "amount": 23.3
        },
        {
          "material": "Ferro Frit 3134",
          "amount": 6.8
        }
      ],
      "additionals": [
        {
          "material": "Tin Oxide",
          "amount": 4.8
        },
        {
          "material": "Yellow Ochre",
          "amount": 3.2
        },
        {
          "material": "Bentonite",
          "amount": 2.0
        },
        {
          "material": "Red Iron Oxide",
          "amount": 1.1
        }
      ],
      "description": "",
      "createdBy": "Ceramic Recipes",
      "source": "glazy.org",
      "url": "https://glazy.org/recipes/19373"
    },
    {
      "id": 20022,
      "code": "GLAZY-20022",
      "name": "Nutmeg",
      "cone": "6",
      "surface": "",
      "transparency": "Opaque",
      "atmosphere": "Oxidation",
      "subtype": "Glaze",
      "ingredients": [
        {
          "material": "Ferro Frit 3134",
          "amount": 31.32
        },
        {
          "material": "Custer Feldspar",
          "amount": 27.23
        },
        {
          "material": "Silica",
          "amount": 18.63
        },
        {
          "material": "Wollastonite",
          "amount": 10.85
        },
        {
          "material": "EP Kaolin",
          "amount": 8.6
        },
        {
          "material": "Strontium Carbonate",
          "amount": 3.38
        }
      ],
      "additionals": [
        {
          "material": "Tin Oxide",
          "amount": 13.31
        },
        {
          "material": "Red Iron Oxide",
          "amount": 6.14
        }
      ],
      "description": "",
      "createdBy": "Cecilia Secaira",
      "source": "glazy.org",
      "url": "https://glazy.org/recipes/20022"
    },
    {
      "id": 329971,
      "code": "GLAZY-329971",
      "name": "nutmeg",
      "cone": "7 - 10",
      "surface": "Matte",
      "transparency": "Opaque",
      "atmosphere": "Neutral",
      "subtype": "Glaze - Yellow - Iron",
      "ingredients": [
        {
          "material": "Nepheline Syenite",
          "amount": 45.0
        },
        {
          "material": "Kaolin",
          "amount": 20.0
        },
        {
          "material": "Whiting",
          "amount": 15.0
        },
        {
          "material": "Talc",
          "amount": 10.0
        },
        {
          "material": "Rutile",
          "amount": 8.0
        },
        {
          "material": "Red Iron Oxide",
          "amount": 3.0
        }
      ],
      "description": "one of the glazes in the ceramic studio of University of Philippines Diliman - College of Fine Arts",
      "createdBy": "Ness sheen",
      "source": "glazy.org",
      "url": "https://glazy.org/recipes/329971"
    },
    {
      "id": 3042,
      "code": "GLAZY-3042",
      "name": "Nutmeg (Ball Clay, revision Ron Roy)",
      "cone": "6",
      "surface": "Glossy",
      "transparency": "",
      "atmosphere": "Oxidation",
      "subtype": "Glaze - Iron",
      "ingredients": [
        {
          "material": "Dolomite",
          "amount": 22.5
        },
        {
          "material": "Kentucky OM #4 Ball Clay",
          "amount": 22.5
        },
        {
          "material": "G-200 Feldspar",
          "amount": 19.5
        },
        {
          "material": "Silica",
          "amount": 18.5
        },
        {
          "material": "Spodumene",
          "amount": 10.0
        },
        {
          "material": "Ferro Frit 3134",
          "amount": 7.0
        }
      ],
      "additionals": [
        {
          "material": "Tin Oxide",
          "amount": 4.85
        },
        {
          "material": "Yellow Ochre",
          "amount": 3.24
        },
        {
          "material": "Red Iron Oxide",
          "amount": 1.07
        }
      ],
      "description": "Source/Alternate names: Richard Busch, reformulated by Ron Roy Source/Alternate names: similar oxides to Schran Orange Brown and Rust Nutmeg Firing Notes: cool maximum rate to 900C hold 1 hour Notes: Alisa Clausen: gloss, smooth and variegated with a rust to honey brown ground, and white streaking and speckling overall.",
      "createdBy": "Glazy Admin",
      "source": "glazy.org",
      "url": "https://glazy.org/recipes/3042"
    },
    {
      "id": 2440,
      "code": "GLAZY-2440",
      "name": "Nutmeg (revision Ron Roy)",
      "cone": "6",
      "surface": "Glossy",
      "transparency": "",
      "atmosphere": "Oxidation",
      "subtype": "Glaze - Iron",
      "ingredients": [
        {
          "material": "Dolomite",
          "amount": 22.5
        },
        {
          "material": "Kaolin",
          "amount": 22.5
        },
        {
          "material": "G-200 Feldspar",
          "amount": 19.5
        },
        {
          "material": "Silica",
          "amount": 18.5
        },
        {
          "material": "Spodumene",
          "amount": 10.0
        },
        {
          "material": "Ferro Frit 3134",
          "amount": 7.0
        }
      ],
      "additionals": [
        {
          "material": "Tin Oxide",
          "amount": 4.85
        },
        {
          "material": "Yellow Ochre",
          "amount": 3.24
        },
        {
          "material": "Red Iron Oxide",
          "amount": 1.07
        }
      ],
      "description": "Source/Alternate names: Richard Busch, reformulated by Ron Roy Source/Alternate names: similar oxides to Schran Orange Brown and Rust Nutmeg Firing Notes: cool maximum rate to 900C hold 1 hour Notes: Alisa Clausen: gloss, smooth and variegated with a rust to honey brown ground, and white streaking and speckling overall.",
      "createdBy": "Glazy Admin",
      "source": "glazy.org",
      "url": "https://glazy.org/recipes/2440"
    },
    {
      "id": 3040,
      "code": "GLAZY-3040",
      "name": "Nutmeg (variation)",
      "cone": "6",
      "surface": "Glossy",
      "transparency": "Semi-opaque",
      "atmosphere": "Oxidation",
      "subtype": "Glaze - Iron",
      "ingredients": [
        {
          "material": "Ball Clay",
          "amount": 23.3
        },
        {
          "material": "Dolomite",
          "amount": 23.3
        },
        {
          "material": "Silica",
          "amount": 23.3
        },
        {
          "material": "Spodumene",
          "amount": 23.3
        },
