Repository: MrSeldon/argilev2

File: data/glazes/glazy.json (part 195 of 315)
{
        {
          "material": "Ferro Frit 3134",
          "amount": 6.8
        }
      ],
      "additionals": [
        {
          "material": "Tin Oxide",
          "amount": 4.85
        },
        {
          "material": "Yellow Ochre",
          "amount": 3.24
        },
        {
          "material": "Bentonite",
          "amount": 1.9
        },
        {
          "material": "Red Iron Oxide",
          "amount": 1.07
        }
      ],
      "description": "Source/Alternate names: Richard Busch Source/Alternate names: similar oxides to Rust Nutmeg and Schran Orange Brown Firing Notes: cool maximum rate to 900C hold 1 hour Notes: Alisa Clausen: gloss, smooth, deep red brown with white streaking and speckling overall. Source/Alternate names: same oxides as Nutmeg Semimatte and Nutmeg, similar to Schran Orange Brown and Nutmeg 1 Firing Notes: cool maximum rate to 1100C hold 1 hour Notes: Alisa Clausen: used local red clay instead of OM-4. Gloss glaze with shino like colorations. The glaze is a rust brown where thinnest and pools cream where thickest. Overall appearance is a rust glaze with streaks and patches of cream. A glaze that breaks well. This version is slightly rustier in colour than the original version, but not very much so. Smooth to the feel. Categories: Glaze Surface Type: Glossy - Semi Atmospheres: Not specified.",
      "createdBy": "Glazy Admin",
      "source": "glazy.org",
      "url": "https://glazy.org/recipes/3040"
    },
    {
      "id": 31528,
      "code": "GLAZY-31528",
      "name": "Nutmeg - NCMC",
      "cone": "6",
      "surface": "",
      "transparency": "",
      "atmosphere": "Oxidation",
      "subtype": "Glaze",
      "ingredients": [
        {
          "material": "Dolomite",
          "amount": 23.3
        },
        {
          "material": "Kentucky OM #4 Ball Clay",
          "amount": 23.3
        },
        {
          "material": "Silica",
          "amount": 23.3
        },
        {
          "material": "Spodumene",
          "amount": 23.3
        },
        {
          "material": "Ferro Frit 3134",
          "amount": 6.8
        },
        {
          "material": "Tin Oxide",
          "amount": 4.85
        },
        {
          "material": "Yellow Ochre",
          "amount": 3.24
        },
        {
          "material": "Bentonite",
          "amount": 1.94
        },
        {
          "material": "Red Iron Oxide",
          "amount": 1.07
        }
      ],
      "description": "",
      "createdBy": "Stephen Stuchell",
      "source": "glazy.org",
      "url": "https://glazy.org/recipes/31528"
    },
    {
      "id": 26630,
      "code": "GLAZY-26630",
      "name": "Nutmeg Bill Van Gilder",
      "cone": "6",
      "surface": "Glossy",
      "transparency": "Semi-opaque",
      "atmosphere": "Oxidation",
      "subtype": "Glaze - Iron",
      "ingredients": [
        {
          "material": "Dolomite",
          "amount": 23.3
        },
        {
          "material": "Redart",
          "amount": 23.3
        },
        {
          "material": "Silica",
          "amount": 23.3
        },
        {
          "material": "Spodumene",
          "amount": 23.3
        },
        {
          "material": "Ferro Frit 3134",
          "amount": 6.8
        }
      ],
      "additionals": [
        {
          "material": "Tin Oxide",
          "amount": 4.85
        },
        {
          "material": "Yellow Ochre",
          "amount": 3.24
        },
        {
          "material": "Bentonite",
          "amount": 1.9
        },
        {
          "material": "Red Iron Oxide",
          "amount": 1.07
        }
      ],
      "description": "Variation of Nutmeg Rev. from Randy McCall Source/Alternate names: Richard Busch Source/Alternate names: similar oxides to Rust Nutmeg and Schran Orange Brown Firing Notes: cool maximum rate to 900C hold 1 hour Notes: Alisa Clausen: gloss, smooth, deep red brown with white streaking and speckling overall. Source/Alternate names: same oxides as Nutmeg Semimatte and Nutmeg, similar to Schran Orange Brown and Nutmeg 1 Firing Notes: cool maximum rate to 1100C hold 1 hour Notes: Alisa Clausen: used local red clay instead of OM-4. Gloss glaze with shino like colorations. The glaze is a rust brown where thinnest and pools cream where thickest. Overall appearance is a rust glaze with streaks and patches of cream. A glaze that breaks well. This version is slightly rustier in colour than the original version, but not very much so. Smooth to the feel. Categories: Glaze Surface Type: Glossy - Semi Atmospheres: Not specified.",
      "createdBy": "Stacey McDonald",
      "source": "glazy.org",
      "url": "https://glazy.org/recipes/26630"
    },
    {
      "id": 3041,
      "code": "GLAZY-3041",
      "name": "Nutmeg Red",
      "cone": "6",
      "surface": "Glossy",
      "transparency": "Semi-opaque",
      "atmosphere": "Oxidation",
      "subtype": "Glaze - Iron",
      "ingredients": [
        {
          "material": "Dolomite",
          "amount": 23.3
        },
        {
          "material": "Redart",
          "amount": 23.3
        },
        {
          "material": "Silica",
          "amount": 23.3
        },
        {
          "material": "Spodumene",
          "amount": 23.3
        },
        {
          "material": "Ferro Frit 3134",
          "amount": 6.8
        }
      ],
      "additionals": [
        {
          "material": "Tin Oxide",
          "amount": 4.85
        },
        {
          "material": "Yellow Ochre",
          "amount": 3.24
        },
        {
          "material": "Bentonite",
          "amount": 1.9
        },
        {
          "material": "Red Iron Oxide",
          "amount": 1.07
        }
      ],
      "description": "Variation of Nutmeg Rev. from Randy McCall Source/Alternate names: Richard Busch Source/Alternate names: similar oxides to Rust Nutmeg and Schran Orange Brown Firing Notes: cool maximum rate to 900C hold 1 hour Notes: Alisa Clausen: gloss, smooth, deep red brown with white streaking and speckling overall. Source/Alternate names: same oxides as Nutmeg Semimatte and Nutmeg, similar to Schran Orange Brown and Nutmeg 1 Firing Notes: cool maximum rate to 1100C hold 1 hour Notes: Alisa Clausen: used local red clay instead of OM-4. Gloss glaze with shino like colorations. The glaze is a rust brown where thinnest and pools cream where thickest. Overall appearance is a rust glaze with streaks and patches of cream. A glaze that breaks well. This version is slightly rustier in colour than the original version, but not very much so. Smooth to the feel. Categories: Glaze Surface Type: Glossy - Semi Atmospheres: Not specified.",
      "createdBy": "Glazy Admin",
      "source": "glazy.org",
      "url": "https://glazy.org/recipes/3041"
    },
    {
      "id": 8321,
      "code": "GLAZY-8321",
      "name": "Nutmeg Red ^6 ox.",
      "cone": "6",
      "surface": "Glossy",
      "transparency": "",
      "atmosphere": "Oxidation",
      "subtype": "Glaze - Iron",
      "ingredients": [
        {
          "material": "Dolomite",
          "amount": 23.5
        },
        {
          "material": "Redart",
          "amount": 23.3
        },
        {
          "material": "Silica",
          "amount": 23.3
        },
        {
          "material": "Spodumene",
          "amount": 23.3
        },
        {
          "material": "Ferro Frit 3134",
          "amount": 6.8
        }
      ],
      "additionals": [
        {
          "material": "Tin Oxide",
          "amount": 4.9
        },
        {
          "material": "Yellow Ochre",
          "amount": 3.2
        },
        {
          "material": "Bentonite",
          "amount": 1.9
        },
        {
          "material": "Red Iron Oxide",
          "amount": 1.0
        }
      ],
      "description": "Rev. from Randy McCall",
      "createdBy": "Alisa Liskin Clausen",
      "source": "glazy.org",
      "url": "https://glazy.org/recipes/8321"
    },
    {
      "id": 1424,
      "code": "GLAZY-1424",
      "name": "Nutmeg Richard Busch's",
      "cone": "6",
      "surface": "Satin",
      "transparency": "Opaque",
      "atmosphere": "Oxidation",
      "subtype": "Glaze - Matte",
      "ingredients": [
        {
          "material": "Dolomite",
          "amount": 23.3
        },
        {
          "material": "Kentucky OM #4 Ball Clay",
          "amount": 23.3
        },
        {
          "material": "Silica",
          "amount": 23.3
        },
        {
          "material": "Spodumene",
          "amount": 23.3
        },
        {
          "material": "Ferro Frit 3134",
          "amount": 6.8
        }
      ],
      "additionals": [
        {
          "material": "Tin Oxide",
          "amount": 5.0
        },
        {
          "material": "Yellow Ochre",
          "amount": 3.25
        },
        {
          "material": "Bentonite",
          "amount": 2.0
        },
        {
          "material": "Red Iron Oxide",
          "amount": 1.0
        }
      ],
      "description": "Glaze Type: Lithium Matt Bill Van Gilder. Clay Times Jan/Feb 05 p. 55. Apply thickly.",
      "createdBy": "Glazy Admin",
      "source": "glazy.org",
      "url": "https://glazy.org/recipes/1424"
    },
    {
      "id": 3380,
      "code": "GLAZY-3380",
      "name": "Nutmeg Shino Cone 6 Sugar Maples",
      "cone": "6",
      "surface": "Satin",
      "transparency": "Opaque",
      "atmosphere": "Oxidation",
      "subtype": "Glaze - Shino",
      "ingredients": [
        {
          "material": "Dolomite",
          "amount": 23.3
        },
        {
          "material": "Kentucky OM #4 Ball Clay",
          "amount": 23.3
        },
        {
          "material": "Silica",
          "amount": 23.3
        },
        {
          "material": "Spodumene",
          "amount": 23.3
        },
        {
          "material": "Ferro Frit 3134",
          "amount": 6.8
        }
      ],
      "additionals": [
        {
          "material": "Tin Oxide",
          "amount": 4.85
        },
        {
          "material": "Yellow Ochre",
          "amount": 3.24
        },
        {
          "material": "Red Iron Oxide",
          "amount": 1.07
        }
      ],
      "description": "Western Pennsylvania Potters Community http://wpapotters.blogspot.com/2012/04/links-to-cone-6-oxidation-glaze-tests.html http://www.wpapotters.blogspot.com/2010/11/cone-6-oxidation-results-group-3.html With natural cooling in an electric kiln",
      "createdBy": "Terry Rorison",
      "source": "glazy.org",
      "url": "https://glazy.org/recipes/3380"
    },
    {
      "id": 9507,
      "code": "GLAZY-9507",
      "name": "Nutmeg Shino Cone 6 Sugar Maples (Toms UK GB variation)",
      "cone": "6 - 7",
      "surface": "Satin",
      "transparency": "Opaque",
      "atmosphere": "Oxidation",
      "subtype": "Glaze - Shino",
      "ingredients": [
        {
          "material": "Silica",
          "amount": 30.0
        },
        {
          "material": "Spodumene",
          "amount": 23.0
        },
        {
          "material": "Dolomite",
          "amount": 22.0
        },
        {
          "material": "Devon China Clay",
          "amount": 17.5
        },
        {
          "material": "Gillespie Borate",
          "amount": 6.0
        }
      ],
      "additionals": [
        {
          "material": "Tin Oxide",
          "amount": 5.0
        },
        {
          "material": "Red Iron Oxide",
          "amount": 1.75
        }
      ],
      "description": "Original uses 3134, OM4 & yellow ochre, this uses china clay, GB and red iron only. Thanks to the Daniel Spruyt for explaining his version - https://glazy.org/recipes/3675 It's a bit glossier than satin. I may try again and see if I can make a less shiny version.",
      "createdBy": "Tom Demeranville",
      "source": "glazy.org",
      "url": "https://glazy.org/recipes/9507"
    },
    {
      "id": 213461,
      "code": "GLAZY-213461",
      "name": "n\u00b025 De Montmollin - 7",
      "cone": "",
      "surface": "",
      "transparency": "",
      "atmosphere": "",
      "subtype": "Glaze",
      "ingredients": [
        {
          "material": "Silica",
          "amount": 61.2
        },
        {
          "material": "Potash Feldspar",
          "amount": 27.4
        },
        {
          "material": "Whiting",
          "amount": 11.5
        }
      ],
      "description": "",
      "createdBy": "Matthieu Lievois",
      "source": "glazy.org",
      "url": "https://glazy.org/recipes/213461"
    },
    {
      "id": 10932,
      "code": "GLAZY-10932",
      "name": "o'reilly White",
      "cone": "10 - 12",
      "surface": "Glossy",
      "transparency": "Semi-opaque",
      "atmosphere": "Oxidation, Reduction",
      "subtype": "Glaze - White, Off-White",
      "ingredients": [
        {
          "material": "Custer Feldspar",
          "amount": 56.0
        },
        {
          "material": "Silica",
          "amount": 11.5
        },
        {
          "material": "Whiting",
          "amount": 10.0
        },
        {
          "material": "Dolomite",
          "amount": 8.0
        },
        {
          "material": "EP Kaolin",
          "amount": 6.0
        },
        {
          "material": "Zinc Oxide",
          "amount": 4.0
        },
        {
          "material": "Petalite",
          "amount": 3.0
        },
        {
          "material": "Strontium Carbonate",
          "amount": 1.5
        }
      ],
      "additionals": [
        {
          "material": "Zircopax",
          "amount": 6.0
        }
      ],
      "description": "",
      "createdBy": "chance taylor",
      "source": "glazy.org",
      "url": "https://glazy.org/recipes/10932"
    },
    {
      "id": 29149,
      "code": "GLAZY-29149",
      "name": "O'Reilly White",
      "cone": "10",
      "surface": "",
      "transparency": "",
      "atmosphere": "Reduction, Oxidation",
      "subtype": "Glaze - White, Off-White",
      "ingredients": [
        {
          "material": "Custer Feldspar",
          "amount": 49.65
        },
        {
          "material": "Silica",
          "amount": 10.85
        },
        {
          "material": "Whiting",
          "amount": 8.8
        },
        {
          "material": "Dolomite",
          "amount": 8.0
        },
        {
          "material": "Opax",
          "amount": 6.15
        },
        {
          "material": "EP Kaolin",
          "amount": 5.65
        },
        {
          "material": "Zinc Oxide",
          "amount": 3.55
        },
        {
          "material": "Petalite",
          "amount": 3.3
        },
        {
          "material": "Kona F-4 feldspar",
          "amount": 2.85
        },
        {
          "material": "Barium Carbonate",
          "amount": 1.2
        }
      ],
      "additionals": [
        {
          "material": "Bentonite",
          "amount": 3.0
        }
      ],
      "description": "From the Kansas City Art Institute Ceramic Department (KCAI), Glaze Formulas, 15 February 1990. http://www.brackers.com/wp-content/uploads/2015/02/KCAI-Glaze-Recpies.pdf",
      "createdBy": "Glazy Admin",
      "source": "glazy.org",
      "url": "https://glazy.org/recipes/29149"
    },
    {
      "id": 8563,
      "code": "GLAZY-8563",
      "name": "O'Riley's White",
      "cone": "10 - 12",
      "surface": "Semi-glossy",
      "transparency": "Semi-opaque",
      "atmosphere": "Reduction",
      "subtype": "Glaze - White, Off-White",
      "ingredients": [
        {
          "material": "Custer Feldspar",
          "amount": 53.51
        },
        {
          "material": "Silica",
          "amount": 11.68
        },
        {
          "material": "Whiting",
          "amount": 9.49
        },
        {
          "material": "Dolomite",
          "amount": 8.62
        },
        {
          "material": "Zinc Oxide",
          "amount": 6.58
        },
        {
          "material": "EP Kaolin",
          "amount": 6.08
        },
        {
          "material": "Minspar 200",
          "amount": 3.07
        },
        {
          "material": "Strontium Carbonate",
          "amount": 0.97
        }
      ],
      "additionals": [
        {
          "material": "Zircopax",
          "amount": 5.0
        },
        {
          "material": "Bentonite",
          "amount": 3.0
        }
      ],
      "description": "Pale Blue in Reduction Use a liner",
      "createdBy": "Daniel Bare",
      "source": "glazy.org",
      "url": "https://glazy.org/recipes/8563"
    },
    {
      "id": 8687,
      "code": "GLAZY-8687",
      "name": "O'Riley's white revised MK (variation)",
      "cone": "10 - 12",
      "surface": "Glossy",
      "transparency": "Transparent",
      "atmosphere": "Oxidation, Neutral, Reduction",
      "subtype": "Glaze - Clear",
      "ingredients": [
        {
          "material": "G200 HP Feldspar, G200HP",
          "amount": 48.1
        },
        {
          "material": "Silica",
          "amount": 16.18
        },
        {
          "material": "Grolleg Kaolin",
          "amount": 9.89
        },
        {
          "material": "Whiting",
          "amount": 8.53
        },
        {
          "material": "Dolomite",
          "amount": 7.75
        },
        {
          "material": "Zinc Oxide",
          "amount": 5.92
        },
        {
          "material": "Minspar 200",
          "amount": 2.76
        },
        {
          "material": "Strontium Carbonate",
          "amount": 0.87
        }
      ],
      "description": "Revised the al:si ratio To address mild crazing",
      "createdBy": "Daniel Bare",
      "source": "glazy.org",
      "url": "https://glazy.org/recipes/8687"
    },
    {
      "id": 8729,
      "code": "GLAZY-8729",
      "name": "O'Riley's white revised(variation) 2.0",
      "cone": "10 - 12",
      "surface": "Glossy",
      "transparency": "Transparent",
      "atmosphere": "Oxidation, Neutral, Reduction",
      "subtype": "Glaze - Clear",
      "ingredients": [
        {
          "material": "Custer Feldspar",
          "amount": 41.56
        },
        {
          "material": "Silica",
          "amount": 20.03
        },
        {
          "material": "EP Kaolin",
          "amount": 16.1
        },
        {
          "material": "Whiting",
          "amount": 7.37
        },
        {
          "material": "Dolomite",
          "amount": 6.7
        },
        {
          "material": "Zinc Oxide",
          "amount": 5.11
        },
        {
          "material": "Minspar 200",
          "amount": 2.38
        },
        {
          "material": "Strontium Carbonate",
          "amount": 0.75
        }
      ],
      "additionals": [
        {
          "material": "Water",
          "amount": 70.0
        },
        {
          "material": "Zircopax",
          "amount": 5.0
        }
      ],
      "description": "This variation is the results of doing a UMF revise and a flint and EPK line test to address mild crazing issue. This is the final glaze base and should no longer craze. add zircopax up to 8% for various whiteness. I prefer about 5% zircopax and the glaze turns a pale blue/white in reduction",
      "createdBy": "Daniel Bare",
      "source": "glazy.org",
      "url": "https://glazy.org/recipes/8729"
    },
    {
      "id": 18344,
      "code": "GLAZY-18344",
      "name": "O2 Opaque Pumpkin",
      "cone": "6",
      "surface": "Dry Matte",
      "transparency": "Opaque",
      "atmosphere": "Oxidation",
      "subtype": "Glaze",
      "ingredients": [
        {
          "material": "Silica",
          "amount": 27.87
        },
        {
          "material": "Nepheline Syenite",
          "amount": 26.92
        },
        {
          "material": "Whiting",
          "amount": 15.21
        },
        {
          "material": "Dolomite",
          "amount": 13.61
        },
        {
          "material": "Magnesium carbonate",
          "amount": 13.38
        },
        {
          "material": "EP Kaolin",
          "amount": 13.26
        }
      ],
      "description": "For the color: Ilmenite: 3.04 Ilmenite Granulate: 1.52",
      "createdBy": "glazy_squirrels",
      "source": "glazy.org",
      "url": "https://glazy.org/recipes/18344"
    },
    {
      "id": 356878,
      "code": "GLAZY-356878",
      "name": "O54",
      "cone": "6 - 8",
      "surface": "",
      "transparency": "Opaque",
      "atmosphere": "Oxidation",
      "subtype": "Glaze",
      "ingredients": [
        {
          "material": "Potash Feldspar",
          "amount": 40.0
        },
        {
          "material": "Silica",
          "amount": 30.0
        },
        {
          "material": "Whiting",
          "amount": 20.0
        },
        {
          "material": "Kaolin",
          "amount": 10.0
        }
      ],
      "additionals": [
        {
          "material": "Talc",
          "amount": 6.0
        },
        {
          "material": "Titanium Dioxide",
          "amount": 3.0
        },
        {
          "material": "Bone Ash",
          "amount": 2.0
        },
        {
          "material": "Yellow Iron Oxide",
          "amount": 2.0
        },
        {
          "material": "Rutile",
          "amount": 1.3
        }
      ],
      "description": "",
      "createdBy": "Ona Albamans",
      "source": "glazy.org",
      "url": "https://glazy.org/recipes/356878"
    },
    {
      "id": 2075,
      "code": "GLAZY-2075",
      "name": "Oak Beach",
      "cone": "4",
      "surface": "Satin",
      "transparency": "Translucent",
      "atmosphere": "Oxidation",
      "subtype": "Glaze - White, Off-White",
      "ingredients": [
        {
          "material": "Ferro Frit 3124",
          "amount": 48.8
        },
        {
          "material": "Gerstley Borate",
          "amount": 17.1
        },
        {
          "material": "Spodumene",
          "amount": 14.6
        },
        {
          "material": "Silica",
          "amount": 12.2
        },
        {
          "material": "EP Kaolin",
          "amount": 7.3
        }
      ],
      "additionals": [
        {
          "material": "Zircopax",
          "amount": 17.1
        },
        {
          "material": "Titanium Dioxide",
          "amount": 4.9
        }
      ],
      "description": "From Richard Zakin's \"Electric Kiln Ceramics\"",
      "createdBy": "Glazy Admin",
      "source": "glazy.org",
      "url": "https://glazy.org/recipes/2075"
    },
    {
      "id": 2076,
      "code": "GLAZY-2076",
      "name": "Oak Beach no GB",
      "cone": "4",
      "surface": "Satin",
      "transparency": "Translucent",
      "atmosphere": "Oxidation",
      "subtype": "Glaze - White, Off-White",
      "ingredients": [
        {
          "material": "Fusion Frit F-15",
          "amount": 49.4
        },
        {
          "material": "Whiting",
          "amount": 19.2
        },
        {
          "material": "Spodumene",
          "amount": 12.0
        },
        {
          "material": "Nepheline Syenite",
          "amount": 7.9
        },
        {
          "material": "Kaolin",
          "amount": 6.0
        },
        {
          "material": "Silica",
          "amount": 5.4
        }
      ],
      "additionals": [
        {
          "material": "Zircopax",
          "amount": 14.0
        },
        {
          "material": "Titanium Dioxide",
          "amount": 4.0
        }
      ],
      "description": "From Richard Zakin's \"Electric Kiln Ceramics\"",
      "createdBy": "Glazy Admin",
      "source": "glazy.org",
      "url": "https://glazy.org/recipes/2076"
    },
    {
      "id": 173461,
      "code": "GLAZY-173461",
      "name": "Oat",
      "cone": "6",
      "surface": "Matte",
      "transparency": "Opaque",
      "atmosphere": "Oxidation",
      "subtype": "Glaze - White, Off-White",
      "ingredients": [
        {
          "material": "Ball Clay",
          "amount": 40.0
        },
        {
          "material": "Potash Feldspar",
          "amount": 30.0
        },
        {
          "material": "Dolomite",
          "amount": 20.0
        },
        {
          "material": "Ferro Frit 3134",
          "amount": 10.0
        }
      ],
      "additionals": [
        {
          "material": "Rutile",
          "amount": 3.0
        },
        {
          "material": "Bentonite",
          "amount": 2.0
        }
      ],
      "description": "Silky Magnesium Matte Beige with ochre and white variegation Slightly glossy with heavy application",
      "createdBy": "Kenneth Lau",
      "source": "glazy.org",
      "url": "https://glazy.org/recipes/173461"
    },
    {
      "id": 537,
      "code": "GLAZY-537",
      "name": "Oatmeal",
      "cone": "10",
      "surface": "Matte",
      "transparency": "",
      "atmosphere": "",
      "subtype": "Glaze - Yellow",
      "ingredients": [
        {
          "material": "Feldspar",
          "amount": 53.3
        },
        {
          "material": "EP Kaolin",
          "amount": 21.7
        },
        {
          "material": "Dolomite",
          "amount": 20.7
        },
        {
          "material": "Whiting",
          "amount": 4.4
        }
      ],
      "additionals": [
        {
          "material": "Zircopax",
          "amount": 8.7
        },
        {
          "material": "Tin Oxide",
          "amount": 4.4
        },
        {
          "material": "Yellow Ochre",
          "amount": 2.2
        }
      ],
      "description": "This glaze must be applied over a clay body that spots such as rod's bod. Thicker applications give a lighter ochre color and thinner applications give the darker rusty brown shades. This glaze breaks darker over textures. Don't mix up more than you can use over a period of a month or two because the results seem to alter somewhat as the glaze ages a bit. The glaze must be fired in a medium to a heavy reduction to get the results you want. submitted by: Marilyn, in Utah e-mail:",
      "createdBy": "Glazy Admin",
      "source": "glazy.org",
      "url": "https://glazy.org/recipes/537"
    },
    {
      "id": 2504,
      "code": "GLAZY-2504",
      "name": "Oatmeal",
      "cone": "9 - 10",
      "surface": "Semi-glossy",
      "transparency": "",
      "atmosphere": "",
      "subtype": "Glaze - White, Off-White",
      "ingredients": [
        {
          "material": "Custer Feldspar",
          "amount": 31.5
        },
        {
          "material": "Gerstley Borate",
          "amount": 28.1
        },
        {
          "material": "EP Kaolin",
          "amount": 20.0
        },
        {
          "material": "Talc",
          "amount": 16.8
        },
        {
          "material": "Zirconium dioxide",
          "amount": 15.5
        },
        {
          "material": "Red Iron Oxide",
          "amount": 1.0
        },
        {
          "material": "Lithium Carbonate",
          "amount": 0.68
        }
      ],
      "description": "Notes: Sam Cuttell: lovely oatmeal, no glaze movement, cream/tan with specks, satin gloss. does not show overlaps.",
      "createdBy": "Glazy Admin",
      "source": "glazy.org",
      "url": "https://glazy.org/recipes/2504"
    },
    {
      "id": 5771,
      "code": "GLAZY-5771",
      "name": "Oatmeal",
      "cone": "9 - 10",
      "surface": "",
      "transparency": "",
      "atmosphere": "Oxidation, Reduction",
      "subtype": "Glaze - White, Off-White",
      "ingredients": [
        {
          "material": "Custer Feldspar",
          "amount": 35.0
        },
        {
          "material": "Kaolin",
          "amount": 22.5
        },
        {
          "material": "Dolomite",
          "amount": 20.0
        },
        {
          "material": "Talc",
          "amount": 19.0
        },
        {
          "material": "Whiting",
          "amount": 3.0
        }
      ],
      "description": "NOTE: This recipe was imported from Triangle Potter's Guild Glaze Recipes published November, 1988 Source: Sertoma Arts Ctr., Dawn Hoyle 35 custer feldspar 20 dolomite 22.5 kaolin 3 whiting 19 talc",
      "createdBy": "Glazy Admin",
      "source": "glazy.org",
      "url": "https://glazy.org/recipes/5771"
    },
    {
      "id": 43462,
      "code": "GLAZY-43462",
      "name": "Oatmeal Glaze",
      "cone": "9 - 10",
      "surface": "",
      "transparency": "",
      "atmosphere": "Reduction",
      "subtype": "Glaze - White, Off-White",
      "ingredients": [
        {
          "material": "G200 HP Feldspar, G200HP",
          "amount": 36.0
        },
        {
          "material": "Dolomite",
          "amount": 25.0
        },
        {
          "material": "Kaolin",
          "amount": 20.0
        },
        {
          "material": "Spodumene",
          "amount": 14.0
        },
        {
          "material": "Gerstley Borate",
          "amount": 5.0
        }
      ],
      "additionals": [
        {
          "material": "Zircopax",
          "amount": 5.0
        }
      ],
      "description": "From Virginia Scotchie's Clay and Glaze Compendium",
      "createdBy": "Glazy Admin",
      "source": "glazy.org",
      "url": "https://glazy.org/recipes/43462"
    },
    {
      "id": 1425,
      "code": "GLAZY-1425",
      "name": "Oatmeal Pike's",
      "cone": "6",
      "surface": "Satin-matte",
      "transparency": "Opaque",
      "atmosphere": "Oxidation",
      "subtype": "Glaze - White, Off-White",
      "ingredients": [
        {
          "material": "Custer Feldspar",
          "amount": 37.3
        },
        {
          "material": "Silica",
          "amount": 22.7
        },
        {
          "material": "Talc",
          "amount": 13.6
        },
        {
          "material": "Colemanite",
          "amount": 12.7
        },
        {
          "material": "Dolomite",
          "amount": 6.4
        },
        {
          "material": "Kaolin",
          "amount": 4.5
        },
        {
          "material": "Zinc Oxide",
          "amount": 2.7
        }
      ],
      "description": "Our Guild has a cone 6 recipe (originally from Connie Pike) which turns very purple if you add 2% cobalt oxide to it. You might try adapting it for higher temperatures. Good luck - purple and lilac sound very Eastery and springlike, which it is NOT, here in Yellowknife, NWT. submitted by: Autumn Downey e-mail: source for original recipe: Connie Pike",
      "createdBy": "Glazy Admin",
      "source": "glazy.org",
      "url": "https://glazy.org/recipes/1425"
    },
    {
      "id": 2864,
      "code": "GLAZY-2864",
      "name": "Oatmeal Reduction",
      "cone": "10",
      "surface": "",
      "transparency": "",
      "atmosphere": "Reduction",
      "subtype": "Glaze - Iron",
      "ingredients": [
        {
          "material": "Potash Feldspar",
          "amount": 49.0
        },
        {
          "material": "EP Kaolin",
          "amount": 20.0
        },
        {
          "material": "Dolomite",
          "amount": 19.0
        },
        {
          "material": "Zirconium dioxide",
          "amount": 8.0
        },
        {
          "material": "Whiting",
          "amount": 4.0
        }
      ],
      "additionals": [
        {
          "material": "Tin Oxide",
          "amount": 4.0
        },
        {
          "material": "Yellow Ochre",
          "amount": 2.0
        }
      ],
      "description": "Source/Alternate names: Annie Williquer Notes: Marilyn MFA: apply over a clay body that spots. Thicker applications give a lighter ochre colour and thinner applications give darker rusty brown shades. This glaze breaks darker over textures. Do not mix up more than you can use over a period of a month or two because the results seem to alter somewhat as the glaze ages a bit. The glaze must be fired in a medium to a heavy reduction to get the results I want.",
      "createdBy": "Glazy Admin",
      "source": "glazy.org",
      "url": "https://glazy.org/recipes/2864"
    },
    {
      "id": 33831,
      "code": "GLAZY-33831",
      "name": "Oatmeal Skyline Glaze",
      "cone": "9 - 10",
      "surface": "",
      "transparency": "",
      "atmosphere": "Reduction",
      "subtype": "Glaze - White, Off-White",
      "ingredients": [
        {
          "material": "Custer Feldspar",
          "amount": 43.6
        },
        {
          "material": "Silica",
          "amount": 17.17
        },
        {
          "material": "Gerstley Borate",
          "amount": 12.38
        },
        {
          "material": "Talc",
          "amount": 12.07
        },
        {
          "material": "Dolomite",
          "amount": 7.91
        },
        {
          "material": "EP Kaolin",
          "amount": 6.87
        }
      ],
      "additionals": [
        {
          "material": "Granular ilmenite",
          "amount": 2.29
        },
        {
          "material": "Rutile",
          "amount": 1.77
        }
      ],
      "description": "From September 1997, \"Community Studio\", by Gail Molnar Pfeifer",
      "createdBy": "Glazy Admin",
      "source": "glazy.org",
      "url": "https://glazy.org/recipes/33831"
    },
    {
      "id": 20023,
      "code": "GLAZY-20023",
      "name": "Obsidian",
      "cone": "6",
      "surface": "",
      "transparency": "",
      "atmosphere": "Oxidation",
      "subtype": "Glaze",
      "ingredients": [
        {
          "material": "Ferro Frit 3134",
          "amount": 26.0
        },
        {
          "material": "Silica",
          "amount": 26.0
        },
        {
          "material": "Custer Feldspar",
          "amount": 22.0
        },
        {
          "material": "EP Kaolin",
          "amount": 17.0
        },
        {
          "material": "Talc",
          "amount": 5.0
        },
        {
          "material": "Whiting",
          "amount": 4.0
        }
      ],
      "additionals": [
        {
          "material": "Red Iron Oxide",
          "amount": 6.0
        },
        {
          "material": "Mason 6600 black stain",
          "amount": 6.0
        },
        {
          "material": "Bentonite",
          "amount": 2.0
        }
      ],
      "description": "",
      "createdBy": "Cecilia Secaira",
      "source": "glazy.org",
      "url": "https://glazy.org/recipes/20023"
    },
    {
      "id": 9898,
      "code": "GLAZY-9898",
      "name": "Obsidian (Revised)",
      "cone": "6",
      "surface": "Glossy",
      "transparency": "Opaque",
      "atmosphere": "Oxidation",
      "subtype": "Glaze - Black - Glossy",
      "ingredients": [
        {
          "material": "Ferro Frit 3134",
          "amount": 26.0
        },
        {
          "material": "Silica",
          "amount": 26.0
        },
        {
          "material": "Custer Feldspar",
          "amount": 22.0
        },
        {
          "material": "EP Kaolin",
          "amount": 17.0
        },
        {
          "material": "Talc",
          "amount": 5.0
        },
        {
          "material": "Whiting",
          "amount": 2.0
        }
      ],
      "additionals": [
        {
          "material": "Red Iron Oxide",
          "amount": 9.0
        },
        {
          "material": "Bentonite",
          "amount": 2.0
        },
        {
          "material": "Cobalt Carbonate",
          "amount": 1.0
        }
      ],
      "description": "Glossy, Opaque",
      "createdBy": "LOAM Clay Studio Inc.",
      "source": "glazy.org",
      "url": "https://glazy.org/recipes/9898"
    },
    {
      "id": 22946,
      "code": "GLAZY-22946",
      "name": "OCC Korman Yellow",
      "cone": "9 - 10",
      "surface": "Semi-matte",
      "transparency": "Semi-opaque",
      "atmosphere": "Reduction",
      "subtype": "Glaze - Yellow - Iron",
      "ingredients": [
        {
          "material": "Minspar 200",
          "amount": 39.6
        },
        {
          "material": "Barium Carbonate",
          "amount": 30.8
        },
        {
          "material": "Dolomite",
          "amount": 12.0
        },
        {
          "material": "EP Kaolin",
          "amount": 8.8
        },
        {
          "material": "Red Iron Oxide",
          "amount": 6.0
        },
        {
          "material": "Bentonite",
          "amount": 2.8
        }
      ],
      "description": "This is a variation of Val Kushing's Korman Yellow. This version uses minspar as a substitute for the Kona Feldspar in the original recipe",
      "createdBy": "Scott McGregor",
      "source": "glazy.org",
      "url": "https://glazy.org/recipes/22946"
    },
    {
      "id": 29845,
      "code": "GLAZY-29845",
      "name": "Ocean Blue",
      "cone": "6",
      "surface": "",
      "transparency": "Opaque",
      "atmosphere": "Oxidation",
      "subtype": "Glaze",
      "ingredients": [
        {
          "material": "G200 HP Feldspar, G200HP",
          "amount": 40.0
        },
        {
          "material": "Silica",
          "amount": 22.0
        },
        {
          "material": "Whiting",
          "amount": 14.0
        },
        {
          "material": "Gerstley Borate",
          "amount": 9.0
        },
        {
          "material": "EP Kaolin",
          "amount": 8.0
        },
        {
          "material": "Zinc Oxide",
          "amount": 7.0
        }
      ],
      "additionals": [
        {
          "material": "Titanium Dioxide",
          "amount": 4.0
        },
        {
          "material": "Bentonite",
          "amount": 2.0
        },
        {
          "material": "Copper Carbonate",
          "amount": 0.8
        },
        {
          "material": "Cobalt Oxide",
          "amount": 0.2
        }
      ],
      "description": "Pearlescent blue glaze",
      "createdBy": "Rebecca Ramsey",
      "source": "glazy.org",
      "url": "https://glazy.org/recipes/29845"
    },
    {
      "id": 67252,
      "code": "GLAZY-67252",
      "name": "Ocean Green Glaze",
      "cone": "6",
      "surface": "",
      "transparency": "",
      "atmosphere": "Oxidation",
      "subtype": "Glaze - Green - Copper",
      "ingredients": [
        {
          "material": "G-200 Feldspar",
          "amount": 25.3
        },
        {
          "material": "Nepheline Syenite",
          "amount": 22.0
        },
        {
          "material": "Gerstley Borate",
          "amount": 20.0
        },
        {
          "material": "Silica",
          "amount": 18.0
        },
        {
          "material": "EP Kaolin",
          "amount": 5.4
        },
        {
          "material": "Copper Carbonate",
          "amount": 3.5
        },
        {
          "material": "Rutile",
          "amount": 2.8
        },
        {
          "material": "Red Iron Oxide",
          "amount": 1.8
        }
      ],
      "description": "From The Ceramic Glaze Handbook: Materials, Techniques, Formulas, by Mark Burleson, 2001. Glaze Formulas, Formulas for Oxidation Cone 5-6.",
      "createdBy": "Glazy Admin",
      "source": "glazy.org",
      "url": "https://glazy.org/recipes/67252"
    },
    {
      "id": 44198,
      "code": "GLAZY-44198",
      "name": "Ocean Oil",
      "cone": "06 - 04",
      "surface": "",
      "transparency": "",
      "atmosphere": "",
      "subtype": "Glaze - Specialty",
      "ingredients": [
        {
          "material": "Gerstley Borate",
          "amount": 40.0
        },
        {
          "material": "Whiting",
          "amount": 40.0
        },
        {
          "material": "Lithium Carbonate",
          "amount": 30.0
        },
        {
          "material": "Borax",
          "amount": 20.0
        },
        {
          "material": "EP Kaolin",
          "amount": 10.0
        },
        {
          "material": "Copper Carbonate",
          "amount": 6.0
        }
      ],
