Repository: MrSeldon/argilev2

File: data/glazes/glazy.json (part 196 of 315)
{
      "description": "From Virginia Scotchie's Clay and Glaze Compendium",
      "createdBy": "Glazy Admin",
      "source": "glazy.org",
      "url": "https://glazy.org/recipes/44198"
    },
    {
      "id": 362088,
      "code": "GLAZY-362088",
      "name": "Ocean Wave (Milk Oolong Pottery)",
      "cone": "5",
      "surface": "",
      "transparency": "",
      "atmosphere": "Oxidation",
      "subtype": "Glaze",
      "ingredients": [
        {
          "material": "Nepheline Syenite",
          "amount": 31.0
        },
        {
          "material": "Silica",
          "amount": 31.0
        },
        {
          "material": "Gerstley Borate",
          "amount": 23.0
        },
        {
          "material": "EP Kaolin",
          "amount": 12.0
        },
        {
          "material": "Whiting",
          "amount": 11.0
        },
        {
          "material": "Zircopax",
          "amount": 10.0
        },
        {
          "material": "Copper Carbonate",
          "amount": 3.0
        }
      ],
      "description": "Fully melted at cone 5 with .3 boron instead of .2 Looks great, more boron changes the color away from pale blue and closer to turquoise greener . Looks great on stoneware and porcelain too much zircopax, once it's fully mixed the zircopax dulls the shine a bit",
      "createdBy": "Milk Oolong Pottery",
      "source": "glazy.org",
      "url": "https://glazy.org/recipes/362088"
    },
    {
      "id": 43251,
      "code": "GLAZY-43251",
      "name": "Ochre Matte",
      "cone": "10 - 11",
      "surface": "",
      "transparency": "",
      "atmosphere": "",
      "subtype": "Glaze - Ash",
      "ingredients": [
        {
          "material": "Wood ash",
          "amount": 85.5
        },
        {
          "material": "Titanium Dioxide",
          "amount": 12.5
        },
        {
          "material": "Bentonite",
          "amount": 2.0
        }
      ],
      "description": "From Virginia Scotchie's Clay and Glaze Compendium",
      "createdBy": "Glazy Admin",
      "source": "glazy.org",
      "url": "https://glazy.org/recipes/43251"
    },
    {
      "id": 30906,
      "code": "GLAZY-30906",
      "name": "Ochre Red - NCMC",
      "cone": "6",
      "surface": "Semi-glossy",
      "transparency": "Opaque",
      "atmosphere": "Oxidation",
      "subtype": "Glaze - Iron",
      "ingredients": [],
      "additionals": [
        {
          "material": "Custer Feldspar",
          "amount": 40.0
        },
        {
          "material": "Whiting",
          "amount": 21.0
        },
        {
          "material": "EP Kaolin",
          "amount": 15.0
        },
        {
          "material": "Dolomite",
          "amount": 13.0
        },
        {
          "material": "Red Iron Oxide",
          "amount": 8.0
        },
        {
          "material": "Bone Ash",
          "amount": 6.0
        },
        {
          "material": "Superpax",
          "amount": 5.0
        },
        {
          "material": "Silica",
          "amount": 4.0
        },
        {
          "material": "Bentonite",
          "amount": 3.0
        }
      ],
      "description": "",
      "createdBy": "Stephen Stuchell",
      "source": "glazy.org",
      "url": "https://glazy.org/recipes/30906"
    },
    {
      "id": 6078,
      "code": "GLAZY-6078",
      "name": "Ochre/Red",
      "cone": "6",
      "surface": "Semi-matte",
      "transparency": "Semi-opaque",
      "atmosphere": "Reduction",
      "subtype": "Glaze - Iron - Kaki, Tomato Red",
      "ingredients": [
        {
          "material": "Custer Feldspar",
          "amount": 40.0
        },
        {
          "material": "Whiting",
          "amount": 21.0
        },
        {
          "material": "EP Kaolin",
          "amount": 15.0
        },
        {
          "material": "Dolomite",
          "amount": 13.0
        },
        {
          "material": "Bone Ash",
          "amount": 6.0
        },
        {
          "material": "Silica",
          "amount": 4.0
        }
      ],
      "additionals": [
        {
          "material": "Red Iron Oxide",
          "amount": 8.0
        },
        {
          "material": "Superpax",
          "amount": 5.0
        },
        {
          "material": "Bentonite",
          "amount": 3.0
        }
      ],
      "description": "From Diana Pancioli's excellent publication, Glaze Forward: http://www.dianapancioli.com/ http://www.dianapancioli.com/downloads/GlazeForward.pdf Derived from Hayden \u201cCinnamon Red\u201d This glaze, as indicated by its name, gives a nice color shift from ochre to iron red. It is low in silica so it is not a candidate for a liner glaze for food use. Thin to medium application.",
      "createdBy": "Glazy Admin",
      "source": "glazy.org",
      "url": "https://glazy.org/recipes/6078"
    },
    {
      "id": 237150,
      "code": "GLAZY-237150",
      "name": "Octopus Red",
      "cone": "6",
      "surface": "Glossy",
      "transparency": "Translucent",
      "atmosphere": "Oxidation",
      "subtype": "Glaze",
      "ingredients": [
        {
          "material": "Frit 4124",
          "amount": 35.0
        },
        {
          "material": "Silica",
          "amount": 30.0
        },
        {
          "material": "Gerstley Borate",
          "amount": 28.0
        },
        {
          "material": "Red Iron Oxide",
          "amount": 19.0
        },
        {
          "material": "Talc",
          "amount": 12.0
        },
        {
          "material": "Neph Sye A270",
          "amount": 12.0
        },
        {
          "material": "Kaolin Eckalite Walker Ceramics Au '22",
          "amount": 10.0
        },
        {
          "material": "Tricalcium Phosphate, Synthetic Bone Ash",
          "amount": 1.5
        }
      ],
      "description": "",
      "createdBy": "Neve Foxcroft",
      "source": "glazy.org",
      "url": "https://glazy.org/recipes/237150"
    },
    {
      "id": 312289,
      "code": "GLAZY-312289",
      "name": "Odyssey (Kline)",
      "cone": "6 - 10",
      "surface": "",
      "transparency": "Transparent",
      "atmosphere": "Oxidation",
      "subtype": "Glaze",
      "ingredients": [
        {
          "material": "Nepheline Syenite",
          "amount": 30.0
        },
        {
          "material": "Silica",
          "amount": 30.0
        },
        {
          "material": "Gerstley Borate",
          "amount": 20.0
        },
        {
          "material": "Kaolin",
          "amount": 10.0
        },
        {
          "material": "Wollastonite",
          "amount": 10.0
        }
      ],
      "description": "",
      "createdBy": "Glazuurlabo maart 2023",
      "source": "glazy.org",
      "url": "https://glazy.org/recipes/312289"
    },
    {
      "id": 6513,
      "code": "GLAZY-6513",
      "name": "Odyssey Base w/ 1% Chrome",
      "cone": "5 - 6",
      "surface": "Glossy",
      "transparency": "Semi-opaque",
      "atmosphere": "Oxidation",
      "subtype": "Glaze - Green",
      "ingredients": [
        {
          "material": "Nepheline Syenite",
          "amount": 30.0
        },
        {
          "material": "Silica",
          "amount": 30.0
        },
        {
          "material": "Gerstley Borate",
          "amount": 20.0
        },
        {
          "material": "EP Kaolin",
          "amount": 10.0
        },
        {
          "material": "Whiting",
          "amount": 10.0
        }
      ],
      "additionals": [
        {
          "material": "Chrome Oxide",
          "amount": 1.0
        }
      ],
      "description": "Bright green! Go thin at first, this glaze crawls where thick.",
      "createdBy": "Jason Burke",
      "source": "glazy.org",
      "url": "https://glazy.org/recipes/6513"
    },
    {
      "id": 7175,
      "code": "GLAZY-7175",
      "name": "Odyssey Blue",
      "cone": "5",
      "surface": "Semi-glossy",
      "transparency": "Translucent",
      "atmosphere": "Oxidation",
      "subtype": "Glaze - Blue - Cobalt",
      "ingredients": [
        {
          "material": "Nepheline Syenite",
          "amount": 30.0
        },
        {
          "material": "Silica",
          "amount": 30.0
        },
        {
          "material": "Ferro Frit 3134",
          "amount": 20.0
        },
        {
          "material": "Kaolin",
          "amount": 10.0
        },
        {
          "material": "Whiting",
          "amount": 10.0
        }
      ],
      "additionals": [
        {
          "material": "Bentonite",
          "amount": 2.0
        },
        {
          "material": "Cobalt Carbonate",
          "amount": 2.0
        },
        {
          "material": "Manganese Dioxide",
          "amount": 2.0
        }
      ],
      "description": "Con m\u00e1s reducci\u00f3n toma un tinte acelestado.",
      "createdBy": "Clara Giorello",
      "source": "glazy.org",
      "url": "https://glazy.org/recipes/7175"
    },
    {
      "id": 6212,
      "code": "GLAZY-6212",
      "name": "Odyssey Celadon/3134 frit",
      "cone": "5",
      "surface": "",
      "transparency": "Translucent",
      "atmosphere": "Reduction",
      "subtype": "Glaze - Iron - Celadon",
      "ingredients": [
        {
          "material": "Nepheline Syenite",
          "amount": 30.0
        },
        {
          "material": "Silica",
          "amount": 30.0
        },
        {
          "material": "Ferro Frit 3134",
          "amount": 20.0
        },
        {
          "material": "Kaolin",
          "amount": 10.0
        },
        {
          "material": "Whiting",
          "amount": 10.0
        }
      ],
      "additionals": [
        {
          "material": "Bentonite",
          "amount": 2.0
        },
        {
          "material": "Tin Oxide",
          "amount": 1.0
        },
        {
          "material": "Red Iron Oxide",
          "amount": 0.75
        }
      ],
      "description": "",
      "createdBy": "Clara Giorello",
      "source": "glazy.org",
      "url": "https://glazy.org/recipes/6212"
    },
    {
      "id": 67461,
      "code": "GLAZY-67461",
      "name": "Odyssey Clear",
      "cone": "6",
      "surface": "",
      "transparency": "",
      "atmosphere": "Oxidation",
      "subtype": "Glaze - Clear",
      "ingredients": [
        {
          "material": "Nepheline Syenite",
          "amount": 30.0
        },
        {
          "material": "Silica",
          "amount": 30.0
        },
        {
          "material": "Gerstley Borate",
          "amount": 20.0
        },
        {
          "material": "EP Kaolin",
          "amount": 10.0
        },
        {
          "material": "Wollastonite",
          "amount": 10.0
        }
      ],
      "description": "",
      "createdBy": "Glazy Admin",
      "source": "glazy.org",
      "url": "https://glazy.org/recipes/67461"
    },
    {
      "id": 9709,
      "code": "GLAZY-9709",
      "name": "Odyssey SiC Celadon/3134 frit",
      "cone": "6",
      "surface": "",
      "transparency": "Translucent",
      "atmosphere": "Oxidation",
      "subtype": "Glaze - Iron - Celadon",
      "ingredients": [
        {
          "material": "Nepheline Syenite",
          "amount": 30.0
        },
        {
          "material": "Silica",
          "amount": 30.0
        },
        {
          "material": "Ferro Frit 3134",
          "amount": 20.0
        },
        {
          "material": "Kaolin",
          "amount": 10.0
        },
        {
          "material": "Whiting",
          "amount": 10.0
        }
      ],
      "additionals": [
        {
          "material": "Bentonite",
          "amount": 2.0
        },
        {
          "material": "Tin Oxide",
          "amount": 1.0
        },
        {
          "material": "Red Iron Oxide",
          "amount": 0.75
        },
        {
          "material": "Silicon carbide",
          "amount": 0.6
        }
      ],
      "description": "Odyssey Celadon plus 0.8% and 0.6 % Silicon Carbide (see pictures). This glaze needs to be on the thick side. 0.6% SiC shows less grey than 0.8%. I used Silicon Carbide #1000 mesh.",
      "createdBy": "Clara Giorello",
      "source": "glazy.org",
      "url": "https://glazy.org/recipes/9709"
    },
    {
      "id": 67462,
      "code": "GLAZY-67462",
      "name": "Odyssey White Gloss",
      "cone": "6",
      "surface": "",
      "transparency": "",
      "atmosphere": "Oxidation",
      "subtype": "Glaze - White, Off-White",
      "ingredients": [
        {
          "material": "Nepheline Syenite",
          "amount": 30.0
        },
        {
          "material": "Silica",
          "amount": 30.0
        },
        {
          "material": "Gerstley Borate",
          "amount": 20.0
        },
        {
          "material": "EP Kaolin",
          "amount": 10.0
        },
        {
          "material": "Wollastonite",
          "amount": 10.0
        }
      ],
      "additionals": [
        {
          "material": "Zircopax",
          "amount": 6.0
        }
      ],
      "description": "From \"Amazing Glaze: Techniques, Recipes, Finishing, and Firing\" by Gabriel Kline",
      "createdBy": "Glazy Admin",
      "source": "glazy.org",
      "url": "https://glazy.org/recipes/67462"
    },
    {
      "id": 30167,
      "code": "GLAZY-30167",
      "name": "Oestreich Carbon Trap Shino + local clay",
      "cone": "8 - 12",
      "surface": "Smooth Matte",
      "transparency": "Semi-opaque",
      "atmosphere": "Reduction, Salt & Soda, Wood, Neutral",
      "subtype": "Glaze - Shino - Carbon Trap",
      "ingredients": [
        {
          "material": "Nepheline Syenite",
          "amount": 45.0
        },
        {
          "material": "Spodumene",
          "amount": 15.2
        },
        {
          "material": "Cuda-clay, Yellow Brick Clay",
          "amount": 15.0
        },
        {
          "material": "Soda Feldspar",
          "amount": 10.8
        },
        {
          "material": "EP Kaolin",
          "amount": 10.0
        },
        {
          "material": "Soda Ash",
          "amount": 4.0
        }
      ],
      "description": "I swapped out the ball clay for my local dirt (silt based, works at cone 10) because I want a finished product for the clay body itself that includes a glaze using it as well.",
      "createdBy": "Ginger",
      "source": "glazy.org",
      "url": "https://glazy.org/recipes/30167"
    },
    {
      "id": 4248,
      "code": "GLAZY-4248",
      "name": "Oestreich Green/Black/Red",
      "cone": "10",
      "surface": "",
      "transparency": "",
      "atmosphere": "Salt & Soda, Wood",
      "subtype": "Slip & Engobe - Slip",
      "ingredients": [
        {
          "material": "EP Kaolin",
          "amount": 40.0
        },
        {
          "material": "Ball Clay",
          "amount": 30.0
        },
        {
          "material": "Custer Feldspar",
          "amount": 15.0
        },
        {
          "material": "Silica",
          "amount": 15.0
        }
      ],
      "additionals": [
        {
          "material": "Copper Carbonate",
          "amount": 6.0
        }
      ],
      "description": "From Steve Davis Website & Blog: http://kazegama.com/ Website: http://kazegamas.com/ Flashing Slips from 6 hour Kazegama firings: http://kazegamas.com/flashing slips.htm Calls for Taylor ball clay These Flashing slips were applied to greenware, bisque fired to cone 04, and then fired to cone 9. At cone 9, ash was fed into the kiln via blower burners. The kiln was then fired to cone 10. The top photo shows the results on a vertical surface. The bottom photo shows the results when nestled onto a bed of sintered ash during loading.",
      "createdBy": "Steve Davis",
      "source": "glazy.org",
      "url": "https://glazy.org/recipes/4248"
    },
    {
      "id": 29200,
      "code": "GLAZY-29200",
      "name": "Oestreich Slip (Bisque/Crackle)",
      "cone": "10",
      "surface": "",
      "transparency": "",
      "atmosphere": "Reduction",
      "subtype": "Slip & Engobe - Slip",
      "ingredients": [
        {
          "material": "Calcined Kaolin",
          "amount": 20.0
        },
        {
          "material": "Custer Feldspar",
          "amount": 20.0
        },
        {
          "material": "Silica",
          "amount": 20.0
        },
        {
          "material": "Ball Clay",
          "amount": 15.0
        },
        {
          "material": "Kaolin",
          "amount": 15.0
        },
        {
          "material": "Borax",
          "amount": 5.0
        },
        {
          "material": "Zircopax",
          "amount": 5.0
        }
      ],
      "description": "This recipe is attributed to Jeff Oestreich (http://www.oestreichpottery.com/) This slip has been known by many names and slight variations. Mostly it is known as Rhodes Crackle Slip (https://glazy.org/recipes/56903). Also similar to Oestrich Bisque Crackle Slip With Colors (https://glazy.org/recipes/4619). Imported from the Kansas City Art Institute Ceramic Department (KCAI), Glaze Formulas, 15 February 1990. http://www.brackers.com/wp-content/uploads/2015/02/KCAI-Glaze-Recpies.pdf",
      "createdBy": "Glazy Admin",
      "source": "glazy.org",
      "url": "https://glazy.org/recipes/29200"
    },
    {
      "id": 29192,
      "code": "GLAZY-29192",
      "name": "Oestreich Slip (Leather Hard)",
      "cone": "10",
      "surface": "",
      "transparency": "",
      "atmosphere": "Reduction, Oxidation",
      "subtype": "Slip & Engobe - Slip",
      "ingredients": [
        {
          "material": "Kaolin",
          "amount": 40.0
        },
        {
          "material": "Ball Clay",
          "amount": 30.0
        },
        {
          "material": "Custer Feldspar",
          "amount": 15.0
        },
        {
          "material": "Silica",
          "amount": 15.0
        }
      ],
      "description": "From the Kansas City Art Institute Ceramic Department (KCAI), Glaze Formulas, 15 February 1990. http://www.brackers.com/wp-content/uploads/2015/02/KCAI-Glaze-Recpies.pdf",
      "createdBy": "Glazy Admin",
      "source": "glazy.org",
      "url": "https://glazy.org/recipes/29192"
    },
    {
      "id": 29206,
      "code": "GLAZY-29206",
      "name": "Oestreich Temoku",
      "cone": "10",
      "surface": "",
      "transparency": "",
      "atmosphere": "Reduction, Oxidation",
      "subtype": "Glaze - Iron - Tenmoku",
      "ingredients": [
        {
          "material": "Custer Feldspar",
          "amount": 42.16
        },
        {
          "material": "Silica",
          "amount": 21.08
        },
        {
          "material": "Whiting",
          "amount": 15.81
        },
        {
          "material": "Kaolin",
          "amount": 12.0
        },
        {
          "material": "Red Iron Oxide",
          "amount": 8.0
        },
        {
          "material": "Zinc Oxide",
          "amount": 2.03
        },
        {
          "material": "Bentonite",
          "amount": 2.0
        }
      ],
      "description": "From the Kansas City Art Institute Ceramic Department (KCAI), Glaze Formulas, 15 February 1990. http://www.brackers.com/wp-content/uploads/2015/02/KCAI-Glaze-Recpies.pdf",
      "createdBy": "Glazy Admin",
      "source": "glazy.org",
      "url": "https://glazy.org/recipes/29206"
    },
    {
      "id": 40358,
      "code": "GLAZY-40358",
      "name": "OESTREICH TENMOKU",
      "cone": "10",
      "surface": "Semi-glossy",
      "transparency": "",
      "atmosphere": "",
      "subtype": "Glaze - Iron - Tenmoku",
      "ingredients": [
        {
          "material": "Custer Feldspar",
          "amount": 48.38
        },
        {
          "material": "Silica",
          "amount": 20.14
        },
        {
          "material": "Whiting",
          "amount": 11.64
        },
        {
          "material": "Red Iron Oxide",
          "amount": 8.05
        },
        {
          "material": "EP Kaolin",
          "amount": 5.37
        },
        {
          "material": "Bentonite",
          "amount": 3.0
        },
        {
          "material": "Barium Carbonate",
          "amount": 2.24
        },
        {
          "material": "Zinc Oxide",
          "amount": 2.24
        }
      ],
      "description": "Color: Glossy black breaks brown Source: Greenwich House Pottery 2017 HANDBOOK",
      "createdBy": "Kyle C",
      "source": "glazy.org",
      "url": "https://glazy.org/recipes/40358"
    },
    {
      "id": 4247,
      "code": "GLAZY-4247",
      "name": "Oestreich White Slip",
      "cone": "10",
      "surface": "",
      "transparency": "",
      "atmosphere": "Salt & Soda, Wood",
      "subtype": "Slip & Engobe - Slip",
      "ingredients": [
        {
          "material": "EP Kaolin",
          "amount": 40.0
        },
        {
          "material": "Ball Clay",
          "amount": 30.0
        },
        {
          "material": "Custer Feldspar",
          "amount": 15.0
        },
        {
          "material": "Silica",
          "amount": 15.0
        }
      ],
      "description": "From Steve Davis Website & Blog: http://kazegama.com/ Website: http://kazegamas.com/ Flashing Slips from 6 hour Kazegama firings: http://kazegamas.com/flashing slips.htm Calls for Taylor ball clay These Flashing slips were applied to greenware, bisque fired to cone 04, and then fired to cone 9. At cone 9, ash was fed into the kiln via blower burners. The kiln was then fired to cone 10. The top photo shows the results on a vertical surface. The bottom photo shows the results when nestled onto a bed of sintered ash during loading.",
      "createdBy": "Steve Davis",
      "source": "glazy.org",
      "url": "https://glazy.org/recipes/4247"
    },
    {
      "id": 4618,
      "code": "GLAZY-4618",
      "name": "Oestrich Bisque Crackle Slip",
      "cone": "10",
      "surface": "",
      "transparency": "",
      "atmosphere": "Oxidation, Reduction",
      "subtype": "Slip & Engobe - Slip",
      "ingredients": [
        {
          "material": "Calcined Kaolin",
          "amount": 25.0
        },
        {
          "material": "Custer Feldspar (1989)",
          "amount": 25.0
        },
        {
          "material": "Ball Clay",
          "amount": 18.75
        },
        {
          "material": "Kaolin",
          "amount": 18.75
        },
        {
          "material": "Borax",
          "amount": 6.25
        },
        {
          "material": "Ultrox",
          "amount": 6.25
        }
      ],
      "description": "This recipe was imported from Louis Katz's Hyperglaze database available on his website: http://falcon.tamucc.edu/lkatz/allglazes.txt More information about Louis Katz can be found on his website, http://www.louiskatz.net/ Louis Katz Notes: I am not a safety expert and any information contained in this file about safety should be ignored in favor of advice from experts. All of the materials in all glazes are potentially hazardous. All of these glaze recipes are given without any representation of accuracy or safety. They may work, they may not. They may be safe when fired or they may not. All of the materials used in them have hazards associated with them. You must be have sufficient training in the hazards before you use the the materials. You will have to determine the suitability and safety for your use. Do not assume that a lack of a warning about a material means that it is safe. Cone: 10 Color: White slip Testing: Tested Surface texture: Slip or Engobe Firing: Ox. or Red. Glaze type: Slip Recipe: Percent Batch Kaolin 18.75 1500 Ball Clay 18.75 1500 Calcined Kaolin 25.00 2000 Custer Feldspar 25.00 2000 Ultrox 6.25 500 Borax 6.25 500 Totals: 100.00 % 8000 gm Comments: not a glaze This is a slip for bisqueware. Nice under Korean, use a thin wash under shino for whiter results. So long as a glaze fires smooth over this slip it does not effect the glazes status.",
      "createdBy": "Glazy Admin",
      "source": "glazy.org",
      "url": "https://glazy.org/recipes/4618"
    },
    {
      "id": 4619,
      "code": "GLAZY-4619",
      "name": "Oestrich Bisque Crackle Slip With Colors",
      "cone": "10",
      "surface": "",
      "transparency": "",
      "atmosphere": "Oxidation, Reduction",
      "subtype": "Slip & Engobe - Slip",
      "ingredients": [
        {
          "material": "Calcined Kaolin",
          "amount": 25.0
        },
        {
          "material": "Custer Feldspar (1989)",
          "amount": 25.0
        },
        {
          "material": "Ball Clay",
          "amount": 18.75
        },
        {
          "material": "Kaolin",
          "amount": 18.75
        },
        {
          "material": "Borax",
          "amount": 6.25
        },
        {
          "material": "Ultrox",
          "amount": 6.25
        }
      ],
      "additionals": [
        {
          "material": "Stain",
          "amount": 20.0
        },
        {
          "material": "Mason 6600 black stain",
          "amount": 15.0
        },
        {
          "material": "Red Iron Oxide",
          "amount": 6.0
        },
        {
          "material": "Chrome Oxide",
          "amount": 5.0
        }
      ],
      "description": "This recipe was imported from Louis Katz's Hyperglaze database available on his website: http://falcon.tamucc.edu/lkatz/allglazes.txt More information about Louis Katz can be found on his website, http://www.louiskatz.net/ Louis Katz Notes: I am not a safety expert and any information contained in this file about safety should be ignored in favor of advice from experts. All of the materials in all glazes are potentially hazardous. All of these glaze recipes are given without any representation of accuracy or safety. They may work, they may not. They may be safe when fired or they may not. All of the materials used in them have hazards associated with them. You must be have sufficient training in the hazards before you use the the materials. You will have to determine the suitability and safety for your use. Do not assume that a lack of a warning about a material means that it is safe. Cone: 10 Color: White slip Testing: Tested Surface texture: Slip or Engobe Firing: Ox. or Red. Glaze type: Slip Recipe: Percent Batch Kaolin 18.75 56.2 Ball Clay 18.75 56.2 Calcined Kaolin 25.00 75.0 Custer Feldspar 25.00 75.0 Ultrox 6.25 18.8 Borax 6.25 18.8 Totals: 100.00 % 300.0 gm Also add: Black Mason Stain 15.00 45.0 Medium Brown-Red Iron Oxide 6.00 18.0 Pink- Pink Stain 20.00 60.0 Green- Chrome Oxide 5.00 15.0 Comments: not a glaze This is a slip for bisqueware. Nice under Korean, use a thin wash under shino for whiter results. So long as a glaze fires smooth over this slip it does not effect the glazes status.",
      "createdBy": "Glazy Admin",
      "source": "glazy.org",
      "url": "https://glazy.org/recipes/4619"
    },
    {
      "id": 4984,
      "code": "GLAZY-4984",
      "name": "Oestrich Carbon Trap",
      "cone": "10",
      "surface": "",
      "transparency": "",
      "atmosphere": "Oxidation, Reduction",
      "subtype": "Glaze - Shino - Carbon Trap",
      "ingredients": [
        {
          "material": "Kona F-4 feldspar",
          "amount": 76.02
        },
        {
          "material": "Spodumene",
          "amount": 14.62
        },
        {
          "material": "Soda Ash",
          "amount": 4.0
        },
        {
          "material": "Kaolin",
          "amount": 2.44
        },
        {
          "material": "Ball Clay",
          "amount": 1.46
        },
        {
          "material": "Nepheline Syenite",
          "amount": 1.46
        }
      ],
      "description": "This recipe was imported from Louis Katz's Hyperglaze database available on his website: http://falcon.tamucc.edu/lkatz/allglazes.txt More information about Louis Katz can be found on his website, http://www.louiskatz.net/ Louis Katz Notes: I am not a safety expert and any information contained in this file about safety should be ignored in favor of advice from experts. All of the materials in all glazes are potentially hazardous. All of these glaze recipes are given without any representation of accuracy or safety. They may work, they may not. They may be safe when fired or they may not. All of the materials used in them have hazards associated with them. You must be have sufficient training in the hazards before you use the the materials. You will have to determine the suitability and safety for your use. Do not assume that a lack of a warning about a material means that it is safe. Cone: 10 Firing: Ox. or Red. Recipe: Percent Batch F-4 76.02 76.02 Spodumene 14.62 14.62 Kaolin 2.44 2.44 Soda Ash 4.00 4.00 Neph Sy 1.46 1.46 Ball Clay 1.46 1.46 Totals: 100.00 % 100.00 gm Comments: Mostly White, alittle wilder than Bray Shino",
      "createdBy": "Glazy Admin",
      "source": "glazy.org",
      "url": "https://glazy.org/recipes/4984"
    },
    {
      "id": 4620,
      "code": "GLAZY-4620",
      "name": "Oestrich Slip (Leather Hard)",
      "cone": "10",
      "surface": "",
      "transparency": "",
      "atmosphere": "Oxidation, Reduction",
      "subtype": "Slip & Engobe - Slip",
      "ingredients": [
        {
          "material": "EP Kaolin",
          "amount": 40.0
        },
        {
          "material": "Ball Clay",
          "amount": 30.0
        },
        {
          "material": "Silica",
          "amount": 15.0
        },
        {
          "material": "Custer Feldspar (1989)",
          "amount": 15.0
        }
      ],
      "additionals": [
        {
          "material": "Mason 6600 black stain",
          "amount": 10.0
        },
        {
          "material": "Stain",
          "amount": 10.0
        },
        {
          "material": "Chrome Oxide",
          "amount": 5.0
        },
        {
          "material": "Red Iron Oxide",
          "amount": 5.0
        }
      ],
      "description": "This recipe was imported from Louis Katz's Hyperglaze database available on his website: http://falcon.tamucc.edu/lkatz/allglazes.txt More information about Louis Katz can be found on his website, http://www.louiskatz.net/ Louis Katz Notes: I am not a safety expert and any information contained in this file about safety should be ignored in favor of advice from experts. All of the materials in all glazes are potentially hazardous. All of these glaze recipes are given without any representation of accuracy or safety. They may work, they may not. They may be safe when fired or they may not. All of the materials used in them have hazards associated with them. You must be have sufficient training in the hazards before you use the the materials. You will have to determine the suitability and safety for your use. Do not assume that a lack of a warning about a material means that it is safe. Cone: 10 Color: Opaque White Testing: Tested Surface texture: ? Slip or Engobe Firing: Ox. or Red. Recipe: Percent Batch EPK Kaolin 40.00 3000 Ball Clay 30.00 2250 Silica 15.00 1125 Custer Feldspar 15.00 1125 Totals: 100.00 % 7500 gm Also add: Pink 6020 Mason Stain 10.00 750 Black 6600 Mason Stain 10.00 750 Chrome Oxide 5.00 375 Red Iron Oxide 5.00 375 Comments: Cobalt Carbonate 1.5% and Mason Stain 6364 5% about ten quarts water for 12000grms",
      "createdBy": "Glazy Admin",
      "source": "glazy.org",
      "url": "https://glazy.org/recipes/4620"
    },
    {
      "id": 4985,
      "code": "GLAZY-4985",
      "name": "Oestrich Temoku",
      "cone": "10",
      "surface": "",
      "transparency": "",
      "atmosphere": "Oxidation, Reduction",
      "subtype": "Glaze - Iron - Tenmoku",
      "ingredients": [
        {
          "material": "Custer Feldspar (1989)",
          "amount": 42.56
        },
        {
          "material": "Silica",
          "amount": 21.28
        },
        {
          "material": "Whiting",
          "amount": 15.96
        },
        {
          "material": "Kaolin",
          "amount": 12.12
        },
        {
          "material": "Red Iron Oxide",
          "amount": 8.08
        }
      ],
      "additionals": [
        {
          "material": "Bentonite",
          "amount": 2.02
        }
      ],
      "description": "This recipe was imported from Louis Katz's Hyperglaze database available on his website: http://falcon.tamucc.edu/lkatz/allglazes.txt More information about Louis Katz can be found on his website, http://www.louiskatz.net/ Louis Katz Notes: I am not a safety expert and any information contained in this file about safety should be ignored in favor of advice from experts. All of the materials in all glazes are potentially hazardous. All of these glaze recipes are given without any representation of accuracy or safety. They may work, they may not. They may be safe when fired or they may not. All of the materials used in them have hazards associated with them. You must be have sufficient training in the hazards before you use the the materials. You will have to determine the suitability and safety for your use. Do not assume that a lack of a warning about a material means that it is safe. Cone: 10 Surface texture: ? Firing: Ox. or Red. Recipe: Percent Batch Custer Feldspar 42.56 42.16 Whiting 15.96 15.81 Silica 21.28 21.08 Kaolin 12.12 12.00 RIO 8.08 8.00 Totals: 100.00 % 99.05 gm Also add: Bentonite 2.02 2.00",
      "createdBy": "Glazy Admin",
      "source": "glazy.org",
      "url": "https://glazy.org/recipes/4985"
    },
    {
      "id": 43370,
      "code": "GLAZY-43370",
      "name": "Oestrich Tenmoku",
      "cone": "9 - 10",
      "surface": "",
      "transparency": "",
      "atmosphere": "",
      "subtype": "Glaze - Iron - Tenmoku",
      "ingredients": [
        {
          "material": "Custer Feldspar",
          "amount": 42.16
        },
        {
          "material": "Silica",
          "amount": 21.08
        },
        {
          "material": "Whiting",
          "amount": 15.81
        },
        {
          "material": "EP Kaolin",
          "amount": 12.0
        },
        {
          "material": "Red Iron Oxide",
          "amount": 8.0
        },
        {
          "material": "Zinc Oxide",
          "amount": 2.03
        },
        {
          "material": "Bentonite",
          "amount": 2.0
        }
      ],
      "description": "From Virginia Scotchie's Clay and Glaze Compendium",
      "createdBy": "Glazy Admin",
      "source": "glazy.org",
      "url": "https://glazy.org/recipes/43370"
    },
    {
      "id": 4986,
      "code": "GLAZY-4986",
      "name": "Oestrick Black Slip for Dipping",
      "cone": "10",
      "surface": "",
      "transparency": "",
      "atmosphere": "Oxidation, Reduction",
      "subtype": "Slip & Engobe - Slip",
      "ingredients": [
        {
          "material": "Kaolin",
          "amount": 33.33
        },
        {
          "material": "Ball Clay",
          "amount": 25.0
        },
        {
          "material": "Red Iron Oxide",
          "amount": 16.67
        },
        {
          "material": "Silica",
          "amount": 12.5
        },
        {
          "material": "Custer Feldspar (1989)",
          "amount": 12.5
        }
      ],
      "description": "This recipe was imported from Louis Katz's Hyperglaze database available on his website: http://falcon.tamucc.edu/lkatz/allglazes.txt More information about Louis Katz can be found on his website, http://www.louiskatz.net/ Louis Katz Notes: I am not a safety expert and any information contained in this file about safety should be ignored in favor of advice from experts. All of the materials in all glazes are potentially hazardous. All of these glaze recipes are given without any representation of accuracy or safety. They may work, they may not. They may be safe when fired or they may not. All of the materials used in them have hazards associated with them. You must be have sufficient training in the hazards before you use the the materials. You will have to determine the suitability and safety for your use. Do not assume that a lack of a warning about a material means that it is safe. Cone: 10 Surface texture: Slip Firing: Ox. or Red. Recipe: Percent Batch Kaolin 33.33 5000 Ball Clay 25.00 3750 Custer Feldspar 12.50 1875 Flint 12.50 1875 RIO 16.67 2500 Totals: 100.00 % 15000 gm",
      "createdBy": "Glazy Admin",
      "source": "glazy.org",
      "url": "https://glazy.org/recipes/4986"
    },
    {
      "id": 4987,
      "code": "GLAZY-4987",
      "name": "Oestrick Green",
      "cone": "10",
      "surface": "Glossy",
      "transparency": "",
      "atmosphere": "Oxidation, Reduction",
      "subtype": "Glaze - Green",
      "ingredients": [
        {
          "material": "Whiting",
          "amount": 25.22
        },
        {
          "material": "Custer Feldspar (1989)",
          "amount": 25.22
        },
        {
          "material": "Ball Clay",
          "amount": 20.18
        },
        {
          "material": "Silica",
          "amount": 20.18
        },
        {
          "material": "Kaolin",
          "amount": 6.62
        },
        {
          "material": "Yellow Ochre",
          "amount": 2.02
        },
        {
          "material": "Red Iron Oxide",
          "amount": 0.56
        }
      ],
      "description": "This recipe was imported from Louis Katz's Hyperglaze database available on his website: http://falcon.tamucc.edu/lkatz/allglazes.txt More information about Louis Katz can be found on his website, http://www.louiskatz.net/ Louis Katz Notes: I am not a safety expert and any information contained in this file about safety should be ignored in favor of advice from experts. All of the materials in all glazes are potentially hazardous. All of these glaze recipes are given without any representation of accuracy or safety. They may work, they may not. They may be safe when fired or they may not. All of the materials used in them have hazards associated with them. You must be have sufficient training in the hazards before you use the the materials. You will have to determine the suitability and safety for your use. Do not assume that a lack of a warning about a material means that it is safe. Cone: 10 Color: green Surface texture: shiny glossy Firing: Ox. or Red. Recipe: Percent Batch Custer Feldspar 25.22 2018 Whiting 25.22 2018 Kaolin 6.62 530 Ball Clay 20.18 1614 Flint 20.18 1614 Ochre 2.02 162 Red Iron Oxide 0.56 45 Totals: 100.00 % 8000 Gm",
      "createdBy": "Glazy Admin",
      "source": "glazy.org",
      "url": "https://glazy.org/recipes/4987"
    },
    {
      "id": 4988,
      "code": "GLAZY-4988",
      "name": "Oestrick White Crackle Slip for Bisque",
      "cone": "10",
      "surface": "",
      "transparency": "",
      "atmosphere": "Oxidation, Reduction",
      "subtype": "Slip & Engobe - Slip",
      "ingredients": [
        {
          "material": "Calcined Kaolin",
          "amount": 25.0
        },
        {
          "material": "Custer Feldspar (1989)",
          "amount": 25.0
        },
        {
          "material": "Ball Clay",
          "amount": 18.75
        },
        {
          "material": "EP Kaolin",
          "amount": 18.75
        },
        {
          "material": "Borax",
          "amount": 6.25
        },
        {
          "material": "Zircopax",
          "amount": 6.25
        }
      ],
