Repository: MrSeldon/argilev2

File: data/glazes/glazy.json (part 197 of 315)
{
      "description": "This recipe was imported from Louis Katz's Hyperglaze database available on his website: http://falcon.tamucc.edu/lkatz/allglazes.txt More information about Louis Katz can be found on his website, http://www.louiskatz.net/ Louis Katz Notes: I am not a safety expert and any information contained in this file about safety should be ignored in favor of advice from experts. All of the materials in all glazes are potentially hazardous. All of these glaze recipes are given without any representation of accuracy or safety. They may work, they may not. They may be safe when fired or they may not. All of the materials used in them have hazards associated with them. You must be have sufficient training in the hazards before you use the the materials. You will have to determine the suitability and safety for your use. Do not assume that a lack of a warning about a material means that it is safe. Cone: 10 Color: white Surface texture: slip Firing: Ox. or Red. Recipe: Percent Batch EPK 18.75 15.00 Ball Clay 18.75 15.00 Calcined Kaolin 25.00 20.00 Custer Feldspar 25.00 20.00 Zircopax 6.25 5.00 Borax 6.25 5.00 Totals: 100.00 % 80.00 gm Comments: Try 1-15% REd Iron Oxide Try 1-20 Manganese Dioxide Try 5-20 Rutile Try 2-6 Chrome Oxide Try 10 Black Stain Try 15 6020 Pink Stain Try 1% Cobalt Carbonate",
      "createdBy": "Glazy Admin",
      "source": "glazy.org",
      "url": "https://glazy.org/recipes/4988"
    },
    {
      "id": 46556,
      "code": "GLAZY-46556",
      "name": "OF Strontium sub G200",
      "cone": "5 - 6",
      "surface": "Glossy",
      "transparency": "Transparent",
      "atmosphere": "Oxidation",
      "subtype": "Glaze - Clear",
      "ingredients": [
        {
          "material": "G-200 Feldspar",
          "amount": 33.64
        },
        {
          "material": "Strontium Carbonate",
          "amount": 19.09
        },
        {
          "material": "Silica",
          "amount": 16.36
        },
        {
          "material": "Ferro Frit 3134",
          "amount": 10.91
        },
        {
          "material": "Grolleg Kaolin",
          "amount": 10.91
        },
        {
          "material": "Rutile",
          "amount": 7.27
        },
        {
          "material": "Bentonite",
          "amount": 1.82
        }
      ],
      "description": "THIS Glaze was originally developed by JOE THOMPSON. I have included his notes at the bottom of this so that he gets proper credit. You can search for him or OldForge in Glazy. Dude makes some phenomenal oxidation glazes. https://glazy.org/u/2625 ## Here are MY notes I was initially excited about this glaze. But, because Thompson is in the UK there are some differences in materials. I tried his original version with custer, but was really disappointed with the glaze looking kind of anemic and too matte for my taste. So, I tried it with two different base fluxes, imerys g200 and neph sye. Overall I think the neph sye version looks best. But some the g200 version looks better. Probably a mistake but I used grolleg for the g200 base and NZ Kaolin for the neph sye base, and I think that may have affected the runniness of the glaze as well. Photos: Since I did this all in one firing, and basically did two separate batches of glaze with some modifications to balance them out, I shot all the photos together for comparison. It's interesting. So the G200 version is on the LEFT and the Neph Sye version is on the RIGHT. Application & Firing: I did a thick application of glaze on each tile. Each tile is made of Coleman, a high grolleg porcelain that is usually cone 10 but, for testing its fine. Its what I had. I bisque to cone 012, not cone 04 like many do here in USA. I tested colorants, mason stains, and an encapsulation stain I had just cuz I was curious. :/ I suspect application and firing cycle would also affect drippiness as well. Since these were fired in a test kiln, firing in a larger electric with a hold / cool would probably make some of them run like hell. As always, test before. These were fast fired in a tiny test kiln, oxidation, in Minneapolis at Northern Clay Center in September 2019. Please contact me here or on IG @redneckpaycheck any time with questions. ## Here are JOES notes Glaze developed on the Ceramic Materials Workshop Understanding Glazes course - https://www.ceramicmaterialsworkshop.com/about-glaze-calculation-online.html Before taking the course I'd only encountered Strontium in matte glazes that behaved oddly, so I thought there was something about Strontium that caused the matteness and weirdness. During the course I learnt that wasn't true, and during the Labs I developed this gloss base with Strontium as the AE flux. Without the Rutile it's a fairly boring clear gloss. With the rutile and most other colourants it becomes something far more interesting. All tests shown include the rutile along with the named colourants. Glaze edited on 22nd June to swap the generic Potash for Custer. The potash formula on here is different enough to change the calculation, and my potash is closer to custer than the potash on here.",
      "createdBy": "Redneck Paycheck",
      "source": "glazy.org",
      "url": "https://glazy.org/recipes/46556"
    },
    {
      "id": 49821,
      "code": "GLAZY-49821",
      "name": "OF Strontium sub Minspar 200 (Revised Redneck Paycheck recipe)",
      "cone": "6",
      "surface": "Glossy",
      "transparency": "Transparent",
      "atmosphere": "Oxidation",
      "subtype": "Glaze - Clear",
      "ingredients": [
        {
          "material": "Minspar 200",
          "amount": 30.5
        },
        {
          "material": "Ferro Frit 3134",
          "amount": 18.6
        },
        {
          "material": "Silica",
          "amount": 18.6
        },
        {
          "material": "Strontium Carbonate",
          "amount": 17.9
        },
        {
          "material": "Kentucky OM #4 Ball Clay",
          "amount": 14.4
        },
        {
          "material": "Rutile",
          "amount": 8.0
        }
      ],
      "description": "This Glaze was originally developed by Joe Thompson and revised by Redneck Paycheck. I have included both of their notes below. Both make some seriously gorgeous glazes! Joe Thompson: https://glazy.org/u/oldforgecreations. Redneck Paycheck: https://glazy.org/u/9728 My notes: I started with Joe's formula but it came out too matte. I based these tests on the tests RP did but tweaked his recipes. I am in the process of testing with Neph syn. I basically upped the silica and frit in RP's recipes as those tests still came out too matte for me. All test tiles using Minspar came out fine but the one with copper carbonate crawled when applied to a mug. The tile and mug with RIO crazed. The cobalt one ran like a mutha! Next runniest was the CuCo. Redneck Paycheck notes: I was initially excited about this glaze. But, because Thompson is in the UK there are some differences in materials. I tried his original version with custer, but was really disappointed with the glaze looking kind of anemic and too matte for my taste. So, I tried it with two different base fluxes, imerys g200 and neph sye. Overall I think the neph sye version looks best. But some the g200 version looks better. Probably a mistake but I used grolleg for the g200 base and NZ Kaolin for the neph sye base, and I think that may have affected the runniness of the glaze as well. Application & Firing: I did a thick application of glaze on each tile. Each tile is made of Coleman, a high grolleg porcelain that is usually cone 10 but, for testing its fine. Its what I had. I bisque to cone 012, not cone 04 like many do here in USA. I tested colorants, mason stains, and an encapsulation stain I had just cuz I was curious. :/ I suspect application and firing cycle would also affect drippiness as well. Since these were fired in a test kiln, firing in a larger electric with a hold / cool would probably make some of them run like hell. As always, test before. These were fast fired in a tiny test kiln, oxidation, in Minneapolis at Northern Clay Center in September 2019. Please contact me here or on IG @redneckpaycheck any time with questions. Joe Thompson's notes: Glaze developed on the Ceramic Materials Workshop Understanding Glazes course - https://www.ceramicmaterialsworkshop.com/about-glaze-calculation-online.html Before taking the course I'd only encountered Strontium in matte glazes that behaved oddly, so I thought there was something about Strontium that caused the matteness and weirdness. During the course I learnt that wasn't true, and during the Labs I developed this gloss base with Strontium as the AE flux. Without the Rutile it's a fairly boring clear gloss. With the rutile and most other colourants it becomes something far more interesting. All tests shown include the rutile along with the named colourants. Glaze edited on 22nd June to swap the generic Potash for Custer. The potash formula on here is different enough to change the calculation, and my potash is closer to custer than the potash on here.",
      "createdBy": "Ruth Eichler",
      "source": "glazy.org",
      "url": "https://glazy.org/recipes/49821"
    },
    {
      "id": 46557,
      "code": "GLAZY-46557",
      "name": "OF Strontium sub Neph Sye",
      "cone": "6",
      "surface": "Glossy",
      "transparency": "Transparent",
      "atmosphere": "Oxidation",
      "subtype": "Glaze - Clear",
      "ingredients": [
        {
          "material": "Nepheline Syenite",
          "amount": 27.0
        },
        {
          "material": "Strontium Carbonate",
          "amount": 21.0
        },
        {
          "material": "Silica",
          "amount": 20.0
        },
        {
          "material": "Ferro Frit 3134",
          "amount": 12.0
        },
        {
          "material": "New Zealand Halloysite",
          "amount": 10.0
        },
        {
          "material": "Rutile",
          "amount": 8.0
        },
        {
          "material": "Bentonite",
          "amount": 2.0
        }
      ],
      "description": "THIS Glaze was originally developed by JOE THOMPSON. I have included his notes at the bottom of this so that he gets proper credit. You can search for him or OldForge in Glazy. Dude makes some phenomenal oxidation glazes. https://glazy.org/u/2625 Here are MY notes I was initially excited about this glaze. But, because Thompson is in the UK there are some differences in materials. I tried his original version with custer, but was really disappointed with the glaze looking kind of anemic and too matte for my taste. So, I tried it with two different base fluxes, imerys g200 and neph sye. Overall I think the neph sye version looks best. But some the g200 version looks better. Probably a mistake but I used grolleg for the g200 base and NZ Kaolin for the neph sye base, and I think that may have affected the runniness of the glaze as well. Photos: Since I did this all in one firing, and basically did two separate batches of glaze with some modifications to balance them out, I shot all the photos together for comparison. It's interesting. So the G200 version is on the LEFT and the Neph Sye version is on the RIGHT. Application & Firing: I did a thick application of glaze on each tile. Each tile is made of Coleman, a high grolleg porcelain that is usually cone 10 but, for testing its fine. Its what I had. I bisque to cone 012, not cone 04 like many do here in USA. I tested colorants, mason stains, and an encapsulation stain I had just cuz I was curious. :/ I suspect application and firing cycle would also affect drippiness as well. Since these were fired in a test kiln, firing in a larger electric with a hold / cool would probably make some of them run like hell. As always, test before. These were fast fired in a tiny test kiln, oxidation, in Minneapolis at Northern Clay Center in September 2019. Please contact me here or on IG @redneckpaycheck any time with questions. Here are JOES notes Glaze developed on the Ceramic Materials Workshop Understanding Glazes course - https://www.ceramicmaterialsworkshop.com/about-glaze-calculation-online.html Before taking the course I'd only encountered Strontium in matte glazes that behaved oddly, so I thought there was something about Strontium that caused the matteness and weirdness. During the course I learnt that wasn't true, and during the Labs I developed this gloss base with Strontium as the AE flux. Without the Rutile it's a fairly boring clear gloss. With the rutile and most other colourants it becomes something far more interesting. All tests shown include the rutile along with the named colourants. Glaze edited on 22nd June to swap the generic Potash for Custer. The potash formula on here is different enough to change the calculation, and my potash is closer to custer than the potash on here.",
      "createdBy": "Redneck Paycheck",
      "source": "glazy.org",
      "url": "https://glazy.org/recipes/46557"
    },
    {
      "id": 4763,
      "code": "GLAZY-4763",
      "name": "Off White",
      "cone": "06 - 02",
      "surface": "",
      "transparency": "",
      "atmosphere": "Oxidation, Reduction",
      "subtype": "Glaze - White, Off-White",
      "ingredients": [
        {
          "material": "Colemanite",
          "amount": 70.0
        },
        {
          "material": "Silica",
          "amount": 20.0
        },
        {
          "material": "Redart",
          "amount": 10.0
        }
      ],
      "description": "This recipe was imported from Louis Katz's Hyperglaze database available on his website: http://falcon.tamucc.edu/lkatz/allglazes.txt More information about Louis Katz can be found on his website, http://www.louiskatz.net/ Louis Katz Notes: I am not a safety expert and any information contained in this file about safety should be ignored in favor of advice from experts. All of the materials in all glazes are potentially hazardous. All of these glaze recipes are given without any representation of accuracy or safety. They may work, they may not. They may be safe when fired or they may not. All of the materials used in them have hazards associated with them. You must be have sufficient training in the hazards before you use the the materials. You will have to determine the suitability and safety for your use. Do not assume that a lack of a warning about a material means that it is safe. Cone: 06 05 04 03 02 Color: white Firing: Ox. or Red. Recipe: Percent Batch Colemanite 70.00 70.00 Flint 20.00 20.00 Redart 10.00 10.00 Totals: 100.00 % 100.00 gm",
      "createdBy": "Glazy Admin",
      "source": "glazy.org",
      "url": "https://glazy.org/recipes/4763"
    },
    {
      "id": 3231,
      "code": "GLAZY-3231",
      "name": "Off White Satin Matt",
      "cone": "6",
      "surface": "Satin",
      "transparency": "Opaque",
      "atmosphere": "Oxidation",
      "subtype": "Glaze",
      "ingredients": [
        {
          "material": "Custer Feldspar",
          "amount": 54.0
        },
        {
          "material": "Whiting",
          "amount": 19.0
        },
        {
          "material": "EP Kaolin",
          "amount": 16.0
        },
        {
          "material": "Silica",
          "amount": 6.0
        },
        {
          "material": "Barium Carbonate",
          "amount": 5.0
        }
      ],
      "additionals": [
        {
          "material": "Zinc Oxide",
          "amount": 9.0
        },
        {
          "material": "Rutile",
          "amount": 5.0
        }
      ],
      "description": "Western Pennsylvania Potters Community http://wpapotters.blogspot.com/2012/04/links-to-cone-6-oxidation-glaze-tests.html http://www.wpapotters.blogspot.com/2010/11/cone-6-oxidation-results-group-2.html With natural cooling in an electric kiln",
      "createdBy": "Terry Rorison",
      "source": "glazy.org",
      "url": "https://glazy.org/recipes/3231"
    },
    {
      "id": 5383,
      "code": "GLAZY-5383",
      "name": "Off-White Like Bird Matt",
      "cone": "9",
      "surface": "",
      "transparency": "",
      "atmosphere": "Reduction",
      "subtype": "Glaze - White, Off-White",
      "ingredients": [
        {
          "material": "Kingman Feldspar",
          "amount": 49.02
        },
        {
          "material": "Ball Clay",
          "amount": 19.61
        },
        {
          "material": "Dolomite",
          "amount": 19.61
        },
        {
          "material": "Tin Oxide",
          "amount": 4.9
        },
        {
          "material": "Whiting",
          "amount": 4.9
        },
        {
          "material": "Red Iron Oxide",
          "amount": 1.96
        }
      ],
      "description": "This recipe was imported from Louis Katz's Hyperglaze database available on his website: http://falcon.tamucc.edu/lkatz/allglazes.txt More information about Louis Katz can be found on his website, http://www.louiskatz.net/ Louis Katz Notes: I am not a safety expert and any information contained in this file about safety should be ignored in favor of advice from experts. All of the materials in all glazes are potentially hazardous. All of these glaze recipes are given without any representation of accuracy or safety. They may work, they may not. They may be safe when fired or they may not. All of the materials used in them have hazards associated with them. You must be have sufficient training in the hazards before you use the the materials. You will have to determine the suitability and safety for your use. Do not assume that a lack of a warning about a material means that it is safe. Cone: 9 Color: off white Firing: Reduction Recipe: Percent Batch Kingman Feldspar 49.02 50.0 Ball Clay 19.61 20.0 Dolomite 19.61 20.0 Whiting 4.90 5.0 Tin Oxide 4.90 5.0 RIO 1.96 2.0 Totals: 100.00 % 102.0 gm",
      "createdBy": "Glazy Admin",
      "source": "glazy.org",
      "url": "https://glazy.org/recipes/5383"
    },
    {
      "id": 3709,
      "code": "GLAZY-3709",
      "name": "OG CEL5",
      "cone": "7 - 8",
      "surface": "Glossy",
      "transparency": "Transparent",
      "atmosphere": "Reduction",
      "subtype": "Glaze - Iron - Celadon - Green",
      "ingredients": [
        {
          "material": "Silica",
          "amount": 31.5
        },
        {
          "material": "Nepheline Syenite",
          "amount": 26.1
        },
        {
          "material": "Kaolin",
          "amount": 19.0
        },
        {
          "material": "Whiting",
          "amount": 18.7
        },
        {
          "material": "Calcium borate frit",
          "amount": 4.7
        }
      ],
      "additionals": [
        {
          "material": "Red Iron Oxide",
          "amount": 1.5
        }
      ],
      "description": "Very light Celadon. Source: Oriental Glazes, M. Bailey A very light Celadon - here on porcelain. I have had lengthy discussions about the color Celadon. In my opinion, a Celadon is a light green. Never a hard green or a blue. ( I know this from a painter) Everybody is entitled to have an opinion...",
      "createdBy": "Daniel Spruyt",
      "source": "glazy.org",
      "url": "https://glazy.org/recipes/3709"
    },
    {
      "id": 3707,
      "code": "GLAZY-3707",
      "name": "OG IROR4",
      "cone": "6 - 7",
      "surface": "Glossy",
      "transparency": "Transparent",
      "atmosphere": "Oxidation",
      "subtype": "Glaze - Iron",
      "ingredients": [
        {
          "material": "Potash Feldspar",
          "amount": 52.0
        },
        {
          "material": "Bone Ash",
          "amount": 14.0
        },
        {
          "material": "Silica",
          "amount": 12.0
        },
        {
          "material": "Dolomite",
          "amount": 8.0
        },
        {
          "material": "Kaolin",
          "amount": 6.0
        },
        {
          "material": "Gerstley Borate",
          "amount": 4.0
        },
        {
          "material": "Lithium Carbonate",
          "amount": 4.0
        }
      ],
      "additionals": [
        {
          "material": "Red Iron Oxide",
          "amount": 8.0
        }
      ],
      "description": "Ohata Red. Source: Oriental Glazes, M. Bailey Also here a more thick application maybe recommended. More an orange-red when too thin.",
      "createdBy": "Daniel Spruyt",
      "source": "glazy.org",
      "url": "https://glazy.org/recipes/3707"
    },
    {
      "id": 3706,
      "code": "GLAZY-3706",
      "name": "OG TEN9",
      "cone": "8 - 9",
      "surface": "Glossy",
      "transparency": "Opaque",
      "atmosphere": "Reduction",
      "subtype": "Glaze - Iron - Tenmoku",
      "ingredients": [
        {
          "material": "Soda Feldspar",
          "amount": 55.8
        },
        {
          "material": "Silica",
          "amount": 25.6
        },
        {
          "material": "Whiting",
          "amount": 12.0
        },
        {
          "material": "Kaolin",
          "amount": 6.6
        },
        {
          "material": "Manganese Dioxide",
          "amount": 2.6
        }
      ],
      "additionals": [
        {
          "material": "Red Iron Oxide",
          "amount": 10.0
        }
      ],
      "description": "Black Tenmoku; Source: Oriental Glazes, M. Bailey This black Tenmoku may need to be applied more thickly.",
      "createdBy": "Daniel Spruyt",
      "source": "glazy.org",
      "url": "https://glazy.org/recipes/3706"
    },
    {
      "id": 44056,
      "code": "GLAZY-44056",
      "name": "Ogden Gold",
      "cone": "6",
      "surface": "",
      "transparency": "",
      "atmosphere": "Oxidation",
      "subtype": "Glaze - Specialty - Metallic",
      "ingredients": [
        {
          "material": "Manganese Dioxide",
          "amount": 60.0
        },
        {
          "material": "Redart",
          "amount": 20.0
        },
        {
          "material": "Kaolin",
          "amount": 10.0
        },
        {
          "material": "Red Copper Oxide",
          "amount": 10.0
        }
      ],
      "description": "From Virginia Scotchie's Clay and Glaze Compendium",
      "createdBy": "Glazy Admin",
      "source": "glazy.org",
      "url": "https://glazy.org/recipes/44056"
    },
    {
      "id": 44031,
      "code": "GLAZY-44031",
      "name": "Oh-so Hot (Ohata)",
      "cone": "10",
      "surface": "",
      "transparency": "",
      "atmosphere": "",
      "subtype": "Glaze - Iron",
      "ingredients": [
        {
          "material": "Custer Feldspar",
          "amount": 43.5
        },
        {
          "material": "Silica",
          "amount": 21.0
        },
        {
          "material": "Red Iron Oxide",
          "amount": 10.5
        },
        {
          "material": "Bone Ash",
          "amount": 10.0
        },
        {
          "material": "Whiting",
          "amount": 7.0
        },
        {
          "material": "EP Kaolin",
          "amount": 6.0
        },
        {
          "material": "Talc",
          "amount": 6.0
        }
      ],
      "description": "From Virginia Scotchie's Clay and Glaze Compendium",
      "createdBy": "Glazy Admin",
      "source": "glazy.org",
      "url": "https://glazy.org/recipes/44031"
    },
    {
      "id": 29265,
      "code": "GLAZY-29265",
      "name": "Oharata Kaki",
      "cone": "10",
      "surface": "",
      "transparency": "",
      "atmosphere": "Reduction, Oxidation",
      "subtype": "Glaze - Iron - Kaki, Tomato Red",
      "ingredients": [
        {
          "material": "Potash Feldspar",
          "amount": 42.15
        },
        {
          "material": "Silica",
          "amount": 18.68
        },
        {
          "material": "Talc",
          "amount": 9.58
        },
        {
          "material": "Red Iron Oxide",
          "amount": 9.29
        },
        {
          "material": "Bone Ash",
          "amount": 8.62
        },
        {
          "material": "Whiting",
          "amount": 6.23
        },
        {
          "material": "EP Kaolin",
          "amount": 5.46
        }
      ],
      "description": "From the Kansas City Art Institute Ceramic Department (KCAI), Glaze Formulas, 15 February 1990. http://www.brackers.com/wp-content/uploads/2015/02/KCAI-Glaze-Recpies.pdf",
      "createdBy": "Glazy Admin",
      "source": "glazy.org",
      "url": "https://glazy.org/recipes/29265"
    },
    {
      "id": 539,
      "code": "GLAZY-539",
      "name": "Ohata Kaki",
      "cone": "9 - 10",
      "surface": "Satin",
      "transparency": "Opaque",
      "atmosphere": "Reduction",
      "subtype": "Glaze - Iron - Kaki, Tomato Red",
      "ingredients": [
        {
          "material": "Custer Feldspar",
          "amount": 47.8
        },
        {
          "material": "Silica",
          "amount": 21.1
        },
        {
          "material": "Bone Ash",
          "amount": 10.0
        },
        {
          "material": "Whiting",
          "amount": 7.8
        },
        {
          "material": "EP Kaolin",
          "amount": 6.7
        },
        {
          "material": "Talc",
          "amount": 6.7
        }
      ],
      "additionals": [
        {
          "material": "Red Iron Oxide",
          "amount": 11.1
        },
        {
          "material": "Bentonite",
          "amount": 2.2
        }
      ],
      "description": "Glaze Type: Iron saturate Apply at least medium thickness. Must cool slowly to develop good rust color. Univ of FL shop glaze",
      "createdBy": "Glazy Admin",
      "source": "glazy.org",
      "url": "https://glazy.org/recipes/539"
    },
    {
      "id": 4621,
      "code": "GLAZY-4621",
      "name": "Ohata Kaki",
      "cone": "10",
      "surface": "Glossy",
      "transparency": "",
      "atmosphere": "Reduction",
      "subtype": "Glaze - Iron - Kaki, Tomato Red",
      "ingredients": [
        {
          "material": "Custer Feldspar (1989)",
          "amount": 43.9
        },
        {
          "material": "Silica",
          "amount": 19.51
        },
        {
          "material": "Red Iron Oxide",
          "amount": 9.76
        },
        {
          "material": "Bone Ash",
          "amount": 8.94
        },
        {
          "material": "Whiting",
          "amount": 6.5
        },
        {
          "material": "EP Kaolin",
          "amount": 5.69
        },
        {
          "material": "Talc",
          "amount": 5.69
        }
      ],
      "additionals": [
        {
          "material": "Bentonite",
          "amount": 2.0
        }
      ],
      "description": "This recipe was imported from Louis Katz's Hyperglaze database available on his website: http://falcon.tamucc.edu/lkatz/allglazes.txt More information about Louis Katz can be found on his website, http://www.louiskatz.net/ Louis Katz Notes: I am not a safety expert and any information contained in this file about safety should be ignored in favor of advice from experts. All of the materials in all glazes are potentially hazardous. All of these glaze recipes are given without any representation of accuracy or safety. They may work, they may not. They may be safe when fired or they may not. All of the materials used in them have hazards associated with them. You must be have sufficient training in the hazards before you use the the materials. You will have to determine the suitability and safety for your use. Do not assume that a lack of a warning about a material means that it is safe. Cone: 10 Color: kaki Testing: Tested Surface texture: shiny glossy Firing: Reduction Glaze type: kaki Recipe: Percent Batch Custer Feldspar 43.90 8338 Silica 19.51 3706 EPK 5.69 1081 Talc 5.69 1081 Whiting 6.50 1235 Bone Ash 8.94 1698 Red Iron Oxide 9.76 1854 Totals: 100.00 % 18992 Gm Also add: Bentonite 2.00 380 Comments: Iron Red, sometimes black sometimes brown. Likes light reduction with a good cleanup oxidation at the end of the firing.",
      "createdBy": "Glazy Admin",
      "source": "glazy.org",
      "url": "https://glazy.org/recipes/4621"
    },
    {
      "id": 6053,
      "code": "GLAZY-6053",
      "name": "Ohata Kaki",
      "cone": "6",
      "surface": "Glossy",
      "transparency": "Opaque",
      "atmosphere": "Reduction",
      "subtype": "Glaze - Iron - Kaki, Tomato Red",
      "ingredients": [
        {
          "material": "Custer Feldspar",
          "amount": 52.0
        },
        {
          "material": "Bone Ash",
          "amount": 14.0
        },
        {
          "material": "Silica",
          "amount": 12.0
        },
        {
          "material": "Dolomite",
          "amount": 8.0
        },
        {
          "material": "EP Kaolin",
          "amount": 6.1
        },
        {
          "material": "Gerstley Borate",
          "amount": 4.0
        },
        {
          "material": "Lithium Carbonate",
          "amount": 4.0
        }
      ],
      "additionals": [
        {
          "material": "Red Iron Oxide",
          "amount": 10.0
        }
      ],
      "description": "Thin to medium application. From William \u201cBill\u201d Schran, Teacher & Consultant Creative Creek Artisans: http://www.creativecreekartisans.com/ Cone 6 Reduction Glazes: http://www.creativecreekartisans.com/creativecreekcone6re.htm",
      "createdBy": "William Schran",
      "source": "glazy.org",
      "url": "https://glazy.org/recipes/6053"
    },
    {
      "id": 6057,
      "code": "GLAZY-6057",
      "name": "Ohata Kaki",
      "cone": "10",
      "surface": "Glossy",
      "transparency": "Opaque",
      "atmosphere": "Reduction",
      "subtype": "Glaze - Iron - Kaki, Tomato Red",
      "ingredients": [
        {
          "material": "Potash Feldspar",
          "amount": 44.0
        },
        {
          "material": "Silica",
          "amount": 19.5
        },
        {
          "material": "Bone Ash",
          "amount": 9.0
        },
        {
          "material": "Whiting",
          "amount": 6.5
        },
        {
          "material": "EP Kaolin",
          "amount": 5.7
        },
        {
          "material": "Talc",
          "amount": 5.7
        }
      ],
      "additionals": [
        {
          "material": "Red Iron Oxide",
          "amount": 9.7
        }
      ],
      "description": "From William \u201cBill\u201d Schran, Teacher & Consultant Creative Creek Artisans: http://www.creativecreekartisans.com/ Cone 10 Reduction Glazes: http://www.creativecreekartisans.com/creativecreekcone10re.htm",
      "createdBy": "William Schran",
      "source": "glazy.org",
      "url": "https://glazy.org/recipes/6057"
    },
    {
      "id": 6379,
      "code": "GLAZY-6379",
      "name": "Ohata Kaki",
      "cone": "10",
      "surface": "Semi-glossy",
      "transparency": "Opaque",
      "atmosphere": "Reduction",
      "subtype": "Glaze - Iron - Kaki, Tomato Red",
      "ingredients": [
        {
          "material": "Custer Feldspar",
          "amount": 48.7
        },
        {
          "material": "Silica",
          "amount": 21.6
        },
        {
          "material": "Bone Ash",
          "amount": 9.9
        },
        {
          "material": "Whiting",
          "amount": 7.2
        },
        {
          "material": "EP Kaolin",
          "amount": 6.3
        },
        {
          "material": "Talc",
          "amount": 6.3
        }
      ],
      "additionals": [
        {
          "material": "Red Iron Oxide",
          "amount": 11.0
        }
      ],
      "description": "Tennessee Technological University - Appalachian Center for Crafts - Clay Studio \ufffc Vince Pitelka, 2015 https://sites.tntech.edu/wpitelka/handoutsinformation/ Notes: Opaque, Semi-gloss, classic saturated iron \u201cpersimmon\u201d orange-brown kaki glaze with flecks of iron crystals in surface.",
      "createdBy": "Glazy Admin",
      "source": "glazy.org",
      "url": "https://glazy.org/recipes/6379"
    },
    {
      "id": 19906,
      "code": "GLAZY-19906",
      "name": "Ohata Kaki",
      "cone": "10",
      "surface": "Glossy",
      "transparency": "Opaque",
      "atmosphere": "Reduction",
      "subtype": "Glaze - Iron - Kaki, Tomato Red",
      "ingredients": [
        {
          "material": "Custer Feldspar",
          "amount": 51.95
        },
        {
          "material": "Silica",
          "amount": 23.02
        },
        {
          "material": "Bone Ash",
          "amount": 10.62
        },
        {
          "material": "Talc",
          "amount": 7.68
        },
        {
          "material": "EP Kaolin",
          "amount": 6.73
        }
      ],
      "additionals": [
        {
          "material": "Red Iron Oxide",
          "amount": 10.7
        },
        {
          "material": "Epsom salts",
          "amount": 2.0
        },
        {
          "material": "Bentonite",
          "amount": 1.0
        }
      ],
      "description": "",
      "createdBy": "Cecilia Secaira",
      "source": "glazy.org",
      "url": "https://glazy.org/recipes/19906"
    },
    {
      "id": 28953,
      "code": "GLAZY-28953",
      "name": "Ohata Kaki",
      "cone": "10",
      "surface": "Glossy",
      "transparency": "",
      "atmosphere": "Reduction",
      "subtype": "Glaze - Iron - Kaki, Tomato Red",
      "ingredients": [
        {
          "material": "Custer Feldspar",
          "amount": 43.7
        },
        {
          "material": "Silica",
          "amount": 19.5
        },
        {
          "material": "Iron oxide",
          "amount": 9.6
        },
        {
          "material": "Bone Ash",
          "amount": 8.9
        },
        {
          "material": "Whiting",
          "amount": 6.9
        },
        {
          "material": "EP Kaolin",
          "amount": 5.7
        },
        {
          "material": "Talc",
          "amount": 5.7
        }
      ],
      "description": "Iron Red/Black Crystals From the Paul Lewing Handouts, Cone 10 Reduction Glazes http://www.brackers.com/wp-content/uploads/2015/02/Paul-Lewing-Handouts.pdf",
      "createdBy": "Glazy Admin",
      "source": "glazy.org",
      "url": "https://glazy.org/recipes/28953"
    },
    {
      "id": 40359,
      "code": "GLAZY-40359",
      "name": "OHATA KAKI",
      "cone": "10",
      "surface": "Semi-glossy",
      "transparency": "",
      "atmosphere": "",
      "subtype": "Glaze - Iron - Kaki, Tomato Red",
      "ingredients": [
        {
          "material": "Custer Feldspar",
          "amount": 30.0
        },
        {
          "material": "EP Kaolin",
          "amount": 20.0
        },
        {
          "material": "Silica",
          "amount": 20.0
        },
        {
          "material": "Bone Ash",
          "amount": 15.0
        },
        {
          "material": "Dolomite",
          "amount": 15.0
        }
      ],
      "additionals": [
        {
          "material": "Red Iron Oxide",
          "amount": 10.0
        }
      ],
      "description": "Color: Glossy persimmon rust Source: Greenwich House Pottery 2017 HANDBOOK",
      "createdBy": "Kyle C",
      "source": "glazy.org",
      "url": "https://glazy.org/recipes/40359"
    },
    {
      "id": 44035,
      "code": "GLAZY-44035",
      "name": "Ohata Kaki",
      "cone": "10",
      "surface": "",
      "transparency": "",
      "atmosphere": "",
      "subtype": "Glaze - Iron - Kaki, Tomato Red",
      "ingredients": [
        {
          "material": "Custer Feldspar",
          "amount": 44.0
        },
        {
          "material": "Silica",
          "amount": 19.5
        },
        {
          "material": "Red Iron Oxide",
          "amount": 9.7
        },
        {
          "material": "Bone Ash",
          "amount": 9.0
        },
        {
          "material": "Whiting",
          "amount": 6.5
        },
        {
          "material": "EP Kaolin",
          "amount": 5.7
        },
        {
          "material": "Talc",
          "amount": 5.7
        }
      ],
      "additionals": [
        {
          "material": "Bentonite",
          "amount": 4.5
        }
      ],
      "description": "From Virginia Scotchie's Clay and Glaze Compendium",
      "createdBy": "Glazy Admin",
      "source": "glazy.org",
      "url": "https://glazy.org/recipes/44035"
    },
    {
      "id": 4989,
      "code": "GLAZY-4989",
      "name": "Ohata Kaki Revised",
      "cone": "10",
      "surface": "Glossy",
      "transparency": "",
      "atmosphere": "Oxidation, Reduction",
      "subtype": "Glaze - Iron - Kaki, Tomato Red",
      "ingredients": [
        {
          "material": "Custer Feldspar (1989)",
          "amount": 43.04
        },
        {
          "material": "Silica",
          "amount": 18.21
        },
        {
          "material": "Red Iron Oxide",
          "amount": 9.69
        },
        {
          "material": "Bone Ash",
          "amount": 8.98
        },
        {
          "material": "Kentucky OM #4 Ball Clay",
          "amount": 8.25
        },
        {
          "material": "Whiting",
          "amount": 6.3
        },
        {
          "material": "Talc",
          "amount": 5.52
        }
      ],
      "description": "This recipe was imported from Louis Katz's Hyperglaze database available on his website: http://falcon.tamucc.edu/lkatz/allglazes.txt More information about Louis Katz can be found on his website, http://www.louiskatz.net/ Louis Katz Notes: I am not a safety expert and any information contained in this file about safety should be ignored in favor of advice from experts. All of the materials in all glazes are potentially hazardous. All of these glaze recipes are given without any representation of accuracy or safety. They may work, they may not. They may be safe when fired or they may not. All of the materials used in them have hazards associated with them. You must be have sufficient training in the hazards before you use the the materials. You will have to determine the suitability and safety for your use. Do not assume that a lack of a warning about a material means that it is safe. Cone: 10 Surface texture: shiny glossy Firing: Ox. or Red. Recipe: Percent Batch Custer Feldspar 43.04 43.03 Bone Ash 8.98 8.98 OM4 8.25 8.25 Talc 5.52 5.52 Whiting 6.30 6.30 Silica 18.21 18.21 Red Iron Oxide 9.69 9.69 Totals: 100.00 % 99.97 gm",
      "createdBy": "Glazy Admin",
      "source": "glazy.org",
      "url": "https://glazy.org/recipes/4989"
    },
    {
      "id": 5802,
      "code": "GLAZY-5802",
      "name": "Ohata Red",
      "cone": "10",
      "surface": "",
      "transparency": "",
      "atmosphere": "Reduction",
      "subtype": "Glaze - Iron - Kaki, Tomato Red",
      "ingredients": [
        {
          "material": "Kona F-4 feldspar",
          "amount": 54.05
        },
        {
          "material": "Silica",
          "amount": 23.96
        },
        {
          "material": "Whiting",
          "amount": 7.99
        },
        {
          "material": "EP Kaolin",
          "amount": 7.0
        },
        {
          "material": "Talc",
          "amount": 7.0
        }
      ],
      "additionals": [
        {
          "material": "Red Iron Oxide",
          "amount": 11.92
        },
        {
          "material": "Bone Ash",
          "amount": 11.06
        },
        {
          "material": "Bentonite",
          "amount": 2.46
        }
      ],
      "description": "NOTE: This recipe was imported from Triangle Potter's Guild Glaze Recipes published November, 1988 Source: NCSU Craft Center 880 kona f4 feldspar 114 epk 130 whiting 114 talc 390 flint + 180 bone ash + 194 red iron oxide + 40 bentonite",
      "createdBy": "Glazy Admin",
      "source": "glazy.org",
      "url": "https://glazy.org/recipes/5802"
    },
    {
      "id": 43531,
      "code": "GLAZY-43531",
      "name": "Ohio State \"B\" Base",
      "cone": "06 - 04",
      "surface": "",
      "transparency": "",
