Repository: MrSeldon/argilev2

File: data/glazes/glazy.json (part 198 of 315)
{
      "atmosphere": "Oxidation",
      "subtype": "Glaze - White, Off-White",
      "ingredients": [
        {
          "material": "Boric Acid",
          "amount": 60.0
        },
        {
          "material": "Silica",
          "amount": 15.0
        },
        {
          "material": "Soda Ash",
          "amount": 15.0
        },
        {
          "material": "Zircopax",
          "amount": 15.0
        },
        {
          "material": "Magnesium carbonate",
          "amount": 7.0
        },
        {
          "material": "Lithium Carbonate",
          "amount": 1.7
        },
        {
          "material": "CMC Gum",
          "amount": 1.0
        }
      ],
      "description": "From Virginia Scotchie's Clay and Glaze Compendium",
      "createdBy": "Glazy Admin",
      "source": "glazy.org",
      "url": "https://glazy.org/recipes/43531"
    },
    {
      "id": 43539,
      "code": "GLAZY-43539",
      "name": "Ohio State BFR4 Base",
      "cone": "6",
      "surface": "",
      "transparency": "",
      "atmosphere": "Oxidation",
      "subtype": "Glaze - White, Off-White",
      "ingredients": [
        {
          "material": "Boric Acid",
          "amount": 30.0
        },
        {
          "material": "Ferro Frit 5301",
          "amount": 30.0
        },
        {
          "material": "Bone Ash",
          "amount": 10.0
        },
        {
          "material": "Ferro Frit 3110",
          "amount": 10.0
        },
        {
          "material": "Lithium Carbonate",
          "amount": 9.0
        },
        {
          "material": "Zircopax",
          "amount": 5.0
        },
        {
          "material": "Magnesium carbonate",
          "amount": 3.5
        },
        {
          "material": "Tin Oxide",
          "amount": 3.5
        },
        {
          "material": "CMC Gum",
          "amount": 2.0
        }
      ],
      "description": "From Virginia Scotchie's Clay and Glaze Compendium",
      "createdBy": "Glazy Admin",
      "source": "glazy.org",
      "url": "https://glazy.org/recipes/43539"
    },
    {
      "id": 43491,
      "code": "GLAZY-43491",
      "name": "Ohio State G-64",
      "cone": "04 - 02",
      "surface": "",
      "transparency": "",
      "atmosphere": "Oxidation",
      "subtype": "Glaze - White, Off-White",
      "ingredients": [
        {
          "material": "Silica",
          "amount": 53.0
        },
        {
          "material": "Lithium Carbonate",
          "amount": 18.0
        },
        {
          "material": "EP Kaolin",
          "amount": 12.0
        },
        {
          "material": "Ferro Frit 3110",
          "amount": 8.0
        },
        {
          "material": "Soda Ash",
          "amount": 3.3
        },
        {
          "material": "Bentonite",
          "amount": 1.0
        }
      ],
      "description": "From Virginia Scotchie's Clay and Glaze Compendium",
      "createdBy": "Glazy Admin",
      "source": "glazy.org",
      "url": "https://glazy.org/recipes/43491"
    },
    {
      "id": 43488,
      "code": "GLAZY-43488",
      "name": "Ohio State G-76",
      "cone": "04 - 02",
      "surface": "",
      "transparency": "",
      "atmosphere": "Oxidation",
      "subtype": "Glaze - White, Off-White",
      "ingredients": [
        {
          "material": "Gerstley Borate",
          "amount": 38.0
        },
        {
          "material": "Custer Feldspar",
          "amount": 37.0
        },
        {
          "material": "Barium Carbonate",
          "amount": 14.0
        },
        {
          "material": "Silica",
          "amount": 11.0
        }
      ],
      "additionals": [
        {
          "material": "Bentonite",
          "amount": 1.0
        }
      ],
      "description": "From Virginia Scotchie's Clay and Glaze Compendium",
      "createdBy": "Glazy Admin",
      "source": "glazy.org",
      "url": "https://glazy.org/recipes/43488"
    },
    {
      "id": 43500,
      "code": "GLAZY-43500",
      "name": "Ohio State Satin",
      "cone": "4",
      "surface": "Satin-matte",
      "transparency": "",
      "atmosphere": "Oxidation",
      "subtype": "Glaze - White, Off-White",
      "ingredients": [
        {
          "material": "Ferro Frit 3124",
          "amount": 39.0
        },
        {
          "material": "Ferro Frit 3195",
          "amount": 39.0
        },
        {
          "material": "Talc",
          "amount": 10.0
        },
        {
          "material": "EP Kaolin",
          "amount": 8.0
        },
        {
          "material": "Silica",
          "amount": 4.0
        }
      ],
      "additionals": [
        {
          "material": "Zircopax",
          "amount": 10.0
        }
      ],
      "description": "From Virginia Scotchie's Clay and Glaze Compendium",
      "createdBy": "Glazy Admin",
      "source": "glazy.org",
      "url": "https://glazy.org/recipes/43500"
    },
    {
      "id": 43540,
      "code": "GLAZY-43540",
      "name": "Ohio State Satin",
      "cone": "4",
      "surface": "",
      "transparency": "",
      "atmosphere": "Oxidation",
      "subtype": "Glaze - White, Off-White",
      "ingredients": [
        {
          "material": "Kona F-4 feldspar",
          "amount": 48.8
        },
        {
          "material": "Barium Carbonate",
          "amount": 13.5
        },
        {
          "material": "Whiting",
          "amount": 13.5
        },
        {
          "material": "Gerstley Borate",
          "amount": 11.5
        },
        {
          "material": "Silica",
          "amount": 10.4
        },
        {
          "material": "Zinc Oxide",
          "amount": 4.2
        },
        {
          "material": "Kentucky OM #4 Ball Clay",
          "amount": 2.3
        }
      ],
      "description": "From Virginia Scotchie's Clay and Glaze Compendium",
      "createdBy": "Glazy Admin",
      "source": "glazy.org",
      "url": "https://glazy.org/recipes/43540"
    },
    {
      "id": 43496,
      "code": "GLAZY-43496",
      "name": "Ohio State Satin Base",
      "cone": "4",
      "surface": "Satin-matte",
      "transparency": "",
      "atmosphere": "Oxidation",
      "subtype": "Glaze - White, Off-White",
      "ingredients": [
        {
          "material": "Kona F-4 feldspar",
          "amount": 48.8
        },
        {
          "material": "Barium Carbonate",
          "amount": 13.5
        },
        {
          "material": "Whiting",
          "amount": 13.5
        },
        {
          "material": "Gerstley Borate",
          "amount": 11.5
        },
        {
          "material": "Silica",
          "amount": 10.4
        },
        {
          "material": "Zinc Oxide",
          "amount": 4.2
        },
        {
          "material": "Kentucky OM #4 Ball Clay",
          "amount": 2.3
        }
      ],
      "description": "From Virginia Scotchie's Clay and Glaze Compendium",
      "createdBy": "Glazy Admin",
      "source": "glazy.org",
      "url": "https://glazy.org/recipes/43496"
    },
    {
      "id": 43511,
      "code": "GLAZY-43511",
      "name": "Ohio State Satin Semi-Opaque",
      "cone": "4",
      "surface": "",
      "transparency": "Semi-opaque",
      "atmosphere": "Oxidation",
      "subtype": "Glaze - White, Off-White",
      "ingredients": [
        {
          "material": "Custer Feldspar",
          "amount": 40.0
        },
        {
          "material": "Gerstley Borate",
          "amount": 20.0
        },
        {
          "material": "Barium Carbonate",
          "amount": 14.0
        },
        {
          "material": "Whiting",
          "amount": 12.0
        },
        {
          "material": "Silica",
          "amount": 10.0
        },
        {
          "material": "Zinc Oxide",
          "amount": 4.0
        }
      ],
      "additionals": [
        {
          "material": "Bentonite",
          "amount": 2.0
        }
      ],
      "description": "From Virginia Scotchie's Clay and Glaze Compendium",
      "createdBy": "Glazy Admin",
      "source": "glazy.org",
      "url": "https://glazy.org/recipes/43511"
    },
    {
      "id": 43502,
      "code": "GLAZY-43502",
      "name": "Ohio State Satin Stone Matte",
      "cone": "4",
      "surface": "Stony Matte",
      "transparency": "",
      "atmosphere": "Oxidation",
      "subtype": "Glaze - White, Off-White",
      "ingredients": [
        {
          "material": "Ferro Frit 3124",
          "amount": 45.0
        },
        {
          "material": "Nepheline Syenite",
          "amount": 15.0
        },
        {
          "material": "Silica",
          "amount": 15.0
        },
        {
          "material": "Gerstley Borate",
          "amount": 10.0
        },
        {
          "material": "EP Kaolin",
          "amount": 5.0
        },
        {
          "material": "Talc",
          "amount": 5.0
        },
        {
          "material": "Whiting",
          "amount": 5.0
        }
      ],
      "description": "From Virginia Scotchie's Clay and Glaze Compendium",
      "createdBy": "Glazy Admin",
      "source": "glazy.org",
      "url": "https://glazy.org/recipes/43502"
    },
    {
      "id": 43503,
      "code": "GLAZY-43503",
      "name": "Ohio State Smooth Satin",
      "cone": "4",
      "surface": "Satin-matte",
      "transparency": "",
      "atmosphere": "Oxidation",
      "subtype": "Glaze - White, Off-White",
      "ingredients": [
        {
          "material": "Frit 3292",
          "amount": 80.0
        },
        {
          "material": "Whiting",
          "amount": 10.0
        },
        {
          "material": "EP Kaolin",
          "amount": 5.0
        },
        {
          "material": "Silica",
          "amount": 5.0
        }
      ],
      "additionals": [
        {
          "material": "Zircopax",
          "amount": 10.0
        }
      ],
      "description": "From Virginia Scotchie's Clay and Glaze Compendium",
      "createdBy": "Glazy Admin",
      "source": "glazy.org",
      "url": "https://glazy.org/recipes/43503"
    },
    {
      "id": 43501,
      "code": "GLAZY-43501",
      "name": "Ohio State Soft Satin",
      "cone": "4",
      "surface": "Satin-matte",
      "transparency": "",
      "atmosphere": "Oxidation",
      "subtype": "Glaze - White, Off-White",
      "ingredients": [
        {
          "material": "Ferro Frit 3124",
          "amount": 48.0
        },
        {
          "material": "Ferro Frit 3110",
          "amount": 20.0
        },
        {
          "material": "Zinc Oxide",
          "amount": 12.0
        },
        {
          "material": "EP Kaolin",
          "amount": 10.0
        },
        {
          "material": "Whiting",
          "amount": 10.0
        }
      ],
      "description": "From Virginia Scotchie's Clay and Glaze Compendium",
      "createdBy": "Glazy Admin",
      "source": "glazy.org",
      "url": "https://glazy.org/recipes/43501"
    },
    {
      "id": 79538,
      "code": "GLAZY-79538",
      "name": "Ohio Tile Glaze #94",
      "cone": "6",
      "surface": "Semi-matte",
      "transparency": "Semi-opaque",
      "atmosphere": "Oxidation, Neutral",
      "subtype": "Glaze - Green - Nickel",
      "ingredients": [
        {
          "material": "Potash Feldspar",
          "amount": 45.0
        },
        {
          "material": "Silica",
          "amount": 18.0
        },
        {
          "material": "Barium Carbonate",
          "amount": 10.0
        },
        {
          "material": "Whiting",
          "amount": 7.0
        },
        {
          "material": "Zinc Oxide",
          "amount": 6.0
        },
        {
          "material": "EP Kaolin",
          "amount": 5.0
        },
        {
          "material": "Kentucky OM #4 Ball Clay",
          "amount": 5.0
        },
        {
          "material": "Talc",
          "amount": 4.0
        },
        {
          "material": "Black Nickel Oxide",
          "amount": 2.0
        }
      ],
      "description": "",
      "createdBy": "ERIC HANSEN",
      "source": "glazy.org",
      "url": "https://glazy.org/recipes/79538"
    },
    {
      "id": 6380,
      "code": "GLAZY-6380",
      "name": "Ohio White",
      "cone": "10",
      "surface": "Semi-matte",
      "transparency": "Opaque",
      "atmosphere": "Reduction",
      "subtype": "Glaze - White, Off-White",
      "ingredients": [
        {
          "material": "Nepheline Syenite",
          "amount": 71.5
        },
        {
          "material": "Dolomite",
          "amount": 23.8
        },
        {
          "material": "Ball Clay",
          "amount": 4.7
        }
      ],
      "additionals": [
        {
          "material": "Zircopax",
          "amount": 9.5
        },
        {
          "material": "Bentonite",
          "amount": 3.0
        }
      ],
      "description": "Tennessee Technological University - Appalachian Center for Crafts - Clay Studio \ufffc Vince Pitelka, 2015 https://sites.tntech.edu/wpitelka/handoutsinformation/ Notes: Opaque, Semi-matt, Good Color-Breaking, tan/white that shows darker tan and brown where thin on stoneware.",
      "createdBy": "Glazy Admin",
      "source": "glazy.org",
      "url": "https://glazy.org/recipes/6380"
    },
    {
      "id": 2078,
      "code": "GLAZY-2078",
      "name": "Ohioville",
      "cone": "4",
      "surface": "Satin-matte",
      "transparency": "Opaque",
      "atmosphere": "Oxidation",
      "subtype": "Glaze - White, Off-White",
      "ingredients": [
        {
          "material": "Ferro Frit 3124",
          "amount": 20.0
        },
        {
          "material": "Gerstley Borate",
          "amount": 20.0
        },
        {
          "material": "Redart",
          "amount": 20.0
        },
        {
          "material": "Silica",
          "amount": 16.0
        },
        {
          "material": "Spodumene",
          "amount": 12.0
        }
      ],
      "additionals": [
        {
          "material": "Zircopax",
          "amount": 12.0
        }
      ],
      "description": "From Richard Zakin's \"Electric Kiln Ceramics\"",
      "createdBy": "Glazy Admin",
      "source": "glazy.org",
      "url": "https://glazy.org/recipes/2078"
    },
    {
      "id": 2079,
      "code": "GLAZY-2079",
      "name": "Ohioville no GB",
      "cone": "4",
      "surface": "Satin-matte",
      "transparency": "Opaque",
      "atmosphere": "Oxidation",
      "subtype": "Glaze - White, Off-White",
      "ingredients": [
        {
          "material": "Ferro Frit 3134",
          "amount": 46.2
        },
        {
          "material": "Silica",
          "amount": 22.2
        },
        {
          "material": "Kaolin",
          "amount": 16.3
        },
        {
          "material": "Spodumene",
          "amount": 12.6
        },
        {
          "material": "Wollastonite",
          "amount": 1.5
        },
        {
          "material": "Talc",
          "amount": 1.2
        }
      ],
      "additionals": [
        {
          "material": "Zircopax",
          "amount": 12.0
        },
        {
          "material": "Red Iron Oxide",
          "amount": 1.5
        }
      ],
      "description": "From Richard Zakin's \"Electric Kiln Ceramics\"",
      "createdBy": "Glazy Admin",
      "source": "glazy.org",
      "url": "https://glazy.org/recipes/2079"
    },
    {
      "id": 32158,
      "code": "GLAZY-32158",
      "name": "Oil Pond",
      "cone": "5 - 6",
      "surface": "Semi-glossy",
      "transparency": "Opaque",
      "atmosphere": "Neutral, Oxidation",
      "subtype": "Glaze - Yellow - Nickel",
      "ingredients": [
        {
          "material": "Soda Feldspar",
          "amount": 49.25
        },
        {
          "material": "Silica",
          "amount": 17.75
        },
        {
          "material": "Ferro Frit 3134",
          "amount": 12.0
        },
        {
          "material": "EP Kaolin",
          "amount": 8.0
        },
        {
          "material": "Magnesium carbonate",
          "amount": 6.5
        },
        {
          "material": "Whiting",
          "amount": 6.5
        }
      ],
      "additionals": [
        {
          "material": "Zinc Oxide",
          "amount": 8.0
        },
        {
          "material": "Titanium Dioxide",
          "amount": 4.0
        },
        {
          "material": "Bentonite",
          "amount": 2.0
        },
        {
          "material": "Black Nickel Oxide",
          "amount": 2.0
        }
      ],
      "description": "",
      "createdBy": "Sergio Barba",
      "source": "glazy.org",
      "url": "https://glazy.org/recipes/32158"
    },
    {
      "id": 540,
      "code": "GLAZY-540",
      "name": "Oil spot",
      "cone": "10 - 11",
      "surface": "Glossy",
      "transparency": "Opaque",
      "atmosphere": "Oxidation",
      "subtype": "Glaze - Iron - Tenmoku",
      "ingredients": [
        {
          "material": "Soda Feldspar",
          "amount": 68.4
        },
        {
          "material": "Silica",
          "amount": 17.8
        },
        {
          "material": "Talc",
          "amount": 8.9
        },
        {
          "material": "EP Kaolin",
          "amount": 4.9
        }
      ],
      "additionals": [
        {
          "material": "Red Iron Oxide",
          "amount": 7.11
        },
        {
          "material": "Cobalt Carbonate",
          "amount": 2.0
        }
      ],
      "description": "Glaze Type: Temmoku (Oilspot) From John Britt http://www.ceramicstoday.com/articles/oilspot.htm Article on oil-spot glazes. John's web site: http://www.johnbrittpottery.com/ Must be applied thickly. Fired in oxidation. Reduction between cone 9-11 will smooth out bubbles and help flux the iron. You can re-fire any pieces w/craters.",
      "createdBy": "Glazy Admin",
      "source": "glazy.org",
      "url": "https://glazy.org/recipes/540"
    },
    {
      "id": 1427,
      "code": "GLAZY-1427",
      "name": "Oil Spot",
      "cone": "5 - 9",
      "surface": "Glossy",
      "transparency": "",
      "atmosphere": "Oxidation",
      "subtype": "Glaze - Iron - Oil Spot",
      "ingredients": [
        {
          "material": "Feldspar",
          "amount": 78.86
        },
        {
          "material": "Gerstley Borate",
          "amount": 10.75
        },
        {
          "material": "Whiting",
          "amount": 5.48
        },
        {
          "material": "EP Kaolin",
          "amount": 4.91
        }
      ],
      "additionals": [
        {
          "material": "Copper Carbonate",
          "amount": 4.13
        },
        {
          "material": "Manganese Dioxide",
          "amount": 4.13
        },
        {
          "material": "Cobalt Oxide",
          "amount": 2.07
        }
      ],
      "description": "Nice shiny black, works nicely with other glazes to get interest effects. Try WG white with this one. Hope you all enjoy them: sue hintz",
      "createdBy": "Glazy Admin",
      "source": "glazy.org",
      "url": "https://glazy.org/recipes/1427"
    },
    {
      "id": 10346,
      "code": "GLAZY-10346",
      "name": "Oil Spot",
      "cone": "8 - 11",
      "surface": "Glossy",
      "transparency": "Opaque",
      "atmosphere": "Oxidation",
      "subtype": "Glaze - Iron - Oil Spot",
      "ingredients": [
        {
          "material": "Custer - new",
          "amount": 76.0
        },
        {
          "material": "Red Iron Oxide",
          "amount": 8.4
        },
        {
          "material": "Silica",
          "amount": 7.0
        },
        {
          "material": "Whiting",
          "amount": 7.0
        },
        {
          "material": "Camadil Dolomite",
          "amount": 5.0
        },
        {
          "material": "EP Kaolin",
          "amount": 4.5
        },
        {
          "material": "Cobalt Carbonate",
          "amount": 2.0
        }
      ],
      "description": "Black oil spot, sg. gr. 160, cone 10. 150F to 2285, soak 15 mins, drop to 2245, soak 1 hr. can be ^8 but best at 11. Ox only.",
      "createdBy": "david tsabar",
      "source": "glazy.org",
      "url": "https://glazy.org/recipes/10346"
    },
    {
      "id": 17476,
      "code": "GLAZY-17476",
      "name": "Oil spot",
      "cone": "6 - 10",
      "surface": "Glossy",
      "transparency": "",
      "atmosphere": "Oxidation",
      "subtype": "Glaze - Iron - Oil Spot",
      "ingredients": [
        {
          "material": "Nepheline Syenite",
          "amount": 69.78
        },
        {
          "material": "Silica",
          "amount": 14.21
        },
        {
          "material": "Talc",
          "amount": 7.27
        },
        {
          "material": "Kaolin",
          "amount": 6.8
        },
        {
          "material": "Whiting",
          "amount": 1.94
        }
      ],
      "additionals": [
        {
          "material": "Iron oxide",
          "amount": 7.2
        }
      ],
      "description": "Based on De Montmollin Diagram 49 De Montmollin mentioned it should be easy to find oil spot on 49. It's true...",
      "createdBy": "Caro-K",
      "source": "glazy.org",
      "url": "https://glazy.org/recipes/17476"
    },
    {
      "id": 19948,
      "code": "GLAZY-19948",
      "name": "Oil Spot",
      "cone": "10",
      "surface": "Semi-glossy",
      "transparency": "Opaque",
      "atmosphere": "Reduction",
      "subtype": "Glaze - Iron - Oil Spot",
      "ingredients": [
        {
          "material": "Custer Feldspar",
          "amount": 46.39
        },
        {
          "material": "Silica",
          "amount": 28.87
        },
        {
          "material": "Whiting",
          "amount": 13.4
        },
        {
          "material": "EP Kaolin",
          "amount": 11.34
        }
      ],
      "additionals": [
        {
          "material": "Red Iron Oxide",
          "amount": 8.25
        },
        {
          "material": "Epsom salts",
          "amount": 2.06
        }
      ],
      "description": "",
      "createdBy": "Cecilia Secaira",
      "source": "glazy.org",
      "url": "https://glazy.org/recipes/19948"
    },
    {
      "id": 41048,
      "code": "GLAZY-41048",
      "name": "Oil Spot",
      "cone": "6 - 7",
      "surface": "Semi-glossy",
      "transparency": "Opaque",
      "atmosphere": "Oxidation",
      "subtype": "Glaze - Iron - Oil Spot",
      "ingredients": [
        {
          "material": "Soda Feldspar",
          "amount": 52.0
        },
        {
          "material": "Silica",
          "amount": 29.0
        },
        {
          "material": "Whiting",
          "amount": 19.0
        },
        {
          "material": "Bentonite",
          "amount": 2.0
        }
      ],
      "additionals": [
        {
          "material": "Red Iron Oxide",
          "amount": 17.0
        }
      ],
      "description": "Source/Alternate names: John Britt",
      "createdBy": "Wai",
      "source": "glazy.org",
      "url": "https://glazy.org/recipes/41048"
    },
    {
      "id": 42186,
      "code": "GLAZY-42186",
      "name": "Oil Spot - Black",
      "cone": "6",
      "surface": "Semi-glossy",
      "transparency": "Opaque",
      "atmosphere": "Oxidation",
      "subtype": "Glaze",
      "ingredients": [
        {
          "material": "Custer Feldspar",
          "amount": 78.86
        },
        {
          "material": "Gerstley Borate",
          "amount": 10.75
        },
        {
          "material": "Whiting",
          "amount": 5.48
        },
        {
          "material": "EP Kaolin",
          "amount": 4.91
        },
        {
          "material": "Copper Carbonate",
          "amount": 4.13
        },
        {
          "material": "Manganese Dioxide",
          "amount": 4.13
        },
        {
          "material": "Cobalt Oxide",
          "amount": 2.07
        }
      ],
      "description": "Very nice, glossy black with a translucent sheen. Works nicely as accents with other glazes and get some interesting effects.",
      "createdBy": "Jeff Poteat",
      "source": "glazy.org",
      "url": "https://glazy.org/recipes/42186"
    },
    {
      "id": 25510,
      "code": "GLAZY-25510",
      "name": "Oil Spot 2",
      "cone": "9 - 11",
      "surface": "Glossy",
      "transparency": "Opaque",
      "atmosphere": "Oxidation",
      "subtype": "Glaze - Iron - Oil Spot",
      "ingredients": [
        {
          "material": "Custer - new",
          "amount": 87.0
        },
        {
          "material": "Whiting",
          "amount": 9.0
        },
        {
          "material": "Camadil Dolomite",
          "amount": 4.0
        }
      ],
      "additionals": [
        {
          "material": "Red Iron Oxide",
          "amount": 8.0
        },
        {
          "material": "Cobalt Carbonate",
          "amount": 2.0
        }
      ],
      "description": "Black oil spot, fewer spots, can go on thicker without going volcanic. Can go in the (skutt) kiln's standard cone 9 schedule with no special soaks.",
      "createdBy": "david tsabar",
      "source": "glazy.org",
      "url": "https://glazy.org/recipes/25510"
    },
    {
      "id": 12978,
      "code": "GLAZY-12978",
      "name": "Oil Spot Base",
      "cone": "6",
      "surface": "",
      "transparency": "Opaque",
      "atmosphere": "",
      "subtype": "Glaze",
      "ingredients": [
        {
          "material": "Potash Feldspar",
          "amount": 47.8
        },
        {
          "material": "Silica",
          "amount": 23.9
        },
        {
          "material": "Whiting",
          "amount": 17.4
        },
        {
          "material": "Kaolin",
          "amount": 10.9
        }
      ],
      "additionals": [
        {
          "material": "Red Iron Oxide",
          "amount": 9.8
        },
        {
          "material": "Bentonite",
          "amount": 2.0
        }
      ],
      "description": "OS1 - John Britt",
      "createdBy": "Joe Thompson",
      "source": "glazy.org",
      "url": "https://glazy.org/recipes/12978"
    },
    {
      "id": 5964,
      "code": "GLAZY-5964",
      "name": "Oil spot black",
      "cone": "8 - 10",
      "surface": "Satin",
      "transparency": "Opaque",
      "atmosphere": "Oxidation",
      "subtype": "Glaze - Iron - Oil Spot",
      "ingredients": [
        {
          "material": "Potash Feldspar",
          "amount": 40.0
        },
        {
          "material": "Silica",
          "amount": 30.0
        },
        {
          "material": "EP Kaolin",
          "amount": 10.0
        },
        {
          "material": "Red Iron Oxide",
          "amount": 10.0
        },
        {
          "material": "Talc",
          "amount": 10.0
        },
        {
          "material": "Whiting",
          "amount": 10.0
        },
        {
          "material": "Cobalt Carbonate",
          "amount": 1.0
        }
      ],
      "description": "derivative of Daly's oil spot from Carleen Devine. The photo shows a porcelain bowl fired at 1250 with a small soak and down cooled at 120degrees c /hour. Size of magnetite spots depends on thickness of glaze. Specific gravity needs to be 150.",
      "createdBy": "kenneth ibbett",
      "source": "glazy.org",
      "url": "https://glazy.org/recipes/5964"
    },
    {
      "id": 3166,
      "code": "GLAZY-3166",
      "name": "Oil Spot Blue Cobalt Overglaze (Frit 169)",
      "cone": "6",
      "surface": "Satin",
      "transparency": "Opaque",
      "atmosphere": "Oxidation",
      "subtype": "Glaze - Iron - Oil Spot",
      "ingredients": [
        {
          "material": "G-200 Feldspar",
          "amount": 30.0
        },
        {
          "material": "Johnson Matthey Frit 169",
          "amount": 30.0
        },
        {
          "material": "Silica",
          "amount": 25.0
        },
        {
          "material": "Zircopax",
          "amount": 10.0
        },
        {
          "material": "EP Kaolin",
          "amount": 5.0
        }
      ],
      "additionals": [
        {
          "material": "Cobalt Carbonate",
          "amount": 4.0
        }
      ],
      "description": "This glaze is an overglaze for Oil Spot Rust Brown Underglaze: http://glazy.org/recipes/2721 Original recipe calls for Gerstley Borate. Source: Alisa Clausen Comments: for colors of this glaze, add Cu. Carb. 4% light green tint to cover glaze Co. Carb. 4 % strong blue color to cover glaze RIO (5-12%) 10% added brown to cover glaze Still could see Rust brown #1 glaze under cover glazes. All have a good contrast between both glazes. Mixed cover glaze by subbing G. B. with Frit 3134 and again with local Boran Frit 169. No visible difference in glazes. Frit 3134 revealed a stronger blue in the cover glaze #2 with Co. Carb.",
      "createdBy": "Glazy Admin",
      "source": "glazy.org",
      "url": "https://glazy.org/recipes/3166"
    },
    {
      "id": 3162,
      "code": "GLAZY-3162",
      "name": "Oil Spot Blue Cobalt Overglaze (Frit 3134)",
      "cone": "6",
      "surface": "Satin",
      "transparency": "Opaque",
      "atmosphere": "Oxidation",
      "subtype": "Glaze - Iron - Oil Spot",
      "ingredients": [
        {
          "material": "Ferro Frit 3134",
          "amount": 30.0
        },
        {
          "material": "G-200 Feldspar",
          "amount": 30.0
        },
        {
          "material": "Silica",
          "amount": 25.0
        },
        {
          "material": "Zircopax",
          "amount": 10.0
        },
        {
          "material": "EP Kaolin",
          "amount": 5.0
        }
      ],
      "additionals": [
        {
          "material": "Cobalt Carbonate",
          "amount": 4.0
        }
      ],
      "description": "This glaze is an overglaze for Oil Spot Rust Brown Underglaze: http://glazy.org/recipes/2721 Original recipe calls for Gerstley Borate. Source: Alisa Clausen Comments: for colors of this glaze, add Cu. Carb. 4% light green tint to cover glaze Co. Carb. 4 % strong blue color to cover glaze RIO (5-12%) 10% added brown to cover glaze Still could see Rust brown #1 glaze under cover glazes. All have a good contrast between both glazes. Mixed cover glaze by subbing G. B. with Frit 3134 and again with local Boran Frit 169. No visible difference in glazes. Frit 3134 revealed a stronger blue in the cover glaze #2 with Co. Carb.",
      "createdBy": "Glazy Admin",
      "source": "glazy.org",
      "url": "https://glazy.org/recipes/3162"
    },
    {
      "id": 3158,
      "code": "GLAZY-3158",
      "name": "Oil Spot Blue Cobalt Overglaze (Gerstley Borate)",
      "cone": "6",
      "surface": "Satin",
      "transparency": "Opaque",
      "atmosphere": "Oxidation",
      "subtype": "Glaze - Iron - Oil Spot",
      "ingredients": [
        {
          "material": "G-200 Feldspar",
          "amount": 30.0
        },
        {
          "material": "Gerstley Borate",
          "amount": 30.0
        },
        {
          "material": "Silica",
          "amount": 25.0
        },
        {
          "material": "Zircopax",
          "amount": 10.0
        },
        {
          "material": "EP Kaolin",
          "amount": 5.0
        }
      ],
      "additionals": [
        {
          "material": "Cobalt Carbonate",
          "amount": 4.0
        }
      ],
      "description": "This glaze is an overglaze for Oil Spot Rust Brown Underglaze: http://glazy.org/recipes/2721 Source: Alisa Clausen Comments: for colors of this glaze, add Cu. Carb. 4% light green tint to cover glaze Co. Carb. 4 % strong blue color to cover glaze RIO (5-12%) 10% added brown to cover glaze Still could see Rust brown #1 glaze under cover glazes. All have a good contrast between both glazes. Mixed cover glaze by subbing G. B. with Frit 3134 and again with local Boran Frit 169. No visible difference in glazes. Frit 3134 revealed a stronger blue in the cover glaze #2 with Co. Carb.",
      "createdBy": "Glazy Admin",
      "source": "glazy.org",
      "url": "https://glazy.org/recipes/3158"
    },
    {
      "id": 3168,
      "code": "GLAZY-3168",
      "name": "Oil Spot Brown Iron Overglaze (Frit 169)",
      "cone": "6",
      "surface": "Satin",
      "transparency": "Opaque",
      "atmosphere": "Oxidation",
      "subtype": "Glaze - Iron - Oil Spot",
      "ingredients": [
        {
          "material": "G-200 Feldspar",
          "amount": 30.0
        },
        {
          "material": "Johnson Matthey Frit 169",
          "amount": 30.0
        },
        {
          "material": "Silica",
          "amount": 25.0
        },
        {
          "material": "Zircopax",
          "amount": 10.0
        },
        {
          "material": "EP Kaolin",
          "amount": 5.0
        }
      ],
      "additionals": [
        {
          "material": "Red Iron Oxide",
          "amount": 10.0
        }
      ],
      "description": "This glaze is an overglaze for Oil Spot Rust Brown Underglaze: http://glazy.org/recipes/2721 Original recipe calls for Gerstley Borate. Source: Alisa Clausen Comments: for colors of this glaze, add Cu. Carb. 4% light green tint to cover glaze Co. Carb. 4 % strong blue color to cover glaze RIO (5-12%) 10% added brown to cover glaze Still could see Rust brown #1 glaze under cover glazes. All have a good contrast between both glazes. Mixed cover glaze by subbing G. B. with Frit 3134 and again with local Boran Frit 169. No visible difference in glazes. Frit 3134 revealed a stronger blue in the cover glaze #2 with Co. Carb.",
      "createdBy": "Glazy Admin",
      "source": "glazy.org",
      "url": "https://glazy.org/recipes/3168"
    },
    {
      "id": 3164,
      "code": "GLAZY-3164",
      "name": "Oil Spot Brown Iron Overglaze (Frit 3134)",
      "cone": "6",
      "surface": "Satin",
      "transparency": "Opaque",
      "atmosphere": "Oxidation",
      "subtype": "Glaze - Iron - Oil Spot",
      "ingredients": [
        {
          "material": "Ferro Frit 3134",
          "amount": 30.0
        },
        {
          "material": "G-200 Feldspar",
          "amount": 30.0
        },
        {
          "material": "Silica",
          "amount": 25.0
        },
        {
          "material": "Zircopax",
          "amount": 10.0
        },
        {
          "material": "EP Kaolin",
          "amount": 5.0
        }
      ],
      "additionals": [
        {
          "material": "Red Iron Oxide",
          "amount": 10.0
        }
      ],
      "description": "This glaze is an overglaze for Oil Spot Rust Brown Underglaze: http://glazy.org/recipes/2721 Original recipe calls for Gerstley Borate. Source: Alisa Clausen Comments: for colors of this glaze, add Cu. Carb. 4% light green tint to cover glaze Co. Carb. 4 % strong blue color to cover glaze RIO (5-12%) 10% added brown to cover glaze Still could see Rust brown #1 glaze under cover glazes. All have a good contrast between both glazes. Mixed cover glaze by subbing G. B. with Frit 3134 and again with local Boran Frit 169. No visible difference in glazes. Frit 3134 revealed a stronger blue in the cover glaze #2 with Co. Carb.",
      "createdBy": "Glazy Admin",
      "source": "glazy.org",
      "url": "https://glazy.org/recipes/3164"
    },
    {
      "id": 3160,
      "code": "GLAZY-3160",
      "name": "Oil Spot Brown Iron Overglaze (Gerstley Borate)",
      "cone": "6",
      "surface": "Satin",
      "transparency": "Opaque",
      "atmosphere": "Oxidation",
      "subtype": "Glaze - Iron - Oil Spot",
      "ingredients": [
        {
          "material": "G-200 Feldspar",
          "amount": 30.0
        },
        {
          "material": "Gerstley Borate",
          "amount": 30.0
        },
        {
          "material": "Silica",
          "amount": 25.0
        },
        {
          "material": "Zircopax",
          "amount": 10.0
        },
        {
          "material": "EP Kaolin",
          "amount": 5.0
        }
      ],
      "additionals": [
        {
          "material": "Red Iron Oxide",
          "amount": 10.0
        }
      ],
      "description": "This glaze is an overglaze for Oil Spot Rust Brown Underglaze: http://glazy.org/recipes/2721 Source: Alisa Clausen Comments: for colors of this glaze, add Cu. Carb. 4% light green tint to cover glaze Co. Carb. 4 % strong blue color to cover glaze RIO (5-12%) 10% added brown to cover glaze Still could see Rust brown #1 glaze under cover glazes. All have a good contrast between both glazes. Mixed cover glaze by subbing G. B. with Frit 3134 and again with local Boran Frit 169. No visible difference in glazes. Frit 3134 revealed a stronger blue in the cover glaze #2 with Co. Carb.",
      "createdBy": "Glazy Admin",
      "source": "glazy.org",
      "url": "https://glazy.org/recipes/3160"
    },
    {
      "id": 2722,
      "code": "GLAZY-2722",
      "name": "Oil Spot Brown-White Overglaze",
      "cone": "6",
      "surface": "Semi-glossy",
      "transparency": "",
      "atmosphere": "",
      "subtype": "Glaze - White, Off-White",
      "ingredients": [
        {
          "material": "G-200 Feldspar",
          "amount": 30.0
        },
        {
          "material": "Gerstley Borate",
          "amount": 30.0
        },
        {
          "material": "Silica",
          "amount": 25.0
        },
        {
          "material": "Zirconium dioxide",
          "amount": 10.0
        },
        {
          "material": "EP Kaolin",
          "amount": 5.0
        }
      ],
      "description": "Source/Alternate names: John Britt Notes: Alisa Clausen: As above and with subs of both Frit 3134 and local Boron Frit 169, all showed a good amount of spotting. The colorants all showed well with the subs. The Frit 3134 revealed slightly brighter colors than the G.B. and the Frit 169. Smooth surface with many spots and a flat lichen appearance. Still could see Rust brown #1 glaze under cover glazes. All have a good contrast between both glazes. with 4 copper carbonate light green tint to cover glaze with 4 cobalt carbonate strong blue color to cover glaze; frit 3134 revealed a stronger blue with 10 iron oxide,red added brown to cover glaze",
      "createdBy": "Glazy Admin",
      "source": "glazy.org",
      "url": "https://glazy.org/recipes/2722"
    },
    {
      "id": 43250,
      "code": "GLAZY-43250",
      "name": "Oil Spot Gloss",
      "cone": "10 - 11",
      "surface": "",
      "transparency": "",
      "atmosphere": "",
      "subtype": "Glaze - Ash",
      "ingredients": [
        {
          "material": "Wood ash",
          "amount": 89.0
        },
        {
          "material": "Zinc Oxide",
          "amount": 8.7
        },
        {
          "material": "Titanium Dioxide",
          "amount": 1.3
        },
        {
          "material": "Bentonite",
          "amount": 1.0
        }
      ],
      "description": "From Virginia Scotchie's Clay and Glaze Compendium",
      "createdBy": "Glazy Admin",
      "source": "glazy.org",
      "url": "https://glazy.org/recipes/43250"
    },
    {
      "id": 3167,
      "code": "GLAZY-3167",
      "name": "Oil Spot Green Copper Overglaze (Frit 169)",
      "cone": "6",
      "surface": "Satin",
      "transparency": "Opaque",
      "atmosphere": "Oxidation",
      "subtype": "Glaze - Iron - Oil Spot",
      "ingredients": [
        {
          "material": "G-200 Feldspar",
          "amount": 30.0
        },
        {
          "material": "Johnson Matthey Frit 169",
          "amount": 30.0
        },
        {
          "material": "Silica",
          "amount": 25.0
        },
        {
          "material": "Zircopax",
          "amount": 10.0
        },
        {
          "material": "EP Kaolin",
          "amount": 5.0
        }
      ],
      "additionals": [
        {
          "material": "Copper Carbonate",
          "amount": 4.0
        }
      ],
