Repository: MrSeldon/argilev2

File: data/glazes/glazy.json (part 199 of 315)
{
      "description": "This glaze is an overglaze for Oil Spot Rust Brown Underglaze: http://glazy.org/recipes/2721 Original recipe calls for Gerstley Borate. Source: Alisa Clausen Comments: for colors of this glaze, add Cu. Carb. 4% light green tint to cover glaze Co. Carb. 4 % strong blue color to cover glaze RIO (5-12%) 10% added brown to cover glaze Still could see Rust brown #1 glaze under cover glazes. All have a good contrast between both glazes. Mixed cover glaze by subbing G. B. with Frit 3134 and again with local Boran Frit 169. No visible difference in glazes. Frit 3134 revealed a stronger blue in the cover glaze #2 with Co. Carb.",
      "createdBy": "Glazy Admin",
      "source": "glazy.org",
      "url": "https://glazy.org/recipes/3167"
    },
    {
      "id": 3163,
      "code": "GLAZY-3163",
      "name": "Oil Spot Green Copper Overglaze (Frit 3134)",
      "cone": "6",
      "surface": "Satin",
      "transparency": "Opaque",
      "atmosphere": "Oxidation",
      "subtype": "Glaze - Iron - Oil Spot",
      "ingredients": [
        {
          "material": "Ferro Frit 3134",
          "amount": 30.0
        },
        {
          "material": "G-200 Feldspar",
          "amount": 30.0
        },
        {
          "material": "Silica",
          "amount": 25.0
        },
        {
          "material": "Zircopax",
          "amount": 10.0
        },
        {
          "material": "EP Kaolin",
          "amount": 5.0
        }
      ],
      "additionals": [
        {
          "material": "Copper Carbonate",
          "amount": 4.0
        }
      ],
      "description": "This glaze is an overglaze for Oil Spot Rust Brown Underglaze: http://glazy.org/recipes/2721 Original recipe calls for Gerstley Borate. Source: Alisa Clausen Comments: for colors of this glaze, add Cu. Carb. 4% light green tint to cover glaze Co. Carb. 4 % strong blue color to cover glaze RIO (5-12%) 10% added brown to cover glaze Still could see Rust brown #1 glaze under cover glazes. All have a good contrast between both glazes. Mixed cover glaze by subbing G. B. with Frit 3134 and again with local Boran Frit 169. No visible difference in glazes. Frit 3134 revealed a stronger blue in the cover glaze #2 with Co. Carb.",
      "createdBy": "Glazy Admin",
      "source": "glazy.org",
      "url": "https://glazy.org/recipes/3163"
    },
    {
      "id": 3159,
      "code": "GLAZY-3159",
      "name": "Oil Spot Green Copper Overglaze (Gerstley Borate)",
      "cone": "6",
      "surface": "Satin",
      "transparency": "Opaque",
      "atmosphere": "Oxidation",
      "subtype": "Glaze - Iron - Oil Spot",
      "ingredients": [
        {
          "material": "G-200 Feldspar",
          "amount": 30.0
        },
        {
          "material": "Gerstley Borate",
          "amount": 30.0
        },
        {
          "material": "Silica",
          "amount": 25.0
        },
        {
          "material": "Zircopax",
          "amount": 10.0
        },
        {
          "material": "EP Kaolin",
          "amount": 5.0
        }
      ],
      "additionals": [
        {
          "material": "Copper Carbonate",
          "amount": 4.0
        }
      ],
      "description": "This glaze is an overglaze for Oil Spot Rust Brown Underglaze: http://glazy.org/recipes/2721 Source: Alisa Clausen Comments: for colors of this glaze, add Cu. Carb. 4% light green tint to cover glaze Co. Carb. 4 % strong blue color to cover glaze RIO (5-12%) 10% added brown to cover glaze Still could see Rust brown #1 glaze under cover glazes. All have a good contrast between both glazes. Mixed cover glaze by subbing G. B. with Frit 3134 and again with local Boran Frit 169. No visible difference in glazes. Frit 3134 revealed a stronger blue in the cover glaze #2 with Co. Carb.",
      "createdBy": "Glazy Admin",
      "source": "glazy.org",
      "url": "https://glazy.org/recipes/3159"
    },
    {
      "id": 543,
      "code": "GLAZY-543",
      "name": "Oil Spot Harding",
      "cone": "10",
      "surface": "Glossy",
      "transparency": "Opaque",
      "atmosphere": "Reduction",
      "subtype": "Glaze - Iron - Oil Spot",
      "ingredients": [
        {
          "material": "Ball Clay",
          "amount": 29.2
        },
        {
          "material": "Silica",
          "amount": 29.2
        },
        {
          "material": "Custer Feldspar",
          "amount": 23.6
        },
        {
          "material": "Whiting",
          "amount": 18.0
        }
      ],
      "additionals": [
        {
          "material": "Red Iron Oxide",
          "amount": 13.5
        }
      ],
      "description": "Glaze Type: Oil Spot From John Britt's book \"High-Fire Glazes\". Put Harding Oil Spot cover over for dappled effects in reduction. Most oil spots happen in oxidation.",
      "createdBy": "Glazy Admin",
      "source": "glazy.org",
      "url": "https://glazy.org/recipes/543"
    },
    {
      "id": 544,
      "code": "GLAZY-544",
      "name": "Oil Spot Harding Cover",
      "cone": "10",
      "surface": "Glossy",
      "transparency": "Opaque",
      "atmosphere": "Reduction",
      "subtype": "Glaze - Iron - Oil Spot",
      "ingredients": [
        {
          "material": "Custer Feldspar",
          "amount": 45.0
        },
        {
          "material": "Kaolin",
          "amount": 17.6
        },
        {
          "material": "Barium Carbonate",
          "amount": 11.8
        },
        {
          "material": "Silica",
          "amount": 10.5
        },
        {
          "material": "Whiting",
          "amount": 10.5
        },
        {
          "material": "Zinc Oxide",
          "amount": 4.6
        }
      ],
      "additionals": [
        {
          "material": "Zircopax",
          "amount": 15.5
        },
        {
          "material": "Yellow stain",
          "amount": 10.0
        }
      ],
      "description": "Glaze Type: Oil Spot From John Britt's book \"High-Fire Glazes\". Put Harding Oil Spot cover over for Harding Oil Spot dappled effects in reduction. Most oil spots happen in oxidation.",
      "createdBy": "Glazy Admin",
      "source": "glazy.org",
      "url": "https://glazy.org/recipes/544"
    },
    {
      "id": 546,
      "code": "GLAZY-546",
      "name": "Oil Spot Marcia's",
      "cone": "9 - 10",
      "surface": "",
      "transparency": "",
      "atmosphere": "Oxidation, Reduction",
      "subtype": "Glaze - Iron - Oil Spot",
      "ingredients": [
        {
          "material": "Redart",
          "amount": 80.0
        },
        {
          "material": "Spodumene",
          "amount": 20.0
        }
      ],
      "description": "The spodumene is Gwalia spod. fr. Australia. On porcelain this is a gloss mahogany-brown, or blacker where thicker, with some nice teadust flecks; breaking amber-straw color where it thins out on rims. On buff-white stoneware it's a slightly-reddish brown if single dipped & blacker if double-dipped, both colors with nice gradations & flecking. (not an oilspot really, at least in my firing, but a tenmoku with depth). submitted by: Marcia Kindlmann e-mail:",
      "createdBy": "Glazy Admin",
      "source": "glazy.org",
      "url": "https://glazy.org/recipes/546"
    },
    {
      "id": 3165,
      "code": "GLAZY-3165",
      "name": "Oil Spot Overglaze (Frit 169)",
      "cone": "6",
      "surface": "Satin",
      "transparency": "Opaque",
      "atmosphere": "Oxidation",
      "subtype": "Glaze - Iron - Oil Spot",
      "ingredients": [
        {
          "material": "G-200 Feldspar",
          "amount": 30.0
        },
        {
          "material": "Johnson Matthey Frit 169",
          "amount": 30.0
        },
        {
          "material": "Silica",
          "amount": 25.0
        },
        {
          "material": "Zircopax",
          "amount": 10.0
        },
        {
          "material": "EP Kaolin",
          "amount": 5.0
        }
      ],
      "description": "This glaze is an overglaze for Oil Spot Rust Brown Underglaze: http://glazy.org/recipes/2721 Original recipe calls for Gerstley Borate. Source: Alisa Clausen Comments: for colors of this glaze, add Cu. Carb. 4% light green tint to cover glaze Co. Carb. 4 % strong blue color to cover glaze RIO (5-12%) 10% added brown to cover glaze Still could see Rust brown #1 glaze under cover glazes. All have a good contrast between both glazes. Mixed cover glaze by subbing G. B. with Frit 3134 and again with local Boran Frit 169. No visible difference in glazes. Frit 3134 revealed a stronger blue in the cover glaze #2 with Co. Carb.",
      "createdBy": "Glazy Admin",
      "source": "glazy.org",
      "url": "https://glazy.org/recipes/3165"
    },
    {
      "id": 3161,
      "code": "GLAZY-3161",
      "name": "Oil Spot Overglaze (Frit 3134)",
      "cone": "6",
      "surface": "Satin",
      "transparency": "Opaque",
      "atmosphere": "Oxidation",
      "subtype": "Glaze - Iron - Oil Spot",
      "ingredients": [
        {
          "material": "Ferro Frit 3134",
          "amount": 30.0
        },
        {
          "material": "G-200 Feldspar",
          "amount": 30.0
        },
        {
          "material": "Silica",
          "amount": 25.0
        },
        {
          "material": "Zircopax",
          "amount": 10.0
        },
        {
          "material": "EP Kaolin",
          "amount": 5.0
        }
      ],
      "description": "This glaze is an overglaze for Oil Spot Rust Brown Underglaze: http://glazy.org/recipes/2721 Original recipe calls for Gerstley Borate. Source: Alisa Clausen Comments: for colors of this glaze, add Cu. Carb. 4% light green tint to cover glaze Co. Carb. 4 % strong blue color to cover glaze RIO (5-12%) 10% added brown to cover glaze Still could see Rust brown #1 glaze under cover glazes. All have a good contrast between both glazes. Mixed cover glaze by subbing G. B. with Frit 3134 and again with local Boran Frit 169. No visible difference in glazes. Frit 3134 revealed a stronger blue in the cover glaze #2 with Co. Carb.",
      "createdBy": "Glazy Admin",
      "source": "glazy.org",
      "url": "https://glazy.org/recipes/3161"
    },
    {
      "id": 3154,
      "code": "GLAZY-3154",
      "name": "Oil Spot Overglaze (Gerstley Borate)",
      "cone": "6",
      "surface": "Satin",
      "transparency": "Opaque",
      "atmosphere": "Oxidation",
      "subtype": "Glaze - Iron - Oil Spot",
      "ingredients": [
        {
          "material": "G-200 Feldspar",
          "amount": 30.0
        },
        {
          "material": "Gerstley Borate",
          "amount": 30.0
        },
        {
          "material": "Silica",
          "amount": 25.0
        },
        {
          "material": "Zircopax",
          "amount": 10.0
        },
        {
          "material": "EP Kaolin",
          "amount": 5.0
        }
      ],
      "description": "This glaze is an overglaze for Oil Spot Rust Brown Underglaze: http://glazy.org/recipes/2721 Source: Alisa Clausen Comments: for colors of this glaze, add Cu. Carb. 4% light green tint to cover glaze Co. Carb. 4 % strong blue color to cover glaze RIO (5-12%) 10% added brown to cover glaze Still could see Rust brown #1 glaze under cover glazes. All have a good contrast between both glazes. Mixed cover glaze by subbing G. B. with Frit 3134 and again with local Boran Frit 169. No visible difference in glazes. Frit 3134 revealed a stronger blue in the cover glaze #2 with Co. Carb.",
      "createdBy": "Glazy Admin",
      "source": "glazy.org",
      "url": "https://glazy.org/recipes/3154"
    },
    {
      "id": 2721,
      "code": "GLAZY-2721",
      "name": "Oil Spot Rust Brown Underglaze",
      "cone": "6",
      "surface": "Satin-matte",
      "transparency": "Opaque",
      "atmosphere": "Oxidation",
      "subtype": "Glaze - Iron - Oil Spot",
      "ingredients": [
        {
          "material": "G-200 Feldspar",
          "amount": 48.0
        },
        {
          "material": "Silica",
          "amount": 24.0
        },
        {
          "material": "Whiting",
          "amount": 17.0
        },
        {
          "material": "EP Kaolin",
          "amount": 11.0
        }
      ],
      "additionals": [
        {
          "material": "Red Iron Oxide",
          "amount": 10.0
        }
      ],
      "description": "Source/Alternate names: John Britt Notes: Alisa Clausen: gloss, rust brown, some micro spots, designed as underglaze for Oil Spot Brown-White Overglaze",
      "createdBy": "Glazy Admin",
      "source": "glazy.org",
      "url": "https://glazy.org/recipes/2721"
    },
    {
      "id": 547,
      "code": "GLAZY-547",
      "name": "Oil spot Traditional",
      "cone": "10 - 11",
      "surface": "Glossy",
      "transparency": "Opaque",
      "atmosphere": "Oxidation",
      "subtype": "Glaze - Iron - Tenmoku",
      "ingredients": [
        {
          "material": "Custer Feldspar",
          "amount": 80.18
        },
        {
          "material": "Bone Ash",
          "amount": 5.66
        },
        {
          "material": "Silica",
          "amount": 5.66
        },
        {
          "material": "Talc",
          "amount": 4.71
        },
        {
          "material": "Whiting",
          "amount": 3.77
        }
      ],
      "additionals": [
        {
          "material": "Red Iron Oxide",
          "amount": 8.5
        }
      ],
      "description": "Glaze Type: Temmoku (Oilspot) From John Britt http://www.ceramicstoday.com/articles/oilspot.htm Article on oil-spot glazes. John's web site: http://www.johnbrittpottery.com/ Must be applied thickly. Fired in oxidation. Reduction between cone 9-11 will smooth out bubbles and help flux the iron. You can re-fire any pieces w/craters.",
      "createdBy": "Glazy Admin",
      "source": "glazy.org",
      "url": "https://glazy.org/recipes/547"
    },
    {
      "id": 43744,
      "code": "GLAZY-43744",
      "name": "Oil-spot (Brown/Black)",
      "cone": "8 - 10",
      "surface": "",
      "transparency": "",
      "atmosphere": "",
      "subtype": "Glaze - Iron - Oil Spot",
      "ingredients": [
        {
          "material": "G200 HP Feldspar, G200HP",
          "amount": 40.0
        },
        {
          "material": "Manganese Dioxide",
          "amount": 17.5
        },
        {
          "material": "Albany slip",
          "amount": 10.0
        }
      ],
      "description": "From Virginia Scotchie's Clay and Glaze Compendium",
      "createdBy": "Glazy Admin",
      "source": "glazy.org",
      "url": "https://glazy.org/recipes/43744"
    },
    {
      "id": 13036,
      "code": "GLAZY-13036",
      "name": "Oilspot cover (toms uk version)",
      "cone": "6 - 7",
      "surface": "",
      "transparency": "",
      "atmosphere": "Oxidation",
      "subtype": "Glaze",
      "ingredients": [
        {
          "material": "Gillespie Borate",
          "amount": 30.0
        },
        {
          "material": "BPS potash feldspar",
          "amount": 30.0
        },
        {
          "material": "Silica",
          "amount": 25.0
        },
        {
          "material": "Devon China Clay",
          "amount": 5.0
        }
      ],
      "additionals": [
        {
          "material": "Zircopax",
          "amount": 10.0
        },
        {
          "material": "Bentonite",
          "amount": 2.0
        }
      ],
      "description": "Use thin. With base: https://glazy.org/recipes/13035 Note, I created this 3 years ago. It's different from the vickery one I've seen elsewhere, but is mentioned by Britt etc.",
      "createdBy": "Tom Demeranville",
      "source": "glazy.org",
      "url": "https://glazy.org/recipes/13036"
    },
    {
      "id": 548,
      "code": "GLAZY-548",
      "name": "Oilspot Red",
      "cone": "9 - 10",
      "surface": "Glossy",
      "transparency": "Opaque",
      "atmosphere": "Oxidation, Reduction",
      "subtype": "Glaze - Iron - Oil Spot",
      "ingredients": [
        {
          "material": "Feldspar",
          "amount": 37.0
        },
        {
          "material": "Silica",
          "amount": 32.6
        },
        {
          "material": "Bone Ash",
          "amount": 11.5
        },
        {
          "material": "Kentucky OM #4 Ball Clay",
          "amount": 7.0
        },
        {
          "material": "Talc",
          "amount": 5.7
        },
        {
          "material": "Barium Carbonate",
          "amount": 3.1
        },
        {
          "material": "Whiting",
          "amount": 3.1
        }
      ],
      "additionals": [
        {
          "material": "Red Iron Oxide",
          "amount": 13.0
        }
      ],
      "description": "Glaze Type: Oil Spot Cone 9 oxidation or cone 10 reduction. From June Perry via ClayArt.",
      "createdBy": "Glazy Admin",
      "source": "glazy.org",
      "url": "https://glazy.org/recipes/548"
    },
    {
      "id": 266022,
      "code": "GLAZY-266022",
      "name": "Okinawa seashell \ud83d\udc1a",
      "cone": "6 - 7",
      "surface": "Smooth Matte",
      "transparency": "",
      "atmosphere": "Oxidation",
      "subtype": "Glaze",
      "ingredients": [
        {
          "material": "\u7121\u925b\u30d5\u30ea\u30c3\u30c8 Lead-free Frit (Tougei shop)",
          "amount": 26.0
        },
        {
          "material": "\u671d\u9bae\u30ab\u30aa\u30ea\u30f3 Korean Kaolin",
          "amount": 23.0
        },
        {
          "material": "Calcined Kaolin",
          "amount": 21.0
        },
        {
          "material": "\u6e80\u5dde\u30bf\u30eb\u30af Manchurian talc",
          "amount": 15.0
        },
        {
          "material": "Wollastonite",
          "amount": 11.0
        },
        {
          "material": "\u798f\u5cf6\u73ea\u77f3 Fukushima silica",
          "amount": 9.0
        },
        {
          "material": "\u70ad\u9178\u30b9\u30c8\u30ed\u30f3\u30c1\u30a6\u30e0 Strontium carbonate",
          "amount": 5.0
        },
        {
          "material": "Zinc Oxide",
          "amount": 2.0
        }
      ],
      "additionals": [
        {
          "material": "Bentonite",
          "amount": 2.0
        }
      ],
      "description": "Addition of the following: + 5% talc + 7% calcined kaolin This is a variation of Clear matte from Katie Gates with strontium carbonate and zinc oxide to enhance the color response of copper version. Original recipe https://glazy.org/recipes/35558 I changed the whiting for wollastonite avoid pinholes. And of course, ingredients are Japanese since I am in Japan.",
      "createdBy": "Catherine J. Simard",
      "source": "glazy.org",
      "url": "https://glazy.org/recipes/266022"
    },
    {
      "id": 41706,
      "code": "GLAZY-41706",
      "name": "Ol' Blue",
      "cone": "5 - 6",
      "surface": "Semi-glossy",
      "transparency": "",
      "atmosphere": "",
      "subtype": "Glaze",
      "ingredients": [
        {
          "material": "EP Kaolin",
          "amount": 30.0
        },
        {
          "material": "Wollastonite",
          "amount": 29.0
        },
        {
          "material": "Ferro Frit 3195",
          "amount": 20.0
        },
        {
          "material": "Silica",
          "amount": 17.0
        },
        {
          "material": "Nepheline Syenite",
          "amount": 4.0
        }
      ],
      "additionals": [
        {
          "material": "Copper Carbonate",
          "amount": 3.0
        },
        {
          "material": "Rutile Light",
          "amount": 3.0
        },
        {
          "material": "Cobalt Carbonate",
          "amount": 1.5
        }
      ],
      "description": "Amazing Glaze book by Gabriel Kline-Page-176",
      "createdBy": "Sand Creek Pottery",
      "source": "glazy.org",
      "url": "https://glazy.org/recipes/41706"
    },
    {
      "id": 67466,
      "code": "GLAZY-67466",
      "name": "Ol' Blue (Variegated Slate Blue)",
      "cone": "6",
      "surface": "",
      "transparency": "",
      "atmosphere": "Oxidation",
      "subtype": "Glaze - Blue",
      "ingredients": [
        {
          "material": "EP Kaolin",
          "amount": 30.0
        },
        {
          "material": "Wollastonite",
          "amount": 29.0
        },
        {
          "material": "Ferro Frit 3195",
          "amount": 20.0
        },
        {
          "material": "Silica",
          "amount": 17.0
        },
        {
          "material": "Nepheline Syenite",
          "amount": 4.0
        }
      ],
      "additionals": [
        {
          "material": "Copper Carbonate",
          "amount": 3.0
        },
        {
          "material": "Rutile",
          "amount": 3.0
        },
        {
          "material": "Cobalt Carbonate",
          "amount": 1.5
        }
      ],
      "description": "From \"Amazing Glaze: Techniques, Recipes, Finishing, and Firing\" by Gabriel Kline",
      "createdBy": "Glazy Admin",
      "source": "glazy.org",
      "url": "https://glazy.org/recipes/67466"
    },
    {
      "id": 217890,
      "code": "GLAZY-217890",
      "name": "Old Faithful Glaze",
      "cone": "6 - 7",
      "surface": "",
      "transparency": "",
      "atmosphere": "Oxidation",
      "subtype": "Glaze - Iron",
      "ingredients": [
        {
          "material": "Albany slip",
          "amount": 68.0
        },
        {
          "material": "Ferro Frit 3134",
          "amount": 29.1
        },
        {
          "material": "Barium Carbonate",
          "amount": 2.9
        }
      ],
      "additionals": [
        {
          "material": "Red Iron Oxide",
          "amount": 2.9
        }
      ],
      "description": "University of Maryland Glazes by Harold J. McWhinnie, Ceramics Monthly, February 1980 \"The following glaze recipes are intended for use at the Cone 6 range in an oxidizing atmosphere on stoneware clay bodies.\" Where thin, this smooth, glossy transparent glaze is dark brown; where thick, it is caramel in color.",
      "createdBy": "Glazy Admin",
      "source": "glazy.org",
      "url": "https://glazy.org/recipes/217890"
    },
    {
      "id": 1428,
      "code": "GLAZY-1428",
      "name": "Old Gold Albany",
      "cone": "5 - 6",
      "surface": "Satin",
      "transparency": "",
      "atmosphere": "Oxidation, Reduction",
      "subtype": "Glaze - Iron - Slip-Based",
      "ingredients": [
        {
          "material": "Albany slip",
          "amount": 78.0
        },
        {
          "material": "Zircopax",
          "amount": 12.0
        },
        {
          "material": "Lithium Carbonate",
          "amount": 10.0
        }
      ],
      "description": "Glaze Type: Li Ca Mg Zr SlipGlaze Are there more ingredients? The end of the recipe is obliterated. Glaze Type: Li Ca Mg Zr SlipGlaze. Opacity: Opaque. Firing type: Ox or Red .",
      "createdBy": "Glazy Admin",
      "source": "glazy.org",
      "url": "https://glazy.org/recipes/1428"
    },
    {
      "id": 2516,
      "code": "GLAZY-2516",
      "name": "Old Gold Albany",
      "cone": "6",
      "surface": "Matte",
      "transparency": "",
      "atmosphere": "Oxidation",
      "subtype": "Glaze - Iron - Slip-Based",
      "ingredients": [
        {
          "material": "Redart",
          "amount": 56.2
        },
        {
          "material": "Zirconium dioxide",
          "amount": 12.0
        },
        {
          "material": "Lithium Carbonate",
          "amount": 10.0
        },
        {
          "material": "Whiting",
          "amount": 7.8
        },
        {
          "material": "Custer Feldspar",
          "amount": 6.2
        },
        {
          "material": "EP Kaolin",
          "amount": 3.9
        },
        {
          "material": "Talc",
          "amount": 3.9
        }
      ],
      "description": "Source/Alternate names: Marty Anderson Notes: Cindy Strnad: satiny matte with areas of dark gold-brown edged by areas of lighter tan-gold. A lovely smooth, waxy surface, may not be food-safe. It is high in lithium and I am considering having it tested. It would be nice if it were to pass.",
      "createdBy": "Glazy Admin",
      "source": "glazy.org",
      "url": "https://glazy.org/recipes/2516"
    },
    {
      "id": 40403,
      "code": "GLAZY-40403",
      "name": "Old Man Ashley",
      "cone": "6 - 10",
      "surface": "Matte",
      "transparency": "Opaque",
      "atmosphere": "Oxidation",
      "subtype": "Glaze - Crystalline - Micro",
      "ingredients": [
        {
          "material": "Nepheline Syenite",
          "amount": 26.95
        },
        {
          "material": "Silica",
          "amount": 26.0
        },
        {
          "material": "Dolomite",
          "amount": 16.05
        },
        {
          "material": "EP Kaolin",
          "amount": 13.17
        },
        {
          "material": "Talc",
          "amount": 11.29
        },
        {
          "material": "Lithium Carbonate",
          "amount": 6.54
        }
      ],
      "additionals": [
        {
          "material": "Titanium Dioxide",
          "amount": 5.0
        },
        {
          "material": "Zircopax",
          "amount": 5.0
        },
        {
          "material": "Copper Carbonate",
          "amount": 2.0
        }
      ],
      "description": "",
      "createdBy": "Ginger",
      "source": "glazy.org",
      "url": "https://glazy.org/recipes/40403"
    },
    {
      "id": 173435,
      "code": "GLAZY-173435",
      "name": "Old Oak",
      "cone": "6",
      "surface": "Matte",
      "transparency": "Opaque",
      "atmosphere": "Oxidation",
      "subtype": "Glaze - Iron",
      "ingredients": [
        {
          "material": "Ball Clay",
          "amount": 40.0
        },
        {
          "material": "Potash Feldspar",
          "amount": 30.0
        },
        {
          "material": "Dolomite",
          "amount": 20.0
        },
        {
          "material": "Ferro Frit 3134",
          "amount": 10.0
        }
      ],
      "additionals": [
        {
          "material": "Black Nickel Oxide",
          "amount": 3.0
        },
        {
          "material": "Bentonite",
          "amount": 2.0
        },
        {
          "material": "Titanium Dioxide",
          "amount": 2.0
        }
      ],
      "description": "Silky Magnesium Matte Grey with slight brown and green variegation Brown with light application",
      "createdBy": "Kenneth Lau",
      "source": "glazy.org",
      "url": "https://glazy.org/recipes/173435"
    },
    {
      "id": 44051,
      "code": "GLAZY-44051",
      "name": "Old Seto Yellow",
      "cone": "8",
      "surface": "",
      "transparency": "",
      "atmosphere": "",
      "subtype": "Glaze - Yellow - Iron",
      "ingredients": [
        {
          "material": "Potash Feldspar",
          "amount": 40.0
        },
        {
          "material": "Yellow Ochre",
          "amount": 40.0
        },
        {
          "material": "Custer Feldspar",
          "amount": 8.0
        },
        {
          "material": "Silica",
          "amount": 6.0
        },
        {
          "material": "Whiting",
          "amount": 4.0
        },
        {
          "material": "EP Kaolin",
          "amount": 2.0
        }
      ],
      "description": "From Virginia Scotchie's Clay and Glaze Compendium",
      "createdBy": "Glazy Admin",
      "source": "glazy.org",
      "url": "https://glazy.org/recipes/44051"
    },
    {
      "id": 44053,
      "code": "GLAZY-44053",
      "name": "Old Yellow",
      "cone": "6 - 7",
      "surface": "",
      "transparency": "",
      "atmosphere": "Oxidation, Reduction",
      "subtype": "Glaze - Yellow - Iron",
      "ingredients": [
        {
          "material": "Nepheline Syenite",
          "amount": 30.0
        },
        {
          "material": "Ferro Frit 3110",
          "amount": 25.0
        },
        {
          "material": "Frit 3247",
          "amount": 20.0
        },
        {
          "material": "Whiting",
          "amount": 15.0
        },
        {
          "material": "Grolleg Kaolin",
          "amount": 10.0
        }
      ],
      "additionals": [
        {
          "material": "Red Iron Oxide",
          "amount": 4.0
        }
      ],
      "description": "From Virginia Scotchie's Clay and Glaze Compendium",
      "createdBy": "Glazy Admin",
      "source": "glazy.org",
      "url": "https://glazy.org/recipes/44053"
    },
    {
      "id": 181223,
      "code": "GLAZY-181223",
      "name": "OldForge (1)",
      "cone": "8",
      "surface": "Glossy",
      "transparency": "",
      "atmosphere": "Oxidation",
      "subtype": "Glaze",
      "ingredients": [
        {
          "material": "0936_Nefelina AB",
          "amount": 31.8
        },
        {
          "material": "Silica",
          "amount": 22.5
        },
        {
          "material": "Kaolin",
          "amount": 15.9
        },
        {
          "material": "0933_C\u00e1lcio Extra Leve",
          "amount": 15.4
        },
        {
          "material": "Ferro Frit 3134",
          "amount": 14.4
        }
      ],
      "additionals": [
        {
          "material": "Bentonite",
          "amount": 2.0
        }
      ],
      "description": "80% de \u00e1gua + 20% de CMC pronto.",
      "createdBy": "Marize Mello",
      "source": "glazy.org",
      "url": "https://glazy.org/recipes/181223"
    },
    {
      "id": 360618,
      "code": "GLAZY-360618",
      "name": "OldForge 10.3",
      "cone": "8",
      "surface": "Glossy",
      "transparency": "",
      "atmosphere": "Oxidation",
      "subtype": "Glaze",
      "ingredients": [
        {
          "material": "0936_Nefelina AB",
          "amount": 31.0
        },
        {
          "material": "Silica #500",
          "amount": 23.0
        },
        {
          "material": "Kaolin #400",
          "amount": 16.0
        },
        {
          "material": "Ferro Frit 3134",
          "amount": 15.0
        },
        {
          "material": "0933_C\u00e1lcio Extra Leve",
          "amount": 15.0
        }
      ],
      "additionals": [
        {
          "material": "CER 12",
          "amount": 3.0
        }
      ],
      "description": "Feito com base em https://glazy.org/recipes/143298. Alterado. Pre\u00e7o em jul/23: 25,00.",
      "createdBy": "Marize Mello",
      "source": "glazy.org",
      "url": "https://glazy.org/recipes/360618"
    },
    {
      "id": 42191,
      "code": "GLAZY-42191",
      "name": "OldForge Blizzard - Sprinkles",
      "cone": "5 - 7",
      "surface": "Glossy",
      "transparency": "Transparent",
      "atmosphere": "Oxidation, Neutral, Reduction",
      "subtype": "Glaze - Blue - Cobalt",
      "ingredients": [
        {
          "material": "Custer Feldspar",
          "amount": 40.0
        },
        {
          "material": "Silica",
          "amount": 30.0
        },
        {
          "material": "Whiting",
          "amount": 20.0
        },
        {
          "material": "Kaolin",
          "amount": 10.0
        }
      ],
      "additionals": [
        {
          "material": "Cobalt Carbonate",
          "amount": 3.0
        }
      ],
      "description": "Leach 4321 (cone 10), but used as sintered sprinkles at cone 6. Read more about the process here: www.oldforgecreations.co.uk/blog/glaze-sprinkles-at-cone-6 and the base glaze can be found here: https://glazy.org/recipes/40704 I sinter these in my cone 04 bisque. Use other colourants or stains for different effects.",
      "createdBy": "Joe Thompson",
      "source": "glazy.org",
      "url": "https://glazy.org/recipes/42191"
    },
    {
      "id": 44289,
      "code": "GLAZY-44289",
      "name": "OldForge Nuclear Meltdown",
      "cone": "5 - 6",
      "surface": "Semi-glossy",
      "transparency": "Translucent",
      "atmosphere": "Oxidation",
      "subtype": "Glaze - Green - Chrome",
      "ingredients": [
        {
          "material": "Custer Feldspar",
          "amount": 50.0
        },
        {
          "material": "Strontium Carbonate",
          "amount": 26.25
        },
        {
          "material": "Ferro Frit 3134",
          "amount": 15.0
        },
        {
          "material": "Silica",
          "amount": 6.25
        },
        {
          "material": "EP Kaolin",
          "amount": 2.5
        }
      ],
      "additionals": [
        {
          "material": "Bentonite",
          "amount": 2.0
        },
        {
          "material": "Chrome Oxide",
          "amount": 0.3
        }
      ],
      "description": "Modified version of my Strontium Gloss base (https://glazy.org/recipes/39066). Lower silica and alumina, with chrome as the colourant. It goes an almost Praseodymium green, but is about 100x cheaper. I'll post results on porcelain after my next firing.",
      "createdBy": "Joe Thompson",
      "source": "glazy.org",
      "url": "https://glazy.org/recipes/44289"
    },
    {
      "id": 315502,
      "code": "GLAZY-315502",
      "name": "OldForge Patag\u00f3nico Base Flotante",
      "cone": "4 - 7",
      "surface": "Glossy",
      "transparency": "Semi-opaque",
      "atmosphere": "Oxidation",
      "subtype": "Glaze - White, Off-White",
      "ingredients": [
        {
          "material": "Soda Feldspar Crecer Arg",
          "amount": 24.8
        },
        {
          "material": "Ferro Frit 3134-2 (174)",
          "amount": 24.6
        },
        {
          "material": "Silica",
          "amount": 23.3
        },
        {
          "material": "Caol\u00edn Patag\u00f3nico GC/F (Crecer)",
          "amount": 17.3
        },
        {
          "material": "Whiting",
          "amount": 10.0
        }
      ],
      "additionals": [
        {
          "material": "Titanium Dioxide",
          "amount": 2.5
        },
        {
          "material": "Bentonite",
          "amount": 2.0
        }
      ],
      "description": "Base Flotante original de OldForge. Adaptada a los materiales porte\u00f1os Agregar 1. 1% Carbonato de Cobalto 1. 1% de Carbonato de Cobre 1. 1% \u00d3xido de Cromo 1. 10% Rutilo M\u00e1s variantes: Cobalt Copper Chrome Rutile",
      "createdBy": "Rafael Grimson",
      "source": "glazy.org",
      "url": "https://glazy.org/recipes/315502"
    },
    {
      "id": 39066,
      "code": "GLAZY-39066",
      "name": "OldForge Strontium Gloss",
      "cone": "5 - 6",
      "surface": "Glossy",
      "transparency": "Transparent",
      "atmosphere": "Oxidation",
      "subtype": "Glaze - Clear",
      "ingredients": [
        {
          "material": "Custer Feldspar",
          "amount": 40.0
        },
        {
          "material": "Strontium Carbonate",
          "amount": 21.0
        },
        {
          "material": "Silica",
          "amount": 15.0
        },
        {
          "material": "EP Kaolin",
          "amount": 12.0
        },
        {
          "material": "Ferro Frit 3134",
          "amount": 12.0
        }
      ],
      "additionals": [
        {
          "material": "Rutile",
          "amount": 8.0
        },
        {
          "material": "Bentonite",
          "amount": 2.0
        }
      ],
      "description": "Glaze developed on the Ceramic Materials Workshop Understanding Glazes course - https://www.ceramicmaterialsworkshop.com/about-glaze-calculation-online.html Before taking the course I'd only encountered Strontium in matte glazes that behaved oddly, so I thought there was something about Strontium that caused the matteness and weirdness. During the course I learnt that wasn't true, and during the Labs I developed this gloss base with Strontium as the AE flux. Without the Rutile it's a fairly boring clear gloss. With the rutile and most other colourants it becomes something far more interesting. All tests shown include the rutile along with the named colourants. Glaze edited on 22nd June to swap the generic Potash for Custer. The potash formula on here is different enough to change the calculation, and my potash is closer to custer than the potash on here.",
      "createdBy": "Joe Thompson",
      "source": "glazy.org",
      "url": "https://glazy.org/recipes/39066"
    },
    {
      "id": 44880,
      "code": "GLAZY-44880",
      "name": "OldForge Strontium Gloss (RR Matte)",
      "cone": "5 - 6",
      "surface": "Glossy",
      "transparency": "Transparent",
      "atmosphere": "Oxidation",
      "subtype": "Glaze - Clear",
      "ingredients": [
        {
          "material": "Minspar 200",
          "amount": 40.0
        },
        {
          "material": "Strontium Carbonate",
          "amount": 21.0
        },
        {
          "material": "EP Kaolin",
          "amount": 12.0
        },
        {
          "material": "Ferro Frit 3134",
          "amount": 12.0
        },
        {
          "material": "Silica",
          "amount": 10.0
        },
        {
          "material": "Lithium Carbonate",
          "amount": 5.0
        }
      ],
      "additionals": [
        {
          "material": "Rutile",
          "amount": 8.0
        }
      ],
      "description": "from GL: needing a fat matte crusty one so knocked back the silica and added 5 lithium from JT: Glaze developed on the Ceramic Materials Workshop Understanding Glazes course - https://www.ceramicmaterialsworkshop.com/about-glaze-calculation-online.html Before taking the course I'd only encountered Strontium in matte glazes that behaved oddly, so I thought there was something about Strontium that caused the matteness and weirdness. During the course I learnt that wasn't true, and during the Labs I developed this gloss base with Strontium as the AE flux. Without the Rutile it's a fairly boring clear gloss. With the rutile and most other colourants it becomes something far more interesting. All tests shown include the rutile along with the named colourants. Glaze edited on 22nd June to swap the generic Potash for Custer. The potash formula on here is different enough to change the calculation, and my potash is closer to custer than the potash on here.",
      "createdBy": "Ginger",
      "source": "glazy.org",
      "url": "https://glazy.org/recipes/44880"
    },
    {
      "id": 56085,
      "code": "GLAZY-56085",
      "name": "OldForge Sunset - Floating Orange",
      "cone": "5 - 6",
      "surface": "Glossy",
      "transparency": "Semi-opaque",
      "atmosphere": "Oxidation",
      "subtype": "Glaze - Yellow - Manganese",
      "ingredients": [
        {
          "material": "Nepheline Syenite",
          "amount": 37.0
        },
        {
          "material": "Gerstley Borate",
          "amount": 24.0
        },
        {
          "material": "Silica",
          "amount": 21.0
        },
        {
          "material": "EP Kaolin",
          "amount": 12.0
        },
        {
          "material": "Whiting",
          "amount": 4.0
        },
        {
          "material": "Talc",
          "amount": 2.0
        }
      ],
      "additionals": [
        {
          "material": "Manganese Dioxide",
          "amount": 4.0
        },
        {
          "material": "Rutile",
          "amount": 4.0
        },
        {
          "material": "Bentonite",
          "amount": 2.0
        },
        {
          "material": "Red Iron Oxide",
          "amount": 2.0
        }
      ],
      "description": "Floating Blue, swapping the cobalt for manganese and adjusting the recipe to take account of the extra flux from that change",
      "createdBy": "Joe Thompson",
      "source": "glazy.org",
      "url": "https://glazy.org/recipes/56085"
    },
    {
      "id": 356996,
      "code": "GLAZY-356996",
      "name": "OldForge Sunset - Floating Orange (adapt)",
      "cone": "6 - 7",
      "surface": "Glossy",
      "transparency": "Semi-opaque",
      "atmosphere": "Oxidation",
      "subtype": "Glaze - Yellow - Manganese",
