Repository: MrSeldon/argilev2

File: data/glazes/glazy.json (part 200 of 315)
{
      "ingredients": [
        {
          "material": "Nepheline Syenite",
          "amount": 37.0
        },
        {
          "material": "Silica",
          "amount": 23.0
        },
        {
          "material": "Ulexit",
          "amount": 15.0
        },
        {
          "material": "Kaolin",
          "amount": 11.5
        },
        {
          "material": "Whiting",
          "amount": 8.5
        },
        {
          "material": "Talc",
          "amount": 4.8
        }
      ],
      "additionals": [
        {
          "material": "Manganese Dioxide",
          "amount": 4.0
        },
        {
          "material": "Rutile",
          "amount": 4.0
        },
        {
          "material": "Bentonite",
          "amount": 2.0
        },
        {
          "material": "Red Iron Oxide",
          "amount": 2.0
        }
      ],
      "description": "Floating Blue, swapping the cobalt for manganese and remaking for Ulexit and other local materials",
      "createdBy": "Kristian Skovgaard J\u00f8rgensen",
      "source": "glazy.org",
      "url": "https://glazy.org/recipes/356996"
    },
    {
      "id": 319955,
      "code": "GLAZY-319955",
      "name": "OldForge Sunset - Floating Orange (Copy)",
      "cone": "5 - 6",
      "surface": "Glossy",
      "transparency": "Semi-opaque",
      "atmosphere": "Oxidation",
      "subtype": "Glaze - Yellow - Manganese",
      "ingredients": [
        {
          "material": "Ferro Frit 3134",
          "amount": 29.66
        },
        {
          "material": "Nepheline Syenite",
          "amount": 24.22
        },
        {
          "material": "EP Kaolin",
          "amount": 21.99
        },
        {
          "material": "Silica",
          "amount": 16.31
        },
        {
          "material": "Talc",
          "amount": 5.02
        },
        {
          "material": "Whiting",
          "amount": 2.8
        }
      ],
      "additionals": [
        {
          "material": "Manganese Dioxide",
          "amount": 4.0
        },
        {
          "material": "Rutile",
          "amount": 4.0
        },
        {
          "material": "Bentonite",
          "amount": 2.0
        },
        {
          "material": "Red Iron Oxide",
          "amount": 2.0
        }
      ],
      "description": "Revised to remove Gerstley Borate.",
      "createdBy": "K J Ceramics",
      "source": "glazy.org",
      "url": "https://glazy.org/recipes/319955"
    },
    {
      "id": 174954,
      "code": "GLAZY-174954",
      "name": "OldForge Sunset - Floating Orange (ZC)",
      "cone": "5 - 6",
      "surface": "Glossy",
      "transparency": "Semi-opaque",
      "atmosphere": "Oxidation",
      "subtype": "Glaze - Yellow - Manganese",
      "ingredients": [
        {
          "material": "Nepheline Syenite",
          "amount": 40.0
        },
        {
          "material": "Silica",
          "amount": 22.0
        },
        {
          "material": "Gillespie Borate",
          "amount": 21.0
        },
        {
          "material": "China Clay, bathpotters",
          "amount": 11.0
        },
        {
          "material": "Whiting",
          "amount": 4.0
        },
        {
          "material": "Talc",
          "amount": 2.0
        }
      ],
      "additionals": [
        {
          "material": "Manganese Dioxide",
          "amount": 4.0
        },
        {
          "material": "Rutile",
          "amount": 4.0
        },
        {
          "material": "Bentonite",
          "amount": 2.0
        },
        {
          "material": "Red Iron Oxide",
          "amount": 2.0
        }
      ],
      "description": "Floating Blue, swapping the cobalt for manganese and adjusting the recipe to take account of the extra flux from that change",
      "createdBy": "Zombiecazz",
      "source": "glazy.org",
      "url": "https://glazy.org/recipes/174954"
    },
    {
      "id": 17083,
      "code": "GLAZY-17083",
      "name": "Olga White",
      "cone": "6",
      "surface": "Satin",
      "transparency": "Opaque",
      "atmosphere": "Oxidation",
      "subtype": "Glaze - White, Off-White",
      "ingredients": [
        {
          "material": "Potash Feldspar",
          "amount": 66.0
        },
        {
          "material": "Whiting",
          "amount": 16.0
        },
        {
          "material": "Kaolin",
          "amount": 6.0
        },
        {
          "material": "Silica",
          "amount": 6.0
        },
        {
          "material": "Zinc Oxide",
          "amount": 6.0
        }
      ],
      "additionals": [
        {
          "material": "Zircopax",
          "amount": 10.0
        }
      ],
      "description": "Receta, muestra y fotograf\u00eda compartida por Olga Cohen (Ciudad M\u00e9xico - Mexico) en el grupo de Facebook \"Aprendiendo entre todos\" Nota de Olga Feldespato Potasico 66 % Carbonato de Calcio 16 % S\u00edlice 6 % \u00d3xido de Zinc 6 % Caol\u00edn 6 % Opamex 10 % Da un blanco satinado muy lindo",
      "createdBy": "Clara Giorello",
      "source": "glazy.org",
      "url": "https://glazy.org/recipes/17083"
    },
    {
      "id": 6381,
      "code": "GLAZY-6381",
      "name": "Olive Celadon",
      "cone": "10",
      "surface": "Glossy",
      "transparency": "Transparent",
      "atmosphere": "Reduction",
      "subtype": "Glaze - Iron - Celadon - Green",
      "ingredients": [
        {
          "material": "Alberta Slip",
          "amount": 35.9
        },
        {
          "material": "Custer Feldspar",
          "amount": 21.7
        },
        {
          "material": "Silica",
          "amount": 14.1
        },
        {
          "material": "Wollastonite",
          "amount": 14.1
        },
        {
          "material": "Whiting",
          "amount": 7.6
        },
        {
          "material": "EP Kaolin",
          "amount": 3.3
        },
        {
          "material": "Gerstley Borate",
          "amount": 3.3
        }
      ],
      "additionals": [
        {
          "material": "Yellow Ochre",
          "amount": 8.7
        }
      ],
      "description": "Tennessee Technological University - Appalachian Center for Crafts - Clay Studio \ufffc Vince Pitelka, 2015 https://sites.tntech.edu/wpitelka/handoutsinformation/ Notes: Transparent, Gloss, classic Chinese Northern Song Dynasty olive green celadon \u2013 runs badly if thick.",
      "createdBy": "Glazy Admin",
      "source": "glazy.org",
      "url": "https://glazy.org/recipes/6381"
    },
    {
      "id": 7974,
      "code": "GLAZY-7974",
      "name": "Olive Green",
      "cone": "6",
      "surface": "Glossy",
      "transparency": "Translucent",
      "atmosphere": "Oxidation",
      "subtype": "Glaze - Green - Copper",
      "ingredients": [
        {
          "material": "Custer Feldspar",
          "amount": 20.0
        },
        {
          "material": "Gerstley Borate",
          "amount": 20.0
        },
        {
          "material": "Nepheline Syenite",
          "amount": 20.0
        },
        {
          "material": "Silica",
          "amount": 15.0
        },
        {
          "material": "Wollastonite",
          "amount": 10.0
        },
        {
          "material": "EP Kaolin",
          "amount": 5.0
        },
        {
          "material": "Dolomite",
          "amount": 2.0
        }
      ],
      "additionals": [
        {
          "material": "Copper Carbonate",
          "amount": 3.0
        },
        {
          "material": "Bentonite",
          "amount": 2.0
        },
        {
          "material": "Red Iron Oxide",
          "amount": 2.0
        },
        {
          "material": "Titanium Dioxide",
          "amount": 1.0
        },
        {
          "material": "Cobalt Carbonate",
          "amount": 0.5
        }
      ],
      "description": "https://mightymudmixer.com/shop/olive/ This mixture is a Deep bluish green, goes more towards blue when thick. Mostly Transparent, goes towards brown when thin.",
      "createdBy": "Mighty Mud Mixer",
      "source": "glazy.org",
      "url": "https://glazy.org/recipes/7974"
    },
    {
      "id": 240335,
      "code": "GLAZY-240335",
      "name": "Olive Green",
      "cone": "6",
      "surface": "",
      "transparency": "",
      "atmosphere": "Oxidation",
      "subtype": "Glaze",
      "ingredients": [
        {
          "material": "EP Kaolin",
          "amount": 20.0
        },
        {
          "material": "Ferro Frit 3134",
          "amount": 20.0
        },
        {
          "material": "Potash Feldspar",
          "amount": 20.0
        },
        {
          "material": "Silica",
          "amount": 20.0
        },
        {
          "material": "Wollastonite",
          "amount": 20.0
        },
        {
          "material": "Red Iron Oxide",
          "amount": 2.0
        },
        {
          "material": "Copper Carbonate",
          "amount": 1.0
        }
      ],
      "description": "",
      "createdBy": "MatiasDiazdeLeon",
      "source": "glazy.org",
      "url": "https://glazy.org/recipes/240335"
    },
    {
      "id": 4305,
      "code": "GLAZY-4305",
      "name": "Olive Green Celadon",
      "cone": "6",
      "surface": "Semi-glossy",
      "transparency": "Semi-opaque",
      "atmosphere": "Oxidation",
      "subtype": "Glaze - Green - Copper",
      "ingredients": [
        {
          "material": "Custer Feldspar",
          "amount": 20.0
        },
        {
          "material": "Gerstley Borate",
          "amount": 20.0
        },
        {
          "material": "Nepheline Syenite",
          "amount": 20.0
        },
        {
          "material": "Silica",
          "amount": 15.0
        },
        {
          "material": "Wollastonite",
          "amount": 10.0
        },
        {
          "material": "EP Kaolin",
          "amount": 5.0
        },
        {
          "material": "Copper Carbonate",
          "amount": 3.0
        },
        {
          "material": "Dolomite",
          "amount": 2.0
        },
        {
          "material": "Red Iron Oxide",
          "amount": 2.0
        },
        {
          "material": "Titanium Dioxide",
          "amount": 1.0
        },
        {
          "material": "Cobalt Carbonate",
          "amount": 0.5
        }
      ],
      "description": "From Lakeside Pottery http://www.lakesidepottery.com/Pages/Glaze-recipes-at-Lakeside-Pottery.htm Great for Texture Can be applied thick or thin for different see through. Glaze stable, does not move. If applied thicker, it become bluish. This is a new glaze for us. One second dip. The more glaze the bluer the results. Be careful \u2013 very runny!",
      "createdBy": "Lakeside Pottery",
      "source": "glazy.org",
      "url": "https://glazy.org/recipes/4305"
    },
    {
      "id": 5302,
      "code": "GLAZY-5302",
      "name": "Olive Matte",
      "cone": "5 - 8",
      "surface": "Matte",
      "transparency": "",
      "atmosphere": "Oxidation, Reduction",
      "subtype": "Glaze - Iron - Slip-Based",
      "ingredients": [
        {
          "material": "Albany slip",
          "amount": 77.8
        },
        {
          "material": "Red clay",
          "amount": 11.0
        },
        {
          "material": "Whiting",
          "amount": 5.6
        },
        {
          "material": "Zinc Oxide",
          "amount": 5.6
        }
      ],
      "description": "This recipe was imported from Louis Katz's Hyperglaze database available on his website: http://falcon.tamucc.edu/lkatz/allglazes.txt More information about Louis Katz can be found on his website, http://www.louiskatz.net/ Louis Katz Notes: I am not a safety expert and any information contained in this file about safety should be ignored in favor of advice from experts. All of the materials in all glazes are potentially hazardous. All of these glaze recipes are given without any representation of accuracy or safety. They may work, they may not. They may be safe when fired or they may not. All of the materials used in them have hazards associated with them. You must be have sufficient training in the hazards before you use the the materials. You will have to determine the suitability and safety for your use. Do not assume that a lack of a warning about a material means that it is safe. Cone: 8 7 6 5 Color: olive Surface texture: matte Firing: Ox. or Red. Recipe: Percent Batch Zinc Oxide 5.60 5.60 Whiting 5.60 5.60 Albany 77.80 77.80 Red Clay 11.00 11.00 Totals: 100.00 % 100.00 gm",
      "createdBy": "Glazy Admin",
      "source": "glazy.org",
      "url": "https://glazy.org/recipes/5302"
    },
    {
      "id": 207438,
      "code": "GLAZY-207438",
      "name": "Olivino A097",
      "cone": "4 - 5 1/2",
      "surface": "Satin",
      "transparency": "Opaque",
      "atmosphere": "Oxidation",
      "subtype": "Glaze - Iron",
      "ingredients": [
        {
          "material": "Basalto Tob\u00edas Ober\u00e1 - Misiones Arg.",
          "amount": 59.5
        },
        {
          "material": "Silica",
          "amount": 20.5
        },
        {
          "material": "Potash Feldspar",
          "amount": 12.0
        },
        {
          "material": "Whiting",
          "amount": 8.0
        }
      ],
      "description": "Se obtuvo un olivino a partir de basalto. Si bien el verdoso no es tan intenso. Necesita una capa bien gruesa porque la mezcla es muy l\u00edquida, se necesita adicionar bentonita. Para superficies verticales es de dif\u00edcil aplicaci\u00f3n. Posteriormente ambos problemas fueron corregidos.",
      "createdBy": "Mart\u00edn Rolando",
      "source": "glazy.org",
      "url": "https://glazy.org/recipes/207438"
    },
    {
      "id": 5235,
      "code": "GLAZY-5235",
      "name": "One Fire Yellow Brown Matte",
      "cone": "6",
      "surface": "Matte",
      "transparency": "",
      "atmosphere": "Oxidation, Reduction",
      "subtype": "Glaze - Single-Fire",
      "ingredients": [
        {
          "material": "Albany slip",
          "amount": 95.0
        },
        {
          "material": "Red Iron Oxide",
          "amount": 5.0
        }
      ],
      "description": "This recipe was imported from Louis Katz's Hyperglaze database available on his website: http://falcon.tamucc.edu/lkatz/allglazes.txt More information about Louis Katz can be found on his website, http://www.louiskatz.net/ Louis Katz Notes: I am not a safety expert and any information contained in this file about safety should be ignored in favor of advice from experts. All of the materials in all glazes are potentially hazardous. All of these glaze recipes are given without any representation of accuracy or safety. They may work, they may not. They may be safe when fired or they may not. All of the materials used in them have hazards associated with them. You must be have sufficient training in the hazards before you use the the materials. You will have to determine the suitability and safety for your use. Do not assume that a lack of a warning about a material means that it is safe. Cone: 6 Color: yellow or brown Surface texture: Matte Firing: Ox. or Red. Recipe: Percent Batch Albany 95.00 95.00 RIO 5.00 5.00 Totals: 100.00 % 100.00 gm",
      "createdBy": "Glazy Admin",
      "source": "glazy.org",
      "url": "https://glazy.org/recipes/5235"
    },
    {
      "id": 5236,
      "code": "GLAZY-5236",
      "name": "Ontario Engobe",
      "cone": "6",
      "surface": "",
      "transparency": "",
      "atmosphere": "Oxidation, Reduction",
      "subtype": "Slip & Engobe - Engobe",
      "ingredients": [
        {
          "material": "Nepheline Syenite",
          "amount": 25.0
        },
        {
          "material": "Calcined Kaolin",
          "amount": 20.0
        },
        {
          "material": "Silica",
          "amount": 18.0
        },
        {
          "material": "Kaolin",
          "amount": 16.0
        },
        {
          "material": "Dolomite",
          "amount": 10.0
        },
        {
          "material": "Ferro Frit 3124",
          "amount": 6.0
        },
        {
          "material": "Zircopax",
          "amount": 5.0
        }
      ],
      "description": "This recipe was imported from Louis Katz's Hyperglaze database available on his website: http://falcon.tamucc.edu/lkatz/allglazes.txt More information about Louis Katz can be found on his website, http://www.louiskatz.net/ Louis Katz Notes: I am not a safety expert and any information contained in this file about safety should be ignored in favor of advice from experts. All of the materials in all glazes are potentially hazardous. All of these glaze recipes are given without any representation of accuracy or safety. They may work, they may not. They may be safe when fired or they may not. All of the materials used in them have hazards associated with them. You must be have sufficient training in the hazards before you use the the materials. You will have to determine the suitability and safety for your use. Do not assume that a lack of a warning about a material means that it is safe. Cone: 6 Surface texture: Slip or Engobe Firing: Ox. or Red. Recipe: Percent Batch Ferro Frit 3124 6.00 6.00 Dolomite 10.00 10.00 Neph Sy 25.00 25.00 Zircopax 5.00 5.00 Calcined Kaolin 20.00 20.00 Kaolin 16.00 16.00 Flint 18.00 18.00 Totals: 100.00 % 100.00 gm",
      "createdBy": "Glazy Admin",
      "source": "glazy.org",
      "url": "https://glazy.org/recipes/5236"
    },
    {
      "id": 8144,
      "code": "GLAZY-8144",
      "name": "Opacified Steven Hill Clear (clear glaze with 7% Zircopax)",
      "cone": "10",
      "surface": "Glossy",
      "transparency": "Translucent",
      "atmosphere": "Reduction",
      "subtype": "Glaze - White, Off-White",
      "ingredients": [
        {
          "material": "Custer Feldspar",
          "amount": 36.0
        },
        {
          "material": "Silica",
          "amount": 24.0
        },
        {
          "material": "Whiting",
          "amount": 20.0
        },
        {
          "material": "EP Kaolin",
          "amount": 13.0
        },
        {
          "material": "Zircopax",
          "amount": 7.0
        },
        {
          "material": "Ferro Frit 3110",
          "amount": 4.0
        },
        {
          "material": "Bentonite",
          "amount": 3.0
        }
      ],
      "description": "This is Steven Hill Clear with Zircopax to opacify the glaze a little bit for using it with mason stains.",
      "createdBy": "IU Southeast Ceramics",
      "source": "glazy.org",
      "url": "https://glazy.org/recipes/8144"
    },
    {
      "id": 9035,
      "code": "GLAZY-9035",
      "name": "Opacified Steven Hill Clear with 1% Mason Stain 6388 (Mazerine)",
      "cone": "10",
      "surface": "Glossy",
      "transparency": "Semi-opaque",
      "atmosphere": "Reduction",
      "subtype": "Glaze",
      "ingredients": [
        {
          "material": "Custer Feldspar",
          "amount": 36.0
        },
        {
          "material": "Silica",
          "amount": 24.0
        },
        {
          "material": "Whiting",
          "amount": 20.0
        },
        {
          "material": "EP Kaolin",
          "amount": 13.0
        },
        {
          "material": "Zircopax",
          "amount": 7.0
        },
        {
          "material": "Ferro Frit 3110",
          "amount": 4.0
        },
        {
          "material": "Bentonite",
          "amount": 3.0
        }
      ],
      "additionals": [
        {
          "material": "Stain",
          "amount": 1.0
        }
      ],
      "description": "This is an opacified version of Steven Hill Clear with 1% Mason Stain 6388 (Mazerine)",
      "createdBy": "IU Southeast Ceramics",
      "source": "glazy.org",
      "url": "https://glazy.org/recipes/9035"
    },
    {
      "id": 9006,
      "code": "GLAZY-9006",
      "name": "Opacified Steven Hill Clear with 2% Mason Stain 6201 (Celadon)",
      "cone": "10",
      "surface": "Glossy",
      "transparency": "Semi-opaque",
      "atmosphere": "Reduction",
      "subtype": "Glaze",
      "ingredients": [
        {
          "material": "Custer Feldspar",
          "amount": 36.0
        },
        {
          "material": "Silica",
          "amount": 24.0
        },
        {
          "material": "Whiting",
          "amount": 20.0
        },
        {
          "material": "EP Kaolin",
          "amount": 13.0
        },
        {
          "material": "Zircopax",
          "amount": 7.0
        },
        {
          "material": "Ferro Frit 3110",
          "amount": 4.0
        },
        {
          "material": "Bentonite",
          "amount": 3.0
        }
      ],
      "additionals": [
        {
          "material": "Stain",
          "amount": 2.0
        }
      ],
      "description": "This is an opacified version of Steven Hill Clear with 2% Mason Stain 6201",
      "createdBy": "IU Southeast Ceramics",
      "source": "glazy.org",
      "url": "https://glazy.org/recipes/9006"
    },
    {
      "id": 9005,
      "code": "GLAZY-9005",
      "name": "Opacified Steven Hill Clear with 2% Mason Stain 6242 (Bermuda Green)",
      "cone": "10",
      "surface": "Glossy",
      "transparency": "Semi-opaque",
      "atmosphere": "Reduction",
      "subtype": "Glaze",
      "ingredients": [
        {
          "material": "Custer Feldspar",
          "amount": 36.0
        },
        {
          "material": "Silica",
          "amount": 24.0
        },
        {
          "material": "Whiting",
          "amount": 20.0
        },
        {
          "material": "EP Kaolin",
          "amount": 13.0
        },
        {
          "material": "Zircopax",
          "amount": 7.0
        },
        {
          "material": "Ferro Frit 3110",
          "amount": 4.0
        },
        {
          "material": "Bentonite",
          "amount": 3.0
        }
      ],
      "additionals": [
        {
          "material": "Stain",
          "amount": 2.0
        }
      ],
      "description": "This is Steven Hill Clear with Zircopax to opacify the glaze a little bit for using it with mason stains. This example uses 2% Mason Stain 6242.",
      "createdBy": "IU Southeast Ceramics",
      "source": "glazy.org",
      "url": "https://glazy.org/recipes/9005"
    },
    {
      "id": 9034,
      "code": "GLAZY-9034",
      "name": "Opacified Steven Hill Clear with 3% Mason Stain 6108 (Walnut)",
      "cone": "10",
      "surface": "Glossy",
      "transparency": "Semi-opaque",
      "atmosphere": "Reduction",
      "subtype": "Glaze",
      "ingredients": [
        {
          "material": "Custer Feldspar",
          "amount": 36.0
        },
        {
          "material": "Silica",
          "amount": 24.0
        },
        {
          "material": "Whiting",
          "amount": 20.0
        },
        {
          "material": "EP Kaolin",
          "amount": 13.0
        },
        {
          "material": "Zircopax",
          "amount": 7.0
        },
        {
          "material": "Ferro Frit 3110",
          "amount": 4.0
        },
        {
          "material": "Bentonite",
          "amount": 3.0
        }
      ],
      "additionals": [
        {
          "material": "Stain",
          "amount": 3.0
        }
      ],
      "description": "This is Steven Hill Clear with Zircopax to opacify the glaze a little bit for using it with mason stains. This example uses 3% Mason Stain 6108 (Walnut).",
      "createdBy": "IU Southeast Ceramics",
      "source": "glazy.org",
      "url": "https://glazy.org/recipes/9034"
    },
    {
      "id": 2368,
      "code": "GLAZY-2368",
      "name": "Opal Base",
      "cone": "6",
      "surface": "Matte",
      "transparency": "",
      "atmosphere": "Oxidation",
      "subtype": "Glaze - White, Off-White",
      "ingredients": [
        {
          "material": "Spodumene",
          "amount": 30.0
        },
        {
          "material": "Silica",
          "amount": 20.0
        },
        {
          "material": "Gerstley Borate",
          "amount": 14.0
        },
        {
          "material": "Talc",
          "amount": 13.0
        },
        {
          "material": "Dolomite",
          "amount": 7.0
        },
        {
          "material": "EP Kaolin",
          "amount": 5.0
        }
      ],
      "description": "Firing Notes: cool maximum rate to 800C hold 1 hour Notes: Alisa Clausen: With 6 rutile plus 1 manganese dioxide, underlying glaze is a mat tan. Over the mat tan ground is a streaky white and opalescent gloss shell. Overall, the glaze is tan with white, feathery streaking. With 2 cobalt carbonate, dark blue purple mat. With 4-6 copper carbonate, semi mat glass green.",
      "createdBy": "Glazy Admin",
      "source": "glazy.org",
      "url": "https://glazy.org/recipes/2368"
    },
    {
      "id": 83769,
      "code": "GLAZY-83769",
      "name": "Opal Blue",
      "cone": "5 - 6",
      "surface": "Glossy",
      "transparency": "Semi-opaque",
      "atmosphere": "Oxidation",
      "subtype": "Glaze",
      "ingredients": [
        {
          "material": "Ferro Frit 3134",
          "amount": 50.0
        },
        {
          "material": "Kaolin",
          "amount": 25.0
        },
        {
          "material": "Silica",
          "amount": 25.0
        }
      ],
      "additionals": [
        {
          "material": "Rutile",
          "amount": 4.0
        },
        {
          "material": "Bentonite",
          "amount": 2.0
        },
        {
          "material": "Cobalt Carbonate",
          "amount": 1.0
        }
      ],
      "description": "John Britt Mid-Range Glazes page 117 Test tile 54",
      "createdBy": "Hannah Billingham",
      "source": "glazy.org",
      "url": "https://glazy.org/recipes/83769"
    },
    {
      "id": 181700,
      "code": "GLAZY-181700",
      "name": "Opal Blue",
      "cone": "6",
      "surface": "",
      "transparency": "Opaque",
      "atmosphere": "Oxidation",
      "subtype": "Glaze",
      "ingredients": [
        {
          "material": "Ferro Frit 3134",
          "amount": 47.3
        },
        {
          "material": "EP Kaolin",
          "amount": 31.8
        },
        {
          "material": "Silica",
          "amount": 20.9
        }
      ],
      "additionals": [
        {
          "material": "Rutile",
          "amount": 5.0
        },
        {
          "material": "Cobalt Oxide",
          "amount": 2.5
        }
      ],
      "description": "",
      "createdBy": "jane",
      "source": "glazy.org",
      "url": "https://glazy.org/recipes/181700"
    },
    {
      "id": 550,
      "code": "GLAZY-550",
      "name": "Opal Feldspathic",
      "cone": "9 - 10",
      "surface": "Glossy",
      "transparency": "Translucent",
      "atmosphere": "Reduction",
      "subtype": "Glaze - Clear",
      "ingredients": [
        {
          "material": "Feldspar",
          "amount": 58.0
        },
        {
          "material": "Whiting",
          "amount": 17.0
        },
        {
          "material": "Silica",
          "amount": 14.0
        },
        {
          "material": "Ball Clay",
          "amount": 6.0
        },
        {
          "material": "Zinc Oxide",
          "amount": 5.0
        }
      ],
      "description": "Glaze Type: High-fire Gray green = + 1% copper oxide Date: Wed, 9 Aug 2000 From: Sheron Roberts Subject: Re: opalescence The following is a glaze I tried from the Tony Birk book, The Complete Potter's Companion, revised edition. Fired to cone 10, oxidation it produced an interesting opal like surface. On the inside of the bowls, where the glaze was thickest, the color was like mother of pearl, very pretty. I would suggest testing first though. \"Clear\" Feldspathic 2280F/ 1250C \"This glaze is translucent rather than transparent, with the characteristic \"milk and water\" look of a feldspathic glaze. When it is thick, it has fine bubbles trapped in the glaze which give give sparkle, and it combines well with copper oxide (1%) to make gray green - a celedon without reduction.\" The above is straight from the book, I have not tried the copper oxide addition, yet. Sheron in NC",
      "createdBy": "Glazy Admin",
      "source": "glazy.org",
      "url": "https://glazy.org/recipes/550"
    },
    {
      "id": 193509,
      "code": "GLAZY-193509",
      "name": "Opala de Lynnette (1)",
      "cone": "8",
      "surface": "Glossy",
      "transparency": "Semi-opaque",
      "atmosphere": "Oxidation",
      "subtype": "Glaze",
      "ingredients": [
        {
          "material": "0936_Nefelina AB",
          "amount": 33.1
        },
        {
          "material": "0930_Frita 096",
          "amount": 29.3
        },
        {
          "material": "Kaolin",
          "amount": 9.7
        },
        {
          "material": "Silica",
          "amount": 9.1
        },
        {
          "material": "Wollastonite",
          "amount": 7.4
        },
        {
          "material": "Talc",
          "amount": 6.3
        },
        {
          "material": "Zinc Oxide",
          "amount": 5.1
        }
      ],
      "additionals": [
        {
          "material": "Titanium Dioxide",
          "amount": 7.4
        },
        {
          "material": "Bentonite",
          "amount": 2.0
        },
        {
          "material": "Red Iron Oxide",
          "amount": 0.8
        }
      ],
      "description": "Feito com base em Gama M\u00e9dia, Britt, p\u00e1g. 76. 80% de \u00e1gua + 20% de CMC preparado.",
      "createdBy": "Marize Mello",
      "source": "glazy.org",
      "url": "https://glazy.org/recipes/193509"
    },
    {
      "id": 19676,
      "code": "GLAZY-19676",
      "name": "Opalescence",
      "cone": "8 - 10",
      "surface": "Semi-glossy",
      "transparency": "Semi-opaque",
      "atmosphere": "Reduction, Neutral, Oxidation",
      "subtype": "Glaze - White, Off-White",
      "ingredients": [
        {
          "material": "Custer Feldspar",
          "amount": 42.0
        },
        {
          "material": "Whiting",
          "amount": 23.0
        },
        {
          "material": "Silica",
          "amount": 18.0
        },
        {
          "material": "Gerstley Borate",
          "amount": 10.0
        },
        {
          "material": "Titanium Dioxide",
          "amount": 6.0
        }
      ],
      "additionals": [
        {
          "material": "Tin Oxide",
          "amount": 0.5
        }
      ],
      "description": "A white and pale yellow crystalline glaze. Ran like crazy at cone 10R. Found on a random pottery blog while looking up iridescence and opalescent glazes. Formed 1mm crystals in a high-fire no soak.",
      "createdBy": "Alexander Kuttel",
      "source": "glazy.org",
      "url": "https://glazy.org/recipes/19676"
    },
    {
      "id": 30327,
      "code": "GLAZY-30327",
      "name": "Opalescence Rx (less runny)",
      "cone": "8 - 10",
      "surface": "Semi-glossy",
      "transparency": "Semi-opaque",
      "atmosphere": "Reduction, Neutral, Oxidation",
      "subtype": "Glaze - White, Off-White",
      "ingredients": [
        {
          "material": "Custer Feldspar",
          "amount": 47.37
        },
        {
          "material": "Whiting",
          "amount": 19.95
        },
        {
          "material": "Silica",
          "amount": 17.89
        },
        {
          "material": "Gillespie Borate",
          "amount": 9.47
        },
        {
          "material": "Titanium Dioxide",
          "amount": 6.32
        }
      ],
      "additionals": [
        {
          "material": "Tin Oxide",
          "amount": 0.5
        }
      ],
      "description": "Tweaked AK's rando blog find. his text: A white and pale yellow crystalline glaze. Ran like crazy at cone 10R. Found on a random pottery blog while looking up iridescence and opalescent glazes. Formed 1mm crystals in a high-fire no soak. I have come to depend on this recipe for all of my pinky white skin tones on the series I am currently working on.. to get it to turn pink, just dab a glaze with chrome nearby so it can play off of the fumes. Without chrome present, it will be a flat, thick, milky white (it will be opal, lol). most of the kilns i work in are older, so are already chrome contaminated - this glaze turns pink if you look at it funny",
      "createdBy": "Ginger",
      "source": "glazy.org",
      "url": "https://glazy.org/recipes/30327"
    },
    {
      "id": 121301,
      "code": "GLAZY-121301",
      "name": "Opalescent",
      "cone": "4 - 8",
      "surface": "Glossy",
      "transparency": "Semi-opaque",
      "atmosphere": "Reduction, Oxidation, Neutral",
      "subtype": "Glaze - Clear",
      "ingredients": [
        {
          "material": "Ferro Frit 3134",
          "amount": 33.0
        },
        {
          "material": "Silica",
          "amount": 26.0
        },
        {
          "material": "Ball Clay",
          "amount": 24.0
        },
        {
          "material": "Talc",
          "amount": 17.0
        },
        {
          "material": "Bentonite",
          "amount": 2.11
        }
      ],
      "description": "",
      "createdBy": "HP Bloomer IV",
      "source": "glazy.org",
      "url": "https://glazy.org/recipes/121301"
    },
    {
      "id": 43951,
      "code": "GLAZY-43951",
      "name": "Opalescent Blue",
      "cone": "4",
      "surface": "",
      "transparency": "",
      "atmosphere": "",
      "subtype": "Glaze - Blue",
      "ingredients": [
        {
          "material": "Gerstley Borate",
          "amount": 60.0
        },
        {
          "material": "Spodumene",
          "amount": 20.0
        },
        {
          "material": "Kentucky OM #4 Ball Clay",
          "amount": 12.0
        },
        {
          "material": "Silica",
          "amount": 8.0
        }
      ],
      "additionals": [
        {
          "material": "Rutile",
          "amount": 3.0
        }
      ],
      "description": "From Virginia Scotchie's Clay and Glaze Compendium",
      "createdBy": "Glazy Admin",
      "source": "glazy.org",
      "url": "https://glazy.org/recipes/43951"
    },
    {
      "id": 2080,
      "code": "GLAZY-2080",
      "name": "Opalescent Blue Glaze",
      "cone": "4",
      "surface": "Glossy",
      "transparency": "Semi-opaque",
      "atmosphere": "",
      "subtype": "Glaze - Blue",
      "ingredients": [
        {
          "material": "Gerstley Borate",
          "amount": 60.0
        },
        {
          "material": "Spodumene",
          "amount": 20.0
        },
        {
          "material": "Kentucky OM #4 Ball Clay",
          "amount": 12.0
        },
        {
          "material": "Silica",
          "amount": 8.0
        }
      ],
      "additionals": [
        {
          "material": "Rutile",
          "amount": 3.0
        }
      ],
      "description": "I found an untested Opalescent that might work like the floating blue. An opalescent glaze, clear where thin, blue-white opalecent where thick. Variation: The addition of 0.75% Colbalt Carbonate gives a rich mottled midnight blue glaze andrew s lubow",
      "createdBy": "Glazy Admin",
      "source": "glazy.org",
      "url": "https://glazy.org/recipes/2080"
    },
    {
      "id": 2081,
      "code": "GLAZY-2081",
      "name": "Opalescent Blue Glaze no GB",
      "cone": "4",
      "surface": "Glossy",
      "transparency": "Transparent",
      "atmosphere": "Oxidation",
      "subtype": "Glaze - Blue",
      "ingredients": [
        {
          "material": "Ferro Frit 3134",
          "amount": 72.0
        },
        {
          "material": "Spodumene",
          "amount": 19.0
        },
        {
          "material": "EP Kaolin",
          "amount": 9.0
        }
      ],
      "additionals": [
        {
          "material": "Rutile",
          "amount": 3.0
        },
        {
          "material": "Bentonite",
          "amount": 2.0
        }
      ],
      "description": "Glaze Type: Low fire (Alkaline) Tested. Tan, not blue. Not opalescent.Moves where thick. Bubbles cause very small pinholes. I found an untested Opalescent that might work like the floating blue. An opalescent glaze, clear where thin, blue-white opalecent where thick. Variation: The addition of 0.75% Colbalt Carbonate gives a rich mottled midnight blue glaze andrew s lubow",
      "createdBy": "Glazy Admin",
      "source": "glazy.org",
      "url": "https://glazy.org/recipes/2081"
    },
    {
      "id": 44188,
      "code": "GLAZY-44188",
      "name": "Opaque Dry Matte",
      "cone": "4",
      "surface": "Matte",
      "transparency": "",
      "atmosphere": "Oxidation",
      "subtype": "Glaze - Specialty",
      "ingredients": [
        {
          "material": "Dolomite",
          "amount": 20.0
        },
        {
          "material": "Ferro Frit 3134",
          "amount": 20.0
        },
        {
          "material": "Kentucky OM #4 Ball Clay",
          "amount": 20.0
        },
        {
          "material": "Silica",
          "amount": 20.0
        },
        {
          "material": "Spodumene",
          "amount": 20.0
        }
      ],
      "description": "Green COPPER CARB. 3% Lavender COBALT OXIDE 1.5% Tan RED IRON OXIDE 8% White ZIRCOPAX 8% From Virginia Scotchie's Clay and Glaze Compendium",
      "createdBy": "Glazy Admin",
      "source": "glazy.org",
      "url": "https://glazy.org/recipes/44188"
    },
    {
      "id": 2308,
      "code": "GLAZY-2308",
      "name": "Opaque Gloss Crackle",
      "cone": "05 1/2 - 01",
      "surface": "",
      "transparency": "Opaque",
      "atmosphere": "Raku",
      "subtype": "Glaze - Raku",
      "ingredients": [
        {
          "material": "Gillespie Borate",
          "amount": 41.9
        },
        {
          "material": "Potash Feldspar",
          "amount": 32.4
        },
        {
          "material": "Frit 3289",
          "amount": 14.9
        },
        {
          "material": "Silica",
          "amount": 10.8
        }
      ],
      "description": "Glaze Type: Raku (Crackle) For blue, add cobalt carbonate 0.5 to 1% For green, add copper carbonate 3 to 6%",
      "createdBy": "Glazy Admin",
      "source": "glazy.org",
      "url": "https://glazy.org/recipes/2308"
    },
    {
      "id": 3196,
      "code": "GLAZY-3196",
      "name": "Opaque Semi Matte Glaze 2",
      "cone": "6",
      "surface": "Semi-matte",
      "transparency": "Semi-opaque",
      "atmosphere": "Oxidation",
      "subtype": "Glaze - Matte",
      "ingredients": [
        {
          "material": "Custer Feldspar",
          "amount": 41.7
        },
        {
          "material": "Silica",
          "amount": 25.9
        },
        {
          "material": "Whiting",
          "amount": 14.5
        },
        {
          "material": "Zinc Oxide",
          "amount": 12.5
        },
        {
          "material": "EP Kaolin",
          "amount": 5.9
        }
      ],
      "additionals": [
        {
          "material": "Titanium Dioxide",
          "amount": 5.5
        },
        {
          "material": "Red Iron Oxide",
          "amount": 4.0
        },
        {
          "material": "Bentonite",
          "amount": 2.0
        }
      ],
      "description": "Opaque Semi Matte Glaze 2 (from The Complete Book of Clay and Glazes)",
      "createdBy": "Tara Hagen",
      "source": "glazy.org",
      "url": "https://glazy.org/recipes/3196"
    },
    {
      "id": 3195,
      "code": "GLAZY-3195",
      "name": "Opaque Semi Matte Glaze 3",
      "cone": "6",
      "surface": "Semi-matte",
      "transparency": "Semi-opaque",
      "atmosphere": "Oxidation",
      "subtype": "Glaze - Matte",
      "ingredients": [
        {
          "material": "Custer Feldspar",
          "amount": 41.7
        },
