Repository: MrSeldon/argilev2

File: data/glazes/glazy.json (part 201 of 315)
{
        {
          "material": "Silica",
          "amount": 25.9
        },
        {
          "material": "Whiting",
          "amount": 14.5
        },
        {
          "material": "Zinc Oxide",
          "amount": 12.5
        },
        {
          "material": "EP Kaolin",
          "amount": 5.9
        }
      ],
      "additionals": [
        {
          "material": "Rutile",
          "amount": 8.0
        },
        {
          "material": "Titanium Dioxide",
          "amount": 5.5
        },
        {
          "material": "Bentonite",
          "amount": 2.0
        }
      ],
      "description": "Opaque Semi Matte Glaze 3 (from The Complete Book of Clay and Glazes)",
      "createdBy": "Tara Hagen",
      "source": "glazy.org",
      "url": "https://glazy.org/recipes/3195"
    },
    {
      "id": 3194,
      "code": "GLAZY-3194",
      "name": "Opaque Semi Matte Glaze 4",
      "cone": "6",
      "surface": "Semi-matte",
      "transparency": "Semi-opaque",
      "atmosphere": "Oxidation",
      "subtype": "Glaze - Matte",
      "ingredients": [
        {
          "material": "Custer Feldspar",
          "amount": 41.7
        },
        {
          "material": "Silica",
          "amount": 25.9
        },
        {
          "material": "Whiting",
          "amount": 14.5
        },
        {
          "material": "Zinc Oxide",
          "amount": 12.5
        },
        {
          "material": "EP Kaolin",
          "amount": 5.9
        }
      ],
      "additionals": [
        {
          "material": "Titanium Dioxide",
          "amount": 5.5
        },
        {
          "material": "Copper Carbonate",
          "amount": 3.0
        },
        {
          "material": "Bentonite",
          "amount": 2.0
        }
      ],
      "description": "Opaque Semi Matte Glaze 4 (from The Complete Book of Clay and Glazes)",
      "createdBy": "Tara Hagen",
      "source": "glazy.org",
      "url": "https://glazy.org/recipes/3194"
    },
    {
      "id": 3193,
      "code": "GLAZY-3193",
      "name": "Opaque Semi Matte Glaze 5",
      "cone": "6",
      "surface": "Semi-matte",
      "transparency": "Semi-opaque",
      "atmosphere": "Oxidation",
      "subtype": "Glaze - Matte",
      "ingredients": [
        {
          "material": "Custer Feldspar",
          "amount": 41.7
        },
        {
          "material": "Silica",
          "amount": 25.9
        },
        {
          "material": "Whiting",
          "amount": 14.5
        },
        {
          "material": "Zinc Oxide",
          "amount": 12.5
        },
        {
          "material": "EP Kaolin",
          "amount": 5.9
        }
      ],
      "additionals": [
        {
          "material": "Titanium Dioxide",
          "amount": 5.5
        },
        {
          "material": "Bentonite",
          "amount": 2.0
        },
        {
          "material": "Cobalt Carbonate",
          "amount": 2.0
        }
      ],
      "description": "Opaque Semi Matte Glaze 5 (from The Complete Book of Clay and Glazes)",
      "createdBy": "Tara Hagen",
      "source": "glazy.org",
      "url": "https://glazy.org/recipes/3193"
    },
    {
      "id": 3192,
      "code": "GLAZY-3192",
      "name": "Opaque Semi Matte Glaze 6",
      "cone": "6",
      "surface": "Semi-matte",
      "transparency": "Semi-opaque",
      "atmosphere": "Oxidation",
      "subtype": "Glaze - Matte",
      "ingredients": [
        {
          "material": "Custer Feldspar",
          "amount": 41.7
        },
        {
          "material": "Silica",
          "amount": 25.9
        },
        {
          "material": "Whiting",
          "amount": 14.5
        },
        {
          "material": "Zinc Oxide",
          "amount": 12.5
        },
        {
          "material": "EP Kaolin",
          "amount": 5.9
        }
      ],
      "additionals": [
        {
          "material": "Titanium Dioxide",
          "amount": 5.5
        },
        {
          "material": "Bentonite",
          "amount": 2.0
        },
        {
          "material": "Black Nickel Oxide",
          "amount": 2.0
        }
      ],
      "description": "Opaque Semi Matte Glaze 6 (from The Complete Book of Clay and Glazes)",
      "createdBy": "Tara Hagen",
      "source": "glazy.org",
      "url": "https://glazy.org/recipes/3192"
    },
    {
      "id": 3191,
      "code": "GLAZY-3191",
      "name": "Opaque Semi Matte Glaze 7",
      "cone": "6",
      "surface": "Semi-matte",
      "transparency": "Semi-opaque",
      "atmosphere": "Oxidation",
      "subtype": "Glaze - Matte",
      "ingredients": [
        {
          "material": "Custer Feldspar",
          "amount": 41.7
        },
        {
          "material": "Silica",
          "amount": 25.9
        },
        {
          "material": "Whiting",
          "amount": 14.5
        },
        {
          "material": "Zinc Oxide",
          "amount": 12.5
        },
        {
          "material": "EP Kaolin",
          "amount": 5.9
        }
      ],
      "additionals": [
        {
          "material": "Titanium Dioxide",
          "amount": 5.5
        },
        {
          "material": "Bentonite",
          "amount": 2.0
        },
        {
          "material": "Chrome Oxide",
          "amount": 1.0
        }
      ],
      "description": "Opaque Semi Matte Glaze 7 (from The Complete Book of Clay and Glazes)",
      "createdBy": "Tara Hagen",
      "source": "glazy.org",
      "url": "https://glazy.org/recipes/3191"
    },
    {
      "id": 3190,
      "code": "GLAZY-3190",
      "name": "Opaque Semi Matte Glaze 8",
      "cone": "6",
      "surface": "Semi-matte",
      "transparency": "Semi-opaque",
      "atmosphere": "Oxidation",
      "subtype": "Glaze - Yellow - Stain",
      "ingredients": [
        {
          "material": "Custer Feldspar",
          "amount": 41.7
        },
        {
          "material": "Silica",
          "amount": 25.9
        },
        {
          "material": "Whiting",
          "amount": 14.5
        },
        {
          "material": "Zinc Oxide",
          "amount": 12.5
        },
        {
          "material": "EP Kaolin",
          "amount": 5.9
        }
      ],
      "additionals": [
        {
          "material": "Yellow stain",
          "amount": 10.0
        },
        {
          "material": "Titanium Dioxide",
          "amount": 5.5
        },
        {
          "material": "Bentonite",
          "amount": 2.0
        }
      ],
      "description": "Opaque Semi Matte Glaze 8 (from The Complete Book of Clay and Glazes)",
      "createdBy": "Tara Hagen",
      "source": "glazy.org",
      "url": "https://glazy.org/recipes/3190"
    },
    {
      "id": 76875,
      "code": "GLAZY-76875",
      "name": "opaque silk glossy milky white glaze",
      "cone": "05 - 04",
      "surface": "Semi-glossy",
      "transparency": "Opaque",
      "atmosphere": "Oxidation",
      "subtype": "Glaze - White, Off-White",
      "ingredients": [
        {
          "material": "Standard borax frit",
          "amount": 50.0
        },
        {
          "material": "Feldspar",
          "amount": 20.0
        },
        {
          "material": "Silica",
          "amount": 10.0
        },
        {
          "material": "Tin Oxide",
          "amount": 10.0
        },
        {
          "material": "Frit 15.10",
          "amount": 10.0
        },
        {
          "material": "Whiting",
          "amount": 6.0
        },
        {
          "material": "Kaolin",
          "amount": 4.0
        }
      ],
      "description": "",
      "createdBy": "Ad van Lieshout",
      "source": "glazy.org",
      "url": "https://glazy.org/recipes/76875"
    },
    {
      "id": 32102,
      "code": "GLAZY-32102",
      "name": "Opaque Smooth Mat",
      "cone": "4",
      "surface": "Smooth Matte",
      "transparency": "",
      "atmosphere": "Oxidation, Reduction",
      "subtype": "Glaze",
      "ingredients": [
        {
          "material": "Ferro Frit 3124",
          "amount": 70.0
        },
        {
          "material": "EP Kaolin",
          "amount": 15.0
        },
        {
          "material": "Dolomite",
          "amount": 5.0
        },
        {
          "material": "Silica",
          "amount": 5.0
        },
        {
          "material": "Zinc Oxide",
          "amount": 5.0
        }
      ],
      "description": "",
      "createdBy": "Alfred Grinding Room - Glazes",
      "source": "glazy.org",
      "url": "https://glazy.org/recipes/32102"
    },
    {
      "id": 2082,
      "code": "GLAZY-2082",
      "name": "Opaque Smooth Matte",
      "cone": "4",
      "surface": "Smooth Matte",
      "transparency": "",
      "atmosphere": "Oxidation",
      "subtype": "Glaze - Matte",
      "ingredients": [
        {
          "material": "Ferro Frit 3124",
          "amount": 70.0
        },
        {
          "material": "Clay",
          "amount": 15.0
        },
        {
          "material": "Dolomite",
          "amount": 5.0
        },
        {
          "material": "Silica",
          "amount": 5.0
        },
        {
          "material": "Zinc Oxide",
          "amount": 5.0
        }
      ],
      "description": "Glaze Type: Ca B MidRoad Glaze Type: Ca B MidRoad. Opacity: . Firing type: Oxidation .",
      "createdBy": "Glazy Admin",
      "source": "glazy.org",
      "url": "https://glazy.org/recipes/2082"
    },
    {
      "id": 4713,
      "code": "GLAZY-4713",
      "name": "Opaque White",
      "cone": "4",
      "surface": "",
      "transparency": "Opaque",
      "atmosphere": "Oxidation, Reduction",
      "subtype": "Glaze - White, Off-White",
      "ingredients": [
        {
          "material": "Colemanite",
          "amount": 52.43
        },
        {
          "material": "Kona F-4 feldspar",
          "amount": 33.01
        },
        {
          "material": "Zircopax",
          "amount": 9.71
        },
        {
          "material": "Silica",
          "amount": 4.85
        }
      ],
      "description": "This recipe was imported from Louis Katz's Hyperglaze database available on his website: http://falcon.tamucc.edu/lkatz/allglazes.txt More information about Louis Katz can be found on his website, http://www.louiskatz.net/ Louis Katz Notes: I am not a safety expert and any information contained in this file about safety should be ignored in favor of advice from experts. All of the materials in all glazes are potentially hazardous. All of these glaze recipes are given without any representation of accuracy or safety. They may work, they may not. They may be safe when fired or they may not. All of the materials used in them have hazards associated with them. You must be have sufficient training in the hazards before you use the the materials. You will have to determine the suitability and safety for your use. Do not assume that a lack of a warning about a material means that it is safe. Cone: 04 Color: Opaque White Surface texture: ? Firing: Ox. or Red. Recipe: Percent Batch Colemanite 52.43 52.43 F-4 33.01 33.01 Zircopax 9.71 9.71 Flint 4.85 4.85 Totals: 100.00 % 100.00 gm",
      "createdBy": "Glazy Admin",
      "source": "glazy.org",
      "url": "https://glazy.org/recipes/4713"
    },
    {
      "id": 43513,
      "code": "GLAZY-43513",
      "name": "Opaque White",
      "cone": "4",
      "surface": "",
      "transparency": "Opaque",
      "atmosphere": "Oxidation",
      "subtype": "Glaze",
      "ingredients": [
        {
          "material": "Ferro Frit 3110",
          "amount": 70.0
        },
        {
          "material": "Zircopax",
          "amount": 15.0
        },
        {
          "material": "Silica",
          "amount": 12.0
        },
        {
          "material": "Soda Ash",
          "amount": 10.0
        },
        {
          "material": "EP Kaolin",
          "amount": 5.0
        },
        {
          "material": "Gerstley Borate",
          "amount": 5.0
        },
        {
          "material": "Bentonite",
          "amount": 2.0
        }
      ],
      "description": "From Virginia Scotchie's Clay and Glaze Compendium",
      "createdBy": "Glazy Admin",
      "source": "glazy.org",
      "url": "https://glazy.org/recipes/43513"
    },
    {
      "id": 309748,
      "code": "GLAZY-309748",
      "name": "OPM \u25b39-10",
      "cone": "9 - 10",
      "surface": "Semi-matte",
      "transparency": "Opaque",
      "atmosphere": "Oxidation",
      "subtype": "Glaze",
      "ingredients": [
        {
          "material": "Soda Feldspar",
          "amount": 30.0
        },
        {
          "material": "EP Kaolin",
          "amount": 21.0
        },
        {
          "material": "Silica",
          "amount": 20.4
        },
        {
          "material": "Whiting",
          "amount": 16.8
        },
        {
          "material": "Ferro Frit 3134",
          "amount": 7.5
        },
        {
          "material": "Titanium Dioxide",
          "amount": 4.2
        }
      ],
      "description": "+80% water",
      "createdBy": "Anton",
      "source": "glazy.org",
      "url": "https://glazy.org/recipes/309748"
    },
    {
      "id": 5795,
      "code": "GLAZY-5795",
      "name": "Orange 1",
      "cone": "10",
      "surface": "",
      "transparency": "",
      "atmosphere": "Reduction",
      "subtype": "Glaze - Red",
      "ingredients": [
        {
          "material": "G-200 Feldspar",
          "amount": 53.28
        },
        {
          "material": "Kaolin",
          "amount": 21.73
        },
        {
          "material": "Dolomite",
          "amount": 20.65
        },
        {
          "material": "Whiting",
          "amount": 4.35
        }
      ],
      "additionals": [
        {
          "material": "Superpax",
          "amount": 17.39
        },
        {
          "material": "Bentonite",
          "amount": 2.17
        },
        {
          "material": "Red Iron Oxide",
          "amount": 2.17
        },
        {
          "material": "Tin Oxide",
          "amount": 2.17
        },
        {
          "material": "Rutile",
          "amount": 0.54
        }
      ],
      "description": "NOTE: This recipe was imported from Triangle Potter's Guild Glaze Recipes published November, 1988 Source: John Givvines 1569 feldspar g200 640 kaolin 608 dolomite 128 whiting + 512 superpax + 64 bentonite + 64 red iron oxide + 64 tin oxide + 16 rutile",
      "createdBy": "Glazy Admin",
      "source": "glazy.org",
      "url": "https://glazy.org/recipes/5795"
    },
    {
      "id": 5796,
      "code": "GLAZY-5796",
      "name": "Orange 2",
      "cone": "10",
      "surface": "",
      "transparency": "",
      "atmosphere": "Reduction",
      "subtype": "Glaze - Red",
      "ingredients": [
        {
          "material": "Dolomite",
          "amount": 31.25
        },
        {
          "material": "Feldspar",
          "amount": 31.25
        },
        {
          "material": "Kaolin",
          "amount": 31.25
        },
        {
          "material": "Whiting",
          "amount": 6.25
        }
      ],
      "additionals": [
        {
          "material": "Bone Ash",
          "amount": 5.0
        },
        {
          "material": "Superpax",
          "amount": 5.0
        },
        {
          "material": "Rutile",
          "amount": 1.25
        },
        {
          "material": "Red Iron Oxide",
          "amount": 0.63
        }
      ],
      "description": "NOTE: This recipe was imported from Triangle Potter's Guild Glaze Recipes published November, 1988 Source: John Givvines 50 feldspar 50 kaolin 50 dolomite 10 whiting + 8 bone ash + 8 superpax + 2 rutile + 1 red iron oxide",
      "createdBy": "Glazy Admin",
      "source": "glazy.org",
      "url": "https://glazy.org/recipes/5796"
    },
    {
      "id": 5797,
      "code": "GLAZY-5797",
      "name": "Orange 3",
      "cone": "10",
      "surface": "",
      "transparency": "",
      "atmosphere": "Reduction",
      "subtype": "Glaze - Red",
      "ingredients": [
        {
          "material": "Feldspar",
          "amount": 54.0
        },
        {
          "material": "Kaolin",
          "amount": 25.0
        },
        {
          "material": "Dolomite",
          "amount": 18.0
        },
        {
          "material": "Whiting",
          "amount": 3.0
        }
      ],
      "additionals": [
        {
          "material": "Superpax",
          "amount": 1.67
        },
        {
          "material": "Red Iron Oxide",
          "amount": 1.33
        }
      ],
      "description": "NOTE: This recipe was imported from Triangle Potter's Guild Glaze Recipes published November, 1988 Source: John Givvines 162 feldspar 54 dolomite 9 whiting 75 kaolin + 4 red iron oxide + 5 superpax",
      "createdBy": "Glazy Admin",
      "source": "glazy.org",
      "url": "https://glazy.org/recipes/5797"
    },
    {
      "id": 10990,
      "code": "GLAZY-10990",
      "name": "Orange Brown (Cedar Hill)",
      "cone": "6",
      "surface": "Semi-matte",
      "transparency": "Opaque",
      "atmosphere": "Oxidation",
      "subtype": "Glaze",
      "ingredients": [
        {
          "material": "Silica",
          "amount": 24.75
        },
        {
          "material": "Dolomite",
          "amount": 17.32
        },
        {
          "material": "Spodumene - Canadian",
          "amount": 17.32
        },
        {
          "material": "Kentucky OM #4 Ball Clay",
          "amount": 16.83
        },
        {
          "material": "Gerstley Borate",
          "amount": 7.92
        },
        {
          "material": "Ferro Frit 3134",
          "amount": 5.0
        },
        {
          "material": "Kona F-4 feldspar",
          "amount": 5.0
        },
        {
          "material": "Amtalc-C98 Talc",
          "amount": 3.5
        }
      ],
      "additionals": [
        {
          "material": "Tin Oxide",
          "amount": 3.5
        },
        {
          "material": "Yellow Ochre",
          "amount": 2.5
        },
        {
          "material": "Bentonite",
          "amount": 1.5
        },
        {
          "material": "Red Iron Oxide",
          "amount": 1.0
        }
      ],
      "description": "Cedar Hill Studio Orange Brown recipe. This is a combination of 2 recipes, that's why there are so many ingredients.",
      "createdBy": "Sue McLeod",
      "source": "glazy.org",
      "url": "https://glazy.org/recipes/10990"
    },
    {
      "id": 1429,
      "code": "GLAZY-1429",
      "name": "Orange Brown Speckled Tan number 288",
      "cone": "6 - 8",
      "surface": "",
      "transparency": "Opaque",
      "atmosphere": "Reduction",
      "subtype": "Glaze - White, Off-White",
      "ingredients": [
        {
          "material": "Custer Feldspar",
          "amount": 53.0
        },
        {
          "material": "Whiting",
          "amount": 22.0
        },
        {
          "material": "Barium Carbonate",
          "amount": 16.0
        },
        {
          "material": "EP Kaolin",
          "amount": 9.0
        }
      ],
      "description": "Glaze Type: Mid-fire Lots of surface texture. Add: Rutile 2-3% submitted by:",
      "createdBy": "Glazy Admin",
      "source": "glazy.org",
      "url": "https://glazy.org/recipes/1429"
    },
    {
      "id": 5144,
      "code": "GLAZY-5144",
      "name": "Orange Crackle Slip",
      "cone": "11",
      "surface": "",
      "transparency": "",
      "atmosphere": "Oxidation, Reduction",
      "subtype": "Slip & Engobe - Slip",
      "ingredients": [
        {
          "material": "Avery kaolin",
          "amount": 35.0
        },
        {
          "material": "Grolleg Kaolin",
          "amount": 35.0
        },
        {
          "material": "Kona F-4 feldspar",
          "amount": 15.0
        },
        {
          "material": "Silica",
          "amount": 15.0
        }
      ],
      "description": "This recipe was imported from Louis Katz's Hyperglaze database available on his website: http://falcon.tamucc.edu/lkatz/allglazes.txt More information about Louis Katz can be found on his website, http://www.louiskatz.net/ Louis Katz Notes: I am not a safety expert and any information contained in this file about safety should be ignored in favor of advice from experts. All of the materials in all glazes are potentially hazardous. All of these glaze recipes are given without any representation of accuracy or safety. They may work, they may not. They may be safe when fired or they may not. All of the materials used in them have hazards associated with them. You must be have sufficient training in the hazards before you use the the materials. You will have to determine the suitability and safety for your use. Do not assume that a lack of a warning about a material means that it is safe. Cone: 11 Firing: Ox. or Red. Recipe: Percent Batch Kona F-4 Feldspar 15.00 3.00 Avery Kaolin 35.00 7.00 Grolleg Kaolin 35.00 7.00 (325 M) Flint 15.00 3.00 Totals: 100.00 % 20.00 gm Comments: CM 03-96",
      "createdBy": "Glazy Admin",
      "source": "glazy.org",
      "url": "https://glazy.org/recipes/5144"
    },
    {
      "id": 1430,
      "code": "GLAZY-1430",
      "name": "Orange Creamy",
      "cone": "5",
      "surface": "Satin-matte",
      "transparency": "Opaque",
      "atmosphere": "Oxidation",
      "subtype": "Glaze",
      "ingredients": [
        {
          "material": "Plastic Vitrox",
          "amount": 44.4
        },
        {
          "material": "Gerstley Borate",
          "amount": 43.2
        },
        {
          "material": "Dolomite",
          "amount": 12.4
        }
      ],
      "additionals": [
        {
          "material": "Rutile",
          "amount": 24.8
        }
      ],
      "description": "From George Bowes.",
      "createdBy": "Glazy Admin",
      "source": "glazy.org",
      "url": "https://glazy.org/recipes/1430"
    },
    {
      "id": 44021,
      "code": "GLAZY-44021",
      "name": "Orange Flashing Slip",
      "cone": "10 - 12",
      "surface": "Glossy",
      "transparency": "Opaque",
      "atmosphere": "Salt & Soda, Reduction",
      "subtype": "Slip & Engobe - Slip",
      "ingredients": [
        {
          "material": "Helmer Kaolin",
          "amount": 40.0
        },
        {
          "material": "Nepheline Syenite",
          "amount": 35.0
        },
        {
          "material": "Soda Ash",
          "amount": 17.75
        },
        {
          "material": "Alumina Hydrate",
          "amount": 4.5
        },
        {
          "material": "Titanium Dioxide",
          "amount": 2.75
        }
      ],
      "description": "",
      "createdBy": "chance taylor",
      "source": "glazy.org",
      "url": "https://glazy.org/recipes/44021"
    },
    {
      "id": 39478,
      "code": "GLAZY-39478",
      "name": "Orange Julius",
      "cone": "5 - 7",
      "surface": "Semi-matte",
      "transparency": "Translucent",
      "atmosphere": "Oxidation",
      "subtype": "Glaze",
      "ingredients": [
        {
          "material": "Potash Feldspar",
          "amount": 39.0
        },
        {
          "material": "Zinc Oxide",
          "amount": 25.0
        },
        {
          "material": "Whiting",
          "amount": 16.0
        },
        {
          "material": "Silica",
          "amount": 14.0
        },
        {
          "material": "Hyplas 71 Ball clay",
          "amount": 6.0
        }
      ],
      "additionals": [
        {
          "material": "Zircopax",
          "amount": 6.5
        },
        {
          "material": "High Fire Yellow Inclusion Glaze Stain Ref. ZL-258",
          "amount": 5.0
        },
        {
          "material": "High Fire Jaffa Orange Inclusion Glaze Stain Ref. ZL-238A",
          "amount": 0.5
        }
      ],
      "description": "",
      "createdBy": "Chris Donnelly",
      "source": "glazy.org",
      "url": "https://glazy.org/recipes/39478"
    },
    {
      "id": 47958,
      "code": "GLAZY-47958",
      "name": "Orange Matt",
      "cone": "6",
      "surface": "Matte",
      "transparency": "",
      "atmosphere": "Oxidation",
      "subtype": "Glaze - Matte",
      "ingredients": [
        {
          "material": "Kona F-4 feldspar",
          "amount": 35.0
        },
        {
          "material": "Silica",
          "amount": 21.0
        },
        {
          "material": "Gerstley Borate",
          "amount": 18.0
        },
        {
          "material": "EP Kaolin",
          "amount": 10.0
        },
        {
          "material": "Barium Carbonate",
          "amount": 8.0
        },
        {
          "material": "Whiting",
          "amount": 8.0
        }
      ],
      "additionals": [
        {
          "material": "Rutile",
          "amount": 10.0
        }
      ],
      "description": "Nova Scotia College of Art & Design Mid-Fire Glazes From The Ceramics Field Guide: http://ceramicsfieldguide.org/chapter-12/mid-range-clay-slips-glazes/",
      "createdBy": "Glazy Admin",
      "source": "glazy.org",
      "url": "https://glazy.org/recipes/47958"
    },
    {
      "id": 4742,
      "code": "GLAZY-4742",
      "name": "Orange Matte",
      "cone": "5",
      "surface": "Matte",
      "transparency": "",
      "atmosphere": "Oxidation, Reduction",
      "subtype": "Glaze",
      "ingredients": [
        {
          "material": "Colemanite",
          "amount": 58.3
        },
        {
          "material": "Silica",
          "amount": 38.8
        },
        {
          "material": "Kaolin",
          "amount": 2.9
        }
      ],
      "additionals": [
        {
          "material": "Tin Oxide",
          "amount": 5.0
        },
        {
          "material": "Rutile",
          "amount": 4.0
        }
      ],
      "description": "This recipe was imported from Louis Katz's Hyperglaze database available on his website: http://falcon.tamucc.edu/lkatz/allglazes.txt More information about Louis Katz can be found on his website, http://www.louiskatz.net/ Louis Katz Notes: I am not a safety expert and any information contained in this file about safety should be ignored in favor of advice from experts. All of the materials in all glazes are potentially hazardous. All of these glaze recipes are given without any representation of accuracy or safety. They may work, they may not. They may be safe when fired or they may not. All of the materials used in them have hazards associated with them. You must be have sufficient training in the hazards before you use the the materials. You will have to determine the suitability and safety for your use. Do not assume that a lack of a warning about a material means that it is safe. Cone: 05 Color: orange Surface texture: Matte Firing: Ox. or Red. Recipe: Percent Batch Colemanite 58.30 58.30 Kaolin 2.90 2.90 Flint 38.80 38.80 Totals: 100.00 % 100.00 gm Also add: Rutile 4.00 4.00 Tin Oxide 5.00 5.00",
      "createdBy": "Glazy Admin",
      "source": "glazy.org",
      "url": "https://glazy.org/recipes/4742"
    },
    {
      "id": 44066,
      "code": "GLAZY-44066",
      "name": "Orange Matte",
      "cone": "10",
      "surface": "Matte",
      "transparency": "",
      "atmosphere": "",
      "subtype": "Glaze - Iron",
      "ingredients": [
        {
          "material": "Custer Feldspar",
          "amount": 56.4
        },
        {
          "material": "Nepheline Syenite",
          "amount": 15.5
        },
        {
          "material": "Whiting",
          "amount": 13.4
        },
        {
          "material": "EP Kaolin",
          "amount": 8.7
        },
        {
          "material": "Barium Carbonate",
          "amount": 6.0
        }
      ],
      "additionals": [
        {
          "material": "Titanium Dioxide",
          "amount": 6.0
        },
        {
          "material": "Red Iron Oxide",
          "amount": 4.0
        }
      ],
      "description": "From Virginia Scotchie's Clay and Glaze Compendium",
      "createdBy": "Glazy Admin",
      "source": "glazy.org",
      "url": "https://glazy.org/recipes/44066"
    },
    {
      "id": 131411,
      "code": "GLAZY-131411",
      "name": "Orange Matte",
      "cone": "5 - 8",
      "surface": "Glossy",
      "transparency": "Semi-opaque",
      "atmosphere": "Oxidation, Neutral, Reduction",
      "subtype": "Glaze - Yellow",
      "ingredients": [
        {
          "material": "Minspar 200",
          "amount": 35.0
        },
        {
          "material": "Silica",
          "amount": 21.0
        },
        {
          "material": "Gerstley Borate",
          "amount": 18.0
        },
        {
          "material": "EP Kaolin",
          "amount": 10.0
        },
        {
          "material": "Rutile",
          "amount": 10.0
        },
        {
          "material": "Barium Carbonate",
          "amount": 8.0
        },
        {
          "material": "Whiting",
          "amount": 8.0
        }
      ],
      "description": "",
      "createdBy": "HP Bloomer IV",
      "source": "glazy.org",
      "url": "https://glazy.org/recipes/131411"
    },
    {
      "id": 96650,
      "code": "GLAZY-96650",
      "name": "Orange Matte Glaze",
      "cone": "15",
      "surface": "Matte",
      "transparency": "Opaque",
      "atmosphere": "Oxidation",
      "subtype": "Glaze",
      "ingredients": [],
      "additionals": [
        {
          "material": "Frit 4064",
          "amount": 50.0
        },
        {
          "material": "Lithium Carbonate",
          "amount": 35.0
        },
        {
          "material": "Ball Clay",
          "amount": 15.0
        },
        {
          "material": "Potassium dichromate",
          "amount": 4.0
        },
        {
          "material": "Tin Oxide",
          "amount": 1.5
        }
      ],
      "description": "Beautiful matte orange marigold glaze. Best applied over the top of a barium glaze as seen in picture.",
      "createdBy": "Lee Febey",
      "source": "glazy.org",
      "url": "https://glazy.org/recipes/96650"
    },
    {
      "id": 1431,
      "code": "GLAZY-1431",
      "name": "Orange Red",
      "cone": "6",
      "surface": "Glossy",
      "transparency": "Opaque",
      "atmosphere": "Oxidation",
      "subtype": "Glaze - Iron - Kaki, Tomato Red",
      "ingredients": [
        {
          "material": "Potash Feldspar",
          "amount": 46.7
        },
        {
          "material": "Talc",
          "amount": 16.9
        },
        {
          "material": "Bone Ash",
          "amount": 15.0
        },
        {
          "material": "Silica",
          "amount": 11.4
        },
        {
          "material": "EP Kaolin",
          "amount": 4.0
        },
        {
          "material": "Lithium Carbonate",
          "amount": 4.0
        }
      ],
      "additionals": [
        {
          "material": "Red Iron Oxide",
          "amount": 11.0
        },
        {
          "material": "Bentonite",
          "amount": 2.0
        }
      ],
      "description": "Glaze Type: Iron saturate rio 11-17% source: Michael Bailey, Glazes Cone 6 This is a \"kaki\" (plum) saturated iron red. It can be a brilliant red-orange with just the right amount of iron. It does better if you do a controlled cooling as it is a crystalline glaze and needs the slow cool for the crystals to grow (fast cool will yield a chocolate brown gloss).You have to do a line blend on this one to get it right as iron oxides are never the same. I use Spanish red iron oxide. Generally increments of 1% RIO will be fine. But, you really need to do the line blend to get the best red and to fully appreciate the range of colors in that small range of RIO additions. From Bill Buckner",
      "createdBy": "Glazy Admin",
      "source": "glazy.org",
      "url": "https://glazy.org/recipes/1431"
    },
    {
      "id": 32666,
      "code": "GLAZY-32666",
      "name": "Orange Red",
      "cone": "5 - 6",
      "surface": "Glossy",
      "transparency": "Opaque",
      "atmosphere": "Oxidation, Reduction",
      "subtype": "Glaze - Iron - Kaki, Tomato Red",
      "ingredients": [
        {
          "material": "Potash Feldspar",
          "amount": 46.7
        },
        {
          "material": "Talc",
          "amount": 16.9
        },
        {
          "material": "Bone Ash",
          "amount": 15.0
        },
        {
          "material": "Silica",
          "amount": 11.4
        },
        {
          "material": "Kaolin",
          "amount": 4.0
        },
        {
          "material": "Lithium Carbonate",
          "amount": 4.0
        }
      ],
      "additionals": [
        {
          "material": "Yellow Iron Oxide",
          "amount": 11.5
        },
        {
          "material": "Bentonite",
          "amount": 2.0
        }
      ],
      "description": "Mismo an\u00e1lisis que Aventurine C6 OR1, Van Gilder' Red, Bailey Red... A cono 6, ox y retenci\u00f3n en bajada a 960\u00b0C, s\u00f3lido rojo naranjoso flotando sobre marr\u00f3n opaco oscuro. Formaci\u00f3n de cristales, m\u00e1s notorio sobre pasta blanca. A cono 5, en reducci\u00f3n, con mis materiales, forma cristales claros flotando sobre fondo oscuro. No hay naranja, ni rojo, ni aventurina. Ciertamente falt\u00f3 temperatura, pero es muy bonito igual Same chemistry as Aventurine C6 OR1, Van Gilder' Red, Bailey Red... At cone 6, ox, controlled cooling cycle with a hold at 960\u00b0C, and the right thickness, orange/red crystals over a dark brown background. Better crystals on white clay. At cone 5, reduction, with my raw materials, I got light crystals floating on a shiny dark, almost black, background. No orange, red or aventurine. Needs more temperature, but really nice anyway. Nota que acompa\u00f1a el esmalte original Original notes in Glazy: Glaze Type: Iron saturate rio 11-17% source: Michael Bailey, Glazes Cone 6 This is a \"kaki\" (plum) saturated iron red. It can be a brilliant red-orange with just the right amount of iron. It does better if you do a controlled cooling as it is a crystalline glaze and needs the slow cool for the crystals to grow (fast cool will yield a chocolate brown gloss).You have to do a line blend on this one to get it right as iron oxides are never the same. I use Spanish red iron oxide. Generally increments of 1% RIO will be fine. But, you really need to do the line blend to get the best red and to fully appreciate the range of colors in that small range of RIO additions. From Bill Buckner https://glazy.org/recipes/1431",
      "createdBy": "Clara Giorello",
      "source": "glazy.org",
      "url": "https://glazy.org/recipes/32666"
    },
    {
      "id": 47650,
      "code": "GLAZY-47650",
      "name": "Orange Red",
      "cone": "6",
      "surface": "",
      "transparency": "",
      "atmosphere": "Reduction",
      "subtype": "Glaze - Iron - Kaki, Tomato Red",
      "ingredients": [
        {
          "material": "Mahavir Potash Feldspar",
          "amount": 45.3
        },
        {
          "material": "Bone Ash",
          "amount": 19.4
        },
        {
          "material": "Talc",
          "amount": 16.4
        },
        {
          "material": "Silica",
          "amount": 11.1
        },
        {
          "material": "Grolleg Kaolin",
          "amount": 3.9
        },
        {
          "material": "Lithium Carbonate",
          "amount": 3.9
        }
      ],
      "additionals": [
        {
          "material": "Red Iron Oxide",
          "amount": 19.5
        },
        {
          "material": "Bentonite",
          "amount": 2.0
        }
      ],
      "description": "Bright orange red in the right atmosphere and at the right thickness.",
      "createdBy": "Les Reed",
      "source": "glazy.org",
      "url": "https://glazy.org/recipes/47650"
    },
    {
      "id": 4991,
      "code": "GLAZY-4991",
      "name": "Orange Slip",
      "cone": "10",
      "surface": "Matte",
      "transparency": "",
      "atmosphere": "Oxidation, Reduction",
      "subtype": "Slip & Engobe - Slip",
      "ingredients": [
        {
          "material": "Kaolin",
          "amount": 28.95
        },
        {
          "material": "Nepheline Syenite",
          "amount": 28.95
        },
        {
          "material": "Silica",
          "amount": 28.95
        },
        {
          "material": "Rutile",
          "amount": 13.16
        }
      ],
      "description": "This recipe was imported from Louis Katz's Hyperglaze database available on his website: http://falcon.tamucc.edu/lkatz/allglazes.txt More information about Louis Katz can be found on his website, http://www.louiskatz.net/ Louis Katz Notes: I am not a safety expert and any information contained in this file about safety should be ignored in favor of advice from experts. All of the materials in all glazes are potentially hazardous. All of these glaze recipes are given without any representation of accuracy or safety. They may work, they may not. They may be safe when fired or they may not. All of the materials used in them have hazards associated with them. You must be have sufficient training in the hazards before you use the the materials. You will have to determine the suitability and safety for your use. Do not assume that a lack of a warning about a material means that it is safe. Cone: 10 Color: orange Surface texture: ? Matte Firing: Ox. or Red. Glaze type: slip Recipe: Percent Batch Kaolin 28.95 33.0 Neph Sy 28.95 33.0 Silica 28.95 33.0 Rutile 13.16 15.0 Totals: 100.00 % 114.0 gm",
      "createdBy": "Glazy Admin",
      "source": "glazy.org",
      "url": "https://glazy.org/recipes/4991"
    },
    {
      "id": 29244,
      "code": "GLAZY-29244",
      "name": "Orange Slip",
      "cone": "10",
      "surface": "",
      "transparency": "",
      "atmosphere": "Reduction, Oxidation",
      "subtype": "Slip & Engobe - Slip",
      "ingredients": [
        {
          "material": "Kaolin",
          "amount": 33.0
        },
        {
          "material": "Nepheline Syenite",
          "amount": 33.0
        },
        {
          "material": "Silica",
          "amount": 33.0
        }
      ],
      "additionals": [
        {
          "material": "Rutile",
          "amount": 15.0
        }
      ],
      "description": "From the Kansas City Art Institute Ceramic Department (KCAI), Glaze Formulas, 15 February 1990. http://www.brackers.com/wp-content/uploads/2015/02/KCAI-Glaze-Recpies.pdf",
      "createdBy": "Glazy Admin",
      "source": "glazy.org",
      "url": "https://glazy.org/recipes/29244"
    },
    {
      "id": 3658,
      "code": "GLAZY-3658",
      "name": "Orange Street",
      "cone": "4 - 6",
      "surface": "Matte",
      "transparency": "Opaque",
      "atmosphere": "Oxidation",
      "subtype": "Glaze - Iron - Kaki, Tomato Red",
      "ingredients": [
        {
          "material": "Soda Feldspar",
          "amount": 39.6
        },
        {
          "material": "Gerstley Borate",
          "amount": 15.1
        },
        {
          "material": "Silica",
          "amount": 12.8
        },
        {
          "material": "Talc",
          "amount": 11.7
        },
        {
          "material": "Tricalcium Phosphate, Synthetic Bone Ash",
          "amount": 10.1
        },
        {
          "material": "Dolomite",
          "amount": 6.8
        },
        {
          "material": "EP Kaolin",
          "amount": 3.8
        }
      ],
      "additionals": [
        {
          "material": "Red Iron Oxide",
          "amount": 10.1
        },
        {
          "material": "Yellow Iron Oxide",
          "amount": 5.2
        }
      ],
