Repository: MrSeldon/argilev2

File: data/glazes/glazy.json (part 202 of 315)
{
      "description": "Looks much like a cone 10 iron oxidation and very reliable. More glossy when applied to a high iron clay. Absolutely essential you use a man-made high-purity red iron oxide >99%. Although I expected the Yellow Iron Oxide would give up its moisture at Cone 6, becoming black or red iron oxide, the glaze is definitely more orange when the Yellow Iron Oxide is used, as opposed to additional red iron oxide or omitting the yellow iron oxide.",
      "createdBy": "Norm Stuart",
      "source": "glazy.org",
      "url": "https://glazy.org/recipes/3658"
    },
    {
      "id": 11014,
      "code": "GLAZY-11014",
      "name": "Orange Street",
      "cone": "6",
      "surface": "",
      "transparency": "",
      "atmosphere": "Oxidation",
      "subtype": "Glaze - Iron",
      "ingredients": [
        {
          "material": "Kona F-4 feldspar",
          "amount": 46.8
        },
        {
          "material": "Gerstley Borate",
          "amount": 17.9
        },
        {
          "material": "Silica",
          "amount": 15.2
        },
        {
          "material": "Talc",
          "amount": 13.8
        },
        {
          "material": "Bone Ash",
          "amount": 12.0
        },
        {
          "material": "Dolomite",
          "amount": 8.1
        },
        {
          "material": "EP Kaolin",
          "amount": 4.5
        }
      ],
      "additionals": [
        {
          "material": "Red Iron Oxide",
          "amount": 12.0
        },
        {
          "material": "Crocus martis",
          "amount": 6.2
        }
      ],
      "description": "",
      "createdBy": "mitch henke",
      "source": "glazy.org",
      "url": "https://glazy.org/recipes/11014"
    },
    {
      "id": 36688,
      "code": "GLAZY-36688",
      "name": "Orange Street",
      "cone": "6",
      "surface": "Glossy",
      "transparency": "Opaque",
      "atmosphere": "Oxidation",
      "subtype": "Glaze - Iron - Kaki, Tomato Red",
      "ingredients": [
        {
          "material": "Minspar 200",
          "amount": 39.6
        },
        {
          "material": "Gerstley Borate",
          "amount": 15.1
        },
        {
          "material": "Silica",
          "amount": 12.8
        },
        {
          "material": "Talc",
          "amount": 11.7
        },
        {
          "material": "Tricalcium Phosphate, Synthetic Bone Ash",
          "amount": 10.1
        },
        {
          "material": "Dolomite",
          "amount": 6.8
        },
        {
          "material": "EP Kaolin",
          "amount": 3.8
        }
      ],
      "additionals": [
        {
          "material": "Red Iron Oxide",
          "amount": 10.1
        },
        {
          "material": "Yellow Iron Oxide",
          "amount": 5.2
        },
        {
          "material": "Bentonite",
          "amount": 2.0
        }
      ],
      "description": "Beautiful, mottled color. No crazing on all of my white and red clay bodies.",
      "createdBy": "Katie Gates",
      "source": "glazy.org",
      "url": "https://glazy.org/recipes/36688"
    },
    {
      "id": 301989,
      "code": "GLAZY-301989",
      "name": "Orange street",
      "cone": "5 1/2 - 7",
      "surface": "Glossy",
      "transparency": "Opaque",
      "atmosphere": "Oxidation",
      "subtype": "Glaze",
      "ingredients": [
        {
          "material": "Kona F-4 feldspar",
          "amount": 34.29
        },
        {
          "material": "Gerstley Borate",
          "amount": 13.11
        },
        {
          "material": "Silica",
          "amount": 11.14
        },
        {
          "material": "Talc",
          "amount": 10.11
        },
        {
          "material": "Bone Ash",
          "amount": 8.79
        },
        {
          "material": "Red Iron Oxide",
          "amount": 8.79
        },
        {
          "material": "Dolomite",
          "amount": 5.93
        },
        {
          "material": "Crocus Martis",
          "amount": 4.54
        },
        {
          "material": "EP Kaolin",
          "amount": 3.3
        }
      ],
      "description": "",
      "createdBy": "k freud",
      "source": "glazy.org",
      "url": "https://glazy.org/recipes/301989"
    },
    {
      "id": 7227,
      "code": "GLAZY-7227",
      "name": "Orange Street (Josh Berkus)",
      "cone": "7",
      "surface": "Satin",
      "transparency": "Opaque",
      "atmosphere": "Oxidation",
      "subtype": "Glaze - Iron - Kaki, Tomato Red",
      "ingredients": [
        {
          "material": "Minspar 200",
          "amount": 39.5
        },
        {
          "material": "Gerstley Borate",
          "amount": 15.0
        },
        {
          "material": "Silica",
          "amount": 13.0
        },
        {
          "material": "Talc",
          "amount": 11.5
        },
        {
          "material": "Tricalcium Phosphate, Synthetic Bone Ash",
          "amount": 10.0
        },
        {
          "material": "Dolomite",
          "amount": 7.0
        },
        {
          "material": "Kaolin",
          "amount": 4.0
        }
      ],
      "additionals": [
        {
          "material": "Red Iron Oxide",
          "amount": 16.5
        },
        {
          "material": "Bentonite",
          "amount": 2.0
        }
      ],
      "description": "#1 picture: Josh Berkus sample from Orange Street glaze. Read more about the glaze: http://fuzzychef.org/glaze-tests-dec-2014/ #2 picture: Josh Berkus \"Lava Street\" (Josh Berkus Orange Street/Rio pushed to 18%). Read more about this glaze version, firing cycle and leaching tests: http://fuzzychef.org/testing-lava-street/ Passed lemon test and washing machine test. Josh Berkus blog: http://fuzzychef.org/",
      "createdBy": "Clara Giorello",
      "source": "glazy.org",
      "url": "https://glazy.org/recipes/7227"
    },
    {
      "id": 9769,
      "code": "GLAZY-9769",
      "name": "Orange Street (Reid Deschand)",
      "cone": "4 - 6",
      "surface": "Semi-glossy",
      "transparency": "Opaque",
      "atmosphere": "Oxidation",
      "subtype": "Glaze - Iron - Kaki, Tomato Red",
      "ingredients": [
        {
          "material": "Custer Feldspar",
          "amount": 39.6
        },
        {
          "material": "Gerstley Borate",
          "amount": 15.1
        },
        {
          "material": "Silica",
          "amount": 12.8
        },
        {
          "material": "Talc",
          "amount": 11.7
        },
        {
          "material": "Bone Ash",
          "amount": 10.1
        },
        {
          "material": "Dolomite",
          "amount": 6.8
        },
        {
          "material": "EP Kaolin",
          "amount": 3.8
        }
      ],
      "additionals": [
        {
          "material": "Red Iron Oxide",
          "amount": 10.1
        },
        {
          "material": "Yellow Iron Oxide",
          "amount": 5.2
        }
      ],
      "description": "Looks much like a cone 10 iron oxidation and very reliable. More glossy when applied to a high iron clay. Absolutely essential you use a man-made high-purity red iron oxide >99%. Although I expected the Yellow Iron Oxide would give up its moisture at Cone 6, becoming black or red iron oxide, the glaze is definitely more orange when the Yellow Iron Oxide is used, as opposed to additional red iron oxide or omitting the yellow iron oxide.",
      "createdBy": "Reid Deschand",
      "source": "glazy.org",
      "url": "https://glazy.org/recipes/9769"
    },
    {
      "id": 9820,
      "code": "GLAZY-9820",
      "name": "Orange Street (Toms UK variation)",
      "cone": "5 - 8",
      "surface": "Semi-glossy",
      "transparency": "Opaque",
      "atmosphere": "Oxidation",
      "subtype": "Glaze - Iron - Kaki, Tomato Red",
      "ingredients": [
        {
          "material": "BPS potash feldspar",
          "amount": 35.5
        },
        {
          "material": "Silica",
          "amount": 16.5
        },
        {
          "material": "Gillespie Borate",
          "amount": 15.0
        },
        {
          "material": "Talc",
          "amount": 11.5
        },
        {
          "material": "Bone Ash",
          "amount": 10.0
        },
        {
          "material": "Dolomite",
          "amount": 7.5
        },
        {
          "material": "Devon China Clay",
          "amount": 4.0
        }
      ],
      "additionals": [
        {
          "material": "Red Iron Oxide",
          "amount": 15.0
        }
      ],
      "description": "Reformulated from the Reid Deschand variation. Used normal iron, not synthetic. I think. Held around 925c for an hour. Very runny if thick.",
      "createdBy": "Tom Demeranville",
      "source": "glazy.org",
      "url": "https://glazy.org/recipes/9820"
    },
    {
      "id": 44569,
      "code": "GLAZY-44569",
      "name": "Orange Street con frita 3134",
      "cone": "4 - 5",
      "surface": "Glossy",
      "transparency": "Opaque",
      "atmosphere": "Oxidation",
      "subtype": "Glaze - Iron - Kaki, Tomato Red",
      "ingredients": [
        {
          "material": "Nepheline Syenite",
          "amount": 28.0
        },
        {
          "material": "Ferro Frit 3134",
          "amount": 18.5
        },
        {
          "material": "Talc",
          "amount": 15.7
        },
        {
          "material": "Iron oxide",
          "amount": 15.0
        },
        {
          "material": "Silica",
          "amount": 14.0
        },
        {
          "material": "Bone Ash",
          "amount": 10.5
        },
        {
          "material": "Ball Clay",
          "amount": 9.0
        },
        {
          "material": "Dolomite",
          "amount": 4.3
        }
      ],
      "description": "Receta tomada del Orange Street de Norm Stuart, a pedido de Ana, alumna del taller. Us\u00e9 frita 174 en lugar de Borato de Gerstley, compensando las cantidades moleculares mediante c\u00e1lculo Seger. Se us\u00f3 la frita 174 de Crecer, que se corresponde con la 3134 de Ferro. Receta original de Norm Stuart : https://glazy.org/recipes/3658",
      "createdBy": "Dante Alberro",
      "source": "glazy.org",
      "url": "https://glazy.org/recipes/44569"
    },
    {
      "id": 7226,
      "code": "GLAZY-7226",
      "name": "Orange Street NG",
      "cone": "5",
      "surface": "Satin",
      "transparency": "Opaque",
      "atmosphere": "Oxidation",
      "subtype": "Glaze - Iron - Kaki, Tomato Red",
      "ingredients": [
        {
          "material": "Soda Feldspar",
          "amount": 39.56
        },
        {
          "material": "Ferro Frit 3134",
          "amount": 15.13
        },
        {
          "material": "Silica",
          "amount": 12.85
        },
        {
          "material": "Talc",
          "amount": 11.67
        },
        {
          "material": "Tricalcium Phosphate, Synthetic Bone Ash",
          "amount": 10.14
        },
        {
          "material": "Dolomite",
          "amount": 6.85
        },
        {
          "material": "Kaolin",
          "amount": 3.8
        }
      ],
      "additionals": [
        {
          "material": "Red Iron Oxide",
          "amount": 10.14
        },
        {
          "material": "Yellow Iron Oxide",
          "amount": 5.24
        },
        {
          "material": "Bentonite",
          "amount": 2.0
        }
      ],
      "description": "",
      "createdBy": "Clara Giorello",
      "source": "glazy.org",
      "url": "https://glazy.org/recipes/7226"
    },
    {
      "id": 19362,
      "code": "GLAZY-19362",
      "name": "Orange Taffy",
      "cone": "10 - 11",
      "surface": "",
      "transparency": "",
      "atmosphere": "Reduction",
      "subtype": "Glaze",
      "ingredients": [
        {
          "material": "Cornwall Stone",
          "amount": 83.0
        },
        {
          "material": "Whiting",
          "amount": 12.0
        },
        {
          "material": "Gerstley Borate",
          "amount": 3.0
        },
        {
          "material": "Zinc Oxide",
          "amount": 2.0
        }
      ],
      "additionals": [
        {
          "material": "Red Iron Oxide",
          "amount": 5.0
        },
        {
          "material": "Rutile",
          "amount": 5.0
        }
      ],
      "description": "It's orange.",
      "createdBy": "WIU CERAMICS",
      "source": "glazy.org",
      "url": "https://glazy.org/recipes/19362"
    },
    {
      "id": 552,
      "code": "GLAZY-552",
      "name": "Orange Temple",
      "cone": "10",
      "surface": "",
      "transparency": "",
      "atmosphere": "Reduction",
      "subtype": "Glaze - Iron",
      "ingredients": [
        {
          "material": "Custer Feldspar",
          "amount": 48.0
        },
        {
          "material": "Cornwall Stone",
          "amount": 17.0
        },
        {
          "material": "Whiting",
          "amount": 17.0
        },
        {
          "material": "Tennessee #10 Ball Clay",
          "amount": 9.0
        },
        {
          "material": "EP Kaolin",
          "amount": 6.0
        },
        {
          "material": "Zinc Oxide",
          "amount": 3.0
        }
      ],
      "additionals": [
        {
          "material": "Red Iron Oxide",
          "amount": 3.6
        },
        {
          "material": "Rutile",
          "amount": 2.4
        }
      ],
      "description": "Glaze Type: High-fire From Bill Van Gilder",
      "createdBy": "Glazy Admin",
      "source": "glazy.org",
      "url": "https://glazy.org/recipes/552"
    },
    {
      "id": 4992,
      "code": "GLAZY-4992",
      "name": "Orange White Matt",
      "cone": "10",
      "surface": "Matte",
      "transparency": "",
      "atmosphere": "Oxidation, Reduction",
      "subtype": "Glaze - White, Off-White",
      "ingredients": [
        {
          "material": "Feldspar",
          "amount": 32.0
        },
        {
          "material": "Spodumene",
          "amount": 22.0
        },
        {
          "material": "Dolomite",
          "amount": 18.0
        },
        {
          "material": "Ball Clay",
          "amount": 16.0
        },
        {
          "material": "Kaolin",
          "amount": 12.0
        }
      ],
      "description": "This recipe was imported from Louis Katz's Hyperglaze database available on his website: http://falcon.tamucc.edu/lkatz/allglazes.txt More information about Louis Katz can be found on his website, http://www.louiskatz.net/ Louis Katz Notes: I am not a safety expert and any information contained in this file about safety should be ignored in favor of advice from experts. All of the materials in all glazes are potentially hazardous. All of these glaze recipes are given without any representation of accuracy or safety. They may work, they may not. They may be safe when fired or they may not. All of the materials used in them have hazards associated with them. You must be have sufficient training in the hazards before you use the the materials. You will have to determine the suitability and safety for your use. Do not assume that a lack of a warning about a material means that it is safe. Cone: 10 Surface texture: shiny glossy Firing: Ox. or Red. Recipe: Percent Batch Feldspar 32.00 160.0 Dolomite 18.00 90.0 Spodumene 22.00 110.0 Ball Clay 16.00 80.0 China Clay 12.00 60.0 Totals: 100.00 % 500.0 gm",
      "createdBy": "Glazy Admin",
      "source": "glazy.org",
      "url": "https://glazy.org/recipes/4992"
    },
    {
      "id": 5384,
      "code": "GLAZY-5384",
      "name": "Orange-Brown Matte Glaze",
      "cone": "9",
      "surface": "Matte",
      "transparency": "",
      "atmosphere": "Reduction",
      "subtype": "Glaze - Matte",
      "ingredients": [
        {
          "material": "Nepheline Syenite",
          "amount": 85.0
        },
        {
          "material": "EP Kaolin",
          "amount": 8.0
        },
        {
          "material": "Whiting",
          "amount": 7.0
        }
      ],
      "additionals": [
        {
          "material": "Red Iron Oxide",
          "amount": 5.0
        },
        {
          "material": "Rutile",
          "amount": 5.0
        }
      ],
      "description": "From \"Richard Fairbanks\" by Matthew Kangas, Ceramics Monthly, June 1992. \"Use thin (one to two coats). Yields a rough matt with a few pinholes where thick (three to four coats).\" This recipe was imported from Louis Katz's Hyperglaze database available on his website: http://falcon.tamucc.edu/lkatz/allglazes.txt More information about Louis Katz can be found on his website, http://www.louiskatz.net/",
      "createdBy": "Glazy Admin",
      "source": "glazy.org",
      "url": "https://glazy.org/recipes/5384"
    },
    {
      "id": 1432,
      "code": "GLAZY-1432",
      "name": "Orange-Red Base",
      "cone": "6",
      "surface": "Glossy",
      "transparency": "Opaque",
      "atmosphere": "Oxidation",
      "subtype": "Glaze - Iron - Kaki, Tomato Red",
      "ingredients": [
        {
          "material": "Custer Feldspar",
          "amount": 46.7
        },
        {
          "material": "Talc",
          "amount": 16.9
        },
        {
          "material": "Bone Ash",
          "amount": 15.0
        },
        {
          "material": "Silica",
          "amount": 11.4
        },
        {
          "material": "Kaolin",
          "amount": 4.0
        },
        {
          "material": "Lithium Carbonate",
          "amount": 4.0
        }
      ],
      "additionals": [
        {
          "material": "Red Iron Oxide",
          "amount": 11.5
        },
        {
          "material": "Bentonite",
          "amount": 2.0
        }
      ],
      "description": "Glaze Type: Iron Saturate From Glazes Cone 6 by Michael Bailey p. 89",
      "createdBy": "Glazy Admin",
      "source": "glazy.org",
      "url": "https://glazy.org/recipes/1432"
    },
    {
      "id": 1433,
      "code": "GLAZY-1433",
      "name": "Orange/Brown gloss Kemp 8",
      "cone": "6 - 7",
      "surface": "Glossy",
      "transparency": "",
      "atmosphere": "Oxidation, Reduction",
      "subtype": "Glaze - Iron",
      "ingredients": [
        {
          "material": "Potash Feldspar",
          "amount": 40.0
        },
        {
          "material": "Silica",
          "amount": 33.0
        },
        {
          "material": "Whiting",
          "amount": 15.0
        },
        {
          "material": "Kaolin",
          "amount": 5.0
        },
        {
          "material": "Zinc Oxide",
          "amount": 4.0
        },
        {
          "material": "Dolomite",
          "amount": 3.0
        }
      ],
      "additionals": [
        {
          "material": "Red Iron Oxide",
          "amount": 4.0
        }
      ],
      "description": "Shiny dark orange/brown Brian Kemp. Singapore - tested on white stoneware CLAY COLOR/TYPE: Buff Stoneware Fired at 100 degrees per hour to 600 degrees, then free for all to cone 6-7. Kiln Size, Cromarty 25 cu ft. Manufactured in the UK. CONTRIBUTOR: Brian Kemp Nanyang Technological University Block B, Room 216 469 Bukut Timah Rd. Singapore, 1025 TEST SITE: Nanyang Technological University, Singapore",
      "createdBy": "Glazy Admin",
      "source": "glazy.org",
      "url": "https://glazy.org/recipes/1433"
    },
    {
      "id": 5385,
      "code": "GLAZY-5385",
      "name": "Oregon Red",
      "cone": "9",
      "surface": "",
      "transparency": "",
      "atmosphere": "Reduction",
      "subtype": "Glaze - Iron",
      "ingredients": [
        {
          "material": "Buckingham feldspar",
          "amount": 23.58
        },
        {
          "material": "EP Kaolin",
          "amount": 23.58
        },
        {
          "material": "Silica",
          "amount": 14.15
        },
        {
          "material": "Bone Ash",
          "amount": 11.32
        },
        {
          "material": "Whiting",
          "amount": 11.32
        },
        {
          "material": "Talc",
          "amount": 10.38
        },
        {
          "material": "Red Iron Oxide",
          "amount": 5.66
        }
      ],
      "description": "This recipe was imported from Louis Katz's Hyperglaze database available on his website: http://falcon.tamucc.edu/lkatz/allglazes.txt More information about Louis Katz can be found on his website, http://www.louiskatz.net/ Louis Katz Notes: I am not a safety expert and any information contained in this file about safety should be ignored in favor of advice from experts. All of the materials in all glazes are potentially hazardous. All of these glaze recipes are given without any representation of accuracy or safety. They may work, they may not. They may be safe when fired or they may not. All of the materials used in them have hazards associated with them. You must be have sufficient training in the hazards before you use the the materials. You will have to determine the suitability and safety for your use. Do not assume that a lack of a warning about a material means that it is safe. Cone: 9 Color: red Firing: Reduction Recipe: Percent Batch Buckspar 23.58 25.0 Whiting 11.32 12.0 Bone Ash 11.32 12.0 Talc 10.38 11.0 Flint 14.15 15.0 EPK 23.58 25.0 RIO 5.66 6.0 Totals: 100.00 % 106.0 gm",
      "createdBy": "Glazy Admin",
      "source": "glazy.org",
      "url": "https://glazy.org/recipes/5385"
    },
    {
      "id": 4993,
      "code": "GLAZY-4993",
      "name": "Oribe",
      "cone": "10",
      "surface": "",
      "transparency": "",
      "atmosphere": "Oxidation, Reduction",
      "subtype": "Glaze - Green - Oribe",
      "ingredients": [
        {
          "material": "Potash Feldspar",
          "amount": 30.07
        },
        {
          "material": "Silica",
          "amount": 24.28
        },
        {
          "material": "Whiting",
          "amount": 21.38
        },
        {
          "material": "Kaolin",
          "amount": 11.59
        },
        {
          "material": "Talc",
          "amount": 7.25
        },
        {
          "material": "Copper Carbonate",
          "amount": 5.43
        }
      ],
      "description": "This recipe was imported from Louis Katz's Hyperglaze database available on his website: http://falcon.tamucc.edu/lkatz/allglazes.txt More information about Louis Katz can be found on his website, http://www.louiskatz.net/ Louis Katz Notes: I am not a safety expert and any information contained in this file about safety should be ignored in favor of advice from experts. All of the materials in all glazes are potentially hazardous. All of these glaze recipes are given without any representation of accuracy or safety. They may work, they may not. They may be safe when fired or they may not. All of the materials used in them have hazards associated with them. You must be have sufficient training in the hazards before you use the the materials. You will have to determine the suitability and safety for your use. Do not assume that a lack of a warning about a material means that it is safe. Cone: 10 Color: Green Firing: Ox. or Red. Recipe: Percent Batch Potash Feldspar 30.07 30.07 Silica 24.28 24.28 Whiting 21.38 21.38 Talc 7.25 7.25 Kaolin 11.59 11.59 Copper Carbonate 5.43 5.43 Totals: 100.00 % 100.00 gm",
      "createdBy": "Glazy Admin",
      "source": "glazy.org",
      "url": "https://glazy.org/recipes/4993"
    },
    {
      "id": 4994,
      "code": "GLAZY-4994",
      "name": "Oribe",
      "cone": "10",
      "surface": "",
      "transparency": "",
      "atmosphere": "Oxidation, Reduction",
      "subtype": "Glaze - Green - Oribe",
      "ingredients": [
        {
          "material": "Custer Feldspar (1989)",
          "amount": 23.85
        },
        {
          "material": "Minspar 200",
          "amount": 20.08
        },
        {
          "material": "Silica",
          "amount": 18.2
        },
        {
          "material": "Ball Clay",
          "amount": 11.4
        },
        {
          "material": "Whiting",
          "amount": 9.94
        },
        {
          "material": "Strontium Carbonate",
          "amount": 9.62
        },
        {
          "material": "Dolomite",
          "amount": 6.9
        }
      ],
      "additionals": [
        {
          "material": "Ultrox",
          "amount": 7.95
        },
        {
          "material": "Copper Carbonate",
          "amount": 6.28
        },
        {
          "material": "Tin Oxide",
          "amount": 4.18
        }
      ],
      "description": "This recipe was imported from Louis Katz's Hyperglaze database available on his website: http://falcon.tamucc.edu/lkatz/allglazes.txt More information about Louis Katz can be found on his website, http://www.louiskatz.net/ Louis Katz Notes: I am not a safety expert and any information contained in this file about safety should be ignored in favor of advice from experts. All of the materials in all glazes are potentially hazardous. All of these glaze recipes are given without any representation of accuracy or safety. They may work, they may not. They may be safe when fired or they may not. All of the materials used in them have hazards associated with them. You must be have sufficient training in the hazards before you use the the materials. You will have to determine the suitability and safety for your use. Do not assume that a lack of a warning about a material means that it is safe. Cone: 10 Surface texture: ? Firing: Ox. or Red. Recipe: Percent Batch Flint 18.20 2002 Ball Clay 11.40 1254 Whiting 9.94 1093 Dolomite 6.90 759 Strontium Carbonate 9.62 1058 Custer Feldspar 23.85 2623 Minspar 200 20.08 2209 Totals: 100.00 % 10998 Gm Also add: Ultrox 7.95 874 Copper Carbonate 6.28 691 Tin Oxide 4.18 460 Comments: Use Ultrox for Opax This Variation has no Bar Carb. RUNS",
      "createdBy": "Glazy Admin",
      "source": "glazy.org",
      "url": "https://glazy.org/recipes/4994"
    },
    {
      "id": 6382,
      "code": "GLAZY-6382",
      "name": "Oribe",
      "cone": "10",
      "surface": "Glossy",
      "transparency": "Transparent",
      "atmosphere": "Reduction",
      "subtype": "Glaze - Green - Oribe",
      "ingredients": [
        {
          "material": "Silica",
          "amount": 35.1
        },
        {
          "material": "Custer Feldspar",
          "amount": 28.5
        },
        {
          "material": "Whiting",
          "amount": 17.8
        },
        {
          "material": "Strontium Carbonate",
          "amount": 8.4
        },
        {
          "material": "Talc",
          "amount": 4.0
        },
        {
          "material": "EP Kaolin",
          "amount": 3.3
        },
        {
          "material": "Bone Ash",
          "amount": 1.9
        }
      ],
      "additionals": [
        {
          "material": "Black Copper Oxide",
          "amount": 4.5
        },
        {
          "material": "Bentonite",
          "amount": 2.0
        }
      ],
      "description": "Tennessee Technological University - Appalachian Center for Crafts - Clay Studio \ufffc Vince Pitelka, 2015 https://sites.tntech.edu/wpitelka/handoutsinformation/ Notes: Transparent, Gloss, classic Japanese medium-dark green glaze, runs badly if thick.",
      "createdBy": "Glazy Admin",
      "source": "glazy.org",
      "url": "https://glazy.org/recipes/6382"
    },
    {
      "id": 19907,
      "code": "GLAZY-19907",
      "name": "Oribe",
      "cone": "10",
      "surface": "Semi-matte",
      "transparency": "Opaque",
      "atmosphere": "Reduction, Salt & Soda",
      "subtype": "Glaze",
      "ingredients": [
        {
          "material": "Silica",
          "amount": 35.05
        },
        {
          "material": "Custer Feldspar (2000-2012 Ron Roy)",
          "amount": 28.49
        },
        {
          "material": "Whiting",
          "amount": 17.85
        },
        {
          "material": "Strontium Carbonate",
          "amount": 9.35
        },
        {
          "material": "Talc",
          "amount": 3.98
        },
        {
          "material": "EP Kaolin",
          "amount": 3.33
        },
        {
          "material": "Bone Ash",
          "amount": 1.94
        }
      ],
      "additionals": [
        {
          "material": "Black Copper Oxide",
          "amount": 4.5
        },
        {
          "material": "Bentonite",
          "amount": 2.0
        },
        {
          "material": "Epsom salts",
          "amount": 2.0
        }
      ],
      "description": "",
      "createdBy": "Cecilia Secaira",
      "source": "glazy.org",
      "url": "https://glazy.org/recipes/19907"
    },
    {
      "id": 69577,
      "code": "GLAZY-69577",
      "name": "Oribe",
      "cone": "6",
      "surface": "",
      "transparency": "",
      "atmosphere": "Oxidation",
      "subtype": "Glaze - Green - Oribe",
      "ingredients": [
        {
          "material": "Nepheline Syenite",
          "amount": 48.24
        },
        {
          "material": "Whiting",
          "amount": 19.38
        },
        {
          "material": "Silica",
          "amount": 17.83
        },
        {
          "material": "Gerstley Borate",
          "amount": 14.56
        }
      ],
      "additionals": [
        {
          "material": "Copper Carbonate",
          "amount": 5.0
        },
        {
          "material": "Bentonite",
          "amount": 2.0
        }
      ],
      "description": "Based on Selsor Oribe from John Britt's mid range book. Page 108 Always get crystals in this glaze.",
      "createdBy": "Eric P.",
      "source": "glazy.org",
      "url": "https://glazy.org/recipes/69577"
    },
    {
      "id": 3257,
      "code": "GLAZY-3257",
      "name": "Oribe #4",
      "cone": "10",
      "surface": "Glossy",
      "transparency": "Translucent",
      "atmosphere": "Reduction",
      "subtype": "Glaze - Green - Oribe",
      "ingredients": [
        {
          "material": "Silica",
          "amount": 34.7
        },
        {
          "material": "Custer Feldspar",
          "amount": 30.5
        },
        {
          "material": "Whiting",
          "amount": 20.5
        },
        {
          "material": "Ball Clay",
          "amount": 14.3
        }
      ],
      "additionals": [
        {
          "material": "Copper Carbonate",
          "amount": 8.0
        }
      ],
      "description": "Via Tara Hagen's Glazeitorium http://glazeitorium.blogspot.com/",
      "createdBy": "Tara Hagen",
      "source": "glazy.org",
      "url": "https://glazy.org/recipes/3257"
    },
    {
      "id": 3256,
      "code": "GLAZY-3256",
      "name": "Oribe #9",
      "cone": "10",
      "surface": "Glossy",
      "transparency": "Translucent",
      "atmosphere": "Reduction",
      "subtype": "Glaze - Green - Oribe",
      "ingredients": [
        {
          "material": "Cornwall Stone",
          "amount": 70.0
        },
        {
          "material": "Grolleg Kaolin",
          "amount": 10.0
        },
        {
          "material": "Whiting",
          "amount": 10.0
        },
        {
          "material": "Zinc Oxide",
          "amount": 10.0
        }
      ],
      "additionals": [
        {
          "material": "Copper Carbonate",
          "amount": 4.0
        }
      ],
      "description": "Via Tara Hagen's Glazeitorium http://glazeitorium.blogspot.com/",
      "createdBy": "Tara Hagen",
      "source": "glazy.org",
      "url": "https://glazy.org/recipes/3256"
    },
    {
      "id": 41908,
      "code": "GLAZY-41908",
      "name": "Oribe (Romero House)",
      "cone": "10",
      "surface": "",
      "transparency": "",
      "atmosphere": "Reduction",
      "subtype": "Glaze",
      "ingredients": [
        {
          "material": "Custer Feldspar",
          "amount": 20.6
        },
        {
          "material": "Minspar 200",
          "amount": 17.6
        },
        {
          "material": "Silica",
          "amount": 15.7
        },
        {
          "material": "Strontium Carbonate",
          "amount": 14.7
        },
        {
          "material": "Kentucky OM #4 Ball Clay",
          "amount": 9.8
        },
        {
          "material": "Whiting",
          "amount": 8.8
        },
        {
          "material": "Zircopax",
          "amount": 6.9
        },
        {
          "material": "Copper Carbonate",
          "amount": 6.0
        },
        {
          "material": "Dolomite",
          "amount": 5.9
        },
        {
          "material": "Tin Oxide",
          "amount": 4.0
        },
        {
          "material": "Bentonite",
          "amount": 2.0
        }
      ],
      "description": "",
      "createdBy": "KBangs",
      "source": "glazy.org",
      "url": "https://glazy.org/recipes/41908"
    },
    {
      "id": 51652,
      "code": "GLAZY-51652",
      "name": "oribe AAA",
      "cone": "5 1/2 - 6",
      "surface": "Glossy",
      "transparency": "Translucent",
      "atmosphere": "Oxidation",
      "subtype": "Glaze",
      "ingredients": [
        {
          "material": "Feldspar",
          "amount": 37.0
        },
        {
          "material": "Wollastonita prodesco",
          "amount": 30.0
        },
        {
          "material": "Kaolin",
          "amount": 15.0
        },
        {
          "material": "Ulexita prodesco",
          "amount": 10.0
        },
        {
          "material": "Silica",
          "amount": 8.0
        }
      ],
      "additionals": [
        {
          "material": "Copper Carbonate",
          "amount": 8.0
        }
      ],
      "description": "Thermal Expansion 67,74",
      "createdBy": "Arina Antonova",
      "source": "glazy.org",
      "url": "https://glazy.org/recipes/51652"
    },
    {
      "id": 132135,
      "code": "GLAZY-132135",
      "name": "Oribe Green",
      "cone": "5 - 8",
      "surface": "Glossy",
      "transparency": "Translucent",
      "atmosphere": "Oxidation, Neutral, Salt & Soda",
      "subtype": "Glaze - Green - Copper",
      "ingredients": [
        {
          "material": "Custer Feldspar",
          "amount": 32.0
        },
        {
          "material": "Silica",
          "amount": 24.0
        },
        {
          "material": "Whiting",
          "amount": 24.0
        },
        {
          "material": "EP Kaolin",
          "amount": 12.0
        },
        {
          "material": "Zinc Oxide",
          "amount": 8.0
        }
      ],
      "additionals": [
        {
          "material": "Copper Carbonate",
          "amount": 5.0
        }
      ],
      "description": "transparent glossy Jade green glaze. Plan for a bit of vertical movement with this glaze, especially if applied thick. Looks best on white slips or clays. It works very well over a black slip design.",
      "createdBy": "HP Bloomer IV",
      "source": "glazy.org",
      "url": "https://glazy.org/recipes/132135"
    },
    {
      "id": 3405,
      "code": "GLAZY-3405",
      "name": "Oribe Green Sugar Maples",
      "cone": "6",
      "surface": "Glossy",
      "transparency": "Semi-opaque",
      "atmosphere": "Oxidation",
      "subtype": "Glaze - Green - Oribe",
      "ingredients": [
        {
          "material": "Custer Feldspar",
          "amount": 32.0
        },
        {
          "material": "Silica",
          "amount": 24.0
        },
        {
          "material": "Whiting",
          "amount": 24.0
        },
        {
          "material": "EP Kaolin",
          "amount": 12.0
        },
        {
          "material": "Zinc Oxide",
          "amount": 8.0
        }
      ],
      "additionals": [
        {
          "material": "Copper Carbonate",
          "amount": 5.0
        },
        {
          "material": "Bentonite",
          "amount": 2.0
        }
      ],
      "description": "\"I have introduced a cooling cycle to the firing. The cycle is as follows and the firing is accompanied by a Cone 6 witness cone. After 12 consecutive firings, the witness cones are identical from firing to firing.\" The firing cycle: Rate Temp Hold Time rA1= 360 F1 = 900 0 rA2= 300 F2 = 1800 0 rA3 =200 F3 = 2016 0 rA4 = 108 F4 = 2197 0.3 rA5 = Full F5 =1800 0 rA6 =150 F6 = 1300 0 rA7 = 0000 To summarize, I fire at a rate of 360/hr to 900 degrees F, then at 300 degrees/ hr to 1800 degrees F, 200 degrees/hr until 2016 degrees F is reached, then 108 degrees/hour to 2197 at which time I hold it at that temperature for 30 minutes. The kiln is shut off until a temperature of 1800 degrees F is reached and then turned on to slow the rate of cooling to 150 degrees/hr until 1300 degrees F is reached. At this point the kiln is turned off and cools naturally. Western Pennsylvania Potters Community http://wpapotters.blogspot.com/2012/04/links-to-cone-6-oxidation-glaze-tests.html http://www.wpapotters.blogspot.com/2011/10/cone-6-oxidation-results-group-7.html",
      "createdBy": "Terry Rorison",
      "source": "glazy.org",
      "url": "https://glazy.org/recipes/3405"
    },
    {
      "id": 43413,
      "code": "GLAZY-43413",
      "name": "Oribe Shaner",
      "cone": "10",
      "surface": "",
      "transparency": "",
      "atmosphere": "",
      "subtype": "Glaze - Green - Oribe",
      "ingredients": [
        {
          "material": "Custer Feldspar",
          "amount": 29.3
        },
        {
          "material": "Silica",
          "amount": 24.0
        },
        {
          "material": "Whiting",
          "amount": 21.2
        },
        {
          "material": "EP Kaolin",
          "amount": 11.9
        },
        {
          "material": "Talc",
          "amount": 7.4
        },
        {
          "material": "Copper Carbonate",
          "amount": 6.0
        },
        {
          "material": "Bone Ash",
          "amount": 1.0
        }
      ],
      "additionals": [
        {
          "material": "Bentonite",
          "amount": 4.0
        }
      ],
      "description": "From Virginia Scotchie's Clay and Glaze Compendium",
      "createdBy": "Glazy Admin",
      "source": "glazy.org",
      "url": "https://glazy.org/recipes/43413"
    },
    {
      "id": 80517,
      "code": "GLAZY-80517",
      "name": "Oribe v3",
      "cone": "6",
      "surface": "",
      "transparency": "",
      "atmosphere": "Oxidation",
      "subtype": "Glaze - Green - Oribe",
      "ingredients": [
        {
          "material": "Nepheline Syenite",
          "amount": 43.59
        },
        {
          "material": "Silica",
          "amount": 21.23
        },
        {
          "material": "Whiting",
          "amount": 17.51
        },
        {
          "material": "Gerstley Borate",
          "amount": 13.16
        },
        {
          "material": "EP Kaolin",
          "amount": 4.52
        }
      ],
      "additionals": [
        {
          "material": "Copper Carbonate",
          "amount": 5.0
        },
        {
          "material": "Bentonite",
          "amount": 2.0
        }
      ],
