Repository: MrSeldon/argilev2

File: data/glazes/glazy.json (part 203 of 315)
{
      "description": "I love Oribes. They are by far my favorite glaze. This is the third iteration of my Oribe. This one is done after completing Ceramic Materials Workshop's Advancing Glazes course. It is an improvement over the other two versions. This glaze is right on the edge of running but doesn't. It does have plenty of crystals. I recently found out that this does NOT produce crystals unless slow cooled. Firing schedule: 250->1950 F 108->2232 F hold 20 minutes 9999->2050 F 50->1400 F Application is important. I have found that the crystals only happen with a fairly thick application. If the application is too thin, no crystals. Too thick and it will run. So you have may need to play with the application to get it right. I bisque to cone 08. I mix with 75:100 water to dry ingredients. So 100 gram batch gets 75 grams of water. I dip everything. The test tile pictured is a 3 second dip.",
      "createdBy": "Eric P.",
      "source": "glazy.org",
      "url": "https://glazy.org/recipes/80517"
    },
    {
      "id": 146446,
      "code": "GLAZY-146446",
      "name": "Oribe v3 (ZC )",
      "cone": "5 1/2 - 6",
      "surface": "",
      "transparency": "",
      "atmosphere": "Oxidation",
      "subtype": "Glaze - Green - Oribe",
      "ingredients": [
        {
          "material": "Nepheline Syenite, Bath Potters",
          "amount": 42.0
        },
        {
          "material": "Wollastonite",
          "amount": 21.0
        },
        {
          "material": "Gillespie Borate",
          "amount": 15.8
        },
        {
          "material": "Silica",
          "amount": 15.8
        },
        {
          "material": "China Clay, bathpotters",
          "amount": 5.4
        }
      ],
      "additionals": [
        {
          "material": "Copper Carbonate",
          "amount": 5.0
        },
        {
          "material": "Bentonite",
          "amount": 2.0
        }
      ],
      "description": "Thinking for over an elephant. Test over texture, with some RIO and some chartreuse underglaze. Notes- does NOT produce crystals unless slow cooled. Application is important, too thin, no crystals. Too thick and it will run.",
      "createdBy": "Zombiecazz",
      "source": "glazy.org",
      "url": "https://glazy.org/recipes/146446"
    },
    {
      "id": 31065,
      "code": "GLAZY-31065",
      "name": "Orielly White Satin Matt",
      "cone": "9 - 10",
      "surface": "Satin",
      "transparency": "Opaque",
      "atmosphere": "Oxidation, Reduction",
      "subtype": "Glaze - White, Off-White",
      "ingredients": [
        {
          "material": "Custer Feldspar",
          "amount": 56.0
        },
        {
          "material": "Silica",
          "amount": 11.0
        },
        {
          "material": "Whiting",
          "amount": 10.0
        },
        {
          "material": "Dolomite",
          "amount": 8.0
        },
        {
          "material": "EP Kaolin",
          "amount": 6.0
        },
        {
          "material": "Zinc Oxide",
          "amount": 4.0
        },
        {
          "material": "Petalite",
          "amount": 3.0
        },
        {
          "material": "Barium Carbonate",
          "amount": 2.0
        }
      ],
      "additionals": [
        {
          "material": "Zircopax",
          "amount": 6.0
        }
      ],
      "description": "",
      "createdBy": "Alfred Grinding Room - Glazes",
      "source": "glazy.org",
      "url": "https://glazy.org/recipes/31065"
    },
    {
      "id": 43381,
      "code": "GLAZY-43381",
      "name": "Original Carbon Trap",
      "cone": "9 - 11",
      "surface": "",
      "transparency": "",
      "atmosphere": "",
      "subtype": "Glaze - Shino - Carbon Trap",
      "ingredients": [
        {
          "material": "Nepheline Syenite",
          "amount": 50.0
        },
        {
          "material": "Kentucky OM #4 Ball Clay",
          "amount": 16.66
        },
        {
          "material": "Kona F-4 feldspar",
          "amount": 14.58
        },
        {
          "material": "Spodumene",
          "amount": 12.5
        },
        {
          "material": "Soda Ash",
          "amount": 3.33
        },
        {
          "material": "EP Kaolin",
          "amount": 2.91
        }
      ],
      "description": "From Virginia Scotchie's Clay and Glaze Compendium AKA CASEBEER/SILVERMAN SHINO CONE 9-11 AKA ANDERSON RANCH SHINO 9-11",
      "createdBy": "Glazy Admin",
      "source": "glazy.org",
      "url": "https://glazy.org/recipes/43381"
    },
    {
      "id": 262589,
      "code": "GLAZY-262589",
      "name": "Original glaze created by OldForge: Sunset - Floating Orange (this copy with 2% manganese)",
      "cone": "5 - 6",
      "surface": "Glossy",
      "transparency": "Semi-opaque",
      "atmosphere": "Oxidation",
      "subtype": "Glaze - Yellow - Manganese",
      "ingredients": [
        {
          "material": "Nepheline Syenite",
          "amount": 37.0
        },
        {
          "material": "Gerstley Borate",
          "amount": 24.0
        },
        {
          "material": "Silica",
          "amount": 21.0
        },
        {
          "material": "EP Kaolin",
          "amount": 12.0
        },
        {
          "material": "Whiting",
          "amount": 4.0
        },
        {
          "material": "Talc",
          "amount": 2.0
        }
      ],
      "additionals": [
        {
          "material": "Rutile",
          "amount": 4.0
        },
        {
          "material": "Bentonite",
          "amount": 2.0
        },
        {
          "material": "Manganese Dioxide",
          "amount": 2.0
        },
        {
          "material": "Red Iron Oxide",
          "amount": 2.0
        }
      ],
      "description": "Lowering the manganeze to 2% lightens the glaze more to red/dark honey instead of the dark brownish red I get with 4%.",
      "createdBy": "Sophia Sadan",
      "source": "glazy.org",
      "url": "https://glazy.org/recipes/262589"
    },
    {
      "id": 4106,
      "code": "GLAZY-4106",
      "name": "OSL3V + Cobalt",
      "cone": "7",
      "surface": "",
      "transparency": "",
      "atmosphere": "Oxidation",
      "subtype": "Glaze",
      "ingredients": [
        {
          "material": "EP Kaolin",
          "amount": 38.0
        },
        {
          "material": "Silica",
          "amount": 38.0
        },
        {
          "material": "Lithium Carbonate",
          "amount": 15.0
        },
        {
          "material": "Ferro Frit 3124",
          "amount": 7.0
        },
        {
          "material": "Borax",
          "amount": 3.0
        },
        {
          "material": "Cobalt Oxide",
          "amount": 2.0
        }
      ],
      "description": "From Steve Davis Website: http://kazegamas.com/ Sculpture Glazes: http://kazegamas.com/Sculpture Glazes 07.htm",
      "createdBy": "Steve Davis",
      "source": "glazy.org",
      "url": "https://glazy.org/recipes/4106"
    },
    {
      "id": 4105,
      "code": "GLAZY-4105",
      "name": "OSL3V = Cobalt",
      "cone": "7",
      "surface": "",
      "transparency": "",
      "atmosphere": "Oxidation",
      "subtype": "Glaze",
      "ingredients": [
        {
          "material": "Silica",
          "amount": 40.0
        },
        {
          "material": "EP Kaolin",
          "amount": 35.0
        },
        {
          "material": "Lithium Carbonate",
          "amount": 15.0
        },
        {
          "material": "Ferro Frit 3124",
          "amount": 10.0
        }
      ],
      "additionals": [
        {
          "material": "Borax",
          "amount": 3.0
        },
        {
          "material": "Cobalt Oxide",
          "amount": 2.0
        }
      ],
      "description": "From Steve Davis Calls for coarse Lithium Carbonate. Website: http://kazegamas.com/ Sculpture Glazes: http://kazegamas.com/Sculpture Glazes 07.htm",
      "createdBy": "Steve Davis",
      "source": "glazy.org",
      "url": "https://glazy.org/recipes/4105"
    },
    {
      "id": 4107,
      "code": "GLAZY-4107",
      "name": "OSL3V-6 + Cobalt",
      "cone": "7",
      "surface": "",
      "transparency": "",
      "atmosphere": "Oxidation",
      "subtype": "Glaze",
      "ingredients": [
        {
          "material": "Silica",
          "amount": 42.0
        },
        {
          "material": "EP Kaolin",
          "amount": 35.0
        },
        {
          "material": "Lithium Carbonate",
          "amount": 18.0
        },
        {
          "material": "Ferro Frit 3124",
          "amount": 7.0
        },
        {
          "material": "Borax",
          "amount": 3.0
        },
        {
          "material": "Cobalt Oxide",
          "amount": 2.0
        }
      ],
      "description": "From Steve Davis Website: http://kazegamas.com/ Sculpture Glazes: http://kazegamas.com/Sculpture Glazes 07.htm",
      "createdBy": "Steve Davis",
      "source": "glazy.org",
      "url": "https://glazy.org/recipes/4107"
    },
    {
      "id": 4995,
      "code": "GLAZY-4995",
      "name": "oso Black,",
      "cone": "10",
      "surface": "Glossy",
      "transparency": "",
      "atmosphere": "Oxidation, Reduction",
      "subtype": "Glaze - Black",
      "ingredients": [
        {
          "material": "Custer Feldspar (1989)",
          "amount": 50.23
        },
        {
          "material": "Barnard Slip",
          "amount": 22.61
        },
        {
          "material": "EP Kaolin",
          "amount": 11.47
        },
        {
          "material": "Whiting",
          "amount": 6.4
        },
        {
          "material": "Talc",
          "amount": 4.85
        },
        {
          "material": "Silica",
          "amount": 4.44
        }
      ],
      "additionals": [
        {
          "material": "Mason 6600 black stain",
          "amount": 5.0
        }
      ],
      "description": "This recipe was imported from Louis Katz's Hyperglaze database available on his website: http://falcon.tamucc.edu/lkatz/allglazes.txt More information about Louis Katz can be found on his website, http://www.louiskatz.net/ Louis Katz Notes: I am not a safety expert and any information contained in this file about safety should be ignored in favor of advice from experts. All of the materials in all glazes are potentially hazardous. All of these glaze recipes are given without any representation of accuracy or safety. They may work, they may not. They may be safe when fired or they may not. All of the materials used in them have hazards associated with them. You must be have sufficient training in the hazards before you use the the materials. You will have to determine the suitability and safety for your use. Do not assume that a lack of a warning about a material means that it is safe. Cone: 10 Surface texture: shiny glossy Firing: Ox. or Red. Recipe: Percent Batch barnard slip clay 22.61 22.61 Custer Feldspar 50.23 50.23 talc 4.85 4.85 EPK 11.47 11.47 whiting 6.40 6.40 silica 4.44 4.44 Totals: 100.00 % 100.00 gm Also add: Mason Black Stain 6600 5.00 5.00 Comments: Base glaze is based on Hamada Red Brown or Kaki",
      "createdBy": "Glazy Admin",
      "source": "glazy.org",
      "url": "https://glazy.org/recipes/4995"
    },
    {
      "id": 4622,
      "code": "GLAZY-4622",
      "name": "Oso Blue Green",
      "cone": "10",
      "surface": "Glossy",
      "transparency": "",
      "atmosphere": "Reduction",
      "subtype": "Glaze - Green",
      "ingredients": [
        {
          "material": "Custer Feldspar (1989)",
          "amount": 47.0
        },
        {
          "material": "Whiting",
          "amount": 19.0
        },
        {
          "material": "Silica",
          "amount": 14.0
        },
        {
          "material": "Ball Clay",
          "amount": 12.5
        },
        {
          "material": "Pemco Frit P-54",
          "amount": 3.5
        },
        {
          "material": "Zinc Oxide",
          "amount": 3.0
        },
        {
          "material": "Bone Ash",
          "amount": 1.0
        }
      ],
      "additionals": [
        {
          "material": "Rutile",
          "amount": 5.0
        },
        {
          "material": "Cobalt Carbonate",
          "amount": 0.5
        }
      ],
      "description": "This recipe was imported from Louis Katz's Hyperglaze database available on his website: http://falcon.tamucc.edu/lkatz/allglazes.txt More information about Louis Katz can be found on his website, http://www.louiskatz.net/ Louis Katz Notes: I am not a safety expert and any information contained in this file about safety should be ignored in favor of advice from experts. All of the materials in all glazes are potentially hazardous. All of these glaze recipes are given without any representation of accuracy or safety. They may work, they may not. They may be safe when fired or they may not. All of the materials used in them have hazards associated with them. You must be have sufficient training in the hazards before you use the the materials. You will have to determine the suitability and safety for your use. Do not assume that a lack of a warning about a material means that it is safe. Cone: 10 Testing: Tested Surface texture: shiny glossy Firing: Reduction Recipe: Percent Batch Frit P-54 3.50 525 bone ash 1.00 150 Custer Feldspar 47.00 7050 zinc oxide 3.00 450 ball clay 12.50 1875 whiting 19.00 2850 silica 14.00 2100 Totals: 100.00 % 15000 gm Also add: Cobalt Carbonate 0.50 75 rutile 5.00 750 Comments: based on Bauers Clear Robins Egg Blue breaks green nice over iron slip slightly fluid 10/22/01",
      "createdBy": "Glazy Admin",
      "source": "glazy.org",
      "url": "https://glazy.org/recipes/4622"
    },
    {
      "id": 3711,
      "code": "GLAZY-3711",
      "name": "Ostman R626",
      "cone": "9",
      "surface": "Semi-glossy",
      "transparency": "Opaque",
      "atmosphere": "Oxidation",
      "subtype": "Glaze",
      "ingredients": [
        {
          "material": "Potash Feldspar",
          "amount": 38.6
        },
        {
          "material": "Silica",
          "amount": 22.9
        },
        {
          "material": "Ball Clay",
          "amount": 8.6
        },
        {
          "material": "Barium Carbonate",
          "amount": 8.6
        },
        {
          "material": "Ilmenite",
          "amount": 7.1
        },
        {
          "material": "Whiting",
          "amount": 5.7
        },
        {
          "material": "Zinc Oxide",
          "amount": 5.7
        },
        {
          "material": "Talc",
          "amount": 2.8
        }
      ],
      "description": "Variegated Black/olive Source: http://www.stoneware.net/stoneware/glasyrer/recept/otherox/r626.htm Lasse has great glazes but matching his raw materials is sometimes difficult.",
      "createdBy": "Daniel Spruyt",
      "source": "glazy.org",
      "url": "https://glazy.org/recipes/3711"
    },
    {
      "id": 4996,
      "code": "GLAZY-4996",
      "name": "Otto's Black Slip",
      "cone": "10",
      "surface": "",
      "transparency": "",
      "atmosphere": "Oxidation, Reduction",
      "subtype": "Slip & Engobe - Slip",
      "ingredients": [
        {
          "material": "Ball Clay",
          "amount": 100.0
        }
      ],
      "additionals": [
        {
          "material": "Cobalt Oxide",
          "amount": 5.0
        },
        {
          "material": "Manganese Dioxide",
          "amount": 5.0
        },
        {
          "material": "Red Iron Oxide",
          "amount": 5.0
        }
      ],
      "description": "This recipe was imported from Louis Katz's Hyperglaze database available on his website: http://falcon.tamucc.edu/lkatz/allglazes.txt More information about Louis Katz can be found on his website, http://www.louiskatz.net/ Louis Katz Notes: I am not a safety expert and any information contained in this file about safety should be ignored in favor of advice from experts. All of the materials in all glazes are potentially hazardous. All of these glaze recipes are given without any representation of accuracy or safety. They may work, they may not. They may be safe when fired or they may not. All of the materials used in them have hazards associated with them. You must be have sufficient training in the hazards before you use the the materials. You will have to determine the suitability and safety for your use. Do not assume that a lack of a warning about a material means that it is safe. Cone: 10 Color: black Surface texture: slip Firing: Ox. or Red. Recipe: Percent Batch Ball Clay 100.00 100.00 Totals: 100.00 % 100.00 gm Also add: Cobalt Oxide 5.00 5.00 RIO 5.00 5.00 Manganese Dioxide 5.00 5.00 Comments: keep out of scrap clay, mix in less than 1000 gram quantities Cobalt Oxide:",
      "createdBy": "Glazy Admin",
      "source": "glazy.org",
      "url": "https://glazy.org/recipes/4996"
    },
    {
      "id": 32103,
      "code": "GLAZY-32103",
      "name": "Otto's Texture Revised 5/90",
      "cone": "06 - 04",
      "surface": "Dry Matte",
      "transparency": "",
      "atmosphere": "Oxidation, Reduction",
      "subtype": "Glaze",
      "ingredients": [
        {
          "material": "Lead Bisilicate Frit",
          "amount": 73.91
        },
        {
          "material": "EP Kaolin",
          "amount": 14.17
        },
        {
          "material": "Barium Carbonate",
          "amount": 8.59
        },
        {
          "material": "Soda Ash",
          "amount": 3.33
        }
      ],
      "additionals": [
        {
          "material": "Chrome Oxide",
          "amount": 8.0
        }
      ],
      "description": "",
      "createdBy": "Alfred Grinding Room - Glazes",
      "source": "glazy.org",
      "url": "https://glazy.org/recipes/32103"
    },
    {
      "id": 8713,
      "code": "GLAZY-8713",
      "name": "OU Missouri Straw Yellow",
      "cone": "9 - 10",
      "surface": "Satin",
      "transparency": "Opaque",
      "atmosphere": "Reduction",
      "subtype": "Glaze",
      "ingredients": [
        {
          "material": "Cornwall Stone",
          "amount": 52.0
        },
        {
          "material": "EP Kaolin",
          "amount": 20.5
        },
        {
          "material": "Dolomite",
          "amount": 11.7
        },
        {
          "material": "Magnesium carbonate",
          "amount": 6.3
        },
        {
          "material": "Whiting",
          "amount": 6.3
        },
        {
          "material": "Bone Ash",
          "amount": 3.2
        }
      ],
      "additionals": [
        {
          "material": "Rutile",
          "amount": 5.0
        },
        {
          "material": "Red Iron Oxide",
          "amount": 2.0
        }
      ],
      "description": "mottled yellow",
      "createdBy": "IU Southeast Ceramics",
      "source": "glazy.org",
      "url": "https://glazy.org/recipes/8713"
    },
    {
      "id": 30013,
      "code": "GLAZY-30013",
      "name": "OU Yellow Salt",
      "cone": "10",
      "surface": "Semi-glossy",
      "transparency": "Opaque",
      "atmosphere": "Reduction, Salt & Soda, Wood",
      "subtype": "Glaze - Yellow",
      "ingredients": [
        {
          "material": "Nepheline Syenite",
          "amount": 57.92
        },
        {
          "material": "Dolomite",
          "amount": 19.13
        },
        {
          "material": "Zircopax",
          "amount": 14.51
        },
        {
          "material": "Kentucky OM #4 Ball Clay",
          "amount": 3.9
        },
        {
          "material": "Bentonite",
          "amount": 3.63
        },
        {
          "material": "Red Iron Oxide",
          "amount": 0.91
        }
      ],
      "description": "Nice cream colored glaze. Brighter over white clay. Tan/brown where thin. This glaze is a good liner for salt, soda, or wood. Add approximately a tablespoon or two of Epsom salts dissolved in a little warm water to each bucket of glaze to help keep the glaze suspended. Very nice on stoneware clays, too, in reduction firing (no salt) where it goes a beautiful yellow matte with medium to thin application. Too thick and it goes shiny! Sample picture is on stoneware.",
      "createdBy": "IU Southeast Ceramics",
      "source": "glazy.org",
      "url": "https://glazy.org/recipes/30013"
    },
    {
      "id": 34720,
      "code": "GLAZY-34720",
      "name": "Our Abe",
      "cone": "10 - 13",
      "surface": "",
      "transparency": "",
      "atmosphere": "Reduction",
      "subtype": "Glaze - Iron",
      "ingredients": [
        {
          "material": "G200 HP Feldspar, G200HP",
          "amount": 45.0
        },
        {
          "material": "Redart",
          "amount": 25.0
        },
        {
          "material": "Silica",
          "amount": 23.0
        },
        {
          "material": "Whiting",
          "amount": 10.0
        }
      ],
      "description": "From \"My Work, My Way: Fifty Years in the Studio\" by Harlan House, 2019. https://www.harlanhouse.com/ https://www.harlanhouse.com/wp-content/uploads/2019/04/2019%20HHBK-FINAL.pdf Named after our son Abraham. Marnie got a glaze named after her, and fair is just fair. This is a lovely deep green glaze that when hot will craze/crackle. This glaze needs a blunger to make it. The first thing to do is mix water and red art and blunge for a while. Run this mix through a fine screen to get the lumps out, and when that is all done, add the rest of the materials and blunge again.",
      "createdBy": "Glazy Admin",
      "source": "glazy.org",
      "url": "https://glazy.org/recipes/34720"
    },
    {
      "id": 99605,
      "code": "GLAZY-99605",
      "name": "Outro Pinnell Seafoam (1)",
      "cone": "7",
      "surface": "Matte",
      "transparency": "Opaque",
      "atmosphere": "Oxidation",
      "subtype": "Glaze",
      "ingredients": [
        {
          "material": "0931_Feldspato K Minasolo",
          "amount": 47.7
        },
        {
          "material": "Strontium Carbonate",
          "amount": 22.4
        },
        {
          "material": "Kaolin",
          "amount": 10.6
        },
        {
          "material": "Ferro Frit 3134",
          "amount": 8.4
        },
        {
          "material": "Titanium Dioxide",
          "amount": 4.5
        },
        {
          "material": "Copper Carbonate",
          "amount": 4.4
        },
        {
          "material": "Bentonite",
          "amount": 2.0
        }
      ],
      "description": "Feito com base em: https://glazy.org/recipes/99579. T\u00e3o liso quanto bumbum de nen\u00e9m. 80% de \u00e1gua + 20% de CMC preparado. Gotinhas de tipolifosfato.",
      "createdBy": "Marize Mello",
      "source": "glazy.org",
      "url": "https://glazy.org/recipes/99605"
    },
    {
      "id": 9998,
      "code": "GLAZY-9998",
      "name": "Overberg Calcium Yellow",
      "cone": "4",
      "surface": "Semi-glossy",
      "transparency": "Opaque",
      "atmosphere": "Oxidation",
      "subtype": "Glaze - Iron",
      "ingredients": [
        {
          "material": "Refined Overberg Earthenware",
          "amount": 34.6
        },
        {
          "material": "Frit FSB 510 Na2O",
          "amount": 18.3
        },
        {
          "material": "Silica",
          "amount": 10.6
        },
        {
          "material": "Whiting - Kulubrite",
          "amount": 7.4
        },
        {
          "material": "Magnesite GW",
          "amount": 7.0
        },
        {
          "material": "Red Iron Oxide",
          "amount": 6.2
        },
        {
          "material": "Kaolin G",
          "amount": 5.1
        },
        {
          "material": "Wollastonite",
          "amount": 4.3
        },
        {
          "material": "Nepheline Syenite, North Cape",
          "amount": 3.8
        },
        {
          "material": "Talc - CPS",
          "amount": 2.8
        }
      ],
      "description": "This recipe was calculated using the corner glazes in a Currie grid. The photos are from the glaze comprising of various proportions of the corner glazes (plus extra Whiting), not mixed up using the recipe below. In theory there should be no difference. Would be good to try a line blend decreasing the Whiting. Less Whiting = fewer yellowish crystals (which I think are calcium silicates)",
      "createdBy": "Pieter Mostert",
      "source": "glazy.org",
      "url": "https://glazy.org/recipes/9998"
    },
    {
      "id": 5626,
      "code": "GLAZY-5626",
      "name": "Overberg Oilspot",
      "cone": "4",
      "surface": "Glossy",
      "transparency": "Opaque",
      "atmosphere": "Oxidation",
      "subtype": "Glaze - Iron - Oil Spot",
      "ingredients": [
        {
          "material": "Refined Overberg Earthenware",
          "amount": 50.0
        },
        {
          "material": "Frit FSB 510 Na2O",
          "amount": 23.4
        },
        {
          "material": "Talc - CPS",
          "amount": 16.2
        },
        {
          "material": "Wollastonite",
          "amount": 5.7
        },
        {
          "material": "Nepheline Syenite, North Cape",
          "amount": 4.8
        }
      ],
      "additionals": [
        {
          "material": "Red Iron Oxide",
          "amount": 8.0
        }
      ],
      "description": "A work in progress. Spots are matte grey on a shiny dark red-brown backround that can appear black, although there are small areas where the background goes clear. Not sure what causes the spots. Very sensitive to balance of MgO and CaO. Replacing CaO with MgO results in a matte, blistered surface with faint spots, while replacing MgO with CaO causes the spots to disappear. Fired in an electric kiln to 1132C, with progressively slower rate of temperture rise, then cooled at 4C / min. Original version had SRE instead of Overberg EW. Tried RIO additions of 0, 2, 4, 6, 8, 10, 12, 14%",
      "createdBy": "Pieter Mostert",
      "source": "glazy.org",
      "url": "https://glazy.org/recipes/5626"
    },
    {
      "id": 10570,
      "code": "GLAZY-10570",
      "name": "Overberg Oilspot 2",
      "cone": "4",
      "surface": "Glossy",
      "transparency": "Opaque",
      "atmosphere": "Oxidation",
      "subtype": "Glaze - Iron - Oil Spot",
      "ingredients": [
        {
          "material": "Refined Overberg Earthenware",
          "amount": 40.5
        },
        {
          "material": "Frit FSB 510 Na2O",
          "amount": 21.5
        },
        {
          "material": "Talc - CPS",
          "amount": 13.8
        },
        {
          "material": "Kaolin G",
          "amount": 7.6
        },
        {
          "material": "Silica",
          "amount": 7.0
        },
        {
          "material": "Wollastonite",
          "amount": 6.1
        },
        {
          "material": "Nepheline Syenite, North Cape",
          "amount": 3.6
        }
      ],
      "additionals": [
        {
          "material": "Red Iron Oxide",
          "amount": 7.7
        }
      ],
      "description": "Average of Overberg Oilspot (+ Al2O3, + SiO2) (+ MgO, - CaO) and Overberg Oilspot (+ Al2O3, + SiO2) (- MgO, + CaO). The size of the spots depends on the thickness, and with this much clay, crawling can be a problem if the glaze coat is thick. A reformulation with less clay and a different Talc can be found here.",
      "createdBy": "Pieter Mostert",
      "source": "glazy.org",
      "url": "https://glazy.org/recipes/10570"
    },
    {
      "id": 46547,
      "code": "GLAZY-46547",
      "name": "Overberg Oilspot 2 (reformulation 3, -MgO, +CaO)",
      "cone": "4",
      "surface": "Semi-glossy",
      "transparency": "Opaque",
      "atmosphere": "Oxidation",
      "subtype": "Glaze - Iron",
      "ingredients": [
        {
          "material": "Calcined Kaolin G1",
          "amount": 29.1
        },
        {
          "material": "Frit FSB 510 Na2O",
          "amount": 21.7
        },
        {
          "material": "Talc - Microfil 20",
          "amount": 13.2
        },
        {
          "material": "B13 Ball Clay - 2019",
          "amount": 12.0
        },
        {
          "material": "Red Iron Oxide",
          "amount": 11.4
        },
        {
          "material": "Wollastonite",
          "amount": 7.2
        },
        {
          "material": "Potash Feldspar CPS",
          "amount": 5.3
        }
      ],
      "description": "Reformulation of Overberg Oilspot 2 (reformulation 1), replacing some MgO with CaO. Part of a line blend with Overberg Oilspot 2 (reformulation 3, +MgO, -CaO).",
      "createdBy": "Pieter Mostert",
      "source": "glazy.org",
      "url": "https://glazy.org/recipes/46547"
    },
    {
      "id": 43331,
      "code": "GLAZY-43331",
      "name": "Overboard",
      "cone": "8 - 10",
      "surface": "Glossy",
      "transparency": "Translucent",
      "atmosphere": "Oxidation, Neutral",
      "subtype": "Glaze - Blue - Cobalt",
      "ingredients": [
        {
          "material": "Potash Feldspar",
          "amount": 40.0
        },
        {
          "material": "Silica",
          "amount": 30.0
        },
        {
          "material": "Whiting",
          "amount": 20.0
        },
        {
          "material": "Kaolin",
          "amount": 10.0
        }
      ],
      "additionals": [
        {
          "material": "Copper Carbonate",
          "amount": 1.0
        },
        {
          "material": "Cobalt Carbonate",
          "amount": 0.25
        }
      ],
      "description": "This soft blue translucent glaze adds colour and emphasizes surface textures on the clay body. Use a light coloured clay for best results. The base is Leach's Clear (from John Britt's \"The Complete Guide to High-Fire Glazes\" page 61) with additional colourants.",
      "createdBy": "Gabriel",
      "source": "glazy.org",
      "url": "https://glazy.org/recipes/43331"
    },
    {
      "id": 4673,
      "code": "GLAZY-4673",
      "name": "Overglaze Base",
      "cone": "018",
      "surface": "",
      "transparency": "",
      "atmosphere": "Oxidation, Reduction",
      "subtype": "Glaze - Clear",
      "ingredients": [
        {
          "material": "Red Lead",
          "amount": 61.0
        },
        {
          "material": "Boric Acid",
          "amount": 23.0
        },
        {
          "material": "Silica",
          "amount": 16.0
        }
      ],
      "description": "This recipe was imported from Louis Katz's Hyperglaze database available on his website: http://falcon.tamucc.edu/lkatz/allglazes.txt More information about Louis Katz can be found on his website, http://www.louiskatz.net/ Louis Katz Notes: I am not a safety expert and any information contained in this file about safety should be ignored in favor of advice from experts. All of the materials in all glazes are potentially hazardous. All of these glaze recipes are given without any representation of accuracy or safety. They may work, they may not. They may be safe when fired or they may not. All of the materials used in them have hazards associated with them. You must be have sufficient training in the hazards before you use the the materials. You will have to determine the suitability and safety for your use. Do not assume that a lack of a warning about a material means that it is safe. Cone: 018 Surface texture: ? Firing: Ox. or Red. Glaze type: base Recipe: Percent Batch Boric Acid 23.00 23.00 Red Lead 61.00 61.00 Flint 16.00 16.00 Totals: 100.00 % 100.00 gm Boric Acid: May react with bases and release gases. Do not mix Boric Acid Glazes in small necked bottles or those with tight fitting lids.toxic-avoid ingestion or contact with open cuts or wounds. Red Lead: HIGHLY TOXIC-avoid ingestion. NOT FOR USE WITH WARE INTENDED FOR FOOD.",
      "createdBy": "Glazy Admin",
      "source": "glazy.org",
      "url": "https://glazy.org/recipes/4673"
    },
    {
      "id": 32328,
      "code": "GLAZY-32328",
      "name": "Overglaze Blue Slip",
      "cone": "10",
      "surface": "",
      "transparency": "",
      "atmosphere": "Reduction",
      "subtype": "Slip & Engobe - Slip",
      "ingredients": [
        {
          "material": "Cobalt Oxide",
          "amount": 25.0
        },
        {
          "material": "Manganese Dioxide",
          "amount": 25.0
        },
        {
          "material": "Red Iron Oxide",
          "amount": 25.0
        },
        {
          "material": "English Porcelain",
          "amount": 25.0
        }
      ],
      "description": "From David Leach. Ceramics Monthly, April 1986",
      "createdBy": "Glazy Admin",
      "source": "glazy.org",
      "url": "https://glazy.org/recipes/32328"
    },
    {
      "id": 43368,
      "code": "GLAZY-43368",
      "name": "Overglaze Pigment for Tenmoku",
      "cone": "9 - 10",
      "surface": "",
      "transparency": "",
      "atmosphere": "",
      "subtype": "Glaze - Iron - Tenmoku",
      "ingredients": [
        {
          "material": "Yellow Ochre",
          "amount": 70.0
        },
        {
          "material": "Ilmenite",
          "amount": 15.0
        }
      ],
      "description": "From Virginia Scotchie's Clay and Glaze Compendium",
      "createdBy": "Glazy Admin",
      "source": "glazy.org",
      "url": "https://glazy.org/recipes/43368"
    },
    {
      "id": 59256,
      "code": "GLAZY-59256",
      "name": "Ovo Cerberus Oil Spot",
      "cone": "5 1/2 - 6",
      "surface": "Glossy",
      "transparency": "Opaque",
      "atmosphere": "",
      "subtype": "Glaze - Iron - Oil Spot",
      "ingredients": [
        {
          "material": "\u041d\u0435\u0444\u0435\u043b\u0438\u043d \u0421\u0438\u0435\u043d\u0438\u0442 (Altaflux-45)",
          "amount": 41.58
        },
        {
          "material": "Silica",
          "amount": 26.21
        },
        {
          "material": "\u0423\u043b\u0435\u043a\u0441\u0438\u0442 (\u0425\u0438\u043c\u043f\u044d\u043a)",
          "amount": 11.05
        },
        {
          "material": "\u041a\u0430\u043e\u043b\u0438\u043d \u043a\u0430\u043b\u044c\u0446\u0438\u043d\u0438\u0440\u043e\u0432\u0430\u043d\u043d\u044b\u0439 \u041c\u0418\u041a\u0410\u041e",
          "amount": 7.89
        },
        {
          "material": "\u0422\u0430\u043b\u044c\u043a",
          "amount": 6.95
        },
        {
          "material": "\u0412\u043e\u043b\u043b\u0430\u0441\u0442\u043e\u043d\u0438\u0442 (\u041c\u0418\u0412\u041e\u041b\u041b)",
          "amount": 6.32
        }
      ],
      "additionals": [
        {
          "material": "Red Iron Oxide",
          "amount": 8.0
        },
        {
          "material": "Cobalt Carbonate",
          "amount": 4.0
        },
        {
          "material": "Bentonite",
          "amount": 2.0
        }
      ],
      "description": "Original recipe https://glazy.org/recipes/45317",
      "createdBy": "Aleksandr Berdin-Lazursky",
      "source": "glazy.org",
      "url": "https://glazy.org/recipes/59256"
    },
    {
      "id": 66780,
      "code": "GLAZY-66780",
      "name": "OVO Clara's Avanturine",
      "cone": "6 - 7",
      "surface": "",
      "transparency": "",
      "atmosphere": "Oxidation",
      "subtype": "Glaze",
      "ingredients": [
        {
          "material": "\u041d\u0435\u0444\u0435\u043b\u0438\u043d \u0421\u0438\u0435\u043d\u0438\u0442 (Altaflux-45)",
          "amount": 48.37
        },
        {
          "material": "\u041a\u0432\u0430\u0440\u0446\u0435\u0432\u0430\u044f \u043c\u0443\u043a\u0430 Silverbond 15",
          "amount": 24.84
        },
        {
          "material": "\u0422\u0430\u043b\u044c\u043a",
          "amount": 10.07
        },
        {
          "material": "\u0412\u043e\u043b\u043b\u0430\u0441\u0442\u043e\u043d\u0438\u0442 (\u041c\u0418\u0412\u041e\u041b\u041b)",
          "amount": 8.66
        },
        {
          "material": "\u0423\u043b\u0435\u043a\u0441\u0438\u0442 (\u0425\u0438\u043c\u043f\u044d\u043a)",
          "amount": 8.06
        }
      ],
      "additionals": [
        {
          "material": "Red Iron Oxide",
          "amount": 10.0
        },
        {
          "material": "Black Copper Oxide",
          "amount": 2.0
        }
      ],
      "description": "Original recipe by Clara Giorello \u2764\ufe0f Controlled cooling cycle, with 1 hour hold at 980\u00b0C Looks opaque, glossy, and black without it. It can make crawling. Passed lemon test.",
      "createdBy": "Aleksandr Berdin-Lazursky",
      "source": "glazy.org",
      "url": "https://glazy.org/recipes/66780"
    },
    {
      "id": 58502,
      "code": "GLAZY-58502",
      "name": "Ovo Clear \ud83d\udc4c\ud83c\udf50",
      "cone": "5 1/2 - 6",
      "surface": "Glossy",
      "transparency": "Transparent",
      "atmosphere": "Oxidation",
      "subtype": "Glaze - Clear",
      "ingredients": [
        {
          "material": "\u0422\u043e\u043d\u043a\u043e\u043c\u043e\u043b\u043e\u0442\u044b\u0439 \u043d\u0435\u0444\u0435\u043b\u0438\u043d-\u0441\u0438\u0435\u043d\u0438\u0442 Altaflux-45",
          "amount": 26.53
        },
        {
          "material": "\u041a\u0432\u0430\u0440\u0446\u0435\u0432\u0430\u044f \u043c\u0443\u043a\u0430 Silverbond 15",
          "amount": 24.21
        },
        {
          "material": "\u0412\u043e\u043b\u043b\u0430\u0441\u0442\u043e\u043d\u0438\u0442 (\u041c\u0418\u0412\u041e\u041b\u041b)",
          "amount": 23.29
        },
        {
          "material": "\u0423\u043b\u0435\u043a\u0441\u0438\u0442 (\u0425\u0438\u043c\u043f\u044d\u043a)",
          "amount": 13.7
        },
        {
          "material": "Calcined Kaolin",
          "amount": 12.27
        }
      ],
      "description": "\u0411\u0430\u0437\u043e\u0432\u0430\u044f \u043f\u0440\u043e\u0437\u0440\u0430\u0447\u043d\u0430\u044f \u0433\u043b\u0430\u0437\u0443\u0440\u044c.",
      "createdBy": "Shusha.ceramics",
      "source": "glazy.org",
      "url": "https://glazy.org/recipes/58502"
    },
    {
      "id": 55569,
      "code": "GLAZY-55569",
      "name": "Ovo Gasworks Clear Ulexite",
      "cone": "6",
      "surface": "Glossy",
      "transparency": "Transparent",
      "atmosphere": "Oxidation",
      "subtype": "Glaze",
      "ingredients": [
        {
          "material": "\u041a\u0432\u0430\u0440\u0446\u0435\u0432\u0430\u044f \u043c\u0443\u043a\u0430 Silverbond 15",
          "amount": 27.49
        },
        {
          "material": "\u041d\u0435\u0444\u0435\u043b\u0438\u043d \u0421\u0438\u0435\u043d\u0438\u0442 (Altaflux-45)",
          "amount": 22.51
        },
        {
          "material": "\u0412\u043e\u043b\u043b\u0430\u0441\u0442\u043e\u043d\u0438\u0442 (\u041c\u0418\u0412\u041e\u041b\u041b)",
          "amount": 20.94
        },
        {
          "material": "EP Kaolin",
          "amount": 17.93
        },
        {
          "material": "\u0423\u043b\u0435\u043a\u0441\u0438\u0442 (\u0425\u0438\u043c\u043f\u044d\u043a)",
          "amount": 10.86
        },
        {
          "material": "\u0422\u0430\u043b\u044c\u043a",
          "amount": 0.26
        }
      ],
      "description": "",
      "createdBy": "Aleksandr Berdin-Lazursky",
      "source": "glazy.org",
      "url": "https://glazy.org/recipes/55569"
    },
    {
      "id": 55570,
      "code": "GLAZY-55570",
      "name": "Ovo Gasworks Matte Ulexite",
      "cone": "6",
      "surface": "Satin",
      "transparency": "Transparent",
      "atmosphere": "Oxidation",
      "subtype": "Glaze",
      "ingredients": [
        {
          "material": "\u041d\u0435\u0444\u0435\u043b\u0438\u043d \u0421\u0438\u0435\u043d\u0438\u0442 (Altaflux-45)",
          "amount": 29.17
        },
        {
