Repository: MrSeldon/argilev2

File: data/glazes/glazy.json (part 204 of 315)
{
          "material": "\u041a\u0430\u043e\u043b\u0438\u043d \u043a\u0430\u043b\u044c\u0446\u0438\u043d\u0438\u0440\u043e\u0432\u0430\u043d\u043d\u044b\u0439 \u041c\u0418\u041a\u0410\u041e",
          "amount": 24.59
        },
        {
          "material": "\u0412\u043e\u043b\u043b\u0430\u0441\u0442\u043e\u043d\u0438\u0442 (\u041c\u0418\u0412\u041e\u041b\u041b)",
          "amount": 24.37
        },
        {
          "material": "\u041a\u0432\u0430\u0440\u0446\u0435\u0432\u0430\u044f \u043c\u0443\u043a\u0430 Silverbond 15",
          "amount": 12.76
        },
        {
          "material": "\u0423\u043b\u0435\u043a\u0441\u0438\u0442 (\u0425\u0438\u043c\u043f\u044d\u043a)",
          "amount": 9.11
        }
      ],
      "description": "",
      "createdBy": "Aleksandr Berdin-Lazursky",
      "source": "glazy.org",
      "url": "https://glazy.org/recipes/55570"
    },
    {
      "id": 51651,
      "code": "GLAZY-51651",
      "name": "Ovo June Perry Purple",
      "cone": "5 1/2 - 6",
      "surface": "Glossy",
      "transparency": "Opaque",
      "atmosphere": "Oxidation",
      "subtype": "Glaze - Purple",
      "ingredients": [
        {
          "material": "Wollastonite",
          "amount": 24.0
        },
        {
          "material": "Silica",
          "amount": 22.0
        },
        {
          "material": "Gerstley Borate",
          "amount": 21.0
        },
        {
          "material": "\u0422\u043e\u043d\u043a\u043e\u043c\u043e\u043b\u043e\u0442\u044b\u0439 \u043d\u0435\u0444\u0435\u043b\u0438\u043d-\u0441\u0438\u0435\u043d\u0438\u0442 Altaflux-45",
          "amount": 15.0
        },
        {
          "material": "EP Kaolin",
          "amount": 11.0
        }
      ],
      "additionals": [
        {
          "material": "Tin Oxide",
          "amount": 5.0
        },
        {
          "material": "Bentonite",
          "amount": 2.0
        },
        {
          "material": "Chrome Oxide",
          "amount": 0.25
        }
      ],
      "description": "Original by Joe Thompson. Modified by Russian Nef-sy.",
      "createdBy": "Aleksandr Berdin-Lazursky",
      "source": "glazy.org",
      "url": "https://glazy.org/recipes/51651"
    },
    {
      "id": 55574,
      "code": "GLAZY-55574",
      "name": "Ovo June Perry Ulexite",
      "cone": "6",
      "surface": "Glossy",
      "transparency": "Transparent",
      "atmosphere": "",
      "subtype": "Glaze - Clear",
      "ingredients": [
        {
          "material": "Wollastonite",
          "amount": 28.56
        },
        {
          "material": "Silica",
          "amount": 24.16
        },
        {
          "material": "\u0422\u043e\u043d\u043a\u043e\u043c\u043e\u043b\u043e\u0442\u044b\u0439 \u043d\u0435\u0444\u0435\u043b\u0438\u043d-\u0441\u0438\u0435\u043d\u0438\u0442 Altaflux-45",
          "amount": 21.84
        },
        {
          "material": "\u0423\u043b\u0435\u043a\u0441\u0438\u0442 (\u0425\u0438\u043c\u043f\u044d\u043a)",
          "amount": 16.4
        },
        {
          "material": "EP Kaolin",
          "amount": 9.04
        }
      ],
      "additionals": [
        {
          "material": "Copper Carbonate",
          "amount": 5.0
        }
      ],
      "description": "Runny, clear but with strong borax blue Tyndall effect.",
      "createdBy": "Aleksandr Berdin-Lazursky",
      "source": "glazy.org",
      "url": "https://glazy.org/recipes/55574"
    },
    {
      "id": 356907,
      "code": "GLAZY-356907",
      "name": "Ovo June Perry Ulexite (adapt)",
      "cone": "6",
      "surface": "Glossy",
      "transparency": "Transparent",
      "atmosphere": "Oxidation",
      "subtype": "Glaze - Clear",
      "ingredients": [
        {
          "material": "Wollastonite",
          "amount": 27.5
        },
        {
          "material": "Silica",
          "amount": 22.0
        },
        {
          "material": "Kaolin",
          "amount": 19.0
        },
        {
          "material": "Ulexit",
          "amount": 13.5
        },
        {
          "material": "Alkali fritte Silica",
          "amount": 10.0
        },
        {
          "material": "Copper Carbonate",
          "amount": 5.0
        },
        {
          "material": "Kalifeldspat (Silica)",
          "amount": 5.0
        },
        {
          "material": "Dolomite",
          "amount": 2.5
        }
      ],
      "description": "Runny, clear but with strong tendency for blue verigations (borax blue Tyndall effect ?).",
      "createdBy": "Kristian Skovgaard J\u00f8rgensen",
      "source": "glazy.org",
      "url": "https://glazy.org/recipes/356907"
    },
    {
      "id": 55573,
      "code": "GLAZY-55573",
      "name": "Ovo Kathy King Ulexite",
      "cone": "5 1/2 - 6",
      "surface": "Glossy",
      "transparency": "Transparent",
      "atmosphere": "Oxidation",
      "subtype": "Glaze - Clear",
      "ingredients": [
        {
          "material": "\u041a\u0432\u0430\u0440\u0446\u0435\u0432\u0430\u044f \u043c\u0443\u043a\u0430 Silverbond 15",
          "amount": 35.5
        },
        {
          "material": "\u041d\u0435\u0444\u0435\u043b\u0438\u043d \u0421\u0438\u0435\u043d\u0438\u0442 (Altaflux-45)",
          "amount": 33.21
        },
        {
          "material": "\u0423\u043b\u0435\u043a\u0441\u0438\u0442 (\u0425\u0438\u043c\u043f\u044d\u043a)",
          "amount": 14.69
        },
        {
          "material": "\u0412\u043e\u043b\u043b\u0430\u0441\u0442\u043e\u043d\u0438\u0442 (\u041c\u0418\u0412\u041e\u041b\u041b)",
          "amount": 11.49
        },
        {
          "material": "\u041a\u0430\u043e\u043b\u0438\u043d \u043a\u0430\u043b\u044c\u0446\u0438\u043d\u0438\u0440\u043e\u0432\u0430\u043d\u043d\u044b\u0439 \u041c\u0418\u041a\u0410\u041e",
          "amount": 5.5
        }
      ],
      "description": "",
      "createdBy": "Aleksandr Berdin-Lazursky",
      "source": "glazy.org",
      "url": "https://glazy.org/recipes/55573"
    },
    {
      "id": 85079,
      "code": "GLAZY-85079",
      "name": "Ovo Manganese Gold",
      "cone": "5 1/2 - 6",
      "surface": "Dry Matte",
      "transparency": "Opaque",
      "atmosphere": "Oxidation",
      "subtype": "Glaze - Specialty - Metallic",
      "ingredients": [
        {
          "material": "\u041a\u0440\u0430\u0441\u043d\u043e\u0436\u0433\u0443\u0449\u0430\u044f\u0441\u044f \u043a\u0435\u0440\u0430\u043c\u0438\u0447\u0435\u0441\u043a\u0430\u044f \u043c\u0430\u0441\u0441\u0430 CG/T",
          "amount": 70.0
        },
        {
          "material": "\u041a\u0432\u0430\u0440\u0446\u0435\u0432\u0430\u044f \u043c\u0443\u043a\u0430 Silverbond 15",
          "amount": 15.0
        },
        {
          "material": "\u041a\u0430\u043e\u043b\u0438\u043d \u043a\u0430\u043b\u044c\u0446\u0438\u043d\u0438\u0440\u043e\u0432\u0430\u043d\u043d\u044b\u0439 \u041c\u0418\u041a\u0410\u041e",
          "amount": 15.0
        }
      ],
      "additionals": [
        {
          "material": "Manganese Dioxide",
          "amount": 60.0
        },
        {
          "material": "Cobalt Oxide",
          "amount": 6.0
        },
        {
          "material": "Copper Carbonate",
          "amount": 6.0
        }
      ],
      "description": "It is Britt's Golden glaze twist. You can use any type of red, low-temperature clay. But if your clay is high of calcium, you must add more silica and alumina in the bach.",
      "createdBy": "Aleksandr Berdin-Lazursky",
      "source": "glazy.org",
      "url": "https://glazy.org/recipes/85079"
    },
    {
      "id": 72382,
      "code": "GLAZY-72382",
      "name": "OVO Perfect Matte (40-25-10)",
      "cone": "5 1/2 - 7",
      "surface": "Smooth Matte",
      "transparency": "Opaque",
      "atmosphere": "Oxidation",
      "subtype": "Glaze - Matte",
      "ingredients": [
        {
          "material": "\u041f\u043e\u043b\u0435\u0432\u043e\u0439 \u0448\u043f\u0430\u0442 FFF",
          "amount": 40.0
        },
        {
          "material": "\u0412\u043e\u043b\u043b\u0430\u0441\u0442\u043e\u043d\u0438\u0442 (\u041c\u0418\u0412\u041e\u041b\u041b)",
          "amount": 25.0
        },
        {
          "material": "\u041a\u0430\u043e\u043b\u0438\u043d \u043a\u0430\u043b\u044c\u0446\u0438\u043d\u0438\u0440\u043e\u0432\u0430\u043d\u043d\u044b\u0439 \u041c\u0418\u041a\u0410\u041e",
          "amount": 25.0
        },
        {
          "material": "\u0423\u043b\u0435\u043a\u0441\u0438\u0442 (\u0425\u0438\u043c\u043f\u044d\u043a)",
          "amount": 10.0
        }
      ],
      "additionals": [
        {
          "material": "Rutile",
          "amount": 5.0
        }
      ],
      "description": "Be careful with the amounts of Al and Ti.",
      "createdBy": "Aleksandr Berdin-Lazursky",
      "source": "glazy.org",
      "url": "https://glazy.org/recipes/72382"
    },
    {
      "id": 161733,
      "code": "GLAZY-161733",
      "name": "OVO Perfect Matte (NL Materials) (Copy 2)",
      "cone": "5 1/2 - 7",
      "surface": "Smooth Matte",
      "transparency": "Opaque",
      "atmosphere": "Oxidation",
      "subtype": "Glaze - Matte",
      "ingredients": [
        {
          "material": "Feldspar",
          "amount": 31.28
        },
        {
          "material": "Kaolin",
          "amount": 28.57
        },
        {
          "material": "Whiting",
          "amount": 17.73
        },
        {
          "material": "Gerstley Borate",
          "amount": 12.21
        },
        {
          "material": "Silica",
          "amount": 10.21
        }
      ],
      "additionals": [
        {
          "material": "Rutile",
          "amount": 1.0
        }
      ],
      "description": "Dutch version of the Ovo perfect matte recipe. With pinholing of pigments at 5%, add 2% zirconium silicate/zircopax.",
      "createdBy": "Inge Besteman",
      "source": "glazy.org",
      "url": "https://glazy.org/recipes/161733"
    },
    {
      "id": 85042,
      "code": "GLAZY-85042",
      "name": "OVO Perfect Matte (US Materials)",
      "cone": "5 1/2 - 7",
      "surface": "Smooth Matte",
      "transparency": "Opaque",
      "atmosphere": "Oxidation",
      "subtype": "Glaze - Matte",
      "ingredients": [
        {
          "material": "Custer Feldspar",
          "amount": 39.6
        },
        {
          "material": "Calcined Kaolin",
          "amount": 26.2
        },
        {
          "material": "Gerstley Borate",
          "amount": 13.3
        },
        {
          "material": "Wollastonite",
          "amount": 12.8
        },
        {
          "material": "Whiting",
          "amount": 8.1
        }
      ],
      "additionals": [
        {
          "material": "Rutile",
          "amount": 5.0
        }
      ],
      "description": "This is an untested example of converting a Recipe from one set of materials to another. Please see the photo showing the substitution. The original recipe is OVO Perfect Matte (40-25-10) I am not sure how the result will turn out using your materials. I used common US materials and substituted Ulexite with Gerstley Borate.",
      "createdBy": "Derek Au",
      "source": "glazy.org",
      "url": "https://glazy.org/recipes/85042"
    },
    {
      "id": 191480,
      "code": "GLAZY-191480",
      "name": "OVO perfect matte GRIS",
      "cone": "5 1/2 - 6",
      "surface": "Smooth Matte",
      "transparency": "Opaque",
      "atmosphere": "Oxidation",
      "subtype": "Glaze",
      "ingredients": [
        {
          "material": "Custer Feldspar",
          "amount": 40.0
        },
        {
          "material": "Wollastonite",
          "amount": 25.0
        },
        {
          "material": "Kaolin Calcin\u00e9 (Glomax)",
          "amount": 25.0
        },
        {
          "material": "Gerstley Borate",
          "amount": 10.0
        }
      ],
      "additionals": [
        {
          "material": "Carbonate de Nickel",
          "amount": 2.25
        },
        {
          "material": "Chrome Oxide",
          "amount": 0.2
        }
      ],
      "description": "",
      "createdBy": "Sophie Manessiez Guinet",
      "source": "glazy.org",
      "url": "https://glazy.org/recipes/191480"
    },
    {
      "id": 191310,
      "code": "GLAZY-191310",
      "name": "OVO Perfect Matte jaune",
      "cone": "5 1/2 - 6",
      "surface": "Smooth Matte",
      "transparency": "Opaque",
      "atmosphere": "Oxidation",
      "subtype": "Glaze",
      "ingredients": [
        {
          "material": "Feldspath Potassique (Custer 325M)",
          "amount": 40.0
        },
        {
          "material": "Wollastonite",
          "amount": 25.0
        },
        {
          "material": "Kaolin Calcin\u00e9 (Glomax)",
          "amount": 25.0
        },
        {
          "material": "Gerstley Borate",
          "amount": 10.0
        }
      ],
      "additionals": [
        {
          "material": "Rutile",
          "amount": 6.0
        },
        {
          "material": "Stain",
          "amount": 6.0
        }
      ],
      "description": "Email matte et lisse, tr\u00e8s doux au touch\u00e9.",
      "createdBy": "Sophie Manessiez Guinet",
      "source": "glazy.org",
      "url": "https://glazy.org/recipes/191310"
    },
    {
      "id": 191470,
      "code": "GLAZY-191470",
      "name": "OVO perfect matte Rose",
      "cone": "5 1/2 - 6",
      "surface": "Smooth Matte",
      "transparency": "Opaque",
      "atmosphere": "Oxidation",
      "subtype": "Glaze",
      "ingredients": [
        {
          "material": "Custer Feldspar",
          "amount": 40.0
        },
        {
          "material": "Wollastonite",
          "amount": 25.0
        },
        {
          "material": "Kaolin Calcin\u00e9 (Glomax)",
          "amount": 25.0
        },
        {
          "material": "Gerstley Borate",
          "amount": 10.0
        }
      ],
      "additionals": [
        {
          "material": "Rutile",
          "amount": 6.0
        },
        {
          "material": "Stain",
          "amount": 1.5
        }
      ],
      "description": "",
      "createdBy": "Sophie Manessiez Guinet",
      "source": "glazy.org",
      "url": "https://glazy.org/recipes/191470"
    },
    {
      "id": 91436,
      "code": "GLAZY-91436",
      "name": "OVO Self-sufficient Bristol",
      "cone": "5 - 6",
      "surface": "Glossy",
      "transparency": "Semi-opaque",
      "atmosphere": "Oxidation",
      "subtype": "Glaze - Bristol",
      "ingredients": [
        {
          "material": "\u041f\u043e\u043b\u0435\u0432\u043e\u0439 \u0448\u043f\u0430\u0442 FFF",
          "amount": 50.0
        },
        {
          "material": "\u041a\u0432\u0430\u0440\u0446\u0435\u0432\u0430\u044f \u043c\u0443\u043a\u0430 Silverbond 15",
          "amount": 20.0
        },
        {
          "material": "Zinc Oxide",
          "amount": 15.0
        },
        {
          "material": "\u041c\u0435\u043b",
          "amount": 10.0
        },
        {
          "material": "\u041a\u0430\u043e\u043b\u0438\u043d \u043a\u0430\u043b\u044c\u0446\u0438\u043d\u0438\u0440\u043e\u0432\u0430\u043d\u043d\u044b\u0439 \u041c\u0418\u041a\u0410\u041e",
          "amount": 5.0
        }
      ],
      "additionals": [
        {
          "material": "Titanium Dioxide",
          "amount": 5.0
        },
        {
          "material": "Copper Carbonate",
          "amount": 3.0
        }
      ],
      "description": "",
      "createdBy": "Aleksandr Berdin-Lazursky",
      "source": "glazy.org",
      "url": "https://glazy.org/recipes/91436"
    },
    {
      "id": 93365,
      "code": "GLAZY-93365",
      "name": "OVO Self-sufficient Bristol US (Satin)",
      "cone": "5 - 6",
      "surface": "Glossy",
      "transparency": "Semi-opaque",
      "atmosphere": "Oxidation",
      "subtype": "Glaze - Bristol",
      "ingredients": [
        {
          "material": "Mahavir Feldspar",
          "amount": 42.0
        },
        {
          "material": "Silica",
          "amount": 15.0
        },
        {
          "material": "Zinc Oxide",
          "amount": 13.5
        },
        {
          "material": "EP Kaolin",
          "amount": 13.0
        },
        {
          "material": "Whiting",
          "amount": 9.5
        },
        {
          "material": "Titanium Dioxide",
          "amount": 4.5
        },
        {
          "material": "Copper Carbonate",
          "amount": 2.5
        }
      ],
      "description": "",
      "createdBy": "Michael Newsome",
      "source": "glazy.org",
      "url": "https://glazy.org/recipes/93365"
    },
    {
      "id": 91937,
      "code": "GLAZY-91937",
      "name": "OVO Strange Clarius",
      "cone": "5 - 6",
      "surface": "Satin",
      "transparency": "Semi-opaque",
      "atmosphere": "Oxidation",
      "subtype": "Glaze - Green - Copper",
      "ingredients": [
        {
          "material": "\u041f\u043e\u043b\u0435\u0432\u043e\u0439 \u0448\u043f\u0430\u0442 FFF",
          "amount": 40.0
        },
        {
          "material": "Barium Carbonate",
          "amount": 15.0
        },
        {
          "material": "Whiting",
          "amount": 15.0
        },
        {
          "material": "\u041a\u0430\u043e\u043b\u0438\u043d \u043a\u0430\u043b\u044c\u0446\u0438\u043d\u0438\u0440\u043e\u0432\u0430\u043d\u043d\u044b\u0439 \u041c\u0418\u041a\u0410\u041e",
          "amount": 10.0
        },
        {
          "material": "\u0423\u043b\u0435\u043a\u0441\u0438\u0442 (\u0425\u0438\u043c\u043f\u044d\u043a)",
          "amount": 10.0
        },
        {
          "material": "Lithium Carbonate",
          "amount": 5.0
        },
        {
          "material": "Silica",
          "amount": 5.0
        }
      ],
      "additionals": [
        {
          "material": "Titanium Dioxide",
          "amount": 15.0
        },
        {
          "material": "Zinc Oxide",
          "amount": 1.0
        }
      ],
      "description": "Original by Igor Clarius. Really amazing surface. (!) Not food safe (!) Kiln Schedule: https://glazy.org/kilnschedules/152",
      "createdBy": "Aleksandr Berdin-Lazursky",
      "source": "glazy.org",
      "url": "https://glazy.org/recipes/91937"
    },
    {
      "id": 44097,
      "code": "GLAZY-44097",
      "name": "Ox Blood Red",
      "cone": "6",
      "surface": "",
      "transparency": "",
      "atmosphere": "Oxidation",
      "subtype": "Glaze - Iron - Kaki, Tomato Red",
      "ingredients": [
        {
          "material": "Gerstley Borate",
          "amount": 54.88
        },
        {
          "material": "Silica",
          "amount": 30.49
        },
        {
          "material": "Talc",
          "amount": 14.63
        }
      ],
      "additionals": [
        {
          "material": "Red Iron Oxide",
          "amount": 21.95
        }
      ],
      "description": "From Virginia Scotchie's Clay and Glaze Compendium",
      "createdBy": "Glazy Admin",
      "source": "glazy.org",
      "url": "https://glazy.org/recipes/44097"
    },
    {
      "id": 3239,
      "code": "GLAZY-3239",
      "name": "Oxblood",
      "cone": "10",
      "surface": "Glossy",
      "transparency": "Translucent",
      "atmosphere": "Oxidation, Reduction",
      "subtype": "Glaze - Red - Copper",
      "ingredients": [
        {
          "material": "Nepheline Syenite",
          "amount": 42.0
        },
        {
          "material": "Silica",
          "amount": 23.0
        },
        {
          "material": "Laguna Borate",
          "amount": 13.0
        },
        {
          "material": "Whiting",
          "amount": 11.0
        },
        {
          "material": "Custer Feldspar",
          "amount": 9.0
        },
        {
          "material": "Kaolin",
          "amount": 2.0
        }
      ],
      "additionals": [
        {
          "material": "Bentonite",
          "amount": 3.0
        },
        {
          "material": "Black Copper Oxide",
          "amount": 3.0
        },
        {
          "material": "Tin Oxide",
          "amount": 1.0
        }
      ],
      "description": "Via Tara Hagen's Glazeitorium http://glazeitorium.blogspot.com/",
      "createdBy": "Tara Hagen",
      "source": "glazy.org",
      "url": "https://glazy.org/recipes/3239"
    },
    {
      "id": 5813,
      "code": "GLAZY-5813",
      "name": "Oxblood",
      "cone": "10",
      "surface": "",
      "transparency": "",
      "atmosphere": "Reduction",
      "subtype": "Glaze - Red - Copper - Oxblood",
      "ingredients": [
        {
          "material": "Nepheline Syenite",
          "amount": 47.51
        },
        {
          "material": "Gerstley Borate",
          "amount": 25.34
        },
        {
          "material": "Whiting",
          "amount": 14.71
        },
        {
          "material": "Feldspar",
          "amount": 10.23
        },
        {
          "material": "Silica",
          "amount": 2.2
        }
      ],
      "additionals": [
        {
          "material": "Tin Oxide",
          "amount": 1.11
        },
        {
          "material": "Copper Carbonate",
          "amount": 0.31
        }
      ],
      "description": "NOTE: This recipe was imported from Triangle Potter's Guild Glaze Recipes published November, 1988 Source: John Givvines 1663 nephelyne syenite 358 feldspar 77 flint 887 gerstley borate 515 whiting + 11 copper carbonate + 39 tin oxide",
      "createdBy": "Glazy Admin",
      "source": "glazy.org",
      "url": "https://glazy.org/recipes/5813"
    },
    {
      "id": 29517,
      "code": "GLAZY-29517",
      "name": "Oxblood",
      "cone": "6",
      "surface": "",
      "transparency": "",
      "atmosphere": "Oxidation",
      "subtype": "Glaze",
      "ingredients": [
        {
          "material": "Gerstley Borate",
          "amount": 54.9
        },
        {
          "material": "Silica",
          "amount": 30.5
        },
        {
          "material": "Red Iron Oxide",
          "amount": 22.0
        },
        {
          "material": "Talc",
          "amount": 14.6
        }
      ],
      "description": "",
      "createdBy": "Rebecca Ramsey",
      "source": "glazy.org",
      "url": "https://glazy.org/recipes/29517"
    },
    {
      "id": 121332,
      "code": "GLAZY-121332",
      "name": "Oxblood",
      "cone": "10 - 11",
      "surface": "",
      "transparency": "",
      "atmosphere": "Reduction",
      "subtype": "Glaze",
      "ingredients": [
        {
          "material": "Silica",
          "amount": 31.91
        },
        {
          "material": "Neph Sye A270",
          "amount": 27.86
        },
        {
          "material": "Whiting",
          "amount": 12.07
        },
        {
          "material": "Ferro Frit 3110",
          "amount": 10.21
        },
        {
          "material": "EP Kaolin",
          "amount": 6.34
        },
        {
          "material": "Dolomite",
          "amount": 4.64
        },
        {
          "material": "Gerstley Borate",
          "amount": 3.71
        },
        {
          "material": "Zinc Oxide",
          "amount": 3.23
        }
      ],
      "additionals": [
        {
          "material": "Tin Oxide",
          "amount": 1.0
        },
        {
          "material": "Copper Carbonate",
          "amount": 0.6
        },
        {
          "material": "Black Iron Oxide",
          "amount": 0.26
        },
        {
          "material": "Alumina Hydrate",
          "amount": 0.25
        },
        {
          "material": "Epsom salts",
          "amount": 0.25
        },
        {
          "material": "Titanium Dioxide",
          "amount": 0.11
        }
      ],
      "description": "",
      "createdBy": "Heather A. Banas",
      "source": "glazy.org",
      "url": "https://glazy.org/recipes/121332"
    },
    {
      "id": 3036,
      "code": "GLAZY-3036",
      "name": "Oxblood - Iron Red (variation)",
      "cone": "6",
      "surface": "Glossy",
      "transparency": "Opaque",
      "atmosphere": "Oxidation",
      "subtype": "Glaze - Iron - Kaki, Tomato Red",
      "ingredients": [
        {
          "material": "Johnson Matthey Frit 169",
          "amount": 55.0
        },
        {
          "material": "Silica",
          "amount": 30.0
        },
        {
          "material": "Talc",
          "amount": 15.0
        }
      ],
      "additionals": [
        {
          "material": "Red Iron Oxide",
          "amount": 22.0
        }
      ],
      "description": "From Iron Red: Glaze Type: Iron Saturate Here is an Ox Blood Red that I've used in the past. Apply it HEAVILY for the best results. Cone 6 Oxidation. andrew s lubow",
      "createdBy": "Glazy Admin",
      "source": "glazy.org",
      "url": "https://glazy.org/recipes/3036"
    },
    {
      "id": 24208,
      "code": "GLAZY-24208",
      "name": "Oxblood - Iron Red (variation)",
      "cone": "6",
      "surface": "Glossy",
      "transparency": "Opaque",
      "atmosphere": "Oxidation",
      "subtype": "Glaze - Iron - Kaki, Tomato Red",
      "ingredients": [
        {
          "material": "Ferro Frit 3134",
          "amount": 55.0
        },
        {
          "material": "Silica",
          "amount": 30.0
        },
        {
          "material": "Talc",
          "amount": 15.0
        }
      ],
      "additionals": [
        {
          "material": "Yellow Iron Oxide",
          "amount": 22.0
        }
      ],
      "description": "our RIO has gone whacko so I'm trying this shop glaze with yellow",
      "createdBy": "Ginger",
      "source": "glazy.org",
      "url": "https://glazy.org/recipes/24208"
    },
    {
      "id": 5814,
      "code": "GLAZY-5814",
      "name": "Oxblood 2",
      "cone": "10",
      "surface": "",
      "transparency": "",
      "atmosphere": "Reduction",
      "subtype": "Glaze - Red - Copper - Oxblood",
      "ingredients": [
        {
          "material": "Soda Feldspar",
          "amount": 77.74
        },
        {
          "material": "Whiting",
          "amount": 11.62
        },
        {
          "material": "Gerstley Borate",
          "amount": 10.64
        }
      ],
      "additionals": [
        {
          "material": "Tin Oxide",
          "amount": 1.01
        },
        {
          "material": "Copper Carbonate",
          "amount": 0.28
        }
      ],
      "description": "NOTE: This recipe was imported from Triangle Potter's Guild Glaze Recipes published November, 1988 Source: John Givvines 3010 soda feldspar 412 gerstley borate 450 whiting + 11 copper carbonate + 39 tin oxide",
      "createdBy": "Glazy Admin",
      "source": "glazy.org",
      "url": "https://glazy.org/recipes/5814"
    },
    {
      "id": 44092,
      "code": "GLAZY-44092",
      "name": "Oxblood Copper Red",
      "cone": "8",
      "surface": "",
      "transparency": "",
      "atmosphere": "Reduction",
      "subtype": "Glaze - Red - Copper - Oxblood",
      "ingredients": [
        {
          "material": "Nepheline Syenite",
          "amount": 166.32
        },
        {
          "material": "Silica",
          "amount": 88.74
        },
        {
          "material": "Gerstley Borate",
          "amount": 51.5
        },
        {
          "material": "Whiting",
          "amount": 41.3
        },
        {
          "material": "Custer Feldspar",
          "amount": 35.76
        },
        {
          "material": "EP Kaolin",
          "amount": 7.74
        },
        {
          "material": "Tin Oxide",
          "amount": 3.91
        },
        {
          "material": "Copper Carbonate",
          "amount": 1.17
        }
      ],
      "description": "From Virginia Scotchie's Clay and Glaze Compendium",
      "createdBy": "Glazy Admin",
      "source": "glazy.org",
      "url": "https://glazy.org/recipes/44092"
    },
    {
      "id": 4997,
      "code": "GLAZY-4997",
      "name": "Oxblood Red",
      "cone": "10",
      "surface": "",
      "transparency": "",
      "atmosphere": "Reduction",
      "subtype": "Glaze - Red - Copper - Oxblood",
      "ingredients": [
        {
          "material": "Nepheline Syenite",
          "amount": 41.38
        },
        {
          "material": "Silica",
          "amount": 22.66
        },
        {
          "material": "Colemanite",
          "amount": 12.81
        },
        {
          "material": "Whiting",
          "amount": 10.84
        },
        {
          "material": "Custer Feldspar (1989)",
          "amount": 8.87
        },
        {
          "material": "Kaolin",
          "amount": 1.97
        },
        {
          "material": "Tin Oxide",
          "amount": 0.99
        },
        {
          "material": "Black Copper Oxide",
          "amount": 0.49
        }
      ],
      "additionals": [
        {
          "material": "Bentonite",
          "amount": 2.96
        }
      ],
      "description": "This recipe was imported from Louis Katz's Hyperglaze database available on his website: http://falcon.tamucc.edu/lkatz/allglazes.txt More information about Louis Katz can be found on his website, http://www.louiskatz.net/ Louis Katz Notes: I am not a safety expert and any information contained in this file about safety should be ignored in favor of advice from experts. All of the materials in all glazes are potentially hazardous. All of these glaze recipes are given without any representation of accuracy or safety. They may work, they may not. They may be safe when fired or they may not. All of the materials used in them have hazards associated with them. You must be have sufficient training in the hazards before you use the the materials. You will have to determine the suitability and safety for your use. Do not assume that a lack of a warning about a material means that it is safe. Cone: 10 Color: red Firing: Ox. or Red. Recipe: Percent Batch Neph Sy 41.38 42.0 Custer Feldspar 8.87 9.0 Kaolin 1.97 2.0 Silica 22.66 23.0 Colemanite 12.81 13.0 Whiting 10.84 11.0 Black Copper Oxide 0.49 0.5 Tin Oxide 0.99 1.0 Totals: 100.00 % 101.5 gm Also add: Bentonite 2.96 3.0 Black .",
      "createdBy": "Glazy Admin",
      "source": "glazy.org",
      "url": "https://glazy.org/recipes/4997"
    },
    {
      "id": 29253,
      "code": "GLAZY-29253",
      "name": "Oxblood Red",
      "cone": "10",
      "surface": "",
      "transparency": "",
      "atmosphere": "Reduction",
      "subtype": "Glaze - Red - Copper - Oxblood",
      "ingredients": [
        {
          "material": "Nepheline Syenite",
          "amount": 42.0
        },
        {
          "material": "Silica",
          "amount": 23.0
        },
        {
          "material": "Colemanite",
          "amount": 13.0
        },
        {
          "material": "Whiting",
          "amount": 11.0
        },
        {
          "material": "Custer Feldspar",
          "amount": 9.0
        },
        {
          "material": "Kaolin",
          "amount": 2.0
        }
      ],
      "additionals": [
        {
          "material": "Bentonite",
          "amount": 3.0
        },
        {
          "material": "Tin Oxide",
          "amount": 1.0
        },
        {
          "material": "Black Copper Oxide",
          "amount": 0.5
        }
      ],
      "description": "From the Kansas City Art Institute Ceramic Department (KCAI), Glaze Formulas, 15 February 1990. http://www.brackers.com/wp-content/uploads/2015/02/KCAI-Glaze-Recpies.pdf",
      "createdBy": "Glazy Admin",
      "source": "glazy.org",
      "url": "https://glazy.org/recipes/29253"
    },
    {
      "id": 336723,
      "code": "GLAZY-336723",
      "name": "Oxidizing Tenmoku",
      "cone": "5 - 7",
      "surface": "Glossy",
      "transparency": "",
      "atmosphere": "Oxidation",
      "subtype": "Glaze - Iron - Tenmoku",
      "ingredients": [
        {
          "material": "Silica",
          "amount": 34.2
        },
        {
          "material": "Ferro Frit 3134",
          "amount": 23.1
        },
        {
          "material": "Ball Clay",
          "amount": 17.8
        },
        {
          "material": "Nepheline Syenite",
          "amount": 16.6
        },
        {
          "material": "Wollastonite",
          "amount": 6.3
        },
        {
          "material": "Talc",
          "amount": 2.1
        }
      ],
      "additionals": [
        {
          "material": "Red Iron Oxide",
          "amount": 10.0
        }
      ],
      "description": "Really stable oxidizing Tenmoku, developed from DigitalFire's base recipe. No runs, and smooths over glazing imperfections really nicely. Breaks to a rust brown over sharp edges and rims. Add 100% water to dry weight. Example images fast fired to 1250 and natural cooled.",
      "createdBy": "Simon Horton",
      "source": "glazy.org",
      "url": "https://glazy.org/recipes/336723"
    },
    {
      "id": 45168,
      "code": "GLAZY-45168",
      "name": "P - Dolomite Potash simple",
      "cone": "9 - 10",
      "surface": "",
      "transparency": "",
      "atmosphere": "Oxidation",
      "subtype": "Glaze",
      "ingredients": [
        {
          "material": "Kaolin",
          "amount": 30.0
        },
        {
          "material": "Potash Feldspar",
          "amount": 30.0
        },
        {
          "material": "Dolomite",
          "amount": 20.0
        },
        {
          "material": "Silica",
          "amount": 20.0
        }
      ],
      "description": "A simple satin dolomite glaze. Tested on Audry Blackman Porcelain, V9A Buff and Vulcan Black Fine. The underscore on the test tiles denotes a slower cooling cycle.",
      "createdBy": "Martin Blunden",
      "source": "glazy.org",
      "url": "https://glazy.org/recipes/45168"
    },
    {
      "id": 355633,
      "code": "GLAZY-355633",
      "name": "P-1 Satin Purple",
      "cone": "6",
      "surface": "Satin",
      "transparency": "Opaque",
      "atmosphere": "Oxidation",
      "subtype": "Glaze",
      "ingredients": [
        {
          "material": "Gerstley Borate",
          "amount": 31.5
        },
        {
          "material": "Silica",
          "amount": 29.5
        },
        {
          "material": "Soda Feldspar",
          "amount": 20.0
        },
        {
          "material": "Talc",
          "amount": 14.0
        },
        {
          "material": "EP Kaolin",
          "amount": 5.0
        }
      ],
      "additionals": [
        {
          "material": "Bentonite",
          "amount": 2.0
        },
        {
          "material": "Cobalt Carbonate",
          "amount": 1.0
        }
      ],
      "description": "Satin opaque purple",
      "createdBy": "Denise McDonald",
      "source": "glazy.org",
      "url": "https://glazy.org/recipes/355633"
    },
    {
      "id": 4657,
      "code": "GLAZY-4657",
      "name": "P-54 Glaze Raku",
      "cone": "",
      "surface": "Glossy",
      "transparency": "",
      "atmosphere": "Oxidation, Reduction",
      "subtype": "Glaze",
      "ingredients": [
        {
          "material": "Pemco Frit P-54",
          "amount": 90.0
        },
        {
          "material": "EP Kaolin",
          "amount": 10.0
        }
      ],
      "additionals": [
        {
          "material": "Bentonite",
          "amount": 2.0
        }
      ],
      "description": "This recipe was imported from Louis Katz's Hyperglaze database available on his website: http://falcon.tamucc.edu/lkatz/allglazes.txt More information about Louis Katz can be found on his website, http://www.louiskatz.net/ Louis Katz Notes: I am not a safety expert and any information contained in this file about safety should be ignored in favor of advice from experts. All of the materials in all glazes are potentially hazardous. All of these glaze recipes are given without any representation of accuracy or safety. They may work, they may not. They may be safe when fired or they may not. All of the materials used in them have hazards associated with them. You must be have sufficient training in the hazards before you use the the materials. You will have to determine the suitability and safety for your use. Do not assume that a lack of a warning about a material means that it is safe. Cone: 010 ? Surface texture: shiny glossy Firing: Ox. or Red. Recipe: Percent Batch Pemco Frit p-54 90.00 90.00 Edgar Plastic Kaolin 10.00 10.00 Totals: 100.00 % 100.00 gm Also add: Bentonite 2.00 2.00",
      "createdBy": "Glazy Admin",
      "source": "glazy.org",
      "url": "https://glazy.org/recipes/4657"
    },
    {
      "id": 4998,
      "code": "GLAZY-4998",
      "name": "P.P. White",
      "cone": "10",
      "surface": "",
      "transparency": "",
      "atmosphere": "Oxidation, Reduction",
      "subtype": "Glaze - White, Off-White",
      "ingredients": [
        {
          "material": "Custer Feldspar (1989)",
          "amount": 40.67
        },
        {
          "material": "Petalite",
          "amount": 20.34
        },
        {
          "material": "Silica",
          "amount": 16.27
        },
        {
          "material": "Kaolin",
          "amount": 10.17
        },
        {
          "material": "Dolomite",
          "amount": 8.14
        },
        {
          "material": "Kentucky OM #4 Ball Clay",
          "amount": 4.41
        }
      ],
      "additionals": [
        {
          "material": "Bentonite",
          "amount": 2.0
        }
      ],
      "description": "This recipe was imported from Louis Katz's Hyperglaze database available on his website: http://falcon.tamucc.edu/lkatz/allglazes.txt More information about Louis Katz can be found on his website, http://www.louiskatz.net/ Louis Katz Notes: I am not a safety expert and any information contained in this file about safety should be ignored in favor of advice from experts. All of the materials in all glazes are potentially hazardous. All of these glaze recipes are given without any representation of accuracy or safety. They may work, they may not. They may be safe when fired or they may not. All of the materials used in them have hazards associated with them. You must be have sufficient training in the hazards before you use the the materials. You will have to determine the suitability and safety for your use. Do not assume that a lack of a warning about a material means that it is safe. Cone: 10 Color: white Firing: Ox. or Red. Recipe: Percent Batch Custer Feldspar 40.67 3254 Petalite 20.34 1627 Flint 16.27 1302 Dolomite 8.14 651 Kaolin 10.17 814 OM4 4.41 353 Totals: 100.00 % 8000 Gm Also add: Bentonite 2.00 160",
      "createdBy": "Glazy Admin",
      "source": "glazy.org",
      "url": "https://glazy.org/recipes/4998"
    },
    {
      "id": 27888,
      "code": "GLAZY-27888",
      "name": "P.V. Liner",
      "cone": "6",
      "surface": "Glossy",
      "transparency": "Transparent",
      "atmosphere": "Oxidation",
      "subtype": "Glaze - Clear",
      "ingredients": [
        {
          "material": "Gerstley Borate",
          "amount": 50.0
        },
        {
          "material": "Plastic Vitrox",
          "amount": 50.0
        }
      ],
      "description": "Simple but very nice glaze for cone 6. Colorants are: 1. 0.5% red iron 2. 2% red iron oxide 4% titanium dioxide, 3. 4% Rutile. 4. 3% manganese dioxide, 5. 7.5% tin oxide 0.2% Chrome oxide. 6. 3.5% copper carbonate 7. 0.5% Chrome oxide 8. 0.5% Cobalt carbonate 9. 8% tin oxide 10. 8% any stain (in this case 4254 inclusion purple)",
      "createdBy": "John Britt",
      "source": "glazy.org",
      "url": "https://glazy.org/recipes/27888"
    },
    {
      "id": 26163,
      "code": "GLAZY-26163",
      "name": "P1",
      "cone": "8",
      "surface": "Semi-glossy",
      "transparency": "Transparent",
      "atmosphere": "",
      "subtype": "Glaze - Clear",
      "ingredients": [
        {
          "material": "Potash Feldspar",
