Repository: MrSeldon/argilev2

File: data/glazes/glazy.json (part 205 of 315)
{
          "amount": 40.0
        },
        {
          "material": "Silica",
          "amount": 27.0
        },
        {
          "material": "Whiting",
          "amount": 20.0
        },
        {
          "material": "Kaolin",
          "amount": 10.0
        }
      ],
      "description": "This is the classic 4321-glaze with slightly reduced amount of silica to lower the melting point with 20\u00b0C. It gives a quite hazy transparency with a lot of cracks. I have tested it with both potash and soda feldspar with nearly the same result.",
      "createdBy": "Patrik Sandstr\u00f6m",
      "source": "glazy.org",
      "url": "https://glazy.org/recipes/26163"
    },
    {
      "id": 6918,
      "code": "GLAZY-6918",
      "name": "P1 Green Rose",
      "cone": "7 - 10",
      "surface": "Satin",
      "transparency": "Opaque",
      "atmosphere": "Reduction, Oxidation",
      "subtype": "Glaze",
      "ingredients": [
        {
          "material": "Potash Feldspar",
          "amount": 50.0
        },
        {
          "material": "Dolomite",
          "amount": 20.0
        },
        {
          "material": "EP Kaolin",
          "amount": 20.0
        },
        {
          "material": "Soda Ash",
          "amount": 10.0
        }
      ],
      "additionals": [
        {
          "material": "Black Copper Oxide",
          "amount": 1.5
        },
        {
          "material": "Cobalt Oxide",
          "amount": 0.1
        }
      ],
      "description": "Original base recipe \"C\" from the spanish version book \"The Potter's Palette\" (Constant/Odgen). Attention: due to a bad translation in the spanish version book, this \"Recipe C\"uses \"carbonato de sodio\" (soda ash), when the original english version calls for \"bone ash\" (ceniza de huesos or fosfato tric\u00e1lcico in spanish)",
      "createdBy": "Clara Giorello",
      "source": "glazy.org",
      "url": "https://glazy.org/recipes/6918"
    },
    {
      "id": 6920,
      "code": "GLAZY-6920",
      "name": "P2 Violet",
      "cone": "8 - 10",
      "surface": "Satin",
      "transparency": "Semi-opaque",
      "atmosphere": "Reduction",
      "subtype": "Glaze - Purple",
      "ingredients": [
        {
          "material": "Potash Feldspar",
          "amount": 50.0
        },
        {
          "material": "Dolomite",
          "amount": 20.0
        },
        {
          "material": "EP Kaolin",
          "amount": 20.0
        },
        {
          "material": "Soda Ash",
          "amount": 10.0
        }
      ],
      "additionals": [
        {
          "material": "Black Copper Oxide",
          "amount": 1.5
        },
        {
          "material": "Cobalt Oxide",
          "amount": 0.1
        }
      ],
      "description": "Original base recipe \"C\" from the spanish version book \"The Potter's Palette\" (Constant/Odgen). Attention: due to a bad translation in the spanish version book, this \"Recipe C\"uses \"carbonato de sodio\" (soda ash), when the original english version calls for \"bone ash\" (ceniza de huesos or fosfato tric\u00e1lcico in spanish)",
      "createdBy": "Clara Giorello",
      "source": "glazy.org",
      "url": "https://glazy.org/recipes/6920"
    },
    {
      "id": 22739,
      "code": "GLAZY-22739",
      "name": "P3",
      "cone": "8 - 9",
      "surface": "Glossy",
      "transparency": "Transparent",
      "atmosphere": "Oxidation",
      "subtype": "Glaze - Clear",
      "ingredients": [
        {
          "material": "Potash Feldspar",
          "amount": 50.0
        },
        {
          "material": "Silica",
          "amount": 17.0
        },
        {
          "material": "Whiting",
          "amount": 15.0
        },
        {
          "material": "Zinc Oxide",
          "amount": 12.0
        },
        {
          "material": "Kaolin",
          "amount": 3.0
        }
      ],
      "description": "klar och blank, tendenser till n\u00e5lstick. \u00e4ndrad till kon 8-9",
      "createdBy": "Patrik Sandstr\u00f6m",
      "source": "glazy.org",
      "url": "https://glazy.org/recipes/22739"
    },
    {
      "id": 6921,
      "code": "GLAZY-6921",
      "name": "P3 Blue Sky",
      "cone": "8 - 10",
      "surface": "Satin",
      "transparency": "Semi-opaque",
      "atmosphere": "Oxidation",
      "subtype": "Glaze - Blue - Cobalt",
      "ingredients": [
        {
          "material": "Potash Feldspar",
          "amount": 50.0
        },
        {
          "material": "Dolomite",
          "amount": 20.0
        },
        {
          "material": "EP Kaolin",
          "amount": 20.0
        },
        {
          "material": "Soda Ash",
          "amount": 10.0
        }
      ],
      "additionals": [
        {
          "material": "Green nickel oxide",
          "amount": 0.5
        },
        {
          "material": "Cobalt Oxide",
          "amount": 0.3
        }
      ],
      "description": "Original base recipe \"C\" from the spanish version book \"The Potter's Palette\" (Constant/Odgen). Attention: due to a bad translation in the spanish version book, this \"Recipe C\"uses \"carbonato de sodio\" (soda ash), when the original english version calls for \"bone ash\" (ceniza de huesos or fosfato tric\u00e1lcico in spanish)",
      "createdBy": "Clara Giorello",
      "source": "glazy.org",
      "url": "https://glazy.org/recipes/6921"
    },
    {
      "id": 22246,
      "code": "GLAZY-22246",
      "name": "P4",
      "cone": "8",
      "surface": "Semi-matte",
      "transparency": "Opaque",
      "atmosphere": "Oxidation",
      "subtype": "Glaze - White, Off-White",
      "ingredients": [
        {
          "material": "Potash Feldspar",
          "amount": 40.0
        },
        {
          "material": "Silica",
          "amount": 13.0
        },
        {
          "material": "Dolomite",
          "amount": 10.0
        },
        {
          "material": "Kaolin",
          "amount": 10.0
        },
        {
          "material": "Tin Oxide",
          "amount": 10.0
        },
        {
          "material": "Titanium Dioxide",
          "amount": 10.0
        },
        {
          "material": "Whiting",
          "amount": 10.0
        },
        {
          "material": "Ball Clay",
          "amount": 5.0
        }
      ],
      "description": "0.12 mol Silica is taken away from the original recipe to lower the melting point. - without any extras: opaque cream +1% cobalt carbonate gives a light cyanic bluegray tone (as in the uploaded photo) +2% copper oxide gives light green.",
      "createdBy": "Patrik Sandstr\u00f6m",
      "source": "glazy.org",
      "url": "https://glazy.org/recipes/22246"
    },
    {
      "id": 6925,
      "code": "GLAZY-6925",
      "name": "P4 Chocolat",
      "cone": "8 - 10",
      "surface": "Satin",
      "transparency": "Semi-opaque",
      "atmosphere": "Reduction",
      "subtype": "Glaze - Iron",
      "ingredients": [
        {
          "material": "Potash Feldspar",
          "amount": 50.0
        },
        {
          "material": "Dolomite",
          "amount": 20.0
        },
        {
          "material": "EP Kaolin",
          "amount": 20.0
        },
        {
          "material": "Soda Ash",
          "amount": 10.0
        }
      ],
      "additionals": [
        {
          "material": "Red Iron Oxide",
          "amount": 6.0
        },
        {
          "material": "Manganese Dioxide",
          "amount": 1.0
        }
      ],
      "description": "Original base recipe \"C\" from the spanish version book \"The Potter's Palette\" (Constant/Odgen). Attention: due to a bad translation in the spanish version book, this \"Recipe C\"uses \"carbonato de sodio\" (soda ash), when the original english version calls for \"bone ash\" (ceniza de huesos or fosfato tric\u00e1lcico in spanish)",
      "createdBy": "Clara Giorello",
      "source": "glazy.org",
      "url": "https://glazy.org/recipes/6925"
    },
    {
      "id": 9496,
      "code": "GLAZY-9496",
      "name": "P41P42.B2.Ca. Elba island Celadon",
      "cone": "8",
      "surface": "Glossy",
      "transparency": "Translucent",
      "atmosphere": "Reduction",
      "subtype": "Glaze - Iron - Celadon - Green",
      "ingredients": [
        {
          "material": "P41 La Crocetta II (Italian for small cross)",
          "amount": 40.82
        },
        {
          "material": "P42 kaolin San Rocco",
          "amount": 38.78
        },
        {
          "material": "P19 Diaspro verde",
          "amount": 20.41
        }
      ],
      "description": "This glaze was developed using materials collected at the Elba island in Tuscany Italy.",
      "createdBy": "Andrea Campioni",
      "source": "glazy.org",
      "url": "https://glazy.org/recipes/9496"
    },
    {
      "id": 9490,
      "code": "GLAZY-9490",
      "name": "P47.P19.B2 red temmoku",
      "cone": "8",
      "surface": "Smooth Matte",
      "transparency": "Opaque",
      "atmosphere": "Reduction",
      "subtype": "Glaze - Iron - Tenmoku",
      "ingredients": [
        {
          "material": "P19 Diaspro verde",
          "amount": 44.34
        },
        {
          "material": "P47 ocra Podere Morticini",
          "amount": 28.25
        },
        {
          "material": "P50 mixed Wood ash",
          "amount": 16.14
        },
        {
          "material": "Soda Ash",
          "amount": 7.27
        },
        {
          "material": "P17 Terra rossa - Italian for red Mediterranean soil",
          "amount": 4.0
        }
      ],
      "description": "",
      "createdBy": "Andrea Campioni",
      "source": "glazy.org",
      "url": "https://glazy.org/recipes/9490"
    },
    {
      "id": 22420,
      "code": "GLAZY-22420",
      "name": "P5",
      "cone": "8",
      "surface": "Satin",
      "transparency": "Semi-opaque",
      "atmosphere": "Oxidation",
      "subtype": "Glaze - White, Off-White",
      "ingredients": [
        {
          "material": "Potash Feldspar",
          "amount": 45.41
        },
        {
          "material": "Talc",
          "amount": 22.04
        },
        {
          "material": "Kaolin",
          "amount": 12.45
        },
        {
          "material": "Silica",
          "amount": 11.84
        },
        {
          "material": "Whiting",
          "amount": 8.27
        }
      ],
      "description": "Anders Fredholms glasyr (A28) omr\u00e4knad f\u00f6r kon8 -0,1 mol kvarts Har en tendens att krypa och verkar ocks\u00e5 f\u00e5 sm\u00e5 (ganska snygga) krympsprickor. Extra snygg p\u00e5 j\u00e4rnhaltig lera.",
      "createdBy": "Patrik Sandstr\u00f6m",
      "source": "glazy.org",
      "url": "https://glazy.org/recipes/22420"
    },
    {
      "id": 6930,
      "code": "GLAZY-6930",
      "name": "P5 Clear yellow",
      "cone": "8 - 10",
      "surface": "Semi-glossy",
      "transparency": "Translucent",
      "atmosphere": "Reduction, Oxidation",
      "subtype": "Glaze - Yellow - Manganese",
      "ingredients": [
        {
          "material": "Potash Feldspar",
          "amount": 50.0
        },
        {
          "material": "Dolomite",
          "amount": 20.0
        },
        {
          "material": "EP Kaolin",
          "amount": 20.0
        },
        {
          "material": "Soda Ash",
          "amount": 10.0
        }
      ],
      "additionals": [
        {
          "material": "Titanium Dioxide",
          "amount": 5.0
        },
        {
          "material": "Manganese Dioxide",
          "amount": 1.0
        }
      ],
      "description": "Original base recipe \"C\" from the spanish version book \"The Potter's Palette\" (Constant/Odgen). Attention: due to a bad translation in the spanish version book, this \"Recipe C\"uses \"carbonato de sodio\" (soda ash), when the original english version calls for \"bone ash\" (ceniza de huesos or fosfato tric\u00e1lcico in spanish)",
      "createdBy": "Clara Giorello",
      "source": "glazy.org",
      "url": "https://glazy.org/recipes/6930"
    },
    {
      "id": 9493,
      "code": "GLAZY-9493",
      "name": "P50.B2.Ca",
      "cone": "8",
      "surface": "Semi-glossy",
      "transparency": "Semi-opaque",
      "atmosphere": "Reduction",
      "subtype": "Glaze - Ash",
      "ingredients": [
        {
          "material": "P50 mixed Wood ash",
          "amount": 38.0
        },
        {
          "material": "P42 kaolin San Rocco",
          "amount": 33.0
        },
        {
          "material": "P45 - silica Podere Morticini",
          "amount": 29.0
        }
      ],
      "description": "Wood ash glaze",
      "createdBy": "Andrea Campioni",
      "source": "glazy.org",
      "url": "https://glazy.org/recipes/9493"
    },
    {
      "id": 6926,
      "code": "GLAZY-6926",
      "name": "P6 Golden Sand",
      "cone": "7 - 10",
      "surface": "Satin",
      "transparency": "Opaque",
      "atmosphere": "Oxidation, Reduction",
      "subtype": "Glaze - Yellow - Manganese",
      "ingredients": [
        {
          "material": "Potash Feldspar",
          "amount": 50.0
        },
        {
          "material": "Dolomite",
          "amount": 20.0
        },
        {
          "material": "EP Kaolin",
          "amount": 20.0
        },
        {
          "material": "Soda Ash",
          "amount": 10.0
        }
      ],
      "additionals": [
        {
          "material": "Manganese Dioxide",
          "amount": 1.0
        },
        {
          "material": "Chrome Oxide",
          "amount": 0.5
        }
      ],
      "description": "Original base recipe \"C\" from the spanish version book \"The Potter's Palette\" (Constant/Odgen). Attention: due to a bad translation in the spanish version book, this \"Recipe C\"uses \"carbonato de sodio\" (soda ash), when the original english version calls for \"bone ash\" (ceniza de huesos or fosfato tric\u00e1lcico in spanish)",
      "createdBy": "Clara Giorello",
      "source": "glazy.org",
      "url": "https://glazy.org/recipes/6926"
    },
    {
      "id": 6927,
      "code": "GLAZY-6927",
      "name": "P7 Jade Green",
      "cone": "8 - 10",
      "surface": "Satin",
      "transparency": "Semi-opaque",
      "atmosphere": "Oxidation",
      "subtype": "Glaze - Green",
      "ingredients": [
        {
          "material": "Potash Feldspar",
          "amount": 50.0
        },
        {
          "material": "Dolomite",
          "amount": 20.0
        },
        {
          "material": "EP Kaolin",
          "amount": 20.0
        },
        {
          "material": "Soda Ash",
          "amount": 10.0
        }
      ],
      "additionals": [
        {
          "material": "Chrome Oxide",
          "amount": 0.5
        },
        {
          "material": "Green nickel oxide",
          "amount": 0.5
        }
      ],
      "description": "Original base recipe \"C\" from the spanish version book \"The Potter's Palette\" (Constant/Odgen). Attention: due to a bad translation in the spanish version book, this \"Recipe C\"uses \"carbonato de sodio\" (soda ash), when the original english version calls for \"bone ash\" (ceniza de huesos or fosfato tric\u00e1lcico in spanish)",
      "createdBy": "Clara Giorello",
      "source": "glazy.org",
      "url": "https://glazy.org/recipes/6927"
    },
    {
      "id": 9491,
      "code": "GLAZY-9491",
      "name": "P7.P19.D2/3 Temmoku",
      "cone": "8",
      "surface": "Glossy",
      "transparency": "Opaque",
      "atmosphere": "Reduction",
      "subtype": "Glaze - Iron - Tenmoku",
      "ingredients": [
        {
          "material": "P7 Leucite",
          "amount": 41.0
        },
        {
          "material": "P19 Diaspro verde",
          "amount": 32.0
        },
        {
          "material": "Dolomite",
          "amount": 11.54
        },
        {
          "material": "P47 ocra Podere Morticini",
          "amount": 10.26
        },
        {
          "material": "P50 mixed Wood ash",
          "amount": 5.13
        }
      ],
      "description": "Reproduction of Yaozhou Tea dust as reported by Nigel Wood at page 140 using only natural material",
      "createdBy": "Andrea Campioni",
      "source": "glazy.org",
      "url": "https://glazy.org/recipes/9491"
    },
    {
      "id": 3795,
      "code": "GLAZY-3795",
      "name": "P72 Semi matte cobalt green with yellow crystals",
      "cone": "9",
      "surface": "Semi-matte",
      "transparency": "Opaque",
      "atmosphere": "Oxidation",
      "subtype": "Glaze - Crystalline",
      "ingredients": [
        {
          "material": "Nepheline Syenite",
          "amount": 66.05
        },
        {
          "material": "Rutile",
          "amount": 8.41
        },
        {
          "material": "Silica",
          "amount": 6.91
        },
        {
          "material": "Whiting",
          "amount": 4.82
        },
        {
          "material": "Zinc Oxide",
          "amount": 4.82
        },
        {
          "material": "Ball Clay",
          "amount": 4.51
        },
        {
          "material": "Dolomite",
          "amount": 4.51
        },
        {
          "material": "Cobalt Oxide",
          "amount": 2.0
        },
        {
          "material": "Red Iron Oxide",
          "amount": 0.6
        },
        {
          "material": "Black Copper Oxide",
          "amount": 0.3
        }
      ],
      "description": "This glaze use to be very safe. It is a green semi matt glaze with more or less bright yellow crystals. 1270oC with one hour at top temperature. Not too thick. http://www.stoneware.net/stoneware/glasyrer/recept/otherox/p72.htm",
      "createdBy": "Lasse \u00d6stman",
      "source": "glazy.org",
      "url": "https://glazy.org/recipes/3795"
    },
    {
      "id": 6928,
      "code": "GLAZY-6928",
      "name": "P8 Ruti",
      "cone": "8 - 10",
      "surface": "Satin",
      "transparency": "Opaque",
      "atmosphere": "Reduction, Oxidation",
      "subtype": "Glaze - Green - Nickel",
      "ingredients": [
        {
          "material": "Potash Feldspar",
          "amount": 50.0
        },
        {
          "material": "Dolomite",
          "amount": 20.0
        },
        {
          "material": "EP Kaolin",
          "amount": 20.0
        },
        {
          "material": "Soda Ash",
          "amount": 10.0
        }
      ],
      "additionals": [
        {
          "material": "Rutile",
          "amount": 5.0
        },
        {
          "material": "Green nickel oxide",
          "amount": 1.0
        }
      ],
      "description": "Original base recipe \"C\" from the spanish version book \"The Potter's Palette\" (Constant/Odgen). Attention: due to a bad translation in the spanish version book, this \"Recipe C\"uses \"carbonato de sodio\" (soda ash), when the original english version calls for \"bone ash\" (ceniza de huesos or fosfato tric\u00e1lcico in spanish)",
      "createdBy": "Clara Giorello",
      "source": "glazy.org",
      "url": "https://glazy.org/recipes/6928"
    },
    {
      "id": 6929,
      "code": "GLAZY-6929",
      "name": "P9 Light Sand",
      "cone": "8 - 10",
      "surface": "Semi-glossy",
      "transparency": "Opaque",
      "atmosphere": "Oxidation",
      "subtype": "Glaze - Yellow",
      "ingredients": [
        {
          "material": "Potash Feldspar",
          "amount": 50.0
        },
        {
          "material": "Dolomite",
          "amount": 20.0
        },
        {
          "material": "EP Kaolin",
          "amount": 20.0
        },
        {
          "material": "Soda Ash",
          "amount": 10.0
        }
      ],
      "additionals": [
        {
          "material": "Granular rutile",
          "amount": 5.0
        },
        {
          "material": "Chrome Oxide",
          "amount": 0.5
        }
      ],
      "description": "Original base recipe \"C\" from the spanish version book \"The Potter's Palette\" (Constant/Odgen). Attention: due to a bad translation in the spanish version book, this \"Recipe C\"uses \"carbonato de sodio\" (soda ash), when the original english version calls for \"bone ash\" (ceniza de huesos or fosfato tric\u00e1lcico in spanish)",
      "createdBy": "Clara Giorello",
      "source": "glazy.org",
      "url": "https://glazy.org/recipes/6929"
    },
    {
      "id": 2797,
      "code": "GLAZY-2797",
      "name": "Pablo Blue",
      "cone": "9 - 10",
      "surface": "Glossy",
      "transparency": "",
      "atmosphere": "Reduction",
      "subtype": "Glaze - Blue",
      "ingredients": [
        {
          "material": "G-200 Feldspar",
          "amount": 46.8
        },
        {
          "material": "Silica",
          "amount": 20.0
        },
        {
          "material": "Gerstley Borate",
          "amount": 13.7
        },
        {
          "material": "Whiting",
          "amount": 12.0
        },
        {
          "material": "Dolomite",
          "amount": 6.0
        },
        {
          "material": "EP Kaolin",
          "amount": 2.5
        }
      ],
      "additionals": [
        {
          "material": "Zinc Oxide",
          "amount": 4.0
        },
        {
          "material": "Tin Oxide",
          "amount": 3.0
        },
        {
          "material": "Cobalt Carbonate",
          "amount": 1.0
        },
        {
          "material": "Black Copper Oxide",
          "amount": 0.5
        },
        {
          "material": "Red Iron Oxide",
          "amount": 0.5
        },
        {
          "material": "Rutile",
          "amount": 0.5
        }
      ],
      "description": "Notes: Tracy Wilson: milky dark blue.",
      "createdBy": "Glazy Admin",
      "source": "glazy.org",
      "url": "https://glazy.org/recipes/2797"
    },
    {
      "id": 2873,
      "code": "GLAZY-2873",
      "name": "Pablo Red",
      "cone": "10",
      "surface": "",
      "transparency": "",
      "atmosphere": "Reduction",
      "subtype": "Glaze - Red - Copper",
      "ingredients": [
        {
          "material": "Custer Feldspar",
          "amount": 44.2
        },
        {
          "material": "Silica",
          "amount": 22.1
        },
        {
          "material": "Gerstley Borate",
          "amount": 11.6
        },
        {
          "material": "Whiting",
          "amount": 8.4
        },
        {
          "material": "Dolomite",
          "amount": 6.3
        },
        {
          "material": "Zinc Oxide",
          "amount": 4.2
        },
        {
          "material": "EP Kaolin",
          "amount": 3.2
        }
      ],
      "additionals": [
        {
          "material": "Tin Oxide",
          "amount": 3.0
        },
        {
          "material": "Copper Carbonate",
          "amount": 1.5
        },
        {
          "material": "Red Iron Oxide",
          "amount": 0.5
        }
      ],
      "description": "Notes: Rod Wuetherick: Copper red glazes are by nature finicky. The nicest copper reds have very low amounts of copper in them, usually less than 1% added to the batch. Tin will help stabilize the copper a bit, but this is not a silver bullet by any means. If you start going over 1% the copper reds are livery in appearance and not personally my favourite but some like it. Copper reds are really all about the firing process, moderate reduction not heavy; 5.5 - 6.0 on the oxy-probe. I have found the zinc to be useless and think it is an old school glaze addition in reduction firings. According to most sources it just volatizes, and how much it takes part in the melt is of constant debate. I can tell you from my experience that I have never noticed a difference in high fire reduction glazes if you leave out the zinc. Fire almost as fast as you can, extended firings tend to show your copper where the stack is and it finds its way up there without further encouragement.",
      "createdBy": "Glazy Admin",
      "source": "glazy.org",
      "url": "https://glazy.org/recipes/2873"
    },
    {
      "id": 5386,
      "code": "GLAZY-5386",
      "name": "Pakalolo Green",
      "cone": "9",
      "surface": "",
      "transparency": "",
      "atmosphere": "Reduction",
      "subtype": "Glaze - Green",
      "ingredients": [
        {
          "material": "Kona F-4 feldspar",
          "amount": 36.17
        },
        {
          "material": "Silica",
          "amount": 17.3
        },
        {
          "material": "Talc",
          "amount": 12.7
        },
        {
          "material": "Colemanite",
          "amount": 10.43
        },
        {
          "material": "Chrome Oxide",
          "amount": 8.7
        },
        {
          "material": "Dolomite",
          "amount": 6.61
        },
        {
          "material": "Cobalt Oxide",
          "amount": 4.35
        },
        {
          "material": "EP Kaolin",
          "amount": 3.74
        }
      ],
      "description": "This recipe was imported from Louis Katz's Hyperglaze database available on his website: http://falcon.tamucc.edu/lkatz/allglazes.txt More information about Louis Katz can be found on his website, http://www.louiskatz.net/ Louis Katz Notes: I am not a safety expert and any information contained in this file about safety should be ignored in favor of advice from experts. All of the materials in all glazes are potentially hazardous. All of these glaze recipes are given without any representation of accuracy or safety. They may work, they may not. They may be safe when fired or they may not. All of the materials used in them have hazards associated with them. You must be have sufficient training in the hazards before you use the the materials. You will have to determine the suitability and safety for your use. Do not assume that a lack of a warning about a material means that it is safe. Cone: 9 Color: green Firing: Reduction Recipe: Percent Batch Kona F-4 36.17 41.6 Colemanite 10.43 12.0 Dolomite 6.61 7.6 Talc 12.70 14.6 EPK 3.74 4.3 Flint 17.30 19.9 Chrome Oxide 8.70 10.0 Cobalt Oxide 4.35 5.0 Totals: 100.00 % 115.0 gm",
      "createdBy": "Glazy Admin",
      "source": "glazy.org",
      "url": "https://glazy.org/recipes/5386"
    },
    {
      "id": 4658,
      "code": "GLAZY-4658",
      "name": "Pale Aqua Luster Raku Glaze",
      "cone": "",
      "surface": "",
      "transparency": "",
      "atmosphere": "Raku",
      "subtype": "Glaze - Specialty",
      "ingredients": [
        {
          "material": "Gerstley Borate",
          "amount": 75.0
        },
        {
          "material": "Colemanite",
          "amount": 25.0
        }
      ],
      "additionals": [
        {
          "material": "Copper Carbonate",
          "amount": 3.0
        },
        {
          "material": "Cobalt Oxide",
          "amount": 0.1
        }
      ],
      "description": "This recipe was imported from Louis Katz's Hyperglaze database available on his website: http://falcon.tamucc.edu/lkatz/allglazes.txt More information about Louis Katz can be found on his website, http://www.louiskatz.net/ Louis Katz Notes: I am not a safety expert and any information contained in this file about safety should be ignored in favor of advice from experts. All of the materials in all glazes are potentially hazardous. All of these glaze recipes are given without any representation of accuracy or safety. They may work, they may not. They may be safe when fired or they may not. All of the materials used in them have hazards associated with them. You must be have sufficient training in the hazards before you use the the materials. You will have to determine the suitability and safety for your use. Do not assume that a lack of a warning about a material means that it is safe. Cone: 010 raku Color: pale aqua Firing: Raku Recipe: Percent Batch Colemanite 25.00 25.00 Gertsley Borate 75.00 75.00 Totals: 100.00 % 100.00 gm Also add: Cobalt Oxide 0.10 0.10 Copper Carbonate 3.00 3.00 Comments: CM JJA 91 p.36 Cobalt Oxide:",
      "createdBy": "Glazy Admin",
      "source": "glazy.org",
      "url": "https://glazy.org/recipes/4658"
    },
    {
      "id": 6077,
      "code": "GLAZY-6077",
      "name": "Pale Blue Matte",
      "cone": "6",
      "surface": "Matte",
      "transparency": "Semi-opaque",
      "atmosphere": "Reduction",
      "subtype": "Glaze - Blue",
      "ingredients": [
        {
          "material": "Custer Feldspar",
          "amount": 55.0
        },
        {
          "material": "Whiting",
          "amount": 24.0
        },
        {
          "material": "EP Kaolin",
          "amount": 14.0
        },
        {
          "material": "Silica",
          "amount": 7.0
        }
      ],
      "additionals": [
        {
          "material": "Zircopax",
          "amount": 10.0
        },
        {
          "material": "Rutile",
          "amount": 6.0
        },
        {
          "material": "Copper Carbonate",
          "amount": 3.0
        },
        {
          "material": "Bentonite",
          "amount": 2.0
        },
        {
          "material": "Cobalt Carbonate",
          "amount": 0.5
        }
      ],
      "description": "From Diana Pancioli's excellent publication, Glaze Forward: http://www.dianapancioli.com/ http://www.dianapancioli.com/downloads/GlazeForward.pdf Derived from Rick Malgrem \u201cBronze/Green Matte\u201d A light blue which breaks to a darker grey in deep places. Too matte to be used as a liner. Thin to medium application.",
      "createdBy": "Glazy Admin",
      "source": "glazy.org",
      "url": "https://glazy.org/recipes/6077"
    },
    {
      "id": 3810,
      "code": "GLAZY-3810",
      "name": "Pale Celadon",
      "cone": "9 - 11",
      "surface": "",
      "transparency": "",
      "atmosphere": "Reduction, Wood",
      "subtype": "Glaze - Iron - Celadon",
      "ingredients": [
        {
          "material": "Cornwall Stone",
          "amount": 56.0
        },
        {
          "material": "Kaolin",
          "amount": 20.0
        },
        {
          "material": "Wollastonite",
          "amount": 20.0
        },
        {
          "material": "Talc",
          "amount": 3.5
        }
      ],
      "additionals": [
        {
          "material": "Red Iron Oxide",
          "amount": 0.75
        }
      ],
      "description": "Used by the Anglian Potters group at pot camp when firing members own pots in the communal gas reduction kilns The original recipe called for Porcelain china clay. In recent years powdered porcelain clay has been substituted with no visible impact. The red iron oxide used is synthetic. This has the same analysis as the naturally obtained RIO, but is more consistent.",
      "createdBy": "Anglian Potters",
      "source": "glazy.org",
      "url": "https://glazy.org/recipes/3810"
    },
    {
      "id": 7658,
      "code": "GLAZY-7658",
      "name": "Pale Green Celadon",
      "cone": "10 - 12",
      "surface": "Semi-glossy",
      "transparency": "Translucent",
      "atmosphere": "Reduction",
      "subtype": "Glaze - Iron - Celadon - Green",
      "ingredients": [
        {
          "material": "Potash Feldspar",
          "amount": 31.44
        },
        {
          "material": "Wollastonite",
          "amount": 23.2
        },
        {
          "material": "Silica",
          "amount": 16.49
        },
        {
          "material": "Ball Clay",
          "amount": 15.98
        },
        {
          "material": "Talc",
          "amount": 12.89
        }
      ],
      "additionals": [
        {
          "material": "Red Iron Oxide",
          "amount": 0.52
        }
      ],
      "description": "From Chinese Glaze book page 263 \"...good pale green celadon with fine surface quality...\"",
      "createdBy": "Daniel Bare",
      "source": "glazy.org",
      "url": "https://glazy.org/recipes/7658"
    },
    {
      "id": 3580,
      "code": "GLAZY-3580",
      "name": "Pale Green/Blue",
      "cone": "5 - 6",
      "surface": "Semi-glossy",
      "transparency": "Transparent",
      "atmosphere": "Oxidation, Neutral",
      "subtype": "Glaze - Green - Copper",
      "ingredients": [
        {
          "material": "Nepheline Syenite",
          "amount": 60.0
        },
        {
          "material": "Standard borax frit",
          "amount": 20.0
        },
        {
          "material": "Whiting",
          "amount": 18.0
        },
        {
          "material": "Bentonite",
          "amount": 2.0
        },
        {
          "material": "Copper Carbonate",
          "amount": 2.0
        }
      ],
      "description": "",
      "createdBy": "Tessa Eastman",
      "source": "glazy.org",
      "url": "https://glazy.org/recipes/3580"
    },
    {
      "id": 18551,
      "code": "GLAZY-18551",
      "name": "Pale grey matte",
      "cone": "8 - 9",
      "surface": "",
      "transparency": "Semi-opaque",
      "atmosphere": "Oxidation",
      "subtype": "Glaze - Grey/Gray/Charcoal",
      "ingredients": [
        {
          "material": "FFF Feldspar",
          "amount": 41.6
        },
        {
          "material": "Grolleg Kaolin",
          "amount": 25.0
        },
        {
          "material": "Dolomite",
          "amount": 16.7
        },
        {
          "material": "Bone Ash",
          "amount": 8.3
        },
        {
          "material": "Silica",
          "amount": 8.3
        },
        {
          "material": "Zinc Oxide",
          "amount": 5.0
        }
      ],
      "additionals": [
        {
          "material": "Black Nickel Oxide",
          "amount": 0.075
        },
        {
          "material": "Cobalt Oxide",
          "amount": 0.05
        }
      ],
      "description": "Matt glaze from the Potters Palette adjusted for crazing on porcelain",
      "createdBy": "Linda Bloomfield",
      "source": "glazy.org",
      "url": "https://glazy.org/recipes/18551"
    },
    {
      "id": 38609,
      "code": "GLAZY-38609",
      "name": "Pale grey matte original",
      "cone": "8 - 9",
      "surface": "Stony Matte",
      "transparency": "Semi-opaque",
      "atmosphere": "Oxidation",
      "subtype": "Glaze - Grey/Gray/Charcoal",
      "ingredients": [
        {
          "material": "FFF Feldspar",
          "amount": 50.0
        },
        {
          "material": "Dolomite",
          "amount": 20.0
        },
        {
          "material": "Grolleg Kaolin",
          "amount": 20.0
        },
        {
          "material": "Bone Ash",
          "amount": 10.0
        },
        {
          "material": "Zinc Oxide",
          "amount": 5.0
        }
      ],
      "additionals": [
        {
          "material": "Black Nickel Oxide",
          "amount": 0.075
        },
        {
          "material": "Cobalt Oxide",
          "amount": 0.05
        }
      ],
      "description": "Matt glaze from the Potters Palette with zinc oxide added to lower melting temperature. Shivers on porcelain.",
      "createdBy": "Linda Bloomfield",
      "source": "glazy.org",
      "url": "https://glazy.org/recipes/38609"
    },
    {
      "id": 4660,
      "code": "GLAZY-4660",
      "name": "Pale Lemon Luster Raku Glaze",
      "cone": "",
      "surface": "",
      "transparency": "",
      "atmosphere": "Raku",
      "subtype": "Glaze - Specialty",
      "ingredients": [
        {
          "material": "Colemanite",
          "amount": 75.0
        },
        {
          "material": "Soda Feldspar",
          "amount": 25.0
        }
      ],
      "additionals": [
        {
          "material": "Copper Carbonate",
          "amount": 3.0
        },
        {
          "material": "Manganese Dioxide",
          "amount": 1.5
        }
      ],
      "description": "This recipe was imported from Louis Katz's Hyperglaze database available on his website: http://falcon.tamucc.edu/lkatz/allglazes.txt More information about Louis Katz can be found on his website, http://www.louiskatz.net/ Louis Katz Notes: I am not a safety expert and any information contained in this file about safety should be ignored in favor of advice from experts. All of the materials in all glazes are potentially hazardous. All of these glaze recipes are given without any representation of accuracy or safety. They may work, they may not. They may be safe when fired or they may not. All of the materials used in them have hazards associated with them. You must be have sufficient training in the hazards before you use the the materials. You will have to determine the suitability and safety for your use. Do not assume that a lack of a warning about a material means that it is safe. Cone: 010 raku Color: pale yellow Firing: Raku Recipe: Percent Batch Colemanite 75.00 75.00 Soda Feldspar 25.00 25.00 Totals: 100.00 % 100.00 gm Also add: Copper Carbonate 3.00 3.00 Manganese Dioxide 1.50 1.50 Comments: CM JJA 91 p.36",
      "createdBy": "Glazy Admin",
      "source": "glazy.org",
      "url": "https://glazy.org/recipes/4660"
    },
    {
      "id": 18553,
      "code": "GLAZY-18553",
      "name": "Pale pink matte",
      "cone": "8 - 9",
      "surface": "Stony Matte",
      "transparency": "Opaque",
      "atmosphere": "Oxidation",
      "subtype": "Glaze - Matte",
      "ingredients": [
        {
          "material": "FFF Feldspar",
          "amount": 40.0
        },
        {
          "material": "Whiting",
          "amount": 22.0
        },
        {
          "material": "Grolleg Kaolin",
          "amount": 20.0
        },
        {
          "material": "Silica",
          "amount": 10.0
        },
        {
          "material": "Dolomite",
          "amount": 8.0
        }
      ],
      "additionals": [
        {
          "material": "Tin Oxide",
          "amount": 4.0
        },
        {
          "material": "Rutile",
          "amount": 2.0
        }
      ],
      "description": "",
      "createdBy": "Linda Bloomfield",
      "source": "glazy.org",
      "url": "https://glazy.org/recipes/18553"
    },
    {
      "id": 2930,
      "code": "GLAZY-2930",
      "name": "Pale-green celadon",
      "cone": "8 - 11",
      "surface": "Semi-glossy",
      "transparency": "Translucent",
      "atmosphere": "Reduction",
      "subtype": "Glaze - Iron - Celadon - Green",
      "ingredients": [
        {
          "material": "Potash Feldspar (Zheng Yi SK7)",
          "amount": 30.5
        },
        {
          "material": "Wollastonite",
          "amount": 22.5
        },
        {
          "material": "Silica",
          "amount": 16.0
        },
        {
          "material": "Ball Clay",
          "amount": 15.5
        },
        {
          "material": "Kaolin",
          "amount": 12.5
        },
        {
          "material": "Talc",
          "amount": 3.0
        }
      ],
      "additionals": [
        {
          "material": "Red Iron Oxide",
          "amount": 0.5
        }
      ],
      "description": "On page 263 of Nigel Wood's Chinese Glazes. This is one of my favorite glazes. The quality changes depending upon the clays used. As Wood notes, this glaze is a beautiful clear porcelain glaze if the iron oxide is left out.",
      "createdBy": "Derek Au",
      "source": "glazy.org",
      "url": "https://glazy.org/recipes/2930"
    },
    {
      "id": 241595,
      "code": "GLAZY-241595",
      "name": "Palewy",
      "cone": "6",
      "surface": "",
      "transparency": "",
      "atmosphere": "Oxidation",
      "subtype": "Glaze - Green",
      "ingredients": [
        {
          "material": "FRIT-90167 CERDEC (Ferro) (KK)",
          "amount": 27.17
        },
        {
          "material": "EP Kaolin",
          "amount": 23.37
        },
        {
          "material": "Silica",
          "amount": 22.28
        },
        {
          "material": "Wollastonite",
          "amount": 20.65
        },
        {
          "material": "Talc",
          "amount": 6.52
        }
      ],
      "additionals": [
