Repository: MrSeldon/argilev2

File: data/glazes/glazy.json (part 206 of 315)
{
        {
          "material": "Rutile",
          "amount": 6.5
        },
        {
          "material": "Red Iron Oxide",
          "amount": 6.0
        }
      ],
      "description": "Tennessee Technological University - Appalachian Center for Crafts - Clay Studio \ufffc Vince Pitelka, 2015 Most of the glaze recipes below are given here as they were provided to us by Susan Demay. https://sites.tntech.edu/wpitelka/handoutsinformation/ Original Recipe: Gerstley Borate 1360 Potash Spar 4600 Flint 1880 EPK 250 Whiting 810 Zircopax 600 Dolomite 600 Bentonite 100 Copper Carb 663 Rutile 250",
      "createdBy": "Leonardo Bispo",
      "source": "glazy.org",
      "url": "https://glazy.org/recipes/241595"
    },
    {
      "id": 44967,
      "code": "GLAZY-44967",
      "name": "Pam's Crystalline Matte",
      "cone": "6",
      "surface": "",
      "transparency": "",
      "atmosphere": "Oxidation",
      "subtype": "Glaze - Crystalline",
      "ingredients": [
        {
          "material": "Silica",
          "amount": 30.0
        },
        {
          "material": "Minspar 200",
          "amount": 28.0
        },
        {
          "material": "Dolomite",
          "amount": 18.0
        },
        {
          "material": "Lithium Carbonate",
          "amount": 10.0
        },
        {
          "material": "EP Kaolin",
          "amount": 6.0
        },
        {
          "material": "Barium Carbonate",
          "amount": 4.0
        },
        {
          "material": "Gerstley Borate",
          "amount": 4.0
        }
      ],
      "description": "",
      "createdBy": "Rob",
      "source": "glazy.org",
      "url": "https://glazy.org/recipes/44967"
    },
    {
      "id": 6562,
      "code": "GLAZY-6562",
      "name": "Panama Blue",
      "cone": "5 - 6",
      "surface": "Glossy",
      "transparency": "Translucent",
      "atmosphere": "Oxidation",
      "subtype": "Glaze - Turquoise",
      "ingredients": [
        {
          "material": "Custer Feldspar",
          "amount": 44.1
        },
        {
          "material": "Silica",
          "amount": 15.8
        },
        {
          "material": "Ferro Frit 3110",
          "amount": 10.7
        },
        {
          "material": "Ferro Frit 3134",
          "amount": 9.7
        },
        {
          "material": "Dolomite",
          "amount": 7.7
        },
        {
          "material": "Strontium Carbonate",
          "amount": 4.2
        },
        {
          "material": "EP Kaolin",
          "amount": 2.6
        },
        {
          "material": "Whiting",
          "amount": 2.6
        },
        {
          "material": "Zinc Oxide",
          "amount": 2.6
        }
      ],
      "additionals": [
        {
          "material": "Tin Oxide",
          "amount": 2.6
        },
        {
          "material": "Bentonite",
          "amount": 2.0
        },
        {
          "material": "Copper Carbonate",
          "amount": 1.75
        }
      ],
      "description": "Turquoise",
      "createdBy": "Jason Burke",
      "source": "glazy.org",
      "url": "https://glazy.org/recipes/6562"
    },
    {
      "id": 94137,
      "code": "GLAZY-94137",
      "name": "Panama Blue",
      "cone": "6",
      "surface": "",
      "transparency": "",
      "atmosphere": "Oxidation",
      "subtype": "Glaze",
      "ingredients": [
        {
          "material": "Potash Feldspar",
          "amount": 44.1
        },
        {
          "material": "Silica",
          "amount": 15.8
        },
        {
          "material": "Ferro Frit 3110",
          "amount": 10.7
        },
        {
          "material": "Ferro Frit 3134",
          "amount": 9.7
        },
        {
          "material": "Dolomite",
          "amount": 7.7
        },
        {
          "material": "Strontium Carbonate",
          "amount": 4.2
        },
        {
          "material": "EP Kaolin",
          "amount": 2.6
        },
        {
          "material": "Whiting",
          "amount": 2.6
        },
        {
          "material": "Zinc Oxide",
          "amount": 2.6
        }
      ],
      "additionals": [
        {
          "material": "Tin Oxide",
          "amount": 2.6
        },
        {
          "material": "Bentonite",
          "amount": 2.0
        },
        {
          "material": "Copper Carbonate",
          "amount": 1.75
        }
      ],
      "description": "John Britt Mid-Range Glazes page 121 Test tile 80 Custer Feldspar replaced with Potash E1 Firing schedule",
      "createdBy": "Hannah Billingham",
      "source": "glazy.org",
      "url": "https://glazy.org/recipes/94137"
    },
    {
      "id": 6217,
      "code": "GLAZY-6217",
      "name": "Panama Red",
      "cone": "5",
      "surface": "Semi-glossy",
      "transparency": "Semi-opaque",
      "atmosphere": "Reduction",
      "subtype": "Glaze - Red - Copper",
      "ingredients": [
        {
          "material": "Potash Feldspar",
          "amount": 44.1
        },
        {
          "material": "Silica",
          "amount": 15.8
        },
        {
          "material": "Ferro Frit 3134",
          "amount": 10.7
        },
        {
          "material": "Ferro Frit 3110",
          "amount": 9.7
        },
        {
          "material": "Dolomite",
          "amount": 7.7
        },
        {
          "material": "Strontium Carbonate",
          "amount": 4.2
        },
        {
          "material": "Kaolin",
          "amount": 2.6
        },
        {
          "material": "Whiting",
          "amount": 2.6
        },
        {
          "material": "Zinc Oxide",
          "amount": 2.6
        }
      ],
      "additionals": [
        {
          "material": "Tin Oxide",
          "amount": 2.6
        },
        {
          "material": "Bentonite",
          "amount": 2.0
        },
        {
          "material": "Copper Carbonate",
          "amount": 1.75
        }
      ],
      "description": "",
      "createdBy": "Clara Giorello",
      "source": "glazy.org",
      "url": "https://glazy.org/recipes/6217"
    },
    {
      "id": 44821,
      "code": "GLAZY-44821",
      "name": "Panama Red (Copy)",
      "cone": "5 - 6",
      "surface": "Semi-glossy",
      "transparency": "Semi-opaque",
      "atmosphere": "Reduction",
      "subtype": "Glaze - Red - Copper",
      "ingredients": [
        {
          "material": "Potash Feldspar",
          "amount": 44.1
        },
        {
          "material": "Silica",
          "amount": 15.8
        },
        {
          "material": "Ferro Frit 3134",
          "amount": 10.7
        },
        {
          "material": "Ferro Frit 3110",
          "amount": 9.7
        },
        {
          "material": "Dolomite",
          "amount": 7.7
        },
        {
          "material": "Strontium Carbonate",
          "amount": 4.2
        },
        {
          "material": "Kaolin",
          "amount": 2.6
        },
        {
          "material": "Whiting",
          "amount": 2.6
        },
        {
          "material": "Zinc Oxide",
          "amount": 2.6
        }
      ],
      "additionals": [
        {
          "material": "Tin Oxide",
          "amount": 2.6
        },
        {
          "material": "Bentonite",
          "amount": 2.0
        },
        {
          "material": "Copper Carbonate",
          "amount": 1.75
        }
      ],
      "description": "",
      "createdBy": "mitch henke",
      "source": "glazy.org",
      "url": "https://glazy.org/recipes/44821"
    },
    {
      "id": 26235,
      "code": "GLAZY-26235",
      "name": "Panama Red (revised) G-3806 C by Tony Hansen of Digital Fire",
      "cone": "6 - 7",
      "surface": "Glossy",
      "transparency": "",
      "atmosphere": "Oxidation, Reduction",
      "subtype": "Glaze - Green - Copper",
      "ingredients": [
        {
          "material": "Ferro Frit 3110",
          "amount": 31.07
        },
        {
          "material": "Silica",
          "amount": 26.27
        },
        {
          "material": "EP Kaolin",
          "amount": 19.68
        },
        {
          "material": "Dolomite",
          "amount": 8.69
        },
        {
          "material": "Ferro Frit 3134",
          "amount": 6.59
        },
        {
          "material": "Strontium Carbonate",
          "amount": 4.4
        },
        {
          "material": "Zinc Oxide",
          "amount": 3.3
        }
      ],
      "additionals": [
        {
          "material": "Tin Oxide",
          "amount": 2.0
        },
        {
          "material": "Copper Carbonate",
          "amount": 1.5
        },
        {
          "material": "Silicon carbide",
          "amount": 0.8
        }
      ],
      "description": "This is a Tony Hansen revision of a recipe in my book (Mid-Range Glazes) called Panama Red (not sure of origin) which is a nice blue /green in electric oxidation cone 6. Then at my workshops we use base recipes and run color blends. This one we ran as an electric silicon carbide red and had fantastic results. Not exactly red but redish flushes and wonderful colors. So it is not Tony's recipe but a revision of a revision of an unknown glaze...but awesome! (600 mesh silicon carbide)",
      "createdBy": "John Britt",
      "source": "glazy.org",
      "url": "https://glazy.org/recipes/26235"
    },
    {
      "id": 12341,
      "code": "GLAZY-12341",
      "name": "Panama Red High Fire Glaze Base (old recipe)",
      "cone": "9 - 10",
      "surface": "Glossy",
      "transparency": "",
      "atmosphere": "Oxidation, Reduction, Salt & Soda, Wood",
      "subtype": "Glaze",
      "ingredients": [
        {
          "material": "Custer Feldspar",
          "amount": 50.22
        },
        {
          "material": "Silica",
          "amount": 18.04
        },
        {
          "material": "Gerstley Borate",
          "amount": 11.77
        },
        {
          "material": "Dolomite",
          "amount": 9.07
        },
        {
          "material": "Strontium Carbonate",
          "amount": 4.86
        },
        {
          "material": "EP Kaolin",
          "amount": 3.02
        },
        {
          "material": "Whiting",
          "amount": 3.02
        }
      ],
      "additionals": [
        {
          "material": "Tin Oxide",
          "amount": 3.02
        },
        {
          "material": "Zinc Oxide",
          "amount": 3.02
        },
        {
          "material": "Copper Carbonate",
          "amount": 1.99
        }
      ],
      "description": "Panama Red High Fire Glaze Base We have updated this glaze, because this glaze consistently runs and drips.",
      "createdBy": "Clemson University---Ceramic Dept.",
      "source": "glazy.org",
      "url": "https://glazy.org/recipes/12341"
    },
    {
      "id": 52676,
      "code": "GLAZY-52676",
      "name": "Panam\u00e1 Blue (1)",
      "cone": "6",
      "surface": "Glossy",
      "transparency": "Translucent",
      "atmosphere": "Oxidation",
      "subtype": "Glaze",
      "ingredients": [
        {
          "material": "XXX 0906_Feldspato pot\u00e1ssico Minasolo",
          "amount": 42.5
        },
        {
          "material": "XXX 0901_Quartzo Minasolo",
          "amount": 19.5
        },
        {
          "material": "XXX 0923_Frita 3110",
          "amount": 10.0
        },
        {
          "material": "XXX 0922_Frita 3134",
          "amount": 9.0
        },
        {
          "material": "XXX 0920_Dolomita Minasolo",
          "amount": 7.0
        },
        {
          "material": "XXX 0909_Carbonato de Estr\u00f4ncio R",
          "amount": 4.2
        },
        {
          "material": "Titanium Dioxide",
          "amount": 2.6
        },
        {
          "material": "XXX 0903_Caulim EPK PSH",
          "amount": 2.6
        },
        {
          "material": "XXX 0915_Carbonato de C\u00e1lcio Minasolo",
          "amount": 2.6
        },
        {
          "material": "XXX 0917_Oxido de Zinco MPI-325",
          "amount": 2.6
        },
        {
          "material": "Bentonite",
          "amount": 2.0
        },
        {
          "material": "Copper Carbonate",
          "amount": 1.75
        }
      ],
      "description": "Feito com base no Mid-Range Glazes, de John Britt, p\u00e1g. 121 e recalculado de acordo com os materiais brasileiros. Hoje se encontra craquelado na argila tabaco da Pascoal. Os ingredientes utilizados e as quantidades est\u00e3o corretos, por\u00e9m est\u00e1 errado no gr\u00e1fico, tendo em vista que alguns materiais se encontravam cadastrados errado, sem o LOI correto. A receita correta no mapa est\u00e1 em: Vide receita https://glazy.org/recipes/59324.",
      "createdBy": "Marize Mello",
      "source": "glazy.org",
      "url": "https://glazy.org/recipes/52676"
    },
    {
      "id": 59324,
      "code": "GLAZY-59324",
      "name": "Panam\u00e1 Blue (2)",
      "cone": "6",
      "surface": "Glossy",
      "transparency": "Translucent",
      "atmosphere": "Oxidation",
      "subtype": "Glaze",
      "ingredients": [
        {
          "material": "0931_Feldspato K Minasolo",
          "amount": 42.5
        },
        {
          "material": "Silica",
          "amount": 19.5
        },
        {
          "material": "Ferro Frit 3110",
          "amount": 10.0
        },
        {
          "material": "Ferro Frit 3134",
          "amount": 9.0
        },
        {
          "material": "Dolomite",
          "amount": 7.0
        },
        {
          "material": "Strontium Carbonate",
          "amount": 4.2
        },
        {
          "material": "EP Kaolin",
          "amount": 2.6
        },
        {
          "material": "Titanium Dioxide",
          "amount": 2.6
        },
        {
          "material": "Zinc Oxide",
          "amount": 2.6
        },
        {
          "material": "0932_Calcita Minasolo",
          "amount": 2.6
        },
        {
          "material": "Bentonite",
          "amount": 2.0
        },
        {
          "material": "Copper Carbonate",
          "amount": 1.75
        }
      ],
      "description": "Feito com base no Mid-Range Glazes, de John Britt, p\u00e1g. 121 e recalculado de acordo com os materiais brasileiros. Acredito que tenha esquecido de colocar o tit\u00e2nio...",
      "createdBy": "Marize Mello",
      "source": "glazy.org",
      "url": "https://glazy.org/recipes/59324"
    },
    {
      "id": 60009,
      "code": "GLAZY-60009",
      "name": "Panam\u00e1 Blue (3)",
      "cone": "6",
      "surface": "Glossy",
      "transparency": "Translucent",
      "atmosphere": "Oxidation",
      "subtype": "Glaze",
      "ingredients": [
        {
          "material": "Silica",
          "amount": 29.3
        },
        {
          "material": "XXX 0906_Feldspato pot\u00e1ssico Minasolo",
          "amount": 21.3
        },
        {
          "material": "Spodumene",
          "amount": 21.2
        },
        {
          "material": "0930_Frita 096",
          "amount": 10.3
        },
        {
          "material": "Ferro Frit 3134",
          "amount": 9.3
        },
        {
          "material": "Dolomite",
          "amount": 6.1
        },
        {
          "material": "Strontium Carbonate",
          "amount": 4.2
        },
        {
          "material": "XXX 0928_Carbonato de C\u00e1lcio Minasolo",
          "amount": 3.9
        },
        {
          "material": "Tin Oxide",
          "amount": 2.6
        },
        {
          "material": "Zinc Oxide",
          "amount": 2.5
        },
        {
          "material": "Bentonite",
          "amount": 2.0
        },
        {
          "material": "Copper Carbonate",
          "amount": 1.7
        }
      ],
      "description": "Feito com base no Mid-Range Glazes, de John Britt, p\u00e1g. 121 e recalculado de acordo com os materiais brasileiros. Foi retirado metade do S\u00f3dio e Pot\u00e1ssio e acrescentado L\u00edtio no lugar e tamb\u00e9m acrescido de S\u00edlica para tentar retirar o craquelado, o que ainda n\u00e3o deu resultado e est\u00e1 sendo trabalhado. Foi ainda corrigido colocando Estanho, que era o correto e n\u00e3o Tit\u00e2nio. O cadastramento dos ingredientes estava errado. A receita com ingredientes corretos \u00e9: https://glazy.org/recipes/83753.",
      "createdBy": "Marize Mello",
      "source": "glazy.org",
      "url": "https://glazy.org/recipes/60009"
    },
    {
      "id": 83753,
      "code": "GLAZY-83753",
      "name": "Panam\u00e1 Blue (3) - Que eu realmente fiz",
      "cone": "6",
      "surface": "Glossy",
      "transparency": "Translucent",
      "atmosphere": "Oxidation",
      "subtype": "Glaze",
      "ingredients": [
        {
          "material": "Silica",
          "amount": 29.3
        },
        {
          "material": "0931_Feldspato K Minasolo",
          "amount": 21.3
        },
        {
          "material": "0934_Espodum\u00eanio Minasolo",
          "amount": 21.2
        },
        {
          "material": "0930_Frita 096",
          "amount": 10.3
        },
        {
          "material": "Ferro Frit 3134",
          "amount": 9.3
        },
        {
          "material": "Dolomite",
          "amount": 6.1
        },
        {
          "material": "Strontium Carbonate",
          "amount": 4.2
        },
        {
          "material": "0932_Calcita Minasolo",
          "amount": 3.9
        },
        {
          "material": "Tin Oxide",
          "amount": 2.6
        },
        {
          "material": "Zinc Oxide",
          "amount": 2.5
        },
        {
          "material": "Bentonite",
          "amount": 2.0
        },
        {
          "material": "Copper Carbonate",
          "amount": 1.7
        }
      ],
      "description": "Feito com base no Mid-Range Glazes, de John Britt, p\u00e1g. 121 e recalculado de acordo com os materiais brasileiros. Foi retirado metade do S\u00f3dio e Pot\u00e1ssio e acrescentado L\u00edtio no lugar e tamb\u00e9m acrescido de S\u00edlica para tentar retirar o craquelado, o que ainda n\u00e3o deu resultado e est\u00e1 sendo trabalhado. Foi ainda corrigido colocando Estanho, que era o correto e n\u00e3o Tit\u00e2nio.",
      "createdBy": "Marize Mello",
      "source": "glazy.org",
      "url": "https://glazy.org/recipes/83753"
    },
    {
      "id": 95501,
      "code": "GLAZY-95501",
      "name": "Panam\u00e1 Blue (4)",
      "cone": "6",
      "surface": "Glossy",
      "transparency": "Translucent",
      "atmosphere": "Oxidation",
      "subtype": "Glaze",
      "ingredients": [
        {
          "material": "0931_Feldspato K Minasolo",
          "amount": 37.4
        },
        {
          "material": "Silica",
          "amount": 17.8
        },
        {
          "material": "Ferro Frit 3110",
          "amount": 10.0
        },
        {
          "material": "Ferro Frit 3134",
          "amount": 9.0
        },
        {
          "material": "Dolomite",
          "amount": 7.1
        },
        {
          "material": "Strontium Carbonate",
          "amount": 3.9
        },
        {
          "material": "Kaolin",
          "amount": 3.6
        },
        {
          "material": "0933_C\u00e1lcio Extra Leve",
          "amount": 2.8
        },
        {
          "material": "Tin Oxide",
          "amount": 2.4
        },
        {
          "material": "Zinc Oxide",
          "amount": 2.4
        },
        {
          "material": "Bentonite",
          "amount": 2.0
        },
        {
          "material": "Copper Carbonate",
          "amount": 1.6
        }
      ],
      "description": "Feito com base no Mid-Range Glazes, de John Britt, p\u00e1g. 121 e recalculado de acordo com os materiais brasileiros.",
      "createdBy": "Marize Mello",
      "source": "glazy.org",
      "url": "https://glazy.org/recipes/95501"
    },
    {
      "id": 88181,
      "code": "GLAZY-88181",
      "name": "Panam\u00e1 Blue (5)",
      "cone": "6",
      "surface": "Glossy",
      "transparency": "Translucent",
      "atmosphere": "Oxidation",
      "subtype": "Glaze",
      "ingredients": [
        {
          "material": "0934_Espodum\u00eanio Minasolo",
          "amount": 26.1
        },
        {
          "material": "Silica",
          "amount": 23.2
        },
        {
          "material": "0912_Albita Minasolo",
          "amount": 20.0
        },
        {
          "material": "Ferro Frit 3134",
          "amount": 9.1
        },
        {
          "material": "Dolomite",
          "amount": 6.4
        },
        {
          "material": "Strontium Carbonate",
          "amount": 3.7
        },
        {
          "material": "Wollastonite",
          "amount": 3.5
        },
        {
          "material": "Tin Oxide",
          "amount": 2.3
        },
        {
          "material": "Zinc Oxide",
          "amount": 2.2
        },
        {
          "material": "Bentonite",
          "amount": 2.0
        },
        {
          "material": "Copper Carbonate",
          "amount": 1.5
        }
      ],
      "description": "Eu tentei baixar a expans\u00e3o do https://glazy.org/recipes/83753 e ficou p\u00e9ssimo! 70% \u00e1gua + 30% CMC pronto.",
      "createdBy": "Marize Mello",
      "source": "glazy.org",
      "url": "https://glazy.org/recipes/88181"
    },
    {
      "id": 105922,
      "code": "GLAZY-105922",
      "name": "Panam\u00e1 Blue (6)",
      "cone": "7",
      "surface": "Glossy",
      "transparency": "Semi-opaque",
      "atmosphere": "Oxidation",
      "subtype": "Glaze",
      "ingredients": [
        {
          "material": "0912_Albita Minasolo",
          "amount": 31.8
        },
        {
          "material": "Silica",
          "amount": 13.4
        },
        {
          "material": "Ferro Frit 3110",
          "amount": 10.5
        },
        {
          "material": "Ferro Frit 3134",
          "amount": 9.4
        },
        {
          "material": "0934_Espodum\u00eanio Minasolo",
          "amount": 9.4
        },
        {
          "material": "0933_C\u00e1lcio Extra Leve",
          "amount": 6.8
        },
        {
          "material": "Talc",
          "amount": 5.0
        },
        {
          "material": "Strontium Carbonate",
          "amount": 4.1
        },
        {
          "material": "Tin Oxide",
          "amount": 2.5
        },
        {
          "material": "Zinc Oxide",
          "amount": 2.5
        },
        {
          "material": "Bentonite",
          "amount": 2.0
        },
        {
          "material": "Copper Carbonate",
          "amount": 1.7
        },
        {
          "material": "Kaolin",
          "amount": 0.9
        }
      ],
      "description": "Feito com base no Mid-Range Glazes, de John Britt, p\u00e1g. 121 e recalculado de acordo com os materiais brasileiros. Eu baixei um pouco a expans\u00e3o com l\u00edtio, mas ainda n\u00e3o resolveu. 70% \u00e1gua + 20% CMC + gotinhas de tripolifosfato.",
      "createdBy": "Marize Mello",
      "source": "glazy.org",
      "url": "https://glazy.org/recipes/105922"
    },
    {
      "id": 4999,
      "code": "GLAZY-4999",
      "name": "Paprika",
      "cone": "10",
      "surface": "",
      "transparency": "",
      "atmosphere": "Oxidation, Reduction",
      "subtype": "Glaze - Clear",
      "ingredients": [
        {
          "material": "Custer Feldspar (1989)",
          "amount": 28.0
        },
        {
          "material": "EP Kaolin",
          "amount": 22.0
        },
        {
          "material": "Spodumene",
          "amount": 19.0
        },
        {
          "material": "Dolomite",
          "amount": 17.0
        },
        {
          "material": "Kona F-4 feldspar",
          "amount": 5.0
        },
        {
          "material": "Tin Oxide",
          "amount": 5.0
        },
        {
          "material": "Whiting",
          "amount": 4.0
        }
      ],
      "description": "This recipe was imported from Louis Katz's Hyperglaze database available on his website: http://falcon.tamucc.edu/lkatz/allglazes.txt More information about Louis Katz can be found on his website, http://www.louiskatz.net/ Louis Katz Notes: I am not a safety expert and any information contained in this file about safety should be ignored in favor of advice from experts. All of the materials in all glazes are potentially hazardous. All of these glaze recipes are given without any representation of accuracy or safety. They may work, they may not. They may be safe when fired or they may not. All of the materials used in them have hazards associated with them. You must be have sufficient training in the hazards before you use the the materials. You will have to determine the suitability and safety for your use. Do not assume that a lack of a warning about a material means that it is safe. Cone: 10 Surface texture: ? Firing: Ox. or Red. Recipe: Percent Batch Custer Feldspar 28.00 28.00 Spodumene 19.00 19.00 EPK 22.00 22.00 Dolomite 17.00 17.00 Whiting 4.00 4.00 F-4 5.00 5.00 Tin Oxide 5.00 5.00 Totals: 100.00 % 100.00 gm",
      "createdBy": "Glazy Admin",
      "source": "glazy.org",
      "url": "https://glazy.org/recipes/4999"
    },
    {
      "id": 29075,
      "code": "GLAZY-29075",
      "name": "Paprika",
      "cone": "10",
      "surface": "",
      "transparency": "",
      "atmosphere": "Reduction",
      "subtype": "Glaze",
      "ingredients": [
        {
          "material": "Custer Feldspar",
          "amount": 28.0
        },
        {
          "material": "EP Kaolin",
          "amount": 22.0
        },
        {
          "material": "Spodumene",
          "amount": 19.0
        },
        {
          "material": "Dolomite",
          "amount": 17.0
        },
        {
          "material": "Kona F-4 feldspar",
          "amount": 5.0
        },
        {
          "material": "Tin Oxide",
          "amount": 5.0
        },
        {
          "material": "Whiting",
          "amount": 4.0
        }
      ],
      "description": "From the Kansas City Art Institute Ceramic Department (KCAI), Glaze Formulas, 15 February 1990. Labeled \"St. John Salt Glazes\" http://www.brackers.com/wp-content/uploads/2015/02/KCAI-Glaze-Recpies.pdf",
      "createdBy": "Glazy Admin",
      "source": "glazy.org",
      "url": "https://glazy.org/recipes/29075"
    },
    {
      "id": 96580,
      "code": "GLAZY-96580",
      "name": "Paprika",
      "cone": "6",
      "surface": "",
      "transparency": "",
      "atmosphere": "Oxidation",
      "subtype": "Glaze - Iron",
      "ingredients": [
        {
          "material": "Kona F-4 feldspar",
          "amount": 39.63
        },
        {
          "material": "Gerstley Borate",
          "amount": 15.16
        },
        {
          "material": "Silica",
          "amount": 12.7
        },
        {
          "material": "Talc",
          "amount": 11.68
        },
        {
          "material": "Bone Ash",
          "amount": 10.16
        },
        {
          "material": "Dolomite",
          "amount": 6.86
        },
        {
          "material": "EP Kaolin",
          "amount": 3.81
        }
      ],
      "additionals": [
        {
          "material": "Red Iron Oxide",
          "amount": 10.16
        },
        {
          "material": "Crocus Martis",
          "amount": 5.25
        }
      ],
      "description": "No similar base recipes found. No similar analyses",
      "createdBy": "Eric Shawn Bayrd",
      "source": "glazy.org",
      "url": "https://glazy.org/recipes/96580"
    },
    {
      "id": 192690,
      "code": "GLAZY-192690",
      "name": "Parker Chun Duranta A083",
      "cone": "4 - 5 1/2",
      "surface": "Semi-glossy",
      "transparency": "Opaque",
      "atmosphere": "Oxidation",
      "subtype": "Glaze - Green - Nickel",
      "ingredients": [
        {
          "material": "Potash Feldspar",
          "amount": 38.0
        },
        {
          "material": "Silica",
          "amount": 30.0
        },
        {
          "material": "Whiting",
          "amount": 14.0
        },
        {
          "material": "Zinc Oxide",
          "amount": 12.0
        },
        {
          "material": "Tinkar Z",
          "amount": 6.0
        }
      ],
      "additionals": [
        {
          "material": "Titanium Dioxide",
          "amount": 8.0
        },
        {
          "material": "Black Nickel Oxide",
          "amount": 3.0
        }
      ],
      "description": "",
      "createdBy": "Mart\u00edn Rolando",
      "source": "glazy.org",
      "url": "https://glazy.org/recipes/192690"
    },
    {
      "id": 85347,
      "code": "GLAZY-85347",
      "name": "Patina Green",
      "cone": "4",
      "surface": "Glossy",
      "transparency": "Opaque",
      "atmosphere": "Oxidation",
      "subtype": "Glaze - Green - Copper",
      "ingredients": [
        {
          "material": "Silica",
          "amount": 35.0
        },
        {
          "material": "\u041d\u0435\u0444\u0435\u043b\u0438\u043d \u0421\u0438\u0435\u043d\u0438\u0442 (Altaflux-45)",
          "amount": 33.0
        },
        {
          "material": "\u0423\u043b\u0435\u043a\u0441\u0438\u0442 (\u0425\u0438\u043c\u043f\u044d\u043a)",
          "amount": 16.0
        },
        {
          "material": "Wollastonite",
          "amount": 12.0
        },
        {
          "material": "Dolomite",
          "amount": 4.0
        }
      ],
      "additionals": [
        {
          "material": "Zircopax",
          "amount": 10.0
        },
        {
          "material": "Tin Oxide",
          "amount": 5.0
        },
        {
          "material": "Bentonite",
          "amount": 2.0
        },
        {
          "material": "Copper Carbonate",
          "amount": 2.0
        },
        {
          "material": "Titanium Dioxide",
          "amount": 2.0
        }
      ],
      "description": "Rich dark green glaze. Glossy. Fully opaque. Breaks over texture. Fired to cone 4 (1170C, 20 min. hold), dark clay body. Approximate CTE=61",
      "createdBy": "Julia Mikheeva",
      "source": "glazy.org",
      "url": "https://glazy.org/recipes/85347"
    },
    {
      "id": 230379,
      "code": "GLAZY-230379",
      "name": "Patina Green",
      "cone": "9 - 10",
      "surface": "Satin",
      "transparency": "Opaque",
      "atmosphere": "Reduction",
      "subtype": "Glaze",
      "ingredients": [
        {
          "material": "Custer Feldspar",
          "amount": 52.0
        },
        {
          "material": "Barium Carbonate",
          "amount": 38.0
        },
        {
          "material": "EP Kaolin",
          "amount": 10.0
        }
      ],
      "additionals": [
        {
          "material": "Rutile",
          "amount": 8.0
        },
        {
          "material": "Copper Carbonate",
          "amount": 4.0
        }
      ],
      "description": "",
      "createdBy": "TJ Storer",
      "source": "glazy.org",
      "url": "https://glazy.org/recipes/230379"
    },
    {
      "id": 239162,
      "code": "GLAZY-239162",
      "name": "Patina Green Revised",
      "cone": "6 - 10",
      "surface": "Matte",
      "transparency": "Opaque",
      "atmosphere": "Oxidation, Reduction",
      "subtype": "Glaze",
      "ingredients": [
        {
          "material": "Potash Feldspar",
          "amount": 51.0
        },
        {
          "material": "Barium Carbonate",
          "amount": 37.0
        },
        {
          "material": "Kaolin",
          "amount": 8.0
        },
        {
          "material": "Silica",
          "amount": 4.0
        }
      ],
      "additionals": [
        {
          "material": "Rutile",
          "amount": 8.0
        },
        {
          "material": "Copper Carbonate",
          "amount": 4.0
        }
      ],
      "description": "230379 adjusted for dutch materials",
      "createdBy": "Renske",
      "source": "glazy.org",
      "url": "https://glazy.org/recipes/239162"
    },
    {
      "id": 2084,
      "code": "GLAZY-2084",
      "name": "Pats Toadskin",
      "cone": "4",
      "surface": "",
      "transparency": "Opaque",
      "atmosphere": "Oxidation",
      "subtype": "Glaze - Matte",
      "ingredients": [
        {
          "material": "Lithium Carbonate",
          "amount": 55.0
        },
        {
          "material": "Tin Oxide",
          "amount": 40.0
        },
        {
          "material": "Kentucky OM #4 Ball Clay",
          "amount": 5.0
        }
      ],
      "additionals": [
        {
          "material": "Copper Carbonate",
          "amount": 2.0
        },
        {
          "material": "Cobalt Carbonate",
          "amount": 1.0
        }
      ],
      "description": "Glaze Type: Lithium Matte",
      "createdBy": "Glazy Admin",
      "source": "glazy.org",
      "url": "https://glazy.org/recipes/2084"
    },
    {
      "id": 4128,
      "code": "GLAZY-4128",
      "name": "Patsy",
      "cone": "3",
      "surface": "",
      "transparency": "",
      "atmosphere": "Oxidation",
      "subtype": "Glaze - Majolica",
      "ingredients": [
        {
          "material": "Ferro Frit 3134",
          "amount": 32.0
        },
        {
          "material": "Ferro Frit 3124",
          "amount": 30.0
        },
        {
          "material": "Kona F-4 feldspar",
          "amount": 10.0
        },
        {
          "material": "Tin Oxide",
          "amount": 10.0
        },
        {
          "material": "Bentonite",
          "amount": 5.0
        },
        {
          "material": "G-200 Feldspar",
          "amount": 5.0
        },
        {
          "material": "Zircopax",
          "amount": 2.75
        },
        {
          "material": "EP Kaolin",
          "amount": 2.0
        },
        {
          "material": "Magnesium carbonate",
          "amount": 2.0
        },
        {
          "material": "Epsom salts",
          "amount": 0.75
        }
      ],
      "description": "From Steve Davis Website: http://kazegamas.com/ Majolica: http://kazegamas.com/majolicas.htm",
      "createdBy": "Steve Davis",
      "source": "glazy.org",
      "url": "https://glazy.org/recipes/4128"
    },
    {
      "id": 2975,
      "code": "GLAZY-2975",
      "name": "Patsy's Green",
      "cone": "9 - 11",
      "surface": "Glossy",
      "transparency": "Semi-opaque",
      "atmosphere": "Reduction",
      "subtype": "Glaze - Green - Oribe",
      "ingredients": [
        {
          "material": "Custer Feldspar",
          "amount": 46.2
        },
        {
          "material": "Silica",
          "amount": 19.8
        },
        {
          "material": "Gerstley Borate",
          "amount": 13.4
        },
        {
          "material": "Whiting",
          "amount": 8.3
        },
        {
          "material": "Dolomite",
          "amount": 5.9
        },
        {
          "material": "Zinc Oxide",
          "amount": 4.0
        },
        {
          "material": "Kaolin",
          "amount": 2.4
        }
      ],
      "additionals": [
        {
          "material": "Black Copper Oxide",
          "amount": 4.0
        }
      ],
      "description": "From John Britt's High Fire Glazes",
      "createdBy": "John Britt",
      "source": "glazy.org",
      "url": "https://glazy.org/recipes/2975"
    },
    {
      "id": 36433,
      "code": "GLAZY-36433",
      "name": "Patsy's Green 2 modified",
      "cone": "6",
      "surface": "Semi-glossy",
      "transparency": "Translucent",
      "atmosphere": "Oxidation, Reduction",
      "subtype": "Glaze - Green",
      "ingredients": [
        {
          "material": "Nepheline Syenite",
          "amount": 46.66
        },
        {
          "material": "Silica",
          "amount": 20.04
        },
        {
          "material": "Gerstley Borate",
          "amount": 13.57
        },
        {
          "material": "Whiting",
          "amount": 8.38
        },
        {
          "material": "Dolomite",
          "amount": 5.94
        },
        {
          "material": "Tile #6 Kaolin",
          "amount": 2.44
        },
        {
          "material": "Lithium Carbonate",
          "amount": 1.7
        },
        {
          "material": "Zinc Oxide",
          "amount": 1.27
        }
      ],
      "additionals": [
        {
          "material": "Copper Carbonate",
          "amount": 4.0
        },
        {
          "material": "Bentonite",
          "amount": 2.0
        }
      ],
      "description": "Patsy's Green 2 from John Britt cone 6 glaze book. Reduced fluxes to make less runny in cone 6 firing. Reduction turns blue with red spots.",
      "createdBy": "Cameron Goff",
      "source": "glazy.org",
      "url": "https://glazy.org/recipes/36433"
    },
    {
      "id": 4743,
      "code": "GLAZY-4743",
      "name": "Pattern Violet Brown",
      "cone": "5",
      "surface": "",
      "transparency": "",
      "atmosphere": "Oxidation, Reduction",
      "subtype": "Glaze - Purple",
      "ingredients": [
        {
          "material": "Silica",
          "amount": 37.0
        },
        {
          "material": "Sodium bicarbonate",
          "amount": 36.2
        },
        {
          "material": "Lithium Carbonate",
          "amount": 15.9
        },
        {
          "material": "Kaolin",
          "amount": 10.9
        }
      ],
      "additionals": [
        {
          "material": "Zircopax",
          "amount": 10.0
        },
        {
          "material": "Manganese Carbonate",
          "amount": 3.5
        }
      ],
      "description": "This recipe was imported from Louis Katz's Hyperglaze database available on his website: http://falcon.tamucc.edu/lkatz/allglazes.txt More information about Louis Katz can be found on his website, http://www.louiskatz.net/ Louis Katz Notes: I am not a safety expert and any information contained in this file about safety should be ignored in favor of advice from experts. All of the materials in all glazes are potentially hazardous. All of these glaze recipes are given without any representation of accuracy or safety. They may work, they may not. They may be safe when fired or they may not. All of the materials used in them have hazards associated with them. You must be have sufficient training in the hazards before you use the the materials. You will have to determine the suitability and safety for your use. Do not assume that a lack of a warning about a material means that it is safe. Cone: 05 Color: vioelt/brown Firing: Ox. or Red. Recipe: Percent Batch Lithium Carbonate 15.90 15.90 Sodium Bicarbonate 36.20 36.20 Kaolin 10.90 10.90 Flint 37.00 37.00 Totals: 100.00 % 100.00 gm Also add: Zircopax 10.00 10.00 Manganese Carbonate 3.50 3.50 Comments:",
      "createdBy": "Glazy Admin",
      "source": "glazy.org",
      "url": "https://glazy.org/recipes/4743"
    },
    {
      "id": 153137,
      "code": "GLAZY-153137",
      "name": "Pau 74 A045",
      "cone": "4 - 5 1/2",
      "surface": "Matte",
      "transparency": "Opaque",
      "atmosphere": "Oxidation",
      "subtype": "Glaze",
      "ingredients": [
        {
          "material": "Potash Feldspar",
          "amount": 45.0
        },
        {
          "material": "Whiting",
          "amount": 32.5
        },
        {
          "material": "Caol\u00edn Patag\u00f3nico",
          "amount": 22.5
        }
      ],
      "additionals": [
        {
          "material": "Manganese Dioxide",
          "amount": 1.0
        },
        {
          "material": "Black Nickel Oxide",
          "amount": 1.0
        },
        {
          "material": "Rutile",
          "amount": 0.5
        }
      ],
      "description": "No corre para nada, muy liso.",
      "createdBy": "Mart\u00edn Rolando",
      "source": "glazy.org",
      "url": "https://glazy.org/recipes/153137"
    },
    {
      "id": 43546,
