Repository: MrSeldon/argilev2

File: data/glazes/glazy.json (part 207 of 315)
{
      "code": "GLAZY-43546",
      "name": "Paul Davis Dark Manganese Crystal",
      "cone": "10 - 11",
      "surface": "",
      "transparency": "",
      "atmosphere": "Reduction",
      "subtype": "Glaze - Specialty - Metallic",
      "ingredients": [
        {
          "material": "Potash Feldspar",
          "amount": 67.5
        },
        {
          "material": "Manganese Dioxide",
          "amount": 20.0
        },
        {
          "material": "EP Kaolin",
          "amount": 4.25
        },
        {
          "material": "Silica",
          "amount": 3.5
        },
        {
          "material": "Whiting",
          "amount": 2.75
        },
        {
          "material": "Talc",
          "amount": 1.25
        },
        {
          "material": "Red Iron Oxide",
          "amount": 0.75
        }
      ],
      "description": "From Virginia Scotchie's Clay and Glaze Compendium",
      "createdBy": "Glazy Admin",
      "source": "glazy.org",
      "url": "https://glazy.org/recipes/43546"
    },
    {
      "id": 4184,
      "code": "GLAZY-4184",
      "name": "Paul Davis Shino",
      "cone": "10",
      "surface": "",
      "transparency": "",
      "atmosphere": "Reduction",
      "subtype": "Glaze - Shino",
      "ingredients": [
        {
          "material": "Nepheline Syenite",
          "amount": 53.93
        },
        {
          "material": "Spodumene",
          "amount": 34.83
        },
        {
          "material": "Alumina Hydrate",
          "amount": 11.24
        },
        {
          "material": "Zircopax",
          "amount": 5.62
        },
        {
          "material": "Bentonite",
          "amount": 4.5
        },
        {
          "material": "Magnesium carbonate",
          "amount": 2.25
        }
      ],
      "description": "From Steve Davis Website: http://kazegamas.com/ Shinos 1: http://kazegamas.com/shinos1.htm There are 72 shinos shown on 4 web pages. They are organized from left to right with 3 tiles of the same glaze shown on 3 different clay bodies. They are Aardvark Clay's Nara Porcelain, Long Beach, and Black Mountain. Every shino was glazed with a doulble dip, waxed with a simple \"S\" pattern, and left to dry for 2 weeks to grow sulfates on the surface. The \"S\" pattern has no sulfate build up. A medium reduction was started at cone 012 through cone 2. From there the kiln was fired in neutral to cone 10.",
      "createdBy": "Steve Davis",
      "source": "glazy.org",
      "url": "https://glazy.org/recipes/4184"
    },
    {
      "id": 2847,
      "code": "GLAZY-2847",
      "name": "Paul White",
      "cone": "6",
      "surface": "",
      "transparency": "",
      "atmosphere": "",
      "subtype": "Glaze - White, Off-White",
      "ingredients": [
        {
          "material": "Custer Feldspar",
          "amount": 43.0
        },
        {
          "material": "Gerstley Borate",
          "amount": 15.7
        },
        {
          "material": "Silica",
          "amount": 12.1
        },
        {
          "material": "Whiting",
          "amount": 12.0
        },
        {
          "material": "EP Kaolin",
          "amount": 8.6
        },
        {
          "material": "Talc",
          "amount": 8.6
        }
      ],
      "additionals": [
        {
          "material": "Zirconium dioxide",
          "amount": 8.1
        }
      ],
      "description": "Source/Alternate names: Donna Kat Notes: Donna Kat: came out lovely",
      "createdBy": "Glazy Admin",
      "source": "glazy.org",
      "url": "https://glazy.org/recipes/2847"
    },
    {
      "id": 22661,
      "code": "GLAZY-22661",
      "name": "Paul Woolery / Johns / Barringer Shino",
      "cone": "6 - 10",
      "surface": "",
      "transparency": "",
      "atmosphere": "Reduction",
      "subtype": "Glaze - Shino",
      "ingredients": [
        {
          "material": "Nepheline Syenite",
          "amount": 55.0
        },
        {
          "material": "Spodumene - Australian",
          "amount": 23.0
        },
        {
          "material": "Ball Clay",
          "amount": 15.0
        },
        {
          "material": "Gillespie Borate",
          "amount": 5.0
        },
        {
          "material": "Soda Ash",
          "amount": 3.0
        }
      ],
      "description": "Last on the list here: https://kazegama.com/shinos/ Many names, contains GB, probably good at cone 6+ Other example: https://glazy.org/recipes/2653",
      "createdBy": "Tom Demeranville",
      "source": "glazy.org",
      "url": "https://glazy.org/recipes/22661"
    },
    {
      "id": 45762,
      "code": "GLAZY-45762",
      "name": "Paul's Ectoplasm",
      "cone": "5 1/2 - 6",
      "surface": "Semi-glossy",
      "transparency": "Opaque",
      "atmosphere": "Oxidation",
      "subtype": "Glaze - Yellow - Stain",
      "ingredients": [
        {
          "material": "Ferro Frit 3134",
          "amount": 26.0
        },
        {
          "material": "Silica",
          "amount": 26.0
        },
        {
          "material": "Custer Feldspar",
          "amount": 22.0
        },
        {
          "material": "EP Kaolin",
          "amount": 17.0
        },
        {
          "material": "Talc",
          "amount": 5.0
        },
        {
          "material": "Whiting",
          "amount": 4.0
        }
      ],
      "additionals": [
        {
          "material": "Stain",
          "amount": 8.0
        },
        {
          "material": "Bentonite",
          "amount": 1.0
        }
      ],
      "description": "Use 4% each: Mason Stain 6236 Chartreuse, Mason Stain 6450 Praseodymium yellow.",
      "createdBy": "C4C Glazes",
      "source": "glazy.org",
      "url": "https://glazy.org/recipes/45762"
    },
    {
      "id": 5169,
      "code": "GLAZY-5169",
      "name": "Paul's Majolica Glaze",
      "cone": "4",
      "surface": "",
      "transparency": "",
      "atmosphere": "Oxidation",
      "subtype": "Glaze - Majolica",
      "ingredients": [
        {
          "material": "Ferro Frit 3195",
          "amount": 40.0
        },
        {
          "material": "Kona F-4 feldspar",
          "amount": 32.0
        },
        {
          "material": "EP Kaolin",
          "amount": 11.0
        },
        {
          "material": "Ferro Frit 3124",
          "amount": 10.0
        },
        {
          "material": "Nepheline Syenite",
          "amount": 7.0
        }
      ],
      "additionals": [
        {
          "material": "Superpax",
          "amount": 15.0
        },
        {
          "material": "Bentonite",
          "amount": 2.0
        }
      ],
      "description": "This recipe was imported from Louis Katz's Hyperglaze database available on his website: http://falcon.tamucc.edu/lkatz/allglazes.txt More information about Louis Katz can be found on his website, http://www.louiskatz.net/ Louis Katz Notes: I am not a safety expert and any information contained in this file about safety should be ignored in favor of advice from experts. All of the materials in all glazes are potentially hazardous. All of these glaze recipes are given without any representation of accuracy or safety. They may work, they may not. They may be safe when fired or they may not. All of the materials used in them have hazards associated with them. You must be have sufficient training in the hazards before you use the the materials. You will have to determine the suitability and safety for your use. Do not assume that a lack of a warning about a material means that it is safe. Cone: 4 Firing: Ox. or Red. Recipe: Percent Batch Ferro Frit 3195 40.00 40.00 Ferro Frit 3124 10.00 10.00 Kona F-4 Feldspar 32.00 32.00 Neph Sy 7.00 7.00 EPK 11.00 11.00 Totals: 100.00 % 100.00 gm Also add: Superpax 15.00 15.00 Bentonite 2.00 2.00 Comments: CM 10-92 p.49",
      "createdBy": "Glazy Admin",
      "source": "glazy.org",
      "url": "https://glazy.org/recipes/5169"
    },
    {
      "id": 23474,
      "code": "GLAZY-23474",
      "name": "Paul's White",
      "cone": "6",
      "surface": "",
      "transparency": "Opaque",
      "atmosphere": "",
      "subtype": "Glaze",
      "ingredients": [
        {
          "material": "Custer Feldspar",
          "amount": 43.0
        },
        {
          "material": "Gerstley Borate",
          "amount": 15.7
        },
        {
          "material": "Silica",
          "amount": 12.1
        },
        {
          "material": "Whiting",
          "amount": 12.0
        },
        {
          "material": "EP Kaolin",
          "amount": 8.6
        },
        {
          "material": "Talc",
          "amount": 8.6
        },
        {
          "material": "Zircopax",
          "amount": 8.0
        }
      ],
      "description": "",
      "createdBy": "Ceramic Recipes",
      "source": "glazy.org",
      "url": "https://glazy.org/recipes/23474"
    },
    {
      "id": 5000,
      "code": "GLAZY-5000",
      "name": "Pavement Yellow",
      "cone": "10",
      "surface": "",
      "transparency": "",
      "atmosphere": "Oxidation, Reduction",
      "subtype": "Glaze - Yellow",
      "ingredients": [
        {
          "material": "Cornwall Stone",
          "amount": 80.0
        },
        {
          "material": "EP Kaolin",
          "amount": 8.0
        },
        {
          "material": "Lithium Carbonate",
          "amount": 7.0
        },
        {
          "material": "Soda Ash",
          "amount": 5.0
        }
      ],
      "additionals": [
        {
          "material": "Manganese Dioxide",
          "amount": 4.0
        },
        {
          "material": "Bentonite",
          "amount": 2.0
        }
      ],
      "description": "This recipe was imported from Louis Katz's Hyperglaze database available on his website: http://falcon.tamucc.edu/lkatz/allglazes.txt More information about Louis Katz can be found on his website, http://www.louiskatz.net/ Louis Katz Notes: I am not a safety expert and any information contained in this file about safety should be ignored in favor of advice from experts. All of the materials in all glazes are potentially hazardous. All of these glaze recipes are given without any representation of accuracy or safety. They may work, they may not. They may be safe when fired or they may not. All of the materials used in them have hazards associated with them. You must be have sufficient training in the hazards before you use the the materials. You will have to determine the suitability and safety for your use. Do not assume that a lack of a warning about a material means that it is safe. Cone: 10 Color: yellow Firing: Ox. or Red. Recipe: Percent Batch Cornwall Stone 80.00 6400 Lithium Carbonate 7.00 560 Soda Ash 5.00 400 EPK 8.00 640 Totals: 100.00 % 8000 Gm Also add: Bentonite 2.00 160 Manganese Dioxide 4.00 320",
      "createdBy": "Glazy Admin",
      "source": "glazy.org",
      "url": "https://glazy.org/recipes/5000"
    },
    {
      "id": 316516,
      "code": "GLAZY-316516",
      "name": "PB Celadon (ZC)",
      "cone": "8 - 10",
      "surface": "Glossy",
      "transparency": "Translucent",
      "atmosphere": "Wood",
      "subtype": "Glaze - Wood",
      "ingredients": [
        {
          "material": "Silica",
          "amount": 30.0
        },
        {
          "material": "Potash FeldSpar (Bath Potter's)",
          "amount": 30.0
        },
        {
          "material": "China Clay, bathpotters",
          "amount": 20.3
        },
        {
          "material": "Whiting",
          "amount": 13.7
        },
        {
          "material": "Talc",
          "amount": 8.2
        }
      ],
      "description": "This test used SiO-2 PRAI white grogged stoneware clay, raw glazed and fired once in oxidation \u03948. The glaze was mixed fairly thick using several drops of Darvan 7 to improve flow, and leather hard and bone dry test cylinders were dipped for 3 seconds. The published recipe calls for China Clay, but to achieve adhesion on leather hard greenware, EPK was substituted. Greenware can be glazed either leather hard or bone dry, and raw glazing benefits from using less water in the glaze. If the glaze does not shrink as much as leather hard greenware, it can peel off during drying, which can be remedied using/substituting plasticizers such as Bentonite, VeeGum, Ball Clay, etc. Bone dry greenware raw glazes with good adhesion, and clay bodies containing plastic clays can usually handle the water from the glaze. Each clay body & glaze combination should be tested in the intended size of the work. More resources are listed in Posts\u2014Education\u2014Resources for Raw Glazing and Single Firing.",
      "createdBy": "Zombiecazz",
      "source": "glazy.org",
      "url": "https://glazy.org/recipes/316516"
    },
    {
      "id": 17936,
      "code": "GLAZY-17936",
      "name": "PCM7 Anorthite",
      "cone": "6",
      "surface": "Satin-matte",
      "transparency": "Opaque",
      "atmosphere": "Oxidation",
      "subtype": "Glaze - White, Off-White",
      "ingredients": [
        {
          "material": "Anorthite Feldspar",
          "amount": 25.14
        },
        {
          "material": "Ball Clay",
          "amount": 21.49
        },
        {
          "material": "Wollastonite",
          "amount": 19.32
        },
        {
          "material": "Nepheline Syenite",
          "amount": 17.32
        },
        {
          "material": "Silica",
          "amount": 13.25
        },
        {
          "material": "Frit 90158",
          "amount": 3.49
        }
      ],
      "additionals": [
        {
          "material": "Titanium Dioxide",
          "amount": 3.5
        }
      ],
      "description": "Derived from John Post's Calcium Matte 7",
      "createdBy": "Adelheid Freyre",
      "source": "glazy.org",
      "url": "https://glazy.org/recipes/17936"
    },
    {
      "id": 74556,
      "code": "GLAZY-74556",
      "name": "Pcough low fire gloop",
      "cone": "3",
      "surface": "Glossy",
      "transparency": "Opaque",
      "atmosphere": "Oxidation",
      "subtype": "Glaze - Specialty - Gloop",
      "ingredients": [
        {
          "material": "Ferro Frit 3134",
          "amount": 40.0
        },
        {
          "material": "Silica",
          "amount": 40.0
        },
        {
          "material": "EP Kaolin",
          "amount": 20.0
        },
        {
          "material": "Stain",
          "amount": 2.0
        }
      ],
      "description": "A low fire, cone 03 drippy/ooze glaze. Saw a lot of testing for mid and high ranges but none for low fire. Here is my results of a triaxial blend testing a couple different fritts and clays.",
      "createdBy": "Patrick Coughlin",
      "source": "glazy.org",
      "url": "https://glazy.org/recipes/74556"
    },
    {
      "id": 273794,
      "code": "GLAZY-273794",
      "name": "PD Crackle",
      "cone": "10 - 12",
      "surface": "",
      "transparency": "Opaque",
      "atmosphere": "Reduction, Wood",
      "subtype": "Glaze - Shino",
      "ingredients": [
        {
          "material": "Neph Sye A270",
          "amount": 37.0
        },
        {
          "material": "EP Kaolin",
          "amount": 26.0
        },
        {
          "material": "Kentucky OM #4 Ball Clay",
          "amount": 11.0
        },
        {
          "material": "Spodumene",
          "amount": 11.0
        },
        {
          "material": "Custer Feldspar",
          "amount": 8.0
        },
        {
          "material": "Magnesium carbonate",
          "amount": 4.0
        },
        {
          "material": "Soda Ash",
          "amount": 3.0
        }
      ],
      "additionals": [
        {
          "material": "Bentonite",
          "amount": 1.0
        }
      ],
      "description": "",
      "createdBy": "Austin Geithner",
      "source": "glazy.org",
      "url": "https://glazy.org/recipes/273794"
    },
    {
      "id": 83470,
      "code": "GLAZY-83470",
      "name": "PD393.2",
      "cone": "6",
      "surface": "",
      "transparency": "",
      "atmosphere": "Oxidation, Neutral",
      "subtype": "Glaze - Specialty - Metallic",
      "ingredients": [
        {
          "material": "Nepheline Syenite",
          "amount": 37.79
        },
        {
          "material": "Ferro Frit 3124",
          "amount": 23.08
        },
        {
          "material": "Silica",
          "amount": 21.52
        },
        {
          "material": "Manganese Dioxide",
          "amount": 17.61
        }
      ],
      "description": "I've been exploring Mn glazes. This one is based on phase diagram of Mn-Al-Si. In the center of the phase diagram are a couple of unique crystals. Phase diagrams use weight not molecular weight. So that translation from phase diagram to glaze recipe is a bit of guess work, at least for me. As there are three unique crystals possible I will continue to tweak this base to see if I can coax out all three. I really like this glaze. It is completely melted at cone 6 but does not run. It checks all the boxes for a durable glaze; 3:7 flux ratio, good boron level (extended UMF because of the presence of large amount of Mn), glossy Si:Al ratio, 8.76 and it is glossy. I use equal parts water to dry glaze by weight. So 100 gram batch gets 100 grams of water. I bisque fire to cone 08. All my test tiles are single dip. Shout out to Matt Katz and Ceramic Materials Workshop. Not only did I learn how to formulate this glaze in the CMW courses but Matt recommended the text book that has the all the phase diagrams; Phase Diagrams for Ceramists by Levin McMurdie and Hall.",
      "createdBy": "Eric P.",
      "source": "glazy.org",
      "url": "https://glazy.org/recipes/83470"
    },
    {
      "id": 13158,
      "code": "GLAZY-13158",
      "name": "Peach Black (Tenmoku)",
      "cone": "8 - 10",
      "surface": "",
      "transparency": "",
      "atmosphere": "Reduction",
      "subtype": "Glaze - Iron - Tenmoku",
      "ingredients": [
        {
          "material": "Custer Feldspar",
          "amount": 48.48
        },
        {
          "material": "Silica",
          "amount": 22.52
        },
        {
          "material": "Whiting",
          "amount": 16.57
        },
        {
          "material": "EP Kaolin",
          "amount": 10.24
        },
        {
          "material": "Zinc Oxide",
          "amount": 2.19
        }
      ],
      "additionals": [
        {
          "material": "Red Iron Oxide",
          "amount": 9.9
        }
      ],
      "description": "Tom Coleman Glaze For more information or to purchase Tom Coleman books and videos, please visit: http://www.tomandelainecolemangallery.com/books--videos.html",
      "createdBy": "Derek Au",
      "source": "glazy.org",
      "url": "https://glazy.org/recipes/13158"
    },
    {
      "id": 34707,
      "code": "GLAZY-34707",
      "name": "Peach Black Temmoku",
      "cone": "10 - 13",
      "surface": "",
      "transparency": "",
      "atmosphere": "Reduction, Oxidation",
      "subtype": "Glaze - Iron - Tenmoku",
      "ingredients": [
        {
          "material": "G200 HP Feldspar, G200HP",
          "amount": 40.0
        },
        {
          "material": "Silica",
          "amount": 24.0
        },
        {
          "material": "Grolleg Kaolin",
          "amount": 12.0
        },
        {
          "material": "Whiting",
          "amount": 12.0
        },
        {
          "material": "Red Iron Oxide",
          "amount": 7.0
        },
        {
          "material": "Bentonite",
          "amount": 3.0
        },
        {
          "material": "Zinc Oxide",
          "amount": 2.0
        }
      ],
      "description": "From \"My Work, My Way: Fifty Years in the Studio\" by Harlan House, 2019. https://www.harlanhouse.com/ https://www.harlanhouse.com/wp-content/uploads/2019/04/2019%20HHBK-FINAL.pdf This glaze was given to me by Bonnie McCombe in art school. Neither of us knows why it is called Peach Black, but that has not held us back. Thin it is a good caramel brown, and thick it is black with a chocolate pull on the rims and edges. Thanks Bonnie!",
      "createdBy": "Glazy Admin",
      "source": "glazy.org",
      "url": "https://glazy.org/recipes/34707"
    },
    {
      "id": 5387,
      "code": "GLAZY-5387",
      "name": "Peach Bloom Glaze",
      "cone": "9",
      "surface": "",
      "transparency": "",
      "atmosphere": "Reduction",
      "subtype": "Glaze - Red - Copper - Peach Bloom",
      "ingredients": [
        {
          "material": "Silica",
          "amount": 39.22
        },
        {
          "material": "Nepheline Syenite",
          "amount": 29.41
        },
        {
          "material": "Colemanite",
          "amount": 19.61
        },
        {
          "material": "Dolomite",
          "amount": 9.8
        },
        {
          "material": "Red clay",
          "amount": 1.96
        }
      ],
      "additionals": [
        {
          "material": "Tin Oxide",
          "amount": 1.96
        },
        {
          "material": "Copper Carbonate",
          "amount": 0.49
        },
        {
          "material": "Black Copper Oxide",
          "amount": 0.49
        }
      ],
      "description": "From \"Richard Fairbanks\" by Matthew Kangas, Ceramics Monthly, June 1992. \"Pales to clear where thin, as on edges.\" This recipe was imported from Louis Katz's Hyperglaze database available on his website: http://falcon.tamucc.edu/lkatz/allglazes.txt More information about Louis Katz can be found on his website, http://www.louiskatz.net/",
      "createdBy": "Glazy Admin",
      "source": "glazy.org",
      "url": "https://glazy.org/recipes/5387"
    },
    {
      "id": 177561,
      "code": "GLAZY-177561",
      "name": "Peach Shino",
      "cone": "9 - 10",
      "surface": "Semi-glossy",
      "transparency": "Semi-opaque",
      "atmosphere": "Reduction",
      "subtype": "Glaze - Shino",
      "ingredients": [
        {
          "material": "Neph Sye A270",
          "amount": 39.0
        },
        {
          "material": "Spodumene",
          "amount": 30.0
        },
        {
          "material": "Kentucky OM #4 Ball Clay",
          "amount": 17.0
        },
        {
          "material": "Soda Ash",
          "amount": 10.0
        },
        {
          "material": "EP Kaolin",
          "amount": 4.0
        }
      ],
      "description": "",
      "createdBy": "Patrick Rowe",
      "source": "glazy.org",
      "url": "https://glazy.org/recipes/177561"
    },
    {
      "id": 78228,
      "code": "GLAZY-78228",
      "name": "Peaches Black",
      "cone": "5 - 6",
      "surface": "Glossy",
      "transparency": "Opaque",
      "atmosphere": "Oxidation",
      "subtype": "Glaze - Black",
      "ingredients": [
        {
          "material": "EP Kaolin",
          "amount": 25.0
        },
        {
          "material": "Ferro Frit 3134",
          "amount": 25.0
        },
        {
          "material": "Silica",
          "amount": 25.0
        },
        {
          "material": "Kona F-4 feldspar",
          "amount": 15.0
        },
        {
          "material": "Wollastonite",
          "amount": 10.0
        }
      ],
      "additionals": [
        {
          "material": "Mason 6650 Cobalt-free Black Stain",
          "amount": 3.5
        }
      ],
      "description": "A studio glaze at the Red Lodge Clay Center The original recipe with Kona F-4 is listed here, but we currently use a Minspar 1:1 substitution.",
      "createdBy": "Red Lodge Clay Center",
      "source": "glazy.org",
      "url": "https://glazy.org/recipes/78228"
    },
    {
      "id": 19163,
      "code": "GLAZY-19163",
      "name": "Peacock",
      "cone": "5 - 7",
      "surface": "",
      "transparency": "",
      "atmosphere": "Oxidation",
      "subtype": "Glaze",
      "ingredients": [
        {
          "material": "Minspar 200",
          "amount": 46.0
        },
        {
          "material": "Silica",
          "amount": 20.0
        },
        {
          "material": "Ferro Frit 3134",
          "amount": 13.0
        },
        {
          "material": "Vansil W-30 Wollastonite",
          "amount": 13.0
        },
        {
          "material": "Bentonite",
          "amount": 3.0
        },
        {
          "material": "Zinc Oxide",
          "amount": 3.0
        },
        {
          "material": "Tin Oxide",
          "amount": 2.0
        },
        {
          "material": "Tricalcium Phosphate, Synthetic Bone Ash",
          "amount": 2.0
        },
        {
          "material": "Copper Carbonate",
          "amount": 1.0
        },
        {
          "material": "Silicon carbide",
          "amount": 1.0
        }
      ],
      "description": "When you try a SiC reduced chun. Very thick glazing. Very nicely drippy, fire with shelf protection. Used 1000 mesh SiC.",
      "createdBy": "david tsabar",
      "source": "glazy.org",
      "url": "https://glazy.org/recipes/19163"
    },
    {
      "id": 19496,
      "code": "GLAZY-19496",
      "name": "Peacock (Copy)",
      "cone": "5 - 7",
      "surface": "",
      "transparency": "",
      "atmosphere": "Oxidation",
      "subtype": "Glaze",
      "ingredients": [
        {
          "material": "Minspar 200",
          "amount": 41.0
        },
        {
          "material": "Silica",
          "amount": 17.0
        },
        {
          "material": "Vansil W-30 Wollastonite",
          "amount": 17.0
        },
        {
          "material": "Fusion Frit 413",
          "amount": 17.0
        },
        {
          "material": "Bentonite",
          "amount": 3.0
        },
        {
          "material": "Zinc Oxide",
          "amount": 2.0
        },
        {
          "material": "Tricalcium Phosphate, Synthetic Bone Ash",
          "amount": 2.0
        }
      ],
      "additionals": [
        {
          "material": "Tin Oxide",
          "amount": 2.0
        },
        {
          "material": "Silicon carbide",
          "amount": 1.0
        },
        {
          "material": "Copper Carbonate",
          "amount": 0.8
        }
      ],
      "description": "When you try a SiC reduced chun. Probably a one pot wonder. Very thick glazing. Very nicely drippy, fire with shelf protection. Used 1000 mesh SiC. Edit - Tried with no boron - that's fusion frit 413 - high alkaline and zero boron. Wanted to see what effect the boron has on the colour and texture. Not very conclusive. Looks like smaller green spots but the blue network seems to be from the bone ash and not the boron: tried with bone ash and also with no bone ash. Pics attached. Bowls didn't really come out (crawled/peeled a lot etc).",
      "createdBy": "david tsabar",
      "source": "glazy.org",
      "url": "https://glazy.org/recipes/19496"
    },
    {
      "id": 26030,
      "code": "GLAZY-26030",
      "name": "Peacock (Copy)",
      "cone": "5 - 7",
      "surface": "",
      "transparency": "",
      "atmosphere": "Oxidation",
      "subtype": "Glaze",
      "ingredients": [
        {
          "material": "Potash Feldspar",
          "amount": 46.0
        },
        {
          "material": "Silica",
          "amount": 20.0
        },
        {
          "material": "Ferro Frit 3134",
          "amount": 13.0
        },
        {
          "material": "Wollastonite",
          "amount": 13.0
        },
        {
          "material": "Bentonite",
          "amount": 3.0
        },
        {
          "material": "Zinc Oxide",
          "amount": 3.0
        },
        {
          "material": "Tricalcium Phosphate, Synthetic Bone Ash",
          "amount": 2.0
        }
      ],
      "additionals": [
        {
          "material": "Tin Oxide",
          "amount": 2.0
        },
        {
          "material": "Copper Carbonate",
          "amount": 1.0
        },
        {
          "material": "Silicon carbide",
          "amount": 1.0
        }
      ],
      "description": "Recipe copied from David Tsabar: https://glazy.org/recipes/19163 Using 1200 mesh SiC",
      "createdBy": "kenneth ibbett",
      "source": "glazy.org",
      "url": "https://glazy.org/recipes/26030"
    },
    {
      "id": 20474,
      "code": "GLAZY-20474",
      "name": "Peacock / Nebula",
      "cone": "5 - 7",
      "surface": "",
      "transparency": "",
      "atmosphere": "Oxidation",
      "subtype": "Glaze",
      "ingredients": [
        {
          "material": "Potash Feldspar",
          "amount": 46.0
        },
        {
          "material": "Silica",
          "amount": 20.0
        },
        {
          "material": "Ferro Frit 3134",
          "amount": 13.0
        },
        {
          "material": "Wollastonite",
          "amount": 13.0
        },
        {
          "material": "Bentonite",
          "amount": 3.0
        },
        {
          "material": "Zinc Oxide",
          "amount": 3.0
        },
        {
          "material": "Tricalcium Phosphate, Synthetic Bone Ash",
          "amount": 2.0
        }
      ],
      "additionals": [
        {
          "material": "Tin Oxide",
          "amount": 2.0
        },
        {
          "material": "Copper Carbonate",
          "amount": 1.0
        },
        {
          "material": "Silicon carbide",
          "amount": 1.0
        }
      ],
      "description": "Recipe copied from David Tsabar: https://glazy.org/recipes/19163 Using 1200 mesh SiC (I call it Nebula to avoid any confusion with my other designs called Peacock)",
      "createdBy": "Joe Thompson",
      "source": "glazy.org",
      "url": "https://glazy.org/recipes/20474"
    },
    {
      "id": 56258,
      "code": "GLAZY-56258",
      "name": "Peacock / Nebula (Copy)",
      "cone": "5 - 7",
      "surface": "",
      "transparency": "",
      "atmosphere": "Oxidation",
      "subtype": "Glaze",
      "ingredients": [
        {
          "material": "Potash Feldspar",
          "amount": 46.0
        },
        {
          "material": "Silica",
          "amount": 20.0
        },
        {
          "material": "Ferro Frit 3134",
          "amount": 13.0
        },
        {
          "material": "Wollastonite",
          "amount": 13.0
        },
        {
          "material": "Bentonite",
          "amount": 3.0
        },
        {
          "material": "Zinc Oxide",
          "amount": 3.0
        },
        {
          "material": "Tricalcium Phosphate, Synthetic Bone Ash",
          "amount": 2.0
        }
      ],
      "additionals": [
        {
          "material": "Tin Oxide",
          "amount": 2.0
        },
        {
          "material": "Copper Carbonate",
          "amount": 1.0
        },
        {
          "material": "Silicon carbide",
          "amount": 1.0
        }
      ],
      "description": "Recipe copied from David Tsabar: https://glazy.org/recipes/19163 Using 1200 mesh SiC (I call it Nebula to avoid any confusion with my other designs called Peacock)",
      "createdBy": "Jack Rotton",
      "source": "glazy.org",
      "url": "https://glazy.org/recipes/56258"
    },
    {
      "id": 2672,
      "code": "GLAZY-2672",
      "name": "Peacock Blue",
      "cone": "6",
      "surface": "Semi-matte",
      "transparency": "",
      "atmosphere": "",
      "subtype": "Glaze - Blue",
      "ingredients": [
        {
          "material": "Potash Feldspar",
          "amount": 40.0
        },
        {
          "material": "Silica",
          "amount": 20.0
        },
        {
          "material": "Ball Clay",
          "amount": 15.0
        },
        {
          "material": "Whiting",
          "amount": 15.0
        },
        {
          "material": "Zinc Oxide",
          "amount": 15.0
        },
        {
          "material": "Titanium Dioxide",
          "amount": 10.0
        },
        {
          "material": "Black Copper Oxide",
          "amount": 1.0
        },
        {
          "material": "Cobalt Oxide",
          "amount": 0.75
        }
      ],
      "description": "Notes: Alisa Clausen: greenish brown background with pools of deep blue.",
      "createdBy": "Alisa Liskin Clausen",
      "source": "glazy.org",
      "url": "https://glazy.org/recipes/2672"
    },
    {
      "id": 5001,
      "code": "GLAZY-5001",
      "name": "PEACOCK BLUE",
      "cone": "10",
      "surface": "Semi-matte",
      "transparency": "",
      "atmosphere": "Reduction",
      "subtype": "Glaze - Blue",
      "ingredients": [
        {
          "material": "Nepheline Syenite",
          "amount": 45.45
        },
        {
          "material": "Silica",
          "amount": 29.27
        },
        {
          "material": "Dolomite",
          "amount": 10.09
        },
        {
          "material": "Whiting",
          "amount": 8.09
        },
        {
          "material": "Talc",
          "amount": 7.09
        }
      ],
      "additionals": [
        {
          "material": "Granular ilmenite",
          "amount": 4.0
        },
        {
          "material": "Rutile",
          "amount": 4.0
        },
        {
          "material": "Bentonite",
          "amount": 3.0
        },
        {
          "material": "Cobalt Carbonate",
          "amount": 0.5
        }
      ],
      "description": "This recipe was imported from Louis Katz's Hyperglaze database available on his website: http://falcon.tamucc.edu/lkatz/allglazes.txt More information about Louis Katz can be found on his website, http://www.louiskatz.net/ Louis Katz Notes: I am not a safety expert and any information contained in this file about safety should be ignored in favor of advice from experts. All of the materials in all glazes are potentially hazardous. All of these glaze recipes are given without any representation of accuracy or safety. They may work, they may not. They may be safe when fired or they may not. All of the materials used in them have hazards associated with them. You must be have sufficient training in the hazards before you use the the materials. You will have to determine the suitability and safety for your use. Do not assume that a lack of a warning about a material means that it is safe. Cone: 10 Color: blue/turquoise Surface texture: semi-matte Firing: Reduction Glaze type: Mg Matt Recipe: Percent Batch Nepheline Syenite 45.45 227.2 Talc 7.09 35.5 Dolomite 10.09 50.5 Whiting 8.09 40.5 Silica 29.27 146.4 Totals: 100.00 % 500.0 Gm Also add: Rutile 4.00 20.0 Granular Ilmanite 4.00 20.0 Cobalt Carbonate 0.50 2.5 Bentonite 3.00 15.0 Comments: Apply medium thickness - best on porcelain. This glaze is a possible alternative to Barium matte turquoise glazes.",
      "createdBy": "Glazy Admin",
      "source": "glazy.org",
      "url": "https://glazy.org/recipes/5001"
    },
    {
      "id": 5778,
      "code": "GLAZY-5778",
      "name": "Peacock Blue",
      "cone": "10",
      "surface": "",
      "transparency": "",
      "atmosphere": "Reduction",
      "subtype": "Glaze - Green",
      "ingredients": [
        {
          "material": "Soda Feldspar",
          "amount": 42.98
        },
        {
          "material": "Silica",
          "amount": 18.83
        },
        {
          "material": "Talc",
          "amount": 14.33
        },
        {
          "material": "Gerstley Borate",
          "amount": 12.63
        },
        {
          "material": "Dolomite",
          "amount": 6.55
        },
        {
          "material": "Kaolin",
          "amount": 4.68
        }
      ],
      "additionals": [
        {
          "material": "Chrome Oxide",
          "amount": 0.49
        },
        {
          "material": "Cobalt Oxide",
          "amount": 0.49
        },
        {
          "material": "Red Iron Oxide",
          "amount": 0.49
        }
      ],
      "description": "NOTE: This recipe was imported from Triangle Potter's Guild Glaze Recipes published November, 1988 Source: John Givvines 367.5 soda feldspar 122.5 talc 161 flint 108 gerstley borate 56 dolomite 40 kaolin + 4.2 cobalt oxide + 4.2 chrome oxide + 4.2 red iron oxide",
      "createdBy": "Glazy Admin",
      "source": "glazy.org",
      "url": "https://glazy.org/recipes/5778"
    },
    {
      "id": 2671,
      "code": "GLAZY-2671",
      "name": "Peacock Blue (Revised)",
      "cone": "6",
      "surface": "Glossy",
      "transparency": "",
      "atmosphere": "Oxidation",
      "subtype": "Glaze - Blue",
      "ingredients": [
        {
          "material": "Feldspar",
          "amount": 40.0
        },
        {
          "material": "Wollastonite",
          "amount": 18.0
        },
        {
          "material": "Ball Clay",
          "amount": 15.0
        },
        {
          "material": "Zinc Oxide",
          "amount": 15.0
        },
        {
          "material": "Silica",
          "amount": 12.0
        }
      ],
      "additionals": [
        {
          "material": "Titanium Dioxide",
          "amount": 10.0
        },
        {
          "material": "Cobalt Oxide",
          "amount": 1.0
        },
        {
          "material": "Black Copper Oxide",
          "amount": 1.0
        }
      ],
      "description": "Source/Alternate names: Peacock Blue revised by Alisa Clausen Notes: Alisa Clausen: same greenish brown background as Peacock Blue. However, this version produced pools of light blue instead of the originals deeper blues. Much more contrast in the greens, blues and browns. On a slightly textured surface looks very much like its name. Glaze stayed where dipped. Glossier surface than original semi matt.",
      "createdBy": "Glazy Admin",
      "source": "glazy.org",
      "url": "https://glazy.org/recipes/2671"
    },
    {
      "id": 5777,
      "code": "GLAZY-5777",
      "name": "Peacock Green",
      "cone": "10",
      "surface": "",
      "transparency": "",
      "atmosphere": "Reduction",
      "subtype": "Glaze - Green",
      "ingredients": [
        {
          "material": "Soda Feldspar",
          "amount": 42.98
        },
        {
          "material": "Silica",
          "amount": 18.83
        },
        {
          "material": "Talc",
          "amount": 14.33
        },
        {
          "material": "Gerstley Borate",
          "amount": 12.63
        },
        {
          "material": "Dolomite",
          "amount": 6.55
        },
        {
          "material": "Kaolin",
          "amount": 4.68
        }
      ],
      "additionals": [
        {
          "material": "Chrome Oxide",
          "amount": 0.7
        },
        {
          "material": "Red Iron Oxide",
          "amount": 0.47
        },
        {
          "material": "Cobalt Oxide",
          "amount": 0.12
        }
      ],
      "description": "NOTE: This recipe was imported from Triangle Potter's Guild Glaze Recipes published November, 1988 Source: John Givvines 367.5 soda feldspar 122.5 talc 161 flint 108 gerstley borate 56 dolomite 40 kaolin + 6 chrome oxide + 4 red iron oxide + 1 cobalt oxide",
      "createdBy": "Glazy Admin",
      "source": "glazy.org",
      "url": "https://glazy.org/recipes/5777"
    },
    {
      "id": 10898,
      "code": "GLAZY-10898",
      "name": "PEARL",
      "cone": "6",
      "surface": "Stony Matte",
      "transparency": "Opaque",
      "atmosphere": "Oxidation",
      "subtype": "Glaze - White, Off-White",
      "ingredients": [
        {
          "material": "Nepheline Syenite",
          "amount": 28.7
        },
        {
          "material": "Silica",
          "amount": 19.6
        },
        {
          "material": "Talc",
          "amount": 14.7
        },
        {
          "material": "EP Kaolin",
          "amount": 14.2
        },
        {
          "material": "Whiting",
          "amount": 10.4
        },
        {
          "material": "Zircopax",
          "amount": 10.0
        },
        {
