Repository: MrSeldon/argilev2

File: data/glazes/glazy.json (part 208 of 315)
{
          "material": "Ferro Frit 3124",
          "amount": 9.5
        },
        {
          "material": "Zinc Oxide",
          "amount": 2.8
        }
      ],
      "additionals": [
        {
          "material": "Bentonite",
          "amount": 1.7
        }
      ],
      "description": "",
      "createdBy": "LOAM Clay Studio Inc.",
      "source": "glazy.org",
      "url": "https://glazy.org/recipes/10898"
    },
    {
      "id": 173464,
      "code": "GLAZY-173464",
      "name": "Pearl",
      "cone": "6",
      "surface": "Glossy",
      "transparency": "Semi-opaque",
      "atmosphere": "Oxidation",
      "subtype": "Glaze - White, Off-White",
      "ingredients": [
        {
          "material": "Silica",
          "amount": 25.0
        },
        {
          "material": "Soda Feldspar",
          "amount": 25.0
        },
        {
          "material": "Wollastonite",
          "amount": 20.0
        },
        {
          "material": "Ball Clay",
          "amount": 15.0
        },
        {
          "material": "Ferro Frit 3134",
          "amount": 15.0
        }
      ],
      "additionals": [
        {
          "material": "Bentonite",
          "amount": 2.0
        },
        {
          "material": "Titanium Dioxide",
          "amount": 2.0
        }
      ],
      "description": "Glossy Cool white with variegation",
      "createdBy": "Kenneth Lau",
      "source": "glazy.org",
      "url": "https://glazy.org/recipes/173464"
    },
    {
      "id": 234564,
      "code": "GLAZY-234564",
      "name": "Pearl Shino",
      "cone": "9",
      "surface": "",
      "transparency": "",
      "atmosphere": "Reduction",
      "subtype": "Glaze",
      "ingredients": [
        {
          "material": "Nepheline Syenite",
          "amount": 50.0
        },
        {
          "material": "Kentucky OM #4 Ball Clay",
          "amount": 16.0
        },
        {
          "material": "Minspar 200",
          "amount": 15.0
        },
        {
          "material": "Spodumene",
          "amount": 13.0
        },
        {
          "material": "EP Kaolin",
          "amount": 3.0
        },
        {
          "material": "Soda Ash",
          "amount": 3.0
        }
      ],
      "description": "",
      "createdBy": "TJ Storer",
      "source": "glazy.org",
      "url": "https://glazy.org/recipes/234564"
    },
    {
      "id": 1436,
      "code": "GLAZY-1436",
      "name": "Pearly",
      "cone": "6",
      "surface": "Glossy",
      "transparency": "",
      "atmosphere": "",
      "subtype": "Glaze",
      "ingredients": [
        {
          "material": "Silica",
          "amount": 32.7
        },
        {
          "material": "K-200 Feldspar",
          "amount": 26.3
        },
        {
          "material": "Whiting",
          "amount": 19.7
        },
        {
          "material": "EP Kaolin",
          "amount": 12.1
        },
        {
          "material": "Zinc Oxide",
          "amount": 6.6
        },
        {
          "material": "Magnesium carbonate",
          "amount": 2.7
        }
      ],
      "additionals": [
        {
          "material": "Rutile",
          "amount": 10.0
        }
      ],
      "description": "Glossy pearly white to orange with yellow highlights where thick. Best when applied thickly. Be careful it might run some. Steve Williams",
      "createdBy": "Glazy Admin",
      "source": "glazy.org",
      "url": "https://glazy.org/recipes/1436"
    },
    {
      "id": 5002,
      "code": "GLAZY-5002",
      "name": "Pearly Beige Salt Slip",
      "cone": "10",
      "surface": "",
      "transparency": "",
      "atmosphere": "Oxidation, Reduction, Salt & Soda",
      "subtype": "Slip & Engobe - Slip",
      "ingredients": [
        {
          "material": "Jordan Fireclay",
          "amount": 61.5
        },
        {
          "material": "Silica",
          "amount": 23.1
        },
        {
          "material": "Rutile",
          "amount": 15.4
        }
      ],
      "description": "This recipe was imported from Louis Katz's Hyperglaze database available on his website: http://falcon.tamucc.edu/lkatz/allglazes.txt More information about Louis Katz can be found on his website, http://www.louiskatz.net/ Louis Katz Notes: I am not a safety expert and any information contained in this file about safety should be ignored in favor of advice from experts. All of the materials in all glazes are potentially hazardous. All of these glaze recipes are given without any representation of accuracy or safety. They may work, they may not. They may be safe when fired or they may not. All of the materials used in them have hazards associated with them. You must be have sufficient training in the hazards before you use the the materials. You will have to determine the suitability and safety for your use. Do not assume that a lack of a warning about a material means that it is safe. Cone: 10 Color: gray Surface texture: slip Firing: Ox. or Red. Recipe: Percent Batch Jordan Clay 61.50 61.50 Flint 23.10 23.10 Rutile 15.40 15.40 Totals: 100.00 % 100.00 gm Comments: for blue green coloring, add Cobalt Oxide 1.5",
      "createdBy": "Glazy Admin",
      "source": "glazy.org",
      "url": "https://glazy.org/recipes/5002"
    },
    {
      "id": 51909,
      "code": "GLAZY-51909",
      "name": "Peasant Ware Yellow",
      "cone": "06 - 04",
      "surface": "Semi-glossy",
      "transparency": "Semi-opaque",
      "atmosphere": "Oxidation",
      "subtype": "Glaze",
      "ingredients": [
        {
          "material": "Ferro Frit 3124",
          "amount": 60.0
        },
        {
          "material": "Zircopax",
          "amount": 12.0
        },
        {
          "material": "Silica",
          "amount": 9.0
        },
        {
          "material": "Redart",
          "amount": 8.0
        },
        {
          "material": "Rutile",
          "amount": 5.0
        },
        {
          "material": "EP Kaolin",
          "amount": 4.0
        },
        {
          "material": "Bentonite",
          "amount": 2.0
        }
      ],
      "description": "",
      "createdBy": "Mary Fox",
      "source": "glazy.org",
      "url": "https://glazy.org/recipes/51909"
    },
    {
      "id": 1661,
      "code": "GLAZY-1661",
      "name": "Pebble Sculpture Glaze",
      "cone": "3",
      "surface": "",
      "transparency": "Translucent",
      "atmosphere": "Oxidation",
      "subtype": "Glaze - Specialty",
      "ingredients": [
        {
          "material": "Borax",
          "amount": 35.7
        },
        {
          "material": "Magnesium carbonate",
          "amount": 35.7
        },
        {
          "material": "Gerstley Borate",
          "amount": 21.5
        },
        {
          "material": "Lithium Carbonate",
          "amount": 7.1
        }
      ],
      "description": "copper carb 2.9 + cobalt carb 0.3 - mottled semi-gloss blue-green + rutile 6 - waxy mottled yellow-green when over black (iron) slip +rio 3.2 = Mottled brown +Zircopax 5.2 = Smoother mottled brown when over black (iron) slip + 1.5 Chrome = over black (iron) slip mottled brown and green Tested by Rhonda Chan.",
      "createdBy": "Glazy Admin",
      "source": "glazy.org",
      "url": "https://glazy.org/recipes/1661"
    },
    {
      "id": 150969,
      "code": "GLAZY-150969",
      "name": "Pebble White (Dolomite)",
      "cone": "6 - 8",
      "surface": "Stony Matte",
      "transparency": "",
      "atmosphere": "Oxidation",
      "subtype": "Glaze - White, Off-White",
      "ingredients": [
        {
          "material": "Potash Feldspar",
          "amount": 34.0
        },
        {
          "material": "Kaolin",
          "amount": 30.0
        },
        {
          "material": "Whiting",
          "amount": 21.0
        },
        {
          "material": "Silica",
          "amount": 12.0
        },
        {
          "material": "Dolomite",
          "amount": 3.0
        }
      ],
      "additionals": [
        {
          "material": "Titanium Dioxide",
          "amount": 3.6
        }
      ],
      "description": "The original recipe called for Talc and I successfully substituted this with Dolomite.",
      "createdBy": "Andrea Pullicino",
      "source": "glazy.org",
      "url": "https://glazy.org/recipes/150969"
    },
    {
      "id": 325881,
      "code": "GLAZY-325881",
      "name": "Pedzel D159",
      "cone": "4 - 5 1/2",
      "surface": "Semi-glossy",
      "transparency": "Semi-opaque",
      "atmosphere": "Oxidation",
      "subtype": "Glaze - Green - Copper",
      "ingredients": [
        {
          "material": "Mica NOA/Sierras pampeanas, Argentina",
          "amount": 29.0
        },
        {
          "material": "Whiting",
          "amount": 24.5
        },
        {
          "material": "Silica",
          "amount": 22.0
        },
        {
          "material": "Spodumene",
          "amount": 15.5
        },
        {
          "material": "Borax",
          "amount": 9.0
        }
      ],
      "additionals": [
        {
          "material": "Copper Carbonate",
          "amount": 3.0
        },
        {
          "material": "Bentonite",
          "amount": 2.0
        }
      ],
      "description": "Para ser utilizado con pincel sobre engobe.",
      "createdBy": "Mart\u00edn Rolando",
      "source": "glazy.org",
      "url": "https://glazy.org/recipes/325881"
    },
    {
      "id": 63402,
      "code": "GLAZY-63402",
      "name": "Pegamento para pastas de gres",
      "cone": "4 - 5",
      "surface": "Matte",
      "transparency": "Opaque",
      "atmosphere": "Oxidation",
      "subtype": "Slip & Engobe - Slip",
      "ingredients": [
        {
          "material": "APM 112",
          "amount": 35.0
        },
        {
          "material": "Tinkar Z",
          "amount": 35.0
        },
        {
          "material": "Potash Feldspar",
          "amount": 18.0
        },
        {
          "material": "Whiting",
          "amount": 12.0
        }
      ],
      "description": "El vinagre com\u00fan se usa como aditivo en pastas cer\u00e1micas para reparar roturas de piezas crudas a baja temperatura. Se elabora mezclando arcilla seca de la misma pieza con vinagre, una mezcla que sirve como adhesivo e incluso como relleno de piezas rotas o con grietas. Siempre me llam\u00f3 la atenci\u00f3n el hecho de que el vinagre no surtiera el mismo efecto en las pastas de gres. Hasta que me di cuenta de que en estas \u00faltimas, falta un elemento presente en las pastas de baja: el carbonato de calcio. Al entrar en contacto con el \u00e1cido del vinagre, este burbujea y se descompone, desprende CO2, y queda presente la cal (CaO). Este es el elemento que act\u00faa como \"liga\" al unir las pastas de baja, de manera similar a como lo hace en un revoque fino de alba\u00f1iler\u00eda. En contacto con el aire la cal se \"carbonata\" nuevamente, endureciendo el revoque. Bas\u00e1ndome en esto, prepar\u00e9 una mezcla similar a la de la pasta de gres que usamos en el taller, pero sustituyendo el cuarzo y la dolomita por carbonato de calcio, como se ve en la receta. La cabrita de la foto ten\u00eda quebrado un cuerno en tres partes, para pegarla prepar\u00e9 un poco de la barbotina mezclada y vinagre, que apliqu\u00e9 con un pincel a las partes a pegar y \u00a1voil\u00e1! el invento funcion\u00f3. Soport\u00f3 bien el secado y posterior cocci\u00f3n de la pieza. No se puede guardar la barbotina h\u00fameda porque el calcio se volver\u00eda a \"carbonatar\", perdiendo la capacidad de adherir las partes. No creo que sirva para reparar grietas grandes ni partes de piezas, solo como un pegamento. Esta receta solo sirve para la pasta que estoy usando (gres de media, cono 4). Para pastas m\u00e1s claras o de otra temperatura, seria necesario probar incluyendo el carbonato de calcio como hice en este caso.",
      "createdBy": "Dante Alberro",
      "source": "glazy.org",
      "url": "https://glazy.org/recipes/63402"
    },
    {
      "id": 4303,
      "code": "GLAZY-4303",
      "name": "Peggy's Blue",
      "cone": "6",
      "surface": "Semi-glossy",
      "transparency": "Opaque",
      "atmosphere": "Oxidation",
      "subtype": "Glaze - Blue - Cobalt",
      "ingredients": [
        {
          "material": "Custer Feldspar",
          "amount": 35.81
        },
        {
          "material": "Silica",
          "amount": 20.9
        },
        {
          "material": "Gerstley Borate",
          "amount": 16.3
        },
        {
          "material": "Kentucky OM #4 Ball Clay",
          "amount": 8.5
        },
        {
          "material": "Zinc Oxide",
          "amount": 7.7
        },
        {
          "material": "Talc",
          "amount": 6.0
        },
        {
          "material": "Strontium Carbonate",
          "amount": 4.8
        }
      ],
      "additionals": [
        {
          "material": "Bentonite",
          "amount": 2.0
        },
        {
          "material": "Cobalt Carbonate",
          "amount": 2.0
        }
      ],
      "description": "From Lakeside Pottery http://www.lakesidepottery.com/Pages/Glaze-recipes-at-Lakeside-Pottery.htm Stable light blue with tiny white spots Make sure you stir well Three second dip. Usually pretty stable.",
      "createdBy": "Lakeside Pottery",
      "source": "glazy.org",
      "url": "https://glazy.org/recipes/4303"
    },
    {
      "id": 167770,
      "code": "GLAZY-167770",
      "name": "Pejerrey A067",
      "cone": "4 - 5 1/2",
      "surface": "Satin-matte",
      "transparency": "Semi-opaque",
      "atmosphere": "Oxidation",
      "subtype": "Glaze - Specialty - Crackle",
      "ingredients": [
        {
          "material": "Nepheline Syenite",
          "amount": 86.0
        },
        {
          "material": "Talc",
          "amount": 8.0
        },
        {
          "material": "Frita CC 202",
          "amount": 6.0
        }
      ],
      "additionals": [
        {
          "material": "Bentonite",
          "amount": 2.0
        }
      ],
      "description": "Escamado bastante regular. Capa extremadamente gruesa. Revisi\u00f3n de la receta de media temperatura de \"El barro y yo\" https://bit.ly/2ZUQkj5",
      "createdBy": "Mart\u00edn Rolando",
      "source": "glazy.org",
      "url": "https://glazy.org/recipes/167770"
    },
    {
      "id": 5237,
      "code": "GLAZY-5237",
      "name": "Penicillin Blue Glaze",
      "cone": "6",
      "surface": "",
      "transparency": "",
      "atmosphere": "Oxidation, Reduction",
      "subtype": "Glaze - Blue",
      "ingredients": [
        {
          "material": "Barium Carbonate",
          "amount": 48.39
        },
        {
          "material": "Spodumene",
          "amount": 27.96
        },
        {
          "material": "Clay",
          "amount": 15.05
        },
        {
          "material": "Wood ash",
          "amount": 8.6
        }
      ],
      "additionals": [
        {
          "material": "Copper Carbonate",
          "amount": 8.6
        }
      ],
      "description": "This recipe was imported from Louis Katz's Hyperglaze database available on his website: http://falcon.tamucc.edu/lkatz/allglazes.txt More information about Louis Katz can be found on his website, http://www.louiskatz.net/ Louis Katz Notes: I am not a safety expert and any information contained in this file about safety should be ignored in favor of advice from experts. All of the materials in all glazes are potentially hazardous. All of these glaze recipes are given without any representation of accuracy or safety. They may work, they may not. They may be safe when fired or they may not. All of the materials used in them have hazards associated with them. You must be have sufficient training in the hazards before you use the the materials. You will have to determine the suitability and safety for your use. Do not assume that a lack of a warning about a material means that it is safe. Cone: 6 Color: blue Firing: Ox. or Red. Recipe: Percent Batch Barium Carbonate 48.39 48.39 Spodumene 27.96 27.96 Washed Wood Ash 8.60 8.60 Any Clay Body 15.05 15.05 Totals: 100.00 % 100.00 gm Also add: Copper Carbonate 8.60 8.60 Comments: CM 03-92 p.85",
      "createdBy": "Glazy Admin",
      "source": "glazy.org",
      "url": "https://glazy.org/recipes/5237"
    },
    {
      "id": 2418,
      "code": "GLAZY-2418",
      "name": "Penland Red Orange",
      "cone": "6",
      "surface": "Semi-glossy",
      "transparency": "",
      "atmosphere": "",
      "subtype": "Glaze - Iron - Kaki, Tomato Red",
      "ingredients": [
        {
          "material": "Kona F-4 feldspar",
          "amount": 46.7
        },
        {
          "material": "Talc",
          "amount": 16.9
        },
        {
          "material": "Bone Ash",
          "amount": 15.0
        },
        {
          "material": "Silica",
          "amount": 11.4
        },
        {
          "material": "EP Kaolin",
          "amount": 4.0
        },
        {
          "material": "Lithium Carbonate",
          "amount": 4.0
        },
        {
          "material": "Bentonite",
          "amount": 2.0
        }
      ],
      "additionals": [
        {
          "material": "Crocus martis",
          "amount": 11.5
        }
      ],
      "description": "Source/Alternate names: similar oxides to Bailey Orange and Bailey Red Orange Notes: Dolita Dohrman: intense rust-red with black variegation, beautiful soft sheen, reliable with any clay (except, in my experience, Highwater Earthen Red).",
      "createdBy": "Glazy Admin",
      "source": "glazy.org",
      "url": "https://glazy.org/recipes/2418"
    },
    {
      "id": 18313,
      "code": "GLAZY-18313",
      "name": "Penland Red Orange",
      "cone": "6 - 8",
      "surface": "Glossy",
      "transparency": "Opaque",
      "atmosphere": "Oxidation",
      "subtype": "Glaze - Iron - Kaki, Tomato Red",
      "ingredients": [
        {
          "material": "Minspar 200",
          "amount": 46.7
        },
        {
          "material": "Amtalc-C98 Talc",
          "amount": 16.9
        },
        {
          "material": "Bone Ash",
          "amount": 15.0
        },
        {
          "material": "Silica",
          "amount": 11.4
        },
        {
          "material": "EP Kaolin",
          "amount": 4.0
        },
        {
          "material": "Lithium Carbonate",
          "amount": 4.0
        },
        {
          "material": "Bentonite",
          "amount": 2.0
        }
      ],
      "additionals": [
        {
          "material": "Crocus Martis",
          "amount": 11.5
        }
      ],
      "description": "Beautiful, fine line between thick enough application and it running off your pots. Must be slow cooled. Beautiful clear red-orange when you hit the sweet spot. Small Yellow ochre colored crystals, and very rarely larger graphite colored crystals (only happened once, on one pot)",
      "createdBy": "James Creamer",
      "source": "glazy.org",
      "url": "https://glazy.org/recipes/18313"
    },
    {
      "id": 44201,
      "code": "GLAZY-44201",
      "name": "Penland's Suede Glaze",
      "cone": "6",
      "surface": "",
      "transparency": "",
      "atmosphere": "",
      "subtype": "Glaze - Specialty",
      "ingredients": [
        {
          "material": "Ferro Frit 3110",
          "amount": 18.0
        },
        {
          "material": "Nepheline Syenite",
          "amount": 15.0
        },
        {
          "material": "EP Kaolin",
          "amount": 7.0
        },
        {
          "material": "Barium Carbonate",
          "amount": 4.5
        },
        {
          "material": "Cornwall Stone",
          "amount": 4.0
        }
      ],
      "description": "From Virginia Scotchie's Clay and Glaze Compendium",
      "createdBy": "Glazy Admin",
      "source": "glazy.org",
      "url": "https://glazy.org/recipes/44201"
    },
    {
      "id": 82381,
      "code": "GLAZY-82381",
      "name": "Penn State Shino",
      "cone": "8 - 11",
      "surface": "Semi-glossy",
      "transparency": "Semi-opaque",
      "atmosphere": "Reduction",
      "subtype": "Glaze - Shino - Carbon Trap",
      "ingredients": [
        {
          "material": "Kona F-4 feldspar",
          "amount": 34.0
        },
        {
          "material": "Spodumene",
          "amount": 29.0
        },
        {
          "material": "Nepheline Syenite",
          "amount": 14.6
        },
        {
          "material": "Kaolin",
          "amount": 9.7
        },
        {
          "material": "Soda Ash",
          "amount": 7.8
        },
        {
          "material": "Ball Clay",
          "amount": 4.9
        }
      ],
      "description": "Recipe from John Britt's Complete Guide to High Fire Glazes. Works equally well on porcelain and stoneware. Carbon trapping highly variable according to: thickness of glaze application, length of time glazed ware is allowed to sit before firing, length of reduction and placement in the kiln. Depending on the clay body and firing schedule this glaze can produce a range of colors from gold to salmon to wine in addition to shades of grey and black. Less prone to firing to the slime green color common to improperly reduced carbon trap shinos. Examples fired in both Geil downdraft and Olsen updraft gas kilns.",
      "createdBy": "Celia Wiley",
      "source": "glazy.org",
      "url": "https://glazy.org/recipes/82381"
    },
    {
      "id": 41697,
      "code": "GLAZY-41697",
      "name": "Penn State Shino (Romero House)",
      "cone": "10",
      "surface": "",
      "transparency": "",
      "atmosphere": "Reduction",
      "subtype": "Glaze - Shino",
      "ingredients": [
        {
          "material": "Minspar 200",
          "amount": 34.39
        },
        {
          "material": "Spodumene",
          "amount": 29.43
        },
        {
          "material": "Nepheline Syenite",
          "amount": 14.69
        },
        {
          "material": "EP Kaolin",
          "amount": 9.8
        },
        {
          "material": "Soda Ash",
          "amount": 7.8
        },
        {
          "material": "Kentucky OM #4 Ball Clay",
          "amount": 3.9
        }
      ],
      "description": "",
      "createdBy": "KBangs",
      "source": "glazy.org",
      "url": "https://glazy.org/recipes/41697"
    },
    {
      "id": 41904,
      "code": "GLAZY-41904",
      "name": "Penn State Shino (Romero House)",
      "cone": "10",
      "surface": "",
      "transparency": "",
      "atmosphere": "Reduction",
      "subtype": "Glaze - Shino",
      "ingredients": [
        {
          "material": "Minspar 200",
          "amount": 34.4
        },
        {
          "material": "Spodumene",
          "amount": 29.4
        },
        {
          "material": "Nepheline Syenite",
          "amount": 14.7
        },
        {
          "material": "EP Kaolin",
          "amount": 9.8
        },
        {
          "material": "Soda Ash",
          "amount": 7.8
        },
        {
          "material": "Kentucky OM #4 Ball Clay",
          "amount": 3.9
        }
      ],
      "description": "",
      "createdBy": "KBangs",
      "source": "glazy.org",
      "url": "https://glazy.org/recipes/41904"
    },
    {
      "id": 6983,
      "code": "GLAZY-6983",
      "name": "Pepin1/VCmatte3",
      "cone": "4 - 6",
      "surface": "Satin-matte",
      "transparency": "Translucent",
      "atmosphere": "Neutral",
      "subtype": "Glaze - White, Off-White",
      "ingredients": [
        {
          "material": "Potash Feldspar",
          "amount": 52.0
        },
        {
          "material": "Whiting",
          "amount": 19.0
        },
        {
          "material": "EP Kaolin",
          "amount": 14.0
        },
        {
          "material": "Zinc Oxide",
          "amount": 9.0
        },
        {
          "material": "Silica",
          "amount": 6.0
        }
      ],
      "description": "",
      "createdBy": "Clara Giorello",
      "source": "glazy.org",
      "url": "https://glazy.org/recipes/6983"
    },
    {
      "id": 6985,
      "code": "GLAZY-6985",
      "name": "Pepin2/VCmatte3",
      "cone": "4 - 6",
      "surface": "Satin-matte",
      "transparency": "Semi-opaque",
      "atmosphere": "Neutral",
      "subtype": "Glaze - White, Off-White",
      "ingredients": [
        {
          "material": "Potash Feldspar",
          "amount": 52.0
        },
        {
          "material": "Whiting",
          "amount": 19.0
        },
        {
          "material": "EP Kaolin",
          "amount": 14.0
        },
        {
          "material": "Zinc Oxide",
          "amount": 9.0
        },
        {
          "material": "Silica",
          "amount": 6.0
        }
      ],
      "additionals": [
        {
          "material": "Rutile",
          "amount": 1.0
        }
      ],
      "description": "",
      "createdBy": "Clara Giorello",
      "source": "glazy.org",
      "url": "https://glazy.org/recipes/6985"
    },
    {
      "id": 6986,
      "code": "GLAZY-6986",
      "name": "Pepin3/VCmatte3",
      "cone": "4 - 6",
      "surface": "Satin-matte",
      "transparency": "Opaque",
      "atmosphere": "Neutral",
      "subtype": "Glaze - White, Off-White",
      "ingredients": [
        {
          "material": "Potash Feldspar",
          "amount": 52.0
        },
        {
          "material": "Whiting",
          "amount": 19.0
        },
        {
          "material": "EP Kaolin",
          "amount": 14.0
        },
        {
          "material": "Zinc Oxide",
          "amount": 9.0
        },
        {
          "material": "Silica",
          "amount": 6.0
        }
      ],
      "additionals": [
        {
          "material": "Rutile",
          "amount": 3.0
        }
      ],
      "description": "",
      "createdBy": "Clara Giorello",
      "source": "glazy.org",
      "url": "https://glazy.org/recipes/6986"
    },
    {
      "id": 6987,
      "code": "GLAZY-6987",
      "name": "Pepin4/VCmatte3",
      "cone": "4 - 6",
      "surface": "Smooth Matte",
      "transparency": "Opaque",
      "atmosphere": "Neutral",
      "subtype": "Glaze - White, Off-White",
      "ingredients": [
        {
          "material": "Potash Feldspar",
          "amount": 52.0
        },
        {
          "material": "Whiting",
          "amount": 19.0
        },
        {
          "material": "EP Kaolin",
          "amount": 14.0
        },
        {
          "material": "Zinc Oxide",
          "amount": 9.0
        },
        {
          "material": "Silica",
          "amount": 6.0
        }
      ],
      "additionals": [
        {
          "material": "Rutile",
          "amount": 5.0
        }
      ],
      "description": "",
      "createdBy": "Clara Giorello",
      "source": "glazy.org",
      "url": "https://glazy.org/recipes/6987"
    },
    {
      "id": 3252,
      "code": "GLAZY-3252",
      "name": "Pepper Gray",
      "cone": "10",
      "surface": "Semi-glossy",
      "transparency": "Semi-opaque",
      "atmosphere": "Oxidation, Reduction",
      "subtype": "Glaze",
      "ingredients": [
        {
          "material": "Custer Feldspar",
          "amount": 30.0
        },
        {
          "material": "EP Kaolin",
          "amount": 27.0
        },
        {
          "material": "Silica",
          "amount": 21.0
        },
        {
          "material": "Talc",
          "amount": 11.0
        },
        {
          "material": "Whiting",
          "amount": 11.0
        }
      ],
      "additionals": [
        {
          "material": "Rutile",
          "amount": 5.0
        },
        {
          "material": "Zinc Oxide",
          "amount": 5.0
        }
      ],
      "description": "Via Tara Hagen's Glazeitorium http://glazeitorium.blogspot.com/",
      "createdBy": "Tara Hagen",
      "source": "glazy.org",
      "url": "https://glazy.org/recipes/3252"
    },
    {
      "id": 153128,
      "code": "GLAZY-153128",
      "name": "Pep\u00edn Morado A032",
      "cone": "4 - 5 1/2",
      "surface": "Semi-glossy",
      "transparency": "Opaque",
      "atmosphere": "Oxidation",
      "subtype": "Glaze",
      "ingredients": [
        {
          "material": "Potash Feldspar",
          "amount": 52.0
        },
        {
          "material": "Whiting",
          "amount": 19.0
        },
        {
          "material": "Caol\u00edn Patag\u00f3nico",
          "amount": 14.0
        },
        {
          "material": "Zinc Oxide",
          "amount": 9.0
        },
        {
          "material": "Silica",
          "amount": 6.0
        }
      ],
      "additionals": [
        {
          "material": "Bentonite",
          "amount": 2.0
        },
        {
          "material": "Tin Oxide",
          "amount": 2.0
        },
        {
          "material": "Copper Carbonate",
          "amount": 1.0
        },
        {
          "material": "Silicon carbide",
          "amount": 1.0
        }
      ],
      "description": "necesita capas bien gruesas para desarrollar el morado. Con una capa da un gris perlado bonito. Con capas delgadas tiende a burbujear.",
      "createdBy": "Mart\u00edn Rolando",
      "source": "glazy.org",
      "url": "https://glazy.org/recipes/153128"
    },
    {
      "id": 153126,
      "code": "GLAZY-153126",
      "name": "Pep\u00edn Verde A024",
      "cone": "4 - 5 1/2",
      "surface": "Glossy",
      "transparency": "Opaque",
      "atmosphere": "Oxidation",
      "subtype": "Glaze",
      "ingredients": [
        {
          "material": "Potash Feldspar",
          "amount": 52.0
        },
        {
          "material": "Whiting",
          "amount": 19.0
        },
        {
          "material": "Caol\u00edn Patag\u00f3nico",
          "amount": 14.0
        },
        {
          "material": "Zinc Oxide",
          "amount": 9.0
        },
        {
          "material": "Silica",
          "amount": 6.0
        }
      ],
      "additionals": [
        {
          "material": "Rutile",
          "amount": 5.0
        },
        {
          "material": "Copper Carbonate",
          "amount": 2.0
        },
        {
          "material": "Bentonite",
          "amount": 1.0
        },
        {
          "material": "Black Nickel Oxide",
          "amount": 0.8
        }
      ],
      "description": "1 capa cargada.",
      "createdBy": "Mart\u00edn Rolando",
      "source": "glazy.org",
      "url": "https://glazy.org/recipes/153126"
    },
    {
      "id": 6242,
      "code": "GLAZY-6242",
      "name": "Perfect 4321",
      "cone": "9 - 11",
      "surface": "Glossy",
      "transparency": "Translucent",
      "atmosphere": "Oxidation, Neutral, Reduction",
      "subtype": "Glaze - Clear",
      "ingredients": [
        {
          "material": "Nepheline Syenite",
          "amount": 40.0
        },
        {
          "material": "Silica",
          "amount": 30.0
        },
        {
          "material": "Whiting",
          "amount": 20.0
        },
        {
          "material": "EP Kaolin",
          "amount": 10.0
        }
      ],
      "description": "The ideal formulation of 4-3-2-1. The use of Neph Sy as the Alkali Metal flux, and Whiting being set to the \"2\" gives the glaze and ideal flux ratio. While the Silica at \"3\" and EPK being \"1\" moves the glaze out side the crazing region for most clay bodies on Stull's map.",
      "createdBy": "Matt Katz",
      "source": "glazy.org",
      "url": "https://glazy.org/recipes/6242"
    },
    {
      "id": 56972,
      "code": "GLAZY-56972",
      "name": "Perfect 4321",
      "cone": "9 - 11",
      "surface": "Glossy",
      "transparency": "Translucent",
      "atmosphere": "Oxidation, Neutral, Reduction",
      "subtype": "Glaze - Clear",
      "ingredients": [
        {
          "material": "Nepheline Syenite",
          "amount": 40.0
        },
        {
          "material": "Silica",
          "amount": 30.0
        },
        {
          "material": "Whiting",
          "amount": 20.0
        },
        {
          "material": "EP Kaolin",
          "amount": 10.0
        }
      ],
      "description": "From Matt Katz. The ideal formulation of 4-3-2-1. The use of Neph Sy as the Alkali Metal flux, and Whiting being set to the \"2\" gives the glaze and ideal flux ratio. While the Silica at \"3\" and EPK being \"1\" moves the glaze out side the crazing region for most clay bodies on Stull's map. Batch 1 06/1/2020 100g / 90ml water Spec Grav 1.41 Sieved 3 times",
      "createdBy": "Aimee Carruthers",
      "source": "glazy.org",
      "url": "https://glazy.org/recipes/56972"
    },
    {
      "id": 25619,
      "code": "GLAZY-25619",
      "name": "Perfect 4321 (Copy)",
      "cone": "9 - 11",
      "surface": "Glossy",
      "transparency": "Translucent",
      "atmosphere": "Oxidation, Neutral, Reduction",
      "subtype": "Glaze - Clear",
      "ingredients": [
        {
          "material": "Nepheline Syenite",
          "amount": 40.0
        },
        {
          "material": "Silica",
          "amount": 30.0
        },
        {
          "material": "Whiting",
          "amount": 20.0
        },
        {
          "material": "EP Kaolin",
          "amount": 10.0
        }
      ],
      "description": "The ideal formulation of 4-3-2-1. The use of Neph Sy as the Alkali Metal flux, and Whiting being set to the \"2\" gives the glaze and ideal flux ratio. While the Silica at \"3\" and EPK being \"1\" moves the glaze out side the crazing region for most clay bodies on Stull's map.",
      "createdBy": "Linda de Guchteneire",
      "source": "glazy.org",
      "url": "https://glazy.org/recipes/25619"
    },
    {
      "id": 3077,
      "code": "GLAZY-3077",
      "name": "Perfect Black",
      "cone": "9 - 11",
      "surface": "Glossy",
      "transparency": "Opaque",
      "atmosphere": "Reduction",
      "subtype": "Glaze - Black - Glossy",
      "ingredients": [
        {
          "material": "Custer Feldspar",
          "amount": 42.0
        },
        {
          "material": "Silica",
          "amount": 22.0
        },
        {
          "material": "Whiting",
          "amount": 13.0
        },
        {
          "material": "Zinc Oxide",
          "amount": 12.0
        },
        {
          "material": "Kaolin",
          "amount": 8.0
        },
        {
          "material": "Soda Ash",
          "amount": 3.0
        }
      ],
      "additionals": [
        {
          "material": "Cobalt Carbonate",
          "amount": 4.0
        },
        {
          "material": "Red Iron Oxide",
          "amount": 3.0
        },
        {
          "material": "Chrome Oxide",
          "amount": 1.0
        }
      ],
      "description": "From John Britt's The Complete Guide to High-Fire Glazes",
      "createdBy": "Glazy Admin",
      "source": "glazy.org",
      "url": "https://glazy.org/recipes/3077"
    },
    {
      "id": 5388,
      "code": "GLAZY-5388",
      "name": "Perfect Black Glaze",
      "cone": "9 - 11",
      "surface": "",
      "transparency": "",
      "atmosphere": "Reduction",
      "subtype": "Glaze - Black",
      "ingredients": [
        {
          "material": "Custer Feldspar (1989)",
          "amount": 47.73
        },
        {
          "material": "Silica",
          "amount": 25.0
        },
        {
          "material": "Whiting",
          "amount": 14.77
        },
        {
          "material": "EP Kaolin",
          "amount": 9.09
        },
        {
          "material": "Soda Ash",
          "amount": 3.41
        }
      ],
      "additionals": [
        {
          "material": "Zinc Oxide",
          "amount": 13.64
        },
        {
          "material": "Cobalt Carbonate",
          "amount": 4.55
        },
        {
          "material": "Red Iron Oxide",
          "amount": 3.41
        },
        {
          "material": "Chrome Oxide",
          "amount": 1.14
        }
      ],
      "description": "This recipe was imported from Louis Katz's Hyperglaze database available on his website: http://falcon.tamucc.edu/lkatz/allglazes.txt More information about Louis Katz can be found on his website, http://www.louiskatz.net/ Louis Katz Notes: I am not a safety expert and any information contained in this file about safety should be ignored in favor of advice from experts. All of the materials in all glazes are potentially hazardous. All of these glaze recipes are given without any representation of accuracy or safety. They may work, they may not. They may be safe when fired or they may not. All of the materials used in them have hazards associated with them. You must be have sufficient training in the hazards before you use the the materials. You will have to determine the suitability and safety for your use. Do not assume that a lack of a warning about a material means that it is safe. Cone: 9 10 11 Color: black Firing: Reduction Recipe: Percent Batch Soda Ash 3.41 3.41 Whiting 14.77 14.77 Custer Feldspar 47.73 47.73 EPK 9.09 9.09 Flint 25.00 25.00 Totals: 100.00 % 100.00 gm Also add: Zinc Oxide 13.64 13.64 Chrome 1.14 1.14 Cobalt Carbonate 4.55 4.55 RIO 3.41 3.41 Comments: CM 12-91 p.33 turns blue in salt kilns black in reduction and woodfiring",
      "createdBy": "Glazy Admin",
      "source": "glazy.org",
      "url": "https://glazy.org/recipes/5388"
    },
    {
      "id": 59721,
      "code": "GLAZY-59721",
      "name": "Perfect Satin Black",
      "cone": "6",
      "surface": "Satin",
      "transparency": "Opaque",
      "atmosphere": "Oxidation",
      "subtype": "Glaze - Black",
      "ingredients": [
        {
          "material": "Nepheline Syenite",
          "amount": 43.0
        },
        {
          "material": "EP Kaolin",
          "amount": 16.0
        },
        {
          "material": "Gerstley Borate",
          "amount": 12.0
        },
        {
          "material": "Whiting",
          "amount": 10.0
        },
        {
          "material": "Silica",
          "amount": 9.0
        },
        {
          "material": "Red Iron Oxide",
          "amount": 8.0
        },
        {
          "material": "Cobalt Carbonate",
          "amount": 2.0
        }
      ],
      "description": "",
      "createdBy": "Michael Newsome",
      "source": "glazy.org",
      "url": "https://glazy.org/recipes/59721"
    },
    {
      "id": 19894,
      "code": "GLAZY-19894",
      "name": "Peridot",
      "cone": "4 - 6",
      "surface": "Glossy",
      "transparency": "Opaque",
      "atmosphere": "Oxidation, Reduction",
      "subtype": "Glaze - Green",
      "ingredients": [
        {
          "material": "Ferro Frit 3134",
          "amount": 30.0
        },
        {
          "material": "Silica",
          "amount": 30.0
        },
        {
          "material": "EP Kaolin",
          "amount": 20.0
        },
        {
          "material": "Gerstley Borate",
          "amount": 20.0
        }
      ],
      "additionals": [
        {
          "material": "Rutile",
          "amount": 6.0
        },
        {
          "material": "Copper Carbonate",
          "amount": 3.0
        },
        {
          "material": "Cobalt Carbonate",
          "amount": 0.3
        }
      ],
      "description": "Very runny glaze that was designed to have a waterfall effect when melting on vertical surfaces. Develops micro crystals on flat surfaces. This glaze is very high in flux and can cause blisters if fired hotter than cone 6 in Oxidation. It is capable of being fired hotter in reduction and will not develop blisters. It becomes darker and more translucent in reduction. This glaze is wonderful as an over spray or overlap on top of other glazes.",
      "createdBy": "Mark Quinto",
      "source": "glazy.org",
