Repository: MrSeldon/argilev2

File: data/glazes/glazy.json (part 209 of 315)
{
      "url": "https://glazy.org/recipes/19894"
    },
    {
      "id": 39913,
      "code": "GLAZY-39913",
      "name": "Peridot Green",
      "cone": "4 - 6",
      "surface": "Glossy",
      "transparency": "Opaque",
      "atmosphere": "Oxidation",
      "subtype": "Glaze - Green",
      "ingredients": [
        {
          "material": "Ferro Frit 3134",
          "amount": 30.0
        },
        {
          "material": "Silica",
          "amount": 30.0
        },
        {
          "material": "EP Kaolin",
          "amount": 20.0
        },
        {
          "material": "Gerstley Borate",
          "amount": 20.0
        }
      ],
      "additionals": [
        {
          "material": "Rutile",
          "amount": 6.0
        },
        {
          "material": "Copper Carbonate",
          "amount": 3.0
        },
        {
          "material": "Cobalt Carbonate",
          "amount": 0.3
        }
      ],
      "description": "",
      "createdBy": "Sand Creek Pottery",
      "source": "glazy.org",
      "url": "https://glazy.org/recipes/39913"
    },
    {
      "id": 236587,
      "code": "GLAZY-236587",
      "name": "Peridot Green - no frit",
      "cone": "6",
      "surface": "Glossy",
      "transparency": "Opaque",
      "atmosphere": "Oxidation",
      "subtype": "Glaze - Green",
      "ingredients": [
        {
          "material": "Gerstley Borate",
          "amount": 50.0
        },
        {
          "material": "Silica",
          "amount": 40.0
        },
        {
          "material": "Neph Sye A270",
          "amount": 18.0
        },
        {
          "material": "EP Kaolin",
          "amount": 12.5
        }
      ],
      "additionals": [
        {
          "material": "Rutile",
          "amount": 6.0
        },
        {
          "material": "Copper Carbonate",
          "amount": 3.0
        },
        {
          "material": "Cobalt Carbonate",
          "amount": 0.3
        }
      ],
      "description": "Ran out of Frit 3134 :( Adapted recipe to available materials.",
      "createdBy": "Neve Foxcroft",
      "source": "glazy.org",
      "url": "https://glazy.org/recipes/236587"
    },
    {
      "id": 37368,
      "code": "GLAZY-37368",
      "name": "Periwinkle",
      "cone": "6",
      "surface": "Semi-glossy",
      "transparency": "Opaque",
      "atmosphere": "Oxidation",
      "subtype": "Glaze - Green - Copper",
      "ingredients": [
        {
          "material": "Ferro Frit 3124",
          "amount": 44.5
        },
        {
          "material": "Custer Feldspar",
          "amount": 20.0
        },
        {
          "material": "Whiting",
          "amount": 9.5
        },
        {
          "material": "Silica",
          "amount": 8.0
        },
        {
          "material": "Bentonite",
          "amount": 7.5
        },
        {
          "material": "Zinc Oxide",
          "amount": 5.5
        },
        {
          "material": "EP Kaolin",
          "amount": 5.0
        }
      ],
      "additionals": [
        {
          "material": "Tin Oxide",
          "amount": 9.0
        },
        {
          "material": "Cobalt Carbonate",
          "amount": 0.25
        }
      ],
      "description": "https://ratcitystudios.com/cone-6-glazes/wt3dfh1vl0vbpzsw2pwodbz7ebqfhz",
      "createdBy": "Stacey McDonald",
      "source": "glazy.org",
      "url": "https://glazy.org/recipes/37368"
    },
    {
      "id": 2868,
      "code": "GLAZY-2868",
      "name": "Perry Iron Red",
      "cone": "10",
      "surface": "",
      "transparency": "",
      "atmosphere": "Reduction",
      "subtype": "Glaze - Iron - Kaki, Tomato Red",
      "ingredients": [
        {
          "material": "Kona F-4 feldspar",
          "amount": 54.0
        },
        {
          "material": "Silica",
          "amount": 29.0
        },
        {
          "material": "Bone Ash",
          "amount": 13.0
        },
        {
          "material": "Kaolin",
          "amount": 8.0
        },
        {
          "material": "Magnesium carbonate",
          "amount": 8.0
        }
      ],
      "additionals": [
        {
          "material": "Red Iron Oxide",
          "amount": 8.0
        }
      ],
      "description": "Source/Alternate names: June Perry Notes: June Perry: tried and true saturated iron red. Best in a light to medium reduction, can go more iron spotty if the reduction is too heavy.",
      "createdBy": "Glazy Admin",
      "source": "glazy.org",
      "url": "https://glazy.org/recipes/2868"
    },
    {
      "id": 2871,
      "code": "GLAZY-2871",
      "name": "Perry Reduction Base",
      "cone": "10",
      "surface": "",
      "transparency": "",
      "atmosphere": "Reduction",
      "subtype": "Glaze - Clear",
      "ingredients": [
        {
          "material": "Kona F-4 feldspar",
          "amount": 67.0
        },
        {
          "material": "Silica",
          "amount": 14.0
        },
        {
          "material": "Gerstley Borate",
          "amount": 9.0
        },
        {
          "material": "Bone Ash",
          "amount": 5.0
        },
        {
          "material": "Whiting",
          "amount": 5.0
        }
      ],
      "description": "Source/Alternate names: June Perry Source/Alternate names: similar oxides to Reduction Oxblood Red and Reduction Oxblood Notes: June Perry: I use this base a lot, it gives great colour response. It is reactive with copper so you can get nice flashing with just a hint to copper brushwork on a pot on the celadon colours. With 5 zinc oxide, the colours you get will depend a lot on your clay body and your firing schedule. With 2 red iron oxide plus 0.5 chrome oxide plus 0.25 cobalt oxide, dark speckled green on stoneware, hunter on porcelain. With 5 tin dioxide plus 1 red iron oxide plus 1 chrome oxide plus 0.25 cobalt oxide, a beautiful green. With 2 red iron oxide plus 2 black copper oxide, a warm, speckled, reddish brown. With 2 black iron oxide, a good blue celadon. If you want it bluer you can do a variation with 1-2% black iron oxide and .25% cobalt carbonate.",
      "createdBy": "Glazy Admin",
      "source": "glazy.org",
      "url": "https://glazy.org/recipes/2871"
    },
    {
      "id": 9121,
      "code": "GLAZY-9121",
      "name": "Persian Blue",
      "cone": "9 - 11",
      "surface": "Semi-glossy",
      "transparency": "Opaque",
      "atmosphere": "Reduction, Salt & Soda, Wood",
      "subtype": "Glaze - Blue",
      "ingredients": [
        {
          "material": "Custer Feldspar",
          "amount": 37.5
        },
        {
          "material": "Kentucky OM #4 Ball Clay",
          "amount": 16.5
        },
        {
          "material": "Silica",
          "amount": 13.0
        },
        {
          "material": "Strontium Carbonate",
          "amount": 13.0
        },
        {
          "material": "Whiting",
          "amount": 11.25
        },
        {
          "material": "Dolomite",
          "amount": 8.75
        }
      ],
      "additionals": [
        {
          "material": "Copper Carbonate",
          "amount": 5.0
        },
        {
          "material": "Cobalt Carbonate",
          "amount": 0.4
        }
      ],
      "description": "Blue/Green Satin to Shiny",
      "createdBy": "Nate Willever",
      "source": "glazy.org",
      "url": "https://glazy.org/recipes/9121"
    },
    {
      "id": 29162,
      "code": "GLAZY-29162",
      "name": "Persian Blue",
      "cone": "6 - 7",
      "surface": "",
      "transparency": "",
      "atmosphere": "Oxidation",
      "subtype": "Glaze",
      "ingredients": [
        {
          "material": "Silica",
          "amount": 37.0
        },
        {
          "material": "Gerstley Borate",
          "amount": 31.0
        },
        {
          "material": "Nepheline Syenite",
          "amount": 21.0
        },
        {
          "material": "Strontium Carbonate",
          "amount": 6.0
        },
        {
          "material": "EP Kaolin",
          "amount": 5.0
        }
      ],
      "additionals": [
        {
          "material": "Copper Carbonate",
          "amount": 4.0
        }
      ],
      "description": "This recipe I got from Tom Demeranville.",
      "createdBy": "Trees Wijnands",
      "source": "glazy.org",
      "url": "https://glazy.org/recipes/29162"
    },
    {
      "id": 1437,
      "code": "GLAZY-1437",
      "name": "Persimmon",
      "cone": "6",
      "surface": "",
      "transparency": "",
      "atmosphere": "Oxidation, Reduction",
      "subtype": "Glaze - Iron - Kaki, Tomato Red",
      "ingredients": [
        {
          "material": "Gerstley Borate",
          "amount": 46.08
        },
        {
          "material": "Silica",
          "amount": 29.41
        },
        {
          "material": "Kaolin",
          "amount": 22.55
        },
        {
          "material": "Soda Ash",
          "amount": 1.96
        }
      ],
      "additionals": [
        {
          "material": "Red Iron Oxide",
          "amount": 9.8
        }
      ],
      "description": "An even better electric kiln glaze at cone 6 for refiring at cone 06 yto to get a rich red. fire at cone 6 and do nothing but take it out of the kiln and look disappointed and then put in and refire at cone 06. Next direction, take out and enthuse over change and improvement. Hope this is of interest. Lana Wilson",
      "createdBy": "Glazy Admin",
      "source": "glazy.org",
      "url": "https://glazy.org/recipes/1437"
    },
    {
      "id": 4155,
      "code": "GLAZY-4155",
      "name": "Persimmon",
      "cone": "5",
      "surface": "",
      "transparency": "",
      "atmosphere": "Oxidation",
      "subtype": "Glaze - Specialty",
      "ingredients": [
        {
          "material": "Gerstley Borate",
          "amount": 47.0
        },
        {
          "material": "Silica",
          "amount": 30.0
        },
        {
          "material": "EP Kaolin",
          "amount": 23.0
        }
      ],
      "additionals": [
        {
          "material": "Red Iron Oxide",
          "amount": 10.0
        }
      ],
      "description": "From Steve Davis Website: http://kazegamas.com/ Sculpture Glazes / Cone 5 Oxidation: http://kazegamas.com/Sculpture Glazes 5.htm",
      "createdBy": "Steve Davis",
      "source": "glazy.org",
      "url": "https://glazy.org/recipes/4155"
    },
    {
      "id": 5003,
      "code": "GLAZY-5003",
      "name": "PERSIMMON",
      "cone": "10",
      "surface": "Glossy",
      "transparency": "",
      "atmosphere": "Reduction",
      "subtype": "Glaze - Iron - Kaki, Tomato Red",
      "ingredients": [
        {
          "material": "Custer Feldspar (1989)",
          "amount": 51.9
        },
        {
          "material": "Silica",
          "amount": 20.7
        },
        {
          "material": "Bone Ash",
          "amount": 9.2
        },
        {
          "material": "EP Kaolin",
          "amount": 8.0
        },
        {
          "material": "Whiting",
          "amount": 6.9
        },
        {
          "material": "Bentonite",
          "amount": 3.3
        }
      ],
      "additionals": [
        {
          "material": "Red Iron Oxide",
          "amount": 12.7
        }
      ],
      "description": "This recipe was imported from Louis Katz's Hyperglaze database available on his website: http://falcon.tamucc.edu/lkatz/allglazes.txt More information about Louis Katz can be found on his website, http://www.louiskatz.net/ Louis Katz Notes: I am not a safety expert and any information contained in this file about safety should be ignored in favor of advice from experts. All of the materials in all glazes are potentially hazardous. All of these glaze recipes are given without any representation of accuracy or safety. They may work, they may not. They may be safe when fired or they may not. All of the materials used in them have hazards associated with them. You must be have sufficient training in the hazards before you use the the materials. You will have to determine the suitability and safety for your use. Do not assume that a lack of a warning about a material means that it is safe. Cone: 10 Color: reddish brown Surface texture: shiny Firing: Reduction Glaze type: Ca P MidRoad Recipe: Percent Batch Custer Feldspar 51.90 4152 Flint 20.70 1656 EPK 8.00 640 Whiting 6.90 552 Bone Ash 9.20 736 Bentonite 3.30 264 Totals: 100.00 % 8000 Gm Also add: Red Iron Oxide 12.70 1016 Comments: Apply a medium thickness. This glaze is red/black when thick, red brown when thinner. Fire in medium (not heavy) reduction and oxidize for the last 30-60 minutes for better red.",
      "createdBy": "Glazy Admin",
      "source": "glazy.org",
      "url": "https://glazy.org/recipes/5003"
    },
    {
      "id": 5803,
      "code": "GLAZY-5803",
      "name": "Persimmon",
      "cone": "10",
      "surface": "",
      "transparency": "",
      "atmosphere": "Reduction",
      "subtype": "Glaze - Iron - Kaki, Tomato Red",
      "ingredients": [
        {
          "material": "K-200 Feldspar",
          "amount": 55.55
        },
        {
          "material": "Silica",
          "amount": 23.81
        },
        {
          "material": "Whiting",
          "amount": 7.94
        },
        {
          "material": "Kaolin",
          "amount": 6.35
        },
        {
          "material": "Talc",
          "amount": 6.35
        }
      ],
      "additionals": [
        {
          "material": "Red Iron Oxide",
          "amount": 14.29
        },
        {
          "material": "Bone Ash",
          "amount": 11.11
        },
        {
          "material": "Bentonite",
          "amount": 3.05
        }
      ],
      "description": "NOTE: This recipe was imported from Triangle Potter's Guild Glaze Recipes published November, 1988 Source: John Givvines + 125 bentonite + 455 bone ash 2274.2 feldspar k200 975 flint 260 kaolin + 585 red iron oxide 260 talc 325 whiting",
      "createdBy": "Glazy Admin",
      "source": "glazy.org",
      "url": "https://glazy.org/recipes/5803"
    },
    {
      "id": 24786,
      "code": "GLAZY-24786",
      "name": "Persimmon",
      "cone": "6",
      "surface": "",
      "transparency": "Opaque",
      "atmosphere": "Oxidation",
      "subtype": "Glaze - Iron - Kaki, Tomato Red",
      "ingredients": [
        {
          "material": "Gerstley Borate",
          "amount": 47.0
        },
        {
          "material": "Silica",
          "amount": 30.0
        },
        {
          "material": "EP Kaolin",
          "amount": 23.0
        }
      ],
      "additionals": [
        {
          "material": "Red Iron Oxide",
          "amount": 10.0
        },
        {
          "material": "Soda Ash",
          "amount": 0.2
        }
      ],
      "description": "From WORKSHOP ELECTRIC KILN GLAZES, Lana Wilson, 2004 https://img-cache.oppcdn.com/fixed/14340/resume.pdf A cone 6 electric glaze that looks like reduction iron red. Fire to cone 6, then without adding any glaze simply re-fire to cone 06. The cone 06 firing changes the dull brown produced by the cone 6 firing to a rich red. It is better where it is thick, but if it is too thick it will run. THIS WORKS! Try Crocus Martis instead of iron.",
      "createdBy": "Glazy Admin",
      "source": "glazy.org",
      "url": "https://glazy.org/recipes/24786"
    },
    {
      "id": 2863,
      "code": "GLAZY-2863",
      "name": "Persimmon Blue Brown",
      "cone": "10",
      "surface": "Glossy",
      "transparency": "",
      "atmosphere": "Reduction",
      "subtype": "Glaze - Blue",
      "ingredients": [
        {
          "material": "G-200 Feldspar",
          "amount": 84.0
        },
        {
          "material": "Silica",
          "amount": 16.8
        },
        {
          "material": "Whiting",
          "amount": 16.8
        }
      ],
      "additionals": [
        {
          "material": "Bentonite",
          "amount": 3.6
        },
        {
          "material": "Rutile",
          "amount": 3.6
        },
        {
          "material": "Red Iron Oxide",
          "amount": 2.4
        },
        {
          "material": "Cobalt Carbonate",
          "amount": 0.6
        }
      ],
      "description": "Source/Alternate names: Jim Connell Notes: Jim Connell: shiny and breaks brown to blue. My students keep it rather thick in the bucket for the desired blue and it does not seem to run very much at all. I have had a problem with this glaze settling in the bottom of the bucket if not stirred a lot. If it does settle it not only is hard to get back into solution but it does not seem to fire the same. Works well with a lot of other glazes.",
      "createdBy": "Glazy Admin",
      "source": "glazy.org",
      "url": "https://glazy.org/recipes/2863"
    },
    {
      "id": 12118,
      "code": "GLAZY-12118",
      "name": "Persimmon Celadon",
      "cone": "6",
      "surface": "Semi-glossy",
      "transparency": "Translucent",
      "atmosphere": "Oxidation",
      "subtype": "Glaze - Iron - Amber",
      "ingredients": [
        {
          "material": "Custer Feldspar",
          "amount": 70.0
        },
        {
          "material": "Silica",
          "amount": 14.0
        },
        {
          "material": "Whiting",
          "amount": 14.0
        },
        {
          "material": "Bentonite",
          "amount": 3.0
        },
        {
          "material": "Rutile",
          "amount": 3.0
        },
        {
          "material": "Red Iron Oxide",
          "amount": 2.0
        }
      ],
      "description": "a stable translucent brown",
      "createdBy": "Ginger",
      "source": "glazy.org",
      "url": "https://glazy.org/recipes/12118"
    },
    {
      "id": 217880,
      "code": "GLAZY-217880",
      "name": "Persimmon Glaze",
      "cone": "6",
      "surface": "",
      "transparency": "",
      "atmosphere": "Oxidation",
      "subtype": "Glaze - Iron - Kaki, Tomato Red",
      "ingredients": [
        {
          "material": "Silica",
          "amount": 41.0
        },
        {
          "material": "Custer Feldspar",
          "amount": 34.0
        },
        {
          "material": "Whiting",
          "amount": 17.0
        },
        {
          "material": "EP Kaolin",
          "amount": 8.0
        }
      ],
      "additionals": [
        {
          "material": "Red Iron Oxide",
          "amount": 13.0
        }
      ],
      "description": "University of Maryland Glazes by Harold J. McWhinnie, Ceramics Monthly, February 1980 \"The following glaze recipes are intended for use at the Cone 6 range in an oxidizing atmosphere on stoneware clay bodies.\"",
      "createdBy": "Glazy Admin",
      "source": "glazy.org",
      "url": "https://glazy.org/recipes/217880"
    },
    {
      "id": 7686,
      "code": "GLAZY-7686",
      "name": "Persimmon Gloss",
      "cone": "5 - 6",
      "surface": "Satin",
      "transparency": "Opaque",
      "atmosphere": "Oxidation",
      "subtype": "Glaze - Iron - Kaki, Tomato Red",
      "ingredients": [
        {
          "material": "Silica",
          "amount": 40.9
        },
        {
          "material": "Soda Feldspar",
          "amount": 34.1
        },
        {
          "material": "Whiting",
          "amount": 17.0
        },
        {
          "material": "Kaolin",
          "amount": 8.0
        }
      ],
      "additionals": [
        {
          "material": "Red Iron Oxide",
          "amount": 11.0
        },
        {
          "material": "Bentonite",
          "amount": 2.0
        }
      ],
      "description": "Pinholing at cone 5. Needs cone 6, or more. Almost the same glaze: https://glazy.org/recipes/4929",
      "createdBy": "Clara Giorello",
      "source": "glazy.org",
      "url": "https://glazy.org/recipes/7686"
    },
    {
      "id": 44104,
      "code": "GLAZY-44104",
      "name": "Persimmon Gloss",
      "cone": "6",
      "surface": "Semi-glossy",
      "transparency": "",
      "atmosphere": "",
      "subtype": "Glaze - Iron",
      "ingredients": [
        {
          "material": "Silica",
          "amount": 36.0
        },
        {
          "material": "Custer Feldspar",
          "amount": 30.0
        },
        {
          "material": "Whiting",
          "amount": 15.0
        },
        {
          "material": "Red Iron Oxide",
          "amount": 11.0
        },
        {
          "material": "EP Kaolin",
          "amount": 7.0
        }
      ],
      "description": "From Virginia Scotchie's Clay and Glaze Compendium",
      "createdBy": "Glazy Admin",
      "source": "glazy.org",
      "url": "https://glazy.org/recipes/44104"
    },
    {
      "id": 31066,
      "code": "GLAZY-31066",
      "name": "Persimmon Glossy Blue",
      "cone": "9 - 10",
      "surface": "Glossy",
      "transparency": "Semi-opaque",
      "atmosphere": "Oxidation, Reduction",
      "subtype": "Glaze - Blue - Rutile",
      "ingredients": [
        {
          "material": "Mahavir Potash Feldspar",
          "amount": 68.0
        },
        {
          "material": "Silica",
          "amount": 16.0
        },
        {
          "material": "Whiting",
          "amount": 16.0
        }
      ],
      "additionals": [
        {
          "material": "Bentonite",
          "amount": 3.0
        },
        {
          "material": "Rutile",
          "amount": 3.0
        },
        {
          "material": "Red Iron Oxide",
          "amount": 2.0
        }
      ],
      "description": "",
      "createdBy": "Alfred Grinding Room - Glazes",
      "source": "glazy.org",
      "url": "https://glazy.org/recipes/31066"
    },
    {
      "id": 246551,
      "code": "GLAZY-246551",
      "name": "Pervinca P119",
      "cone": "4 - 5 1/2",
      "surface": "Semi-matte",
      "transparency": "Opaque",
      "atmosphere": "Oxidation",
      "subtype": "Glaze",
      "ingredients": [
        {
          "material": "Ferro Frit 3134-2 (174)",
          "amount": 27.0
        },
        {
          "material": "Silica",
          "amount": 21.0
        },
        {
          "material": "Talc",
          "amount": 18.5
        },
        {
          "material": "Caol\u00edn Patag\u00f3nico",
          "amount": 15.0
        },
        {
          "material": "Potash Feldspar",
          "amount": 13.0
        },
        {
          "material": "Zinc Oxide",
          "amount": 4.5
        },
        {
          "material": "Alumina",
          "amount": 1.0
        }
      ],
      "additionals": [
        {
          "material": "Cobalt Carbonate",
          "amount": 1.4
        }
      ],
      "description": "Inspirado en Pike's Purple Color lavanda-lila muy suave. Plancha bien (no noduliza).",
      "createdBy": "Mart\u00edn Rolando",
      "source": "glazy.org",
      "url": "https://glazy.org/recipes/246551"
    },
    {
      "id": 43303,
      "code": "GLAZY-43303",
      "name": "Pete Pinnell Clear",
      "cone": "3",
      "surface": "",
      "transparency": "",
      "atmosphere": "",
      "subtype": "Glaze - Clear",
      "ingredients": [
        {
          "material": "Ferro Frit 3195",
          "amount": 73.0
        },
        {
          "material": "EP Kaolin",
          "amount": 10.0
        },
        {
          "material": "Magnesium carbonate",
          "amount": 10.0
        },
        {
          "material": "Silica",
          "amount": 7.0
        },
        {
          "material": "Bentonite",
          "amount": 0.2
        }
      ],
      "description": "From Virginia Scotchie's Clay and Glaze Compendium",
      "createdBy": "Glazy Admin",
      "source": "glazy.org",
      "url": "https://glazy.org/recipes/43303"
    },
    {
      "id": 9411,
      "code": "GLAZY-9411",
      "name": "Pete Pinnell Clear Adjusted with Cobalt",
      "cone": "10 - 11",
      "surface": "Glossy",
      "transparency": "Translucent",
      "atmosphere": "Oxidation, Reduction",
      "subtype": "Glaze - Blue - Cobalt",
      "ingredients": [
        {
          "material": "Potash Feldspar (Zheng Yi SK7)",
          "amount": 36.5
        },
        {
          "material": "Wollastonite",
          "amount": 25.5
        },
        {
          "material": "New Zealand Halloysite",
          "amount": 20.0
        },
        {
          "material": "Silica",
          "amount": 18.0
        }
      ],
      "additionals": [
        {
          "material": "Cobalt Oxide",
          "amount": 0.5
        }
      ],
      "description": "Original clear recipe adjusted for my local materials.",
      "createdBy": "Derek Au",
      "source": "glazy.org",
      "url": "https://glazy.org/recipes/9411"
    },
    {
      "id": 9412,
      "code": "GLAZY-9412",
      "name": "Pete Pinnell Clear Adjusted with Cobalt (sub MgO for CaO)",
      "cone": "10 - 11",
      "surface": "Satin",
      "transparency": "Semi-opaque",
      "atmosphere": "Oxidation, Reduction",
      "subtype": "Glaze - Blue - Cobalt",
      "ingredients": [
        {
          "material": "Potash Feldspar (Zheng Yi SK7)",
          "amount": 37.0
        },
        {
          "material": "New Zealand Halloysite",
          "amount": 20.4
        },
        {
          "material": "Talc",
          "amount": 20.0
        },
        {
          "material": "Silica",
          "amount": 15.1
        },
        {
          "material": "Wollastonite",
          "amount": 7.5
        }
      ],
      "additionals": [
        {
          "material": "Cobalt Oxide",
          "amount": 0.5
        }
      ],
      "description": "Original clear recipe adjusted for my local materials. Subbed Talc for Wollastonite while trying to maintain same silica & alumina levels as well as R2O:RO ratio.",
      "createdBy": "Derek Au",
      "source": "glazy.org",
      "url": "https://glazy.org/recipes/9412"
    },
    {
      "id": 43751,
      "code": "GLAZY-43751",
      "name": "Pete Pinnell Gloss Black Liner",
      "cone": "04 - 03",
      "surface": "Semi-glossy",
      "transparency": "",
      "atmosphere": "Oxidation",
      "subtype": "Glaze - Black",
      "ingredients": [
        {
          "material": "Ferro Frit 3124",
          "amount": 45.0
        },
        {
          "material": "Frit 3289",
          "amount": 45.0
        },
        {
          "material": "Kentucky OM #4 Ball Clay",
          "amount": 10.0
        }
      ],
      "additionals": [
        {
          "material": "Mason 6600 black stain",
          "amount": 10.0
        },
        {
          "material": "Bentonite",
          "amount": 2.0
        }
      ],
      "description": "From Virginia Scotchie's Clay and Glaze Compendium",
      "createdBy": "Glazy Admin",
      "source": "glazy.org",
      "url": "https://glazy.org/recipes/43751"
    },
    {
      "id": 3410,
      "code": "GLAZY-3410",
      "name": "Pete Pinnell Green Black",
      "cone": "6",
      "surface": "Semi-matte",
      "transparency": "Opaque",
      "atmosphere": "Oxidation",
      "subtype": "Glaze - Green",
      "ingredients": [
        {
          "material": "Nepheline Syenite",
          "amount": 29.3
        },
        {
          "material": "Spodumene",
          "amount": 27.2
        },
        {
          "material": "Strontium Carbonate",
          "amount": 17.8
        },
        {
          "material": "EP Kaolin",
          "amount": 12.0
        },
        {
          "material": "Silica",
          "amount": 8.0
        },
        {
          "material": "Titanium Dioxide",
          "amount": 5.0
        },
        {
          "material": "Ferro Frit 3134",
          "amount": 4.3
        }
      ],
      "additionals": [
        {
          "material": "Copper Carbonate",
          "amount": 5.0
        }
      ],
      "description": "Western Pennsylvania Potters Community http://wpapotters.blogspot.com/2012/04/links-to-cone-6-oxidation-glaze-tests.html http://www.wpapotters.blogspot.com/2011/10/cone-6-oxidation-results-group-8.html",
      "createdBy": "Terry Rorison",
      "source": "glazy.org",
      "url": "https://glazy.org/recipes/3410"
    },
    {
      "id": 43467,
      "code": "GLAZY-43467",
      "name": "Pete Pinnell Hamada Matte",
      "cone": "7 - 10",
      "surface": "Matte",
      "transparency": "",
      "atmosphere": "",
      "subtype": "Glaze - White, Off-White",
      "ingredients": [
        {
          "material": "Kona F-4 feldspar",
          "amount": 57.0
        },
        {
          "material": "Barium Carbonate",
          "amount": 23.0
        },
        {
          "material": "Whiting",
          "amount": 10.0
        },
        {
          "material": "Zinc Oxide",
          "amount": 9.0
        },
        {
          "material": "Zircopax",
          "amount": 5.0
        },
        {
          "material": "Bentonite",
          "amount": 2.0
        },
        {
          "material": "Kentucky OM #4 Ball Clay",
          "amount": 2.0
        },
        {
          "material": "Rutile",
          "amount": 2.0
        }
      ],
      "description": "From Virginia Scotchie's Clay and Glaze Compendium",
      "createdBy": "Glazy Admin",
      "source": "glazy.org",
      "url": "https://glazy.org/recipes/43467"
    },
    {
      "id": 43341,
      "code": "GLAZY-43341",
      "name": "Pete Pinnell Opaque Celadon",
      "cone": "9 - 10",
      "surface": "",
      "transparency": "",
      "atmosphere": "Reduction",
      "subtype": "Glaze - Iron - Celadon",
      "ingredients": [
        {
          "material": "Custer Feldspar",
          "amount": 60.0
        },
        {
          "material": "Barium Carbonate",
          "amount": 20.0
        },
        {
          "material": "Silica",
          "amount": 10.0
        },
        {
          "material": "Kentucky OM #4 Ball Clay",
          "amount": 5.0
        },
        {
          "material": "Whiting",
          "amount": 5.0
        }
      ],
      "additionals": [
        {
          "material": "Barnard Slip",
          "amount": 5.0
        },
        {
          "material": "Bentonite",
          "amount": 1.0
        }
      ],
      "description": "From Virginia Scotchie's Clay and Glaze Compendium",
      "createdBy": "Glazy Admin",
      "source": "glazy.org",
      "url": "https://glazy.org/recipes/43341"
    },
    {
      "id": 2376,
      "code": "GLAZY-2376",
      "name": "Pete Pinnell Seafoam",
      "cone": "6",
      "surface": "Matte",
      "transparency": "",
      "atmosphere": "Oxidation",
      "subtype": "Glaze - Green - Copper",
      "ingredients": [
        {
          "material": "Kona F-4 feldspar",
          "amount": 51.3
        },
        {
          "material": "Strontium Carbonate",
          "amount": 25.5
        },
        {
          "material": "Grolleg Kaolin",
          "amount": 13.6
        },
        {
          "material": "Ferro Frit 3134",
          "amount": 9.6
        }
      ],
      "additionals": [
        {
          "material": "Copper Carbonate",
          "amount": 5.0
        },
        {
          "material": "Titanium Dioxide",
          "amount": 5.0
        }
      ],
      "description": "Source/Alternate names: Peter Pinnell Firing Notes: cool maximum rate to 800C hold 1 hour Notes: Alisa Clausen: used Johnson Matthey J frit instead of 3134, kaolin instead of china clay. Applied thick. A mat glaze that is well melted and very smooth surface. The colour is a strong aqua green. The glaze is well covering and has a slight sheen, although mat. Where it is thicker, has more sheen than where thinner, but green in both areas. Has a lush and thick look overall. Tested same glaze with ball clay instead of kaolin. Resulted in a very similar glaze, but is slightly darker in overall colour. It is not as uniform in colour or as bright as the recipe with kaolin. It has an appearance that the aqua colour is higher surface, over a darker ground. With kaolin the glaze has an even colour, with ball clay, there is more colour play on the surface. Variation on Pete Pinnell's Weathered Bronze w/o lithium. See Clay Times article p.19 Mar/Apr. 2004. More of a satin-matt. Breaks white/light green. A better-behaved raw glaze w/o lithium.",
      "createdBy": "Glazy Admin",
      "source": "glazy.org",
      "url": "https://glazy.org/recipes/2376"
    },
    {
      "id": 3014,
      "code": "GLAZY-3014",
      "name": "Pete Pinnell Seafoam (Ball Clay)",
      "cone": "6",
      "surface": "Matte",
      "transparency": "",
      "atmosphere": "Oxidation",
      "subtype": "Glaze - Green - Copper",
      "ingredients": [
        {
          "material": "Kona F-4 feldspar",
          "amount": 51.3
        },
        {
          "material": "Strontium Carbonate",
          "amount": 25.5
        },
        {
          "material": "Ball Clay",
          "amount": 13.6
        },
        {
          "material": "Ferro Frit 3134",
          "amount": 9.6
        }
      ],
      "additionals": [
        {
          "material": "Copper Carbonate",
          "amount": 5.0
        },
        {
          "material": "Titanium Dioxide",
          "amount": 5.0
        }
      ],
      "description": "Source/Alternate names: Peter Pinnell Firing Notes: cool maximum rate to 800C hold 1 hour Notes: Alisa Clausen: used Johnson Matthey J frit instead of 3134, kaolin instead of china clay. Applied thick. A mat glaze that is well melted and very smooth surface. The colour is a strong aqua green. The glaze is well covering and has a slight sheen, although mat. Where it is thicker, has more sheen than where thinner, but green in both areas. Has a lush and thick look overall. Tested same glaze with ball clay instead of kaolin. Resulted in a very similar glaze, but is slightly darker in overall colour. It is not as uniform in colour or as bright as the recipe with kaolin. It has an appearance that the aqua colour is higher surface, over a darker ground. With kaolin the glaze has an even colour, with ball clay, there is more colour play on the surface. Variation on Pete Pinnell's Weathered Bronze w/o lithium. See Clay Times article p.19 Mar/Apr. 2004. More of a satin-matt. Breaks white/light green. A better-behaved raw glaze w/o lithium.",
      "createdBy": "Glazy Admin",
      "source": "glazy.org",
      "url": "https://glazy.org/recipes/3014"
    },
    {
      "id": 43383,
      "code": "GLAZY-43383",
      "name": "Pete Pinnell Shino Carbon Trap",
      "cone": "9 - 10",
      "surface": "",
      "transparency": "",
      "atmosphere": "",
      "subtype": "Glaze - Shino - Carbon Trap",
      "ingredients": [
        {
          "material": "Nepheline Syenite",
          "amount": 70.0
        },
        {
          "material": "Kentucky OM #4 Ball Clay",
          "amount": 30.0
        }
      ],
      "additionals": [
        {
          "material": "Soda Ash",
          "amount": 3.0
        }
      ],
      "description": "Use JORDAN CLAY instead of BALL CLAY for a peach color From Virginia Scotchie's Clay and Glaze Compendium",
      "createdBy": "Glazy Admin",
      "source": "glazy.org",
      "url": "https://glazy.org/recipes/43383"
    },
    {
      "id": 43426,
      "code": "GLAZY-43426",
      "name": "Pete Pinnell Stokes Matte",
      "cone": "9 - 10",
      "surface": "Matte",
      "transparency": "",
      "atmosphere": "",
      "subtype": "Glaze - White, Off-White",
      "ingredients": [
        {
          "material": "Nepheline Syenite",
          "amount": 53.0
        },
        {
          "material": "Barium Carbonate",
          "amount": 26.0
        },
        {
          "material": "Kentucky OM #4 Ball Clay",
          "amount": 7.5
        },
        {
          "material": "Silica",
          "amount": 5.9
        },
        {
          "material": "Copper Carbonate",
          "amount": 4.0
        },
        {
          "material": "Lithium Carbonate",
          "amount": 2.6
        },
        {
          "material": "Rutile",
          "amount": 1.0
        }
      ],
      "additionals": [
        {
          "material": "Bentonite",
          "amount": 2.0
        }
      ],
      "description": "From Virginia Scotchie's Clay and Glaze Compendium",
      "createdBy": "Glazy Admin",
      "source": "glazy.org",
      "url": "https://glazy.org/recipes/43426"
    },
    {
      "id": 504,
      "code": "GLAZY-504",
      "name": "Pete Pinnell Strontium Matte",
      "cone": "9 - 11",
      "surface": "Satin-matte",
      "transparency": "",
      "atmosphere": "Oxidation, Reduction",
      "subtype": "Glaze - Matte",
      "ingredients": [
        {
          "material": "Nepheline Syenite",
          "amount": 60.0
        },
        {
          "material": "Strontium Carbonate",
          "amount": 20.0
        },
        {
          "material": "Ball Clay",
          "amount": 10.0
        },
        {
          "material": "Silica",
          "amount": 9.0
        },
        {
          "material": "Lithium Carbonate",
          "amount": 1.0
        }
      ],
      "additionals": [
        {
          "material": "Bentonite",
          "amount": 2.0
        }
      ],
      "description": "Glaze Type: High-fire green: copper carb 5 + titanium diox. 5 grey: titanium diox. 5 turquoise: copper carb 5 Pete Pinnell. Flocculate w/Epsom salts or Muriatic Acid to avoid settling. Works well from c6- 11, oxid or reduction. White add Titanium Dioxide 5%. Weathered Bronze Green add Titanium Dioxide 5% and Copper Carbonate 5%. Periwinkle Blue add Cobalt Carbonate .15% and Copper Carbonate 4%. Dark Mottled Green add Copper Carbonate 8%. Cream/Tan add Rutile 6%. Charcoal add Manganese Dioxide 2% and Copper Carbonate 5%. I have found several yellow ^ 6 glazes you might be interested in. The Pinnell Strontium matt was still very matt with 5% added G. Borate (maybe needs even more) The glaze must be thickly applied. It breaks to darker gold and white with 6% mason stain 6485/ titanium yellow. submitted by: Mary Kuilema",
      "createdBy": "Glazy Admin",
      "source": "glazy.org",
      "url": "https://glazy.org/recipes/504"
    },
    {
      "id": 44082,
      "code": "GLAZY-44082",
      "name": "Pete Pinnell Tomato Red",
      "cone": "9 - 10",
      "surface": "",
      "transparency": "",
      "atmosphere": "",
      "subtype": "Glaze - Iron - Kaki, Tomato Red",
      "ingredients": [
        {
          "material": "Custer Feldspar",
          "amount": 45.0
        },
        {
          "material": "Silica",
          "amount": 24.0
        },
        {
          "material": "Bone Ash",
          "amount": 11.0
        },
        {
          "material": "EP Kaolin",
          "amount": 7.0
        },
        {
          "material": "Whiting",
          "amount": 7.0
        },
        {
          "material": "Magnesium carbonate",
          "amount": 6.0
        }
      ],
      "additionals": [
        {
          "material": "Red Iron Oxide",
          "amount": 8.0
        },
        {
          "material": "Bentonite",
          "amount": 2.0
        }
      ],
      "description": "From Virginia Scotchie's Clay and Glaze Compendium",
      "createdBy": "Glazy Admin",
      "source": "glazy.org",
      "url": "https://glazy.org/recipes/44082"
    },
    {
      "id": 2381,
      "code": "GLAZY-2381",
      "name": "Pete Pinnell Weathered Bronze",
      "cone": "6",
      "surface": "Semi-matte",
      "transparency": "",
      "atmosphere": "Oxidation",
      "subtype": "Glaze - Green - Copper",
      "ingredients": [
        {
          "material": "Nepheline Syenite",
          "amount": 60.0
        },
        {
          "material": "Strontium Carbonate",
          "amount": 20.0
        },
        {
          "material": "Ball Clay",
          "amount": 10.0
        },
        {
