Repository: MrSeldon/argilev2

File: data/glazes/glazy.json (part 210 of 315)
{
          "material": "Silica",
          "amount": 9.0
        },
        {
          "material": "Lithium Carbonate",
          "amount": 1.0
        }
      ],
      "additionals": [
        {
          "material": "Copper Carbonate",
          "amount": 5.0
        },
        {
          "material": "Titanium Dioxide",
          "amount": 5.0
        }
      ],
      "description": "Source/Alternate names: Clay Times March/April 2003 Source/Alternate names: similar oxides to Clarke Strontium Matte Base Bronze Firing Notes: cool maximum rate to 800C hold 1 hour Notes: Alisa Clausen: applied thick. A mat to semi mat overall brown glaze with a greenish cast , that is well covering. Colour is essentially a dark olive brown. Ball clay version: a mat to semi mat overall, with olive brown breaking over a green ground. I have always mixed this glaze with ball clay instead of the kaolin in the recipe. The glaze acts much better for me with ball clay than kaolin.",
      "createdBy": "Glazy Admin",
      "source": "glazy.org",
      "url": "https://glazy.org/recipes/2381"
    },
    {
      "id": 108298,
      "code": "GLAZY-108298",
      "name": "Pete Pinnell Weathered Bronze",
      "cone": "6",
      "surface": "Semi-matte",
      "transparency": "",
      "atmosphere": "Oxidation",
      "subtype": "Glaze - Green - Copper",
      "ingredients": [
        {
          "material": "Nepheline Syenite",
          "amount": 60.0
        },
        {
          "material": "Strontium Carbonate",
          "amount": 20.0
        },
        {
          "material": "Ball Clay",
          "amount": 10.0
        },
        {
          "material": "Silica",
          "amount": 9.0
        },
        {
          "material": "Lithium Carbonate",
          "amount": 1.0
        }
      ],
      "additionals": [
        {
          "material": "Copper Carbonate",
          "amount": 5.0
        },
        {
          "material": "Titanium Dioxide",
          "amount": 5.0
        }
      ],
      "description": "Source/Alternate names: Clay Times March/April 2003 Source/Alternate names: similar oxides to Clarke Strontium Matte Base Bronze Firing Notes: cool maximum rate to 800C hold 1 hour Notes: Alisa Clausen: applied thick. A mat to semi mat overall brown glaze with a greenish cast , that is well covering. Colour is essentially a dark olive brown. Ball clay version: a mat to semi mat overall, with olive brown breaking over a green ground. I have always mixed this glaze with ball clay instead of the kaolin in the recipe. The glaze acts much better for me with ball clay than kaolin. dh note: same as https://glazy.org/recipes/57625 which is cone 8",
      "createdBy": "Darrell Hershberger",
      "source": "glazy.org",
      "url": "https://glazy.org/recipes/108298"
    },
    {
      "id": 22456,
      "code": "GLAZY-22456",
      "name": "Pete Pinnell Weathered Bronze (Copy)",
      "cone": "6",
      "surface": "Semi-matte",
      "transparency": "",
      "atmosphere": "Oxidation",
      "subtype": "Glaze - Green - Copper",
      "ingredients": [
        {
          "material": "Nepheline Syenite",
          "amount": 60.0
        },
        {
          "material": "Strontium Carbonate",
          "amount": 20.0
        },
        {
          "material": "Petalite",
          "amount": 9.0
        },
        {
          "material": "Silica",
          "amount": 5.0
        },
        {
          "material": "Ball Clay",
          "amount": 4.0
        }
      ],
      "additionals": [
        {
          "material": "Copper Carbonate",
          "amount": 5.0
        },
        {
          "material": "Titanium Dioxide",
          "amount": 5.0
        }
      ],
      "description": "Source/Alternate names: Clay Times March/April 2003 Source/Alternate names: similar oxides to Clarke Strontium Matte Base Bronze Firing Notes: cool maximum rate to 800C hold 1 hour Notes: Alisa Clausen: applied thick. A mat to semi mat overall brown glaze with a greenish cast , that is well covering. Colour is essentially a dark olive brown. Ball clay version: a mat to semi mat overall, with olive brown breaking over a green ground. I have always mixed this glaze with ball clay instead of the kaolin in the recipe. The glaze acts much better for me with ball clay than kaolin.",
      "createdBy": "Lauge Brimgiest",
      "source": "glazy.org",
      "url": "https://glazy.org/recipes/22456"
    },
    {
      "id": 43831,
      "code": "GLAZY-43831",
      "name": "Pete Pinnell's Randy's Green",
      "cone": "9 - 10",
      "surface": "",
      "transparency": "",
      "atmosphere": "",
      "subtype": "Glaze - Green - Copper",
      "ingredients": [
        {
          "material": "Custer Feldspar",
          "amount": 17.5
        },
        {
          "material": "Kona F-4 feldspar",
          "amount": 14.7
        },
        {
          "material": "Silica",
          "amount": 13.4
        },
        {
          "material": "Barium Carbonate",
          "amount": 10.5
        },
        {
          "material": "Kentucky OM #4 Ball Clay",
          "amount": 8.4
        },
        {
          "material": "Whiting",
          "amount": 7.3
        },
        {
          "material": "Tin Oxide",
          "amount": 6.7
        },
        {
          "material": "Zircopax",
          "amount": 6.3
        },
        {
          "material": "Copper Carbonate",
          "amount": 6.0
        },
        {
          "material": "Dolomite",
          "amount": 5.1
        }
      ],
      "description": "From Virginia Scotchie's Clay and Glaze Compendium",
      "createdBy": "Glazy Admin",
      "source": "glazy.org",
      "url": "https://glazy.org/recipes/43831"
    },
    {
      "id": 10473,
      "code": "GLAZY-10473",
      "name": "Pete Pinnell's Strontium Matte Base + Variations",
      "cone": "07 - 5",
      "surface": "Matte",
      "transparency": "Opaque",
      "atmosphere": "Oxidation",
      "subtype": "Glaze - Matte",
      "ingredients": [
        {
          "material": "Nepheline Syenite",
          "amount": 60.0
        },
        {
          "material": "Strontium Carbonate",
          "amount": 20.0
        },
        {
          "material": "Ball Clay",
          "amount": 10.0
        },
        {
          "material": "Silica",
          "amount": 9.0
        },
        {
          "material": "Lithium Carbonate",
          "amount": 1.0
        }
      ],
      "description": "Firing Schedule was 150oC > 300oC > 5 min > 130oC > 1229oc > 20 mins > END Clay Body B is Scarva Earthstone Porcelain White S/W cone 4-10 Clay Body C is Oxidising St Thomas S/W cone 1-9 SMB O6 + Copper Carbonate 5, + Titanium Carbonate 5 SMB 07 + Chrome Oxide 2, Cobalt Oxide 2, Rutile 4 SMB 08 + Copper Oxide 4, Rutile 4 SMB 09 + Nickel Oxide 3, Chrome Oxide 3, Zinc Oxide 5 SMB 10 + Cobalt Oxide 1, Light Rutile 4 , Red Iron Oxide 2",
      "createdBy": "Jayne Bunting",
      "source": "glazy.org",
      "url": "https://glazy.org/recipes/10473"
    },
    {
      "id": 10449,
      "code": "GLAZY-10449",
      "name": "Pete Pinnell's Strontium Matte Base Line Blend using Titanium Dioxide and Nickel Oxide",
      "cone": "6",
      "surface": "Matte",
      "transparency": "Opaque",
      "atmosphere": "Oxidation",
      "subtype": "Glaze - Matte",
      "ingredients": [
        {
          "material": "Nepheline Syenite",
          "amount": 60.0
        },
        {
          "material": "Strontium Carbonate",
          "amount": 20.0
        },
        {
          "material": "Ball Clay",
          "amount": 10.0
        },
        {
          "material": "Silica",
          "amount": 9.0
        },
        {
          "material": "Lithium Carbonate",
          "amount": 1.0
        }
      ],
      "description": "I wanted to achieve apple green and a chartreuse green/yellow. Sadly nowhere near to what I had in mind but thought Id post the results here anyway! Firing Schedule was 150oC > 300oC > 5 min > 130oC > 1229oc > 20 mins > END Line Blend ------------ | Titanium | Nickel SMB01 --- | + 0.5 | + 0.5 SMB02 ---| + 1 | + 1 SMB03 --- | + 2 | + 2 SMB04 --- | + 4 | + 2.5 SMB05 --- | + 8 | + 3",
      "createdBy": "Jayne Bunting",
      "source": "glazy.org",
      "url": "https://glazy.org/recipes/10449"
    },
    {
      "id": 67257,
      "code": "GLAZY-67257",
      "name": "Pete Pinnell's Weathered Blue",
      "cone": "6",
      "surface": "",
      "transparency": "",
      "atmosphere": "Oxidation",
      "subtype": "Glaze - Green - Copper",
      "ingredients": [
        {
          "material": "Nepheline Syenite",
          "amount": 60.0
        },
        {
          "material": "Strontium Carbonate",
          "amount": 20.0
        },
        {
          "material": "Kentucky OM #4 Ball Clay",
          "amount": 10.0
        },
        {
          "material": "Silica",
          "amount": 9.0
        },
        {
          "material": "Copper Carbonate",
          "amount": 3.0
        },
        {
          "material": "Cobalt Carbonate",
          "amount": 1.0
        },
        {
          "material": "Lithium Carbonate",
          "amount": 1.0
        }
      ],
      "description": "From The Ceramic Glaze Handbook: Materials, Techniques, Formulas, by Mark Burleson, 2001. Glaze Formulas, Formulas for Oxidation Cone 5-6.",
      "createdBy": "Glazy Admin",
      "source": "glazy.org",
      "url": "https://glazy.org/recipes/67257"
    },
    {
      "id": 44261,
      "code": "GLAZY-44261",
      "name": "Pete's (Pinnell) Feelin' Good Majolica",
      "cone": "04 - 03",
      "surface": "",
      "transparency": "",
      "atmosphere": "Oxidation",
      "subtype": "Glaze - Majolica",
      "ingredients": [
        {
          "material": "Ferro Frit 3134",
          "amount": 50.0
        },
        {
          "material": "Kentucky OM #4 Ball Clay",
          "amount": 35.0
        },
        {
          "material": "Silica",
          "amount": 15.0
        }
      ],
      "additionals": [
        {
          "material": "Zircopax",
          "amount": 14.0
        }
      ],
      "description": "From Virginia Scotchie's Clay and Glaze Compendium",
      "createdBy": "Glazy Admin",
      "source": "glazy.org",
      "url": "https://glazy.org/recipes/44261"
    },
    {
      "id": 43306,
      "code": "GLAZY-43306",
      "name": "Pete's Basic Clear",
      "cone": "04 - 03",
      "surface": "",
      "transparency": "",
      "atmosphere": "",
      "subtype": "Glaze - Clear",
      "ingredients": [
        {
          "material": "Ferro Frit 3124",
          "amount": 70.0
        },
        {
          "material": "Kentucky OM #4 Ball Clay",
          "amount": 10.0
        },
        {
          "material": "Nepheline Syenite",
          "amount": 10.0
        },
        {
          "material": "Strontium Carbonate",
          "amount": 10.0
        }
      ],
      "additionals": [
        {
          "material": "Bentonite",
          "amount": 2.0
        }
      ],
      "description": "From Virginia Scotchie's Clay and Glaze Compendium",
      "createdBy": "Glazy Admin",
      "source": "glazy.org",
      "url": "https://glazy.org/recipes/43306"
    },
    {
      "id": 74949,
      "code": "GLAZY-74949",
      "name": "Pete's Best Moving Clear",
      "cone": "6 - 10",
      "surface": "Glossy",
      "transparency": "Transparent",
      "atmosphere": "Oxidation",
      "subtype": "Glaze - Clear",
      "ingredients": [
        {
          "material": "Wollastonite",
          "amount": 29.0
        },
        {
          "material": "Minspar 200",
          "amount": 25.0
        },
        {
          "material": "Fusion Frit F-69",
          "amount": 25.0
        },
        {
          "material": "Silica",
          "amount": 12.0
        },
        {
          "material": "EP Kaolin",
          "amount": 9.0
        }
      ],
      "description": "This glaze was recommended in the Ceramic Recipes Facebook Group and was found in the May 2020 issue of Ceramics Monthly. It is by Pete Pinnell. It is featured on the work of Taylor Sijan It is meant to run, so it should be applied thinly. This seems to be a revision of Pete's Moving Clear",
      "createdBy": "Derek Au",
      "source": "glazy.org",
      "url": "https://glazy.org/recipes/74949"
    },
    {
      "id": 75407,
      "code": "GLAZY-75407",
      "name": "Pete's Best Moving Clear (3195 No Mg)",
      "cone": "6",
      "surface": "Glossy",
      "transparency": "Transparent",
      "atmosphere": "Oxidation",
      "subtype": "Glaze - Clear",
      "ingredients": [
        {
          "material": "Ferro Frit 3195",
          "amount": 33.1
        },
        {
          "material": "Wollastonite",
          "amount": 30.3
        },
        {
          "material": "EP Kaolin",
          "amount": 16.7
        },
        {
          "material": "Silica",
          "amount": 16.3
        },
        {
          "material": "Minspar 200",
          "amount": 3.6
        }
      ],
      "description": "This glaze is based on Pete's Best Moving Clear but was reformulated because I don't have Fusion Frit F-69. The underglazes in the test photo use Vince Pitelka's Mason Underglaze Recipe. For runnier underglazes, it would probably be best to use either oxide washes (Red Iron Oxide, Cobalt Oxide, etc.) or Mason stain washes with CMC Liquid. This version has no MgO and is slightly clearer than the original reformulation here: https://glazy.org/recipes/75399",
      "createdBy": "Derek Au",
      "source": "glazy.org",
      "url": "https://glazy.org/recipes/75407"
    },
    {
      "id": 75399,
      "code": "GLAZY-75399",
      "name": "Pete's Best Moving Clear (3195)",
      "cone": "6",
      "surface": "Glossy",
      "transparency": "Transparent",
      "atmosphere": "Oxidation",
      "subtype": "Glaze - Clear",
      "ingredients": [
        {
          "material": "Ferro Frit 3195",
          "amount": 31.3
        },
        {
          "material": "Silica",
          "amount": 23.9
        },
        {
          "material": "EP Kaolin",
          "amount": 16.1
        },
        {
          "material": "Dolomite",
          "amount": 12.9
        },
        {
          "material": "Wollastonite",
          "amount": 12.8
        },
        {
          "material": "Minspar 200",
          "amount": 3.0
        }
      ],
      "description": "This glaze is based on Pete's Best Moving Clear but was reformulated because I don't have Fusion Frit F-69. The underglazes in the test photo use Vince Pitelka's Mason Underglaze Recipe. For runnier underglazes, it would probably be best to use either oxide washes (Red Iron Oxide, Cobalt Oxide, etc.) or Mason stain washes with CMC Liquid. A slightly clearer version of this recipe without MgO is here: https://glazy.org/recipes/75407",
      "createdBy": "Derek Au",
      "source": "glazy.org",
      "url": "https://glazy.org/recipes/75399"
    },
    {
      "id": 19908,
      "code": "GLAZY-19908",
      "name": "Pete's Blue Celadon",
      "cone": "10",
      "surface": "Glossy",
      "transparency": "Transparent",
      "atmosphere": "Reduction",
      "subtype": "Glaze",
      "ingredients": [
        {
          "material": "Barium Carbonate",
          "amount": 65.51
        },
        {
          "material": "Silica",
          "amount": 12.08
        },
        {
          "material": "Custer Feldspar",
          "amount": 8.63
        },
        {
          "material": "Grolleg Kaolin",
          "amount": 6.9
        },
        {
          "material": "Whiting",
          "amount": 6.87
        }
      ],
      "additionals": [
        {
          "material": "Tin Oxide",
          "amount": 1.0
        },
        {
          "material": "Yellow Iron Oxide",
          "amount": 0.5
        }
      ],
      "description": "",
      "createdBy": "Cecilia Secaira",
      "source": "glazy.org",
      "url": "https://glazy.org/recipes/19908"
    },
    {
      "id": 5004,
      "code": "GLAZY-5004",
      "name": "Pete's Chun",
      "cone": "10",
      "surface": "",
      "transparency": "",
      "atmosphere": "Oxidation, Reduction",
      "subtype": "Glaze - Iron - Celadon - Chun",
      "ingredients": [
        {
          "material": "Custer Feldspar (1989)",
          "amount": 39.13
        },
        {
          "material": "Silica",
          "amount": 30.43
        },
        {
          "material": "Whiting",
          "amount": 17.39
        },
        {
          "material": "Grolleg Kaolin",
          "amount": 8.7
        },
        {
          "material": "Gerstley Borate",
          "amount": 4.35
        }
      ],
      "additionals": [
        {
          "material": "Bentonite",
          "amount": 0.87
        }
      ],
      "description": "This recipe was imported from Louis Katz's Hyperglaze database available on his website: http://falcon.tamucc.edu/lkatz/allglazes.txt More information about Louis Katz can be found on his website, http://www.louiskatz.net/ Louis Katz Notes: I am not a safety expert and any information contained in this file about safety should be ignored in favor of advice from experts. All of the materials in all glazes are potentially hazardous. All of these glaze recipes are given without any representation of accuracy or safety. They may work, they may not. They may be safe when fired or they may not. All of the materials used in them have hazards associated with them. You must be have sufficient training in the hazards before you use the the materials. You will have to determine the suitability and safety for your use. Do not assume that a lack of a warning about a material means that it is safe. Cone: 10 Firing: Ox. or Red. Recipe: Percent Batch Custer Feldspar 39.13 45.0 Whiting 17.39 20.0 Silica 30.43 35.0 Grolleg Kaolin 8.70 10.0 Gertsley Borate 4.35 5.0 Totals: 100.00 % 115.0 gm Also add: Bentonite 0.87 1.0",
      "createdBy": "Glazy Admin",
      "source": "glazy.org",
      "url": "https://glazy.org/recipes/5004"
    },
    {
      "id": 29353,
      "code": "GLAZY-29353",
      "name": "Pete's Chun",
      "cone": "10",
      "surface": "",
      "transparency": "",
      "atmosphere": "Reduction",
      "subtype": "Glaze - Iron - Celadon - Chun",
      "ingredients": [
        {
          "material": "Custer Feldspar",
          "amount": 45.0
        },
        {
          "material": "Silica",
          "amount": 35.0
        },
        {
          "material": "Whiting",
          "amount": 20.0
        },
        {
          "material": "Grolleg Kaolin",
          "amount": 10.0
        },
        {
          "material": "Gerstley Borate",
          "amount": 5.0
        }
      ],
      "additionals": [
        {
          "material": "Bentonite",
          "amount": 1.0
        }
      ],
      "description": "From the Kansas City Art Institute Ceramic Department (KCAI), Glaze Formulas, 15 February 1990. http://www.brackers.com/wp-content/uploads/2015/02/KCAI-Glaze-Recpies.pdf",
      "createdBy": "Glazy Admin",
      "source": "glazy.org",
      "url": "https://glazy.org/recipes/29353"
    },
    {
      "id": 29352,
      "code": "GLAZY-29352",
      "name": "Pete's Copper Red",
      "cone": "10",
      "surface": "",
      "transparency": "",
      "atmosphere": "Reduction",
      "subtype": "Glaze - Red - Copper",
      "ingredients": [
        {
          "material": "Custer Feldspar",
          "amount": 73.8
        },
        {
          "material": "Whiting",
          "amount": 11.6
        },
        {
          "material": "Gerstley Borate",
          "amount": 10.2
        },
        {
          "material": "Silica",
          "amount": 5.0
        },
        {
          "material": "Tin Oxide",
          "amount": 1.0
        },
        {
          "material": "Copper Carbonate",
          "amount": 0.03
        }
      ],
      "description": "From the Kansas City Art Institute Ceramic Department (KCAI), Glaze Formulas, 15 February 1990. http://www.brackers.com/wp-content/uploads/2015/02/KCAI-Glaze-Recpies.pdf",
      "createdBy": "Glazy Admin",
      "source": "glazy.org",
      "url": "https://glazy.org/recipes/29352"
    },
    {
      "id": 31067,
      "code": "GLAZY-31067",
      "name": "Pete's Copper Red",
      "cone": "10",
      "surface": "Glossy",
      "transparency": "Translucent",
      "atmosphere": "Oxidation, Reduction",
      "subtype": "Glaze - Red - Copper",
      "ingredients": [
        {
          "material": "Custer Feldspar",
          "amount": 73.0
        },
        {
          "material": "Whiting",
          "amount": 12.0
        },
        {
          "material": "Gerstley Borate",
          "amount": 10.0
        },
        {
          "material": "Silica",
          "amount": 5.0
        }
      ],
      "additionals": [
        {
          "material": "Tin Oxide",
          "amount": 1.0
        },
        {
          "material": "Copper Carbonate",
          "amount": 0.3
        }
      ],
      "description": "",
      "createdBy": "Alfred Grinding Room - Glazes",
      "source": "glazy.org",
      "url": "https://glazy.org/recipes/31067"
    },
    {
      "id": 41505,
      "code": "GLAZY-41505",
      "name": "Pete's Copper Red (Romero House)",
      "cone": "10",
      "surface": "",
      "transparency": "",
      "atmosphere": "Reduction",
      "subtype": "Glaze",
      "ingredients": [
        {
          "material": "Custer Feldspar",
          "amount": 73.8
        },
        {
          "material": "Whiting",
          "amount": 11.6
        },
        {
          "material": "Gerstley Borate",
          "amount": 10.2
        },
        {
          "material": "Silica",
          "amount": 5.0
        },
        {
          "material": "Bentonite",
          "amount": 2.0
        },
        {
          "material": "Tin Oxide",
          "amount": 1.0
        },
        {
          "material": "Copper Carbonate",
          "amount": 0.3
        }
      ],
      "description": "",
      "createdBy": "KBangs",
      "source": "glazy.org",
      "url": "https://glazy.org/recipes/41505"
    },
    {
      "id": 6383,
      "code": "GLAZY-6383",
      "name": "Pete's Cranberry",
      "cone": "10",
      "surface": "",
      "transparency": "",
      "atmosphere": "Reduction",
      "subtype": "Glaze - Red - Copper",
      "ingredients": [
        {
          "material": "Custer Feldspar",
          "amount": 73.8
        },
        {
          "material": "Whiting",
          "amount": 11.1
        },
        {
          "material": "Gerstley Borate",
          "amount": 10.2
        },
        {
          "material": "Silica",
          "amount": 4.9
        }
      ],
      "additionals": [
        {
          "material": "Tin Oxide",
          "amount": 1.0
        },
        {
          "material": "Copper Carbonate",
          "amount": 0.3
        }
      ],
      "description": "Tennessee Technological University - Appalachian Center for Crafts - Clay Studio \ufffc Vince Pitelka, 2015 https://sites.tntech.edu/wpitelka/handoutsinformation/",
      "createdBy": "Glazy Admin",
      "source": "glazy.org",
      "url": "https://glazy.org/recipes/6383"
    },
    {
      "id": 10938,
      "code": "GLAZY-10938",
      "name": "pete's cranberry",
      "cone": "10 - 12",
      "surface": "Glossy",
      "transparency": "Translucent",
      "atmosphere": "Reduction",
      "subtype": "Glaze - Red - Copper",
      "ingredients": [
        {
          "material": "Custer Feldspar",
          "amount": 73.8
        },
        {
          "material": "Whiting",
          "amount": 11.1
        },
        {
          "material": "Gillespie Borate",
          "amount": 10.2
        },
        {
          "material": "Silica",
          "amount": 4.9
        }
      ],
      "additionals": [
        {
          "material": "Tin Oxide",
          "amount": 1.0
        },
        {
          "material": "Copper Carbonate",
          "amount": 0.3
        }
      ],
      "description": "Must be applied thickly for a true red color. Best if used on porcelain, but suitable for B clay and Porcelain as well.",
      "createdBy": "chance taylor",
      "source": "glazy.org",
      "url": "https://glazy.org/recipes/10938"
    },
    {
      "id": 22291,
      "code": "GLAZY-22291",
      "name": "pete's cranberry",
      "cone": "10 - 12",
      "surface": "Glossy",
      "transparency": "Translucent",
      "atmosphere": "Reduction",
      "subtype": "Glaze - Red - Copper",
      "ingredients": [
        {
          "material": "Custer Feldspar",
          "amount": 73.8
        },
        {
          "material": "Whiting",
          "amount": 11.1
        },
        {
          "material": "Gillespie Borate",
          "amount": 10.2
        },
        {
          "material": "Silica",
          "amount": 4.9
        }
      ],
      "additionals": [
        {
          "material": "Tin Oxide",
          "amount": 1.0
        },
        {
          "material": "Copper Carbonate",
          "amount": 0.3
        }
      ],
      "description": "Must be applied thickly for a true red color. Best if used on porcelain.",
      "createdBy": "chance taylor",
      "source": "glazy.org",
      "url": "https://glazy.org/recipes/22291"
    },
    {
      "id": 134579,
      "code": "GLAZY-134579",
      "name": "Pete's Glossy White",
      "cone": "9 - 12",
      "surface": "Glossy",
      "transparency": "Semi-opaque",
      "atmosphere": "Oxidation, Reduction, Neutral, Salt & Soda, Wood",
      "subtype": "Glaze - White, Off-White",
      "ingredients": [
        {
          "material": "Silica",
          "amount": 28.0
        },
        {
          "material": "Grolleg Kaolin",
          "amount": 23.0
        },
        {
          "material": "Minspar 200",
          "amount": 17.0
        },
        {
          "material": "Wollastonite",
          "amount": 11.0
        },
        {
          "material": "Talc",
          "amount": 9.0
        },
        {
          "material": "Ferro Frit 3134",
          "amount": 8.0
        },
        {
          "material": "Strontium Carbonate",
          "amount": 4.0
        }
      ],
      "additionals": [
        {
          "material": "Zircopax",
          "amount": 8.0
        }
      ],
      "description": "From Pete Pinnell",
      "createdBy": "HP Bloomer IV",
      "source": "glazy.org",
      "url": "https://glazy.org/recipes/134579"
    },
    {
      "id": 74951,
      "code": "GLAZY-74951",
      "name": "Pete's HG Clear",
      "cone": "6 - 12",
      "surface": "",
      "transparency": "",
      "atmosphere": "Oxidation, Reduction",
      "subtype": "Glaze",
      "ingredients": [
        {
          "material": "Silica",
          "amount": 25.0
        },
        {
          "material": "Grolleg Kaolin",
          "amount": 23.0
        },
        {
          "material": "Ferro Frit 3124",
          "amount": 18.0
        },
        {
          "material": "Kona F-4 feldspar",
          "amount": 15.0
        },
        {
          "material": "Wollastonite",
          "amount": 13.0
        },
        {
          "material": "Talc",
          "amount": 6.0
        }
      ],
      "description": "This recipe was published in the article \"Not All Clear Glazes Are the Same\" by Pete Pinnell in Clay Times Magazine Volume 22 \u2022 Issue 101 and is a stiff glaze with a glassy surface, durable with good fit.",
      "createdBy": "Derek Au",
      "source": "glazy.org",
      "url": "https://glazy.org/recipes/74951"
    },
    {
      "id": 74950,
      "code": "GLAZY-74950",
      "name": "Pete's Moving Clear",
      "cone": "5 - 11",
      "surface": "Glossy",
      "transparency": "Transparent",
      "atmosphere": "Oxidation",
      "subtype": "Glaze",
      "ingredients": [
        {
          "material": "Wollastonite",
          "amount": 22.0
        },
        {
          "material": "Ferro Frit 3134",
          "amount": 21.0
        },
        {
          "material": "EP Kaolin",
          "amount": 20.0
        },
        {
          "material": "Silica",
          "amount": 18.0
        },
        {
          "material": "Spodumene",
          "amount": 9.0
        },
        {
          "material": "Kona F-4 feldspar",
          "amount": 7.0
        },
        {
          "material": "Talc",
          "amount": 3.0
        }
      ],
      "description": "This recipe was published in the article \"Not All Clear Glazes Are the Same\" by Pete Pinnell in Clay Times Magazine Volume 22 \u2022 Issue 101 and is a runny clear glaze intended to smear or blur underglazes. There is a revision here: Pete's Best Moving Clear",
      "createdBy": "Derek Au",
      "source": "glazy.org",
      "url": "https://glazy.org/recipes/74950"
    },
    {
      "id": 44177,
      "code": "GLAZY-44177",
      "name": "Pete's Purple",
      "cone": "4",
      "surface": "",
      "transparency": "",
      "atmosphere": "Oxidation",
      "subtype": "Glaze - Specialty",
      "ingredients": [
        {
          "material": "Barium Carbonate",
          "amount": 40.0
        },
        {
          "material": "EP Kaolin",
          "amount": 19.0
        },
        {
          "material": "Nepheline Syenite",
          "amount": 19.0
        },
        {
          "material": "Silica",
          "amount": 10.0
        },
        {
          "material": "Copper Carbonate",
          "amount": 7.0
        },
        {
          "material": "Lithium Carbonate",
          "amount": 5.0
        }
      ],
      "description": "From Virginia Scotchie's Clay and Glaze Compendium",
      "createdBy": "Glazy Admin",
      "source": "glazy.org",
      "url": "https://glazy.org/recipes/44177"
    },
    {
      "id": 2990,
      "code": "GLAZY-2990",
      "name": "Pete's Red",
      "cone": "9 - 12",
      "surface": "Semi-glossy",
      "transparency": "Semi-opaque",
      "atmosphere": "Reduction",
      "subtype": "Glaze - Red - Copper - Oxblood",
      "ingredients": [
        {
          "material": "Custer Feldspar",
          "amount": 73.8
        },
        {
          "material": "Whiting",
          "amount": 11.1
        },
        {
          "material": "Gerstley Borate",
          "amount": 10.2
        },
        {
          "material": "Silica",
          "amount": 4.9
        }
      ],
      "additionals": [
        {
          "material": "Bentonite",
          "amount": 2.0
        },
        {
          "material": "Tin Oxide",
          "amount": 1.0
        },
        {
          "material": "Copper Carbonate",
          "amount": 0.35
        }
      ],
      "description": "As listed in John Britt's High-Fire Glazes",
      "createdBy": "Glazy Admin",
      "source": "glazy.org",
      "url": "https://glazy.org/recipes/2990"
    },
    {
      "id": 17547,
      "code": "GLAZY-17547",
      "name": "Pete's Red",
      "cone": "10",
      "surface": "Glossy",
      "transparency": "Opaque",
      "atmosphere": "Reduction",
      "subtype": "Glaze - Red - Copper - Oxblood",
      "ingredients": [
        {
          "material": "Custer Feldspar",
          "amount": 73.8
        },
        {
          "material": "Whiting",
          "amount": 11.1
        },
        {
          "material": "Gerstley Borate",
          "amount": 10.2
        },
        {
          "material": "Silica",
          "amount": 4.9
        }
      ],
      "additionals": [
        {
          "material": "Tin Oxide",
          "amount": 1.0
        },
        {
          "material": "Copper Carbonate",
          "amount": 0.35
        }
      ],
      "description": "Taken from John Britt's Book of Cone 10 Glazes, oxblood section. Absurdly simple for a copper red glaze, and by far one of my favorites.",
      "createdBy": "Sid Henderson",
      "source": "glazy.org",
      "url": "https://glazy.org/recipes/17547"
    },
    {
      "id": 33833,
      "code": "GLAZY-33833",
      "name": "Pete's Red",
      "cone": "9 - 10",
      "surface": "",
      "transparency": "",
      "atmosphere": "Reduction",
      "subtype": "Glaze - Red - Copper",
      "ingredients": [
        {
          "material": "Custer Feldspar",
          "amount": 70.97
        },
        {
          "material": "Whiting",
          "amount": 10.67
        },
        {
          "material": "Gerstley Borate",
          "amount": 9.81
        },
        {
          "material": "Silica",
          "amount": 4.71
        },
        {
          "material": "Bentonite",
          "amount": 2.88
        },
        {
          "material": "Tin Oxide",
          "amount": 0.96
        }
      ],
      "additionals": [
        {
          "material": "Copper Carbonate",
          "amount": 0.28
        }
      ],
      "description": "via Tom Coleman",
      "createdBy": "Glazy Admin",
      "source": "glazy.org",
      "url": "https://glazy.org/recipes/33833"
    },
    {
      "id": 17546,
      "code": "GLAZY-17546",
      "name": "Pete's Super Red",
      "cone": "9 - 10",
      "surface": "Glossy",
      "transparency": "Opaque",
      "atmosphere": "Reduction",
      "subtype": "Glaze - Red - Copper - Oxblood",
      "ingredients": [
        {
          "material": "Custer Feldspar",
          "amount": 44.5
        },
        {
          "material": "Spodumene",
          "amount": 20.1
        },
        {
          "material": "Silica",
          "amount": 13.7
        },
        {
          "material": "Whiting",
          "amount": 11.5
        },
        {
          "material": "Gerstley Borate",
          "amount": 10.2
        }
      ],
      "additionals": [
        {
          "material": "Bentonite",
          "amount": 2.0
        },
        {
          "material": "Tin Oxide",
          "amount": 1.0
        },
        {
          "material": "Copper Carbonate",
          "amount": 0.35
        }
      ],
      "description": "Taken, unmodified from John Britt's cone 10 Book of glazes, Oxblood section.",
      "createdBy": "Sid Henderson",
      "source": "glazy.org",
      "url": "https://glazy.org/recipes/17546"
    },
    {
      "id": 23924,
      "code": "GLAZY-23924",
      "name": "Peter C's Rutile Blue",
      "cone": "9",
      "surface": "Glossy",
      "transparency": "Opaque",
      "atmosphere": "Reduction, Wood",
      "subtype": "Glaze",
      "ingredients": [
        {
          "material": "Potash Feldspar",
          "amount": 30.0
        },
        {
          "material": "Silica",
          "amount": 26.0
        },
        {
          "material": "Kaolin",
          "amount": 17.0
        },
        {
          "material": "Dolomite",
          "amount": 16.0
        },
        {
          "material": "Whiting",
          "amount": 11.0
        }
      ],
      "additionals": [
        {
          "material": "Rutile",
          "amount": 8.0
        }
      ],
      "description": "It goes darker blue with more reduction and works at 1260 but slides slightly above that. goes Blue on HT special clay in wood firing",
      "createdBy": "Anglian Potters",
      "source": "glazy.org",
      "url": "https://glazy.org/recipes/23924"
    },
    {
      "id": 322,
      "code": "GLAZY-322",
      "name": "Peter Lane's Clear Crackle",
      "cone": "9 - 10",
      "surface": "",
      "transparency": "",
      "atmosphere": "Oxidation, Reduction",
      "subtype": "Glaze - Clear",
      "ingredients": [
        {
          "material": "Cornwall Stone",
          "amount": 85.0
        },
        {
          "material": "Whiting",
          "amount": 15.0
        }
      ],
      "description": "A traditional crackle recipe for cone 9-10 Apply on the thickish side. She can try this and also try another test substituting a soda feldspar like Kona F4 or Nepheline Syenite, for the Cornwall stone ,if the glaze as given, is immature at cone 8. She can then do a wet mix of equal parts of each test recipe. june perry I'm looking for a white crackle glaze, satin or semi-mat surface. I just tested an old glaze recipe dug up from my files. Guess what.....no crackles, no crazing. Turned out a smooth satin white on my porcelain at a high ^6. Couldn't believe it...and to think what I go through some times to get rid of crazing on a functional glaze!!! Anyone have a white crackle glaze to share? submitted by: Anne Chambers",
      "createdBy": "Glazy Admin",
      "source": "glazy.org",
      "url": "https://glazy.org/recipes/322"
    },
    {
      "id": 9828,
      "code": "GLAZY-9828",
      "name": "Peter Legstrump Fischer Rutile Blue Glaze",
      "cone": "",
      "surface": "",
      "transparency": "Translucent",
      "atmosphere": "",
      "subtype": "Glaze",
      "ingredients": [
        {
          "material": "Soda Feldspar",
          "amount": 44.0
        },
        {
          "material": "Silica",
          "amount": 28.0
        },
        {
          "material": "Dolomite",
          "amount": 10.0
        },
        {
          "material": "Ilmenite",
          "amount": 10.0
        },
        {
          "material": "EP Kaolin",
          "amount": 6.0
        },
        {
          "material": "Strontium Carbonate",
          "amount": 6.0
        },
        {
          "material": "Whiting",
          "amount": 6.0
        }
      ],
      "description": "It must be glazed rather thick, or you'll get a tan with blue specks in it :-) Fired in oxidation at 1260 celsius with a 15 minute hold, natural cooling",
      "createdBy": "Ceramic Recipes",
      "source": "glazy.org",
      "url": "https://glazy.org/recipes/9828"
    },
    {
      "id": 19949,
      "code": "GLAZY-19949",
      "name": "Peter's Black",
      "cone": "10",
      "surface": "Satin-matte",
      "transparency": "Opaque",
      "atmosphere": "Reduction",
      "subtype": "Glaze - Black - Satin",
      "ingredients": [
        {
          "material": "Neph Sye A270",
          "amount": 50.4
        },
        {
          "material": "Sheffield clay",
          "amount": 23.55
        },
        {
          "material": "Silica",
          "amount": 14.53
        },
        {
          "material": "Ball Clay",
          "amount": 6.11
        },
        {
          "material": "Dolomite",
          "amount": 2.71
        },
        {
          "material": "Whiting",
          "amount": 2.71
        }
      ],
      "additionals": [
        {
          "material": "Cobalt Oxide",
          "amount": 5.01
        },
        {
          "material": "Bentonite",
          "amount": 2.0
        },
        {
          "material": "Epsom salts",
          "amount": 2.0
        }
      ],
      "description": "",
      "createdBy": "Cecilia Secaira",
      "source": "glazy.org",
      "url": "https://glazy.org/recipes/19949"
    },
    {
      "id": 5005,
      "code": "GLAZY-5005",
      "name": "Peter's Celadon",
      "cone": "10",
      "surface": "",
      "transparency": "",
      "atmosphere": "Oxidation, Reduction",
      "subtype": "Glaze - Iron - Celadon",
      "ingredients": [
        {
          "material": "Cornwall Stone",
          "amount": 84.79
        },
        {
          "material": "Whiting",
          "amount": 14.96
        },
        {
          "material": "Red Iron Oxide",
          "amount": 0.25
        }
      ],
