Repository: MrSeldon/argilev2

File: data/glazes/glazy.json (part 211 of 315)
{
      "description": "This recipe was imported from Louis Katz's Hyperglaze database available on his website: http://falcon.tamucc.edu/lkatz/allglazes.txt More information about Louis Katz can be found on his website, http://www.louiskatz.net/ Louis Katz Notes: I am not a safety expert and any information contained in this file about safety should be ignored in favor of advice from experts. All of the materials in all glazes are potentially hazardous. All of these glaze recipes are given without any representation of accuracy or safety. They may work, they may not. They may be safe when fired or they may not. All of the materials used in them have hazards associated with them. You must be have sufficient training in the hazards before you use the the materials. You will have to determine the suitability and safety for your use. Do not assume that a lack of a warning about a material means that it is safe. Cone: 10 Firing: Ox. or Red. Recipe: Percent Batch Cornwall Stone 84.79 84.79 Whiting 14.96 14.96 RIO 0.25 0.25 Totals: 100.00 % 100.00 gm",
      "createdBy": "Glazy Admin",
      "source": "glazy.org",
      "url": "https://glazy.org/recipes/5005"
    },
    {
      "id": 29305,
      "code": "GLAZY-29305",
      "name": "Peter's Celadon",
      "cone": "10",
      "surface": "",
      "transparency": "",
      "atmosphere": "Reduction",
      "subtype": "Glaze - Iron - Celadon",
      "ingredients": [
        {
          "material": "Cornwall Stone",
          "amount": 85.0
        },
        {
          "material": "Whiting",
          "amount": 15.0
        }
      ],
      "additionals": [
        {
          "material": "Red Iron Oxide",
          "amount": 0.25
        }
      ],
      "description": "From the Kansas City Art Institute Ceramic Department (KCAI), Glaze Formulas, 15 February 1990. http://www.brackers.com/wp-content/uploads/2015/02/KCAI-Glaze-Recpies.pdf",
      "createdBy": "Glazy Admin",
      "source": "glazy.org",
      "url": "https://glazy.org/recipes/29305"
    },
    {
      "id": 43327,
      "code": "GLAZY-43327",
      "name": "Peter's Celadon",
      "cone": "10",
      "surface": "",
      "transparency": "",
      "atmosphere": "Reduction",
      "subtype": "Glaze - Iron - Celadon",
      "ingredients": [
        {
          "material": "Cornwall Stone",
          "amount": 85.0
        },
        {
          "material": "Whiting",
          "amount": 15.0
        }
      ],
      "additionals": [
        {
          "material": "Red Iron Oxide",
          "amount": 0.25
        }
      ],
      "description": "From Virginia Scotchie's Clay and Glaze Compendium",
      "createdBy": "Glazy Admin",
      "source": "glazy.org",
      "url": "https://glazy.org/recipes/43327"
    },
    {
      "id": 22930,
      "code": "GLAZY-22930",
      "name": "Peter's Chun",
      "cone": "10 - 11",
      "surface": "Semi-glossy",
      "transparency": "Transparent",
      "atmosphere": "Oxidation, Neutral, Reduction",
      "subtype": "Glaze - Clear",
      "ingredients": [
        {
          "material": "Feldspath potassique ICE10 (Solargil 2018)",
          "amount": 46.0
        },
        {
          "material": "Silice 400 (Solargil 2018)",
          "amount": 30.0
        },
        {
          "material": "Carbonate de Calcium (Solargil 2018)",
          "amount": 10.0
        },
        {
          "material": "Zinc Oxide",
          "amount": 6.0
        },
        {
          "material": "Dolomie (Solargil 2018)",
          "amount": 6.0
        },
        {
          "material": "Kaolin pulv\u00e9ris\u00e9 (Solargil 2018)",
          "amount": 2.0
        }
      ],
      "description": "Another excellent recipe from the Peter's Pottery blog. http://opopots.blogspot.ca/ In oxydation : Clear, turns blue of iron slip or temmoku. CoE : 62,6 Calculated Temp : 1259",
      "createdBy": "Jean-Pierre Prieto",
      "source": "glazy.org",
      "url": "https://glazy.org/recipes/22930"
    },
    {
      "id": 5006,
      "code": "GLAZY-5006",
      "name": "Peter's Copper Red",
      "cone": "10",
      "surface": "",
      "transparency": "",
      "atmosphere": "Oxidation, Reduction",
      "subtype": "Glaze - Red - Copper",
      "ingredients": [
        {
          "material": "Custer Feldspar (1989)",
          "amount": 72.62
        },
        {
          "material": "Whiting",
          "amount": 11.41
        },
        {
          "material": "Gerstley Borate",
          "amount": 10.04
        },
        {
          "material": "Silica",
          "amount": 4.92
        },
        {
          "material": "Tin Oxide",
          "amount": 0.98
        },
        {
          "material": "Copper Carbonate",
          "amount": 0.03
        }
      ],
      "description": "This recipe was imported from Louis Katz's Hyperglaze database available on his website: http://falcon.tamucc.edu/lkatz/allglazes.txt More information about Louis Katz can be found on his website, http://www.louiskatz.net/ Louis Katz Notes: I am not a safety expert and any information contained in this file about safety should be ignored in favor of advice from experts. All of the materials in all glazes are potentially hazardous. All of these glaze recipes are given without any representation of accuracy or safety. They may work, they may not. They may be safe when fired or they may not. All of the materials used in them have hazards associated with them. You must be have sufficient training in the hazards before you use the the materials. You will have to determine the suitability and safety for your use. Do not assume that a lack of a warning about a material means that it is safe. Cone: 10 Firing: Ox. or Red. Recipe: Percent Batch Custer Feldspar 72.62 363.1 Gerstley Borate 10.04 50.2 Whiting 11.41 57.0 Silica 4.92 24.6 Copper Carbonate 0.03 0.2 Tin Oxide 0.98 4.9 Totals: 100.00 % 500.0 gm Comments: Eddie Please mix up 500 grams after the other glazes are done. Give this to Mike Zamora to put on a pot or two.",
      "createdBy": "Glazy Admin",
      "source": "glazy.org",
      "url": "https://glazy.org/recipes/5006"
    },
    {
      "id": 5238,
      "code": "GLAZY-5238",
      "name": "Peterson's Engobe for Dry Clay",
      "cone": "6",
      "surface": "",
      "transparency": "",
      "atmosphere": "Oxidation, Reduction",
      "subtype": "Slip & Engobe - Engobe",
      "ingredients": [
        {
          "material": "Ball Clay",
          "amount": 22.7
        },
        {
          "material": "EP Kaolin",
          "amount": 22.7
        },
        {
          "material": "Silica",
          "amount": 18.2
        },
        {
          "material": "Custer Feldspar (1989)",
          "amount": 18.2
        },
        {
          "material": "Frit 3819",
          "amount": 13.7
        },
        {
          "material": "Borax",
          "amount": 4.5
        }
      ],
      "description": "This recipe was imported from Louis Katz's Hyperglaze database available on his website: http://falcon.tamucc.edu/lkatz/allglazes.txt More information about Louis Katz can be found on his website, http://www.louiskatz.net/ Louis Katz Notes: I am not a safety expert and any information contained in this file about safety should be ignored in favor of advice from experts. All of the materials in all glazes are potentially hazardous. All of these glaze recipes are given without any representation of accuracy or safety. They may work, they may not. They may be safe when fired or they may not. All of the materials used in them have hazards associated with them. You must be have sufficient training in the hazards before you use the the materials. You will have to determine the suitability and safety for your use. Do not assume that a lack of a warning about a material means that it is safe. Cone: 6 Surface texture: engobe Firing: Ox. or Red. Recipe: Percent Batch Borax 4.50 4.50 Custer Feldspar 18.20 18.20 Ferro Frit 3819 13.70 13.70 EPK 22.70 22.70 Ball Clay 22.70 22.70 Flint 18.20 18.20 Totals: 100.00 % 100.00 gm Comments: Add 15-20% Stains for color CM 04-92 p. 78",
      "createdBy": "Glazy Admin",
      "source": "glazy.org",
      "url": "https://glazy.org/recipes/5238"
    },
    {
      "id": 5239,
      "code": "GLAZY-5239",
      "name": "Peterson's Engobe for Wet Clay",
      "cone": "6",
      "surface": "",
      "transparency": "",
      "atmosphere": "Oxidation, Reduction",
      "subtype": "Slip & Engobe - Engobe",
      "ingredients": [
        {
          "material": "Kaolin",
          "amount": 40.0
        },
        {
          "material": "Ball Clay",
          "amount": 20.0
        },
        {
          "material": "Gerstley Borate",
          "amount": 20.0
        },
        {
          "material": "Silica",
          "amount": 20.0
        }
      ],
      "description": "This recipe was imported from Louis Katz's Hyperglaze database available on his website: http://falcon.tamucc.edu/lkatz/allglazes.txt More information about Louis Katz can be found on his website, http://www.louiskatz.net/ Louis Katz Notes: I am not a safety expert and any information contained in this file about safety should be ignored in favor of advice from experts. All of the materials in all glazes are potentially hazardous. All of these glaze recipes are given without any representation of accuracy or safety. They may work, they may not. They may be safe when fired or they may not. All of the materials used in them have hazards associated with them. You must be have sufficient training in the hazards before you use the the materials. You will have to determine the suitability and safety for your use. Do not assume that a lack of a warning about a material means that it is safe. Cone: 6 Surface texture: engobe Firing: Ox. or Red. Recipe: Percent Batch Gertsley Borate 20.00 20.00 Ball Clay 20.00 20.00 Kaolin 40.00 40.00 Flint 20.00 20.00 Totals: 100.00 % 100.00 gm Comments: Add Stains 15-20% for color CM- 04-92 p.78",
      "createdBy": "Glazy Admin",
      "source": "glazy.org",
      "url": "https://glazy.org/recipes/5239"
    },
    {
      "id": 5240,
      "code": "GLAZY-5240",
      "name": "Peterson's Transparent Glaze",
      "cone": "6",
      "surface": "",
      "transparency": "Transparent",
      "atmosphere": "Oxidation, Reduction",
      "subtype": "Glaze - Clear",
      "ingredients": [
        {
          "material": "Soda Feldspar",
          "amount": 44.6
        },
        {
          "material": "Barium Carbonate",
          "amount": 18.2
        },
        {
          "material": "Gerstley Borate",
          "amount": 17.7
        },
        {
          "material": "Silica",
          "amount": 9.8
        },
        {
          "material": "Whiting",
          "amount": 7.3
        },
        {
          "material": "Kaolin",
          "amount": 2.4
        }
      ],
      "description": "This recipe was imported from Louis Katz's Hyperglaze database available on his website: http://falcon.tamucc.edu/lkatz/allglazes.txt More information about Louis Katz can be found on his website, http://www.louiskatz.net/ Louis Katz Notes: I am not a safety expert and any information contained in this file about safety should be ignored in favor of advice from experts. All of the materials in all glazes are potentially hazardous. All of these glaze recipes are given without any representation of accuracy or safety. They may work, they may not. They may be safe when fired or they may not. All of the materials used in them have hazards associated with them. You must be have sufficient training in the hazards before you use the the materials. You will have to determine the suitability and safety for your use. Do not assume that a lack of a warning about a material means that it is safe. Cone: 6 Color: clear Firing: Ox. or Red. Recipe: Percent Batch Barium Carbonate 18.20 18.20 Gertsley Borate 17.70 17.70 Whiting 7.30 7.30 Soda Feldspar 44.60 44.60 Kaolin 2.40 2.40 Flint 9.80 9.80 Totals: 100.00 % 100.00 gm Comments: CM 04-92 p.78",
      "createdBy": "Glazy Admin",
      "source": "glazy.org",
      "url": "https://glazy.org/recipes/5240"
    },
    {
      "id": 175620,
      "code": "GLAZY-175620",
      "name": "Petras Floating Blue",
      "cone": "6",
      "surface": "Glossy",
      "transparency": "Opaque",
      "atmosphere": "Oxidation",
      "subtype": "Glaze - Blue",
      "ingredients": [
        {
          "material": "Nepheline Syenite",
          "amount": 38.0
        },
        {
          "material": "Ferro Frit 3134",
          "amount": 29.0
        },
        {
          "material": "Silica",
          "amount": 16.0
        },
        {
          "material": "EP Kaolin",
          "amount": 14.0
        },
        {
          "material": "Talc",
          "amount": 3.0
        }
      ],
      "additionals": [
        {
          "material": "Rutile",
          "amount": 4.0
        },
        {
          "material": "Bentonite",
          "amount": 2.0
        },
        {
          "material": "Red Iron Oxide",
          "amount": 2.0
        },
        {
          "material": "Cobalt Oxide",
          "amount": 1.0
        }
      ],
      "description": "Wir erzielen verl\u00e4ssliche Ergebnisse mit einem spezifischen Gewicht von 1,5. Die Glasur sollte f\u00fcr min. einen Tag stehen, um sich gut verarbeiten zu lassen.",
      "createdBy": "Pandoceramics",
      "source": "glazy.org",
      "url": "https://glazy.org/recipes/175620"
    },
    {
      "id": 43468,
      "code": "GLAZY-43468",
      "name": "Pettingill C-Base",
      "cone": "6 - 10",
      "surface": "",
      "transparency": "",
      "atmosphere": "",
      "subtype": "Glaze - White, Off-White",
      "ingredients": [
        {
          "material": "Custer Feldspar",
          "amount": 50.0
        },
        {
          "material": "Silica",
          "amount": 17.0
        },
        {
          "material": "Whiting",
          "amount": 16.0
        },
        {
          "material": "Kentucky OM #4 Ball Clay",
          "amount": 10.0
        },
        {
          "material": "Gerstley Borate",
          "amount": 8.0
        },
        {
          "material": "Zinc Oxide",
          "amount": 2.0
        },
        {
          "material": "Barium Carbonate",
          "amount": 1.0
        }
      ],
      "description": "From Virginia Scotchie's Clay and Glaze Compendium",
      "createdBy": "Glazy Admin",
      "source": "glazy.org",
      "url": "https://glazy.org/recipes/43468"
    },
    {
      "id": 44152,
      "code": "GLAZY-44152",
      "name": "Pettingill Lichen",
      "cone": "6",
      "surface": "",
      "transparency": "",
      "atmosphere": "",
      "subtype": "Glaze - Specialty",
      "ingredients": [
        {
          "material": "Magnesium carbonate",
          "amount": 50.0
        },
        {
          "material": "Nepheline Syenite",
          "amount": 50.0
        }
      ],
      "description": "From Virginia Scotchie's Clay and Glaze Compendium",
      "createdBy": "Glazy Admin",
      "source": "glazy.org",
      "url": "https://glazy.org/recipes/44152"
    },
    {
      "id": 43854,
      "code": "GLAZY-43854",
      "name": "Pettingill Tuska Turquoise",
      "cone": "6 - 10",
      "surface": "",
      "transparency": "",
      "atmosphere": "",
      "subtype": "Glaze - Turquoise",
      "ingredients": [
        {
          "material": "Barium Carbonate",
          "amount": 48.65
        },
        {
          "material": "Nepheline Syenite",
          "amount": 48.65
        },
        {
          "material": "Kentucky OM #4 Ball Clay",
          "amount": 2.7
        }
      ],
      "additionals": [
        {
          "material": "Copper Carbonate",
          "amount": 4.65
        }
      ],
      "description": "From Virginia Scotchie's Clay and Glaze Compendium",
      "createdBy": "Glazy Admin",
      "source": "glazy.org",
      "url": "https://glazy.org/recipes/43854"
    },
    {
      "id": 43272,
      "code": "GLAZY-43272",
      "name": "Pettingill Volcanic Ash",
      "cone": "9 - 10",
      "surface": "",
      "transparency": "",
      "atmosphere": "",
      "subtype": "Glaze - Ash",
      "ingredients": [
        {
          "material": "Volcanic Ash",
          "amount": 67.0
        },
        {
          "material": "Gerstley Borate",
          "amount": 28.0
        },
        {
          "material": "Tin Oxide",
          "amount": 5.0
        }
      ],
      "additionals": [
        {
          "material": "Zircopax",
          "amount": 7.0
        }
      ],
      "description": "From Virginia Scotchie's Clay and Glaze Compendium",
      "createdBy": "Glazy Admin",
      "source": "glazy.org",
      "url": "https://glazy.org/recipes/43272"
    },
    {
      "id": 30887,
      "code": "GLAZY-30887",
      "name": "Pewabic Matt Green- NCMC",
      "cone": "6",
      "surface": "Satin",
      "transparency": "Opaque",
      "atmosphere": "Oxidation",
      "subtype": "Glaze - Green",
      "ingredients": [
        {
          "material": "Minspar 200",
          "amount": 56.7
        },
        {
          "material": "Strontium Carbonate",
          "amount": 20.5
        },
        {
          "material": "Kentucky OM #4 Ball Clay",
          "amount": 11.4
        },
        {
          "material": "Whiting",
          "amount": 5.7
        },
        {
          "material": "Zinc Oxide",
          "amount": 5.7
        },
        {
          "material": "Copper Carbonate",
          "amount": 4.0
        },
        {
          "material": "Rutile",
          "amount": 2.3
        },
        {
          "material": "Bentonite",
          "amount": 2.0
        },
        {
          "material": "Red Iron Oxide",
          "amount": 0.28
        }
      ],
      "description": "",
      "createdBy": "Stephen Stuchell",
      "source": "glazy.org",
      "url": "https://glazy.org/recipes/30887"
    },
    {
      "id": 4165,
      "code": "GLAZY-4165",
      "name": "Pewter Black",
      "cone": "5 - 9",
      "surface": "",
      "transparency": "",
      "atmosphere": "Oxidation",
      "subtype": "Glaze - Specialty - Metallic",
      "ingredients": [
        {
          "material": "Ball Clay",
          "amount": 33.0
        },
        {
          "material": "Nepheline Syenite",
          "amount": 25.0
        },
        {
          "material": "Silica",
          "amount": 17.0
        },
        {
          "material": "Whiting",
          "amount": 17.0
        },
        {
          "material": "Dolomite",
          "amount": 8.0
        }
      ],
      "additionals": [
        {
          "material": "Copper Carbonate",
          "amount": 4.0
        },
        {
          "material": "Manganese Dioxide",
          "amount": 4.0
        },
        {
          "material": "Cobalt Carbonate",
          "amount": 2.0
        }
      ],
      "description": "From Steve Davis Website: http://kazegamas.com/ Golds / Cone 5-9 Oxidation: http://kazegamas.com/Golds-C5.htm",
      "createdBy": "Steve Davis",
      "source": "glazy.org",
      "url": "https://glazy.org/recipes/4165"
    },
    {
      "id": 97125,
      "code": "GLAZY-97125",
      "name": "Pewter Blue",
      "cone": "6",
      "surface": "",
      "transparency": "",
      "atmosphere": "Oxidation",
      "subtype": "Glaze",
      "ingredients": [
        {
          "material": "Dolomite",
          "amount": 20.0
        },
        {
          "material": "Ferro Frit 3134",
          "amount": 20.0
        },
        {
          "material": "Kentucky OM #4 Ball Clay",
          "amount": 20.0
        },
        {
          "material": "Silica",
          "amount": 20.0
        },
        {
          "material": "Spodumene",
          "amount": 20.0
        }
      ],
      "additionals": [
        {
          "material": "Zircopax",
          "amount": 10.0
        },
        {
          "material": "Bentonite",
          "amount": 2.0
        },
        {
          "material": "Copper Carbonate",
          "amount": 2.0
        },
        {
          "material": "Cobalt Oxide",
          "amount": 1.0
        },
        {
          "material": "Black Copper Oxide",
          "amount": 1.0
        }
      ],
      "description": "",
      "createdBy": "Eric Shawn Bayrd",
      "source": "glazy.org",
      "url": "https://glazy.org/recipes/97125"
    },
    {
      "id": 4166,
      "code": "GLAZY-4166",
      "name": "Pewter MCC",
      "cone": "5 - 9",
      "surface": "",
      "transparency": "",
      "atmosphere": "Oxidation",
      "subtype": "Glaze - Specialty - Metallic",
      "ingredients": [
        {
          "material": "Ball Clay",
          "amount": 33.0
        },
        {
          "material": "Nepheline Syenite",
          "amount": 25.0
        },
        {
          "material": "Silica",
          "amount": 17.0
        },
        {
          "material": "Whiting",
          "amount": 17.0
        },
        {
          "material": "Dolomite",
          "amount": 8.0
        }
      ],
      "additionals": [
        {
          "material": "Manganese Dioxide",
          "amount": 65.0
        },
        {
          "material": "Cobalt Oxide",
          "amount": 5.0
        },
        {
          "material": "Black Copper Oxide",
          "amount": 5.0
        }
      ],
      "description": "From Steve Davis Website: http://kazegamas.com/ Golds / Cone 5-9 Oxidation: http://kazegamas.com/Golds-C5.htm",
      "createdBy": "Steve Davis",
      "source": "glazy.org",
      "url": "https://glazy.org/recipes/4166"
    },
    {
      "id": 557,
      "code": "GLAZY-557",
      "name": "Pewter Spotty Matte",
      "cone": "10",
      "surface": "Matte",
      "transparency": "Opaque",
      "atmosphere": "Reduction",
      "subtype": "Glaze - Matte",
      "ingredients": [
        {
          "material": "Custer Feldspar",
          "amount": 47.0
        },
        {
          "material": "Silica",
          "amount": 28.0
        },
        {
          "material": "Whiting",
          "amount": 18.0
        },
        {
          "material": "EP Kaolin",
          "amount": 7.0
        }
      ],
      "additionals": [
        {
          "material": "Red Iron Oxide",
          "amount": 15.0
        },
        {
          "material": "Titanium Dioxide",
          "amount": 8.0
        },
        {
          "material": "Rutile",
          "amount": 4.0
        }
      ],
      "description": "Glaze Type: Metallic",
      "createdBy": "Glazy Admin",
      "source": "glazy.org",
      "url": "https://glazy.org/recipes/557"
    },
    {
      "id": 1438,
      "code": "GLAZY-1438",
      "name": "PG-2 Transparent Gloss",
      "cone": "6",
      "surface": "Satin",
      "transparency": "",
      "atmosphere": "",
      "subtype": "Glaze - Clear",
      "ingredients": [
        {
          "material": "Nepheline Syenite",
          "amount": 40.17
        },
        {
          "material": "Gerstley Borate",
          "amount": 24.35
        },
        {
          "material": "EP Kaolin",
          "amount": 17.74
        },
        {
          "material": "Silica",
          "amount": 17.74
        }
      ],
      "additionals": [
        {
          "material": "Bentonite",
          "amount": 0.87
        }
      ],
      "description": "a clear, satin glaze. You may need to adjust the silica up a bit to prevent crazing, depending on your clay. source of original recipe: James Chappell's Complete Compendium of Clays and Glazes for the Potter submitted by: Sumi Dick e-mail:",
      "createdBy": "Glazy Admin",
      "source": "glazy.org",
      "url": "https://glazy.org/recipes/1438"
    },
    {
      "id": 67310,
      "code": "GLAZY-67310",
      "name": "Pharsalia",
      "cone": "6",
      "surface": "",
      "transparency": "",
      "atmosphere": "Oxidation",
      "subtype": "Glaze",
      "ingredients": [
        {
          "material": "Soda Feldspar",
          "amount": 30.0
        },
        {
          "material": "Red clay",
          "amount": 20.0
        },
        {
          "material": "Dolomite",
          "amount": 18.0
        },
        {
          "material": "Spodumene",
          "amount": 12.0
        },
        {
          "material": "Ball Clay",
          "amount": 10.0
        },
        {
          "material": "Gerstley Borate",
          "amount": 10.0
        }
      ],
      "description": "From \"Electric kiln ceramics : a guide to clays and glazes\" by Richard Zakin. 1994.",
      "createdBy": "Derek Au",
      "source": "glazy.org",
      "url": "https://glazy.org/recipes/67310"
    },
    {
      "id": 9327,
      "code": "GLAZY-9327",
      "name": "Phil Roger's Synthetic Nuka",
      "cone": "10",
      "surface": "Satin",
      "transparency": "Semi-opaque",
      "atmosphere": "Oxidation, Reduction",
      "subtype": "Glaze - Ash - Nuka",
      "ingredients": [
        {
          "material": "Potash Feldspar",
          "amount": 35.6
        },
        {
          "material": "Silica",
          "amount": 29.7
        },
        {
          "material": "Whiting",
          "amount": 21.8
        },
        {
          "material": "Ball Clay",
          "amount": 5.9
        },
        {
          "material": "Ferro Frit 3134",
          "amount": 3.0
        },
        {
          "material": "Bone Ash",
          "amount": 2.0
        },
        {
          "material": "Talc",
          "amount": 2.0
        }
      ],
      "description": "Similar to Raku fired in Craig Edward's woodfired raku kiln, but this is gas fired Reduction Nuka with Nuka Green splashes. Potspar 35.6 Whiting 21.8 Talc 2 Bone Ash 2 Ball Clay 5.9 Flint 29.7 ferro3134 3 3 to 5% copper for green",
      "createdBy": "Lee Love",
      "source": "glazy.org",
      "url": "https://glazy.org/recipes/9327"
    },
    {
      "id": 11913,
      "code": "GLAZY-11913",
      "name": "Phil's 103 White",
      "cone": "10",
      "surface": "Satin-matte",
      "transparency": "Opaque",
      "atmosphere": "Reduction",
      "subtype": "Glaze",
      "ingredients": [
        {
          "material": "Minspar 200",
          "amount": 51.0
        },
        {
          "material": "EP Kaolin",
          "amount": 17.1
        },
        {
          "material": "Dolomite",
          "amount": 15.6
        },
        {
          "material": "Silica",
          "amount": 10.6
        },
        {
          "material": "Magnesium carbonate",
          "amount": 5.7
        }
      ],
      "additionals": [
        {
          "material": "Zircopax",
          "amount": 1.0
        }
      ],
      "description": "",
      "createdBy": "IU Southeast Ceramics",
      "source": "glazy.org",
      "url": "https://glazy.org/recipes/11913"
    },
    {
      "id": 5007,
      "code": "GLAZY-5007",
      "name": "Phyllis' Celadon #3",
      "cone": "10",
      "surface": "Semi-matte",
      "transparency": "",
      "atmosphere": "Reduction",
      "subtype": "Glaze - Iron - Celadon",
      "ingredients": [
        {
          "material": "Potash Feldspar",
          "amount": 45.0
        },
        {
          "material": "Ball Clay",
          "amount": 35.0
        },
        {
          "material": "Dolomite",
          "amount": 7.0
        },
        {
          "material": "Bone Ash",
          "amount": 5.0
        },
        {
          "material": "Kaolin",
          "amount": 5.0
        },
        {
          "material": "Talc",
          "amount": 3.0
        }
      ],
      "description": "This recipe was imported from Louis Katz's Hyperglaze database available on his website: http://falcon.tamucc.edu/lkatz/allglazes.txt More information about Louis Katz can be found on his website, http://www.louiskatz.net/ Louis Katz Notes: I am not a safety expert and any information contained in this file about safety should be ignored in favor of advice from experts. All of the materials in all glazes are potentially hazardous. All of these glaze recipes are given without any representation of accuracy or safety. They may work, they may not. They may be safe when fired or they may not. All of the materials used in them have hazards associated with them. You must be have sufficient training in the hazards before you use the the materials. You will have to determine the suitability and safety for your use. Do not assume that a lack of a warning about a material means that it is safe. Cone: 10 Surface texture: Semi-Matte or Satin Firing: Reduction Recipe: Percent Batch potash feldspar 45.00 45.00 dolomite 7.00 7.00 talc 3.00 3.00 bone ash 5.00 5.00 ball clay 35.00 35.00 kaolin 5.00 5.00 Totals: 100.00 % 100.00 gm Comments: the SP vol 7 no 1 p. 18",
      "createdBy": "Glazy Admin",
      "source": "glazy.org",
      "url": "https://glazy.org/recipes/5007"
    },
    {
      "id": 5390,
      "code": "GLAZY-5390",
      "name": "Phyllis' Glaze #5",
      "cone": "9 - 10",
      "surface": "",
      "transparency": "",
      "atmosphere": "Oxidation, Reduction",
      "subtype": "Glaze",
      "ingredients": [
        {
          "material": "Potash Feldspar",
          "amount": 50.0
        },
        {
          "material": "Ball Clay",
          "amount": 30.0
        },
        {
          "material": "Whiting",
          "amount": 20.0
        }
      ],
      "description": "This recipe was imported from Louis Katz's Hyperglaze database available on his website: http://falcon.tamucc.edu/lkatz/allglazes.txt More information about Louis Katz can be found on his website, http://www.louiskatz.net/ Louis Katz Notes: I am not a safety expert and any information contained in this file about safety should be ignored in favor of advice from experts. All of the materials in all glazes are potentially hazardous. All of these glaze recipes are given without any representation of accuracy or safety. They may work, they may not. They may be safe when fired or they may not. All of the materials used in them have hazards associated with them. You must be have sufficient training in the hazards before you use the the materials. You will have to determine the suitability and safety for your use. Do not assume that a lack of a warning about a material means that it is safe. Cone: 9 10 Firing: Ox. or Red. Recipe: Percent Batch potash feldspar 50.00 50.00 whiting 20.00 20.00 ball clay 30.00 30.00 Totals: 100.00 % 100.00 gm Comments: use over albany slip C9= black and white crater glaze C10= white with black spots the SP vol 7 no 1 p. 18",
      "createdBy": "Glazy Admin",
      "source": "glazy.org",
      "url": "https://glazy.org/recipes/5390"
    },
    {
      "id": 5008,
      "code": "GLAZY-5008",
      "name": "Phyllis' Temmoku and Adventurine",
      "cone": "10",
      "surface": "",
      "transparency": "",
      "atmosphere": "Reduction",
      "subtype": "Glaze - Iron - Tenmoku",
      "ingredients": [
        {
          "material": "Albany slip",
          "amount": 82.57
        },
        {
          "material": "Black Iron Oxide",
          "amount": 8.26
        },
        {
          "material": "Titanium Dioxide",
          "amount": 4.59
        },
        {
          "material": "Ball Clay",
          "amount": 2.29
        },
        {
          "material": "Custer Feldspar (1989)",
          "amount": 2.29
        }
      ],
      "description": "This recipe was imported from Louis Katz's Hyperglaze database available on his website: http://falcon.tamucc.edu/lkatz/allglazes.txt More information about Louis Katz can be found on his website, http://www.louiskatz.net/ Louis Katz Notes: I am not a safety expert and any information contained in this file about safety should be ignored in favor of advice from experts. All of the materials in all glazes are potentially hazardous. All of these glaze recipes are given without any representation of accuracy or safety. They may work, they may not. They may be safe when fired or they may not. All of the materials used in them have hazards associated with them. You must be have sufficient training in the hazards before you use the the materials. You will have to determine the suitability and safety for your use. Do not assume that a lack of a warning about a material means that it is safe. Cone: 10 Color: reddish brown Firing: Reduction Recipe: Percent Batch albany clay 82.57 90.0 custer feldspar 2.29 2.5 ball clay 2.29 2.5 black iron oxide 8.26 9.0 titanium oxide 4.59 5.0 Totals: 100.00 % 109.0 gm Comments: for reddish brown with darker silver brown crystals, use only 5 grams of black iron oxide instead of 9. the SP vol 7 no 1 p.18",
      "createdBy": "Glazy Admin",
      "source": "glazy.org",
      "url": "https://glazy.org/recipes/5008"
    },
    {
      "id": 108866,
      "code": "GLAZY-108866",
      "name": "Picadilly (Adie4/CMW)",
      "cone": "5 - 6",
      "surface": "Matte",
      "transparency": "Opaque",
      "atmosphere": "",
      "subtype": "Glaze - Purple",
      "ingredients": [
        {
          "material": "Mahavir Potash Feldspar",
          "amount": 34.0
        },
        {
          "material": "Whiting",
          "amount": 26.5
        },
        {
          "material": "EP Kaolin",
          "amount": 23.5
        },
        {
          "material": "Ferro Frit 3195",
          "amount": 15.0
        },
        {
          "material": "Zircopax",
          "amount": 5.0
        },
        {
          "material": "Tin Oxide",
          "amount": 2.0
        },
        {
          "material": "Silica",
          "amount": 1.0
        },
        {
          "material": "Titanium Dioxide",
          "amount": 1.0
        },
        {
          "material": "Cobalt Carbonate",
          "amount": 0.7
        },
        {
          "material": "Chrome Oxide",
          "amount": 0.1
        }
      ],
      "description": "Better version of this recipe at https://glazy.org/recipes/109007 that shows the additives correctly.",
      "createdBy": "Lisa Clark",
      "source": "glazy.org",
      "url": "https://glazy.org/recipes/108866"
    },
    {
      "id": 109007,
      "code": "GLAZY-109007",
      "name": "Picadilly (Adie4/CMW)",
      "cone": "5 - 6",
      "surface": "Matte",
      "transparency": "Opaque",
      "atmosphere": "",
      "subtype": "Glaze - Purple",
      "ingredients": [
        {
          "material": "Mahavir Potash Feldspar",
          "amount": 34.0
        },
        {
          "material": "Whiting",
          "amount": 26.5
        },
        {
          "material": "EP Kaolin",
          "amount": 23.5
        },
        {
          "material": "Ferro Frit 3195",
          "amount": 15.0
        },
        {
          "material": "Silica",
          "amount": 1.0
        }
      ],
      "additionals": [
        {
          "material": "Zircopax",
          "amount": 5.0
        },
        {
          "material": "Tin Oxide",
          "amount": 2.0
        },
        {
          "material": "Titanium Dioxide",
          "amount": 1.0
        },
        {
          "material": "Cobalt Carbonate",
          "amount": 0.7
        },
        {
          "material": "Chrome Oxide",
          "amount": 0.1
        }
      ],
      "description": "Soft matte purple formulated with Ceramic Materials Workshop Advancing class. Fundamentally this is a chrome/tin red that I was able to push to the matte region on stull, then softened the red with zircopax and added cobalt to go purple. The titanium dioxide is key to 'amplify' the chrome/tin reaction, allowing a much lower amount of tin than your typical chrome/tin red.",
      "createdBy": "Lisa Clark",
      "source": "glazy.org",
      "url": "https://glazy.org/recipes/109007"
    },
    {
      "id": 11944,
      "code": "GLAZY-11944",
      "name": "Piepenburg 50/50 Bronze Raku Luster",
      "cone": "06 - 04",
      "surface": "Semi-glossy",
      "transparency": "",
      "atmosphere": "Raku",
      "subtype": "Glaze - Raku",
      "ingredients": [
        {
          "material": "Ferro Frit 3134",
          "amount": 50.0
        },
        {
          "material": "Gillespie Borate",
          "amount": 50.0
        }
      ],
      "additionals": [
        {
          "material": "Tin Oxide",
          "amount": 3.0
        },
        {
          "material": "Black Copper Oxide",
          "amount": 2.5
        }
      ],
      "description": "",
      "createdBy": "IU Southeast Ceramics",
      "source": "glazy.org",
      "url": "https://glazy.org/recipes/11944"
    },
    {
      "id": 2309,
      "code": "GLAZY-2309",
      "name": "Piepenburg Patina (lizzardo)",
      "cone": "08 - 05 1/2",
      "surface": "Matte",
      "transparency": "",
      "atmosphere": "Raku",
      "subtype": "Glaze - Raku",
      "ingredients": [
        {
          "material": "Gerstley Borate",
          "amount": 44.44
        },
        {
          "material": "Bone Ash",
          "amount": 33.33
        },
        {
          "material": "Nepheline Syenite",
          "amount": 22.22
        }
      ],
      "additionals": [
        {
          "material": "Copper Carbonate",
          "amount": 11.11
        }
      ],
      "description": "CM Jan 1997 I fire this on dark stoneware (Death Valley) from",
      "createdBy": "Glazy Admin",
      "source": "glazy.org",
      "url": "https://glazy.org/recipes/2309"
    },
    {
      "id": 2310,
      "code": "GLAZY-2310",
      "name": "Piepenburg Red Bronze",
      "cone": "08 - 05 1/2",
      "surface": "",
      "transparency": "",
      "atmosphere": "Raku",
      "subtype": "Glaze - Raku",
      "ingredients": [
        {
          "material": "Ferro Frit 3134",
          "amount": 50.0
        },
        {
          "material": "Gerstley Borate",
          "amount": 50.0
        }
      ],
      "additionals": [
        {
          "material": "Tin Oxide",
          "amount": 3.01
        },
        {
          "material": "Black Copper Oxide",
          "amount": 2.5
        }
      ],
      "description": "CM Jan 1997 I fire this on dark stoneware (Death Valley) from",
      "createdBy": "Glazy Admin",
      "source": "glazy.org",
      "url": "https://glazy.org/recipes/2310"
    },
    {
      "id": 30320,
      "code": "GLAZY-30320",
      "name": "Pier Day Glo - Grape Candy",
      "cone": "8 - 10",
      "surface": "",
      "transparency": "",
      "atmosphere": "Oxidation, Reduction",
      "subtype": "Glaze",
      "ingredients": [
        {
          "material": "Silica",
          "amount": 33.1
        },
        {
          "material": "Barium Carbonate",
          "amount": 21.7
        },
        {
          "material": "Spodumene",
          "amount": 13.58
        },
        {
          "material": "Ferro Frit 3110",
          "amount": 11.31
        },
        {
          "material": "Grolleg Kaolin",
          "amount": 10.86
        },
        {
          "material": "Zinc Oxide",
          "amount": 6.78
        },
        {
          "material": "Ferro Frit 3195",
          "amount": 2.67
        }
      ],
      "additionals": [
        {
          "material": "Neodymium Oxide",
          "amount": 6.5
        },
        {
          "material": "Veegum T",
          "amount": 1.4
        },
        {
          "material": "Zircopax",
          "amount": 1.3
        },
        {
          "material": "CMC Gum",
          "amount": 0.4
        },
        {
          "material": "Copper Carbonate",
          "amount": 0.02
        }
      ],
      "description": "https://ceramicartsnetwork.org/pottery-making-illustrated/article/rare-earth-oxide-glazes/#",
      "createdBy": "Ginger",
      "source": "glazy.org",
      "url": "https://glazy.org/recipes/30320"
    },
    {
      "id": 29622,
      "code": "GLAZY-29622",
