Repository: MrSeldon/argilev2

File: data/glazes/glazy.json (part 212 of 315)
{
      "name": "Pier Day Glo - Lime Jello",
      "cone": "8 - 9",
      "surface": "",
      "transparency": "",
      "atmosphere": "Oxidation, Reduction",
      "subtype": "Glaze",
      "ingredients": [
        {
          "material": "Silica",
          "amount": 33.1
        },
        {
          "material": "Barium Carbonate",
          "amount": 21.7
        },
        {
          "material": "Spodumene",
          "amount": 13.58
        },
        {
          "material": "Ferro Frit 3110",
          "amount": 11.31
        },
        {
          "material": "Grolleg Kaolin",
          "amount": 10.86
        },
        {
          "material": "Zinc Oxide",
          "amount": 6.78
        },
        {
          "material": "Ferro Frit 3195",
          "amount": 2.67
        }
      ],
      "additionals": [
        {
          "material": "Praseodymium oxide",
          "amount": 7.71
        },
        {
          "material": "Veegum T",
          "amount": 1.4
        },
        {
          "material": "Zircopax",
          "amount": 1.3
        },
        {
          "material": "CMC Gum",
          "amount": 0.4
        },
        {
          "material": "Copper Carbonate",
          "amount": 0.02
        }
      ],
      "description": "https://ceramicartsnetwork.org/pottery-making-illustrated/article/rare-earth-oxide-glazes/#",
      "createdBy": "Ginger",
      "source": "glazy.org",
      "url": "https://glazy.org/recipes/29622"
    },
    {
      "id": 29621,
      "code": "GLAZY-29621",
      "name": "Pier Day Glo - Pink Lemonade",
      "cone": "8 - 9",
      "surface": "",
      "transparency": "",
      "atmosphere": "Oxidation, Reduction",
      "subtype": "Glaze",
      "ingredients": [
        {
          "material": "Silica",
          "amount": 33.1
        },
        {
          "material": "Barium Carbonate",
          "amount": 21.7
        },
        {
          "material": "Spodumene",
          "amount": 13.58
        },
        {
          "material": "Ferro Frit 3110",
          "amount": 11.31
        },
        {
          "material": "Grolleg Kaolin",
          "amount": 10.86
        },
        {
          "material": "Zinc Oxide",
          "amount": 6.78
        },
        {
          "material": "Ferro Frit 3195",
          "amount": 2.67
        }
      ],
      "additionals": [
        {
          "material": "Erbium Oxide",
          "amount": 8.74
        },
        {
          "material": "Veegum T",
          "amount": 1.4
        },
        {
          "material": "Zircopax",
          "amount": 1.3
        },
        {
          "material": "CMC Gum",
          "amount": 0.4
        },
        {
          "material": "Copper Carbonate",
          "amount": 0.02
        }
      ],
      "description": "https://ceramicartsnetwork.org/pottery-making-illustrated/article/rare-earth-oxide-glazes/#",
      "createdBy": "Ginger",
      "source": "glazy.org",
      "url": "https://glazy.org/recipes/29621"
    },
    {
      "id": 5,
      "code": "GLAZY-5",
      "name": "Pier's Pure Lux-Deluxe Revised",
      "cone": "8 - 9",
      "surface": "Glossy",
      "transparency": "Transparent",
      "atmosphere": "Oxidation",
      "subtype": "Glaze - Clear",
      "ingredients": [
        {
          "material": "Silica",
          "amount": 31.0
        },
        {
          "material": "Frit 3289",
          "amount": 21.0
        },
        {
          "material": "Barium Carbonate",
          "amount": 14.5
        },
        {
          "material": "Spodumene",
          "amount": 12.7
        },
        {
          "material": "Grolleg Kaolin",
          "amount": 12.0
        },
        {
          "material": "Zinc Oxide",
          "amount": 4.0
        },
        {
          "material": "Ferro Frit 3110",
          "amount": 2.0
        }
      ],
      "additionals": [
        {
          "material": "Zircopax",
          "amount": 1.4
        },
        {
          "material": "Veegum T",
          "amount": 1.4
        },
        {
          "material": "CMC Gum",
          "amount": 0.4
        },
        {
          "material": "Copper Carbonate",
          "amount": 0.02
        }
      ],
      "description": "Pink Lemonade + Erbium oxide 8.2 Lime Candy + praseodymium oxide 7 Grape Candy + neofymium oxide 5.5 Calls for low-iron spodumene. 2 coats best - let dry between. Slow fire toward the end. CMC needed especially for erbium for good suspension. Copper carb used to preserve CMC. A bit runny at C9, but clear. C8 stable but not as transparent as C9. Barium has a positive effect on lanthide color solubility and gives more lusterous glazes. This glaze has been tested and fired as stated there is no Ba leaching. From David Pier.",
      "createdBy": "Glazy Admin",
      "source": "glazy.org",
      "url": "https://glazy.org/recipes/5"
    },
    {
      "id": 12970,
      "code": "GLAZY-12970",
      "name": "Pierre Bounaud's cover",
      "cone": "6 - 9",
      "surface": "Semi-glossy",
      "transparency": "Semi-opaque",
      "atmosphere": "Oxidation",
      "subtype": "Glaze",
      "ingredients": [
        {
          "material": "Ferro Frit 3110",
          "amount": 31.37
        },
        {
          "material": "Silica",
          "amount": 23.53
        },
        {
          "material": "Nepheline Syenite",
          "amount": 12.75
        },
        {
          "material": "Bone Ash",
          "amount": 10.78
        },
        {
          "material": "Dolomite",
          "amount": 10.78
        },
        {
          "material": "Whiting",
          "amount": 8.82
        }
      ],
      "additionals": [
        {
          "material": "Bentonite",
          "amount": 1.96
        }
      ],
      "description": "Pierre Bounaud's cover glaze for his oilspot",
      "createdBy": "kenneth ibbett",
      "source": "glazy.org",
      "url": "https://glazy.org/recipes/12970"
    },
    {
      "id": 58700,
      "code": "GLAZY-58700",
      "name": "Pierre's Temmoku (with Pierre's Cover)",
      "cone": "6",
      "surface": "Glossy",
      "transparency": "Semi-opaque",
      "atmosphere": "Oxidation",
      "subtype": "Glaze - Iron - Oil Spot",
      "ingredients": [
        {
          "material": "Custer Feldspar",
          "amount": 52.0
        },
        {
          "material": "Silica",
          "amount": 29.0
        },
        {
          "material": "Whiting",
          "amount": 19.0
        }
      ],
      "additionals": [
        {
          "material": "Red Iron Oxide",
          "amount": 17.0
        },
        {
          "material": "Bentonite",
          "amount": 2.0
        }
      ],
      "description": "Pierre's Temmoku as base. Pierre's Cover (glazy #58704) on top.",
      "createdBy": "Lisa Common",
      "source": "glazy.org",
      "url": "https://glazy.org/recipes/58700"
    },
    {
      "id": 7409,
      "code": "GLAZY-7409",
      "name": "Pierre's Tenmoku",
      "cone": "5 - 10",
      "surface": "Glossy",
      "transparency": "Opaque",
      "atmosphere": "Oxidation",
      "subtype": "Glaze - Iron - Tenmoku",
      "ingredients": [
        {
          "material": "Potash Feldspar",
          "amount": 52.0
        },
        {
          "material": "Silica",
          "amount": 29.0
        },
        {
          "material": "Whiting",
          "amount": 19.0
        }
      ],
      "additionals": [
        {
          "material": "Red Iron Oxide",
          "amount": 17.0
        },
        {
          "material": "Bentonite",
          "amount": 2.0
        }
      ],
      "description": "A cone 10 glossy glaze that melts at cone 5/6. But... I don't know how durable this glaze is. Please, test it regarding acid and alcalines. Use a liner inside mugs or any surface in contact with food.",
      "createdBy": "Clara Giorello",
      "source": "glazy.org",
      "url": "https://glazy.org/recipes/7409"
    },
    {
      "id": 48741,
      "code": "GLAZY-48741",
      "name": "Pierre's Tenmoku",
      "cone": "5 - 6",
      "surface": "Glossy",
      "transparency": "Opaque",
      "atmosphere": "Oxidation",
      "subtype": "Glaze - Iron - Tenmoku",
      "ingredients": [
        {
          "material": "Potash Feldspar",
          "amount": 52.0
        },
        {
          "material": "Silica",
          "amount": 29.0
        },
        {
          "material": "Whiting",
          "amount": 19.0
        }
      ],
      "additionals": [
        {
          "material": "Red Iron Oxide",
          "amount": 17.0
        },
        {
          "material": "Bentonite",
          "amount": 2.0
        }
      ],
      "description": "",
      "createdBy": "Viviane Goethals",
      "source": "glazy.org",
      "url": "https://glazy.org/recipes/48741"
    },
    {
      "id": 2531,
      "code": "GLAZY-2531",
      "name": "Pike Oatmeal",
      "cone": "6",
      "surface": "Semi-matte",
      "transparency": "",
      "atmosphere": "Oxidation, Neutral",
      "subtype": "Glaze - White, Off-White",
      "ingredients": [
        {
          "material": "Custer Feldspar",
          "amount": 37.3
        },
        {
          "material": "Silica",
          "amount": 22.7
        },
        {
          "material": "Talc",
          "amount": 13.6
        },
        {
          "material": "Gerstley Borate",
          "amount": 12.7
        },
        {
          "material": "Dolomite",
          "amount": 6.4
        },
        {
          "material": "Kaolin",
          "amount": 4.5
        },
        {
          "material": "Zinc Oxide",
          "amount": 2.7
        }
      ],
      "description": "Source/Alternate names: similar oxides to Waxy Turquoise Green and Colemanite Pike Oatmeal Notes: Alisa Clausen: stable, smooth, semimatte glaze, yellowish on the clay body and some whitish pooling in the middle of test bowl. Neutral.",
      "createdBy": "Glazy Admin",
      "source": "glazy.org",
      "url": "https://glazy.org/recipes/2531"
    },
    {
      "id": 2500,
      "code": "GLAZY-2500",
      "name": "Pike Satin Purple",
      "cone": "6",
      "surface": "Matte",
      "transparency": "",
      "atmosphere": "",
      "subtype": "Glaze - Purple",
      "ingredients": [
        {
          "material": "Custer Feldspar",
          "amount": 37.34
        },
        {
          "material": "Silica",
          "amount": 22.72
        },
        {
          "material": "Talc",
          "amount": 13.61
        },
        {
          "material": "Colemanite",
          "amount": 12.71
        },
        {
          "material": "Dolomite",
          "amount": 6.41
        },
        {
          "material": "Kaolin",
          "amount": 4.5
        },
        {
          "material": "Zinc Oxide",
          "amount": 2.7
        },
        {
          "material": "Cobalt Carbonate",
          "amount": 1.75
        }
      ],
      "description": "Source/Alternate names: similar oxides to Colemanite Pike Oatmeal and Colemanite Pike Purple Oatmeal Notes: Martha Muzychka: Easter egg purple, satin surface with a good fit. 3.3 cobalt carbonate should be used to get a dark purple.",
      "createdBy": "Glazy Admin",
      "source": "glazy.org",
      "url": "https://glazy.org/recipes/2500"
    },
    {
      "id": 18117,
      "code": "GLAZY-18117",
      "name": "Pike Satin Purple",
      "cone": "6",
      "surface": "Matte",
      "transparency": "",
      "atmosphere": "",
      "subtype": "Glaze - Purple",
      "ingredients": [
        {
          "material": "Custer Feldspar",
          "amount": 37.34
        },
        {
          "material": "Silica",
          "amount": 22.72
        },
        {
          "material": "Talc",
          "amount": 13.61
        },
        {
          "material": "Gerstley Borate",
          "amount": 12.71
        },
        {
          "material": "Dolomite",
          "amount": 6.41
        },
        {
          "material": "Kaolin",
          "amount": 4.5
        },
        {
          "material": "Zinc Oxide",
          "amount": 2.7
        }
      ],
      "additionals": [
        {
          "material": "Cobalt Carbonate",
          "amount": 1.75
        }
      ],
      "description": "swapped colemanite for GB Source/Alternate names: similar oxides to Colemanite Pike Oatmeal and Colemanite Pike Purple Oatmeal Notes: Martha Muzychka: Easter egg purple, satin surface with a good fit. 3.3 cobalt carbonate should be used to get a dark purple.",
      "createdBy": "Ginger",
      "source": "glazy.org",
      "url": "https://glazy.org/recipes/18117"
    },
    {
      "id": 57032,
      "code": "GLAZY-57032",
      "name": "Pike Satin Purple",
      "cone": "6",
      "surface": "Semi-glossy",
      "transparency": "Semi-opaque",
      "atmosphere": "Oxidation",
      "subtype": "Glaze",
      "ingredients": [
        {
          "material": "XXX 0906_Feldspato pot\u00e1ssico Minasolo",
          "amount": 37.34
        },
        {
          "material": "Silica",
          "amount": 22.72
        },
        {
          "material": "Talc",
          "amount": 13.61
        },
        {
          "material": "Gerstley Borate",
          "amount": 12.71
        },
        {
          "material": "Dolomite",
          "amount": 6.41
        },
        {
          "material": "XXX 0905_Caulim Minasolo",
          "amount": 4.5
        },
        {
          "material": "Zinc Oxide",
          "amount": 2.7
        },
        {
          "material": "Cobalt Oxide",
          "amount": 1.05
        }
      ],
      "description": "Feito com base no Pike Satin Purple, do usu\u00e1rio Ginger Lukas.",
      "createdBy": "Marize Mello",
      "source": "glazy.org",
      "url": "https://glazy.org/recipes/57032"
    },
    {
      "id": 195064,
      "code": "GLAZY-195064",
      "name": "Pike's Green A046",
      "cone": "4 - 5 1/2",
      "surface": "Smooth Matte",
      "transparency": "Semi-opaque",
      "atmosphere": "Oxidation",
      "subtype": "Glaze",
      "ingredients": [
        {
          "material": "MFA-013 (Te\u00f3rico!!!)",
          "amount": 23.53
        },
        {
          "material": "Tinkar Z",
          "amount": 22.55
        },
        {
          "material": "Talc",
          "amount": 18.63
        },
        {
          "material": "Silica",
          "amount": 16.67
        },
        {
          "material": "Whiting",
          "amount": 6.86
        },
        {
          "material": "Caol\u00edn Patag\u00f3nico",
          "amount": 5.88
        },
        {
          "material": "Nepheline Syenite",
          "amount": 2.94
        },
        {
          "material": "Zinc Oxide",
          "amount": 2.94
        }
      ],
      "additionals": [
        {
          "material": "Red Iron Oxide",
          "amount": 3.0
        }
      ],
      "description": "",
      "createdBy": "Mart\u00edn Rolando",
      "source": "glazy.org",
      "url": "https://glazy.org/recipes/195064"
    },
    {
      "id": 44101,
      "code": "GLAZY-44101",
      "name": "Pike's Oatmeal (Purple)",
      "cone": "6",
      "surface": "",
      "transparency": "",
      "atmosphere": "",
      "subtype": "Glaze - Purple",
      "ingredients": [
        {
          "material": "Custer Feldspar",
          "amount": 37.34
        },
        {
          "material": "Silica",
          "amount": 22.72
        },
        {
          "material": "Talc",
          "amount": 13.61
        },
        {
          "material": "Colemanite",
          "amount": 12.71
        },
        {
          "material": "Dolomite",
          "amount": 6.41
        },
        {
          "material": "EP Kaolin",
          "amount": 4.5
        },
        {
          "material": "Zinc Oxide",
          "amount": 2.7
        }
      ],
      "additionals": [
        {
          "material": "Cobalt Carbonate",
          "amount": 2.0
        }
      ],
      "description": "From Virginia Scotchie's Clay and Glaze Compendium",
      "createdBy": "Glazy Admin",
      "source": "glazy.org",
      "url": "https://glazy.org/recipes/44101"
    },
    {
      "id": 65962,
      "code": "GLAZY-65962",
      "name": "Pike's Purple",
      "cone": "5 - 7",
      "surface": "Semi-matte",
      "transparency": "Opaque",
      "atmosphere": "Oxidation",
      "subtype": "Glaze - Purple",
      "ingredients": [
        {
          "material": "Minspar 200",
          "amount": 37.4
        },
        {
          "material": "Silica",
          "amount": 22.7
        },
        {
          "material": "Talc",
          "amount": 13.6
        },
        {
          "material": "Gerstley Borate",
          "amount": 12.7
        },
        {
          "material": "Dolomite",
          "amount": 6.4
        },
        {
          "material": "EP Kaolin",
          "amount": 4.5
        },
        {
          "material": "Zircopax",
          "amount": 4.0
        },
        {
          "material": "Zinc Oxide",
          "amount": 2.7
        }
      ],
      "additionals": [
        {
          "material": "Bentonite",
          "amount": 2.0
        },
        {
          "material": "Cobalt Carbonate",
          "amount": 2.0
        }
      ],
      "description": "From John Britt's \"The Complete Guide to Mid-Range Glazes\" My go-to purple very stable.",
      "createdBy": "Corvus Moon Studio",
      "source": "glazy.org",
      "url": "https://glazy.org/recipes/65962"
    },
    {
      "id": 83419,
      "code": "GLAZY-83419",
      "name": "Pike's purple",
      "cone": "6",
      "surface": "",
      "transparency": "",
      "atmosphere": "Oxidation",
      "subtype": "Glaze - Crystalline",
      "ingredients": [
        {
          "material": "Natron Felspat Maxum LA 75 (Keramik kraft)",
          "amount": 47.4
        },
        {
          "material": "\u041a\u0432\u0430\u0440\u0446\u0435\u0432\u0430\u044f \u043c\u0443\u043a\u0430 Silverbond 15",
          "amount": 19.1
        },
        {
          "material": "\u0422\u0430\u043b\u044c\u043a",
          "amount": 14.6
        },
        {
          "material": "\u0423\u043b\u0435\u043a\u0441\u0438\u0442 (\u0425\u0438\u043c\u043f\u044d\u043a)",
          "amount": 13.0
        },
        {
          "material": "\u0414\u043e\u043b\u043e\u043c\u0438\u0442",
          "amount": 5.4
        },
        {
          "material": "Zinc Oxide",
          "amount": 2.7
        },
        {
          "material": "\u041a\u0430\u043e\u043b\u0438\u043d \u043a\u0430\u043b\u044c\u0446\u0438\u043d\u0438\u0440\u043e\u0432\u0430\u043d\u043d\u044b\u0439 \u041c\u0418\u041a\u0410\u041e",
          "amount": 0.5
        }
      ],
      "additionals": [
        {
          "material": "Cobalt Oxide",
          "amount": 2.0
        }
      ],
      "description": "Original by John Britt. Modified by Russian materials.",
      "createdBy": "Nastya Begar",
      "source": "glazy.org",
      "url": "https://glazy.org/recipes/83419"
    },
    {
      "id": 17820,
      "code": "GLAZY-17820",
      "name": "Pike's purple - frit",
      "cone": "5 - 7",
      "surface": "",
      "transparency": "Opaque",
      "atmosphere": "Oxidation",
      "subtype": "Glaze",
      "ingredients": [
        {
          "material": "Ferro Frit 3134",
          "amount": 25.0
        },
        {
          "material": "Silica",
          "amount": 22.0
        },
        {
          "material": "Talc - amtalc c98/pioneer",
          "amount": 20.0
        },
        {
          "material": "EP Kaolin",
          "amount": 17.0
        },
        {
          "material": "Custer - new",
          "amount": 12.0
        },
        {
          "material": "Zinc Oxide",
          "amount": 3.0
        },
        {
          "material": "Cobalt Carbonate",
          "amount": 1.4
        }
      ],
      "description": "A reformulation of pike's purple with frit 3134",
      "createdBy": "david tsabar",
      "source": "glazy.org",
      "url": "https://glazy.org/recipes/17820"
    },
    {
      "id": 6516,
      "code": "GLAZY-6516",
      "name": "Pikes Purple",
      "cone": "5 - 6",
      "surface": "Semi-glossy",
      "transparency": "Opaque",
      "atmosphere": "Oxidation",
      "subtype": "Glaze - Purple",
      "ingredients": [
        {
          "material": "Soda Feldspar",
          "amount": 37.4
        },
        {
          "material": "Silica",
          "amount": 22.7
        },
        {
          "material": "Talc",
          "amount": 13.6
        },
        {
          "material": "Gerstley Borate",
          "amount": 12.7
        },
        {
          "material": "Dolomite",
          "amount": 6.4
        },
        {
          "material": "EP Kaolin",
          "amount": 4.5
        },
        {
          "material": "Zinc Oxide",
          "amount": 2.7
        }
      ],
      "additionals": [
        {
          "material": "Bentonite",
          "amount": 2.0
        },
        {
          "material": "Cobalt Oxide",
          "amount": 2.0
        }
      ],
      "description": "Thick purple/blue. (from John Britt's book https://www.amazon.com/Complete-Guide-Mid-Range-Glazes-Ceramics/dp/1454707771)",
      "createdBy": "Jason Burke",
      "source": "glazy.org",
      "url": "https://glazy.org/recipes/6516"
    },
    {
      "id": 45148,
      "code": "GLAZY-45148",
      "name": "Pikes Purple / cono 4",
      "cone": "4",
      "surface": "Matte",
      "transparency": "Opaque",
      "atmosphere": "Oxidation",
      "subtype": "Glaze - Purple - Magnesium Matte",
      "ingredients": [
        {
          "material": "Silica",
          "amount": 27.4
        },
        {
          "material": "Talc",
          "amount": 20.2
        },
        {
          "material": "Frita CC 202",
          "amount": 20.0
        },
        {
          "material": "Nepheline Syenite",
          "amount": 13.0
        },
        {
          "material": "Tinkar Z",
          "amount": 5.6
        },
        {
          "material": "Colemanita calcinada",
          "amount": 5.5
        },
        {
          "material": "Whiting",
          "amount": 4.8
        },
        {
          "material": "Zinc Oxide",
          "amount": 3.5
        },
        {
          "material": "Bentonite",
          "amount": 2.0
        },
        {
          "material": "Cobalt Oxide",
          "amount": 2.0
        }
      ],
      "description": "Receta hecha a partir de una publicada en este sitio por Jason Burke: https://glazy.org/recipes/6516 Adaptada por calculo Seger para cono 4. Funciona bien sobre gres tostado claro. En la muestra se us\u00f3 arcilla T\u00ednkar \"Z\", lo que puede explicar una diferencia con el contenido de al\u00famina (nos da Al2O3 0.206) y un poco menos de s\u00edlice.",
      "createdBy": "Dante Alberro",
      "source": "glazy.org",
      "url": "https://glazy.org/recipes/45148"
    },
    {
      "id": 82284,
      "code": "GLAZY-82284",
      "name": "Pikes Purple 2 (sin colemanita)",
      "cone": "4 - 5",
      "surface": "Matte",
      "transparency": "Opaque",
      "atmosphere": "",
      "subtype": "Glaze - Purple - Magnesium Matte",
      "ingredients": [
        {
          "material": "Frita CC 202",
          "amount": 23.0
        },
        {
          "material": "Tinkar Z",
          "amount": 22.0
        },
        {
          "material": "Talc",
          "amount": 19.0
        },
        {
          "material": "Silica",
          "amount": 17.0
        },
        {
          "material": "Whiting",
          "amount": 7.0
        },
        {
          "material": "EP Kaolin",
          "amount": 6.0
        },
        {
          "material": "Nepheline Syenite",
          "amount": 3.0
        },
        {
          "material": "Zinc Oxide",
          "amount": 3.0
        },
        {
          "material": "Cobalt Oxide",
          "amount": 2.0
        }
      ],
      "description": "Una prueba para lograr el Pikes Purple sin usar colemanita. Receta hecha a partir de otra subida por Jason Burke: https://glazy.org/recipes/6516",
      "createdBy": "Dante Alberro",
      "source": "glazy.org",
      "url": "https://glazy.org/recipes/82284"
    },
    {
      "id": 336047,
      "code": "GLAZY-336047",
      "name": "Pikes Purple AG 42/2",
      "cone": "6 - 7",
      "surface": "",
      "transparency": "",
      "atmosphere": "Oxidation",
      "subtype": "Glaze",
      "ingredients": [
        {
          "material": "Na-Feltspar (Silica)",
          "amount": 37.0
        },
        {
          "material": "Silica",
          "amount": 23.0
        },
        {
          "material": "Talc",
          "amount": 14.0
        },
        {
          "material": "Ulexit",
          "amount": 13.0
        },
        {
          "material": "Dolomite",
          "amount": 6.0
        },
        {
          "material": "Kaolin",
          "amount": 4.5
        },
        {
          "material": "Zinc Oxide",
          "amount": 2.7
        },
        {
          "material": "Bentonite",
          "amount": 2.0
        },
        {
          "material": "Cobalt Oxide",
          "amount": 2.0
        }
      ],
      "description": "",
      "createdBy": "Kristian Skovgaard J\u00f8rgensen",
      "source": "glazy.org",
      "url": "https://glazy.org/recipes/336047"
    },
    {
      "id": 295635,
      "code": "GLAZY-295635",
      "name": "Pindapoy Var. II D148",
      "cone": "4 - 5 1/2",
      "surface": "Semi-glossy",
      "transparency": "Semi-opaque",
      "atmosphere": "Oxidation",
      "subtype": "Glaze",
      "ingredients": [
        {
          "material": "Lead-silica frit 3090",
          "amount": 34.5
        },
        {
          "material": "Potash Feldspar",
          "amount": 22.5
        },
        {
          "material": "Soda Feldspar",
          "amount": 22.5
        },
        {
          "material": "Whiting",
          "amount": 20.5
        }
      ],
      "additionals": [
        {
          "material": "Zircopax",
          "amount": 2.0
        },
        {
          "material": "Chrome Oxide",
          "amount": 1.0
        }
      ],
      "description": "Se espera un esmalte brillante, con algo de separacion de fases de color pomelo/granada. Resultado mate con algo de separaci\u00f3n de fases verde/rosado. Ninguno de los objetivos logrado en la base s\u00e9 logr\u00f3. ADVERTENCIA Contiene plomo, por lo cual no solamente NO es seguro para estar en contacto con alimentos sino que en su proceso de fabricaci\u00f3n su manipulaci\u00f3n es riesgosa.",
      "createdBy": "Mart\u00edn Rolando",
      "source": "glazy.org",
      "url": "https://glazy.org/recipes/295635"
    },
    {
      "id": 20024,
      "code": "GLAZY-20024",
      "name": "Pinell Weathered Bronze",
      "cone": "6",
      "surface": "Matte",
      "transparency": "Opaque",
      "atmosphere": "Oxidation",
      "subtype": "Glaze",
      "ingredients": [
        {
          "material": "Neph Sye A270",
          "amount": 57.14
        },
        {
          "material": "Strontium Carbonate",
          "amount": 19.05
        },
        {
          "material": "Kentucky OM #4 Ball Clay",
          "amount": 9.52
        },
        {
          "material": "Silica",
          "amount": 8.57
        },
        {
          "material": "Copper Carbonate",
          "amount": 4.76
        },
        {
          "material": "Lithium Carbonate",
          "amount": 0.95
        }
      ],
      "additionals": [
        {
          "material": "Bentonite",
          "amount": 4.76
        },
        {
          "material": "Titanium Dioxide",
          "amount": 4.76
        }
      ],
      "description": "",
      "createdBy": "Cecilia Secaira",
      "source": "glazy.org",
      "url": "https://glazy.org/recipes/20024"
    },
    {
      "id": 1440,
      "code": "GLAZY-1440",
      "name": "Pink Base",
      "cone": "5",
      "surface": "",
      "transparency": "",
      "atmosphere": "",
      "subtype": "Glaze",
      "ingredients": [
        {
          "material": "Silica",
          "amount": 42.65
        },
        {
          "material": "Kaolin",
          "amount": 22.79
        },
        {
          "material": "Ferro Frit 3134",
          "amount": 20.59
        },
        {
          "material": "Whiting",
          "amount": 13.97
        }
      ],
      "description": "submitted by: Michelle Campbell",
      "createdBy": "Glazy Admin",
      "source": "glazy.org",
      "url": "https://glazy.org/recipes/1440"
    },
    {
      "id": 5241,
      "code": "GLAZY-5241",
      "name": "Pink Base",
      "cone": "6",
      "surface": "Glossy",
      "transparency": "",
      "atmosphere": "Oxidation",
      "subtype": "Glaze",
      "ingredients": [
        {
          "material": "Silica",
          "amount": 32.16
        },
        {
          "material": "Gerstley Borate",
          "amount": 20.68
        },
        {
          "material": "Whiting",
          "amount": 19.52
        },
        {
          "material": "Nepheline Syenite",
          "amount": 16.29
        },
        {
          "material": "EP Kaolin",
          "amount": 11.34
        }
      ],
      "additionals": [
        {
          "material": "Tin Oxide",
          "amount": 5.0
        },
        {
          "material": "Chrome Oxide",
          "amount": 0.15
        }
      ],
      "description": "This recipe was imported from Louis Katz's Hyperglaze database available on his website: http://falcon.tamucc.edu/lkatz/allglazes.txt More information about Louis Katz can be found on his website, http://www.louiskatz.net/ Louis Katz Notes: I am not a safety expert and any information contained in this file about safety should be ignored in favor of advice from experts. All of the materials in all glazes are potentially hazardous. All of these glaze recipes are given without any representation of accuracy or safety. They may work, they may not. They may be safe when fired or they may not. All of the materials used in them have hazards associated with them. You must be have sufficient training in the hazards before you use the the materials. You will have to determine the suitability and safety for your use. Do not assume that a lack of a warning about a material means that it is safe. Cone: 6 Color: pink Surface texture: shiny Firing: Oxidation Glaze type: Ca B Recipe: Percent Batch Gerstley Borate 20.68 1653 Nepheline Syenite 16.29 1302 EPK 11.34 907 Whiting 19.52 1560 Flint 32.16 2571 Totals: 100.00 % 7993 Gm Also add: Tin Oxide 5.00 400 Chrome Oxide 0.15 12 Comments: Good as a clear or with other colorants or stains, although it may craze and be opalescent if thick. You must use a Chrome-Tin Pink Stain to get a good pink, Manganese-Alumina stains don't work well with this glaze. Richard Burkett 1990.",
      "createdBy": "Glazy Admin",
      "source": "glazy.org",
      "url": "https://glazy.org/recipes/5241"
    },
    {
      "id": 90430,
      "code": "GLAZY-90430",
      "name": "Pink blush",
      "cone": "6 - 10",
      "surface": "Smooth Matte",
      "transparency": "Semi-opaque",
      "atmosphere": "Oxidation",
      "subtype": "Glaze - Matte",
      "ingredients": [
        {
          "material": "Silica",
          "amount": 30.7
        },
        {
          "material": "Soda Feldspar",
          "amount": 22.15
        },
        {
          "material": "Whiting",
          "amount": 13.09
        },
        {
          "material": "Dolomite",
          "amount": 11.06
        },
        {
          "material": "Potash Feldspar",
          "amount": 10.64
        },
        {
          "material": "EP Kaolin",
          "amount": 7.33
        },
        {
          "material": "Zinc Oxide",
          "amount": 5.03
        }
      ],
      "additionals": [
        {
          "material": "Tin Oxide",
          "amount": 8.0
        },
        {
          "material": "Titanium Dioxide",
          "amount": 5.0
        }
      ],
      "description": "Matte Zinc pink. Tested at cone 6 and 10 No run very stable",
      "createdBy": "Beynon owen",
      "source": "glazy.org",
      "url": "https://glazy.org/recipes/90430"
    },
    {
      "id": 1441,
      "code": "GLAZY-1441",
      "name": "Pink Bright",
      "cone": "6 - 7",
      "surface": "Satin-matte",
      "transparency": "Opaque",
      "atmosphere": "Oxidation",
      "subtype": "Glaze - Red - Pink",
      "ingredients": [
        {
          "material": "Nepheline Syenite",
          "amount": 43.3
        },
        {
          "material": "Whiting",
          "amount": 20.0
        },
        {
          "material": "Lithium Carbonate",
          "amount": 16.7
        },
        {
          "material": "Gerstley Borate",
          "amount": 8.3
        },
        {
          "material": "Silica",
          "amount": 6.7
        },
        {
          "material": "Barium Carbonate",
          "amount": 5.0
        }
      ],
      "additionals": [
        {
          "material": "Tin Oxide",
          "amount": 8.3
        },
        {
          "material": "Chrome Oxide",
          "amount": 0.4
        }
      ],
      "description": "Glaze Type: Lithium Matt Semi matt mauve, nice. From Brian Kemp, via Rose Downs on ClayArt listserv. CLAY COLOR/TYPE: Buff Stoneware Fired at 100 degrees per hour to 600 degrees, then free for all to cone 6-7. Kiln Size, Cromarty 25 cu ft. Manufactured in the UK. CONTRIBUTOR: Brian Kemp, Nanyang Technological University, Block B, Room 216, 469 Bukut Timah Rd., Singapore, 1025 TEST SITE: Nanyang Technological University, Singapore",
      "createdBy": "Glazy Admin",
      "source": "glazy.org",
      "url": "https://glazy.org/recipes/1441"
    },
    {
      "id": 2085,
      "code": "GLAZY-2085",
      "name": "Pink Bubblegum",
      "cone": "4",
      "surface": "",
      "transparency": "",
      "atmosphere": "Oxidation",
      "subtype": "Glaze - Red - Pink",
      "ingredients": [
        {
          "material": "Feldspar",
          "amount": 33.2
        },
        {
          "material": "Silica",
          "amount": 26.8
        },
        {
          "material": "Gerstley Borate",
          "amount": 22.9
        },
        {
          "material": "Zinc Oxide",
          "amount": 6.7
        },
        {
          "material": "Barium Carbonate",
          "amount": 5.5
        },
        {
          "material": "Kaolin",
          "amount": 3.9
        },
        {
          "material": "Whiting",
          "amount": 1.0
        }
      ],
      "additionals": [
        {
          "material": "Stain",
          "amount": 5.0
        }
      ],
      "description": "+5% crimson stain I think it originated with Carlton Ball. If it is to go over a red clay body, opacify with tin, titanium ( warmer) or zircopax, but its semi-opaque anyway, and has a nice texture and feel to it. george mackie Variations -- Add 5% or more crimson stain to get the required bubble gum pink this glaze is cheap to make and works well on earthenware at cone 04.",
      "createdBy": "Glazy Admin",
      "source": "glazy.org",
      "url": "https://glazy.org/recipes/2085"
    },
    {
      "id": 2086,
      "code": "GLAZY-2086",
      "name": "Pink Bubblegum no GB",
      "cone": "4",
      "surface": "Semi-glossy",
      "transparency": "Translucent",
      "atmosphere": "Oxidation",
      "subtype": "Glaze - Red - Pink",
      "ingredients": [
        {
          "material": "Feldspar",
          "amount": 38.8
        },
        {
          "material": "Frit 3185",
          "amount": 25.0
        },
        {
          "material": "Wollastonite",
          "amount": 17.5
        },
        {
          "material": "Zinc Oxide",
          "amount": 7.8
        },
        {
          "material": "Strontium Carbonate",
          "amount": 4.8
        },
        {
          "material": "Kaolin",
          "amount": 4.4
        }
      ],
      "additionals": [
        {
          "material": "Stain",
          "amount": 5.0
        }
      ],
      "description": "Glaze Type: Low fire Add 5% or more crimson stain = bubble gum pink Note: this re-calculated version seems to fit my terracotta body well. Slight mottled quality to the glaze. High in Ca and Zn for a lowfire glaze. Would give browns w/chrome colorants. Base is translucent. Slips show through. Darker pink w/5% crimson stain than the original base. Orig. notes: This glaze is cheap to make and works well on earthenware at cone 04. I think it originated with Carlton Ball. If it is to go over a red clay body, opacify with tin, titanium ( warmer) or zircopax, but its semi-opaque anyway, and has a nice texture and feel to it. george mackie",
      "createdBy": "Glazy Admin",
      "source": "glazy.org",
      "url": "https://glazy.org/recipes/2086"
    },
    {
      "id": 27369,
      "code": "GLAZY-27369",
      "name": "Pink Champagne",
      "cone": "9",
      "surface": "Satin",
      "transparency": "Opaque",
      "atmosphere": "Oxidation",
      "subtype": "Glaze - Red - Pink",
      "ingredients": [
        {
          "material": "Quantum AP200F Potassium Feldspar",
          "amount": 57.0
        },
        {
          "material": "Whiting",
          "amount": 21.0
        },
        {
          "material": "Kaolin",
          "amount": 18.0
        },
        {
          "material": "Silica",
          "amount": 4.0
        }
      ],
      "additionals": [
        {
          "material": "Tin Oxide",
          "amount": 5.0
        },
        {
          "material": "Chrome Oxide",
          "amount": 0.25
        }
      ],
      "description": "A copy of Burghundy, but moved over to the edge of matt.",
      "createdBy": "Kim Ulrick",
      "source": "glazy.org",
      "url": "https://glazy.org/recipes/27369"
    },
    {
      "id": 78411,
      "code": "GLAZY-78411",
      "name": "Pink Chrome Bottom Left",
      "cone": "6",
      "surface": "Glossy",
      "transparency": "Translucent",
      "atmosphere": "Oxidation",
      "subtype": "Glaze - Red - Pink",
      "ingredients": [
        {
          "material": "Ferro Frit 3134",
          "amount": 25.9
        },
        {
          "material": "Grolleg Kaolin",
          "amount": 23.5
        },
        {
          "material": "Wollastonite",
          "amount": 18.1
        },
        {
          "material": "Minspar 200",
          "amount": 17.6
        },
        {
          "material": "Whiting",
          "amount": 13.9
        },
        {
          "material": "Silica",
          "amount": 1.0
        }
      ],
      "additionals": [
        {
          "material": "Tin Oxide",
          "amount": 5.0
        },
        {
          "material": "Chrome Oxide",
          "amount": 0.05
        }
      ],
      "description": "Four corners of this biaxial test: Pink Chrome Top Left Pink Chrome Top Right Pink Chrome Bottom Left Pink Chrome Bottom Right Resulting versions of these glazes: Al2O3 0.25 Al2O3 0.30 Al2O3 0.35",
      "createdBy": "Derek Au",
      "source": "glazy.org",
      "url": "https://glazy.org/recipes/78411"
    },
    {
      "id": 78410,
      "code": "GLAZY-78410",
      "name": "Pink Chrome Bottom Right",
      "cone": "6",
      "surface": "",
      "transparency": "Translucent",
      "atmosphere": "Oxidation",
      "subtype": "Glaze - Red - Pink",
      "ingredients": [
        {
          "material": "Wollastonite",
          "amount": 28.3
        },
        {
          "material": "Ferro Frit 3134",
          "amount": 20.3
        },
        {
          "material": "Grolleg Kaolin",
          "amount": 19.0
        },
        {
          "material": "Silica",
          "amount": 17.2
        },
        {
          "material": "Minspar 200",
          "amount": 15.2
        }
