Repository: MrSeldon/argilev2

File: data/glazes/glazy.json (part 213 of 315)
{
      ],
      "additionals": [
        {
          "material": "Tin Oxide",
          "amount": 5.0
        },
        {
          "material": "Chrome Oxide",
          "amount": 0.05
        }
      ],
      "description": "Four corners of this biaxial test: Pink Chrome Top Left Pink Chrome Top Right Pink Chrome Bottom Left Pink Chrome Bottom Right Resulting versions of these glazes: Al2O3 0.25 Al2O3 0.30 Al2O3 0.35",
      "createdBy": "Derek Au",
      "source": "glazy.org",
      "url": "https://glazy.org/recipes/78410"
    },
    {
      "id": 78412,
      "code": "GLAZY-78412",
      "name": "Pink Chrome Top Left",
      "cone": "6",
      "surface": "",
      "transparency": "",
      "atmosphere": "Oxidation",
      "subtype": "Glaze - Red - Pink",
      "ingredients": [
        {
          "material": "Grolleg Kaolin",
          "amount": 30.9
        },
        {
          "material": "Wollastonite",
          "amount": 29.0
        },
        {
          "material": "Ferro Frit 3134",
          "amount": 21.6
        },
        {
          "material": "Minspar 200",
          "amount": 14.4
        },
        {
          "material": "Silica",
          "amount": 4.1
        }
      ],
      "additionals": [
        {
          "material": "Tin Oxide",
          "amount": 5.0
        },
        {
          "material": "Chrome Oxide",
          "amount": 0.05
        }
      ],
      "description": "Four corners of this biaxial test: Pink Chrome Top Left Pink Chrome Top Right Pink Chrome Bottom Left Pink Chrome Bottom Right Resulting versions of these glazes: Al2O3 0.25 Al2O3 0.30 Al2O3 0.35",
      "createdBy": "Derek Au",
      "source": "glazy.org",
      "url": "https://glazy.org/recipes/78412"
    },
    {
      "id": 78409,
      "code": "GLAZY-78409",
      "name": "Pink Chrome Top Right",
      "cone": "6",
      "surface": "",
      "transparency": "",
      "atmosphere": "Oxidation",
      "subtype": "Glaze - Red - Pink",
      "ingredients": [
        {
          "material": "Silica",
          "amount": 28.7
        },
        {
          "material": "Grolleg Kaolin",
          "amount": 23.7
        },
        {
          "material": "Wollastonite",
          "amount": 21.9
        },
        {
          "material": "Ferro Frit 3134",
          "amount": 15.7
        },
        {
          "material": "Minspar 200",
          "amount": 10.0
        }
      ],
      "additionals": [
        {
          "material": "Tin Oxide",
          "amount": 5.0
        },
        {
          "material": "Chrome Oxide",
          "amount": 0.05
        }
      ],
      "description": "Four corners of this biaxial test: Pink Chrome Top Left Pink Chrome Top Right Pink Chrome Bottom Left Pink Chrome Bottom Right Resulting versions of these glazes: Al2O3 0.25 Al2O3 0.30 Al2O3 0.35",
      "createdBy": "Derek Au",
      "source": "glazy.org",
      "url": "https://glazy.org/recipes/78409"
    },
    {
      "id": 1442,
      "code": "GLAZY-1442",
      "name": "Pink Cr-Sn Matte",
      "cone": "6",
      "surface": "Semi-matte",
      "transparency": "Opaque",
      "atmosphere": "Oxidation",
      "subtype": "Glaze - Red - Pink",
      "ingredients": [
        {
          "material": "Potash Feldspar",
          "amount": 14.09
        },
        {
          "material": "Kaolin",
          "amount": 13.18
        },
        {
          "material": "Whiting",
          "amount": 9.09
        },
        {
          "material": "Silica",
          "amount": 4.55
        },
        {
          "material": "Talc",
          "amount": 4.55
        },
        {
          "material": "Zinc Oxide",
          "amount": 4.55
        }
      ],
      "additionals": [
        {
          "material": "Tin Oxide",
          "amount": 2.28
        },
        {
          "material": "Chrome Oxide",
          "amount": 0.91
        }
      ],
      "description": "Glaze Type: Chrome-tin pink > ClayArt Listserv recipe &lt; If you find this glaze useful, please consider submitting it to the GlazeBase project with full documentation. Use one of the GlazeBase submission formats available on the CeramicsWeb web page. comments: Semi matt, Pale pink, good From Brian Kemp, Singapore, via Rose Downs on ClayArt listserv. CLAY COLOR/TYPE: Buff Stoneware Fired at 100 degrees per hour to 600 degrees, then free for all to cone 6-7. Kiln Size, Cromarty 25 cu ft. Manufactured in the UK. CONTRIBUTOR: Brian Kemp Nanyang Technological University Block B, Room 216 469 Bukut Timah Rd. Singapore, 1025 TEST SITE: Nanyang Technological University, Singapore",
      "createdBy": "Glazy Admin",
      "source": "glazy.org",
      "url": "https://glazy.org/recipes/1442"
    },
    {
      "id": 1443,
      "code": "GLAZY-1443",
      "name": "Pink Cr-Sn MME",
      "cone": "6",
      "surface": "Semi-matte",
      "transparency": "",
      "atmosphere": "Oxidation",
      "subtype": "Glaze - Red - Pink",
      "ingredients": [
        {
          "material": "Potash Feldspar",
          "amount": 28.2
        },
        {
          "material": "Kaolin",
          "amount": 26.4
        },
        {
          "material": "Whiting",
          "amount": 18.2
        },
        {
          "material": "Silica",
          "amount": 9.1
        },
        {
          "material": "Talc",
          "amount": 9.1
        },
        {
          "material": "Zinc Oxide",
          "amount": 9.1
        }
      ],
      "additionals": [
        {
          "material": "Tin Oxide",
          "amount": 4.6
        },
        {
          "material": "Chrome Oxide",
          "amount": 1.8
        }
      ],
      "description": "Semi matt, Pale pink, good From Brian Kemp, Singapore, via Rose Downs on ClayArt listserv. CLAY COLOR/TYPE: Buff Stoneware Fired at 100 degrees per hour to 600 degrees, then free for all to cone 6-7. Kiln Size, Cromarty 25 cu ft. Manufactured in the UK. CONTRIBUTOR: Brian Kemp Nanyang Technological University Block B, Room 216 469 Bukut Timah Rd. Singapore, 1025 TEST SITE: Nanyang Technological University, Singapore",
      "createdBy": "Glazy Admin",
      "source": "glazy.org",
      "url": "https://glazy.org/recipes/1443"
    },
    {
      "id": 248149,
      "code": "GLAZY-248149",
      "name": "Pink Fat Honey",
      "cone": "5 1/2 - 7",
      "surface": "Glossy",
      "transparency": "Opaque",
      "atmosphere": "Oxidation",
      "subtype": "Glaze - White, Off-White",
      "ingredients": [
        {
          "material": "Silica",
          "amount": 30.0
        },
        {
          "material": "Spodumene",
          "amount": 21.0
        },
        {
          "material": "Gerstley Borate",
          "amount": 19.0
        },
        {
          "material": "Whiting",
          "amount": 13.0
        },
        {
          "material": "Ferro Frit 3110",
          "amount": 9.0
        },
        {
          "material": "EP Kaolin",
          "amount": 5.0
        },
        {
          "material": "Ferro Frit 3124",
          "amount": 5.0
        }
      ],
      "additionals": [
        {
          "material": "Rutile",
          "amount": 4.0
        },
        {
          "material": "Dark Pink Stain (us pigment)",
          "amount": 4.0
        },
        {
          "material": "Bentonite",
          "amount": 1.0
        }
      ],
      "description": "Copy of Ginger's Pink Fat honey Used Shell pink instead of dark pink Tested with different stains and each one was unique and special Testing: i think if you want it less mucky,try titanium",
      "createdBy": "Skippy",
      "source": "glazy.org",
      "url": "https://glazy.org/recipes/248149"
    },
    {
      "id": 2087,
      "code": "GLAZY-2087",
      "name": "Pink Flash-o",
      "cone": "4",
      "surface": "Satin-matte",
      "transparency": "Opaque",
      "atmosphere": "Oxidation",
      "subtype": "Glaze - Red - Pink",
      "ingredients": [
        {
          "material": "Silica",
          "amount": 42.0
        },
        {
          "material": "Gerstley Borate",
          "amount": 38.0
        },
        {
          "material": "Lithium Carbonate",
          "amount": 10.0
        },
        {
          "material": "EP Kaolin",
          "amount": 5.0
        },
        {
          "material": "Nepheline Syenite",
          "amount": 5.0
        }
      ],
      "additionals": [
        {
          "material": "Tin Oxide",
          "amount": 10.0
        },
        {
          "material": "Rutile",
          "amount": 3.0
        },
        {
          "material": "Bentonite",
          "amount": 1.0
        }
      ],
      "description": "Dirty White: nickel 1 + titanium 5 Light Grey-Green: rutile 10 + ilmenite 6 Brown: RIO 8 + ilmenite 6 Muted Whitish-Green: chrome oxide 0.75 + vanadium 7.5 Red brown w green when thick: copper oxide 1.5 + RIO 6 rust to cream - rust thin, cream breaking rust over texture thicker: + tin 10 + iron 5 Color probably comes from traces of chrome in the dark rutile suggested which makes for chrome-tin pinking. If your rutile does not flash, add a trace (.25%?) chrome.Not balanced as a food-safe glaze. Breaks at edges. Good base for color tests for sculpture use. TJ Erdahl tested and used this glaze w/many variations. Drew Avakian did tests and the re-brown w/green looks great and breaks well.",
      "createdBy": "Glazy Admin",
      "source": "glazy.org",
      "url": "https://glazy.org/recipes/2087"
    },
    {
      "id": 2088,
      "code": "GLAZY-2088",
      "name": "Pink Flash-o no GB",
      "cone": "4",
      "surface": "Satin",
      "transparency": "Opaque",
      "atmosphere": "Oxidation",
      "subtype": "Glaze - Red - Pink",
      "ingredients": [
        {
          "material": "Frit 3185",
          "amount": 35.6
        },
        {
          "material": "Wollastonite",
          "amount": 22.9
        },
        {
          "material": "Silica",
          "amount": 19.3
        },
        {
          "material": "Lithium Carbonate",
          "amount": 10.0
        },
        {
          "material": "Feldspar",
          "amount": 7.5
        },
        {
          "material": "Kaolin",
          "amount": 4.9
        }
      ],
      "additionals": [
        {
          "material": "Tin Oxide",
          "amount": 5.0
        },
        {
          "material": "Rutile",
          "amount": 4.0
        }
      ],
      "description": "Glaze Type: Low fire I suspect the pink color depends to some extent on chrome impurities in the rutile making chrome-tin pink, so results may vary with the batch of rutile.",
      "createdBy": "Glazy Admin",
      "source": "glazy.org",
      "url": "https://glazy.org/recipes/2088"
    },
    {
      "id": 2089,
      "code": "GLAZY-2089",
      "name": "Pink Flash-o no GB no 3185",
      "cone": "4",
      "surface": "Satin-matte",
      "transparency": "Opaque",
      "atmosphere": "Oxidation",
      "subtype": "Glaze - Red - Pink",
      "ingredients": [
        {
          "material": "Silica",
          "amount": 39.6
        },
        {
          "material": "Gerstley Borate",
          "amount": 36.4
        },
        {
          "material": "Lithium Carbonate",
          "amount": 10.0
        },
        {
          "material": "Custer Feldspar",
          "amount": 5.5
        },
        {
          "material": "Kaolin",
          "amount": 5.3
        },
        {
          "material": "Frit 3006",
          "amount": 3.1
        },
        {
          "material": "Wollastonite",
          "amount": 0.07
        },
        {
          "material": "Bone Ash",
          "amount": 0.03
        }
      ],
      "additionals": [
        {
          "material": "Tin Oxide",
          "amount": 10.0
        },
        {
          "material": "Rutile",
          "amount": 3.0
        },
        {
          "material": "Bentonite",
          "amount": 1.0
        }
      ],
      "description": "Dirty White: nickel 1 + titanium 5 Light Grey-Green: rutile 10 + ilmenite 6 Brown: RIO 8 + ilmenite 6 Muted Whitish-Green: chrome oxide 0.75 + vanadium 7.5 Red brown w green when thick: copper oxide 1.5 + RIO 6 Color probably comes from traces of chrome in the dark rutile suggested which makes for chrome-tin pinking. If your rutile does not flash, add a trace (.25%?) chrome.Not balanced as a food-safe glaze. Breaks at edges. Good base for color tests for sculpture use. TJ Erdahl tested and used this glaze w/many variations. Drew Avakian did tests and the re-brown w/green looks great and breaks well.",
      "createdBy": "Glazy Admin",
      "source": "glazy.org",
      "url": "https://glazy.org/recipes/2089"
    },
    {
      "id": 2090,
      "code": "GLAZY-2090",
      "name": "Pink Flash-o no GB w 3134",
      "cone": "4",
      "surface": "Satin-matte",
      "transparency": "Opaque",
      "atmosphere": "Oxidation",
      "subtype": "Glaze - Red - Pink",
      "ingredients": [
        {
          "material": "Ferro Frit 3134",
          "amount": 60.9
        },
        {
          "material": "Silica",
          "amount": 21.9
        },
        {
          "material": "Lithium Carbonate",
          "amount": 9.5
        },
        {
          "material": "Kaolin",
          "amount": 7.7
        }
      ],
      "additionals": [
        {
          "material": "Tin Oxide",
          "amount": 9.5
        },
        {
          "material": "Rutile",
          "amount": 2.8
        },
        {
          "material": "Bentonite",
          "amount": 1.0
        }
      ],
      "description": "Dirty White: nickel 1 + titanium 5 Light Grey-Green: rutile 10 + ilmenite 6 Brown: RIO 8 + ilmenite 6 Muted Whitish-Green: chrome oxide 0.75 + vanadium 7.5 Red brown w green when thick: copper oxide 1.5 + RIO 6 Color probably comes from traces of chrome in the dark rutile suggested which makes for chrome-tin pinking. If your rutile does not flash, add a trace (.25%?) chrome.Not balanced as a food-safe glaze. Breaks at edges. Good base for color tests for sculpture use. TJ Erdahl tested and used this glaze w/many variations. Drew Avakian did tests and the re-brown w/green looks great and breaks well.",
      "createdBy": "Glazy Admin",
      "source": "glazy.org",
      "url": "https://glazy.org/recipes/2090"
    },
    {
      "id": 2091,
      "code": "GLAZY-2091",
      "name": "Pink Flash-o no GB w 3134 adj",
      "cone": "4",
      "surface": "Satin-matte",
      "transparency": "Opaque",
      "atmosphere": "Oxidation",
      "subtype": "Glaze - Red - Pink",
      "ingredients": [
        {
          "material": "Ferro Frit 3134",
          "amount": 61.0
        },
        {
          "material": "Silica",
          "amount": 23.0
        },
        {
          "material": "Lithium Carbonate",
          "amount": 8.3
        },
        {
          "material": "Kaolin",
          "amount": 7.7
        }
      ],
      "additionals": [
        {
          "material": "Tin Oxide",
          "amount": 10.0
        },
        {
          "material": "Rutile",
          "amount": 3.0
        },
        {
          "material": "Bentonite",
          "amount": 1.0
        }
      ],
      "description": "Dirty White: nickel 1 + titanium 5 Light Grey-Green: rutile 10 + ilmenite 6 Brown: RIO 8 + ilmenite 6 Muted Whitish-Green: chrome oxide 0.75 + vanadium 7.5 Red brown w green when thick: copper oxide 1.5 + RIO 6 Color probably comes from traces of chrome in the dark rutile suggested which makes for chrome-tin pinking. If your rutile does not flash, add a trace (.25%?) chrome.Breaks at edges. Good base for color tests for sculpture use. TJ Erdahl tested and used this glaze w/many variations. Drew Avakian did tests and the re-brown w/green looks great and breaks well.",
      "createdBy": "Glazy Admin",
      "source": "glazy.org",
      "url": "https://glazy.org/recipes/2091"
    },
    {
      "id": 2092,
      "code": "GLAZY-2092",
      "name": "Pink Flash-o no GB w F12",
      "cone": "4",
      "surface": "Satin-matte",
      "transparency": "Opaque",
      "atmosphere": "Oxidation",
      "subtype": "Glaze - Red - Pink",
      "ingredients": [
        {
          "material": "Fusion Frit F-12",
          "amount": 59.2
        },
        {
          "material": "Silica",
          "amount": 23.5
        },
        {
          "material": "Lithium Carbonate",
          "amount": 9.5
        },
        {
          "material": "Kaolin",
          "amount": 6.1
        },
        {
          "material": "Potash Feldspar",
          "amount": 1.2
        },
        {
          "material": "Wollastonite",
          "amount": 0.5
        }
      ],
      "additionals": [
        {
          "material": "Tin Oxide",
          "amount": 9.5
        },
        {
          "material": "Rutile",
          "amount": 2.9
        },
        {
          "material": "Bentonite",
          "amount": 1.0
        }
      ],
      "description": "Dirty White: nickel 1 + titanium 5 Light Grey-Green: rutile 10 + ilmenite 6 Brown: RIO 8 + ilmenite 6 Muted Whitish-Green: chrome oxide 0.75 + vanadium 7.5 Red brown w green when thick: copper oxide 1.5 + RIO 6 Color probably comes from traces of chrome in the dark rutile suggested which makes for chrome-tin pinking. If your rutile does not flash, add a trace (.25%?) chrome.Not balanced as a food-safe glaze. Breaks at edges. Good base for color tests for sculpture use. TJ Erdahl tested and used this glaze w/many variations. Drew Avakian did tests and the re-brown w/green looks great and breaks well.",
      "createdBy": "Glazy Admin",
      "source": "glazy.org",
      "url": "https://glazy.org/recipes/2092"
    },
    {
      "id": 2093,
      "code": "GLAZY-2093",
      "name": "Pink Flash-o recal no GB",
      "cone": "4",
      "surface": "Satin-matte",
      "transparency": "Opaque",
      "atmosphere": "Oxidation",
      "subtype": "Glaze - Red - Pink",
      "ingredients": [
        {
          "material": "Ferro Frit 3134",
          "amount": 52.5
        },
        {
          "material": "Fusion Frit F-18",
          "amount": 18.6
        },
        {
          "material": "Silica",
          "amount": 15.2
        },
        {
          "material": "Lithium Carbonate",
          "amount": 9.3
        },
        {
          "material": "Kaolin",
          "amount": 4.4
        },
        {
          "material": "Talc",
          "amount": 0.01
        }
      ],
      "additionals": [
        {
          "material": "Tin Oxide",
          "amount": 9.3
        },
        {
          "material": "Rutile",
          "amount": 2.8
        },
        {
          "material": "Bentonite",
          "amount": 0.9
        }
      ],
      "description": "Dirty White: nickel 1 + titanium 5 Light Grey-Green: rutile 10 + ilmenite 6 Brown: RIO 8 + ilmenite 6 Muted Whitish-Green: chrome oxide 0.75 + vanadium 7.5 Red brown w green when thick: copper oxide 1.5 + RIO 6 rust to cream - rust thin, cream breaking rust over texture thicker: + tin 10 + iron 5 This version has good, smooth surface but is glossy. One large craze where very thick. Moves a bit if thick, but this probably accounts for the lovely smooth surface, and will make it forgiving. Color probably comes from traces of chrome in the dark rutile suggested which makes for chrome-tin pinking. If your rutile does not flash, add a trace (.25%?) chrome.Not balanced as a food-safe glaze. Breaks at edges. Good base for color tests for sculpture use. TJ Erdahl tested and used this glaze w/many variations. Drew Avakian did tests and the re-brown w/green looks great and breaks well.",
      "createdBy": "Glazy Admin",
      "source": "glazy.org",
      "url": "https://glazy.org/recipes/2093"
    },
    {
      "id": 22737,
      "code": "GLAZY-22737",
      "name": "Pink Lady",
      "cone": "6",
      "surface": "",
      "transparency": "",
      "atmosphere": "Oxidation",
      "subtype": "Glaze",
      "ingredients": [
        {
          "material": "Nepheline Syenite",
          "amount": 47.0
        },
        {
          "material": "Wollastonite",
          "amount": 22.0
        },
        {
          "material": "Kaolin",
          "amount": 17.0
        },
        {
          "material": "Zinc Oxide",
          "amount": 14.0
        }
      ],
      "additionals": [
        {
          "material": "Chrome Oxide",
          "amount": 1.0
        }
      ],
      "description": "A bit runny when thick, matte with glossy spots. Thick = grey pink. Test name: Zinc Pink cone 6. Used Nepheline Syenite North Cape (EU)",
      "createdBy": "Jeannine Vrins",
      "source": "glazy.org",
      "url": "https://glazy.org/recipes/22737"
    },
    {
      "id": 1445,
      "code": "GLAZY-1445",
      "name": "Pink Nickel",
      "cone": "6",
      "surface": "Matte",
      "transparency": "Opaque",
      "atmosphere": "Oxidation",
      "subtype": "Glaze - Red - Pink",
      "ingredients": [
        {
          "material": "Barium Carbonate",
          "amount": 41.67
        },
        {
          "material": "Nepheline Syenite",
          "amount": 26.04
        },
        {
          "material": "Silica",
          "amount": 16.67
        },
        {
          "material": "Zinc Oxide",
          "amount": 12.5
        },
        {
          "material": "Lithium Carbonate",
          "amount": 3.12
        }
      ],
      "additionals": [
        {
          "material": "Bentonite",
          "amount": 4.17
        },
        {
          "material": "Black Nickel Oxide",
          "amount": 1.56
        }
      ],
      "description": "Glaze Type: Mid-fire Here's a neat plum glaze, rather misnamed 'Nickel Pink.' It's 6^ ox. and comes from Emanual Coopers recipe file. Was printed in Ceramic Review May/June/87. When it is applied rather thickly, it is a beautiful rich plum color, breaking on the edges to a leather brown. submitted by: Dan Taylor e-mail:",
      "createdBy": "Glazy Admin",
      "source": "glazy.org",
      "url": "https://glazy.org/recipes/1445"
    },
    {
      "id": 558,
      "code": "GLAZY-558",
      "name": "Pink Nickel Crystal",
      "cone": "9",
      "surface": "Satin-matte",
      "transparency": "Transparent",
      "atmosphere": "Oxidation",
      "subtype": "Glaze - Crystalline",
      "ingredients": [
        {
          "material": "Barium Carbonate",
          "amount": 36.0
        },
        {
          "material": "Custer Feldspar",
          "amount": 34.0
        },
        {
          "material": "Zinc Oxide",
          "amount": 14.0
        },
        {
          "material": "Silica",
          "amount": 12.0
        },
        {
          "material": "EP Kaolin",
          "amount": 4.0
        }
      ],
      "additionals": [
        {
          "material": "Black Nickel Oxide",
          "amount": 2.0
        }
      ],
      "description": "Glaze Type: Crystalline From Margaret Bohls. Satin Matte. Magenta/hot pink crystals floating in a transparent brown. Looks blue thin. Perfect at a medium cone 9. Will run too much and list its crystals if fired hotter.",
      "createdBy": "Glazy Admin",
      "source": "glazy.org",
      "url": "https://glazy.org/recipes/558"
    },
    {
      "id": 559,
      "code": "GLAZY-559",
      "name": "pink nickel crystal Bohls",
      "cone": "9",
      "surface": "Satin-matte",
      "transparency": "Opaque",
      "atmosphere": "Oxidation",
      "subtype": "Glaze - Crystalline",
      "ingredients": [
        {
          "material": "Barium Carbonate",
          "amount": 36.0
        },
        {
          "material": "Custer Feldspar",
          "amount": 34.0
        },
        {
          "material": "Zinc Oxide",
          "amount": 14.0
        },
        {
          "material": "Silica",
          "amount": 12.0
        },
        {
          "material": "EP Kaolin",
          "amount": 4.0
        }
      ],
      "additionals": [
        {
          "material": "Black Nickel Oxide",
          "amount": 2.0
        }
      ],
      "description": "Glaze Type: Crystalline Magenta-hot pink crystals floating in transparent brown. Looks blue where thin. Electric fire to cone 9 medium. Will run and lose crystals if fired hotter. From Margaret Bohls.",
      "createdBy": "Glazy Admin",
      "source": "glazy.org",
      "url": "https://glazy.org/recipes/559"
    },
    {
      "id": 1446,
      "code": "GLAZY-1446",
      "name": "Pink Pale Matte",
      "cone": "6",
      "surface": "Semi-matte",
      "transparency": "Opaque",
      "atmosphere": "Oxidation",
      "subtype": "Glaze - Red - Pink",
      "ingredients": [
        {
          "material": "Potash Feldspar",
          "amount": 28.18
        },
        {
          "material": "Kaolin",
          "amount": 26.36
        },
        {
          "material": "Whiting",
          "amount": 18.18
        },
        {
          "material": "Silica",
          "amount": 9.09
        },
        {
          "material": "Talc",
          "amount": 9.09
        },
        {
          "material": "Zinc Oxide",
          "amount": 9.09
        }
      ],
      "additionals": [
        {
          "material": "Tin Oxide",
          "amount": 4.55
        },
        {
          "material": "Chrome Oxide",
          "amount": 1.82
        }
      ],
      "description": "Glaze Type: Mid-fire Semi matt, Pale pink, good From Brian Kemp, Singapore, via Rose Downs on ClayArt listserv. CLAY COLOR/TYPE: Buff Stoneware Fired at 100 degrees per hour to 600 degrees, then free for all to cone 6-7. Kiln Size, Cromarty 25 cu ft. Manufactured in the UK. CONTRIBUTOR: Brian Kemp Nanyang Technological University Block B, Room 216 469 Bukut Timah Rd. Singapore, 1025 TEST SITE: Nanyang Technological University, Singapore",
      "createdBy": "Glazy Admin",
      "source": "glazy.org",
      "url": "https://glazy.org/recipes/1446"
    },
    {
      "id": 1447,
      "code": "GLAZY-1447",
      "name": "Pink Powder Box",
      "cone": "5 - 6",
      "surface": "Matte",
      "transparency": "",
      "atmosphere": "Oxidation",
      "subtype": "Glaze - Red - Pink",
      "ingredients": [
        {
          "material": "Ferro Frit 3134",
          "amount": 52.63
        },
        {
          "material": "Silica",
          "amount": 26.32
        },
        {
          "material": "Kentucky OM #4 Ball Clay",
          "amount": 15.79
        },
        {
          "material": "Whiting",
          "amount": 5.26
        }
      ],
      "additionals": [
        {
          "material": "Bentonite",
          "amount": 2.11
        },
        {
          "material": "Titanium Dioxide",
          "amount": 1.05
        }
      ],
      "description": "Glaze Type: Mid-fire (Mimi Obstler's Out of the Earth Into the Fire p147) Here's the recipe, fired to about cone 5.4 or 6.2 (depending on which cone you want to read). Or fired to 1200C at 50C/hr. I added 1% TiO2 which gives a nice blush of crystalline effects, without the yellowish orange you get from rutile. Where this glaze is thicker though and right together with the crystals/bubbles, there's a foamy texture inside the glaze. I can tell because I fire on stilts and when the stilts come off, a little circular crust of glass stays on the stilt pin and the interior of the glaze where the stilt pulled off the surface looks like froth. Foam. (P.S. is this behavior an indicator of a fit problem?) So the glaze goes onto greenware and gets put in the kiln on stilts. Fired. Tons of what I thought were crystals but maybe they really are bubbles, as revealed by the froth. The presence of some sharp-edged pinholes argues that my crystals are bubbles maybe. Conventional wisdom I: soak more or cool more slowly. Done that I: Goes up to temp at 60C/hr, soaks 25 minutes, cools at 150C/hr to 900, then at 60C/hr to 700. If it gets any slower than that, won't I be a laughing stock? Conventional wisdom II: try refiring to convince yourself that it needs to soak some more. Done that II: Refired a set of pieces. Foam is still there. Some of the sharp edged pinholes have closed up. I have used this same recipe with 8% rutile (lovely effect by the way if your rutile is finely enough ground). It doesn't exhibit the same problem as far as I can see. A few pinholes where quite thick but nothing like this. So. Is this because titanium actually makes a glaze more refractory? I'm kinda puzzled about calculating how to make something melt more smoothly. Especially since it already seems totally loaded up with melter, all that boron. Thanks for any pointers to enlightenment Jan Walker Cambridge MA USA",
      "createdBy": "Glazy Admin",
      "source": "glazy.org",
      "url": "https://glazy.org/recipes/1447"
    },
    {
      "id": 560,
      "code": "GLAZY-560",
      "name": "Pink Shocking",
      "cone": "7 - 9",
      "surface": "Satin-matte",
      "transparency": "Opaque",
      "atmosphere": "Oxidation, Reduction",
      "subtype": "Glaze - Matte",
      "ingredients": [
        {
          "material": "Barium Carbonate",
          "amount": 40.0
        },
        {
          "material": "Potash Feldspar",
          "amount": 35.0
        },
        {
          "material": "Zinc Oxide",
          "amount": 15.0
        },
        {
          "material": "Kaolin",
          "amount": 5.0
        },
        {
          "material": "Silica",
          "amount": 5.0
        }
      ],
      "additionals": [
        {
          "material": "Black Nickel Oxide",
          "amount": 1.5
        }
      ],
      "description": "Glaze Type: Barium matt from the Cooper Glaze Recipes book. I fired this at ^8. Where it's thin, the glaze is sort of 'old blue jeans' blue, with tan streaks. Where it's thickest, it's a deep maroony-mauve. The surface is a satin matt.",
      "createdBy": "Glazy Admin",
      "source": "glazy.org",
      "url": "https://glazy.org/recipes/560"
    },
    {
      "id": 251753,
      "code": "GLAZY-251753",
      "name": "Pink stain (rosa) pastello lucido trasparente",
      "cone": "6",
      "surface": "Glossy",
      "transparency": "Translucent",
      "atmosphere": "Oxidation, Neutral",
      "subtype": "Glaze - Clear",
      "ingredients": [
        {
          "material": "Silica",
          "amount": 24.0
        },
        {
          "material": "Potash Feldspar",
          "amount": 15.0
        },
        {
          "material": "Wollastonite",
          "amount": 15.0
        },
        {
          "material": "Kaolin",
          "amount": 10.0
        },
        {
          "material": "Nepheline Syenite",
          "amount": 10.0
        },
        {
          "material": "Petalite",
          "amount": 10.0
        },
        {
          "material": "Gerstley Borate",
          "amount": 5.0
        },
        {
          "material": "Whiting",
          "amount": 5.0
        },
        {
          "material": "Colemanite",
          "amount": 3.0
        },
        {
          "material": "Bentonite",
          "amount": 2.0
        },
        {
          "material": "Lithium Carbonate",
          "amount": 1.0
        }
      ],
      "additionals": [
        {
          "material": "Tin Oxide",
          "amount": 5.0
        },
        {
          "material": "Chrome Oxide",
          "amount": 0.1
        }
      ],
      "description": "Lucido trasparente se dato a basso spessore. Con screziature, coprente, se dato pi\u00f9 spesso. Molto stabile, non cola. Non presenta cavillo, n\u00e8 in parti pi\u00f9 spesse n\u00e8 in quelle pi\u00f9 sottili. Dato a spruzzo. Base porcellana Parian Body. Monocottura in forno elettrico a pozzetto.",
      "createdBy": "Gianfranco",
      "source": "glazy.org",
      "url": "https://glazy.org/recipes/251753"
    },
    {
      "id": 561,
      "code": "GLAZY-561",
      "name": "Pink-Beige",
      "cone": "10",
      "surface": "",
      "transparency": "",
      "atmosphere": "",
      "subtype": "Glaze",
      "ingredients": [
        {
          "material": "Potash Feldspar",
          "amount": 43.01
        },
        {
          "material": "Silica",
          "amount": 21.51
        },
        {
          "material": "Whiting",
          "amount": 21.51
        },
        {
          "material": "EP Kaolin",
          "amount": 10.75
        },
        {
          "material": "Zinc Oxide",
          "amount": 3.23
        }
      ],
      "additionals": [
        {
          "material": "Rutile",
          "amount": 7.53
        },
        {
          "material": "Bentonite",
          "amount": 2.15
        }
      ],
      "description": "Apricot at ^9, the hotter it gets the more I like it. More pink and broken surface. Good in a wood kiln in reduction, too. I use Dave's porcelain from Laguna. Dean McRaine on the north shore of Kauai",
      "createdBy": "Glazy Admin",
      "source": "glazy.org",
      "url": "https://glazy.org/recipes/561"
    },
    {
      "id": 7884,
      "code": "GLAZY-7884",
      "name": "Pinker Paler",
      "cone": "8 - 11",
      "surface": "Glossy",
      "transparency": "Transparent",
      "atmosphere": "Oxidation",
      "subtype": "Glaze - Red - Pink",
      "ingredients": [
        {
          "material": "Vansil W-30 Wollastonite",
          "amount": 29.0
        },
        {
          "material": "Silica",
          "amount": 22.0
        },
        {
          "material": "EP Kaolin",
          "amount": 20.0
        },
        {
          "material": "Custer - new",
          "amount": 20.0
        },
        {
          "material": "Ferro Frit 3134",
          "amount": 9.0
        },
        {
          "material": "Tin Oxide",
          "amount": 5.0
        },
        {
          "material": "Chrome Oxide",
          "amount": 0.02
        }
      ],
      "description": "",
      "createdBy": "david tsabar",
      "source": "glazy.org",
      "url": "https://glazy.org/recipes/7884"
    },
    {
      "id": 10936,
      "code": "GLAZY-10936",
      "name": "pinnel blue",
      "cone": "10 - 12",
      "surface": "",
      "transparency": "",
      "atmosphere": "",
      "subtype": "Glaze - Blue - Cobalt",
      "ingredients": [
        {
          "material": "Silica",
          "amount": 35.0
        },
        {
          "material": "Custer Feldspar",
          "amount": 25.0
        },
        {
          "material": "EP Kaolin",
          "amount": 20.0
        },
        {
          "material": "Whiting",
          "amount": 20.0
        }
      ],
      "additionals": [
        {
          "material": "Cobalt Carbonate",
          "amount": 2.0
        },
        {
          "material": "Manganese Dioxide",
          "amount": 0.5
        }
      ],
      "description": "",
      "createdBy": "chance taylor",
      "source": "glazy.org",
      "url": "https://glazy.org/recipes/10936"
    },
    {
      "id": 13107,
      "code": "GLAZY-13107",
      "name": "Pinnel Celadon",
      "cone": "10",
      "surface": "Glossy",
      "transparency": "Translucent",
      "atmosphere": "Reduction",
      "subtype": "Glaze - Iron - Celadon - Blue",
      "ingredients": [
        {
          "material": "Silica",
          "amount": 34.3
        },
        {
          "material": "Custer Feldspar",
          "amount": 24.5
        },
        {
          "material": "Grolleg Kaolin",
          "amount": 19.6
        },
        {
          "material": "Whiting",
          "amount": 19.6
        },
        {
          "material": "Barium Carbonate",
          "amount": 1.9
        }
      ],
      "additionals": [
        {
          "material": "Tin Oxide",
          "amount": 1.0
        },
        {
          "material": "Yellow Iron Oxide",
          "amount": 0.75
        }
      ],
      "description": "Pinnel Celadon, a blue celadon taken from John Britt's cone 10 glaze book, page 68. Glossy and wonderfully stiff. I'm including a \"failed\" test to make a lime-colored celadon using this recipe as a base, and I'm including the colorants I used in the description of the photograph. One thing I've experienced about blue glazes is that the amount of iron in the recipe always seems a little too low. I ran this test with 0.25% more iron and got better results than my friend who tested the same glaze out, but followed the directions verbatim. Perhaps iron oxide here is a little weaker? This recipe starts with 0.5% yellow iron oxide. I increased it to 0.75%. I'm sure one could conceivably increase it all the way to 1%, and still get a nice swimming pool blue-green, but with much more intensity than a more pure light blue.",
      "createdBy": "Sid Henderson",
      "source": "glazy.org",
      "url": "https://glazy.org/recipes/13107"
    },
    {
      "id": 21533,
      "code": "GLAZY-21533",
      "name": "Pinnel Celadon Revisited - Soda Feldspar Substitution",
      "cone": "6 - 8",
      "surface": "Glossy",
      "transparency": "Transparent",
      "atmosphere": "Reduction",
      "subtype": "Glaze - Iron - Celadon",
      "ingredients": [
        {
          "material": "Silica",
          "amount": 24.3
        },
        {
          "material": "Soda Feldspar",
          "amount": 21.0
        },
        {
          "material": "Whiting",
          "amount": 18.3
        },
        {
          "material": "EP Kaolin",
          "amount": 17.9
        },
        {
          "material": "Potash Feldspar",
          "amount": 9.3
        },
        {
          "material": "Ferro Frit 3124",
          "amount": 8.9
        }
      ],
      "additionals": [
        {
          "material": "Bentonite",
          "amount": 4.0
        },
        {
          "material": "Epsom salts",
          "amount": 1.0
        },
        {
          "material": "Tin Oxide",
          "amount": 1.0
        },
        {
          "material": "Black Iron Oxide",
          "amount": 0.5
        }
      ],
      "description": "Celadon for cone 6. Substituted Nepheline for Soda Feldspar.",
      "createdBy": "Gustavo Assis",
      "source": "glazy.org",
      "url": "https://glazy.org/recipes/21533"
    },
    {
      "id": 18076,
      "code": "GLAZY-18076",
      "name": "Pinnel Manganese",
      "cone": "9 - 10",
      "surface": "Satin",
      "transparency": "Opaque",
      "atmosphere": "Reduction",
      "subtype": "Glaze - Crystalline - Manganese",
      "ingredients": [
        {
          "material": "Custer Feldspar",
          "amount": 80.8
        },
        {
          "material": "Silica",
          "amount": 7.0
        },
        {
          "material": "Kentucky OM #4 Ball Clay",
          "amount": 5.7
        },
        {
          "material": "Kona F-4 feldspar",
          "amount": 3.5
        },
        {
          "material": "Dolomite",
          "amount": 1.8
        },
        {
          "material": "Whiting",
          "amount": 1.2
        }
      ],
      "additionals": [
        {
          "material": "Manganese Dioxide",
          "amount": 29.3
        },
        {
          "material": "Bentonite",
          "amount": 4.0
        },
        {
          "material": "Red Iron Oxide",
          "amount": 0.8
        }
      ],
      "description": "From John Britt's Cone 10 Glazebook, pg 140, Manganese Crystalline Table. I tried this glaze once, and I believe that by adding 2% granular manganese to this recipe, I will get better crystal formation. It is a gorgeous glaze with a lot of color variation. It is less runny than Tilton Mangansese.",
      "createdBy": "Sid Henderson",
      "source": "glazy.org",
      "url": "https://glazy.org/recipes/18076"
    },
    {
      "id": 51596,
      "code": "GLAZY-51596",
      "name": "Pinnell 1 (3)",
      "cone": "6",
      "surface": "Satin",
      "transparency": "Translucent",
      "atmosphere": "Oxidation",
      "subtype": "Glaze",
      "ingredients": [
        {
