Repository: MrSeldon/argilev2

File: data/glazes/glazy.json (part 214 of 315)
{
          "material": "Nepheline Syenite",
          "amount": 57.0
        },
        {
          "material": "Strontium Carbonate",
          "amount": 19.0
        },
        {
          "material": "0910_Argila S\u00e3o Sim\u00e3o",
          "amount": 9.5
        },
        {
          "material": "Silica",
          "amount": 8.6
        },
        {
          "material": "Lithium Carbonate",
          "amount": 5.9
        }
      ],
      "additionals": [
        {
          "material": "Copper Carbonate",
          "amount": 5.0
        },
        {
          "material": "Titanium Dioxide",
          "amount": 5.0
        },
        {
          "material": "Bentonite",
          "amount": 2.0
        }
      ],
      "description": "Esmaltes de Gama M\u00e9dia, John Britt, p\u00e1g. 111. Pinnell da folha. O correto \u00e9 https://glazy.org/recipes/101602. - Foi corrigida a composi\u00e7\u00e3o dos ingredientes.",
      "createdBy": "Marize Mello",
      "source": "glazy.org",
      "url": "https://glazy.org/recipes/51596"
    },
    {
      "id": 101602,
      "code": "GLAZY-101602",
      "name": "Pinnell 1 (3) - Fiz",
      "cone": "6",
      "surface": "Satin",
      "transparency": "Translucent",
      "atmosphere": "Oxidation",
      "subtype": "Glaze",
      "ingredients": [
        {
          "material": "0936_Nefelina AB",
          "amount": 57.0
        },
        {
          "material": "Strontium Carbonate",
          "amount": 19.0
        },
        {
          "material": "0910_Argila S\u00e3o Sim\u00e3o",
          "amount": 9.5
        },
        {
          "material": "Silica",
          "amount": 8.6
        },
        {
          "material": "Lithium Carbonate",
          "amount": 5.9
        }
      ],
      "additionals": [
        {
          "material": "Copper Carbonate",
          "amount": 5.0
        },
        {
          "material": "Titanium Dioxide",
          "amount": 5.0
        },
        {
          "material": "Bentonite",
          "amount": 2.0
        }
      ],
      "description": "Esmaltes de Gama M\u00e9dia, John Britt, p\u00e1g. 111. Pinnell da folha.",
      "createdBy": "Marize Mello",
      "source": "glazy.org",
      "url": "https://glazy.org/recipes/101602"
    },
    {
      "id": 84617,
      "code": "GLAZY-84617",
      "name": "Pinnell Azul (2)",
      "cone": "6",
      "surface": "Matte",
      "transparency": "Opaque",
      "atmosphere": "Oxidation",
      "subtype": "Glaze",
      "ingredients": [
        {
          "material": "0931_Feldspato K Minasolo",
          "amount": 60.8
        },
        {
          "material": "Strontium Carbonate",
          "amount": 17.5
        },
        {
          "material": "0910_Argila S\u00e3o Sim\u00e3o",
          "amount": 9.7
        },
        {
          "material": "Titanium Dioxide",
          "amount": 4.5
        },
        {
          "material": "Copper Carbonate",
          "amount": 2.9
        },
        {
          "material": "Bentonite",
          "amount": 2.0
        },
        {
          "material": "Cobalt Carbonate",
          "amount": 1.0
        },
        {
          "material": "Lithium Carbonate",
          "amount": 0.9
        },
        {
          "material": "0933_C\u00e1lcio Extra Leve",
          "amount": 0.7
        }
      ],
      "description": "Feito com base na receita: https://glazy.org/recipes/18047. Eu fiz com outros ingredientes calculando pela f\u00f3rmula, por\u00e9m considerei 5% de tit\u00e2nio, como o Pinnell Bronze. 70% de \u00e1gua + 30% de CMC pronto.",
      "createdBy": "Marize Mello",
      "source": "glazy.org",
      "url": "https://glazy.org/recipes/84617"
    },
    {
      "id": 2894,
      "code": "GLAZY-2894",
      "name": "Pinnell Blue Celadon",
      "cone": "9 - 10",
      "surface": "Semi-glossy",
      "transparency": "Translucent",
      "atmosphere": "Reduction",
      "subtype": "Glaze - Iron - Celadon - Blue",
      "ingredients": [
        {
          "material": "Silica",
          "amount": 34.3
        },
        {
          "material": "Custer Feldspar",
          "amount": 24.5
        },
        {
          "material": "Grolleg Kaolin",
          "amount": 19.6
        },
        {
          "material": "Whiting",
          "amount": 19.6
        },
        {
          "material": "Barium Carbonate",
          "amount": 1.9
        }
      ],
      "additionals": [
        {
          "material": "Tin Oxide",
          "amount": 1.0
        },
        {
          "material": "Yellow Iron Oxide",
          "amount": 0.5
        }
      ],
      "description": "From John Britt's The Complete Guide to High-Fire Glazes",
      "createdBy": "Glazy Admin",
      "source": "glazy.org",
      "url": "https://glazy.org/recipes/2894"
    },
    {
      "id": 20246,
      "code": "GLAZY-20246",
      "name": "Pinnell Blue Celadon",
      "cone": "9 - 10",
      "surface": "Semi-glossy",
      "transparency": "Translucent",
      "atmosphere": "Reduction",
      "subtype": "Glaze - Iron - Celadon - Blue",
      "ingredients": [
        {
          "material": "Silica",
          "amount": 34.3
        },
        {
          "material": "Custer Feldspar",
          "amount": 24.5
        },
        {
          "material": "Grolleg Kaolin",
          "amount": 19.6
        },
        {
          "material": "Whiting",
          "amount": 19.6
        },
        {
          "material": "Barium Carbonate",
          "amount": 2.0
        }
      ],
      "additionals": [
        {
          "material": "Tin Oxide",
          "amount": 1.0
        },
        {
          "material": "Yellow Iron Oxide",
          "amount": 1.0
        }
      ],
      "description": "From John Britt's The Complete Guide to High-Fire Glazes",
      "createdBy": "chance taylor",
      "source": "glazy.org",
      "url": "https://glazy.org/recipes/20246"
    },
    {
      "id": 3187,
      "code": "GLAZY-3187",
      "name": "Pinnell Blue Celadon (+Cobalt)",
      "cone": "9 - 10",
      "surface": "Semi-glossy",
      "transparency": "Translucent",
      "atmosphere": "Reduction",
      "subtype": "Glaze - Blue - Cobalt",
      "ingredients": [
        {
          "material": "Silica",
          "amount": 34.3
        },
        {
          "material": "Potash Feldspar (Zheng Yi SK7)",
          "amount": 24.5
        },
        {
          "material": "Whiting",
          "amount": 19.6
        },
        {
          "material": "New Zealand Halloysite",
          "amount": 19.6
        },
        {
          "material": "Barium Carbonate",
          "amount": 1.9
        }
      ],
      "additionals": [
        {
          "material": "Tin Oxide",
          "amount": 1.0
        },
        {
          "material": "Yellow Iron Oxide",
          "amount": 0.5
        },
        {
          "material": "Cobalt Carbonate",
          "amount": 0.1
        }
      ],
      "description": "From John Britt's The Complete Guide to High-Fire Glazes Modify Pinnell Blue Celadon, adding Cobalt carbonate. The iron and cobalt combined result in a different color than if only cobalt were used. Pinnell Blue Celadon calls for a kaolin low in titania like Grolleg. I use New Zealand Halloysite.",
      "createdBy": "Derek Au",
      "source": "glazy.org",
      "url": "https://glazy.org/recipes/3187"
    },
    {
      "id": 3153,
      "code": "GLAZY-3153",
      "name": "Pinnell Blue Celadon (+Titanium)",
      "cone": "9 - 10",
      "surface": "Semi-glossy",
      "transparency": "Translucent",
      "atmosphere": "Reduction",
      "subtype": "Glaze - Iron - Celadon",
      "ingredients": [
        {
          "material": "Silica",
          "amount": 34.3
        },
        {
          "material": "Potash Feldspar (Zheng Yi SK7)",
          "amount": 24.5
        },
        {
          "material": "Whiting",
          "amount": 19.6
        },
        {
          "material": "New Zealand Halloysite",
          "amount": 19.6
        },
        {
          "material": "Barium Carbonate",
          "amount": 1.9
        }
      ],
      "additionals": [
        {
          "material": "Tin Oxide",
          "amount": 1.0
        },
        {
          "material": "Titanium Dioxide",
          "amount": 1.0
        },
        {
          "material": "Yellow Iron Oxide",
          "amount": 0.5
        }
      ],
      "description": "From John Britt's The Complete Guide to High-Fire Glazes With Pinnell Blue Celadon, or any blue celadon for that matter, it's important to eliminate as much titanium from the recipe as possible in order for the blue color to develop. This was just a simple test to see the result of adding Titanium to the Pinnell Celadon. It would have been more interesting to add smaller amounts of titanium.",
      "createdBy": "Derek Au",
      "source": "glazy.org",
      "url": "https://glazy.org/recipes/3153"
    },
    {
      "id": 4571,
      "code": "GLAZY-4571",
      "name": "Pinnell Blue Celadon (NZK & Wollastonite)",
      "cone": "9 - 10",
      "surface": "Semi-glossy",
      "transparency": "Translucent",
      "atmosphere": "Reduction",
      "subtype": "Glaze - Iron - Celadon - Blue",
      "ingredients": [
        {
          "material": "Potash Feldspar (Zheng Yi SK7)",
          "amount": 30.5
        },
        {
          "material": "Wollastonite",
          "amount": 25.0
        },
        {
          "material": "Silica",
          "amount": 22.0
        },
        {
          "material": "New Zealand Halloysite",
          "amount": 20.5
        },
        {
          "material": "Barium Carbonate",
          "amount": 2.0
        }
      ],
      "additionals": [
        {
          "material": "Tin Oxide",
          "amount": 1.0
        },
        {
          "material": "Yellow Iron Oxide",
          "amount": 0.5
        }
      ],
      "description": "This is an adjustment of Pete Pinnell's Blue Celadon glaze as found in John Britt's The Complete Guide to High-Fire Glazes. I have replaced Grolleg Kaolin with New Zealand Halloysite and Whiting with Wollastonite, trying to stay as close to the original recipe's UMF as possible. This Wollastonite version has a much finer matrix of small bubbles than the Whiting version. Furthermore, although the two recipes have approximately the same amount of silica, the Wollastonite version has better color, perhaps because part of the silica is supplied by Wollastonite.",
      "createdBy": "Derek Au",
      "source": "glazy.org",
      "url": "https://glazy.org/recipes/4571"
    },
    {
      "id": 10834,
      "code": "GLAZY-10834",
      "name": "Pinnell Blue Celadon, NZK, CNZK, Wo, c11",
      "cone": "11",
      "surface": "Semi-glossy",
      "transparency": "Translucent",
      "atmosphere": "Reduction",
      "subtype": "Glaze - Iron - Celadon - Blue",
      "ingredients": [
        {
          "material": "Potash Feldspar (Zheng Yi SK7)",
          "amount": 30.5
        },
        {
          "material": "Wollastonite",
          "amount": 24.0
        },
        {
          "material": "Silica",
          "amount": 22.8
        },
        {
          "material": "New Zealand Halloysite",
          "amount": 10.0
        },
        {
          "material": "Calcined New Zealand Halloysite",
          "amount": 9.3
        },
        {
          "material": "Barium Carbonate",
          "amount": 2.0
        }
      ],
      "additionals": [
        {
          "material": "Tin Oxide",
          "amount": 1.0
        },
        {
          "material": "Yellow Iron Oxide",
          "amount": 0.45
        }
      ],
      "description": "This is a further adjustment of Pete Pinnell's Blue Celadon glaze as found in John Britt's The Complete Guide to High-Fire Glazes. Grolleg Kaolin replaced with New Zealand Halloysite and calcined New Zealand Halloysite. Whiting replaced with Wollastonite. Temperature adjusted up to Orton cone 11 - 11 1/2. For my taste, Yellow Iron Oxide best at .4-.45 rather than .5",
      "createdBy": "Derek Au",
      "source": "glazy.org",
      "url": "https://glazy.org/recipes/10834"
    },
    {
      "id": 84194,
      "code": "GLAZY-84194",
      "name": "Pinnell Bronze (4)",
      "cone": "6",
      "surface": "Dry Matte",
      "transparency": "Opaque",
      "atmosphere": "Oxidation",
      "subtype": "Glaze",
      "ingredients": [
        {
          "material": "0931_Feldspato K Minasolo",
          "amount": 59.5
        },
        {
          "material": "Strontium Carbonate",
          "amount": 18.1
        },
        {
          "material": "0910_Argila S\u00e3o Sim\u00e3o",
          "amount": 10.5
        },
        {
          "material": "Titanium Dioxide",
          "amount": 4.2
        },
        {
          "material": "Copper Carbonate",
          "amount": 4.1
        },
        {
          "material": "Bentonite",
          "amount": 2.0
        },
        {
          "material": "Lithium Carbonate",
          "amount": 0.9
        },
        {
          "material": "0933_C\u00e1lcio Extra Leve",
          "amount": 0.7
        }
      ],
      "description": "Esmaltes de gama m\u00e9dia, John Britt, p\u00e1g. 111. Eu tentei fazer com outros ingredientes calculando pela f\u00f3rmula, mas n\u00e3o derreteu. O outro esmalte meu https://glazy.org/recipes/56897 tem an\u00e1lise similar e derreteu. 70% de \u00e1gua + 30% de CMC pronto.",
      "createdBy": "Marize Mello",
      "source": "glazy.org",
      "url": "https://glazy.org/recipes/84194"
    },
    {
      "id": 5009,
      "code": "GLAZY-5009",
      "name": "Pinnell C.V. Red",
      "cone": "10",
      "surface": "",
      "transparency": "",
      "atmosphere": "Oxidation, Reduction",
      "subtype": "Glaze - Red - Copper",
      "ingredients": [
        {
          "material": "Custer Feldspar (1989)",
          "amount": 72.84
        },
        {
          "material": "Whiting",
          "amount": 10.96
        },
        {
          "material": "Gerstley Borate",
          "amount": 10.07
        },
        {
          "material": "Silica",
          "amount": 4.84
        },
        {
          "material": "Tin Oxide",
          "amount": 0.99
        },
        {
          "material": "Copper Carbonate",
          "amount": 0.3
        }
      ],
      "description": "This recipe was imported from Louis Katz's Hyperglaze database available on his website: http://falcon.tamucc.edu/lkatz/allglazes.txt More information about Louis Katz can be found on his website, http://www.louiskatz.net/ Louis Katz Notes: I am not a safety expert and any information contained in this file about safety should be ignored in favor of advice from experts. All of the materials in all glazes are potentially hazardous. All of these glaze recipes are given without any representation of accuracy or safety. They may work, they may not. They may be safe when fired or they may not. All of the materials used in them have hazards associated with them. You must be have sufficient training in the hazards before you use the the materials. You will have to determine the suitability and safety for your use. Do not assume that a lack of a warning about a material means that it is safe. Cone: 10 Color: Transparent Red Firing: Ox. or Red. Recipe: Percent Batch Custer Feldspar 72.84 7379 Gertsley Borate 10.07 1020 Whiting 10.96 1110 Silica 4.84 490 Tin Oxide 0.99 100 Copper Carbonate 0.30 30 Totals: 100.00 % 10131 gm",
      "createdBy": "Glazy Admin",
      "source": "glazy.org",
      "url": "https://glazy.org/recipes/5009"
    },
    {
      "id": 19339,
      "code": "GLAZY-19339",
      "name": "Pinnell Clear",
      "cone": "10 - 11",
      "surface": "Glossy",
      "transparency": "",
      "atmosphere": "Reduction",
      "subtype": "Glaze - Clear",
      "ingredients": [
        {
          "material": "Silica",
          "amount": 35.0
        },
        {
          "material": "Custer Feldspar",
          "amount": 25.0
        },
        {
          "material": "EP Kaolin",
          "amount": 20.0
        },
        {
          "material": "Whiting",
          "amount": 20.0
        }
      ],
      "additionals": [
        {
          "material": "Bentonite",
          "amount": 2.0
        }
      ],
      "description": "Don't get it too thick or it will be milky.",
      "createdBy": "WIU CERAMICS",
      "source": "glazy.org",
      "url": "https://glazy.org/recipes/19339"
    },
    {
      "id": 22318,
      "code": "GLAZY-22318",
      "name": "Pinnell Clear",
      "cone": "9 - 10",
      "surface": "Glossy",
      "transparency": "Transparent",
      "atmosphere": "",
      "subtype": "Glaze - Clear",
      "ingredients": [
        {
          "material": "Silica",
          "amount": 35.0
        },
        {
          "material": "Custer Feldspar",
          "amount": 25.0
        },
        {
          "material": "Grolleg Kaolin",
          "amount": 20.0
        },
        {
          "material": "Whiting",
          "amount": 20.0
        }
      ],
      "description": "",
      "createdBy": "chance taylor",
      "source": "glazy.org",
      "url": "https://glazy.org/recipes/22318"
    },
    {
      "id": 2379,
      "code": "GLAZY-2379",
      "name": "Pinnell Green Black",
      "cone": "6",
      "surface": "Semi-matte",
      "transparency": "",
      "atmosphere": "",
      "subtype": "Glaze - Green",
      "ingredients": [
        {
          "material": "Nepheline Syenite",
          "amount": 29.3
        },
        {
          "material": "Spodumene",
          "amount": 27.2
        },
        {
          "material": "Strontium Carbonate",
          "amount": 17.8
        },
        {
          "material": "Grolleg Kaolin",
          "amount": 12.0
        },
        {
          "material": "Silica",
          "amount": 8.0
        },
        {
          "material": "Ferro Frit 3134",
          "amount": 4.3
        },
        {
          "material": "Lithium Carbonate",
          "amount": 1.4
        }
      ],
      "additionals": [
        {
          "material": "Copper Carbonate",
          "amount": 5.0
        },
        {
          "material": "Titanium Dioxide",
          "amount": 5.0
        }
      ],
      "description": "Source/Alternate names: Clay Times Firing Notes: cool maximum rate to 800C hold 1 hour Notes: Alisa Clausen: used Johnson Matthey J frit instead of 3134, local kaolin instead of Grolleg. Applied thick. A semi mat with movement in the surface. The glaze looks similar to the original Weathered Bronze where thinnest, but with a better melt and therefore slightly more gloss. However, where thickest, this is the brightest of greens of all of the Pinnell new formulations of Weathered Bronze. It is a strong aqua to grass green, with movement in the surface, showing some minute whitish streaking. It is black and green where thinnest. John Hesselberth has tested this glaze for copper leaching and recommends this glaze for decorative use only. 3% copper + 5 % Ti = more green 5% copper + 5% Ti = more black Variation on Pete Pinnell's Weathered Bronze. Black crystals, breaks black over edges and texture. A bit more matte. See Clay Times Mar/Apr. 2004 for article p.19.",
      "createdBy": "Glazy Admin",
      "source": "glazy.org",
      "url": "https://glazy.org/recipes/2379"
    },
    {
      "id": 17377,
      "code": "GLAZY-17377",
      "name": "Pinnell Green Black",
      "cone": "6",
      "surface": "Matte",
      "transparency": "Opaque",
      "atmosphere": "Oxidation",
      "subtype": "Glaze",
      "ingredients": [
        {
          "material": "Nepheline Syenite",
          "amount": 29.72
        },
        {
          "material": "Spodumene",
          "amount": 27.59
        },
        {
          "material": "Strontium Carbonate",
          "amount": 18.05
        },
        {
          "material": "EP Kaolin",
          "amount": 12.17
        },
        {
          "material": "Silica",
          "amount": 8.11
        },
        {
          "material": "Ferro Frit 3134",
          "amount": 4.36
        }
      ],
      "additionals": [
        {
          "material": "Copper Carbonate",
          "amount": 5.07
        },
        {
          "material": "Titanium Dioxide",
          "amount": 5.07
        }
      ],
      "description": "",
      "createdBy": "glazy_squirrels",
      "source": "glazy.org",
      "url": "https://glazy.org/recipes/17377"
    },
    {
      "id": 8019,
      "code": "GLAZY-8019",
      "name": "Pinnell Green Black ^6 ox.",
      "cone": "6",
      "surface": "Matte",
      "transparency": "",
      "atmosphere": "Oxidation",
      "subtype": "Glaze",
      "ingredients": [
        {
          "material": "Nepheline Syenite",
          "amount": 29.3
        },
        {
          "material": "Spodumene",
          "amount": 27.2
        },
        {
          "material": "Strontium Carbonate",
          "amount": 17.8
        },
        {
          "material": "Grolleg Kaolin",
          "amount": 12.0
        },
        {
          "material": "Silica",
          "amount": 8.0
        },
        {
          "material": "Ferro Frit 3134",
          "amount": 4.3
        }
      ],
      "additionals": [
        {
          "material": "Copper Carbonate",
          "amount": 5.0
        },
        {
          "material": "Titanium Dioxide",
          "amount": 5.0
        }
      ],
      "description": "",
      "createdBy": "Alisa Liskin Clausen",
      "source": "glazy.org",
      "url": "https://glazy.org/recipes/8019"
    },
    {
      "id": 25408,
      "code": "GLAZY-25408",
      "name": "Pinnell Green Celadon",
      "cone": "9 - 10",
      "surface": "Semi-glossy",
      "transparency": "Translucent",
      "atmosphere": "Reduction",
      "subtype": "Glaze - Iron - Celadon - Blue",
      "ingredients": [
        {
          "material": "Silica",
          "amount": 34.3
        },
        {
          "material": "Custer Feldspar",
          "amount": 24.5
        },
        {
          "material": "Grolleg Kaolin",
          "amount": 19.6
        },
        {
          "material": "Whiting",
          "amount": 19.6
        },
        {
          "material": "Barium Carbonate",
          "amount": 2.0
        }
      ],
      "additionals": [
        {
          "material": "Red Iron Oxide",
          "amount": 2.0
        },
        {
          "material": "Tin Oxide",
          "amount": 1.0
        }
      ],
      "description": "From John Britt's The Complete Guide to High-Fire Glazes",
      "createdBy": "chance taylor",
      "source": "glazy.org",
      "url": "https://glazy.org/recipes/25408"
    },
    {
      "id": 2378,
      "code": "GLAZY-2378",
      "name": "Pinnell Grey Green",
      "cone": "6",
      "surface": "Matte",
      "transparency": "",
      "atmosphere": "",
      "subtype": "Glaze - Green",
      "ingredients": [
        {
          "material": "Spodumene",
          "amount": 27.3
        },
        {
          "material": "Nepheline Syenite",
          "amount": 26.0
        },
        {
          "material": "Strontium Carbonate",
          "amount": 15.5
        },
        {
          "material": "Grolleg Kaolin",
          "amount": 14.3
        },
        {
          "material": "Ferro Frit 3134",
          "amount": 8.5
        },
        {
          "material": "Silica",
          "amount": 7.0
        },
        {
          "material": "Lithium Carbonate",
          "amount": 1.4
        }
      ],
      "additionals": [
        {
          "material": "Titanium Dioxide",
          "amount": 5.0
        },
        {
          "material": "Copper Carbonate",
          "amount": 3.0
        }
      ],
      "description": "Source/Alternate names: Clay Times, March/April, 2004 Firing Notes: cool maximum rate to 800C hold 1 hour Notes: Alisa Clausen: used Johnson Matthey J frit instead of 3134, local kaolin instead of Grolleg. Applied thick. With 3% copper carbonate: a mat glaze with a dry but well melted surface. Colour is green to grey where thickest brown where thinner. Resembles the original Weathered Bronze, but greyer overall. There are green flecks that break through the surface of the glaze. 4% copper: Much greener overall with many green flecks joining over a grayish ground surface colour. Small crystals are more obvious on surface and has a slightly lichen effect in some areas where thicker. 5% copper: The green specs are brighter. Therefore there is a stronger contrast between them and the grey ground. The ground is browner where thinner, but the green is as strong.",
      "createdBy": "Glazy Admin",
      "source": "glazy.org",
      "url": "https://glazy.org/recipes/2378"
    },
    {
      "id": 17365,
      "code": "GLAZY-17365",
      "name": "Pinnell Grey Green",
      "cone": "6",
      "surface": "Matte",
      "transparency": "Opaque",
      "atmosphere": "Oxidation",
      "subtype": "Glaze",
      "ingredients": [
        {
          "material": "Spodumene",
          "amount": 27.44
        },
        {
          "material": "Nepheline Syenite",
          "amount": 26.13
        },
        {
          "material": "Strontium Carbonate",
          "amount": 15.58
        },
        {
          "material": "Grolleg Kaolin",
          "amount": 14.37
        },
        {
          "material": "Ferro Frit 3134",
          "amount": 8.04
        },
        {
          "material": "Silica",
          "amount": 7.04
        },
        {
          "material": "Lithium Carbonate",
          "amount": 1.41
        }
      ],
      "additionals": [
        {
          "material": "Titanium Dioxide",
          "amount": 5.03
        },
        {
          "material": "Copper Carbonate",
          "amount": 3.02
        }
      ],
      "description": "",
      "createdBy": "glazy_squirrels",
      "source": "glazy.org",
      "url": "https://glazy.org/recipes/17365"
    },
    {
      "id": 8018,
      "code": "GLAZY-8018",
      "name": "Pinnell Grey Green, ^6 ox. 3 Copper Carb.",
      "cone": "6",
      "surface": "Matte",
      "transparency": "",
      "atmosphere": "Oxidation",
      "subtype": "Glaze",
      "ingredients": [
        {
          "material": "Spodumene",
          "amount": 27.3
        },
        {
          "material": "Nepheline Syenite",
          "amount": 26.0
        },
        {
          "material": "Strontium Carbonate",
          "amount": 15.5
        },
        {
          "material": "Grolleg Kaolin",
          "amount": 14.3
        },
        {
          "material": "Ferro Frit 3134",
          "amount": 8.0
        },
        {
          "material": "Silica",
          "amount": 7.0
        },
        {
          "material": "Lithium Carbonate",
          "amount": 1.4
        }
      ],
      "additionals": [
        {
          "material": "Titanium Dioxide",
          "amount": 5.0
        },
        {
          "material": "Copper Carbonate",
          "amount": 3.0
        }
      ],
      "description": "",
      "createdBy": "Alisa Liskin Clausen",
      "source": "glazy.org",
      "url": "https://glazy.org/recipes/8018"
    },
    {
      "id": 8017,
      "code": "GLAZY-8017",
      "name": "Pinnell Grey Green, ^6 ox. 4 Copper Carb.",
      "cone": "6",
      "surface": "Matte",
      "transparency": "",
      "atmosphere": "Oxidation",
      "subtype": "Glaze",
      "ingredients": [
        {
          "material": "Spodumene",
          "amount": 27.3
        },
        {
          "material": "Nepheline Syenite",
          "amount": 26.0
        },
        {
          "material": "Strontium Carbonate",
          "amount": 15.5
        },
        {
          "material": "Grolleg Kaolin",
          "amount": 14.3
        },
        {
          "material": "Ferro Frit 3134",
          "amount": 8.0
        },
        {
          "material": "Silica",
          "amount": 7.0
        },
        {
          "material": "Lithium Carbonate",
          "amount": 1.4
        }
      ],
      "additionals": [
        {
          "material": "Titanium Dioxide",
          "amount": 5.0
        },
        {
          "material": "Copper Carbonate",
          "amount": 4.0
        }
      ],
      "description": "",
      "createdBy": "Alisa Liskin Clausen",
      "source": "glazy.org",
      "url": "https://glazy.org/recipes/8017"
    },
    {
      "id": 8016,
      "code": "GLAZY-8016",
      "name": "Pinnell Grey Green, ^6 ox. 5 Copper Carb.",
      "cone": "6",
      "surface": "Matte",
      "transparency": "",
      "atmosphere": "Oxidation",
      "subtype": "Glaze",
      "ingredients": [
        {
          "material": "Spodumene",
          "amount": 27.3
        },
        {
          "material": "Nepheline Syenite",
          "amount": 26.0
        },
        {
          "material": "Strontium Carbonate",
          "amount": 15.5
        },
        {
          "material": "Grolleg Kaolin",
          "amount": 14.3
        },
        {
          "material": "Ferro Frit 3134",
          "amount": 8.0
        },
        {
          "material": "Silica",
          "amount": 7.0
        },
        {
          "material": "Lithium Carbonate",
          "amount": 1.4
        }
      ],
      "additionals": [
        {
          "material": "Copper Carbonate",
          "amount": 5.0
        },
        {
          "material": "Titanium Dioxide",
          "amount": 5.0
        }
      ],
      "description": "",
      "createdBy": "Alisa Liskin Clausen",
      "source": "glazy.org",
      "url": "https://glazy.org/recipes/8016"
    },
    {
      "id": 551,
      "code": "GLAZY-551",
      "name": "Pinnell Orange Red",
      "cone": "10",
      "surface": "",
      "transparency": "",
      "atmosphere": "Reduction",
      "subtype": "Glaze - Red - Copper",
      "ingredients": [
        {
          "material": "Nepheline Syenite",
          "amount": 47.3
        },
        {
          "material": "Silica",
          "amount": 27.5
        },
        {
          "material": "Gerstley Borate",
          "amount": 14.2
        },
        {
          "material": "Whiting",
          "amount": 9.3
        },
        {
          "material": "Zinc Oxide",
          "amount": 1.7
        }
      ],
      "additionals": [
        {
          "material": "Tin Oxide",
          "amount": 1.0
        },
        {
          "material": "Copper Carbonate",
          "amount": 0.35
        }
      ],
      "description": "from Pete Pinnell",
      "createdBy": "Glazy Admin",
      "source": "glazy.org",
      "url": "https://glazy.org/recipes/551"
    },
    {
      "id": 43752,
      "code": "GLAZY-43752",
      "name": "Pinnell Rosie's Black Satin",
      "cone": "04 - 03",
      "surface": "",
      "transparency": "",
      "atmosphere": "Oxidation",
      "subtype": "Glaze - Black",
      "ingredients": [
        {
          "material": "Gerstley Borate",
          "amount": 50.0
        },
        {
          "material": "Plastic Vitrox",
          "amount": 40.0
        },
        {
          "material": "Silica",
          "amount": 10.0
        }
      ],
      "additionals": [
        {
          "material": "Mason 6600 black stain",
          "amount": 10.0
        }
      ],
      "description": "From Virginia Scotchie's Clay and Glaze Compendium",
      "createdBy": "Glazy Admin",
      "source": "glazy.org",
      "url": "https://glazy.org/recipes/43752"
    },
    {
      "id": 17375,
      "code": "GLAZY-17375",
      "name": "Pinnell Seafoam",
      "cone": "6",
      "surface": "Satin-matte",
      "transparency": "Opaque",
      "atmosphere": "Oxidation",
      "subtype": "Glaze",
      "ingredients": [
        {
          "material": "Minspar 200",
          "amount": 51.3
        },
        {
          "material": "Strontium Carbonate",
          "amount": 25.5
        },
        {
          "material": "EP Kaolin",
          "amount": 13.6
        },
        {
          "material": "Ferro Frit 3134",
          "amount": 9.6
        }
      ],
      "additionals": [
        {
          "material": "Copper Carbonate",
          "amount": 5.0
        },
        {
          "material": "Titanium Dioxide",
          "amount": 5.0
        }
      ],
      "description": "",
      "createdBy": "glazy_squirrels",
      "source": "glazy.org",
      "url": "https://glazy.org/recipes/17375"
    },
    {
      "id": 11317,
      "code": "GLAZY-11317",
      "name": "Pinnell Seafoam (toms gb variation)",
      "cone": "6",
      "surface": "Matte",
      "transparency": "",
      "atmosphere": "Oxidation",
      "subtype": "Glaze",
      "ingredients": [
        {
          "material": "BPS Soda feldspar",
          "amount": 54.0
        },
        {
          "material": "Strontium Carbonate",
          "amount": 25.0
        },
        {
          "material": "Devon China Clay",
          "amount": 12.0
        },
        {
          "material": "Gillespie Borate",
          "amount": 9.0
        }
      ],
      "additionals": [
        {
          "material": "Copper Carbonate",
          "amount": 5.0
        },
        {
          "material": "Titanium Dioxide",
          "amount": 5.0
        }
      ],
      "description": "Reformulated to use my materials. My new favourite strontium matte. Lovely bottle green.",
      "createdBy": "Tom Demeranville",
      "source": "glazy.org",
      "url": "https://glazy.org/recipes/11317"
    },
    {
      "id": 8015,
      "code": "GLAZY-8015",
      "name": "Pinnell Seafoam Glaze ^6 ox. Kaolin",
      "cone": "6",
      "surface": "Matte",
      "transparency": "",
      "atmosphere": "Oxidation",
      "subtype": "Glaze",
      "ingredients": [
        {
          "material": "Kona F-4 feldspar",
          "amount": 51.3
        },
        {
          "material": "Strontium Carbonate",
          "amount": 25.5
        },
        {
          "material": "EP Kaolin",
          "amount": 13.6
        },
        {
          "material": "Ferro Frit 3134",
          "amount": 9.6
        }
      ],
      "additionals": [
        {
          "material": "Copper Carbonate",
          "amount": 5.0
        },
        {
          "material": "Titanium Dioxide",
          "amount": 5.0
        }
      ],
      "description": "",
      "createdBy": "Alisa Liskin Clausen",
      "source": "glazy.org",
      "url": "https://glazy.org/recipes/8015"
    },
    {
      "id": 7702,
      "code": "GLAZY-7702",
      "name": "Pinnell Seafoam Glaze ^6 ox., 2 examples",
      "cone": "6",
      "surface": "Smooth Matte",
      "transparency": "",
      "atmosphere": "Oxidation",
      "subtype": "Glaze",
      "ingredients": [
        {
          "material": "Kona F-4 feldspar",
          "amount": 51.3
        },
        {
          "material": "Strontium Carbonate",
          "amount": 25.5
        },
        {
          "material": "EP Kaolin",
          "amount": 13.6
        },
        {
          "material": "Ferro Frit 3134",
          "amount": 9.6
        }
      ],
      "additionals": [
        {
          "material": "Copper Carbonate",
          "amount": 5.0
        },
        {
          "material": "Titanium Dioxide",
          "amount": 5.0
        }
      ],
      "description": "",
      "createdBy": "Alisa Liskin Clausen",
      "source": "glazy.org",
      "url": "https://glazy.org/recipes/7702"
    },
    {
      "id": 7996,
      "code": "GLAZY-7996",
      "name": "Pinnell Seafoam Glaze, ^6 ox. Ball Clay",
      "cone": "6",
      "surface": "Matte",
      "transparency": "",
      "atmosphere": "Oxidation",
      "subtype": "Glaze",
      "ingredients": [
        {
          "material": "Kona F-4 feldspar",
          "amount": 51.3
        },
        {
          "material": "Strontium Carbonate",
          "amount": 25.5
        },
        {
          "material": "EP Kaolin",
          "amount": 13.6
        },
        {
          "material": "Ferro Frit 3134",
          "amount": 9.6
        }
      ],
      "additionals": [
        {
          "material": "Copper Carbonate",
          "amount": 5.0
        },
        {
          "material": "Titanium Dioxide",
          "amount": 5.0
        }
      ],
      "description": "",
      "createdBy": "Alisa Liskin Clausen",
      "source": "glazy.org",
      "url": "https://glazy.org/recipes/7996"
    },
    {
      "id": 6359,
      "code": "GLAZY-6359",
      "name": "Pinnell Strontium",
      "cone": "6",
      "surface": "",
      "transparency": "",
      "atmosphere": "Oxidation",
      "subtype": "Glaze - Green - Copper",
      "ingredients": [
        {
          "material": "Nepheline Syenite",
          "amount": 60.0
        },
        {
          "material": "Strontium Carbonate",
          "amount": 20.0
        },
        {
          "material": "Kentucky OM #4 Ball Clay",
          "amount": 10.0
        },
        {
          "material": "Silica",
          "amount": 9.0
        },
        {
          "material": "Lithium Carbonate",
          "amount": 1.0
        }
      ],
      "additionals": [
        {
          "material": "Titanium Dioxide",
          "amount": 5.33
        },
        {
          "material": "Copper Carbonate",
          "amount": 5.0
        }
      ],
      "description": "Tennessee Technological University - Appalachian Center for Crafts - Clay Studio \ufffc Vince Pitelka, 2015 Most of the glaze recipes below are given here as they were provided to us by Susan Demay. https://sites.tntech.edu/wpitelka/handoutsinformation/ Original Recipe: Lithium Carb 100 Strontium Carb 2000 Neph Sye 6000 OM4 Ball Clay 1000 Flint 900 Titanium Dioxide 533 Copper Carb 500",
      "createdBy": "Glazy Admin",
      "source": "glazy.org",
      "url": "https://glazy.org/recipes/6359"
    },
    {
      "id": 57702,
      "code": "GLAZY-57702",
      "name": "Pinnell Strontium Base + 5% Titanium - 100ml Tests",
      "cone": "5 1/2 - 6",
      "surface": "Matte",
      "transparency": "Opaque",
      "atmosphere": "Oxidation",
      "subtype": "Glaze - Matte",
      "ingredients": [
        {
          "material": "Neph Sye A270",
          "amount": 60.0
        },
        {
          "material": "Strontium Carbonate",
          "amount": 20.0
        },
        {
          "material": "Kentucky OM #4 Ball Clay",
          "amount": 10.0
        },
        {
          "material": "Silica",
          "amount": 9.0
        },
        {
          "material": "Lithium Carbonate",
          "amount": 1.0
        }
      ],
      "additionals": [
        {
          "material": "Titanium Dioxide",
          "amount": 5.5
        }
      ],
      "description": "I ran a line blend on this base which is used for both Crater and Matte glazes. Details Fast fired to ^6 with no hold. Specific gravity set to 150. The crater glaze was applied thick to about 2-2.5 mm. The mattes were poured once and rims dipped. Glaze Tests - see photos 1. Crater - 2.5 SiC Base no colorants 2. Crater - 2.5 SiC + .5 Cobalt Carb 3. Crater - 3.0 SiC + 2 Cu 4. Crater - 3.5 SiC + .5 Chrome Oxide 5. Matte - 3 Rutile + .5 Chrome Ox 6. Matte - 3.5 Copper Carb 7. Matte - .5 Cobalt Carb 8. Matte - .75 Cobalt Carb 9. Matte - 1.0 Cobalt Carb",
      "createdBy": "Jeffrey Yauger",
      "source": "glazy.org",
      "url": "https://glazy.org/recipes/57702"
    },
    {
      "id": 26386,
      "code": "GLAZY-26386",
      "name": "Pinnell Strontium Crater",
      "cone": "5 - 6",
      "surface": "Dry Matte",
      "transparency": "Opaque",
      "atmosphere": "",
      "subtype": "Glaze - Matte",
      "ingredients": [
        {
          "material": "Nepheline Syenite",
          "amount": 60.0
        },
        {
          "material": "Strontium Carbonate",
          "amount": 20.0
        },
        {
