Repository: MrSeldon/argilev2

File: data/glazes/glazy.json (part 215 of 315)
{
          "material": "Silica",
          "amount": 10.0
        },
        {
          "material": "Ball Clay",
          "amount": 8.0
        },
        {
          "material": "Silicon carbide",
          "amount": 3.0
        },
        {
          "material": "Lithium Carbonate",
          "amount": 2.0
        }
      ],
      "additionals": [
        {
          "material": "Titanium Dioxide",
          "amount": 6.0
        }
      ],
      "description": "Pinnell's Strontium but with silicon carbide added. This piece was coated with oxides like it says in image. The best crater results were with 5 copper carbonate and 5 titanium. More about crater glaze in The Complete Guide to Midrange Glazes.",
      "createdBy": "John Britt",
      "source": "glazy.org",
      "url": "https://glazy.org/recipes/26386"
    },
    {
      "id": 16304,
      "code": "GLAZY-16304",
      "name": "Pinnell Strontium Matte",
      "cone": "6",
      "surface": "Smooth Matte",
      "transparency": "Opaque",
      "atmosphere": "Oxidation",
      "subtype": "Glaze",
      "ingredients": [
        {
          "material": "Nepheline Syenite",
          "amount": 60.0
        },
        {
          "material": "Strontium Carbonate",
          "amount": 20.0
        },
        {
          "material": "Ball Clay",
          "amount": 10.0
        },
        {
          "material": "Silica",
          "amount": 9.0
        },
        {
          "material": "Lithium Carbonate",
          "amount": 1.0
        }
      ],
      "description": "Matte, smooth base Colors well with colouring oxides",
      "createdBy": "Alisa Liskin Clausen",
      "source": "glazy.org",
      "url": "https://glazy.org/recipes/16304"
    },
    {
      "id": 56897,
      "code": "GLAZY-56897",
      "name": "Pinnell Strontium Matte (Weathered Bronze)",
      "cone": "6",
      "surface": "Satin",
      "transparency": "Opaque",
      "atmosphere": "Oxidation",
      "subtype": "Glaze",
      "ingredients": [
        {
          "material": "Nepheline Syenite",
          "amount": 60.0
        },
        {
          "material": "Strontium Carbonate",
          "amount": 20.0
        },
        {
          "material": "0910_Argila S\u00e3o Sim\u00e3o",
          "amount": 10.0
        },
        {
          "material": "Silica",
          "amount": 9.0
        },
        {
          "material": "Copper Carbonate",
          "amount": 5.0
        },
        {
          "material": "Titanium Dioxide",
          "amount": 5.0
        },
        {
          "material": "Bentonite",
          "amount": 2.0
        },
        {
          "material": "Lithium Carbonate",
          "amount": 1.0
        }
      ],
      "description": "Esmaltes de gama m\u00e9dia, John Britt, p\u00e1g. 111. Argila tabaco.",
      "createdBy": "Marize Mello",
      "source": "glazy.org",
      "url": "https://glazy.org/recipes/56897"
    },
    {
      "id": 16328,
      "code": "GLAZY-16328",
      "name": "Pinnell Strontium matte base +0.5 Cobalt Ox, 3 Rutile",
      "cone": "6",
      "surface": "Smooth Matte",
      "transparency": "Opaque",
      "atmosphere": "Oxidation",
      "subtype": "Glaze",
      "ingredients": [
        {
          "material": "Nepheline Syenite",
          "amount": 60.0
        },
        {
          "material": "Strontium Carbonate",
          "amount": 20.0
        },
        {
          "material": "Ball Clay",
          "amount": 10.0
        },
        {
          "material": "Silica",
          "amount": 9.0
        },
        {
          "material": "Rutile",
          "amount": 3.0
        },
        {
          "material": "Lithium Carbonate",
          "amount": 1.0
        }
      ],
      "additionals": [
        {
          "material": "Cobalt Oxide",
          "amount": 0.5
        }
      ],
      "description": "Rutile green, lavender where thickest.",
      "createdBy": "Alisa Liskin Clausen",
      "source": "glazy.org",
      "url": "https://glazy.org/recipes/16328"
    },
    {
      "id": 2766,
      "code": "GLAZY-2766",
      "name": "Pinnell Strontium Matte White",
      "cone": "6",
      "surface": "Matte",
      "transparency": "",
      "atmosphere": "",
      "subtype": "Glaze - White, Off-White",
      "ingredients": [
        {
          "material": "Nepheline Syenite",
          "amount": 60.0
        },
        {
          "material": "Strontium Carbonate",
          "amount": 20.0
        },
        {
          "material": "Ball Clay",
          "amount": 10.0
        },
        {
          "material": "Silica",
          "amount": 9.0
        },
        {
          "material": "Lithium Carbonate",
          "amount": 1.0
        }
      ],
      "additionals": [
        {
          "material": "Titanium Dioxide",
          "amount": 5.0
        }
      ],
      "description": "Source/Alternate names: Peter Pinnell Notes: Alisa Clausen: White mat glaze that is covering. Semi mat where thickest and thoroughly melted. Drier, rougher surface and immature looking where thinnest.",
      "createdBy": "Glazy Admin",
      "source": "glazy.org",
      "url": "https://glazy.org/recipes/2766"
    },
    {
      "id": 18047,
      "code": "GLAZY-18047",
      "name": "Pinnell Weathered Blue (matte base)",
      "cone": "6 - 10",
      "surface": "Matte",
      "transparency": "",
      "atmosphere": "Oxidation",
      "subtype": "Glaze - Blue",
      "ingredients": [
        {
          "material": "Nepheline Syenite",
          "amount": 60.0
        },
        {
          "material": "Strontium Carbonate",
          "amount": 20.0
        },
        {
          "material": "Ball Clay",
          "amount": 10.0
        },
        {
          "material": "Silica",
          "amount": 9.0
        },
        {
          "material": "Lithium Carbonate",
          "amount": 1.0
        }
      ],
      "additionals": [
        {
          "material": "Copper Carbonate",
          "amount": 3.0
        },
        {
          "material": "Cobalt Carbonate",
          "amount": 1.0
        }
      ],
      "description": "",
      "createdBy": "Ginger",
      "source": "glazy.org",
      "url": "https://glazy.org/recipes/18047"
    },
    {
      "id": 7995,
      "code": "GLAZY-7995",
      "name": "Pinnell Weathered Bronze ^6 ox. under WoDo White ^6 ox.",
      "cone": "6",
      "surface": "Matte",
      "transparency": "",
      "atmosphere": "Oxidation",
      "subtype": "Glaze",
      "ingredients": [
        {
          "material": "Nepheline Syenite",
          "amount": 60.0
        },
        {
          "material": "Strontium Carbonate",
          "amount": 20.0
        },
        {
          "material": "Kentucky OM #4 Ball Clay",
          "amount": 10.0
        },
        {
          "material": "Silica",
          "amount": 9.0
        },
        {
          "material": "Lithium Carbonate",
          "amount": 1.0
        }
      ],
      "additionals": [
        {
          "material": "Copper Carbonate",
          "amount": 5.0
        },
        {
          "material": "Titanium Dioxide",
          "amount": 5.0
        }
      ],
      "description": "",
      "createdBy": "Alisa Liskin Clausen",
      "source": "glazy.org",
      "url": "https://glazy.org/recipes/7995"
    },
    {
      "id": 22289,
      "code": "GLAZY-22289",
      "name": "Pinnell yellow Celadon (Titanium)",
      "cone": "9 - 10",
      "surface": "Semi-glossy",
      "transparency": "Translucent",
      "atmosphere": "Reduction, Salt & Soda",
      "subtype": "Glaze - Iron - Celadon - Yellow",
      "ingredients": [
        {
          "material": "Silica",
          "amount": 34.3
        },
        {
          "material": "Potash Feldspar (Zheng Yi SK7)",
          "amount": 24.5
        },
        {
          "material": "Whiting",
          "amount": 19.6
        },
        {
          "material": "New Zealand Halloysite",
          "amount": 19.6
        },
        {
          "material": "Barium Carbonate",
          "amount": 2.0
        }
      ],
      "additionals": [
        {
          "material": "Titanium Dioxide",
          "amount": 1.5
        },
        {
          "material": "Tin Oxide",
          "amount": 1.0
        },
        {
          "material": "Yellow Iron Oxide",
          "amount": 0.5
        }
      ],
      "description": "test with lower amounts of titanium dioxide.",
      "createdBy": "chance taylor",
      "source": "glazy.org",
      "url": "https://glazy.org/recipes/22289"
    },
    {
      "id": 29358,
      "code": "GLAZY-29358",
      "name": "Pinnell's Clear",
      "cone": "04 - 03",
      "surface": "",
      "transparency": "",
      "atmosphere": "Raku",
      "subtype": "Glaze - Clear",
      "ingredients": [
        {
          "material": "Ferro Frit 3195",
          "amount": 7300.0
        },
        {
          "material": "EP Kaolin",
          "amount": 1000.0
        },
        {
          "material": "Magnesium carbonate",
          "amount": 1000.0
        },
        {
          "material": "Silica",
          "amount": 700.0
        },
        {
          "material": "Bentonite",
          "amount": 200.0
        }
      ],
      "description": "From the Kansas City Art Institute Ceramic Department (KCAI), Glaze Formulas, 15 February 1990. http://www.brackers.com/wp-content/uploads/2015/02/KCAI-Glaze-Recpies.pdf",
      "createdBy": "Glazy Admin",
      "source": "glazy.org",
      "url": "https://glazy.org/recipes/29358"
    },
    {
      "id": 84287,
      "code": "GLAZY-84287",
      "name": "Pinnell1 (4)",
      "cone": "6",
      "surface": "Matte",
      "transparency": "Opaque",
      "atmosphere": "Oxidation",
      "subtype": "Glaze",
      "ingredients": [
        {
          "material": "0931_Feldspato K Minasolo",
          "amount": 58.8
        },
        {
          "material": "Strontium Carbonate",
          "amount": 16.3
        },
        {
          "material": "0910_Argila S\u00e3o Sim\u00e3o",
          "amount": 8.2
        },
        {
          "material": "Lithium Carbonate",
          "amount": 5.0
        },
        {
          "material": "Copper Carbonate",
          "amount": 4.6
        },
        {
          "material": "Titanium Dioxide",
          "amount": 4.5
        },
        {
          "material": "Bentonite",
          "amount": 2.0
        },
        {
          "material": "0932_Calcita Minasolo",
          "amount": 0.6
        }
      ],
      "description": "Esmaltes de gama m\u00e9dia, John Britt, p\u00e1g. 111. Eu fiz com outros ingredientes seguindo a f\u00f3rmula, por\u00e9m n\u00e3o derreteu. 80% de \u00e1gua + 20% CMC pronto.",
      "createdBy": "Marize Mello",
      "source": "glazy.org",
      "url": "https://glazy.org/recipes/84287"
    },
    {
      "id": 31998,
      "code": "GLAZY-31998",
      "name": "Pinnell\u2019s Strontium Crater",
      "cone": "3 - 8",
      "surface": "",
      "transparency": "",
      "atmosphere": "Oxidation",
      "subtype": "Glaze - Specialty - Crater",
      "ingredients": [
        {
          "material": "Nepheline Syenite",
          "amount": 60.0
        },
        {
          "material": "Strontium Carbonate",
          "amount": 20.0
        },
        {
          "material": "Ball Clay",
          "amount": 10.0
        },
        {
          "material": "Silica",
          "amount": 9.0
        },
        {
          "material": "Titanium Dioxide",
          "amount": 5.0
        },
        {
          "material": "Bentonite",
          "amount": 2.0
        },
        {
          "material": "Lithium Carbonate",
          "amount": 1.0
        }
      ],
      "description": "Cone 3 of this glaze has underdeveloped craters, but it produces a smooth, almost velvet texture. Cone 6 has fully developed craters. Cone 8 the craters are larger and begin to get much more brittle. The orange, red, and yellow colores with mason stains are extremely brittle and expand much more then other colourants fired to the same tempuature. I need to test these mason stains more to try and find a way to correct this problem, but I figured I might as well put them up here for now.",
      "createdBy": "Emily Tarner",
      "source": "glazy.org",
      "url": "https://glazy.org/recipes/31998"
    },
    {
      "id": 72121,
      "code": "GLAZY-72121",
      "name": "Piscina Karina (1)",
      "cone": "6",
      "surface": "Glossy",
      "transparency": "Semi-opaque",
      "atmosphere": "Oxidation",
      "subtype": "Glaze",
      "ingredients": [
        {
          "material": "0912_Albita Minasolo",
          "amount": 29.5
        },
        {
          "material": "0930_Frita 096",
          "amount": 26.0
        },
        {
          "material": "Dolomite",
          "amount": 14.5
        },
        {
          "material": "Silica",
          "amount": 14.5
        },
        {
          "material": "Zinc Oxide",
          "amount": 6.3
        },
        {
          "material": "Titanium Dioxide",
          "amount": 3.0
        },
        {
          "material": "0910_Argila S\u00e3o Sim\u00e3o",
          "amount": 2.2
        },
        {
          "material": "Bentonite",
          "amount": 2.0
        },
        {
          "material": "Black Copper Oxide",
          "amount": 1.8
        },
        {
          "material": "Cobalt Oxide",
          "amount": 0.2
        }
      ],
      "description": "Esse esmalte foi dado Por Karina Ign\u00e1cio: https://www.facebook.com/karinaceramica/posts/2298209676953583. Como havia sido dito que queimaria entre 1240 e 1280\u00baC resolvi colocar logo 0,1 mol. de boro... Recalculado com outros materiais. Diferente nessa argila e mais brilho... Acho que vou subir a s\u00edlica... 60% de \u00e1gua + 30% de CMC preparado.",
      "createdBy": "Marize Mello",
      "source": "glazy.org",
      "url": "https://glazy.org/recipes/72121"
    },
    {
      "id": 84180,
      "code": "GLAZY-84180",
      "name": "Piscina Karina (2)",
      "cone": "6",
      "surface": "Glossy",
      "transparency": "Semi-opaque",
      "atmosphere": "Oxidation",
      "subtype": "Glaze",
      "ingredients": [
        {
          "material": "0930_Frita 096",
          "amount": 31.8
        },
        {
          "material": "0912_Albita Minasolo",
          "amount": 27.0
        },
        {
          "material": "Silica",
          "amount": 12.4
        },
        {
          "material": "Dolomite",
          "amount": 12.1
        },
        {
          "material": "Zinc Oxide",
          "amount": 6.2
        },
        {
          "material": "Titanium Dioxide",
          "amount": 2.7
        },
        {
          "material": "Bentonite",
          "amount": 2.0
        },
        {
          "material": "0910_Argila S\u00e3o Sim\u00e3o",
          "amount": 2.0
        },
        {
          "material": "Black Copper Oxide",
          "amount": 1.8
        },
        {
          "material": "Talc",
          "amount": 1.8
        },
        {
          "material": "Cobalt Oxide",
          "amount": 0.2
        }
      ],
      "description": "Esse esmalte foi dado Por Karina Ign\u00e1cio: https://www.facebook.com/karinaceramica/posts/2298209676953583. Como havia sido dito que queimaria entre 1240 e 1280\u00baC resolvi colocar logo 0,12 mol. de boro... Recalculado com outros materiais. Diferente nessa argila e mais brilho... 70% de \u00e1gua + 30% de CMC preparado. Est\u00e1 craquelado.",
      "createdBy": "Marize Mello",
      "source": "glazy.org",
      "url": "https://glazy.org/recipes/84180"
    },
    {
      "id": 105683,
      "code": "GLAZY-105683",
      "name": "Piscina Karina (3)",
      "cone": "7",
      "surface": "Glossy",
      "transparency": "Semi-opaque",
      "atmosphere": "Oxidation",
      "subtype": "Glaze",
      "ingredients": [
        {
          "material": "0912_Albita Minasolo",
          "amount": 46.0
        },
        {
          "material": "Silica",
          "amount": 23.0
        },
        {
          "material": "0932_Calcita Minasolo",
          "amount": 12.0
        },
        {
          "material": "Dolomite",
          "amount": 9.0
        },
        {
          "material": "Zinc Oxide",
          "amount": 7.0
        },
        {
          "material": "Bentonite",
          "amount": 3.0
        }
      ],
      "additionals": [
        {
          "material": "Titanium Dioxide",
          "amount": 3.0
        },
        {
          "material": "Black Copper Oxide",
          "amount": 2.0
        },
        {
          "material": "Cobalt Oxide",
          "amount": 0.2
        }
      ],
      "description": "Esse esmalte foi dado Por Karina Ign\u00e1cio: https://www.facebook.com/karinaceramica/posts/2298209676953583 . Foi dito que queimaria entre 1240 e 1280\u00baC. 70% de \u00e1gua + 20% de CMC preparado + gotinhas de tripolifosfato. Muito grosso. As 3 tentativa (outras 2 com boro) gerou furinhos.",
      "createdBy": "Marize Mello",
      "source": "glazy.org",
      "url": "https://glazy.org/recipes/105683"
    },
    {
      "id": 39216,
      "code": "GLAZY-39216",
      "name": "Pistachio Ice Cream",
      "cone": "6",
      "surface": "",
      "transparency": "",
      "atmosphere": "Oxidation",
      "subtype": "Glaze",
      "ingredients": [
        {
          "material": "EP Kaolin",
          "amount": 29.23
        },
        {
          "material": "Ferro Frit 3124",
          "amount": 22.56
        },
        {
          "material": "Nepheline Syenite",
          "amount": 20.37
        },
        {
          "material": "Whiting",
          "amount": 17.1
        },
        {
          "material": "Silica",
          "amount": 10.74
        }
      ],
      "additionals": [
        {
          "material": "Titanium Dioxide",
          "amount": 6.0
        },
        {
          "material": "Copper Carbonate",
          "amount": 2.0
        }
      ],
      "description": "",
      "createdBy": "Gasworks NYC",
      "source": "glazy.org",
      "url": "https://glazy.org/recipes/39216"
    },
    {
      "id": 11632,
      "code": "GLAZY-11632",
      "name": "Plain Shino",
      "cone": "9 - 11",
      "surface": "Satin-matte",
      "transparency": "",
      "atmosphere": "Oxidation, Neutral, Reduction, Salt & Soda, Wood",
      "subtype": "Glaze - Shino - Traditional",
      "ingredients": [
        {
          "material": "Nepheline Syenite",
          "amount": 75.0
        },
        {
          "material": "Ball Clay",
          "amount": 25.0
        }
      ],
      "description": "",
      "createdBy": "Bob Payne",
      "source": "glazy.org",
      "url": "https://glazy.org/recipes/11632"
    },
    {
      "id": 44057,
      "code": "GLAZY-44057",
      "name": "Plainsman Clay Dark Brown Matte",
      "cone": "6",
      "surface": "Matte",
      "transparency": "",
      "atmosphere": "",
      "subtype": "Glaze",
      "ingredients": [
        {
          "material": "Custer Feldspar",
          "amount": 25.0
        },
        {
          "material": "EP Kaolin",
          "amount": 22.5
        },
        {
          "material": "Nepheline Syenite",
          "amount": 18.0
        },
        {
          "material": "Whiting",
          "amount": 15.0
        },
        {
          "material": "Silica",
          "amount": 13.0
        },
        {
          "material": "Manganese Dioxide",
          "amount": 8.0
        },
        {
          "material": "Colemanite",
          "amount": 7.0
        },
        {
          "material": "Black Copper Oxide",
          "amount": 1.5
        }
      ],
      "description": "From Virginia Scotchie's Clay and Glaze Compendium",
      "createdBy": "Glazy Admin",
      "source": "glazy.org",
      "url": "https://glazy.org/recipes/44057"
    },
    {
      "id": 4623,
      "code": "GLAZY-4623",
      "name": "Plastic Dolomite",
      "cone": "10",
      "surface": "Semi-matte",
      "transparency": "",
      "atmosphere": "Reduction",
      "subtype": "Glaze",
      "ingredients": [
        {
          "material": "Plastic Vitrox",
          "amount": 85.0
        },
        {
          "material": "Dolomite",
          "amount": 15.0
        }
      ],
      "description": "This recipe was imported from Louis Katz's Hyperglaze database available on his website: http://falcon.tamucc.edu/lkatz/allglazes.txt More information about Louis Katz can be found on his website, http://www.louiskatz.net/ Louis Katz Notes: I am not a safety expert and any information contained in this file about safety should be ignored in favor of advice from experts. All of the materials in all glazes are potentially hazardous. All of these glaze recipes are given without any representation of accuracy or safety. They may work, they may not. They may be safe when fired or they may not. All of the materials used in them have hazards associated with them. You must be have sufficient training in the hazards before you use the the materials. You will have to determine the suitability and safety for your use. Do not assume that a lack of a warning about a material means that it is safe. Cone: 10 Color: Opaque off White Testing: Tested Surface texture: Semi-Matte or Satin Firing: Reduction Glaze type: Mg Ca Recipe: Percent Batch Plastic Vitrox 85.00 85.00 Dolomite 15.00 15.00 Totals: 100.00 % 100.00 gm",
      "createdBy": "Glazy Admin",
      "source": "glazy.org",
      "url": "https://glazy.org/recipes/4623"
    },
    {
      "id": 5010,
      "code": "GLAZY-5010",
      "name": "Plastic Dolomite with Cobalt",
      "cone": "10",
      "surface": "Semi-glossy",
      "transparency": "Translucent",
      "atmosphere": "Reduction",
      "subtype": "Glaze - Purple",
      "ingredients": [
        {
          "material": "Plastic Vitrox",
          "amount": 85.0
        },
        {
          "material": "Dolomite",
          "amount": 15.0
        }
      ],
      "additionals": [
        {
          "material": "Cobalt Carbonate",
          "amount": 3.0
        }
      ],
      "description": "This recipe was imported from Louis Katz's Hyperglaze database available on his website: http://falcon.tamucc.edu/lkatz/allglazes.txt More information about Louis Katz can be found on his website, http://www.louiskatz.net/ Louis Katz Notes: I am not a safety expert and any information contained in this file about safety should be ignored in favor of advice from experts. All of the materials in all glazes are potentially hazardous. All of these glaze recipes are given without any representation of accuracy or safety. They may work, they may not. They may be safe when fired or they may not. All of the materials used in them have hazards associated with them. You must be have sufficient training in the hazards before you use the the materials. You will have to determine the suitability and safety for your use. Do not assume that a lack of a warning about a material means that it is safe. Cone: 10 Color: Translucent Purple Surface texture: Semi-Gloss Firing: Reduction Glaze type: Mg Recipe: Percent Batch Plastic Vitrox 85.00 3400 Dolomite 15.00 600 Totals: 100.00 % 4000 gm Also add: Cobalt Carbonate 3.00 120 Comments: Based on Line Blend of Dolomite with Plastic Vitrox. Magnesium cobalt Purple. Wash Carefully after use. Gloves.",
      "createdBy": "Glazy Admin",
      "source": "glazy.org",
      "url": "https://glazy.org/recipes/5010"
    },
    {
      "id": 167773,
      "code": "GLAZY-167773",
      "name": "Plata quemada A068",
      "cone": "4 - 5 1/2",
      "surface": "Matte",
      "transparency": "Semi-opaque",
      "atmosphere": "Oxidation",
      "subtype": "Glaze",
      "ingredients": [
        {
          "material": "Nepheline Syenite",
          "amount": 30.4
        },
        {
          "material": "Caol\u00edn Patag\u00f3nico",
          "amount": 26.4
        },
        {
          "material": "Ferro Frit 3134-2 (174)",
          "amount": 13.7
        },
        {
          "material": "Whiting",
          "amount": 13.5
        },
        {
          "material": "Silica",
          "amount": 9.0
        },
        {
          "material": "Rutile",
          "amount": 3.6
        },
        {
          "material": "Red Iron Oxide",
          "amount": 1.9
        },
        {
          "material": "Manganese Carbonate",
          "amount": 1.6
        }
      ],
      "description": "",
      "createdBy": "Mart\u00edn Rolando",
      "source": "glazy.org",
      "url": "https://glazy.org/recipes/167773"
    },
    {
      "id": 29472,
      "code": "GLAZY-29472",
      "name": "Playful green - \u05d9\u05e8\u05d5\u05e7\u05d4 \u05de\u05e9\u05d7\u05e7\u05ea",
      "cone": "6",
      "surface": "",
      "transparency": "",
      "atmosphere": "Oxidation",
      "subtype": "Glaze - Green - Copper",
      "ingredients": [
        {
          "material": "Silica",
          "amount": 31.0
        },
        {
          "material": "Nephelin Syenite (Sepctrum N, Minerco)",
          "amount": 20.0
        },
        {
          "material": "Whiting",
          "amount": 18.0
        },
        {
          "material": "Gerstley Borate",
          "amount": 14.0
        },
        {
          "material": "Kaolin (WBH,Minerco)",
          "amount": 14.0
        },
        {
          "material": "Lithium Carbonate",
          "amount": 3.0
        }
      ],
      "additionals": [
        {
          "material": "Titanium Dioxide",
          "amount": 6.0
        },
        {
          "material": "Copper Carbonate",
          "amount": 1.0
        }
      ],
      "description": "",
      "createdBy": "Ceramics Bezalel",
      "source": "glazy.org",
      "url": "https://glazy.org/recipes/29472"
    },
    {
      "id": 5804,
      "code": "GLAZY-5804",
      "name": "Plum",
      "cone": "10",
      "surface": "",
      "transparency": "",
      "atmosphere": "Reduction",
      "subtype": "Glaze - Iron - Kaki, Tomato Red",
      "ingredients": [
        {
          "material": "Albany slip",
          "amount": 61.11
        },
        {
          "material": "Cornwall Stone",
          "amount": 27.78
        },
        {
          "material": "Whiting",
          "amount": 11.11
        }
      ],
      "additionals": [
        {
          "material": "Red Iron Oxide",
          "amount": 12.22
        }
      ],
      "description": "NOTE: This recipe was imported from Triangle Potter's Guild Glaze Recipes published November, 1988 Source: John Givvines 250 cornwall stone 550 albany slip + 110 red iron oxide 100 whiting",
      "createdBy": "Glazy Admin",
      "source": "glazy.org",
      "url": "https://glazy.org/recipes/5804"
    },
    {
      "id": 6095,
      "code": "GLAZY-6095",
      "name": "Plum",
      "cone": "6",
      "surface": "",
      "transparency": "",
      "atmosphere": "Reduction",
      "subtype": "Glaze - Iron",
      "ingredients": [
        {
          "material": "Custer Feldspar",
          "amount": 30.0
        },
        {
          "material": "Silica",
          "amount": 20.0
        },
        {
          "material": "Whiting",
          "amount": 10.0
        },
        {
          "material": "Yellow Ochre",
          "amount": 10.0
        }
      ],
      "description": "This is originally a Reduction cone 6 glaze from Marcia Selsor: http://www.marciaselsorstudio.com/ This can settle rock hard (add epson salts 2tbsp. per 10,000 grams)",
      "createdBy": "Glazy Admin",
      "source": "glazy.org",
      "url": "https://glazy.org/recipes/6095"
    },
    {
      "id": 30029,
      "code": "GLAZY-30029",
      "name": "Plum",
      "cone": "5 - 5 1/2",
      "surface": "Matte",
      "transparency": "Opaque",
      "atmosphere": "Neutral",
      "subtype": "Glaze - Blue",
      "ingredients": [],
      "additionals": [
        {
          "material": "Neph Sye A270",
          "amount": 45.0
        },
        {
          "material": "Talc",
          "amount": 33.0
        },
        {
          "material": "Gerstley Borate",
          "amount": 9.0
        },
        {
          "material": "EP Kaolin",
          "amount": 4.0
        },
        {
          "material": "Whiting",
          "amount": 3.5
        },
        {
          "material": "Zinc Oxide",
          "amount": 3.5
        },
        {
          "material": "Cobalt Carbonate",
          "amount": 2.0
        }
      ],
      "description": "",
      "createdBy": "Patrick Rowe",
      "source": "glazy.org",
      "url": "https://glazy.org/recipes/30029"
    },
    {
      "id": 96590,
      "code": "GLAZY-96590",
      "name": "Plum",
      "cone": "6",
      "surface": "Glossy",
      "transparency": "",
      "atmosphere": "Oxidation",
      "subtype": "Glaze - Iron",
      "ingredients": [
        {
          "material": "Custer Feldspar",
          "amount": 60.9
        },
        {
          "material": "Gerstley Borate",
          "amount": 13.0
        },
        {
          "material": "EP Kaolin",
          "amount": 8.7
        },
        {
          "material": "Silica",
          "amount": 8.7
        },
        {
          "material": "Whiting",
          "amount": 8.7
        }
      ],
      "additionals": [
        {
          "material": "Red Iron Oxide",
          "amount": 11.5
        }
      ],
      "description": "Ceramics Monthly, May 2000 Chris Wolff",
      "createdBy": "Eric Shawn Bayrd",
      "source": "glazy.org",
      "url": "https://glazy.org/recipes/96590"
    },
    {
      "id": 3285,
      "code": "GLAZY-3285",
      "name": "Plum 1",
      "cone": "10",
      "surface": "Glossy",
      "transparency": "Opaque",
      "atmosphere": "Oxidation, Reduction",
      "subtype": "Glaze - Iron",
      "ingredients": [
        {
          "material": "Cornwall Stone",
          "amount": 42.0
        },
        {
          "material": "Silica",
          "amount": 27.8
        },
        {
          "material": "EP Kaolin",
          "amount": 13.5
        },
        {
          "material": "Whiting",
          "amount": 11.3
        },
        {
          "material": "Dolomite",
          "amount": 4.4
        },
        {
          "material": "Zinc Oxide",
          "amount": 1.0
        }
      ],
      "additionals": [
        {
          "material": "Red Iron Oxide",
          "amount": 5.0
        }
      ],
      "description": "Via Tara Hagen's Glazeitorium http://glazeitorium.blogspot.com/",
      "createdBy": "Tara Hagen",
      "source": "glazy.org",
      "url": "https://glazy.org/recipes/3285"
    },
    {
      "id": 3286,
      "code": "GLAZY-3286",
      "name": "Plum 2",
      "cone": "10",
      "surface": "Glossy",
      "transparency": "Opaque",
      "atmosphere": "Oxidation, Reduction",
      "subtype": "Glaze - Iron",
      "ingredients": [
        {
          "material": "Cornwall Stone",
          "amount": 42.0
        },
        {
          "material": "Silica",
          "amount": 27.8
        },
        {
          "material": "EP Kaolin",
          "amount": 13.5
        },
        {
          "material": "Whiting",
          "amount": 11.3
        },
        {
          "material": "Dolomite",
          "amount": 4.4
        },
        {
          "material": "Zinc Oxide",
          "amount": 1.0
        }
      ],
      "additionals": [
        {
          "material": "Red Iron Oxide",
          "amount": 9.0
        },
        {
          "material": "Tin Oxide",
          "amount": 3.0
        }
      ],
      "description": "Via Tara Hagen's Glazeitorium http://glazeitorium.blogspot.com/",
      "createdBy": "Tara Hagen",
      "source": "glazy.org",
      "url": "https://glazy.org/recipes/3286"
    },
    {
      "id": 3287,
      "code": "GLAZY-3287",
      "name": "Plum 4",
      "cone": "10",
      "surface": "Glossy",
      "transparency": "Translucent",
      "atmosphere": "Oxidation, Reduction",
      "subtype": "Glaze - Green - Copper",
      "ingredients": [
        {
          "material": "Cornwall Stone",
          "amount": 42.0
        },
        {
          "material": "Silica",
          "amount": 27.8
        },
        {
          "material": "EP Kaolin",
          "amount": 13.5
        },
        {
          "material": "Whiting",
          "amount": 11.3
        },
        {
          "material": "Dolomite",
          "amount": 4.4
        },
        {
          "material": "Zinc Oxide",
          "amount": 1.0
        }
      ],
      "additionals": [
        {
          "material": "Copper Carbonate",
          "amount": 3.0
        }
      ],
      "description": "Via Tara Hagen's Glazeitorium http://glazeitorium.blogspot.com/",
      "createdBy": "Tara Hagen",
      "source": "glazy.org",
      "url": "https://glazy.org/recipes/3287"
    },
    {
      "id": 3288,
      "code": "GLAZY-3288",
      "name": "Plum 5",
      "cone": "10",
      "surface": "Glossy",
      "transparency": "Translucent",
      "atmosphere": "Oxidation, Reduction",
      "subtype": "Glaze - Green - Copper",
      "ingredients": [
        {
          "material": "Cornwall Stone",
          "amount": 42.0
        },
        {
          "material": "Silica",
          "amount": 27.8
        },
        {
          "material": "EP Kaolin",
          "amount": 13.5
        },
        {
          "material": "Whiting",
          "amount": 11.3
        },
        {
          "material": "Dolomite",
          "amount": 4.4
        },
        {
          "material": "Zinc Oxide",
          "amount": 1.0
        }
      ],
      "additionals": [
        {
          "material": "Cobalt Carbonate",
          "amount": 3.0
        }
      ],
      "description": "Via Tara Hagen's Glazeitorium http://glazeitorium.blogspot.com/",
      "createdBy": "Tara Hagen",
      "source": "glazy.org",
      "url": "https://glazy.org/recipes/3288"
    },
    {
      "id": 562,
      "code": "GLAZY-562",
      "name": "Plum Dark",
      "cone": "9 - 10",
      "surface": "Glossy",
      "transparency": "Translucent",
      "atmosphere": "Reduction",
      "subtype": "Glaze - Blue",
      "ingredients": [
        {
          "material": "Nepheline Syenite",
          "amount": 35.7
        },
        {
          "material": "Silica",
          "amount": 30.6
        },
        {
          "material": "Dolomite",
          "amount": 15.3
        },
        {
          "material": "Whiting",
          "amount": 8.2
        },
        {
          "material": "Strontium Carbonate",
          "amount": 6.1
        },
        {
          "material": "EP Kaolin",
          "amount": 4.1
        }
      ],
      "additionals": [
        {
          "material": "Manganese Dioxide",
          "amount": 4.1
        },
        {
          "material": "Cobalt Oxide",
          "amount": 0.5
        }
      ],
      "description": "variegated brown and blue. glossy. not a lot of color concentration All the glazes were tested on #900 Miller clay which is a toasty ^10 stoneware. One side of the test tile was brushed with a thick coating of Cynthia Bringle's wet/dry white slip. Each glaze was dipped in three thicknesses on a heavily textured tile. All tiles were fired to a (hard)^9 (10 tipping)reduction firing. 1 hr. Body reduction at ^08 and 1 hr. glaze reduction at ^9 then a quick reox. before shutdown. Any time potash or Custer spar is called for, I used G-200. All ball clay is OM-4 . Many glazes I substituted 75% of the amount of Barium with Strontium. All kaolin is EPK. Tracy Wilson Saltbox Pottery",
      "createdBy": "Glazy Admin",
      "source": "glazy.org",
      "url": "https://glazy.org/recipes/562"
    },
    {
      "id": 1450,
      "code": "GLAZY-1450",
      "name": "Plum Ed's 6",
      "cone": "6",
      "surface": "",
      "transparency": "",
      "atmosphere": "Oxidation",
      "subtype": "Glaze",
      "ingredients": [
        {
          "material": "Nepheline Syenite",
          "amount": 50.64
        },
        {
          "material": "Whiting",
          "amount": 22.1
        },
        {
          "material": "Silica",
          "amount": 13.81
        },
        {
          "material": "Gerstley Borate",
          "amount": 8.84
        },
        {
          "material": "EP Kaolin",
          "amount": 4.61
        }
      ],
      "additionals": [
        {
          "material": "Tin Oxide",
          "amount": 8.28
        },
        {
          "material": "Bentonite",
          "amount": 0.92
        },
        {
          "material": "Potassium dichromate",
          "amount": 0.92
        }
      ],
      "description": "They use this glaze a lot at a community college I go to. I'm curious if anyone can tell me if it's safe used for a food container? Andy Lubow andrew s lubow",
      "createdBy": "Glazy Admin",
      "source": "glazy.org",
      "url": "https://glazy.org/recipes/1450"
    },
    {
      "id": 3232,
      "code": "GLAZY-3232",
      "name": "Plum Glaze",
      "cone": "6",
      "surface": "Satin",
      "transparency": "Opaque",
      "atmosphere": "Oxidation",
      "subtype": "Glaze - Iron",
      "ingredients": [
        {
          "material": "Custer Feldspar",
          "amount": 60.9
        },
        {
          "material": "Gillespie Borate",
          "amount": 13.0
        },
        {
          "material": "EP Kaolin",
          "amount": 8.7
        },
        {
          "material": "Silica",
          "amount": 8.7
        },
        {
          "material": "Whiting",
          "amount": 8.7
        }
      ],
      "additionals": [
        {
          "material": "Red Iron Oxide",
          "amount": 11.5
        }
      ],
      "description": "Western Pennsylvania Potters Community http://wpapotters.blogspot.com/2012/04/links-to-cone-6-oxidation-glaze-tests.html http://www.wpapotters.blogspot.com/2010/11/cone-6-oxidation-results-group-2.html With natural cooling in an electric kiln",
      "createdBy": "Terry Rorison",
      "source": "glazy.org",
      "url": "https://glazy.org/recipes/3232"
    },
    {
      "id": 3241,
      "code": "GLAZY-3241",
      "name": "Plum Glaze",
      "cone": "10",
      "surface": "Glossy",
      "transparency": "Semi-opaque",
      "atmosphere": "Oxidation, Reduction",
      "subtype": "Glaze - Red",
      "ingredients": [
        {
          "material": "Custer Feldspar",
          "amount": 45.0
        },
        {
          "material": "Silica",
          "amount": 28.0
        },
        {
          "material": "Whiting",
          "amount": 13.0
        },
        {
          "material": "EP Kaolin",
          "amount": 11.0
        }
      ],
      "additionals": [
        {
          "material": "Red Iron Oxide",
          "amount": 7.76
        }
      ],
      "description": "Via Tara Hagen's Glazeitorium http://glazeitorium.blogspot.com/",
      "createdBy": "Tara Hagen",
      "source": "glazy.org",
      "url": "https://glazy.org/recipes/3241"
    },
    {
      "id": 2094,
      "code": "GLAZY-2094",
      "name": "Plum John's Revised",
      "cone": "4",
      "surface": "Glossy",
      "transparency": "",
      "atmosphere": "Oxidation",
      "subtype": "Glaze - Purple",
      "ingredients": [
        {
          "material": "Ferro Frit 3110",
          "amount": 63.0
        },
        {
          "material": "Silica",
          "amount": 11.0
        },
        {
          "material": "Gerstley Borate",
          "amount": 10.0
        },
        {
          "material": "Ferro Frit 3134",
          "amount": 9.0
        },
        {
          "material": "Kaolin",
          "amount": 7.0
        }
      ],
      "additionals": [
        {
          "material": "Manganese Carbonate",
          "amount": 2.0
        },
        {
          "material": "Cobalt Oxide",
          "amount": 0.3
        }
