Repository: MrSeldon/argilev2

File: data/glazes/glazy.json (part 216 of 315)
{
      ],
      "description": "Glaze Type: Low fire (Alkaline) From Joan Bruneau CM Jan. 2002 p.70 Variations -- also add: Mason Blackberry wine stain 5",
      "createdBy": "Glazy Admin",
      "source": "glazy.org",
      "url": "https://glazy.org/recipes/2094"
    },
    {
      "id": 3240,
      "code": "GLAZY-3240",
      "name": "Plum Red",
      "cone": "10",
      "surface": "Glossy",
      "transparency": "Semi-opaque",
      "atmosphere": "Oxidation, Reduction",
      "subtype": "Glaze - Red",
      "ingredients": [
        {
          "material": "Cornwall Stone",
          "amount": 42.0
        },
        {
          "material": "Silica",
          "amount": 27.8
        },
        {
          "material": "EP Kaolin",
          "amount": 13.5
        },
        {
          "material": "Whiting",
          "amount": 11.3
        },
        {
          "material": "Dolomite",
          "amount": 4.4
        },
        {
          "material": "Zinc Oxide",
          "amount": 1.0
        }
      ],
      "additionals": [
        {
          "material": "Red Iron Oxide",
          "amount": 9.0
        }
      ],
      "description": "Via Tara Hagen's Glazeitorium http://glazeitorium.blogspot.com/",
      "createdBy": "Tara Hagen",
      "source": "glazy.org",
      "url": "https://glazy.org/recipes/3240"
    },
    {
      "id": 5391,
      "code": "GLAZY-5391",
      "name": "Plum Red",
      "cone": "9",
      "surface": "",
      "transparency": "",
      "atmosphere": "Reduction",
      "subtype": "Glaze - Iron",
      "ingredients": [
        {
          "material": "Cornwall Stone",
          "amount": 38.53
        },
        {
          "material": "Silica",
          "amount": 25.5
        },
        {
          "material": "EP Kaolin",
          "amount": 12.39
        },
        {
          "material": "Whiting",
          "amount": 10.37
        },
        {
          "material": "Red Iron Oxide",
          "amount": 8.26
        },
        {
          "material": "Dolomite",
          "amount": 4.04
        },
        {
          "material": "Zinc Oxide",
          "amount": 0.92
        }
      ],
      "description": "This recipe was imported from Louis Katz's Hyperglaze database available on his website: http://falcon.tamucc.edu/lkatz/allglazes.txt More information about Louis Katz can be found on his website, http://www.louiskatz.net/ Louis Katz Notes: I am not a safety expert and any information contained in this file about safety should be ignored in favor of advice from experts. All of the materials in all glazes are potentially hazardous. All of these glaze recipes are given without any representation of accuracy or safety. They may work, they may not. They may be safe when fired or they may not. All of the materials used in them have hazards associated with them. You must be have sufficient training in the hazards before you use the the materials. You will have to determine the suitability and safety for your use. Do not assume that a lack of a warning about a material means that it is safe. Cone: 9 Color: plum red Firing: Reduction Recipe: Percent Batch Cornwall Stone 38.53 42.0 Dolomite 4.04 4.4 Whiting 10.37 11.3 Zinc Oxide 0.92 1.0 EPK 12.39 13.5 Flint 25.50 27.8 RIO 8.26 9.0 Totals: 100.00 % 109.0 gm",
      "createdBy": "Glazy Admin",
      "source": "glazy.org",
      "url": "https://glazy.org/recipes/5391"
    },
    {
      "id": 5392,
      "code": "GLAZY-5392",
      "name": "Plum Red Revised",
      "cone": "9",
      "surface": "Matte",
      "transparency": "",
      "atmosphere": "Oxidation, Reduction",
      "subtype": "Glaze - Iron",
      "ingredients": [
        {
          "material": "Silica",
          "amount": 39.93
        },
        {
          "material": "Nepheline Syenite",
          "amount": 20.13
        },
        {
          "material": "EP Kaolin",
          "amount": 15.29
        },
        {
          "material": "Whiting",
          "amount": 11.27
        },
        {
          "material": "Red Iron Oxide",
          "amount": 8.2
        },
        {
          "material": "Dolomite",
          "amount": 4.01
        },
        {
          "material": "Zinc Oxide",
          "amount": 0.89
        },
        {
          "material": "Bone Ash",
          "amount": 0.27
        }
      ],
      "description": "This recipe was imported from Louis Katz's Hyperglaze database available on his website: http://falcon.tamucc.edu/lkatz/allglazes.txt More information about Louis Katz can be found on his website, http://www.louiskatz.net/ Louis Katz Notes: I am not a safety expert and any information contained in this file about safety should be ignored in favor of advice from experts. All of the materials in all glazes are potentially hazardous. All of these glaze recipes are given without any representation of accuracy or safety. They may work, they may not. They may be safe when fired or they may not. All of the materials used in them have hazards associated with them. You must be have sufficient training in the hazards before you use the the materials. You will have to determine the suitability and safety for your use. Do not assume that a lack of a warning about a material means that it is safe. Cone: 9 Surface texture: matte Firing: Ox. or Red. Recipe: Percent Batch Neph Sy 20.13 20.13 Bone Ash 0.27 0.27 EPK 15.29 15.29 Zinc Oxide 0.89 0.89 dolomite 4.01 4.01 Flint 39.93 39.93 RIO 8.20 8.20 Whiting 11.27 11.27 Totals: 100.00 % 99.98 gm",
      "createdBy": "Glazy Admin",
      "source": "glazy.org",
      "url": "https://glazy.org/recipes/5392"
    },
    {
      "id": 5011,
      "code": "GLAZY-5011",
      "name": "Plum Saturate Iron",
      "cone": "10",
      "surface": "",
      "transparency": "",
      "atmosphere": "Oxidation, Reduction",
      "subtype": "Glaze - Iron - Kaki, Tomato Red",
      "ingredients": [
        {
          "material": "Kingman Feldspar",
          "amount": 72.22
        },
        {
          "material": "Silica",
          "amount": 12.96
        },
        {
          "material": "Red Iron Oxide",
          "amount": 9.26
        },
        {
          "material": "Whiting",
          "amount": 5.56
        }
      ],
      "additionals": [
        {
          "material": "Bentonite",
          "amount": 1.85
        }
      ],
      "description": "This recipe was imported from Louis Katz's Hyperglaze database available on his website: http://falcon.tamucc.edu/lkatz/allglazes.txt More information about Louis Katz can be found on his website, http://www.louiskatz.net/ Louis Katz Notes: I am not a safety expert and any information contained in this file about safety should be ignored in favor of advice from experts. All of the materials in all glazes are potentially hazardous. All of these glaze recipes are given without any representation of accuracy or safety. They may work, they may not. They may be safe when fired or they may not. All of the materials used in them have hazards associated with them. You must be have sufficient training in the hazards before you use the the materials. You will have to determine the suitability and safety for your use. Do not assume that a lack of a warning about a material means that it is safe. Cone: 10 Color: purple? Firing: Ox. or Red. Recipe: Percent Batch Kingman 72.22 78.0 Whiting 5.56 6.0 Silica 12.96 14.0 RIO 9.26 10.0 Totals: 100.00 % 108.0 gm Also add: Bentonite 1.85 2.0",
      "createdBy": "Glazy Admin",
      "source": "glazy.org",
      "url": "https://glazy.org/recipes/5011"
    },
    {
      "id": 29266,
      "code": "GLAZY-29266",
      "name": "Plum Saturated Iron",
      "cone": "10",
      "surface": "",
      "transparency": "",
      "atmosphere": "Reduction, Oxidation",
      "subtype": "Glaze - Iron - Kaki, Tomato Red",
      "ingredients": [
        {
          "material": "Kingman Feldspar",
          "amount": 78.0
        },
        {
          "material": "Silica",
          "amount": 14.0
        },
        {
          "material": "Whiting",
          "amount": 6.0
        },
        {
          "material": "Bentonite",
          "amount": 2.0
        }
      ],
      "additionals": [
        {
          "material": "Red Iron Oxide",
          "amount": 10.0
        }
      ],
      "description": "From the Kansas City Art Institute Ceramic Department (KCAI), Glaze Formulas, 15 February 1990. http://www.brackers.com/wp-content/uploads/2015/02/KCAI-Glaze-Recpies.pdf",
      "createdBy": "Glazy Admin",
      "source": "glazy.org",
      "url": "https://glazy.org/recipes/29266"
    },
    {
      "id": 13122,
      "code": "GLAZY-13122",
      "name": "Plum Sauce",
      "cone": "9 - 10",
      "surface": "Glossy",
      "transparency": "Semi-opaque",
      "atmosphere": "Oxidation, Neutral, Reduction",
      "subtype": "Glaze - Iron - Tenmoku",
      "ingredients": [
        {
          "material": "Custer Feldspar",
          "amount": 37.5
        },
        {
          "material": "Silica",
          "amount": 26.8
        },
        {
          "material": "Whiting",
          "amount": 15.7
        },
        {
          "material": "Kentucky OM #4 Ball Clay",
          "amount": 10.7
        },
        {
          "material": "Barium Carbonate",
          "amount": 5.5
        },
        {
          "material": "Gerstley Borate",
          "amount": 3.8
        }
      ],
      "additionals": [
        {
          "material": "Red Iron Oxide",
          "amount": 9.8
        },
        {
          "material": "Manganese Dioxide",
          "amount": 3.6
        },
        {
          "material": "Bentonite",
          "amount": 2.0
        }
      ],
      "description": "I found this recipe by Alexander Kuttel on Glazy.org under the name \"Honey Gold\". After performing a test with it, I was impressed at its beautiful gloss and deep mahogany red glow in sunlight. This glaze may now replace the black celadon used in my ceramic studio, its THAT pretty! Our studio wants to call it \"Plum Sauce\".",
      "createdBy": "Sid Henderson",
      "source": "glazy.org",
      "url": "https://glazy.org/recipes/13122"
    },
    {
      "id": 5012,
      "code": "GLAZY-5012",
      "name": "PM-5 Eggshell Matte",
      "cone": "10",
      "surface": "Matte",
      "transparency": "",
      "atmosphere": "Reduction",
      "subtype": "Glaze - Matte",
      "ingredients": [
        {
          "material": "Custer Feldspar (1989)",
          "amount": 54.0
        },
        {
          "material": "Kaolin",
          "amount": 25.0
        },
        {
          "material": "Dolomite",
          "amount": 18.0
        },
        {
          "material": "Whiting",
          "amount": 3.0
        }
      ],
      "description": "This recipe was imported from Louis Katz's Hyperglaze database available on his website: http://falcon.tamucc.edu/lkatz/allglazes.txt More information about Louis Katz can be found on his website, http://www.louiskatz.net/ Louis Katz Notes: I am not a safety expert and any information contained in this file about safety should be ignored in favor of advice from experts. All of the materials in all glazes are potentially hazardous. All of these glaze recipes are given without any representation of accuracy or safety. They may work, they may not. They may be safe when fired or they may not. All of the materials used in them have hazards associated with them. You must be have sufficient training in the hazards before you use the the materials. You will have to determine the suitability and safety for your use. Do not assume that a lack of a warning about a material means that it is safe. Cone: 10 Color: white Surface texture: matte Firing: Reduction Glaze type: Ca Mg AlMatt Recipe: Percent Batch Custer Feldspar 54.00 4320 Dolomite 18.00 1440 Whiting 3.00 240 Kaolin 25.00 2000 Totals: 100.00 % 8000 Gm Comments: A classic stoneware glaze.",
      "createdBy": "Glazy Admin",
      "source": "glazy.org",
      "url": "https://glazy.org/recipes/5012"
    },
    {
      "id": 1451,
      "code": "GLAZY-1451",
      "name": "PMSP 4 Base",
      "cone": "6 - 8",
      "surface": "Glossy",
      "transparency": "Transparent",
      "atmosphere": "Oxidation",
      "subtype": "Glaze - Clear",
      "ingredients": [
        {
          "material": "Ferro Frit 3134",
          "amount": 25.4
        },
        {
          "material": "Silica",
          "amount": 24.5
        },
        {
          "material": "EP Kaolin",
          "amount": 22.5
        },
        {
          "material": "Wollastonite",
          "amount": 19.6
        },
        {
          "material": "Nepheline Syenite",
          "amount": 8.0
        }
      ],
      "description": "Chemical Analysis Na2O 0.18 Al2O3 0.35 SiO2 3.26 K2O 0.01 B2O3 0.27 MgO 0.02 CaO 0.79 Alumina:Silica ratio is 1.00 : 9.41 Neutral:Acid ratio is 1.00 : 5.30 Alkali:Neutral:Acid ratio is 1.00 : 0.62 : 3.26 Expansion coefficient: 68.0 x 10e-7 per degree C Oxides causing abnormal expansion effects: B2O3 The question that I have for Ron is about the expansion of the glazes listed below. A while back you told me that the expansion for the PMSP-4 glaze was a little low. You sent me a revised version which had a slightly higher expansion. I then looked at Tony Hansen's 5-20 glaze and found it to be pretty close to my PMSP-4. What range do you think the expansion should be in for a cone 6 oxidation glaze? PMSP-4 Expansion coefficient: 68.0 x 10e-7 per degree C Ron Roy's version of PMSP-4 Expansion coefficient: 71.1 x 10e-7 per degree C Tony Hansen's 5-20's glaze Expansion coefficient: 69.2 x 10e-7 per degree C In terms of my experience firing these glazes, I have found the PMSP to be water clear. Your revision to be mostly clear with bubbles only in areas of relief where the glaze has pooled. The 5-20's glaze for me was cloudy. I'm wondering if Ron Wright is getting more bubbles because he is trying to get a THICK clear? My clear gets a 4 second dip and I can't find any bubbles in it under a 1.5x magnifying glass. For anyone following this thread, all of the above glazes are given below. All are cone 6 oxidation. My firing takes about 8-9 hours to bend a large cone 6 and then I soak the kiln for another half hour to hour until cone 7 is at 2 o'clock. I then turn all of the switches to medium for 3 hours before shutting it off. The correct formula for Post's PMSP-4 is this one. The one posted on the database is incorrect. John Post Sterling Heights, Michigan",
      "createdBy": "Glazy Admin",
      "source": "glazy.org",
      "url": "https://glazy.org/recipes/1451"
    },
    {
      "id": 29315,
      "code": "GLAZY-29315",
      "name": "PNW - Celadon",
      "cone": "10",
      "surface": "",
      "transparency": "",
      "atmosphere": "Reduction",
      "subtype": "Glaze - Iron - Celadon",
      "ingredients": [
        {
          "material": "Silica",
          "amount": 33.6
        },
        {
          "material": "Custer Feldspar",
          "amount": 27.8
        },
        {
          "material": "EP Kaolin",
          "amount": 20.4
        },
        {
          "material": "Whiting",
          "amount": 20.0
        },
        {
          "material": "Iron oxide",
          "amount": 1.0
        }
      ],
      "description": "From the Kansas City Art Institute Ceramic Department (KCAI), Glaze Formulas, 15 February 1990. http://www.brackers.com/wp-content/uploads/2015/02/KCAI-Glaze-Recpies.pdf",
      "createdBy": "Glazy Admin",
      "source": "glazy.org",
      "url": "https://glazy.org/recipes/29315"
    },
    {
      "id": 5013,
      "code": "GLAZY-5013",
      "name": "PNW-Celadon",
      "cone": "10",
      "surface": "",
      "transparency": "",
      "atmosphere": "Oxidation, Reduction",
      "subtype": "Glaze - Iron - Celadon",
      "ingredients": [
        {
          "material": "Silica",
          "amount": 32.68
        },
        {
          "material": "Custer Feldspar (1989)",
          "amount": 27.04
        },
        {
          "material": "EP Kaolin",
          "amount": 19.84
        },
        {
          "material": "Whiting",
          "amount": 19.46
        },
        {
          "material": "Iron oxide",
          "amount": 0.97
        }
      ],
      "description": "This recipe was imported from Louis Katz's Hyperglaze database available on his website: http://falcon.tamucc.edu/lkatz/allglazes.txt More information about Louis Katz can be found on his website, http://www.louiskatz.net/ Louis Katz Notes: I am not a safety expert and any information contained in this file about safety should be ignored in favor of advice from experts. All of the materials in all glazes are potentially hazardous. All of these glaze recipes are given without any representation of accuracy or safety. They may work, they may not. They may be safe when fired or they may not. All of the materials used in them have hazards associated with them. You must be have sufficient training in the hazards before you use the the materials. You will have to determine the suitability and safety for your use. Do not assume that a lack of a warning about a material means that it is safe. Cone: 10 Firing: Ox. or Red. Recipe: Percent Batch Custer Feldspar 27.04 27.8 Whiting 19.46 20.0 EPK 19.84 20.4 Silica 32.68 33.6 Iron 0.97 1.0 Totals: 100.00 % 102.8 gm",
      "createdBy": "Glazy Admin",
      "source": "glazy.org",
      "url": "https://glazy.org/recipes/5013"
    },
    {
      "id": 207440,
      "code": "GLAZY-207440",
      "name": "Pocho Basalto A098",
      "cone": "4 - 5 1/2",
      "surface": "Semi-glossy",
      "transparency": "Opaque",
      "atmosphere": "Oxidation",
      "subtype": "Glaze - Iron",
      "ingredients": [
        {
          "material": "Basalto Tob\u00edas Ober\u00e1 - Misiones Arg.",
          "amount": 59.5
        },
        {
          "material": "Dolomite",
          "amount": 14.0
        },
        {
          "material": "MFA-013 (Te\u00f3rico!!!)",
          "amount": 14.0
        },
        {
          "material": "Silica",
          "amount": 12.5
        }
      ],
      "additionals": [
        {
          "material": "Zircopax",
          "amount": 8.0
        },
        {
          "material": "Bentonite",
          "amount": 2.0
        }
      ],
      "description": "Excelente amarillo le\u00f3n obtenido a partir de basalto. Gran brillo y textura. Enfriamiento controlado + presencia hierro + calcio + magnesio = polvo de t\u00e9",
      "createdBy": "Mart\u00edn Rolando",
      "source": "glazy.org",
      "url": "https://glazy.org/recipes/207440"
    },
    {
      "id": 83421,
      "code": "GLAZY-83421",
      "name": "Poison Purple",
      "cone": "6",
      "surface": "",
      "transparency": "Semi-opaque",
      "atmosphere": "Oxidation",
      "subtype": "Glaze - Purple - Nickel",
      "ingredients": [
        {
          "material": "Barium Carbonate",
          "amount": 38.04
        },
        {
          "material": "\u0422\u043e\u043d\u043a\u043e\u043c\u043e\u043b\u043e\u0442\u044b\u0439 \u043d\u0435\u0444\u0435\u043b\u0438\u043d-\u0441\u0438\u0435\u043d\u0438\u0442 Altaflux-45",
          "amount": 27.67
        },
        {
          "material": "\u041a\u0432\u0430\u0440\u0446\u0435\u0432\u0430\u044f \u043c\u0443\u043a\u0430 Silverbond 15",
          "amount": 15.61
        },
        {
          "material": "Zinc Oxide",
          "amount": 14.23
        },
        {
          "material": "\u041a\u0430\u043e\u043b\u0438\u043d \u043a\u0430\u043b\u044c\u0446\u0438\u043d\u0438\u0440\u043e\u0432\u0430\u043d\u043d\u044b\u0439 \u041c\u0418\u041a\u0410\u041e",
          "amount": 4.45
        }
      ],
      "additionals": [
        {
          "material": "Black Nickel Oxide",
          "amount": 1.5
        }
      ],
      "description": "",
      "createdBy": "Nastya Begar",
      "source": "glazy.org",
      "url": "https://glazy.org/recipes/83421"
    },
    {
      "id": 91579,
      "code": "GLAZY-91579",
      "name": "Poison Purple",
      "cone": "6",
      "surface": "",
      "transparency": "",
      "atmosphere": "",
      "subtype": "Glaze",
      "ingredients": [
        {
          "material": "Barium Carbonate",
          "amount": 38.04
        },
        {
          "material": "\u0422\u043e\u043d\u043a\u043e\u043c\u043e\u043b\u043e\u0442\u044b\u0439 \u043d\u0435\u0444\u0435\u043b\u0438\u043d-\u0441\u0438\u0435\u043d\u0438\u0442 Altaflux-45",
          "amount": 27.67
        },
        {
          "material": "\u041a\u0432\u0430\u0440\u0446\u0435\u0432\u0430\u044f \u043c\u0443\u043a\u0430 Silverbond 15",
          "amount": 15.61
        },
        {
          "material": "\u041e\u043a\u0441\u0438\u0434 \u0446\u0438\u043d\u043a\u0430",
          "amount": 14.23
        },
        {
          "material": "\u041a\u0430\u043e\u043b\u0438\u043d \u043a\u0430\u043b\u044c\u0446\u0438\u043d\u0438\u0440\u043e\u0432\u0430\u043d\u043d\u044b\u0439 \u041c\u0418\u041a\u0410\u041e",
          "amount": 4.45
        }
      ],
      "additionals": [
        {
          "material": "Black Nickel Oxide",
          "amount": 1.5
        }
      ],
      "description": "Original by John Britt. Modified by Russian materials.",
      "createdBy": "Nastya Begar",
      "source": "glazy.org",
      "url": "https://glazy.org/recipes/91579"
    },
    {
      "id": 54764,
      "code": "GLAZY-54764",
      "name": "Pond",
      "cone": "5 - 6",
      "surface": "Semi-glossy",
      "transparency": "Opaque",
      "atmosphere": "Neutral, Oxidation",
      "subtype": "Glaze - Yellow - Nickel",
      "ingredients": [
        {
          "material": "Soda Feldspar",
          "amount": 49.25
        },
        {
          "material": "Silica",
          "amount": 17.75
        },
        {
          "material": "Ferro Frit 3134",
          "amount": 12.0
        },
        {
          "material": "EP Kaolin",
          "amount": 8.0
        },
        {
          "material": "Magnesium carbonate",
          "amount": 6.5
        },
        {
          "material": "Whiting",
          "amount": 6.5
        }
      ],
      "additionals": [
        {
          "material": "Titanium Dioxide",
          "amount": 4.0
        },
        {
          "material": "Zinc Oxide",
          "amount": 2.3
        },
        {
          "material": "Bentonite",
          "amount": 2.0
        },
        {
          "material": "Green nickel oxide",
          "amount": 2.0
        }
      ],
      "description": "",
      "createdBy": "Sergio Barba",
      "source": "glazy.org",
      "url": "https://glazy.org/recipes/54764"
    },
    {
      "id": 34938,
      "code": "GLAZY-34938",
      "name": "Pond Scum",
      "cone": "6 - 10",
      "surface": "",
      "transparency": "Translucent",
      "atmosphere": "Oxidation",
      "subtype": "Glaze - Crystalline - Micro",
      "ingredients": [
        {
          "material": "Nepheline Syenite",
          "amount": 40.0
        },
        {
          "material": "Silica",
          "amount": 29.0
        },
        {
          "material": "Zinc Oxide",
          "amount": 17.0
        },
        {
          "material": "Whiting",
          "amount": 9.5
        },
        {
          "material": "EP Kaolin",
          "amount": 5.0
        }
      ],
      "additionals": [
        {
          "material": "Titanium Dioxide",
          "amount": 5.0
        },
        {
          "material": "Zircopax",
          "amount": 5.0
        },
        {
          "material": "Cobalt Carbonate",
          "amount": 2.0
        }
      ],
      "description": "CJ Frosty Crystal opacified, with cobalt. Probably does not pinhole on its own, something in that kiln had a weird gas.",
      "createdBy": "Ginger",
      "source": "glazy.org",
      "url": "https://glazy.org/recipes/34938"
    },
    {
      "id": 78174,
      "code": "GLAZY-78174",
      "name": "Pony White",
      "cone": "5 - 6",
      "surface": "Glossy",
      "transparency": "Semi-opaque",
      "atmosphere": "Oxidation",
      "subtype": "Glaze - White, Off-White",
      "ingredients": [
        {
          "material": "Custer Feldspar",
          "amount": 20.0
        },
        {
          "material": "EP Kaolin",
          "amount": 20.0
        },
        {
          "material": "Ferro Frit 3134",
          "amount": 20.0
        },
        {
          "material": "Silica",
          "amount": 20.0
        },
        {
          "material": "Wollastonite",
          "amount": 20.0
        }
      ],
      "additionals": [
        {
          "material": "Zircopax",
          "amount": 12.0
        }
      ],
      "description": "A studio glaze at the Red Lodge Clay Center",
      "createdBy": "Red Lodge Clay Center",
      "source": "glazy.org",
      "url": "https://glazy.org/recipes/78174"
    },
    {
      "id": 38065,
      "code": "GLAZY-38065",
      "name": "Pooling Celadon",
      "cone": "9 - 11",
      "surface": "Semi-glossy",
      "transparency": "Translucent",
      "atmosphere": "Oxidation, Neutral, Reduction",
      "subtype": "Glaze - Iron - Celadon",
      "ingredients": [
        {
          "material": "Custer Feldspar",
          "amount": 26.0
        },
        {
          "material": "Silica",
          "amount": 25.98
        },
        {
          "material": "Whiting",
          "amount": 22.2
        },
        {
          "material": "Grolleg Kaolin",
          "amount": 18.32
        },
        {
          "material": "Ferro Frit 3134",
          "amount": 4.63
        },
        {
          "material": "Zinc Oxide",
          "amount": 2.87
        }
      ],
      "additionals": [
        {
          "material": "Bentonite",
          "amount": 2.0
        }
      ],
      "description": "A celadon from Tom and Elaine Coleman. This uses masons stains for its colorants, but if you like the base and you prefer to be traditional, I'm sure you'd get some sort of nice celadon color from iron, cobalt and chromium. These tests use: Mason stain 6242 - I suspect this contains cobalt, and perhaps a small amount of chromium Mason stain 6006 - I strongly suspect this contains tin and chromium. Please note! Oxidation/Neutral/Reuduction results are determined by your choice in colorant. Iron in oxidation will not give you a green or blue color!",
      "createdBy": "Sid Henderson",
      "source": "glazy.org",
      "url": "https://glazy.org/recipes/38065"
    },
    {
      "id": 2929,
      "code": "GLAZY-2929",
      "name": "Porcelain glaze",
      "cone": "8 - 11",
      "surface": "Semi-glossy",
      "transparency": "Translucent",
      "atmosphere": "Oxidation, Neutral, Reduction",
      "subtype": "Glaze - Clear",
      "ingredients": [
        {
          "material": "Wollastonite",
          "amount": 27.0
        },
        {
          "material": "Potash Feldspar (Zheng Yi SK7)",
          "amount": 25.0
        },
        {
          "material": "Silica",
          "amount": 20.0
        },
        {
          "material": "Ball Clay",
          "amount": 12.5
        },
        {
          "material": "Kaolin",
          "amount": 12.5
        },
        {
          "material": "Talc",
          "amount": 3.0
        }
      ],
      "description": "From Nigel Wood's Chinese Glazes, page 263. Porcelain glaze, 1240-1290 degrees Celsius, oxidation or reduction. One of my favorite clear glazes. This could also be classified as a Celadon, as the impurities in the kaolin and ball clay will lend it a bit of color. In my experience, changing the types of kaolin and ball clay used will significantly alter the appearance.",
      "createdBy": "Derek Au",
      "source": "glazy.org",
      "url": "https://glazy.org/recipes/2929"
    },
    {
      "id": 7656,
      "code": "GLAZY-7656",
      "name": "porcelain glaze",
      "cone": "10 - 12",
      "surface": "Glossy",
      "transparency": "",
      "atmosphere": "Oxidation, Reduction",
      "subtype": "Glaze - Clear",
      "ingredients": [
        {
          "material": "Wollastonite",
          "amount": 27.0
        },
        {
          "material": "Potash Feldspar",
          "amount": 25.0
        },
        {
          "material": "Silica",
          "amount": 20.0
        },
        {
          "material": "Ball Clay",
          "amount": 12.5
        },
        {
          "material": "Kaolin",
          "amount": 12.5
        },
        {
          "material": "Talc",
          "amount": 3.0
        }
      ],
      "description": "A historic Chinese glaze from a book titled, \"Chinese Glazes\" from Page 263",
      "createdBy": "Daniel Bare",
      "source": "glazy.org",
      "url": "https://glazy.org/recipes/7656"
    },
    {
      "id": 18373,
      "code": "GLAZY-18373",
      "name": "Porcelain glaze",
      "cone": "8 - 11",
      "surface": "Semi-glossy",
      "transparency": "Translucent",
      "atmosphere": "Oxidation",
      "subtype": "Glaze - Clear",
      "ingredients": [
        {
          "material": "Wollastonite",
          "amount": 27.0
        },
        {
          "material": "Custer Feldspar",
          "amount": 25.0
        },
        {
          "material": "Silica",
          "amount": 20.0
        },
        {
          "material": "Ball Clay",
          "amount": 12.5
        },
        {
          "material": "Kaolin",
          "amount": 12.5
        },
        {
          "material": "Talc",
          "amount": 3.0
        }
      ],
      "description": "",
      "createdBy": "Linda de Guchteneire",
      "source": "glazy.org",
      "url": "https://glazy.org/recipes/18373"
    },
    {
      "id": 8716,
      "code": "GLAZY-8716",
      "name": "porcelain glaze (variation)2",
      "cone": "10 - 12",
      "surface": "Glossy",
      "transparency": "Transparent",
      "atmosphere": "Oxidation, Neutral, Reduction",
      "subtype": "Glaze - Clear",
      "ingredients": [
        {
          "material": "Custer Feldspar",
          "amount": 42.38
        },
        {
          "material": "Wollastonite",
          "amount": 25.43
        },
        {
          "material": "Silica",
          "amount": 10.17
        },
        {
          "material": "EP Kaolin",
          "amount": 8.47
        },
        {
          "material": "Tennessee #10 Ball Clay",
          "amount": 8.47
        },
        {
          "material": "Talc",
          "amount": 5.08
        }
      ],
      "description": "A variation based on the historic Chinese glaze from a book titled, \"Chinese Glazes\" from Page 263 Original glaze is titled \"Porcelain Glaze\"",
      "createdBy": "Daniel Bare",
      "source": "glazy.org",
      "url": "https://glazy.org/recipes/8716"
    },
    {
      "id": 5014,
      "code": "GLAZY-5014",
      "name": "Porcelain Shino",
      "cone": "10",
      "surface": "",
      "transparency": "",
      "atmosphere": "Oxidation, Reduction",
      "subtype": "Glaze - Shino",
      "ingredients": [
        {
          "material": "Nepheline Syenite",
          "amount": 39.39
        },
        {
          "material": "Spodumene",
          "amount": 30.3
        },
        {
          "material": "Ball Clay",
          "amount": 17.17
        },
        {
          "material": "Soda Ash",
          "amount": 8.08
        },
        {
          "material": "EP Kaolin",
          "amount": 5.05
        }
      ],
      "description": "This recipe was imported from Louis Katz's Hyperglaze database available on his website: http://falcon.tamucc.edu/lkatz/allglazes.txt More information about Louis Katz can be found on his website, http://www.louiskatz.net/ Louis Katz Notes: I am not a safety expert and any information contained in this file about safety should be ignored in favor of advice from experts. All of the materials in all glazes are potentially hazardous. All of these glaze recipes are given without any representation of accuracy or safety. They may work, they may not. They may be safe when fired or they may not. All of the materials used in them have hazards associated with them. You must be have sufficient training in the hazards before you use the the materials. You will have to determine the suitability and safety for your use. Do not assume that a lack of a warning about a material means that it is safe. Cone: 10 Firing: Ox. or Red. Recipe: Percent Batch Spodumene 30.30 1500 EPK 5.05 250 Soda Ash 8.08 400 Neph Sy 39.39 1950 Ball Clay 17.17 850 Totals: 100.00 % 4950 gm",
      "createdBy": "Glazy Admin",
      "source": "glazy.org",
      "url": "https://glazy.org/recipes/5014"
    },
    {
      "id": 6384,
      "code": "GLAZY-6384",
      "name": "Porcelain Shino",
      "cone": "10",
      "surface": "Semi-glossy",
      "transparency": "Opaque",
      "atmosphere": "Reduction",
      "subtype": "Glaze - Shino",
      "ingredients": [
        {
          "material": "Nepheline Syenite",
          "amount": 39.0
        },
        {
          "material": "Spodumene",
          "amount": 30.5
        },
        {
          "material": "Ball Clay",
          "amount": 17.0
        },
        {
          "material": "Soda Ash",
          "amount": 8.0
        },
        {
          "material": "EP Kaolin",
          "amount": 5.5
        }
      ],
      "description": "Tennessee Technological University - Appalachian Center for Crafts - Clay Studio \ufffc Vince Pitelka, 2015 https://sites.tntech.edu/wpitelka/handoutsinformation/ Notes: Shino first or you\u2019ll be cursed. Semi-gloss, Opaque, classic white shino with a little more tendency towards fire color than Gustin. Very stable glaze, doesn\u2019t run, good for trailing other glazes over shino.",
      "createdBy": "Glazy Admin",
      "source": "glazy.org",
      "url": "https://glazy.org/recipes/6384"
    },
    {
      "id": 29310,
      "code": "GLAZY-29310",
      "name": "Porcelain Shino",
      "cone": "10",
      "surface": "",
      "transparency": "",
      "atmosphere": "Reduction",
      "subtype": "Glaze - Shino",
      "ingredients": [
        {
          "material": "Nepheline Syenite",
          "amount": 1950.0
        },
        {
          "material": "Spodumene",
          "amount": 1500.0
        },
        {
          "material": "Ball Clay",
          "amount": 850.0
        },
        {
          "material": "Soda Ash",
          "amount": 400.0
        },
        {
          "material": "EP Kaolin",
          "amount": 250.0
        }
      ],
      "description": "From the Kansas City Art Institute Ceramic Department (KCAI), Glaze Formulas, 15 February 1990. http://www.brackers.com/wp-content/uploads/2015/02/KCAI-Glaze-Recpies.pdf",
      "createdBy": "Glazy Admin",
      "source": "glazy.org",
      "url": "https://glazy.org/recipes/29310"
    },
    {
      "id": 2840,
      "code": "GLAZY-2840",
      "name": "Post Calcium Matte",
      "cone": "6",
      "surface": "Semi-matte",
      "transparency": "",
      "atmosphere": "",
      "subtype": "Glaze - Matte",
      "ingredients": [
        {
          "material": "Nepheline Syenite",
          "amount": 32.5
        },
        {
          "material": "Kaolin",
          "amount": 30.2
        },
        {
          "material": "Wollastonite",
          "amount": 16.3
        },
        {
          "material": "Silica",
          "amount": 10.4
        },
        {
          "material": "Ferro Frit 3134",
          "amount": 5.7
        },
        {
          "material": "Whiting",
          "amount": 4.9
        }
      ],
      "additionals": [
        {
          "material": "Red Iron Oxide",
          "amount": 6.0
        },
        {
          "material": "Titanium Dioxide",
          "amount": 3.5
        }
      ],
      "description": "Source/Alternate names: John Post Notes: Alisa Clausen: semimatte, covering glaze. Medium brown overall, slightly dry.",
      "createdBy": "Glazy Admin",
      "source": "glazy.org",
      "url": "https://glazy.org/recipes/2840"
    },
    {
      "id": 2311,
      "code": "GLAZY-2311",
      "name": "Post Pac Man",
      "cone": "08 - 05 1/2",
      "surface": "",
      "transparency": "",
      "atmosphere": "Raku",
      "subtype": "Glaze - Raku",
      "ingredients": [
        {
          "material": "Gerstley Borate",
          "amount": 71.42
        },
        {
          "material": "Bone Ash",
          "amount": 14.29
        },
        {
          "material": "Nepheline Syenite",
          "amount": 14.29
        }
      ],
      "additionals": [
        {
          "material": "Copper Carbonate",
          "amount": 14.29
        },
        {
          "material": "Red Iron Oxide",
          "amount": 1.86
        }
      ],
      "description": "I fire this on dark stoneware (Death Valley) from",
      "createdBy": "Glazy Admin",
      "source": "glazy.org",
      "url": "https://glazy.org/recipes/2311"
    },
    {
      "id": 28963,
      "code": "GLAZY-28963",
      "name": "Post Pacman",
      "cone": "010 - 06",
      "surface": "",
      "transparency": "",
      "atmosphere": "Raku",
      "subtype": "Glaze - Specialty - Metallic",
      "ingredients": [
        {
          "material": "Gerstley Borate",
          "amount": 5.0
        },
        {
          "material": "Bone Ash",
          "amount": 1.0
        },
        {
          "material": "Copper Carbonate",
          "amount": 1.0
        },
        {
          "material": "Nepheline Syenite",
          "amount": 1.0
        },
        {
          "material": "Manganese Dioxide",
          "amount": 0.125
        },
        {
          "material": "Red Iron Oxide",
          "amount": 0.125
        }
      ],
      "description": "",
      "createdBy": "Glazy Admin",
      "source": "glazy.org",
      "url": "https://glazy.org/recipes/28963"
    },
    {
      "id": 3489,
      "code": "GLAZY-3489",
      "name": "Post's Floating Blue",
      "cone": "6",
      "surface": "Glossy",
      "transparency": "Opaque",
      "atmosphere": "Oxidation",
      "subtype": "Glaze - Blue",
      "ingredients": [
        {
          "material": "Ferro Frit 3134",
          "amount": 23.0
        },
        {
          "material": "G-200 Feldspar",
          "amount": 23.0
        },
        {
          "material": "EP Kaolin",
          "amount": 18.1
        },
        {
          "material": "Talc",
          "amount": 13.2
        },
        {
          "material": "Wollastonite",
          "amount": 11.5
        },
        {
          "material": "Silica",
          "amount": 11.2
        }
      ],
      "additionals": [
        {
          "material": "Titanium Dioxide",
          "amount": 4.0
        },
        {
          "material": "Cobalt Carbonate",
          "amount": 1.3
        },
        {
          "material": "Black Nickel Oxide",
          "amount": 0.4
        }
      ],
      "description": "This glaze comes from John Post @ http://www.johnpost.us/ http://www.macomb.k12.mi.us/utica/burr/art/JohnPost-2014/glaze-recipe-pdfs/Post's-Floating-Blue.pdf",
      "createdBy": "John Post",
      "source": "glazy.org",
      "url": "https://glazy.org/recipes/3489"
    },
    {
      "id": 5449,
      "code": "GLAZY-5449",
      "name": "Post-Pac-Man Raku Glaze",
      "cone": "",
      "surface": "",
      "transparency": "",
      "atmosphere": "Raku",
      "subtype": "Glaze - Specialty",
      "ingredients": [
        {
          "material": "Gerstley Borate",
          "amount": 71.43
        },
        {
          "material": "Bone Ash",
          "amount": 14.29
        },
        {
          "material": "Nepheline Syenite",
          "amount": 14.29
        }
      ],
      "additionals": [
        {
          "material": "Copper Carbonate",
          "amount": 14.29
        },
        {
          "material": "Red Iron Oxide",
