Repository: MrSeldon/argilev2

File: data/glazes/glazy.json (part 217 of 315)
{
          "amount": 11.43
        }
      ],
      "description": "This recipe was imported from Louis Katz's Hyperglaze database available on his website: http://falcon.tamucc.edu/lkatz/allglazes.txt More information about Louis Katz can be found on his website, http://www.louiskatz.net/ Louis Katz Notes: I am not a safety expert and any information contained in this file about safety should be ignored in favor of advice from experts. All of the materials in all glazes are potentially hazardous. All of these glaze recipes are given without any representation of accuracy or safety. They may work, they may not. They may be safe when fired or they may not. All of the materials used in them have hazards associated with them. You must be have sufficient training in the hazards before you use the the materials. You will have to determine the suitability and safety for your use. Do not assume that a lack of a warning about a material means that it is safe. Firing: Ox. or Red. Recipe: Percent Batch Bone Ash 14.29 1.00 Gertsley Borate 71.43 5.00 Neph Sy 14.29 1.00 Totals: 100.00 % 7.00 gm Also add: Copper Carbonate 14.29 1.00 RIO 11.43 0.80 Comments: CM 05-94 p.90 Fire at 1800F",
      "createdBy": "Glazy Admin",
      "source": "glazy.org",
      "url": "https://glazy.org/recipes/5449"
    },
    {
      "id": 17367,
      "code": "GLAZY-17367",
      "name": "Postal Purple #3",
      "cone": "6",
      "surface": "Semi-matte",
      "transparency": "Opaque",
      "atmosphere": "Oxidation",
      "subtype": "Glaze",
      "ingredients": [
        {
          "material": "Silica",
          "amount": 41.0
        },
        {
          "material": "Dolomite",
          "amount": 23.2
        },
        {
          "material": "Ferro Frit 3134",
          "amount": 12.8
        },
        {
          "material": "EP Kaolin",
          "amount": 11.0
        },
        {
          "material": "Bone Ash",
          "amount": 5.0
        },
        {
          "material": "Lithium Carbonate",
          "amount": 5.0
        },
        {
          "material": "Strontium Carbonate",
          "amount": 4.0
        }
      ],
      "additionals": [
        {
          "material": "Tin Oxide",
          "amount": 12.0
        },
        {
          "material": "Cobalt Carbonate",
          "amount": 8.0
        }
      ],
      "description": "Pearl Ash additive (3%)",
      "createdBy": "glazy_squirrels",
      "source": "glazy.org",
      "url": "https://glazy.org/recipes/17367"
    },
    {
      "id": 4578,
      "code": "GLAZY-4578",
      "name": "Pot Camp Raku 1 Blue/Green",
      "cone": "6",
      "surface": "Satin",
      "transparency": "Opaque",
      "atmosphere": "Raku",
      "subtype": "Glaze - Raku",
      "ingredients": [
        {
          "material": "P2963 Soft Alkaline Frit",
          "amount": 100.0
        }
      ],
      "additionals": [
        {
          "material": "Bentonite",
          "amount": 2.0
        },
        {
          "material": "Black Copper Oxide",
          "amount": 2.0
        },
        {
          "material": "Black Nickel Oxide",
          "amount": 1.0
        }
      ],
      "description": "Standard raku glaze recipes used at the annual Anglian Potters Pot Camp. Glaze 1 fires blue or green in Oxidation or gold metallic lustre in reduction. Tests are on Earthstone Original The original recipe used a borax frit (3003, now discontinued) along with the Soft Alkaline frit 22% / 78% Lately just 100% soft Alkaline frit has been used with satisfactory results, but we may investigate a substitute frit mix of P2963 Soft Alkaline 83% P2962 High Alkaline 10% 2265 HT Borax frit 7%",
      "createdBy": "Anglian Potters",
      "source": "glazy.org",
      "url": "https://glazy.org/recipes/4578"
    },
    {
      "id": 4580,
      "code": "GLAZY-4580",
      "name": "Pot Camp Raku 10 Dark Blue/Green",
      "cone": "6",
      "surface": "Satin",
      "transparency": "Opaque",
      "atmosphere": "Raku",
      "subtype": "Glaze - Raku",
      "ingredients": [
        {
          "material": "Standard borax frit",
          "amount": 60.0
        },
        {
          "material": "Lead Bisilicate Frit",
          "amount": 40.0
        }
      ],
      "additionals": [
        {
          "material": "Bentonite",
          "amount": 2.0
        },
        {
          "material": "Copper Carbonate",
          "amount": 1.0
        },
        {
          "material": "Cobalt Carbonate",
          "amount": 0.25
        }
      ],
      "description": "Standard raku glaze recipes used at the annual Anglian Potters Pot Camp. This glaze fires dark blue / green in oxidation or a red / gold lustre in reduction",
      "createdBy": "Anglian Potters",
      "source": "glazy.org",
      "url": "https://glazy.org/recipes/4580"
    },
    {
      "id": 4587,
      "code": "GLAZY-4587",
      "name": "Pot Camp Raku 2 bright blue / purple",
      "cone": "6",
      "surface": "Satin",
      "transparency": "Opaque",
      "atmosphere": "Raku",
      "subtype": "Glaze - Raku",
      "ingredients": [
        {
          "material": "P2963 Soft Alkaline Frit",
          "amount": 100.0
        }
      ],
      "additionals": [
        {
          "material": "Bentonite",
          "amount": 2.0
        },
        {
          "material": "Black Copper Oxide",
          "amount": 2.0
        },
        {
          "material": "Cobalt Oxide",
          "amount": 0.25
        }
      ],
      "description": "Standard raku glaze recipes used at the annual Anglian Potters Pot Camp. Glaze 2 fires bright blue or purple in Oxidation or red / gold metallic lustre in reduction. Test is on Earthstone Original clay The original recipe used a borax frit (3003, now discontinued) along with the Soft Alkaline frit 22% / 78% Lately just 100% soft Alkaline frit has been used with satisfactory results.",
      "createdBy": "Anglian Potters",
      "source": "glazy.org",
      "url": "https://glazy.org/recipes/4587"
    },
    {
      "id": 4588,
      "code": "GLAZY-4588",
      "name": "Pot Camp Raku 3 Turquoise",
      "cone": "6",
      "surface": "Satin",
      "transparency": "Opaque",
      "atmosphere": "Raku",
      "subtype": "Glaze - Raku",
      "ingredients": [
        {
          "material": "P2963 Soft Alkaline Frit",
          "amount": 100.0
        }
      ],
      "additionals": [
        {
          "material": "Black Copper Oxide",
          "amount": 4.0
        },
        {
          "material": "Bentonite",
          "amount": 2.0
        }
      ],
      "description": "Standard raku glaze recipes used at the annual Anglian Potters Pot Camp. Glaze 3 fires bright turquoise in Oxidation or red / gold metallic lustre in reduction. test is on earthstone original The original recipe used a borax frit (3003, now discontinued) along with the Soft Alkaline frit 22% / 78% Lately just 100% soft Alkaline frit has been used with satisfactory results,",
      "createdBy": "Anglian Potters",
      "source": "glazy.org",
      "url": "https://glazy.org/recipes/4588"
    },
    {
      "id": 4589,
      "code": "GLAZY-4589",
      "name": "Pot Camp Raku 4 strong green",
      "cone": "6",
      "surface": "Satin",
      "transparency": "Opaque",
      "atmosphere": "Raku",
      "subtype": "Glaze - Raku",
      "ingredients": [
        {
          "material": "P2963 Soft Alkaline Frit",
          "amount": 100.0
        }
      ],
      "additionals": [
        {
          "material": "Bentonite",
          "amount": 2.0
        },
        {
          "material": "Black Copper Oxide",
          "amount": 2.0
        },
        {
          "material": "Chrome Oxide",
          "amount": 0.5
        }
      ],
      "description": "Standard raku glaze recipes used at the annual Anglian Potters Pot Camp. Glaze 4 fires strong green in Oxidation or gold metallic lustre in reduction. Test is on Earthstone original clay The original recipe used a borax frit (3003, now discontinued) along with the Soft Alkaline frit 22% / 78% Lately just 100% soft Alkaline frit has been used with satisfactory results,",
      "createdBy": "Anglian Potters",
      "source": "glazy.org",
      "url": "https://glazy.org/recipes/4589"
    },
    {
      "id": 4590,
      "code": "GLAZY-4590",
      "name": "Pot Camp Raku 5 Mustard",
      "cone": "6",
      "surface": "Satin",
      "transparency": "Opaque",
      "atmosphere": "Raku",
      "subtype": "Glaze - Raku",
      "ingredients": [
        {
          "material": "P2963 Soft Alkaline Frit",
          "amount": 100.0
        }
      ],
      "additionals": [
        {
          "material": "Crocus martis",
          "amount": 4.0
        },
        {
          "material": "Bentonite",
          "amount": 2.0
        }
      ],
      "description": "Standard raku glaze recipes used at the annual Anglian Potters Pot Camp. Glaze 5 fires Mustard yellow in Oxidation or gun metal in reduction. Test is on Earthstone Original The original recipe used a borax frit (3003, now discontinued) along with the Soft Alkaline frit 22% / 78% Lately just 100% soft Alkaline frit has been used with satisfactory results,",
      "createdBy": "Anglian Potters",
      "source": "glazy.org",
      "url": "https://glazy.org/recipes/4590"
    },
    {
      "id": 4591,
      "code": "GLAZY-4591",
      "name": "Pot Camp Raku 6 Bright Turquoise",
      "cone": "6",
      "surface": "Satin",
      "transparency": "Opaque",
      "atmosphere": "Raku",
      "subtype": "Glaze - Raku",
      "ingredients": [
        {
          "material": "P2963 Soft Alkaline Frit",
          "amount": 100.0
        }
      ],
      "additionals": [
        {
          "material": "Tin Oxide",
          "amount": 24.0
        },
        {
          "material": "Copper Carbonate",
          "amount": 3.0
        },
        {
          "material": "Bentonite",
          "amount": 2.0
        }
      ],
      "description": "Standard raku glaze recipes used at the annual Anglian Potters Pot Camp. Glaze 6 fires Bright Turquoise in Oxidation or Red Gold Lustre in reduction. Test uses earthstone orignal clay The original recipe used a borax frit (3003, now discontinued) along with the Soft Alkaline frit 22% / 78% Lately just 100% soft Alkaline frit has been used with satisfactory results,",
      "createdBy": "Anglian Potters",
      "source": "glazy.org",
      "url": "https://glazy.org/recipes/4591"
    },
    {
      "id": 4583,
      "code": "GLAZY-4583",
      "name": "Pot Camp Raku 7 Creamy Mustard",
      "cone": "6",
      "surface": "Satin-matte",
      "transparency": "Opaque",
      "atmosphere": "Raku",
      "subtype": "Glaze - Raku",
      "ingredients": [
        {
          "material": "Standard borax frit",
          "amount": 60.0
        },
        {
          "material": "Lead Bisilicate Frit",
          "amount": 40.0
        }
      ],
      "additionals": [
        {
          "material": "Tin Oxide",
          "amount": 3.0
        },
        {
          "material": "Bentonite",
          "amount": 2.0
        },
        {
          "material": "Crocus martis",
          "amount": 2.0
        },
        {
          "material": "Manganese Carbonate",
          "amount": 0.25
        }
      ],
      "description": "Standard raku glaze recipes used at the annual Anglian Potters Pot Camp. This glaze fires Creamy Mustard in oxidation or a Gun Metal in reduction",
      "createdBy": "Anglian Potters",
      "source": "glazy.org",
      "url": "https://glazy.org/recipes/4583"
    },
    {
      "id": 4582,
      "code": "GLAZY-4582",
      "name": "Pot Camp Raku 8 Dark Green / Blue",
      "cone": "6",
      "surface": "Satin-matte",
      "transparency": "Opaque",
      "atmosphere": "Raku",
      "subtype": "Glaze - Raku",
      "ingredients": [
        {
          "material": "Standard borax frit",
          "amount": 60.0
        },
        {
          "material": "Lead Bisilicate Frit",
          "amount": 40.0
        }
      ],
      "additionals": [
        {
          "material": "Tin Oxide",
          "amount": 3.0
        },
        {
          "material": "Bentonite",
          "amount": 2.0
        },
        {
          "material": "Nickel Carbonate",
          "amount": 1.0
        },
        {
          "material": "Chrome Oxide",
          "amount": 0.5
        },
        {
          "material": "Cobalt Carbonate",
          "amount": 0.5
        }
      ],
      "description": "Standard raku glaze recipes used at the annual Anglian Potters Pot Camp. This glaze fires dark blue / green in oxidation or a slight metal effect in reduction",
      "createdBy": "Anglian Potters",
      "source": "glazy.org",
      "url": "https://glazy.org/recipes/4582"
    },
    {
      "id": 4581,
      "code": "GLAZY-4581",
      "name": "Pot Camp Raku 9 white",
      "cone": "6",
      "surface": "Satin-matte",
      "transparency": "Opaque",
      "atmosphere": "Raku",
      "subtype": "Glaze - Raku",
      "ingredients": [
        {
          "material": "Standard borax frit",
          "amount": 60.0
        },
        {
          "material": "Lead Bisilicate Frit",
          "amount": 40.0
        }
      ],
      "additionals": [
        {
          "material": "Tin Oxide",
          "amount": 5.0
        },
        {
          "material": "Bentonite",
          "amount": 2.0
        }
      ],
      "description": "Standard raku glaze recipes used at the annual Anglian Potters Pot Camp. This glaze fires dark white in oxidation or a silver white in reduction",
      "createdBy": "Anglian Potters",
      "source": "glazy.org",
      "url": "https://glazy.org/recipes/4581"
    },
    {
      "id": 19139,
      "code": "GLAZY-19139",
      "name": "Powder Blue",
      "cone": "6",
      "surface": "Glossy",
      "transparency": "Translucent",
      "atmosphere": "Oxidation",
      "subtype": "Glaze - Blue - Rutile",
      "ingredients": [
        {
          "material": "EP Kaolin",
          "amount": 20.0
        },
        {
          "material": "Ferro Frit 3134",
          "amount": 20.0
        },
        {
          "material": "G200 HP Feldspar, G200HP",
          "amount": 20.0
        },
        {
          "material": "Silica",
          "amount": 18.5
        },
        {
          "material": "Talc",
          "amount": 11.5
        },
        {
          "material": "Wollastonite",
          "amount": 10.0
        }
      ],
      "additionals": [
        {
          "material": "Zircopax",
          "amount": 8.08
        },
        {
          "material": "Rutile",
          "amount": 6.06
        },
        {
          "material": "Black Nickel Oxide",
          "amount": 0.8
        },
        {
          "material": "Cobalt Carbonate",
          "amount": 0.75
        }
      ],
      "description": "use the same colouring oxides, minus the zirocpax for Clear Powder Blue Gram for gram Subbed Frit 169 for Frit 3134 Subbed Forshammer for G-200 Feldspar",
      "createdBy": "Alisa Liskin Clausen",
      "source": "glazy.org",
      "url": "https://glazy.org/recipes/19139"
    },
    {
      "id": 52295,
      "code": "GLAZY-52295",
      "name": "PP glossy green",
      "cone": "6",
      "surface": "Glossy",
      "transparency": "Semi-opaque",
      "atmosphere": "Oxidation",
      "subtype": "Glaze",
      "ingredients": [
        {
          "material": "Nepheline Syenite",
          "amount": 30.0
        },
        {
          "material": "Wollastonita prodesco",
          "amount": 30.0
        },
        {
          "material": "Silica",
          "amount": 20.0
        },
        {
          "material": "Kaolin",
          "amount": 12.0
        },
        {
          "material": "Ulexita prodesco",
          "amount": 8.0
        }
      ],
      "additionals": [
        {
          "material": "Titanium Dioxide",
          "amount": 6.0
        },
        {
          "material": "Copper Carbonate",
          "amount": 2.5
        }
      ],
      "description": "crawling",
      "createdBy": "Arina Antonova",
      "source": "glazy.org",
      "url": "https://glazy.org/recipes/52295"
    },
    {
      "id": 18077,
      "code": "GLAZY-18077",
      "name": "PRED - Peter's Red",
      "cone": "9 - 10",
      "surface": "Glossy",
      "transparency": "Semi-opaque",
      "atmosphere": "Oxidation",
      "subtype": "Glaze - Red",
      "ingredients": [
        {
          "material": "Silica",
          "amount": 35.0
        },
        {
          "material": "Whiting",
          "amount": 20.0
        },
        {
          "material": "N\u00e9ph\u00e9line syenite (Solargil 2018)",
          "amount": 18.5
        },
        {
          "material": "Kaolin pulv\u00e9ris\u00e9 (Solargil 2018)",
          "amount": 10.0
        },
        {
          "material": "Gerstley Borate (Solargil 2018)",
          "amount": 9.0
        },
        {
          "material": "Tin Oxide",
          "amount": 5.0
        },
        {
          "material": "Bentonite (Solargil 2018)",
          "amount": 2.0
        },
        {
          "material": "Dolomie (Solargil 2018)",
          "amount": 1.0
        }
      ],
      "additionals": [
        {
          "material": "Chrome Oxide",
          "amount": 0.5
        }
      ],
      "description": "Another excellent recipe from the Peter's Pottery blog. http://opopots.blogspot.ca/2013/10/peters-cone-9-10-chrome-tin-red-and.html Can be used over a chrome slip. CoE : 63,7 Calculated Temp : 1201",
      "createdBy": "Jean-Pierre Prieto",
      "source": "glazy.org",
      "url": "https://glazy.org/recipes/18077"
    },
    {
      "id": 81726,
      "code": "GLAZY-81726",
      "name": "Preto Studio Neves (1)",
      "cone": "6",
      "surface": "Glossy",
      "transparency": "Opaque",
      "atmosphere": "Oxidation",
      "subtype": "Glaze",
      "ingredients": [
        {
          "material": "Ferro Frit 3134",
          "amount": 24.3
        },
        {
          "material": "Silica",
          "amount": 24.2
        },
        {
          "material": "0931_Feldspato K Minasolo",
          "amount": 20.5
        },
        {
          "material": "XXX 0935_Caulim Minasolo",
          "amount": 14.9
        },
        {
          "material": "Red Iron Oxide",
          "amount": 8.5
        },
        {
          "material": "0932_Calcita Minasolo",
          "amount": 3.7
        },
        {
          "material": "Bentonite",
          "amount": 2.0
        },
        {
          "material": "Cobalt Carbonate",
          "amount": 1.9
        }
      ],
      "description": "Foi recalculado para 100% j\u00e1 com todos os ingredientes. Melhor preto que j\u00e1 vi. Gostei muito porque ele fica fino, mesmo dando mais camadas, o que faz com que as texturas n\u00e3o desapare\u00e7am. Possui muito brilho. Encontrei outras receitas dessa com o nome de alca\u00e7us (tanto base como cobertura).",
      "createdBy": "Marize Mello",
      "source": "glazy.org",
      "url": "https://glazy.org/recipes/81726"
    },
    {
      "id": 2826,
      "code": "GLAZY-2826",
      "name": "Price Honey Clear",
      "cone": "6",
      "surface": "",
      "transparency": "Transparent",
      "atmosphere": "",
      "subtype": "Glaze - Iron",
      "ingredients": [
        {
          "material": "Dolomite",
          "amount": 20.0
        },
        {
          "material": "Ferro Frit 3134",
          "amount": 20.0
        },
        {
          "material": "Kaolin",
          "amount": 20.0
        },
        {
          "material": "Silica",
          "amount": 20.0
        },
        {
          "material": "Spodumene",
          "amount": 20.0
        }
      ],
      "additionals": [
        {
          "material": "Red Iron Oxide",
          "amount": 5.0
        },
        {
          "material": "Manganese Dioxide",
          "amount": 3.0
        },
        {
          "material": "Bentonite",
          "amount": 2.0
        }
      ],
      "description": "Source/Alternate names: Janet Price Notes: Janet Price: The glaze has tiny bubbles, sometimes a sort of tea-dust effect, also tends to have soft brown speckles, But it is a lovely honey colour and does show texture. Notes: Ron Roy: This glaze is a little short of silica - adding more silica would make it more durable.",
      "createdBy": "Glazy Admin",
      "source": "glazy.org",
      "url": "https://glazy.org/recipes/2826"
    },
    {
      "id": 6148,
      "code": "GLAZY-6148",
      "name": "Prickley Potter's Low Expansion Chun",
      "cone": "9 - 10",
      "surface": "Glossy",
      "transparency": "",
      "atmosphere": "Reduction",
      "subtype": "Glaze - Iron - Celadon - Chun",
      "ingredients": [
        {
          "material": "Custer Feldspar",
          "amount": 28.5
        },
        {
          "material": "Wollastonite",
          "amount": 25.0
        },
        {
          "material": "Silica",
          "amount": 24.0
        },
        {
          "material": "Grolleg Kaolin",
          "amount": 10.0
        },
        {
          "material": "Petalite",
          "amount": 6.0
        },
        {
          "material": "Talc",
          "amount": 3.0
        },
        {
          "material": "Bone Ash",
          "amount": 1.5
        },
        {
          "material": "Red Iron Oxide",
          "amount": 0.5
        }
      ],
      "additionals": [
        {
          "material": "Bentonite",
          "amount": 2.0
        }
      ],
      "description": "",
      "createdBy": "Ceramic Recipes",
      "source": "glazy.org",
      "url": "https://glazy.org/recipes/6148"
    },
    {
      "id": 78811,
      "code": "GLAZY-78811",
      "name": "Prickly Potter Blue",
      "cone": "6 - 10",
      "surface": "Matte",
      "transparency": "Semi-opaque",
      "atmosphere": "Oxidation",
      "subtype": "Glaze - Blue - Cobalt",
      "ingredients": [
        {
          "material": "Petalite",
          "amount": 45.0
        },
        {
          "material": "Strontium Carbonate",
          "amount": 30.0
        },
        {
          "material": "Spodumene - Australian",
          "amount": 25.0
        },
        {
          "material": "Bentonite",
          "amount": 3.0
        },
        {
          "material": "Cobalt Carbonate",
          "amount": 2.0
        }
      ],
      "description": "",
      "createdBy": "david tsabar",
      "source": "glazy.org",
      "url": "https://glazy.org/recipes/78811"
    },
    {
      "id": 20812,
      "code": "GLAZY-20812",
      "name": "Prickly Potter Peacock",
      "cone": "6",
      "surface": "",
      "transparency": "Opaque",
      "atmosphere": "Oxidation",
      "subtype": "Glaze",
      "ingredients": [
        {
          "material": "Feldspar",
          "amount": 41.0
        },
        {
          "material": "Silica",
          "amount": 17.0
        },
        {
          "material": "Wollastonite",
          "amount": 17.0
        },
        {
          "material": "Johnson Matthey Frit 169",
          "amount": 17.0
        },
        {
          "material": "Bone Ash",
          "amount": 2.0
        },
        {
          "material": "Zinc Oxide",
          "amount": 2.0
        }
      ],
      "additionals": [
        {
          "material": "Tin Oxide",
          "amount": 2.0
        },
        {
          "material": "Silicon carbide",
          "amount": 1.0
        },
        {
          "material": "Copper Carbonate",
          "amount": 0.8
        }
      ],
      "description": "An opaque white glaze, with red, purple and blue pooling and breaking. Tiny craters and pinholes. Very interesting surface.",
      "createdBy": "Alisa Liskin Clausen",
      "source": "glazy.org",
      "url": "https://glazy.org/recipes/20812"
    },
    {
      "id": 71429,
      "code": "GLAZY-71429",
      "name": "princess blue m172B",
      "cone": "9 - 10",
      "surface": "Glossy",
      "transparency": "Semi-opaque",
      "atmosphere": "Oxidation",
      "subtype": "Glaze",
      "ingredients": [
        {
          "material": "Potash Feldspar",
          "amount": 45.0
        },
        {
          "material": "Silica",
          "amount": 20.0
        },
        {
          "material": "Whiting",
          "amount": 20.0
        },
        {
          "material": "Kaolin",
          "amount": 10.0
        },
        {
          "material": "Tin Oxide",
          "amount": 5.0
        }
      ],
      "additionals": [
        {
          "material": "Copper Carbonate",
          "amount": 2.0
        }
      ],
      "description": "Pretty glaze from Murfitt glaze book. Light almost translucent blue on white clay body (Keanes 7), pretty on Keanes 33 and lovely on Keanes ironstone",
      "createdBy": "Kristin Moore",
      "source": "glazy.org",
      "url": "https://glazy.org/recipes/71429"
    },
    {
      "id": 23944,
      "code": "GLAZY-23944",
      "name": "PSM 2",
      "cone": "4",
      "surface": "Smooth Matte",
      "transparency": "Opaque",
      "atmosphere": "Oxidation",
      "subtype": "Glaze - White, Off-White",
      "ingredients": [
        {
          "material": "Nepheline Syenite, North Cape",
          "amount": 61.2
        },
        {
          "material": "Strontium Carbonate",
          "amount": 20.9
        },
        {
          "material": "Silica - G&W",
          "amount": 9.9
        },
        {
          "material": "Wollastonite",
          "amount": 5.4
        },
        {
          "material": "Bentonite - Eccabond 2014",
          "amount": 2.5
        }
      ],
      "additionals": [
        {
          "material": "Titanium Dioxide",
          "amount": 2.0
        }
      ],
      "description": "A modification of Pinnell Strontium Matte. Have only tested at cone 4. Nice smooth surface. Will probably craze on most clay bodies. Looks slightly immature where thin. Cutlery marks, and fails the lemon test. May be able to add another 2% Titanium dioxide without increasing the firing temperature. Try adding up to 14.4% Silica.",
      "createdBy": "Pieter Mostert",
      "source": "glazy.org",
      "url": "https://glazy.org/recipes/23944"
    },
    {
      "id": 32416,
      "code": "GLAZY-32416",
      "name": "PSM 2, no Wollastonite variation",
      "cone": "4",
      "surface": "Smooth Matte",
      "transparency": "Opaque",
      "atmosphere": "Oxidation",
      "subtype": "Glaze - White, Off-White",
      "ingredients": [
        {
          "material": "Nepheline Syenite, North Cape",
          "amount": 58.9
        },
        {
          "material": "Strontium Carbonate",
          "amount": 26.7
        },
        {
          "material": "Silica - G&W",
          "amount": 12.2
        },
        {
          "material": "Bentonite - Eccabond 2014",
          "amount": 2.2
        }
      ],
      "additionals": [
        {
          "material": "Titanium Dioxide",
          "amount": 2.0
        }
      ],
      "description": "A modification of PSM 2. Part of a line blend with PSM 2, no Strontium variation.",
      "createdBy": "Pieter Mostert",
      "source": "glazy.org",
      "url": "https://glazy.org/recipes/32416"
    },
    {
      "id": 5569,
      "code": "GLAZY-5569",
      "name": "Pumice Celadon",
      "cone": "10",
      "surface": "Glossy",
      "transparency": "Transparent",
      "atmosphere": "Reduction",
      "subtype": "Glaze - Iron - Celadon",
      "ingredients": [
        {
          "material": "Volcanic ash - Great Plains",
          "amount": 80.0
        },
        {
          "material": "Wollastonite",
          "amount": 20.0
        }
      ],
      "description": "Simple green celadon (Hess Pumice FFF?)",
      "createdBy": "John Britt",
      "source": "glazy.org",
      "url": "https://glazy.org/recipes/5569"
    },
    {
      "id": 3565,
      "code": "GLAZY-3565",
      "name": "Pumice celadon (Barium)",
      "cone": "9 - 11",
      "surface": "Glossy",
      "transparency": "Translucent",
      "atmosphere": "Reduction",
      "subtype": "Glaze - Iron - Celadon - Blue",
      "ingredients": [
        {
          "material": "Custer - new",
          "amount": 21.0
        },
        {
          "material": "Vansil W-30 Wollastonite",
          "amount": 21.0
        },
        {
          "material": "Hess Pumice",
          "amount": 21.0
        },
        {
          "material": "Silica",
          "amount": 18.0
        },
        {
          "material": "Grolleg Kaolin",
          "amount": 15.0
        },
        {
          "material": "Barium Carbonate",
          "amount": 3.0
        }
      ],
      "description": "Mix thick. Wait a day before adjusting floc/defloc, Will thin out overnight.",
      "createdBy": "david tsabar",
      "source": "glazy.org",
      "url": "https://glazy.org/recipes/3565"
    },
    {
      "id": 3567,
      "code": "GLAZY-3567",
      "name": "Pumice celadon (no barium)",
      "cone": "10",
      "surface": "Glossy",
      "transparency": "Translucent",
      "atmosphere": "Reduction",
      "subtype": "Glaze",
      "ingredients": [
        {
          "material": "Vansil W-30 Wollastonite",
          "amount": 23.0
        },
        {
          "material": "Custer - new",
          "amount": 22.0
        },
        {
          "material": "Hess Pumice",
          "amount": 21.0
        },
        {
          "material": "Silica",
          "amount": 17.0
        },
        {
          "material": "Grolleg Kaolin",
          "amount": 15.0
        }
      ],
      "description": "",
      "createdBy": "david tsabar",
      "source": "glazy.org",
      "url": "https://glazy.org/recipes/3567"
    },
    {
      "id": 6195,
      "code": "GLAZY-6195",
      "name": "Pumice Chun",
      "cone": "9 - 11",
      "surface": "Semi-glossy",
      "transparency": "Semi-opaque",
      "atmosphere": "Reduction",
      "subtype": "Glaze - Iron - Celadon - Chun",
      "ingredients": [
        {
          "material": "Vansil W-30 Wollastonite",
          "amount": 25.0
        },
        {
          "material": "Hess Pumice",
          "amount": 25.0
        },
        {
          "material": "Silica",
          "amount": 20.0
        },
        {
          "material": "Custer - new",
          "amount": 20.0
        },
        {
          "material": "Grolleg Kaolin",
          "amount": 10.0
        },
        {
          "material": "Tricalcium Phosphate, Synthetic Bone Ash",
          "amount": 2.0
        }
      ],
      "description": "A chun based on Hess/Idaho pumice. No attempt at glaze fit was made. More Lavender than the Low Expansion chun. Needs to be on a dark body or slip.",
      "createdBy": "david tsabar",
      "source": "glazy.org",
      "url": "https://glazy.org/recipes/6195"
    },
    {
      "id": 26478,
      "code": "GLAZY-26478",
      "name": "Pumice Sick Chun Si++ P++",
      "cone": "5 - 7",
      "surface": "",
      "transparency": "",
      "atmosphere": "Oxidation",
      "subtype": "Glaze",
      "ingredients": [
        {
          "material": "Hess Pumice",
          "amount": 50.0
        },
        {
          "material": "Ferro Frit 3134",
          "amount": 15.0
        },
        {
          "material": "Vansil W-30 Wollastonite",
          "amount": 11.0
        },
        {
          "material": "Minspar 200",
          "amount": 10.0
        },
        {
          "material": "Silica",
          "amount": 8.0
        },
        {
          "material": "Bentonite",
          "amount": 3.0
        },
        {
          "material": "Zinc Oxide",
          "amount": 3.0
        }
      ],
      "additionals": [
        {
          "material": "Tricalcium Phosphate, Synthetic Bone Ash",
          "amount": 2.0
        },
        {
          "material": "Silicon carbide",
          "amount": 1.0
        },
        {
          "material": "Tin Oxide",
          "amount": 1.0
        }
      ],
      "description": "Pumice chun biaxial. Increasing silica X phosphorus. SiC reduced iron blues at cone 6. https://glazy.org/recipes/26478 https://glazy.org/recipes/26480 https://glazy.org/recipes/26769 https://glazy.org/recipes/26770 Used 1000 mesh SiC.",
      "createdBy": "david tsabar",
      "source": "glazy.org",
      "url": "https://glazy.org/recipes/26478"
    },
    {
      "id": 26480,
      "code": "GLAZY-26480",
      "name": "Pumice Sick Chun Si++ P--",
      "cone": "5 - 7",
      "surface": "",
      "transparency": "",
      "atmosphere": "Oxidation",
      "subtype": "Glaze",
      "ingredients": [
        {
          "material": "Hess Pumice",
          "amount": 50.0
        },
        {
          "material": "Ferro Frit 3134",
          "amount": 15.0
        },
        {
          "material": "Vansil W-30 Wollastonite",
          "amount": 13.0
        },
        {
          "material": "Minspar 200",
          "amount": 10.0
        },
        {
          "material": "Silica",
          "amount": 8.0
        },
        {
          "material": "Bentonite",
          "amount": 3.0
        },
        {
          "material": "Zinc Oxide",
          "amount": 3.0
        }
      ],
      "additionals": [
        {
          "material": "Silicon carbide",
          "amount": 1.0
        },
        {
          "material": "Tin Oxide",
          "amount": 1.0
        }
      ],
      "description": "Pumice chun biaxial. Increasing silica X phosphorus. SiC reduced iron blues at cone 6. https://glazy.org/recipes/26478 https://glazy.org/recipes/26480 https://glazy.org/recipes/26769 https://glazy.org/recipes/26770 Used 1000 mesh SiC.",
      "createdBy": "david tsabar",
      "source": "glazy.org",
      "url": "https://glazy.org/recipes/26480"
    },
    {
      "id": 26769,
      "code": "GLAZY-26769",
      "name": "Pumice Sick Chun Si-- P++",
      "cone": "5 - 7",
      "surface": "",
      "transparency": "",
      "atmosphere": "Oxidation",
      "subtype": "Glaze",
      "ingredients": [
        {
          "material": "Hess Pumice",
          "amount": 55.0
        },
        {
          "material": "Ferro Frit 3134",
          "amount": 16.0
        },
        {
          "material": "Whiting",
          "amount": 12.0
        },
        {
          "material": "Neph Sye A270",
          "amount": 11.0
        },
        {
          "material": "Bentonite",
          "amount": 3.0
        },
        {
          "material": "Zinc Oxide",
          "amount": 3.0
        }
      ],
      "additionals": [
        {
          "material": "Tricalcium Phosphate, Synthetic Bone Ash",
          "amount": 2.0
        },
        {
          "material": "Silicon carbide",
          "amount": 1.0
        },
        {
          "material": "Tin Oxide",
          "amount": 1.0
        }
      ],
      "description": "Pumice chun biaxial. Increasing silica X phosphorus. SiC reduced iron blues at cone 6. https://glazy.org/recipes/26478 https://glazy.org/recipes/26480 https://glazy.org/recipes/26769 https://glazy.org/recipes/26770 Used 1000 mesh SiC.",
      "createdBy": "david tsabar",
      "source": "glazy.org",
      "url": "https://glazy.org/recipes/26769"
    },
    {
      "id": 26770,
      "code": "GLAZY-26770",
      "name": "Pumice Sick Chun Si-- P--",
      "cone": "5 - 7",
      "surface": "",
      "transparency": "",
      "atmosphere": "Oxidation",
      "subtype": "Glaze",
      "ingredients": [
        {
          "material": "Hess Pumice",
          "amount": 55.0
        },
        {
          "material": "Ferro Frit 3134",
          "amount": 16.0
        },
        {
          "material": "Whiting",
          "amount": 15.0
        },
        {
          "material": "Neph Sye A270",
          "amount": 11.0
        },
        {
          "material": "Bentonite",
          "amount": 3.0
        },
        {
          "material": "Zinc Oxide",
          "amount": 3.0
        }
      ],
      "additionals": [
        {
          "material": "Silicon carbide",
          "amount": 1.0
        },
        {
          "material": "Tin Oxide",
          "amount": 1.0
        }
      ],
      "description": "Pumice chun biaxial. Increasing silica X phosphorus. SiC reduced iron blues at cone 6. https://glazy.org/recipes/26478 https://glazy.org/recipes/26480 https://glazy.org/recipes/26769 https://glazy.org/recipes/26770 Used 1000 mesh SiC.",
      "createdBy": "david tsabar",
      "source": "glazy.org",
      "url": "https://glazy.org/recipes/26770"
    },
    {
      "id": 2095,
      "code": "GLAZY-2095",
      "name": "Pumpkin",
      "cone": "04 - 03",
      "surface": "Glossy",
      "transparency": "Transparent",
      "atmosphere": "Oxidation",
      "subtype": "Glaze",
      "ingredients": [
        {
          "material": "Gillespie Borate",
          "amount": 53.0
        },
        {
          "material": "Ball Clay",
          "amount": 25.0
        },
        {
          "material": "Nepheline Syenite",
          "amount": 25.0
        }
      ],
      "additionals": [
        {
          "material": "Stain",
          "amount": 4.0
        }
      ],
      "description": "Add 4% Cerdek orange stain. Glazchem will not accept stain colors as there are no analysis for them. From Lisa Orr, who works on lowfire whiteware w/red sig, bisqued to 01, glaze-fired to 04.",
      "createdBy": "Glazy Admin",
      "source": "glazy.org",
      "url": "https://glazy.org/recipes/2095"
    },
    {
      "id": 5787,
      "code": "GLAZY-5787",
      "name": "Pumpkin",
      "cone": "10",
      "surface": "",
      "transparency": "",
      "atmosphere": "Reduction",
      "subtype": "Glaze - Yellow",
      "ingredients": [
        {
          "material": "Custer Feldspar",
          "amount": 51.17
        },
        {
          "material": "EP Kaolin",
          "amount": 24.27
        },
        {
          "material": "Whiting",
          "amount": 20.68
        },
        {
          "material": "Talc",
          "amount": 3.88
        }
      ],
      "additionals": [
        {
          "material": "Red Iron Oxide",
          "amount": 3.88
        },
        {
          "material": "Rutile",
          "amount": 3.88
        },
        {
          "material": "Bone Ash",
          "amount": 2.91
        },
        {
          "material": "Bentonite",
          "amount": 1.94
        }
      ],
      "description": "NOTE: This recipe was imported from Triangle Potter's Guild Glaze Recipes published November, 1988 Source: NCSU Craft Center 1054 custer feldspar 80 talc 500 epk 426 whiting + 60 bone ash + 80 red iron oxide + 80 rutile + 40 bentonite",
      "createdBy": "Glazy Admin",
      "source": "glazy.org",
      "url": "https://glazy.org/recipes/5787"
    },
    {
      "id": 5788,
      "code": "GLAZY-5788",
      "name": "Pumpkin",
      "cone": "10",
      "surface": "",
      "transparency": "",
      "atmosphere": "Oxidation, Reduction",
      "subtype": "Glaze - Yellow",
      "ingredients": [
        {
          "material": "Kona F-4 feldspar",
          "amount": 51.18
        },
        {
          "material": "Kaolin",
          "amount": 24.24
        },
        {
          "material": "Whiting",
          "amount": 20.74
        },
        {
          "material": "Talc",
          "amount": 3.83
        }
      ],
      "additionals": [
        {
          "material": "Red Iron Oxide",
          "amount": 3.83
        },
        {
          "material": "Rutile",
          "amount": 3.83
        },
        {
          "material": "Bone Ash",
          "amount": 2.93
        },
        {
          "material": "Bentonite",
          "amount": 1.92
        }
      ],
