Repository: MrSeldon/argilev2

File: data/glazes/glazy.json (part 218 of 315)
{
      "description": "NOTE: This recipe was imported from Triangle Potter's Guild Glaze Recipes published November, 1988 Source: Dawn Hoyle 45.4 f4 feldspar 3.4 talc 21.5 kaolin + 2.6 bone ash 18.4 whiting + 3.4 red iron oxide + 3.4 rutile + 1.7 bentonite I find this glaze a little dull by itself, but it works very well under and over other glazes to highlight an area or give some variation to color.",
      "createdBy": "Glazy Admin",
      "source": "glazy.org",
      "url": "https://glazy.org/recipes/5788"
    },
    {
      "id": 2096,
      "code": "GLAZY-2096",
      "name": "Pumpkin no GB",
      "cone": "04 - 03",
      "surface": "Glossy",
      "transparency": "Transparent",
      "atmosphere": "Oxidation",
      "subtype": "Glaze",
      "ingredients": [
        {
          "material": "Ferro Frit 3195",
          "amount": 54.5
        },
        {
          "material": "Nepheline Syenite",
          "amount": 19.7
        },
        {
          "material": "Dolomite",
          "amount": 9.9
        },
        {
          "material": "Whiting",
          "amount": 7.4
        },
        {
          "material": "Strontium Carbonate",
          "amount": 0.3
        }
      ],
      "additionals": [
        {
          "material": "Stain",
          "amount": 4.0
        },
        {
          "material": "Bentonite",
          "amount": 2.0
        }
      ],
      "description": "Add 4% Cerdek orange stain. Glazchem will not accept stain colors as there are no analysis for them. From Lisa Orr, who works on lowfire whiteware w/red sig, bisqued to 01, glaze-fired to 04.",
      "createdBy": "Glazy Admin",
      "source": "glazy.org",
      "url": "https://glazy.org/recipes/2096"
    },
    {
      "id": 1452,
      "code": "GLAZY-1452",
      "name": "Purple",
      "cone": "6",
      "surface": "",
      "transparency": "",
      "atmosphere": "Oxidation",
      "subtype": "Glaze - Purple",
      "ingredients": [
        {
          "material": "Potash Feldspar",
          "amount": 37.0
        },
        {
          "material": "Silica",
          "amount": 23.0
        },
        {
          "material": "Talc",
          "amount": 14.0
        },
        {
          "material": "Gerstley Borate",
          "amount": 12.0
        },
        {
          "material": "Dolomite",
          "amount": 6.0
        },
        {
          "material": "Kaolin",
          "amount": 5.0
        },
        {
          "material": "Zinc Oxide",
          "amount": 3.0
        }
      ],
      "additionals": [
        {
          "material": "Cobalt Carbonate",
          "amount": 2.0
        }
      ],
      "description": "Brian Kemp. Singapore",
      "createdBy": "Glazy Admin",
      "source": "glazy.org",
      "url": "https://glazy.org/recipes/1452"
    },
    {
      "id": 12256,
      "code": "GLAZY-12256",
      "name": "Purple",
      "cone": "5 - 6",
      "surface": "Semi-glossy",
      "transparency": "Opaque",
      "atmosphere": "Oxidation",
      "subtype": "Glaze - Purple",
      "ingredients": [
        {
          "material": "Nepheline Syenite",
          "amount": 39.84
        },
        {
          "material": "Ferro Frit 3124",
          "amount": 33.06
        },
        {
          "material": "Whiting",
          "amount": 18.34
        },
        {
          "material": "EP Kaolin",
          "amount": 8.75
        }
      ],
      "additionals": [
        {
          "material": "Tin Oxide",
          "amount": 10.0
        },
        {
          "material": "Chrome Oxide",
          "amount": 0.25
        }
      ],
      "description": "",
      "createdBy": "Pam Bradley",
      "source": "glazy.org",
      "url": "https://glazy.org/recipes/12256"
    },
    {
      "id": 44100,
      "code": "GLAZY-44100",
      "name": "Purple",
      "cone": "6",
      "surface": "",
      "transparency": "",
      "atmosphere": "",
      "subtype": "Glaze - Purple - Manganese",
      "ingredients": [
        {
          "material": "Spodumene",
          "amount": 30.0
        },
        {
          "material": "Silica",
          "amount": 20.0
        },
        {
          "material": "Gerstley Borate",
          "amount": 14.0
        },
        {
          "material": "Talc",
          "amount": 13.0
        },
        {
          "material": "Dolomite",
          "amount": 7.0
        },
        {
          "material": "Rutile",
          "amount": 6.0
        },
        {
          "material": "EP Kaolin",
          "amount": 5.0
        },
        {
          "material": "Granular manganese",
          "amount": 1.0
        }
      ],
      "description": "From Virginia Scotchie's Clay and Glaze Compendium",
      "createdBy": "Glazy Admin",
      "source": "glazy.org",
      "url": "https://glazy.org/recipes/44100"
    },
    {
      "id": 67467,
      "code": "GLAZY-67467",
      "name": "Purple",
      "cone": "6",
      "surface": "",
      "transparency": "",
      "atmosphere": "Oxidation",
      "subtype": "Glaze - Purple",
      "ingredients": [
        {
          "material": "Silica",
          "amount": 32.78
        },
        {
          "material": "Custer Feldspar",
          "amount": 27.07
        },
        {
          "material": "Nepheline Syenite",
          "amount": 14.39
        },
        {
          "material": "Whiting",
          "amount": 12.05
        },
        {
          "material": "Gerstley Borate",
          "amount": 8.44
        },
        {
          "material": "Lithium Carbonate",
          "amount": 3.65
        },
        {
          "material": "Magnesium carbonate",
          "amount": 1.63
        }
      ],
      "additionals": [
        {
          "material": "Tin Oxide",
          "amount": 4.88
        },
        {
          "material": "Bentonite",
          "amount": 1.63
        },
        {
          "material": "Cobalt Carbonate",
          "amount": 0.61
        },
        {
          "material": "Chrome Oxide",
          "amount": 0.17
        }
      ],
      "description": "From \"Amazing Glaze: Techniques, Recipes, Finishing, and Firing\" by Gabriel Kline",
      "createdBy": "Glazy Admin",
      "source": "glazy.org",
      "url": "https://glazy.org/recipes/67467"
    },
    {
      "id": 134153,
      "code": "GLAZY-134153",
      "name": "Purple",
      "cone": "5 - 5 1/2",
      "surface": "Semi-matte",
      "transparency": "Opaque",
      "atmosphere": "Oxidation",
      "subtype": "Glaze",
      "ingredients": [
        {
          "material": "Potash Feldspar",
          "amount": 39.0
        },
        {
          "material": "Silica",
          "amount": 30.0
        },
        {
          "material": "Dolomite",
          "amount": 18.0
        },
        {
          "material": "Gillespie Borate",
          "amount": 13.0
        }
      ],
      "additionals": [
        {
          "material": "Cobalt Carbonate",
          "amount": 5.0
        }
      ],
      "description": "Used Gillespie Borate. Ended up very similar to my Pike\u2019s purple test, but a little more matte.",
      "createdBy": "Zombiecazz",
      "source": "glazy.org",
      "url": "https://glazy.org/recipes/134153"
    },
    {
      "id": 4530,
      "code": "GLAZY-4530",
      "name": "purple &red",
      "cone": "6 - 7",
      "surface": "Semi-glossy",
      "transparency": "Semi-opaque",
      "atmosphere": "Oxidation",
      "subtype": "Glaze - Purple",
      "ingredients": [
        {
          "material": "Silica",
          "amount": 32.0
        },
        {
          "material": "Gerstley Borate",
          "amount": 21.0
        },
        {
          "material": "Whiting",
          "amount": 20.0
        },
        {
          "material": "Nepheline Syenite",
          "amount": 16.0
        },
        {
          "material": "EP Kaolin",
          "amount": 11.0
        }
      ],
      "additionals": [
        {
          "material": "Tin Oxide",
          "amount": 5.0
        },
        {
          "material": "Chrome Oxide",
          "amount": 1.0
        }
      ],
      "description": "Needs to quite thick ..reasonably well behaved",
      "createdBy": "kenneth ibbett",
      "source": "glazy.org",
      "url": "https://glazy.org/recipes/4530"
    },
    {
      "id": 567,
      "code": "GLAZY-567",
      "name": "Purple (from Walter Donald Kring)",
      "cone": "9 - 10",
      "surface": "Glossy",
      "transparency": "Opaque",
      "atmosphere": "Reduction",
      "subtype": "Glaze - Red - Copper",
      "ingredients": [
        {
          "material": "Potash Feldspar",
          "amount": 43.6
        },
        {
          "material": "Silica",
          "amount": 27.1
        },
        {
          "material": "Gerstley Borate",
          "amount": 13.6
        },
        {
          "material": "Dolomite",
          "amount": 9.4
        },
        {
          "material": "Whiting",
          "amount": 2.7
        },
        {
          "material": "Kaolin",
          "amount": 1.8
        },
        {
          "material": "Zinc Oxide",
          "amount": 1.8
        }
      ],
      "additionals": [
        {
          "material": "Tin Oxide",
          "amount": 3.0
        },
        {
          "material": "Copper Carbonate",
          "amount": 0.5
        },
        {
          "material": "Cobalt Carbonate",
          "amount": 0.05
        }
      ],
      "description": "Glaze Type: Copper red For a beautiful purple glaze rafael molina-rodriguez (rafael molina-rodriguez)",
      "createdBy": "Glazy Admin",
      "source": "glazy.org",
      "url": "https://glazy.org/recipes/567"
    },
    {
      "id": 2097,
      "code": "GLAZY-2097",
      "name": "Purple Aqua Lana Wilson",
      "cone": "05 1/2",
      "surface": "Matte",
      "transparency": "Opaque",
      "atmosphere": "Oxidation",
      "subtype": "Glaze - Matte",
      "ingredients": [
        {
          "material": "Barium Carbonate",
          "amount": 45.0
        },
        {
          "material": "Nepheline Syenite",
          "amount": 45.0
        },
        {
          "material": "Frit 3289",
          "amount": 4.0
        }
      ],
      "additionals": [
        {
          "material": "Copper Carbonate",
          "amount": 4.0
        },
        {
          "material": "Bentonite",
          "amount": 2.0
        }
      ],
      "description": "Glaze Type: Barium matt 4-8% copper carb. For more aqua, use smaller amounts of copper carb. From Lana Wilson via Ceramics Monthly 07 Buyers' Guide Supplement. Not for food use, even on the outside. Spray thin for purple, thick for aqua.",
      "createdBy": "Glazy Admin",
      "source": "glazy.org",
      "url": "https://glazy.org/recipes/2097"
    },
    {
      "id": 21320,
      "code": "GLAZY-21320",
      "name": "Purple Barium Matte",
      "cone": "10",
      "surface": "Smooth Matte",
      "transparency": "Opaque",
      "atmosphere": "Oxidation, Neutral, Reduction",
      "subtype": "Glaze - Turquoise",
      "ingredients": [
        {
          "material": "Nepheline Syenite",
          "amount": 44.2
        },
        {
          "material": "Barium Carbonate",
          "amount": 36.5
        },
        {
          "material": "Kentucky OM #4 Ball Clay",
          "amount": 9.9
        },
        {
          "material": "Silica",
          "amount": 9.4
        }
      ],
      "additionals": [
        {
          "material": "Copper Carbonate",
          "amount": 3.0
        },
        {
          "material": "Bentonite",
          "amount": 2.0
        }
      ],
      "description": "Similar to Blue Barium Matte. A cone 10 version of Lana's Purple Aqua: (Neph Sye -50) (Barium Carbonate - 50) (+ Frit 3134 - 4) (+ Copper Carbonate - 4-8) DEFINITELY NOT FOOD SAFE! Best applied sprayed, but dipping and brushing are ok. Really it should only be applied to sculpture.",
      "createdBy": "Sid Henderson",
      "source": "glazy.org",
      "url": "https://glazy.org/recipes/21320"
    },
    {
      "id": 1453,
      "code": "GLAZY-1453",
      "name": "Purple Bright Matt",
      "cone": "5",
      "surface": "Satin-matte",
      "transparency": "Opaque",
      "atmosphere": "Oxidation",
      "subtype": "Glaze - Purple",
      "ingredients": [
        {
          "material": "Custer Feldspar",
          "amount": 35.0
        },
        {
          "material": "Silica",
          "amount": 19.0
        },
        {
          "material": "Whiting",
          "amount": 17.0
        },
        {
          "material": "Ball Clay",
          "amount": 12.0
        },
        {
          "material": "Gerstley Borate",
          "amount": 10.0
        },
        {
          "material": "Talc",
          "amount": 5.0
        },
        {
          "material": "Magnesium carbonate",
          "amount": 2.0
        }
      ],
      "additionals": [
        {
          "material": "Cobalt Carbonate",
          "amount": 4.0
        }
      ],
      "description": "From George Bowes.",
      "createdBy": "Glazy Admin",
      "source": "glazy.org",
      "url": "https://glazy.org/recipes/1453"
    },
    {
      "id": 568,
      "code": "GLAZY-568",
      "name": "Purple Chun",
      "cone": "10",
      "surface": "Glossy",
      "transparency": "Opaque",
      "atmosphere": "Reduction",
      "subtype": "Glaze - Red - Copper",
      "ingredients": [
        {
          "material": "Silica",
          "amount": 29.5
        },
        {
          "material": "Custer Feldspar",
          "amount": 26.0
        },
        {
          "material": "Whiting",
          "amount": 15.1
        },
        {
          "material": "Ferro Frit 3134",
          "amount": 11.3
        },
        {
          "material": "Soda Ash",
          "amount": 7.1
        },
        {
          "material": "Ball Clay",
          "amount": 5.6
        },
        {
          "material": "Barium Carbonate",
          "amount": 4.0
        },
        {
          "material": "EP Kaolin",
          "amount": 1.8
        }
      ],
      "additionals": [
        {
          "material": "Tin Oxide",
          "amount": 1.1
        },
        {
          "material": "Copper Carbonate",
          "amount": 0.5
        }
      ],
      "description": "Glaze Type: Chun from Linda Arbuckle. Plummy.",
      "createdBy": "Glazy Admin",
      "source": "glazy.org",
      "url": "https://glazy.org/recipes/568"
    },
    {
      "id": 1454,
      "code": "GLAZY-1454",
      "name": "Purple Dark",
      "cone": "6",
      "surface": "Satin-matte",
      "transparency": "Opaque",
      "atmosphere": "",
      "subtype": "Glaze - Purple",
      "ingredients": [
        {
          "material": "Kona F-4 feldspar",
          "amount": 37.0
        },
        {
          "material": "Silica",
          "amount": 19.0
        },
        {
          "material": "Talc",
          "amount": 18.0
        },
        {
          "material": "EP Kaolin",
          "amount": 9.0
        },
        {
          "material": "Whiting",
          "amount": 9.0
        },
        {
          "material": "Lithium Carbonate",
          "amount": 8.0
        }
      ],
      "additionals": [
        {
          "material": "Bentonite",
          "amount": 2.0
        },
        {
          "material": "Cobalt Oxide",
          "amount": 2.0
        },
        {
          "material": "Rutile",
          "amount": 0.6
        }
      ],
      "description": "From Clay Times Sept/Oct 08. By Sylvia Hyman",
      "createdBy": "Glazy Admin",
      "source": "glazy.org",
      "url": "https://glazy.org/recipes/1454"
    },
    {
      "id": 1455,
      "code": "GLAZY-1455",
      "name": "Purple Eggplant",
      "cone": "6",
      "surface": "Satin",
      "transparency": "Opaque",
      "atmosphere": "",
      "subtype": "Glaze - Matte - Magnesium Matte",
      "ingredients": [
        {
          "material": "Soda Feldspar",
          "amount": 43.5
        },
        {
          "material": "Silica",
          "amount": 14.5
        },
        {
          "material": "Gerstley Borate",
          "amount": 12.3
        },
        {
          "material": "Talc",
          "amount": 12.1
        },
        {
          "material": "Dolomite",
          "amount": 8.6
        },
        {
          "material": "Manganese Carbonate",
          "amount": 4.8
        },
        {
          "material": "EP Kaolin",
          "amount": 4.3
        }
      ],
      "additionals": [
        {
          "material": "Cobalt Carbonate",
          "amount": 1.9
        },
        {
          "material": "Bentonite",
          "amount": 1.0
        }
      ],
      "description": "Glaze Type: Magnesium matt This is a semi gloss eggplant purple glaze given to me by a nice person I met at a glaze workshop: I particularly like it on the warm brown clay that I normally use. from jeanne ormsby",
      "createdBy": "Glazy Admin",
      "source": "glazy.org",
      "url": "https://glazy.org/recipes/1455"
    },
    {
      "id": 1456,
      "code": "GLAZY-1456",
      "name": "Purple Elyse's Matt",
      "cone": "6",
      "surface": "Matte",
      "transparency": "Semi-opaque",
      "atmosphere": "Oxidation",
      "subtype": "Glaze - Purple",
      "ingredients": [
        {
          "material": "Silica",
          "amount": 29.0
        },
        {
          "material": "Nepheline Syenite",
          "amount": 23.0
        },
        {
          "material": "Whiting",
          "amount": 22.0
        },
        {
          "material": "Kaolin",
          "amount": 20.0
        },
        {
          "material": "Gerstley Borate",
          "amount": 3.0
        },
        {
          "material": "Magnesium carbonate",
          "amount": 3.0
        }
      ],
      "description": "Glaze Type: Mid-fire Chartreuse: 8% Drakenfield yellow (bright yellow stain) + 0.5% copper carb Deep Plum: + 10% Standard Ceramics Orchid stain Deep Purple-blue: + 8% Royal purple (Standard Ceramics). From Elyse Burja. Based on Dixon Satin.",
      "createdBy": "Glazy Admin",
      "source": "glazy.org",
      "url": "https://glazy.org/recipes/1456"
    },
    {
      "id": 570,
      "code": "GLAZY-570",
      "name": "Purple Emily",
      "cone": "9",
      "surface": "Matte",
      "transparency": "Opaque",
      "atmosphere": "Oxidation, Reduction",
      "subtype": "Glaze - Matte - Magnesium Matte",
      "ingredients": [
        {
          "material": "Potash Feldspar",
          "amount": 41.0
        },
        {
          "material": "Silica",
          "amount": 20.0
        },
        {
          "material": "Talc",
          "amount": 15.0
        },
        {
          "material": "Colemanite",
          "amount": 12.0
        },
        {
          "material": "Dolomite",
          "amount": 7.0
        },
        {
          "material": "Kentucky OM #4 Ball Clay",
          "amount": 5.0
        }
      ],
      "additionals": [
        {
          "material": "Bentonite",
          "amount": 2.0
        },
        {
          "material": "Cobalt Oxide",
          "amount": 2.0
        },
        {
          "material": "Tin Oxide",
          "amount": 2.0
        }
      ],
      "description": "Glaze Type: Magnesium matt Buttery texture, very purple. UF shop glaze.",
      "createdBy": "Glazy Admin",
      "source": "glazy.org",
      "url": "https://glazy.org/recipes/570"
    },
    {
      "id": 571,
      "code": "GLAZY-571",
      "name": "Purple Emily's",
      "cone": "10",
      "surface": "Satin",
      "transparency": "Opaque",
      "atmosphere": "Oxidation, Reduction",
      "subtype": "Glaze - Matte - Magnesium Matte",
      "ingredients": [
        {
          "material": "Potash Feldspar",
          "amount": 41.0
        },
        {
          "material": "Silica",
          "amount": 20.0
        },
        {
          "material": "Talc",
          "amount": 15.0
        },
        {
          "material": "Gerstley Borate",
          "amount": 12.0
        },
        {
          "material": "Dolomite",
          "amount": 7.0
        },
        {
          "material": "Ball Clay",
          "amount": 5.0
        }
      ],
      "additionals": [
        {
          "material": "Zircopax",
          "amount": 3.0
        },
        {
          "material": "Bentonite",
          "amount": 2.0
        },
        {
          "material": "Cobalt Oxide",
          "amount": 2.0
        }
      ],
      "description": "Glaze Type: Magnesium matt Here's a purple that doesn't need reduction. It comes out fine in cone 10 neutral in my gas kiln. Jennifer Boyer e-mail:",
      "createdBy": "Glazy Admin",
      "source": "glazy.org",
      "url": "https://glazy.org/recipes/571"
    },
    {
      "id": 1457,
      "code": "GLAZY-1457",
      "name": "Purple Emily's",
      "cone": "6 - 8",
      "surface": "Semi-glossy",
      "transparency": "Opaque",
      "atmosphere": "Oxidation, Reduction",
      "subtype": "Glaze - Matte - Magnesium Matte",
      "ingredients": [
        {
          "material": "Custer Feldspar",
          "amount": 34.0
        },
        {
          "material": "Gerstley Borate",
          "amount": 18.0
        },
        {
          "material": "Talc",
          "amount": 14.0
        },
        {
          "material": "Kentucky OM #4 Ball Clay",
          "amount": 11.0
        },
        {
          "material": "Silica",
          "amount": 10.0
        },
        {
          "material": "Dolomite",
          "amount": 6.0
        }
      ],
      "additionals": [
        {
          "material": "Zircopax",
          "amount": 10.0
        },
        {
          "material": "Cobalt Oxide",
          "amount": 3.0
        }
      ],
      "description": "Glaze Type: Magnesium matt This is a very reliable glaze. The surface is very smooth to the touch. It would be a good glaze for color variations. We have done a small amount of testing with mason stain additions and it seems to respond well to most colors, particularly the yellow. How long have you been using this glaze? In a college studio setting for about a year. Where is it used? Anne Arundel Community College Where did this recipe come from? I have two versions of this glaze. This is the best and I am not sure if it came from the Penland Pottery book or not. I don't know the source of the other one. What do you like most about this glaze? The reliability and the feel. Is this glaze reliable? Yes, very. Does this glaze tend to craze/crawl/pinhole/etc.? We have had some crawling when it is applied thickly or overlapped heavily with other glazes. Controlling the thickness is essential. How do different firing temperatures/atmospheres affect the glaze? It seems to stand up well to temperature variations. When it is hotter it will tend to go more translucent. How does the glaze behave on different clay bodies? The color is pretty powerful. Over a stoneware body in reduction it will go a bit darker, and it will be brighter and bluer over a white body. What consistency should the glaze be for pouring/dipping? A cream consistency, so that you can see the cutile of your fingers when a hand is dipped in the glaze. How thickly should the glaze be applied to the pot? Medium, a full 3 second dip is adequate. How does this glaze interact with other glazes? It breaks up nicely and goes to a navy blue when used with our clear glaze. What is your kiln type and size? Most of our work with it has been in an Alpine 20 natural gas kiln. We have also used it in a 23\" dia. L&L econo kiln. The colors in oxidation are a bit lighter, and the surface is not as smooth. How do you typically fire? The gas schedule is just 7.5 to 8 hours to reach cone 6. We fire between cone 6 and 7. Reduction starts at cone 010, and continues to cone 6, with the dampers being opened gradually as the firing gets closer to completion, but we maintain reduction to the end. No soak. We close the dampers but don't close the burner ports. We open the kiln 36 hours later. It is usually still pretty warm a the top. What is your water pH? very close to 7 GlazeBase Glaze Submitted by: Rick Malmgren Ice Cream Flavor: Bryer's Mint Chocolate Chip -------------------------------------------------------------------- ----",
      "createdBy": "Glazy Admin",
      "source": "glazy.org",
      "url": "https://glazy.org/recipes/1457"
    },
    {
      "id": 3259,
      "code": "GLAZY-3259",
      "name": "Purple Emily's (Laguna Borate)",
      "cone": "10",
      "surface": "Matte",
      "transparency": "Opaque",
      "atmosphere": "Oxidation, Reduction",
      "subtype": "Glaze - Purple - Magnesium Matte",
      "ingredients": [
        {
          "material": "Potash Feldspar",
          "amount": 41.0
        },
        {
          "material": "Silica",
          "amount": 20.0
        },
        {
          "material": "Talc",
          "amount": 15.0
        },
        {
          "material": "Laguna Borate",
          "amount": 12.0
        },
        {
          "material": "Dolomite",
          "amount": 7.0
        },
        {
          "material": "Ball Clay",
          "amount": 5.0
        }
      ],
      "additionals": [
        {
          "material": "Cobalt Carbonate",
          "amount": 2.0
        }
      ],
      "description": "Glaze Type: Magnesium matt Here's a purple that doesn't need reduction. It comes out fine in cone 10 neutral in my gas kiln. Jennifer Boyer e-mail:",
      "createdBy": "Tara Hagen",
      "source": "glazy.org",
      "url": "https://glazy.org/recipes/3259"
    },
    {
      "id": 2098,
      "code": "GLAZY-2098",
      "name": "Purple Glamorama",
      "cone": "4",
      "surface": "Semi-glossy",
      "transparency": "Semi-opaque",
      "atmosphere": "Oxidation",
      "subtype": "Glaze - Purple",
      "ingredients": [
        {
          "material": "Ferro Frit 3124",
          "amount": 45.0
        },
        {
          "material": "Nepheline Syenite",
          "amount": 15.0
        },
        {
          "material": "Silica",
          "amount": 15.0
        },
        {
          "material": "Gerstley Borate",
          "amount": 10.0
        },
        {
          "material": "EP Kaolin",
          "amount": 5.0
        },
        {
          "material": "Talc",
          "amount": 5.0
        },
        {
          "material": "Whiting",
          "amount": 5.0
        }
      ],
      "additionals": [
        {
          "material": "Cobalt Oxide",
          "amount": 1.0
        }
      ],
      "description": "",
      "createdBy": "Glazy Admin",
      "source": "glazy.org",
      "url": "https://glazy.org/recipes/2098"
    },
    {
      "id": 2099,
      "code": "GLAZY-2099",
      "name": "Purple Glamorama no GB",
      "cone": "4",
      "surface": "Semi-glossy",
      "transparency": "Semi-opaque",
      "atmosphere": "Oxidation",
      "subtype": "Glaze - Purple",
      "ingredients": [
        {
          "material": "Ferro Frit 3134",
          "amount": 42.5
        },
        {
          "material": "Silica",
          "amount": 19.7
        },
        {
          "material": "Kaolin",
          "amount": 19.0
        },
        {
          "material": "Nepheline Syenite",
          "amount": 9.6
        },
        {
          "material": "Dolomite",
          "amount": 7.1
        },
        {
          "material": "Wollastonite",
          "amount": 2.1
        }
      ],
      "additionals": [
        {
          "material": "Cobalt Oxide",
          "amount": 1.0
        }
      ],
      "description": "",
      "createdBy": "Glazy Admin",
      "source": "glazy.org",
      "url": "https://glazy.org/recipes/2099"
    },
    {
      "id": 572,
      "code": "GLAZY-572",
      "name": "Purple Haze",
      "cone": "10",
      "surface": "Glossy",
      "transparency": "Opaque",
      "atmosphere": "Reduction",
      "subtype": "Glaze - Purple",
      "ingredients": [
        {
          "material": "Custer Feldspar",
          "amount": 50.0
        },
        {
          "material": "Silica",
          "amount": 21.3
        },
        {
          "material": "Whiting",
          "amount": 8.8
        },
        {
          "material": "Gerstley Borate",
          "amount": 6.9
        },
        {
          "material": "Dolomite",
          "amount": 6.4
        },
        {
          "material": "Zinc Oxide",
          "amount": 4.2
        },
        {
          "material": "Kaolin",
          "amount": 2.7
        }
      ],
      "additionals": [
        {
          "material": "Titanium Dioxide",
          "amount": 3.5
        },
        {
          "material": "Tin Oxide",
          "amount": 3.2
        },
        {
          "material": "Copper Carbonate",
          "amount": 1.1
        }
      ],
      "description": "From John Britt's book \"High-Fire Glazes\".",
      "createdBy": "Glazy Admin",
      "source": "glazy.org",
      "url": "https://glazy.org/recipes/572"
    },
    {
      "id": 3242,
      "code": "GLAZY-3242",
      "name": "Purple Haze",
      "cone": "10",
      "surface": "Glossy",
      "transparency": "Semi-opaque",
      "atmosphere": "Oxidation, Reduction",
      "subtype": "Glaze - Purple",
      "ingredients": [
        {
          "material": "G-200 Feldspar",
          "amount": 43.6
        },
        {
          "material": "Silica",
          "amount": 18.64
        },
        {
          "material": "Whiting",
          "amount": 7.72
        },
        {
          "material": "Laguna Borate",
          "amount": 6.0
        },
        {
          "material": "Dolomite",
          "amount": 5.56
        },
        {
          "material": "Zinc Oxide",
          "amount": 3.67
        },
        {
          "material": "EP Kaolin",
          "amount": 2.35
        }
      ],
      "additionals": [
        {
          "material": "Titanium Dioxide",
          "amount": 3.0
        },
        {
          "material": "Tin Oxide",
          "amount": 2.83
        },
        {
          "material": "Bentonite",
          "amount": 1.87
        },
        {
          "material": "Copper Carbonate",
          "amount": 0.95
        }
      ],
      "description": "Via Tara Hagen's Glazeitorium http://glazeitorium.blogspot.com/",
      "createdBy": "Tara Hagen",
      "source": "glazy.org",
      "url": "https://glazy.org/recipes/3242"
    },
    {
      "id": 11162,
      "code": "GLAZY-11162",
      "name": "Purple Haze",
      "cone": "10 - 12",
      "surface": "",
      "transparency": "",
      "atmosphere": "Reduction",
      "subtype": "Glaze",
      "ingredients": [
        {
          "material": "Custer Feldspar",
          "amount": 50.0
        },
        {
          "material": "Silica",
          "amount": 21.0
        },
        {
          "material": "Whiting",
          "amount": 8.8
        },
        {
          "material": "Gillespie Borate",
          "amount": 6.9
        },
        {
          "material": "Dolomite",
          "amount": 6.4
        },
        {
          "material": "Zinc Oxide",
          "amount": 4.2
        },
        {
          "material": "EP Kaolin",
          "amount": 2.7
        }
      ],
      "additionals": [
        {
          "material": "Titanium Dioxide",
          "amount": 3.5
        },
        {
          "material": "Tin Oxide",
          "amount": 3.2
        },
        {
          "material": "Copper Carbonate",
          "amount": 1.1
        }
      ],
      "description": "",
      "createdBy": "chance taylor",
      "source": "glazy.org",
      "url": "https://glazy.org/recipes/11162"
    },
    {
      "id": 136653,
      "code": "GLAZY-136653",
      "name": "Purple Haze",
      "cone": "5 - 6",
      "surface": "Glossy",
      "transparency": "Opaque",
      "atmosphere": "Oxidation",
      "subtype": "Glaze - Purple",
      "ingredients": [
        {
          "material": "Custer Feldspar",
          "amount": 40.0
        },
        {
          "material": "Gerstley Borate",
          "amount": 18.0
        },
        {
          "material": "Silica",
          "amount": 16.0
        },
        {
          "material": "Whiting",
          "amount": 16.0
        },
        {
          "material": "EP Kaolin",
          "amount": 10.0
        }
      ],
      "additionals": [
        {
          "material": "Stain",
          "amount": 10.0
        },
        {
          "material": "Cobalt Carbonate",
          "amount": 1.0
        }
      ],
      "description": "I believe this is originally from the Yellowknife studio. Mason stain 6006 (Deep Crimson) is called for.",
      "createdBy": "Sheelah Tolton",
      "source": "glazy.org",
      "url": "https://glazy.org/recipes/136653"
    },
    {
      "id": 116334,
      "code": "GLAZY-116334",
      "name": "Purple Lavender",
      "cone": "5 1/2 - 7",
      "surface": "Semi-glossy",
      "transparency": "Semi-opaque",
      "atmosphere": "Oxidation",
      "subtype": "Glaze - Blue - Cobalt",
      "ingredients": [
        {
          "material": "Minspar 200",
          "amount": 30.0
        },
        {
          "material": "Silica",
          "amount": 23.0
        },
        {
          "material": "Whiting",
          "amount": 17.0
        },
        {
          "material": "Gerstley Borate",
          "amount": 10.0
        },
        {
          "material": "Kentucky OM #4 Ball Clay",
          "amount": 10.0
        },
        {
          "material": "Amtalc-C98 Talc",
          "amount": 5.0
        },
        {
          "material": "Cobalt Carbonate",
          "amount": 4.0
        },
        {
          "material": "Lithium Carbonate",
          "amount": 3.0
        },
        {
          "material": "Bentonite",
          "amount": 2.0
        },
        {
          "material": "Magnesium carbonate",
          "amount": 2.0
        }
      ],
      "description": "Gets glossy deep purple blue where it thins out and lighter matte purple lavender when thick. Prone to a little crawling if not applied well to clean, warm bisque. Added Epsom Salt solution to floculate. Cone 6 Medium speed firing with normal cool down cycle in Skutt KM818 kiln.",
      "createdBy": "Wiliam Kaplan",
      "source": "glazy.org",
      "url": "https://glazy.org/recipes/116334"
    },
    {
      "id": 33838,
      "code": "GLAZY-33838",
      "name": "Purple Maroon",
      "cone": "8 - 10",
      "surface": "",
      "transparency": "",
      "atmosphere": "Reduction",
      "subtype": "Glaze - Red - Copper",
      "ingredients": [
        {
          "material": "Custer Feldspar",
          "amount": 49.26
        },
        {
          "material": "Silica",
          "amount": 24.63
        },
        {
          "material": "Whiting",
          "amount": 7.88
        },
        {
          "material": "Barium Carbonate",
          "amount": 4.93
        },
        {
          "material": "Dolomite",
          "amount": 4.93
        },
        {
          "material": "Gerstley Borate",
          "amount": 4.93
        },
        {
          "material": "Zinc Oxide",
          "amount": 2.46
        },
        {
          "material": "Tin Oxide",
          "amount": 0.99
        }
      ],
      "additionals": [
        {
          "material": "Cobalt Carbonate",
          "amount": 2.4
        },
        {
          "material": "Copper Carbonate",
          "amount": 2.0
        }
      ],
      "description": "via Tom Coleman",
      "createdBy": "Glazy Admin",
      "source": "glazy.org",
      "url": "https://glazy.org/recipes/33838"
    },
    {
      "id": 1460,
      "code": "GLAZY-1460",
      "name": "Purple Matt Elyse's no GB",
      "cone": "6",
      "surface": "Satin",
      "transparency": "Opaque",
      "atmosphere": "Oxidation",
      "subtype": "Glaze - Purple",
      "ingredients": [
        {
          "material": "Silica",
          "amount": 28.8
        },
        {
          "material": "Nepheline Syenite",
          "amount": 23.0
        },
        {
          "material": "Whiting",
          "amount": 19.1
        },
        {
          "material": "Kaolin",
          "amount": 16.7
        },
        {
          "material": "Dolomite",
          "amount": 6.6
        },
        {
          "material": "Ferro Frit 3195",
          "amount": 5.7
        }
      ],
      "description": "Glaze Type: Mid-fire Chartreuse: 8% Drakenfield yellow (bright yellow stain) + 0.5% copper carb Deep Plum: + 10% Standard Ceramics Orchid stain Deep Purple-blue: + 8% Royal purple (Standard Ceramics). From Elyse Burja",
      "createdBy": "Glazy Admin",
      "source": "glazy.org",
      "url": "https://glazy.org/recipes/1460"
    },
    {
      "id": 2687,
      "code": "GLAZY-2687",
      "name": "Purple Mauve Pink",
      "cone": "6",
      "surface": "Semi-matte",
      "transparency": "",
      "atmosphere": "",
      "subtype": "Glaze - Purple",
      "ingredients": [
        {
          "material": "Kaolin",
          "amount": 30.0
        },
        {
          "material": "Custer Feldspar",
          "amount": 29.0
        },
        {
          "material": "Whiting",
          "amount": 18.0
        },
        {
          "material": "Silica",
          "amount": 12.0
        },
        {
          "material": "Ferro Frit 3134",
          "amount": 11.0
        },
        {
          "material": "Tin Oxide",
          "amount": 7.5
        },
        {
          "material": "Chrome Oxide",
          "amount": 0.32
        }
      ],
      "description": "Source/Alternate names: Ababi Sharon Notes: Alisa Clausen: Semi matt light, burgundy pink, with glossy areas where thicker. A covering glaze where the iron spots came through the glaze noticeably, speckled but not blotchy.",
      "createdBy": "Glazy Admin",
      "source": "glazy.org",
      "url": "https://glazy.org/recipes/2687"
    },
    {
      "id": 2688,
      "code": "GLAZY-2688",
      "name": "Purple Mauve Pink 1",
      "cone": "6",
      "surface": "Semi-matte",
      "transparency": "",
      "atmosphere": "",
      "subtype": "Glaze - Purple",
      "ingredients": [
        {
          "material": "Kaolin",
          "amount": 30.0
        },
        {
          "material": "Custer Feldspar",
          "amount": 29.0
        },
        {
          "material": "Borax",
          "amount": 18.0
        },
        {
          "material": "Silica",
          "amount": 12.0
        },
        {
          "material": "Ferro Frit 3134",
          "amount": 11.0
        },
        {
          "material": "Tin Oxide",
          "amount": 7.5
        },
        {
          "material": "Chrome Oxide",
          "amount": 0.32
        }
      ],
      "description": "Source/Alternate names: modified Purple Mauve Pink Notes: Alisa Clausen: A glossier glaze than Purple Mauve Pink, with a distinctly celedon green ground, with very dark burgundy red areas where thickest.",
      "createdBy": "Glazy Admin",
      "source": "glazy.org",
      "url": "https://glazy.org/recipes/2688"
    },
    {
      "id": 2100,
      "code": "GLAZY-2100",
      "name": "Purple Pagan",
      "cone": "04 - 03",
      "surface": "Satin-matte",
      "transparency": "Opaque",
      "atmosphere": "Oxidation",
      "subtype": "Glaze - Purple",
      "ingredients": [
        {
          "material": "Feldspar",
          "amount": 36.2
        },
        {
          "material": "Barium Carbonate",
          "amount": 30.2
        },
        {
          "material": "Silica",
          "amount": 16.3
        },
        {
          "material": "Whiting",
          "amount": 9.5
        },
        {
          "material": "Zinc Oxide",
          "amount": 5.4
        },
        {
          "material": "Lithium Carbonate",
          "amount": 2.4
        }
      ],
      "additionals": [
