Repository: MrSeldon/argilev2

File: data/glazes/glazy.json (part 219 of 315)
{
        {
          "material": "Black Nickel Oxide",
          "amount": 3.0
        }
      ],
      "description": "for blueish add 1.5% cobalt",
      "createdBy": "Glazy Admin",
      "source": "glazy.org",
      "url": "https://glazy.org/recipes/2100"
    },
    {
      "id": 20086,
      "code": "GLAZY-20086",
      "name": "Purple People Eater",
      "cone": "8 - 10",
      "surface": "",
      "transparency": "",
      "atmosphere": "Reduction",
      "subtype": "Glaze - Red - Copper - Oxblood",
      "ingredients": [
        {
          "material": "Silica",
          "amount": 27.0
        },
        {
          "material": "Nepheline Syenite",
          "amount": 25.5
        },
        {
          "material": "Gillespie Borate",
          "amount": 18.5
        },
        {
          "material": "BPS potash feldspar",
          "amount": 15.5
        },
        {
          "material": "Whiting",
          "amount": 9.0
        },
        {
          "material": "Dolomite",
          "amount": 4.5
        }
      ],
      "additionals": [
        {
          "material": "Bentonite",
          "amount": 2.0
        },
        {
          "material": "Tin Oxide",
          "amount": 1.0
        },
        {
          "material": "Copper Carbonate",
          "amount": 0.4
        },
        {
          "material": "Yellow Iron Oxide",
          "amount": 0.3
        }
      ],
      "description": "Same as https://glazy.org/recipes/19989 , with some dolomite and potash subbed in, maintaining sil/al levels. Originally based on Barbara Mason copper red, modified with dolomite & potash.",
      "createdBy": "Tom Demeranville",
      "source": "glazy.org",
      "url": "https://glazy.org/recipes/20086"
    },
    {
      "id": 5015,
      "code": "GLAZY-5015",
      "name": "Purple Pimple",
      "cone": "10",
      "surface": "Glossy",
      "transparency": "",
      "atmosphere": "Oxidation, Reduction",
      "subtype": "Glaze - Purple",
      "ingredients": [
        {
          "material": "Silica",
          "amount": 34.91
        },
        {
          "material": "Custer Feldspar (1989)",
          "amount": 32.08
        },
        {
          "material": "Whiting",
          "amount": 15.09
        },
        {
          "material": "Borax",
          "amount": 10.38
        },
        {
          "material": "Talc",
          "amount": 7.55
        }
      ],
      "additionals": [
        {
          "material": "Cobalt Carbonate",
          "amount": 3.93
        }
      ],
      "description": "This recipe was imported from Louis Katz's Hyperglaze database available on his website: http://falcon.tamucc.edu/lkatz/allglazes.txt More information about Louis Katz can be found on his website, http://www.louiskatz.net/ Louis Katz Notes: I am not a safety expert and any information contained in this file about safety should be ignored in favor of advice from experts. All of the materials in all glazes are potentially hazardous. All of these glaze recipes are given without any representation of accuracy or safety. They may work, they may not. They may be safe when fired or they may not. All of the materials used in them have hazards associated with them. You must be have sufficient training in the hazards before you use the the materials. You will have to determine the suitability and safety for your use. Do not assume that a lack of a warning about a material means that it is safe. Cone: 10 Surface texture: shiny glossy Firing: Ox. or Red. Recipe: Percent Batch Custer Feldspar 32.08 30.60 WHITING 15.09 14.40 borax 10.38 9.90 silica 34.91 33.30 talc 7.55 7.20 Totals: 100.00 % 95.41 gm Also add: cobalt carbonate 3.93 3.75",
      "createdBy": "Glazy Admin",
      "source": "glazy.org",
      "url": "https://glazy.org/recipes/5015"
    },
    {
      "id": 24728,
      "code": "GLAZY-24728",
      "name": "Purple Pink",
      "cone": "6 - 9",
      "surface": "",
      "transparency": "",
      "atmosphere": "Oxidation",
      "subtype": "Glaze - Purple - Nickel",
      "ingredients": [
        {
          "material": "Delmonte Feldspar",
          "amount": 42.3
        },
        {
          "material": "Barium Carbonate",
          "amount": 31.5
        },
        {
          "material": "Zinc Oxide",
          "amount": 18.0
        },
        {
          "material": "Silica",
          "amount": 8.2
        }
      ],
      "additionals": [
        {
          "material": "Bentonite",
          "amount": 2.0
        },
        {
          "material": "Black Nickel Oxide",
          "amount": 2.0
        }
      ],
      "description": "From WORKSHOP ELECTRIC KILN GLAZES, Lana Wilson, 2004 https://img-cache.oppcdn.com/fixed/14340/resume.pdf Purple Pink: cone 6 to 9 electric: Matte, but runs. Not food-safe, I used it for my shower tiles, richer color at cone 8, thick is purple-pink, this is blue or brown, substituting strontium carbonate (so food-safe) creates blue where thick and green where thin. If at cone 6, add 2% lithium carbonate, try thick and thin over Bell Lichen for painterly effect. Acids like vinegar stain this glaze. 50/50 by volume of gerstley borate and rutile painted on top of this glaze yields yellow- lime. Try thick and thin. Soda Feldspar (Del Monte) 42.3 Flint 8.2 Zinc Oxide 18 Barium Carb. 31.5 Nickle Oxide 2 Bentonite 2",
      "createdBy": "Glazy Admin",
      "source": "glazy.org",
      "url": "https://glazy.org/recipes/24728"
    },
    {
      "id": 573,
      "code": "GLAZY-573",
      "name": "Purple Rain",
      "cone": "8",
      "surface": "",
      "transparency": "",
      "atmosphere": "",
      "subtype": "Glaze - Purple",
      "ingredients": [
        {
          "material": "Custer Feldspar",
          "amount": 50.89
        },
        {
          "material": "Silica",
          "amount": 25.45
        },
        {
          "material": "Whiting",
          "amount": 8.14
        },
        {
          "material": "Barium Carbonate",
          "amount": 5.09
        },
        {
          "material": "Dolomite",
          "amount": 5.09
        },
        {
          "material": "Gerstley Borate",
          "amount": 5.09
        },
        {
          "material": "Zinc Oxide",
          "amount": 0.25
        }
      ],
      "additionals": [
        {
          "material": "Copper Carbonate",
          "amount": 2.03
        },
        {
          "material": "Tin Oxide",
          "amount": 1.02
        },
        {
          "material": "Cobalt Carbonate",
          "amount": 0.25
        }
      ],
      "description": "This is an old art school recipe....man, its been years, so don't know if all ingrediants still available or whatever. It worked real well at ^8. We called it Purple Rain (dates it, don't it?) submitted by: Carol A. Spiros e-mail:",
      "createdBy": "Glazy Admin",
      "source": "glazy.org",
      "url": "https://glazy.org/recipes/573"
    },
    {
      "id": 4011,
      "code": "GLAZY-4011",
      "name": "Purple Rain",
      "cone": "9 - 10",
      "surface": "Matte",
      "transparency": "Opaque",
      "atmosphere": "Reduction",
      "subtype": "Glaze - Purple",
      "ingredients": [
        {
          "material": "Custer Feldspar",
          "amount": 41.0
        },
        {
          "material": "Silica",
          "amount": 20.0
        },
        {
          "material": "Talc",
          "amount": 15.0
        },
        {
          "material": "Gerstley Borate",
          "amount": 12.0
        },
        {
          "material": "Dolomite",
          "amount": 7.0
        },
        {
          "material": "Kentucky ball clay",
          "amount": 5.0
        }
      ],
      "additionals": [
        {
          "material": "Bentonite",
          "amount": 2.0
        },
        {
          "material": "Tin Oxide",
          "amount": 2.0
        },
        {
          "material": "Cobalt Oxide",
          "amount": 1.0
        }
      ],
      "description": "A thick matte purple. In thicker application goes light purple and lighter turns blue violet. Chunky opaque glaze that can get runny in combination wth other glazes- or on its own if applied thick.",
      "createdBy": "Jason Burke",
      "source": "glazy.org",
      "url": "https://glazy.org/recipes/4011"
    },
    {
      "id": 41016,
      "code": "GLAZY-41016",
      "name": "Purple Rain",
      "cone": "6 - 7",
      "surface": "Semi-glossy",
      "transparency": "Opaque",
      "atmosphere": "Neutral",
      "subtype": "Glaze - Crystalline - Macro",
      "ingredients": [
        {
          "material": "Silica",
          "amount": 30.77
        },
        {
          "material": "VSA 7036",
          "amount": 28.63
        },
        {
          "material": "Cobalt Oxide",
          "amount": 19.37
        },
        {
          "material": "Fusion Frit F644",
          "amount": 14.48
        },
        {
          "material": "Whiting",
          "amount": 6.76
        }
      ],
      "additionals": [
        {
          "material": "Bentonite",
          "amount": 2.0
        }
      ],
      "description": "Cobalt as Alkaline Earth. The original glaze was developed by Matthew Katz, and tested by TC Staton for cone 9. I followed \"Matthew Katz boron line\" and made new glaze for cone 6-7. The glaze name \"Purple rain\" was suggested in FB Clay buddies group. Glaze thickness: Very (but very!) thick. Use glaze katcher! Bisque: 011/010 (890 \u00b0C) Dwell time: 1040 \u00b0C - 2 h 1025 \u00b0C - 2 h 995 \u00b0C - 1 h Kobalt kao Zamljani alkal. Originalnu glazuru napravio je Matthew Katz za konus 9, a testirao ju je TC Staton. Ideja glazure bila je da se poka\u017ee kako kobalt kao Zamljani alkal kristalizira u uvjetima CoO>=0.5. Analiza u mojem programu \"UMF glazure\" je malo druga\u010dija nego ova na Glazy.orgu (tamo je UMF: CoO 0.504, CaO 0.192, SiO2 1.792, R2O:RO 0.3 : 0.7).",
      "createdBy": "\u010cazim Mehmeti",
      "source": "glazy.org",
      "url": "https://glazy.org/recipes/41016"
    },
    {
      "id": 7076,
      "code": "GLAZY-7076",
      "name": "Purple Red",
      "cone": "6",
      "surface": "",
      "transparency": "",
      "atmosphere": "",
      "subtype": "Glaze",
      "ingredients": [
        {
          "material": "Silica",
          "amount": 32.0
        },
        {
          "material": "Gerstley Borate",
          "amount": 21.0
        },
        {
          "material": "Whiting",
          "amount": 20.0
        },
        {
          "material": "Nepheline Syenite",
          "amount": 16.0
        },
        {
          "material": "EP Kaolin",
          "amount": 11.0
        }
      ],
      "additionals": [
        {
          "material": "Tin Oxide",
          "amount": 5.0
        },
        {
          "material": "Chrome Oxide",
          "amount": 0.15
        }
      ],
      "description": "Chrome Tin Red",
      "createdBy": "Ceramic Recipes",
      "source": "glazy.org",
      "url": "https://glazy.org/recipes/7076"
    },
    {
      "id": 1461,
      "code": "GLAZY-1461",
      "name": "Purple semi-matte",
      "cone": "5",
      "surface": "Satin-matte",
      "transparency": "Opaque",
      "atmosphere": "Oxidation",
      "subtype": "Glaze - Purple",
      "ingredients": [
        {
          "material": "Kaolin",
          "amount": 25.0
        },
        {
          "material": "Strontium Carbonate",
          "amount": 25.0
        },
        {
          "material": "Zinc Oxide",
          "amount": 18.0
        },
        {
          "material": "Silica",
          "amount": 17.0
        },
        {
          "material": "Barium Carbonate",
          "amount": 15.0
        }
      ],
      "additionals": [
        {
          "material": "Nickel Carbonate",
          "amount": 1.5
        },
        {
          "material": "Macaloid",
          "amount": 1.0
        }
      ],
      "description": "Glaze Type: Zinc matt + 4% cobalt added to purple glaze = royal blue. Fire to cone 6 to avoid excessive matt surface. Clay Times Nov/Dec. 05 p.53 from B & R Pearson. NOT for food. Best purples are w/white slip on body. Glaze application toward thick. Rapid firing cycle (6 hours). Significantly longer cycle makes glaze run, become glassy, and change toward blue.",
      "createdBy": "Glazy Admin",
      "source": "glazy.org",
      "url": "https://glazy.org/recipes/1461"
    },
    {
      "id": 102742,
      "code": "GLAZY-102742",
      "name": "Purple Spot",
      "cone": "6",
      "surface": "Semi-matte",
      "transparency": "Opaque",
      "atmosphere": "Oxidation",
      "subtype": "Glaze - Purple - Magnesium Matte",
      "ingredients": [
        {
          "material": "Silica",
          "amount": 32.0
        },
        {
          "material": "Gerstley Borate",
          "amount": 30.0
        },
        {
          "material": "Nepheline Syenite Norwegian",
          "amount": 23.0
        },
        {
          "material": "Talc",
          "amount": 13.0
        },
        {
          "material": "EP Kaolin",
          "amount": 2.0
        }
      ],
      "additionals": [
        {
          "material": "Cobalt Carbonate",
          "amount": 6.0
        }
      ],
      "description": "Based on: AC Pspot for color varaitons, https://glazy.org/recipes/79162 The glazes has to be applied very thickly. Fired fast to cone 6 ox. with no hold. Holds will change the crystal formation, so different colors and crystal sizes are possible.",
      "createdBy": "Ceramics Bezalel",
      "source": "glazy.org",
      "url": "https://glazy.org/recipes/102742"
    },
    {
      "id": 102743,
      "code": "GLAZY-102743",
      "name": "Purple Spot",
      "cone": "6",
      "surface": "Semi-matte",
      "transparency": "Opaque",
      "atmosphere": "Oxidation",
      "subtype": "Glaze - Purple - Magnesium Matte",
      "ingredients": [
        {
          "material": "Silica",
          "amount": 34.0
        },
        {
          "material": "Gerstley Borate",
          "amount": 30.0
        },
        {
          "material": "Nephelin Syenite (Sepctrum N, Minerco)",
          "amount": 21.0
        },
        {
          "material": "Talc",
          "amount": 13.0
        },
        {
          "material": "EP Kaolin",
          "amount": 2.0
        }
      ],
      "additionals": [
        {
          "material": "Cobalt Carbonate",
          "amount": 6.0
        }
      ],
      "description": "Based on: AC Pspot for color varaitons, https://glazy.org/recipes/79162 Adapted to local materials The glazes has to be applied very thickly. Fired fast to cone 6 ox. with no hold. Holds will change the crystal formation, so different colors and crystal sizes are possible.",
      "createdBy": "Ceramics Bezalel",
      "source": "glazy.org",
      "url": "https://glazy.org/recipes/102743"
    },
    {
      "id": 1462,
      "code": "GLAZY-1462",
      "name": "purple/black Matt",
      "cone": "5",
      "surface": "Matte",
      "transparency": "",
      "atmosphere": "Oxidation",
      "subtype": "Glaze - Purple",
      "ingredients": [
        {
          "material": "Albany slip",
          "amount": 37.5
        },
        {
          "material": "Cornwall Stone",
          "amount": 12.5
        }
      ],
      "additionals": [
        {
          "material": "Red Iron Oxide",
          "amount": 12.5
        }
      ],
      "description": "ClayArt Listserv recipe < If you find this glaze useful, please consider submitting it to the GlazeBase project with full documentation. Use one of the GlazeBase submission formats available on the CeramicsWeb web page. comments: Rob Wadey (robert wadey 9734B - 100 Ave Grande Prairie, Alberta t8V 0T6 Phone: (403) 538-3731 Fax: (403) 538.3732",
      "createdBy": "Glazy Admin",
      "source": "glazy.org",
      "url": "https://glazy.org/recipes/1462"
    },
    {
      "id": 1464,
      "code": "GLAZY-1464",
      "name": "Pussywillow Matte",
      "cone": "5 - 6",
      "surface": "Satin-matte",
      "transparency": "Translucent",
      "atmosphere": "Oxidation",
      "subtype": "Glaze - Matte",
      "ingredients": [
        {
          "material": "Kona F-4 feldspar",
          "amount": 50.0
        },
        {
          "material": "Kentucky OM #4 Ball Clay",
          "amount": 20.0
        },
        {
          "material": "Whiting",
          "amount": 15.0
        },
        {
          "material": "Gerstley Borate",
          "amount": 5.0
        },
        {
          "material": "Silica",
          "amount": 5.0
        },
        {
          "material": "Zinc Oxide",
          "amount": 5.0
        }
      ],
      "description": "Grey: 2% black nickle oxide + 1% CoO Green: 2% black nickle oxide + 4% rutile Dusty Lavender: 5 deep crimson MS, 5 salmon MS, 0.2 Cobalt carb Deep purple: leave out zn, add 5 Gerst B + 10-20 Blackberry wine mason stain golden yellow: 5 golden ambrosia MS + 5 Drakenfeld yellow yellow stain (Pr) Zinc content will make this glaze brown with chrome colorants. Mottled, smooth surface. Some colors above from Shannon Nelson.",
      "createdBy": "Glazy Admin",
      "source": "glazy.org",
      "url": "https://glazy.org/recipes/1464"
    },
    {
      "id": 1465,
      "code": "GLAZY-1465",
      "name": "Pussywillow no GB",
      "cone": "6",
      "surface": "Satin-matte",
      "transparency": "Semi-opaque",
      "atmosphere": "Oxidation",
      "subtype": "Glaze - White, Off-White",
      "ingredients": [
        {
          "material": "Nepheline Syenite",
          "amount": 31.8
        },
        {
          "material": "Silica",
          "amount": 18.6
        },
        {
          "material": "Whiting",
          "amount": 15.6
        },
        {
          "material": "Ferro Frit 3124",
          "amount": 14.3
        },
        {
          "material": "Kaolin",
          "amount": 14.2
        },
        {
          "material": "Zinc Oxide",
          "amount": 5.1
        }
      ],
      "additionals": [
        {
          "material": "Bentonite",
          "amount": 1.0
        }
      ],
      "description": "Grey: 2% black nickle oxide + 1% CoO Green: 2% black nickle oxide + 4% rutile Dusty Lavender: 5 deep crimson MS, 5 salmon MS, 0.2 Cobalt carb Deep purple: leave out zn, add 5 Gerst B + 10-20 Blackberry wine mason stain golden yellow: 5 golden ambrosia MS + 5 Drakenfeld yellow yellow stain (Pr) Tested by Valerie Duncan. Nice satin surface, but crazed on her clay body. Zinc content will make this glaze brown with chrome colorants. Mottled, smooth surface. Some colors above from Shannon Nelson.",
      "createdBy": "Glazy Admin",
      "source": "glazy.org",
      "url": "https://glazy.org/recipes/1465"
    },
    {
      "id": 5192,
      "code": "GLAZY-5192",
      "name": "Putz Base",
      "cone": "5",
      "surface": "",
      "transparency": "",
      "atmosphere": "Oxidation",
      "subtype": "Glaze - Clear",
      "ingredients": [
        {
          "material": "Custer Feldspar (1989)",
          "amount": 50.0
        },
        {
          "material": "Spodumene",
          "amount": 20.0
        },
        {
          "material": "Whiting",
          "amount": 20.0
        },
        {
          "material": "EP Kaolin",
          "amount": 10.0
        }
      ],
      "description": "This recipe was imported from Louis Katz's Hyperglaze database available on his website: http://falcon.tamucc.edu/lkatz/allglazes.txt More information about Louis Katz can be found on his website, http://www.louiskatz.net/ Louis Katz Notes: I am not a safety expert and any information contained in this file about safety should be ignored in favor of advice from experts. All of the materials in all glazes are potentially hazardous. All of these glaze recipes are given without any representation of accuracy or safety. They may work, they may not. They may be safe when fired or they may not. All of the materials used in them have hazards associated with them. You must be have sufficient training in the hazards before you use the the materials. You will have to determine the suitability and safety for your use. Do not assume that a lack of a warning about a material means that it is safe. Cone: 5 Firing: Oxidation Recipe: Percent Batch Custer Feldspar 50.00 500.0 Spodumene 20.00 200.0 Whiting 20.00 200.0 EPK 10.00 100.0 Totals: 100.00 % 1000.0 gm Comments: Add your own colorants- the sky's the limit",
      "createdBy": "Glazy Admin",
      "source": "glazy.org",
      "url": "https://glazy.org/recipes/5192"
    },
    {
      "id": 302741,
      "code": "GLAZY-302741",
      "name": "PV #7 satin clear 2",
      "cone": "6",
      "surface": "Satin",
      "transparency": "Transparent",
      "atmosphere": "Oxidation",
      "subtype": "Glaze - Clear",
      "ingredients": [
        {
          "material": "EP Kaolin",
          "amount": 36.6
        },
        {
          "material": "Ferro Frit 3134",
          "amount": 26.3
        },
        {
          "material": "Vansil W-30 Wollastonite",
          "amount": 17.6
        },
        {
          "material": "Silica",
          "amount": 12.7
        },
        {
          "material": "Nepheline Syenite",
          "amount": 6.8
        }
      ],
      "description": "Dec 2022 revised 218310 recipe since 3134 Frit and Whiting were not locally available for production size batch. This change plus using Tony Hanson\u2019s PLC6DS glaze firing schedule with a 20 min. hold produced a better SATIN finish. It also eliminated minute pinholes. White, green and light blue also were better. (1/7/23 test tiles vs. 8/18/22 tiles.) Satin cone 6 glaze derived from Bill Carty's glaze workshop at Peter's Valley in 2021. Based successful work by another group in the class, I chose test tile #7 from 5x5 initial matrix of 0.3 Boron glazes. Follow up testing at home on current clay bodies (Standard's 181, 182 w grog and 306, and Laguna's BMix 5) proved it the most versatile when compared to H++ and Rob's clear (Glazy #35497). Both H++ and Rob's clear crazed on 182 w grog and were GLOSSY clear glazes.",
      "createdBy": "Mark Sullivan",
      "source": "glazy.org",
      "url": "https://glazy.org/recipes/302741"
    },
    {
      "id": 218310,
      "code": "GLAZY-218310",
      "name": "PV #7 satin clear_old",
      "cone": "6",
      "surface": "Satin",
      "transparency": "Transparent",
      "atmosphere": "Oxidation",
      "subtype": "Glaze - Clear",
      "ingredients": [
        {
          "material": "Ferro Frit 3124",
          "amount": 42.0
        },
        {
          "material": "EP Kaolin",
          "amount": 27.0
        },
        {
          "material": "Silica",
          "amount": 14.0
        },
        {
          "material": "Whiting",
          "amount": 12.0
        },
        {
          "material": "Nepheline Syenite",
          "amount": 5.0
        }
      ],
      "description": "Dec 2022 reformulated w 3134 Frit and wollastonite based on available raw materials. Also used Hanson\u2019s PLC6DS glaze firing schedule which has 20 min hold at the end. Glaze was silky smooth SATIN. See for new formulation & pics Glazy 291711. /21/22: worked well on white clay bodies; however was a bit too glossy. On Std 308 it had pinholes. Will bisque to ^04 and glaze fire with Hansen's PLC6DS. Clear satin cone 6 glaze derived from Bill Carty's glaze workshop at Peter's Valley in 2021. After assessing classes 4 days of testing, I chose test tile #7 from 5x5 initial matrix of 0.3 Boron glazes. Follow up testing at home on current clay bodies (Standard's 181, 182 w grog and 308, and Laguna's BMix 5) proved it the most versatile when compared to H++ and Rob's clear (Glazy #35497). Both H++ and Rob's clear crazed on 182 w grog. Were glossy clear glazes.",
      "createdBy": "Mark Sullivan",
      "source": "glazy.org",
      "url": "https://glazy.org/recipes/218310"
    },
    {
      "id": 302745,
      "code": "GLAZY-302745",
      "name": "PV #7 satin light blue (H)",
      "cone": "6",
      "surface": "Satin",
      "transparency": "Transparent",
      "atmosphere": "Oxidation",
      "subtype": "Glaze - Blue - Cobalt",
      "ingredients": [
        {
          "material": "EP Kaolin",
          "amount": 36.6
        },
        {
          "material": "Ferro Frit 3134",
          "amount": 26.3
        },
        {
          "material": "Vansil W-30 Wollastonite",
          "amount": 17.6
        },
        {
          "material": "Silica",
          "amount": 12.7
        },
        {
          "material": "Nepheline Syenite",
          "amount": 6.8
        }
      ],
      "additionals": [
        {
          "material": "Zircopax",
          "amount": 13.0
        },
        {
          "material": "Copper Carbonate",
          "amount": 1.0
        },
        {
          "material": "Red Iron Oxide",
          "amount": 1.0
        },
        {
          "material": "Cobalt Oxide",
          "amount": 0.25
        }
      ],
      "description": "Dec 2022 revised 218310 recipe since 3134 Frit and Whiting were not locally available for production size batch. This change plus using Tony Hanson\u2019s PLC6DS glaze firing schedule with a 20 min. hold produced a better SATIN finish. It also eliminated minute pinholes. White, green and light blue also were better. (1/7/23 test tiles vs. 8/18/22 tiles.) Satin cone 6 glaze derived from Bill Carty's glaze workshop at Peter's Valley in 2021. Based successful work by another group in the class, I chose test tile #7 from 5x5 initial matrix of 0.3 Boron glazes. Follow up testing at home on current clay bodies (Standard's 181, 182 w grog and 306, and Laguna's BMix 5) proved it the most versatile when compared to H++ and Rob's clear (Glazy #35497). Both H++ and Rob's clear crazed on 182 w grog and were GLOSSY clear glazes.",
      "createdBy": "Mark Sullivan",
      "source": "glazy.org",
      "url": "https://glazy.org/recipes/302745"
    },
    {
      "id": 291711,
      "code": "GLAZY-291711",
      "name": "PV #7 satin light green (M)",
      "cone": "6",
      "surface": "Satin",
      "transparency": "Transparent",
      "atmosphere": "Oxidation",
      "subtype": "Glaze - Green - Copper",
      "ingredients": [
        {
          "material": "EP Kaolin",
          "amount": 36.6
        },
        {
          "material": "Ferro Frit 3134",
          "amount": 26.3
        },
        {
          "material": "Vansil W-30 Wollastonite",
          "amount": 17.6
        },
        {
          "material": "Silica",
          "amount": 12.7
        },
        {
          "material": "Nepheline Syenite",
          "amount": 6.8
        }
      ],
      "additionals": [
        {
          "material": "Zircopax",
          "amount": 13.0
        },
        {
          "material": "Copper Carbonate",
          "amount": 2.0
        },
        {
          "material": "Red Iron Oxide",
          "amount": 1.0
        }
      ],
      "description": "Dec 2022 revised 218310 recipe since 3134 Frit and Whiting were not locally available for production size batch. This change plus using Tony Hanson\u2019s PLC6DS glaze firing schedule with a 20 min. hold produced a better SATIN finish. It also eliminated minute pinholes. White, green and light blue also were better. (1/7/23 test tiles vs. 8/18/22 tiles.) Satin cone 6 glaze derived from Bill Carty's glaze workshop at Peter's Valley in 2021. Based successful work by another group in the class, I chose test tile #7 from 5x5 initial matrix of 0.3 Boron glazes. Follow up testing at home on current clay bodies (Standard's 181, 182 w grog and 306, and Laguna's BMix 5) proved it the most versatile when compared to H++ and Rob's clear (Glazy #35497). Both H++ and Rob's clear crazed on 182 w grog and were GLOSSY clear glazes.",
      "createdBy": "Mark Sullivan",
      "source": "glazy.org",
      "url": "https://glazy.org/recipes/291711"
    },
    {
      "id": 302742,
      "code": "GLAZY-302742",
      "name": "PV #7 satin white 2",
      "cone": "5 1/2 - 6",
      "surface": "Satin",
      "transparency": "Transparent",
      "atmosphere": "Oxidation",
      "subtype": "Glaze - White, Off-White",
      "ingredients": [
        {
          "material": "EP Kaolin",
          "amount": 36.6
        },
        {
          "material": "Ferro Frit 3134",
          "amount": 26.3
        },
        {
          "material": "Vansil W-30 Wollastonite",
          "amount": 17.6
        },
        {
          "material": "Silica",
          "amount": 12.7
        },
        {
          "material": "Nepheline Syenite",
          "amount": 6.8
        }
      ],
      "additionals": [
        {
          "material": "Zircopax",
          "amount": 13.0
        }
      ],
      "description": "Dec 2022 revised 218310 recipe since 3134 Frit and Whiting were not locally available for production size batch. This change plus using Tony Hanson\u2019s PLC6DS glaze firing schedule with a 20 min. hold produced a better SATIN finish. It also eliminated minute pinholes. White, green and light blue also were better. (1/7/23 test tiles vs. 8/18/22 tiles.) Satin cone 6 glaze derived from Bill Carty's glaze workshop at Peter's Valley in 2021. Based successful work by another group in the class, I chose test tile #7 from 5x5 initial matrix of 0.3 Boron glazes. Follow up testing at home on current clay bodies (Standard's 181, 182 w grog and 306, and Laguna's BMix 5) proved it the most versatile when compared to H++ and Rob's clear (Glazy #35497). Both H++ and Rob's clear crazed on 182 w grog and were GLOSSY clear glazes.",
      "createdBy": "Mark Sullivan",
      "source": "glazy.org",
      "url": "https://glazy.org/recipes/302742"
    },
    {
      "id": 4624,
      "code": "GLAZY-4624",
      "name": "PV Islands",
      "cone": "10",
      "surface": "",
      "transparency": "",
      "atmosphere": "Reduction",
      "subtype": "Glaze",
      "ingredients": [
        {
          "material": "Plastic Vitrox",
          "amount": 90.0
        },
        {
          "material": "Spodumene",
          "amount": 10.0
        }
      ],
      "description": "This recipe was imported from Louis Katz's Hyperglaze database available on his website: http://falcon.tamucc.edu/lkatz/allglazes.txt More information about Louis Katz can be found on his website, http://www.louiskatz.net/ Louis Katz Notes: I am not a safety expert and any information contained in this file about safety should be ignored in favor of advice from experts. All of the materials in all glazes are potentially hazardous. All of these glaze recipes are given without any representation of accuracy or safety. They may work, they may not. They may be safe when fired or they may not. All of the materials used in them have hazards associated with them. You must be have sufficient training in the hazards before you use the the materials. You will have to determine the suitability and safety for your use. Do not assume that a lack of a warning about a material means that it is safe. Cone: 10 Color: Opaque White Testing: Tested Surface texture: Crawled Islands Firing: Reduction Recipe: Percent Batch Plastic Vitrox 90.00 90.00 Spodumene 10.00 10.00 Totals: 100.00 % 100.00 gm",
      "createdBy": "Glazy Admin",
      "source": "glazy.org",
      "url": "https://glazy.org/recipes/4624"
    },
    {
      "id": 5016,
      "code": "GLAZY-5016",
      "name": "PVGRASS",
      "cone": "10",
      "surface": "Glossy",
      "transparency": "",
      "atmosphere": "Oxidation, Reduction",
      "subtype": "Glaze",
      "ingredients": [
        {
          "material": "Plastic Vitrox",
          "amount": 33.33
        },
        {
          "material": "Soda Feldspar",
          "amount": 33.33
        },
        {
          "material": "Redart",
          "amount": 15.56
        },
        {
          "material": "Whiting",
          "amount": 15.56
        },
        {
          "material": "Soda Ash",
          "amount": 2.22
        }
      ],
      "description": "This recipe was imported from Louis Katz's Hyperglaze database available on his website: http://falcon.tamucc.edu/lkatz/allglazes.txt More information about Louis Katz can be found on his website, http://www.louiskatz.net/ Louis Katz Notes: I am not a safety expert and any information contained in this file about safety should be ignored in favor of advice from experts. All of the materials in all glazes are potentially hazardous. All of these glaze recipes are given without any representation of accuracy or safety. They may work, they may not. They may be safe when fired or they may not. All of the materials used in them have hazards associated with them. You must be have sufficient training in the hazards before you use the the materials. You will have to determine the suitability and safety for your use. Do not assume that a lack of a warning about a material means that it is safe. Cone: 10 Surface texture: shiny glossy Firing: Ox. or Red. Recipe: Percent Batch Plastic Vitrox Clay 33.33 2666 Soda Feldspar 33.33 2666 Whiting 15.56 1245 Redart 15.56 1245 Soda Ash 2.22 178 Totals: 100.00 % 8000 Gm",
      "createdBy": "Glazy Admin",
      "source": "glazy.org",
      "url": "https://glazy.org/recipes/5016"
    },
    {
      "id": 241984,
      "code": "GLAZY-241984",
      "name": "P\u00e9rola (1) - de Tit\u00e2nio",
      "cone": "8",
      "surface": "Glossy",
      "transparency": "Semi-opaque",
      "atmosphere": "Oxidation",
      "subtype": "Glaze",
      "ingredients": [
        {
          "material": "Silica",
          "amount": 31.1
        },
        {
          "material": "Ferro Frit 3134",
          "amount": 24.7
        },
        {
          "material": "0910_Argila S\u00e3o Sim\u00e3o",
          "amount": 14.1
        },
        {
          "material": "0932_Calcita Minasolo",
          "amount": 10.9
        },
        {
          "material": "0934_Espodum\u00eanio Minasolo",
          "amount": 10.4
        },
        {
          "material": "0904_Colemanita AB",
          "amount": 4.6
        },
        {
          "material": "Talc",
          "amount": 4.2
        }
      ],
      "additionals": [
        {
          "material": "Zircopax",
          "amount": 6.0
        },
        {
          "material": "Titanium Dioxide",
          "amount": 4.0
        },
        {
          "material": "Bentonite",
          "amount": 2.0
        }
      ],
      "description": "Esse esmalte come\u00e7ou com base no https://glazy.org/recipes/58547. Foram muitas vers\u00f5es. Hoje \u00e9 totalmente outro esmalte e para usar com zircopax. Tem funcionado bem no cone 8. Tem muito brilho e eu amo! 80% \u00e1gua + 20% CMC preparado.",
      "createdBy": "Marize Mello",
      "source": "glazy.org",
      "url": "https://glazy.org/recipes/241984"
    },
    {
      "id": 241991,
      "code": "GLAZY-241991",
      "name": "P\u00e9rola (1) - Laranja",
      "cone": "8",
      "surface": "Glossy",
      "transparency": "Semi-opaque",
      "atmosphere": "Oxidation",
      "subtype": "Glaze",
      "ingredients": [
        {
          "material": "Silica",
          "amount": 31.1
        },
        {
          "material": "Ferro Frit 3134",
          "amount": 24.7
        },
        {
          "material": "0910_Argila S\u00e3o Sim\u00e3o",
          "amount": 14.1
        },
        {
          "material": "0932_Calcita Minasolo",
          "amount": 10.9
        },
        {
          "material": "0934_Espodum\u00eanio Minasolo",
          "amount": 10.4
        },
        {
          "material": "0904_Colemanita AB",
          "amount": 4.6
        },
        {
          "material": "Talc",
          "amount": 4.2
        }
      ],
      "additionals": [
        {
          "material": "Zircopax",
          "amount": 6.0
        },
        {
          "material": "Stain",
          "amount": 4.0
        },
        {
          "material": "Bentonite",
          "amount": 2.0
        }
      ],
      "description": "Esse esmalte come\u00e7ou com base no https://glazy.org/recipes/58547. Foram muitas vers\u00f5es. Hoje \u00e9 totalmente outro esmalte e para usar com zircopax. Tem funcionado bem no cone 8. Tem muito brilho e eu amo! 80% \u00e1gua + 20% CMC preparado.",
      "createdBy": "Marize Mello",
      "source": "glazy.org",
      "url": "https://glazy.org/recipes/241991"
    },
    {
      "id": 249558,
      "code": "GLAZY-249558",
      "name": "P\u00e9rola (10.2)",
      "cone": "8",
      "surface": "Glossy",
      "transparency": "Semi-opaque",
      "atmosphere": "Oxidation",
      "subtype": "Glaze",
      "ingredients": [
        {
          "material": "Silica",
          "amount": 28.5
        },
        {
          "material": "Ferro Frit 3134",
          "amount": 24.9
        },
        {
          "material": "Kaolin",
          "amount": 10.9
        },
        {
          "material": "Wollastonite",
          "amount": 10.4
        },
        {
          "material": "0934_Espodum\u00eanio Minasolo",
          "amount": 10.4
        },
        {
          "material": "Talc",
          "amount": 8.1
        },
        {
          "material": "0904_Colemanita AB",
          "amount": 4.8
        },
        {
          "material": "Bentonite",
          "amount": 2.0
        }
      ],
      "description": "Esse esmalte partiu de https://glazy.org/recipes/58547, mas j\u00e1 \u00e9 totalmente outro. 70% \u00e1gua + 30% CMC preparado.",
      "createdBy": "Marize Mello",
      "source": "glazy.org",
      "url": "https://glazy.org/recipes/249558"
    },
    {
      "id": 309156,
      "code": "GLAZY-309156",
      "name": "P\u00e9rola 10.12 - Celeste",
      "cone": "8",
      "surface": "Glossy",
      "transparency": "Semi-opaque",
      "atmosphere": "Oxidation",
      "subtype": "Glaze",
      "ingredients": [
        {
          "material": "Silica #500",
          "amount": 25.5
        },
        {
          "material": "Ferro Frit 3134",
          "amount": 25.0
        },
        {
          "material": "Kaolin #400",
          "amount": 13.0
        },
        {
          "material": "Wollastonite",
          "amount": 12.0
        },
        {
          "material": "0937_ Espodum\u00eanio AB",
          "amount": 10.5
        },
        {
          "material": "Talc",
          "amount": 8.5
        },
        {
          "material": "0904_Colemanita AB",
          "amount": 5.5
        }
      ],
      "additionals": [
        {
          "material": "Zircopax",
          "amount": 6.0
        },
        {
          "material": "Corante Celeste 130",
          "amount": 3.5
        },
        {
          "material": "CER",
          "amount": 3.0
        }
      ],
      "description": "Esse esmalte come\u00e7ou com base no https://glazy.org/recipes/58547. Foram muitas vers\u00f5es. Hoje \u00e9 totalmente outro esmalte e para usar com zircopax. Tem funcionado bem no cone 8. Tem muito brilho e eu amo!",
      "createdBy": "Marize Mello",
      "source": "glazy.org",
      "url": "https://glazy.org/recipes/309156"
    },
    {
      "id": 324227,
      "code": "GLAZY-324227",
      "name": "P\u00e9rola 10.12 Turquesa Terracota",
      "cone": "8",
      "surface": "Glossy",
      "transparency": "",
      "atmosphere": "Oxidation",
      "subtype": "Glaze",
      "ingredients": [
        {
          "material": "Silica",
          "amount": 31.1
        },
        {
          "material": "Ferro Frit 3134",
          "amount": 24.7
        },
        {
          "material": "0910_Argila S\u00e3o Sim\u00e3o",
          "amount": 14.1
        },
        {
          "material": "0932_Calcita Minasolo",
          "amount": 10.9
        },
        {
          "material": "0934_Espodum\u00eanio Minasolo",
          "amount": 10.4
        },
        {
