Repository: MrSeldon/argilev2

File: data/glazes/glazy.json (part 220 of 315)
{
          "material": "0904_Colemanita AB",
          "amount": 4.6
        },
        {
          "material": "Talc",
          "amount": 4.2
        }
      ],
      "additionals": [
        {
          "material": "Zircopax",
          "amount": 6.0
        },
        {
          "material": "Copper Carbonate",
          "amount": 3.0
        },
        {
          "material": "Bentonite",
          "amount": 2.0
        }
      ],
      "description": "P\u00e9rola (1).",
      "createdBy": "Marize Mello",
      "source": "glazy.org",
      "url": "https://glazy.org/recipes/324227"
    },
    {
      "id": 324239,
      "code": "GLAZY-324239",
      "name": "P\u00e9rola 10.13 Turquesa Bianca",
      "cone": "8",
      "surface": "Glossy",
      "transparency": "",
      "atmosphere": "Oxidation",
      "subtype": "Glaze",
      "ingredients": [
        {
          "material": "Silica",
          "amount": 31.1
        },
        {
          "material": "Ferro Frit 3134",
          "amount": 24.7
        },
        {
          "material": "0910_Argila S\u00e3o Sim\u00e3o",
          "amount": 14.1
        },
        {
          "material": "0932_Calcita Minasolo",
          "amount": 10.9
        },
        {
          "material": "0934_Espodum\u00eanio Minasolo",
          "amount": 10.4
        },
        {
          "material": "0904_Colemanita AB",
          "amount": 4.6
        },
        {
          "material": "Talc",
          "amount": 4.2
        }
      ],
      "additionals": [
        {
          "material": "Zircopax",
          "amount": 6.0
        },
        {
          "material": "Copper Carbonate",
          "amount": 3.0
        },
        {
          "material": "Bentonite",
          "amount": 2.0
        }
      ],
      "description": "P\u00e9rola (1).",
      "createdBy": "Marize Mello",
      "source": "glazy.org",
      "url": "https://glazy.org/recipes/324239"
    },
    {
      "id": 361323,
      "code": "GLAZY-361323",
      "name": "P\u00e9rola 10.15 - Incolor",
      "cone": "8",
      "surface": "Glossy",
      "transparency": "Transparent",
      "atmosphere": "Oxidation",
      "subtype": "Glaze",
      "ingredients": [
        {
          "material": "Silica #500",
          "amount": 25.5
        },
        {
          "material": "Ferro Frit 3134",
          "amount": 25.0
        },
        {
          "material": "Kaolin #400",
          "amount": 13.0
        },
        {
          "material": "Wollastonite",
          "amount": 12.0
        },
        {
          "material": "0937_ Espodum\u00eanio AB",
          "amount": 10.5
        },
        {
          "material": "Talc",
          "amount": 8.5
        },
        {
          "material": "0904_Colemanita AB",
          "amount": 5.5
        }
      ],
      "additionals": [
        {
          "material": "CER",
          "amount": 3.3
        }
      ],
      "description": "Esse esmalte come\u00e7ou com base no https://glazy.org/recipes/58547. Foram muitas vers\u00f5es. Hoje \u00e9 totalmente outro esmalte. Pre\u00e7o Ago/23: 30,00.",
      "createdBy": "Marize Mello",
      "source": "glazy.org",
      "url": "https://glazy.org/recipes/361323"
    },
    {
      "id": 364046,
      "code": "GLAZY-364046",
      "name": "P\u00e9rola 10.15 - Incolor",
      "cone": "8",
      "surface": "Glossy",
      "transparency": "Transparent",
      "atmosphere": "Oxidation",
      "subtype": "Glaze",
      "ingredients": [
        {
          "material": "Silica #500",
          "amount": 25.5
        },
        {
          "material": "Ferro Frit 3134",
          "amount": 25.0
        },
        {
          "material": "Kaolin #400",
          "amount": 13.0
        },
        {
          "material": "Wollastonite",
          "amount": 12.0
        },
        {
          "material": "0937_ Espodum\u00eanio AB",
          "amount": 10.5
        },
        {
          "material": "Talc",
          "amount": 8.5
        },
        {
          "material": "0904_Colemanita AB",
          "amount": 5.5
        }
      ],
      "additionals": [
        {
          "material": "CER",
          "amount": 3.0
        }
      ],
      "description": "Esse esmalte come\u00e7ou com base no https://glazy.org/recipes/58547. Foram muitas vers\u00f5es. Hoje \u00e9 totalmente outro esmalte. Pre\u00e7o Ago/23: 30,00.",
      "createdBy": "Marize Mello",
      "source": "glazy.org",
      "url": "https://glazy.org/recipes/364046"
    },
    {
      "id": 268930,
      "code": "GLAZY-268930",
      "name": "P\u00e9rola 10.7 Cromo",
      "cone": "8",
      "surface": "Glossy",
      "transparency": "Semi-opaque",
      "atmosphere": "Oxidation",
      "subtype": "Glaze",
      "ingredients": [
        {
          "material": "Ferro Frit 3134",
          "amount": 29.0
        },
        {
          "material": "Silica",
          "amount": 26.0
        },
        {
          "material": "Kaolin",
          "amount": 13.0
        },
        {
          "material": "Wollastonite",
          "amount": 10.0
        },
        {
          "material": "0934_Espodum\u00eanio Minasolo",
          "amount": 10.0
        },
        {
          "material": "Talc",
          "amount": 9.0
        },
        {
          "material": "0904_Colemanita AB",
          "amount": 3.0
        }
      ],
      "additionals": [
        {
          "material": "Zircopax",
          "amount": 6.0
        },
        {
          "material": "CER 1",
          "amount": 3.0
        },
        {
          "material": "Stain",
          "amount": 2.0
        }
      ],
      "description": "Esse esmalte come\u00e7ou com base no https://glazy.org/recipes/58547. Foram muitas vers\u00f5es. Hoje \u00e9 totalmente outro esmalte. Tem funcionado bem no cone 8. Tem muito brilho e eu amo!",
      "createdBy": "Marize Mello",
      "source": "glazy.org",
      "url": "https://glazy.org/recipes/268930"
    },
    {
      "id": 228023,
      "code": "GLAZY-228023",
      "name": "P\u00e9rola 2022",
      "cone": "8",
      "surface": "Glossy",
      "transparency": "Semi-opaque",
      "atmosphere": "Oxidation",
      "subtype": "Glaze",
      "ingredients": [
        {
          "material": "Ferro Frit 3134",
          "amount": 29.0
        },
        {
          "material": "Silica",
          "amount": 25.8
        },
        {
          "material": "Kaolin",
          "amount": 12.9
        },
        {
          "material": "Wollastonite",
          "amount": 10.0
        },
        {
          "material": "0934_Espodum\u00eanio Minasolo",
          "amount": 9.9
        },
        {
          "material": "Talc",
          "amount": 8.9
        },
        {
          "material": "0904_Colemanita AB",
          "amount": 3.5
        }
      ],
      "additionals": [
        {
          "material": "Zircopax",
          "amount": 6.0
        },
        {
          "material": "Bentonite",
          "amount": 2.0
        }
      ],
      "description": "Esse esmalte come\u00e7ou com base no https://glazy.org/recipes/58547. Foram muitas vers\u00f5es. Hoje \u00e9 totalmente outro esmalte e para usar com zircopax. Tem funcionado bem no cone 8. Tem muito brilho e eu amo! 80% \u00e1gua + 20% CMC preparado.",
      "createdBy": "Marize Mello",
      "source": "glazy.org",
      "url": "https://glazy.org/recipes/228023"
    },
    {
      "id": 171123,
      "code": "GLAZY-171123",
      "name": "P\u00e9rola de Marize (1)",
      "cone": "8",
      "surface": "Glossy",
      "transparency": "Semi-opaque",
      "atmosphere": "Oxidation",
      "subtype": "Glaze",
      "ingredients": [
        {
          "material": "Silica",
          "amount": 31.1
        },
        {
          "material": "Ferro Frit 3134",
          "amount": 24.7
        },
        {
          "material": "0910_Argila S\u00e3o Sim\u00e3o",
          "amount": 14.1
        },
        {
          "material": "0932_Calcita Minasolo",
          "amount": 10.9
        },
        {
          "material": "0934_Espodum\u00eanio Minasolo",
          "amount": 10.4
        },
        {
          "material": "Colemanite",
          "amount": 4.6
        },
        {
          "material": "Talc",
          "amount": 4.2
        }
      ],
      "additionals": [
        {
          "material": "Zircopax",
          "amount": 6.0
        },
        {
          "material": "Bentonite",
          "amount": 2.0
        }
      ],
      "description": "Esse esmalte come\u00e7ou com base no https://glazy.org/recipes/58547. Estou na 9a. vers\u00e3o. Resolvi trocar s\u00f3dio por l\u00edtio porque eu acredito que retiro o gordinho que parece querer escorrer. Isso n\u00e3o \u00e9 baseado em nenhum estudo mas \u00e9 o que tem acontecido com alguns esmaltes. Tamb\u00e9m aumentei o boro pela mesma raz\u00e3o. \u00c9 no que eu acredito/ percebo. Acabei aumentando o magn\u00e9sio, o alum\u00ednio e a silica para melhorar a expans\u00e3o ou nem sei mais porque. Enfim \u00e9 totalmente outro esmalte e para usar com zircopax em minhas argilas. Tem funcionado bem no cone 8. Tem muito brilho e eu amo! 80% \u00e1gua + 20% CMC preparado.",
      "createdBy": "Marize Mello",
      "source": "glazy.org",
      "url": "https://glazy.org/recipes/171123"
    },
    {
      "id": 260706,
      "code": "GLAZY-260706",
      "name": "P\u00f3 de fada",
      "cone": "8",
      "surface": "Glossy",
      "transparency": "Semi-opaque",
      "atmosphere": "Oxidation",
      "subtype": "Glaze - Specialty",
      "ingredients": [
        {
          "material": "Gerstley Borate",
          "amount": 55.0
        },
        {
          "material": "Kaolin #400",
          "amount": 25.0
        },
        {
          "material": "Lithium Carbonate",
          "amount": 10.0
        },
        {
          "material": "Titanium Dioxide",
          "amount": 10.0
        }
      ],
      "additionals": [
        {
          "material": "CER",
          "amount": 3.0
        }
      ],
      "description": "Baseado em https://glazy.org/recipes/74645. Custo Dez/22: 113,00.",
      "createdBy": "Marize Mello",
      "source": "glazy.org",
      "url": "https://glazy.org/recipes/260706"
    },
    {
      "id": 106870,
      "code": "GLAZY-106870",
      "name": "Qinghua Blue & White Underglaze",
      "cone": "6 - 10",
      "surface": "Satin",
      "transparency": "Opaque",
      "atmosphere": "Reduction, Oxidation",
      "subtype": "Underglaze",
      "ingredients": [
        {
          "material": "Manganese Dioxide",
          "amount": 75.0
        },
        {
          "material": "Cobalt Oxide",
          "amount": 12.5
        },
        {
          "material": "Red Iron Oxide",
          "amount": 12.5
        }
      ],
      "description": "This is my qinghua blue & white recipe based on Nigel Wood's research comparing the ratios of cobalt, iron and manganese in Jingdezhen underglaze bluewares of successive dynasties. (See table 21 in Nigel Wood's \"Chinese Glazes\".) I wanted an underglaze that melted and mottled. If you want a very clear blue & white underglaze you can mix this with your porcelain body or a stabilizer like Mason Color Works White Underglaze Base.",
      "createdBy": "Derek Au",
      "source": "glazy.org",
      "url": "https://glazy.org/recipes/106870"
    },
    {
      "id": 9896,
      "code": "GLAZY-9896",
      "name": "Quartz",
      "cone": "6",
      "surface": "Glossy",
      "transparency": "Opaque",
      "atmosphere": "Oxidation",
      "subtype": "Glaze - White, Off-White",
      "ingredients": [
        {
          "material": "Ravenscrag Slip",
          "amount": 66.0
        },
        {
          "material": "Gerstley Borate",
          "amount": 17.0
        },
        {
          "material": "Ferro Frit 3134",
          "amount": 9.4
        },
        {
          "material": "Titanium Dioxide",
          "amount": 7.6
        }
      ],
      "description": "Creamy, Glossy",
      "createdBy": "LOAM Clay Studio Inc.",
      "source": "glazy.org",
      "url": "https://glazy.org/recipes/9896"
    },
    {
      "id": 324236,
      "code": "GLAZY-324236",
      "name": "Quartzo 10.0 Bianca",
      "cone": "8",
      "surface": "Glossy",
      "transparency": "Semi-opaque",
      "atmosphere": "Oxidation",
      "subtype": "Glaze",
      "ingredients": [
        {
          "material": "Ferro Frit 3134",
          "amount": 31.5
        },
        {
          "material": "Kaolin #400",
          "amount": 23.0
        },
        {
          "material": "Silica #500",
          "amount": 14.0
        },
        {
          "material": "0932_Calcita Minasolo",
          "amount": 11.5
        },
        {
          "material": "Titanium Dioxide",
          "amount": 8.5
        },
        {
          "material": "0931_Feldspato K Minasolo",
          "amount": 7.5
        },
        {
          "material": "Talc",
          "amount": 4.0
        }
      ],
      "additionals": [
        {
          "material": "CER",
          "amount": 3.0
        }
      ],
      "description": "Baseado em https://glazy.org/recipes/9896. Custo Dez/22: 37,00.",
      "createdBy": "Marize Mello",
      "source": "glazy.org",
      "url": "https://glazy.org/recipes/324236"
    },
    {
      "id": 291297,
      "code": "GLAZY-291297",
      "name": "Quartzo 10.0 para creme",
      "cone": "8",
      "surface": "Glossy",
      "transparency": "Semi-opaque",
      "atmosphere": "Oxidation",
      "subtype": "Glaze",
      "ingredients": [
        {
          "material": "Ferro Frit 3134",
          "amount": 31.5
        },
        {
          "material": "Kaolin #400",
          "amount": 23.0
        },
        {
          "material": "Silica #500",
          "amount": 14.0
        },
        {
          "material": "0932_Calcita Minasolo",
          "amount": 11.5
        },
        {
          "material": "Titanium Dioxide",
          "amount": 8.5
        },
        {
          "material": "0931_Feldspato K Minasolo",
          "amount": 7.5
        },
        {
          "material": "Talc",
          "amount": 4.0
        }
      ],
      "additionals": [
        {
          "material": "CER",
          "amount": 3.0
        }
      ],
      "description": "Baseado em https://glazy.org/recipes/9896. Custo Dez/22: 37,00.",
      "createdBy": "Marize Mello",
      "source": "glazy.org",
      "url": "https://glazy.org/recipes/291297"
    },
    {
      "id": 313386,
      "code": "GLAZY-313386",
      "name": "Quartzo 10.1 para terracota",
      "cone": "8",
      "surface": "Glossy",
      "transparency": "Semi-opaque",
      "atmosphere": "Oxidation",
      "subtype": "Glaze",
      "ingredients": [
        {
          "material": "Ferro Frit 3134",
          "amount": 34.5
        },
        {
          "material": "Kaolin #400",
          "amount": 25.0
        },
        {
          "material": "Silica #500",
          "amount": 15.5
        },
        {
          "material": "0932_Calcita Minasolo",
          "amount": 12.5
        },
        {
          "material": "0931_Feldspato K Minasolo",
          "amount": 8.0
        },
        {
          "material": "Talc",
          "amount": 4.5
        }
      ],
      "additionals": [
        {
          "material": "Titanium Dioxide",
          "amount": 7.0
        },
        {
          "material": "CER",
          "amount": 3.0
        }
      ],
      "description": "Baseado em https://glazy.org/recipes/9896. Custo Mar/23: 38,00.",
      "createdBy": "Marize Mello",
      "source": "glazy.org",
      "url": "https://glazy.org/recipes/313386"
    },
    {
      "id": 324242,
      "code": "GLAZY-324242",
      "name": "Quartzo 10.2 para Bianca",
      "cone": "8",
      "surface": "Glossy",
      "transparency": "Semi-opaque",
      "atmosphere": "Oxidation",
      "subtype": "Glaze",
      "ingredients": [
        {
          "material": "Ferro Frit 3134",
          "amount": 34.5
        },
        {
          "material": "Kaolin #400",
          "amount": 25.0
        },
        {
          "material": "Silica #500",
          "amount": 15.5
        },
        {
          "material": "0932_Calcita Minasolo",
          "amount": 12.5
        },
        {
          "material": "0931_Feldspato K Minasolo",
          "amount": 8.0
        },
        {
          "material": "Talc",
          "amount": 4.5
        }
      ],
      "additionals": [
        {
          "material": "Titanium Dioxide",
          "amount": 7.0
        },
        {
          "material": "CER",
          "amount": 3.0
        }
      ],
      "description": "Baseado em https://glazy.org/recipes/9896. Custo Mar/23: 38,00.",
      "createdBy": "Marize Mello",
      "source": "glazy.org",
      "url": "https://glazy.org/recipes/324242"
    },
    {
      "id": 247161,
      "code": "GLAZY-247161",
      "name": "Quechua D120",
      "cone": "4 - 5 1/2",
      "surface": "Stony Matte",
      "transparency": "Opaque",
      "atmosphere": "Oxidation",
      "subtype": "Glaze",
      "ingredients": [
        {
          "material": "Silica",
          "amount": 48.0
        },
        {
          "material": "Spodumene",
          "amount": 27.0
        },
        {
          "material": "Zinc Oxide",
          "amount": 12.5
        },
        {
          "material": "Titanium Dioxide",
          "amount": 7.0
        },
        {
          "material": "Whiting",
          "amount": 3.5
        },
        {
          "material": "Tinkar Z",
          "amount": 2.0
        }
      ],
      "additionals": [
        {
          "material": "Cobalt Oxide",
          "amount": 1.0
        },
        {
          "material": "Black Copper Oxide",
          "amount": 1.0
        }
      ],
      "description": "Se espera un esmalte cristalino, inspirado en Chiti. Totalmente infracocido.",
      "createdBy": "Mart\u00edn Rolando",
      "source": "glazy.org",
      "url": "https://glazy.org/recipes/247161"
    },
    {
      "id": 86743,
      "code": "GLAZY-86743",
      "name": "R 15 (Copy)",
      "cone": "06 - 02",
      "surface": "",
      "transparency": "",
      "atmosphere": "Luster",
      "subtype": "Glaze",
      "ingredients": [
        {
          "material": "fritte 1005 ne",
          "amount": 40.0
        },
        {
          "material": "Ferro Frit 3110",
          "amount": 20.0
        },
        {
          "material": "Tin Oxide",
          "amount": 10.0
        },
        {
          "material": "Kaolin",
          "amount": 8.0
        },
        {
          "material": "Ferro Frit 3134",
          "amount": 4.0
        },
        {
          "material": "Zircopax",
          "amount": 3.0
        },
        {
          "material": "Zinc Oxide",
          "amount": 2.0
        }
      ],
      "description": "",
      "createdBy": "Bart Steenkiste",
      "source": "glazy.org",
      "url": "https://glazy.org/recipes/86743"
    },
    {
      "id": 3916,
      "code": "GLAZY-3916",
      "name": "R 2-B Tan",
      "cone": "6",
      "surface": "Satin",
      "transparency": "Opaque",
      "atmosphere": "",
      "subtype": "Glaze - White, Off-White",
      "ingredients": [
        {
          "material": "Nepheline Syenite",
          "amount": 41.2
        },
        {
          "material": "Silica",
          "amount": 19.6
        },
        {
          "material": "Talc",
          "amount": 13.1
        },
        {
          "material": "Gerstley Borate",
          "amount": 11.8
        },
        {
          "material": "Dolomite",
          "amount": 9.8
        },
        {
          "material": "Rutile",
          "amount": 6.0
        },
        {
          "material": "EP Kaolin",
          "amount": 4.5
        }
      ],
      "description": "Jeff Bettle supplied this recipe. I do not know if it is his or not but it is beautiful layered on other glazes. The photos are of his pieces",
      "createdBy": "Ceramic Recipes",
      "source": "glazy.org",
      "url": "https://glazy.org/recipes/3916"
    },
    {
      "id": 367406,
      "code": "GLAZY-367406",
      "name": "R 35 B RAMPA 1",
      "cone": "6 - 7",
      "surface": "",
      "transparency": "",
      "atmosphere": "Neutral",
      "subtype": "Glaze",
      "ingredients": [
        {
          "material": "Feldespato Sip",
          "amount": 35.9
        },
        {
          "material": "Cuarzo Cer\u00e1mico 200",
          "amount": 21.8
        },
        {
          "material": "Talco Blanco Micronizado",
          "amount": 18.2
        },
        {
          "material": "Red Iron Oxide",
          "amount": 13.0
        },
        {
          "material": "FOSFATO DE CALCIO",
          "amount": 12.6
        },
        {
          "material": "Caolin PZ",
          "amount": 5.6
        },
        {
          "material": "Lithium Carbonate",
          "amount": 2.9
        },
        {
          "material": "Tiza Cisne COMACSA",
          "amount": 2.1
        },
        {
          "material": "Sodium bicarbonate",
          "amount": 0.9
        }
      ],
      "description": "Quemar a 1235\u00b0C en 8 horas. - Enfriar a 980\u00b0C en 3 horas. - Enfriar a 64 \u00b0C por hora de 980\u00b0C a 700 \u00b0C. El enfriamiento durar\u00e1 4h 20 min. A\u00d1ADIR 13% DE OXIDO DE HIERRO ROJO",
      "createdBy": "Ignacio Guzman",
      "source": "glazy.org",
      "url": "https://glazy.org/recipes/367406"
    },
    {
      "id": 33591,
      "code": "GLAZY-33591",
      "name": "R R (Adjusted)",
      "cone": "6",
      "surface": "Glossy",
      "transparency": "Opaque",
      "atmosphere": "Oxidation",
      "subtype": "Glaze - Iron - Kaki, Tomato Red",
      "ingredients": [
        {
          "material": "Silica",
          "amount": 23.0
        },
        {
          "material": "Mahavir Potash Feldspar",
          "amount": 21.0
        },
        {
          "material": "Amtalc-C98 Talc",
          "amount": 18.0
        },
        {
          "material": "Gerstley Borate",
          "amount": 13.0
        },
        {
          "material": "EP Kaolin",
          "amount": 10.0
        },
        {
          "material": "Spodumene",
          "amount": 8.0
        },
        {
          "material": "Bone Ash",
          "amount": 7.0
        }
      ],
      "additionals": [
        {
          "material": "Yellow Iron Oxide",
          "amount": 9.0
        },
        {
          "material": "Black Iron Oxide",
          "amount": 2.0
        },
        {
          "material": "CMC Gum",
          "amount": 0.5
        }
      ],
      "description": "",
      "createdBy": "Cindy Daigle",
      "source": "glazy.org",
      "url": "https://glazy.org/recipes/33591"
    },
    {
      "id": 367402,
      "code": "GLAZY-367402",
      "name": "R14 C RAMPA1",
      "cone": "6 - 7",
      "surface": "",
      "transparency": "",
      "atmosphere": "Neutral",
      "subtype": "Glaze",
      "ingredients": [
        {
          "material": "Feldespato Sip",
          "amount": 44.6
        },
        {
          "material": "Talco Blanco Micronizado",
          "amount": 18.8
        },
        {
          "material": "Cuarzo Cer\u00e1mico 200",
          "amount": 17.7
        },
        {
          "material": "FOSFATO DE CALCIO",
          "amount": 13.7
        },
        {
          "material": "Red Iron Oxide",
          "amount": 11.0
        },
        {
          "material": "Lithium Carbonate",
          "amount": 3.0
        },
        {
          "material": "Tiza Cisne COMACSA",
          "amount": 1.3
        },
        {
          "material": "Caolin PZ",
          "amount": 0.8
        }
      ],
      "description": "Quemar a 1235\u00b0C en 8 horas. - Enfriar a 980\u00b0C en 3 horas. - Enfriar a 64 \u00b0C por hora de 980\u00b0C a 700 \u00b0C. El enfriamiento durar\u00e1 4h 20 min.",
      "createdBy": "Ignacio Guzman",
      "source": "glazy.org",
      "url": "https://glazy.org/recipes/367402"
    },
    {
      "id": 367405,
      "code": "GLAZY-367405",
      "name": "R14 RAMPA 1",
      "cone": "6 - 7",
      "surface": "",
      "transparency": "",
      "atmosphere": "Neutral",
      "subtype": "Glaze",
      "ingredients": [
        {
          "material": "Feldespato Sip",
          "amount": 40.2
        },
        {
          "material": "Talco Blanco Micronizado",
          "amount": 17.0
        },
        {
          "material": "Caolin PZ",
          "amount": 16.0
        },
        {
          "material": "FOSFATO DE CALCIO",
          "amount": 12.4
        },
        {
          "material": "Red Iron Oxide",
          "amount": 9.7
        },
        {
          "material": "Lithium Carbonate",
          "amount": 2.7
        },
        {
          "material": "Tiza Cisne COMACSA",
          "amount": 1.2
        }
      ],
      "description": "Quemar a 1235\u00b0C en 8 horas. - Enfriar a 980\u00b0C en 3 horas. - Enfriar a 64 \u00b0C por hora de 980\u00b0C a 700 \u00b0C. El enfriamiento durar\u00e1 4h 20 min.",
      "createdBy": "Ignacio Guzman",
      "source": "glazy.org",
      "url": "https://glazy.org/recipes/367405"
    },
    {
      "id": 367400,
      "code": "GLAZY-367400",
      "name": "R35 RAMPA 1",
      "cone": "6 - 7",
      "surface": "",
      "transparency": "",
      "atmosphere": "Neutral",
      "subtype": "Glaze",
      "ingredients": [
        {
          "material": "Talco Blanco Micronizado",
          "amount": 28.8
        },
        {
          "material": "Cuarzo Cer\u00e1mico 200",
          "amount": 23.9
        },
        {
          "material": "Feldespato Sip",
          "amount": 16.6
        },
        {
          "material": "Red Iron Oxide",
          "amount": 15.0
        },
        {
          "material": "Tricalcium Phosphate, Synthetic Bone Ash",
          "amount": 13.8
        },
        {
          "material": "Sodium bicarbonate",
          "amount": 7.0
        },
        {
          "material": "Lithium Carbonate",
          "amount": 3.6
        },
        {
          "material": "Caolin PZ",
          "amount": 3.5
        },
        {
          "material": "Tiza Cisne COMACSA",
          "amount": 3.5
        }
      ],
      "description": "Quemar a 1235\u00b0C en 8 horas. - Enfriar a 980\u00b0C en 3 horas. - Enfriar a 64 \u00b0C por hora de 980\u00b0C a 700 \u00b0C. El enfriamiento durar\u00e1 4h 20 min.",
      "createdBy": "Ignacio Guzman",
      "source": "glazy.org",
      "url": "https://glazy.org/recipes/367400"
    },
    {
      "id": 4217,
      "code": "GLAZY-4217",
      "name": "R3517 Shino",
      "cone": "10",
      "surface": "",
      "transparency": "",
      "atmosphere": "Reduction",
      "subtype": "Glaze - Shino",
      "ingredients": [
        {
          "material": "Nepheline Syenite",
          "amount": 55.0
        },
        {
          "material": "Alumina",
          "amount": 35.0
        },
        {
          "material": "Fusion Frit F-493",
          "amount": 10.0
        },
        {
          "material": "Zircopax",
          "amount": 1.5
        }
      ],
      "description": "From Steve Davis Website & Blog: http://kazegama.com/ Website: http://kazegamas.com/ Shinos 3: http://kazegamas.com/shinos3.htm Alumina is A12 Calcined Alumina Ferro 3110 sub for F-493 There are 72 shinos shown on 4 web pages. They are organized from left to right with 3 tiles of the same glaze shown on 3 different clay bodies. They are Aardvark Clay's Nara Porcelain, Long Beach, and Black Mountain. Every shino was glazed with a doulble dip, waxed with a simple \"S\" pattern, and left to dry for 2 weeks to grow sulfates on the surface. The \"S\" pattern has no sulfate build up. A medium reduction was started at cone 012 through cone 2. From there the kiln was fired in neutral to cone 10.",
      "createdBy": "Steve Davis",
      "source": "glazy.org",
      "url": "https://glazy.org/recipes/4217"
    },
    {
      "id": 10585,
      "code": "GLAZY-10585",
      "name": "R4 - Base",
      "cone": "4 - 6",
      "surface": "Semi-glossy",
      "transparency": "Translucent",
      "atmosphere": "Oxidation, Reduction",
      "subtype": "Glaze - Clear",
      "ingredients": [
        {
          "material": "Kaolin",
          "amount": 30.0
        },
        {
          "material": "Silica",
          "amount": 25.4
        },
        {
          "material": "Whiting",
          "amount": 20.0
        },
        {
          "material": "Crecer Frit 804",
          "amount": 18.6
        },
        {
          "material": "Ferro Frit 3134",
          "amount": 6.0
        }
      ],
      "description": "Esmalte transparente satinado/brillante, lechoso con mucha carga. Base nacida en un curso impartido por M. Abbiati y J. Nabel en B. Aires, modificada (agregando frita 3134) para uso en conos 4/5/6. Todo el resto de los esmaltes que integran esta colecci\u00f3n usan esta base con las dos fritas. Us\u00e9 la frita 174 de Crecer, que es la 3134 de ferro con otro nombre.",
      "createdBy": "Clara Giorello",
      "source": "glazy.org",
      "url": "https://glazy.org/recipes/10585"
    },
    {
      "id": 7256,
      "code": "GLAZY-7256",
      "name": "R4 12.5",
      "cone": "5",
      "surface": "Satin-matte",
      "transparency": "Translucent",
      "atmosphere": "Oxidation",
      "subtype": "Glaze - Iron",
      "ingredients": [
        {
          "material": "Kaolin",
          "amount": 30.0
        },
        {
          "material": "Silica",
          "amount": 25.4
        },
        {
          "material": "Whiting",
          "amount": 20.0
        },
        {
          "material": "Crecer Frit 804",
          "amount": 18.6
        },
        {
          "material": "Ferro Frit 3134",
          "amount": 6.0
        }
      ],
      "additionals": [
        {
          "material": "Red Iron Oxide",
          "amount": 5.0
        },
        {
          "material": "Titanium Dioxide",
          "amount": 5.0
        },
        {
          "material": "Alumina",
          "amount": 2.5
        },
        {
          "material": "Zinc Oxide",
          "amount": 1.0
        }
      ],
      "description": "",
      "createdBy": "Clara Giorello",
      "source": "glazy.org",
      "url": "https://glazy.org/recipes/7256"
    },
    {
      "id": 7255,
      "code": "GLAZY-7255",
      "name": "R4 12.5 +1",
      "cone": "5",
      "surface": "Satin-matte",
      "transparency": "Translucent",
      "atmosphere": "Oxidation",
      "subtype": "Glaze - Iron",
      "ingredients": [
        {
          "material": "Kaolin",
          "amount": 30.0
        },
        {
          "material": "Silica",
          "amount": 25.4
        },
        {
          "material": "Whiting",
          "amount": 20.0
        },
        {
          "material": "Crecer Frit 804",
          "amount": 18.6
        },
        {
          "material": "Ferro Frit 3134",
          "amount": 6.0
        }
      ],
      "additionals": [
        {
          "material": "Red Iron Oxide",
          "amount": 5.0
        },
        {
          "material": "Titanium Dioxide",
          "amount": 5.0
        },
        {
          "material": "Alumina",
          "amount": 2.5
        },
        {
          "material": "Zinc Oxide",
          "amount": 1.0
        }
      ],
      "description": "",
      "createdBy": "Clara Giorello",
      "source": "glazy.org",
      "url": "https://glazy.org/recipes/7255"
    },
    {
      "id": 7254,
      "code": "GLAZY-7254",
      "name": "R4 12.5 +3",
      "cone": "5",
      "surface": "Smooth Matte",
      "transparency": "Opaque",
      "atmosphere": "Oxidation",
      "subtype": "Glaze - Iron",
      "ingredients": [
        {
          "material": "Kaolin",
          "amount": 30.0
        },
        {
          "material": "Silica",
          "amount": 25.4
        },
        {
          "material": "Whiting",
          "amount": 20.0
        },
        {
          "material": "Crecer Frit 804",
          "amount": 18.6
        },
        {
          "material": "Ferro Frit 3134",
          "amount": 6.0
        }
      ],
      "additionals": [
        {
          "material": "Red Iron Oxide",
          "amount": 5.0
        },
        {
          "material": "Titanium Dioxide",
          "amount": 5.0
        },
        {
          "material": "Zinc Oxide",
          "amount": 3.0
        },
        {
          "material": "Alumina",
          "amount": 2.5
        }
      ],
      "description": "",
      "createdBy": "Clara Giorello",
      "source": "glazy.org",
      "url": "https://glazy.org/recipes/7254"
    },
    {
      "id": 7253,
      "code": "GLAZY-7253",
      "name": "R4 555",
      "cone": "5",
      "surface": "Glossy",
      "transparency": "Opaque",
      "atmosphere": "Oxidation",
      "subtype": "Glaze - Iron",
      "ingredients": [
        {
          "material": "Kaolin",
          "amount": 30.0
        },
        {
          "material": "Silica",
          "amount": 25.4
        },
        {
          "material": "Whiting",
          "amount": 20.0
        },
        {
          "material": "Crecer Frit 804",
          "amount": 18.6
        },
        {
          "material": "Ferro Frit 3134",
          "amount": 6.0
        }
      ],
      "additionals": [
        {
          "material": "Red Iron Oxide",
          "amount": 5.0
        },
        {
          "material": "Titanium Dioxide",
          "amount": 5.0
        },
        {
          "material": "Zinc Oxide",
          "amount": 5.0
        }
      ],
      "description": "",
      "createdBy": "Clara Giorello",
      "source": "glazy.org",
      "url": "https://glazy.org/recipes/7253"
    },
    {
      "id": 7252,
      "code": "GLAZY-7252",
      "name": "R4 555+1.5",
      "cone": "5",
      "surface": "Glossy",
      "transparency": "Translucent",
      "atmosphere": "Oxidation",
      "subtype": "Glaze - Iron",
      "ingredients": [
        {
          "material": "Kaolin",
          "amount": 30.0
        },
        {
          "material": "Silica",
          "amount": 25.4
        },
        {
          "material": "Whiting",
          "amount": 20.0
        },
        {
          "material": "Crecer Frit 804",
          "amount": 18.6
        },
        {
          "material": "Ferro Frit 3134",
          "amount": 6.0
        }
      ],
      "additionals": [
        {
          "material": "Red Iron Oxide",
          "amount": 5.0
        },
        {
          "material": "Titanium Dioxide",
          "amount": 5.0
        },
        {
          "material": "Zinc Oxide",
          "amount": 5.0
        },
        {
          "material": "Alumina",
          "amount": 1.5
        }
      ],
      "description": "",
      "createdBy": "Clara Giorello",
      "source": "glazy.org",
      "url": "https://glazy.org/recipes/7252"
    },
    {
      "id": 7251,
      "code": "GLAZY-7251",
      "name": "R4 555+2.5",
      "cone": "4 - 5",
      "surface": "Glossy",
      "transparency": "Translucent",
      "atmosphere": "Oxidation",
      "subtype": "Glaze - Iron",
      "ingredients": [
        {
          "material": "Kaolin",
          "amount": 30.0
        },
        {
          "material": "Silica",
          "amount": 25.4
        },
        {
          "material": "Whiting",
          "amount": 20.0
        },
        {
          "material": "Crecer Frit 804",
          "amount": 18.6
        },
        {
          "material": "Ferro Frit 3134",
          "amount": 6.0
        }
      ],
      "additionals": [
        {
          "material": "Red Iron Oxide",
          "amount": 5.0
        },
        {
          "material": "Titanium Dioxide",
          "amount": 5.0
        },
        {
          "material": "Zinc Oxide",
          "amount": 5.0
        },
        {
          "material": "Alumina",
          "amount": 2.5
        }
      ],
      "description": "",
      "createdBy": "Clara Giorello",
      "source": "glazy.org",
      "url": "https://glazy.org/recipes/7251"
    },
    {
      "id": 7250,
      "code": "GLAZY-7250",
      "name": "R4 555+3.5",
      "cone": "5",
      "surface": "Glossy",
      "transparency": "Translucent",
      "atmosphere": "Oxidation",
      "subtype": "Glaze - Iron",
      "ingredients": [
        {
          "material": "Kaolin",
          "amount": 30.0
        },
        {
          "material": "Silica",
          "amount": 25.4
        },
        {
          "material": "Whiting",
          "amount": 20.0
        },
        {
          "material": "Crecer Frit 804",
          "amount": 18.6
        },
        {
          "material": "Ferro Frit 3134",
          "amount": 6.0
        }
      ],
      "additionals": [
        {
          "material": "Red Iron Oxide",
          "amount": 5.0
        },
        {
          "material": "Titanium Dioxide",
          "amount": 5.0
        },
        {
          "material": "Zinc Oxide",
          "amount": 5.0
        },
        {
          "material": "Alumina",
          "amount": 3.5
        }
      ],
      "description": "",
      "createdBy": "Clara Giorello",
      "source": "glazy.org",
      "url": "https://glazy.org/recipes/7250"
    },
    {
      "id": 7224,
      "code": "GLAZY-7224",
      "name": "R4 555+5",
      "cone": "5",
      "surface": "Matte",
      "transparency": "Opaque",
      "atmosphere": "Oxidation",
      "subtype": "Glaze - Iron",
      "ingredients": [
        {
          "material": "Kaolin",
          "amount": 30.0
        },
        {
          "material": "Silica",
          "amount": 25.4
        },
        {
          "material": "Whiting",
          "amount": 20.0
        },
        {
          "material": "Crecer Frit 804",
          "amount": 18.6
        },
        {
          "material": "Ferro Frit 3134",
          "amount": 6.0
        }
      ],
      "additionals": [
        {
          "material": "Alumina",
          "amount": 5.0
        },
        {
          "material": "Red Iron Oxide",
          "amount": 5.0
        },
        {
          "material": "Titanium Dioxide",
          "amount": 5.0
        },
        {
          "material": "Zinc Oxide",
          "amount": 5.0
        }
      ],
      "description": "",
      "createdBy": "Clara Giorello",
      "source": "glazy.org",
      "url": "https://glazy.org/recipes/7224"
    },
    {
      "id": 7263,
      "code": "GLAZY-7263",
      "name": "R4 Amarillo",
      "cone": "4 - 5",
      "surface": "Satin",
      "transparency": "Opaque",
      "atmosphere": "Oxidation",
      "subtype": "Glaze - Yellow - Stain",
      "ingredients": [
        {
          "material": "Kaolin",
          "amount": 30.0
        },
        {
          "material": "Silica",
          "amount": 25.4
        },
        {
          "material": "Whiting",
          "amount": 20.0
        },
        {
          "material": "Crecer Frit 804",
          "amount": 18.6
        },
        {
          "material": "Ferro Frit 3134",
          "amount": 6.0
        }
      ],
      "additionals": [
        {
          "material": "Yellow stain",
          "amount": 15.0
        }
      ],
      "description": "Stain/Pigmento: Pigmento Puro #2323 de Crecer",
      "createdBy": "Clara Giorello",
      "source": "glazy.org",
      "url": "https://glazy.org/recipes/7263"
    },
    {
      "id": 7262,
      "code": "GLAZY-7262",
      "name": "R4 Aqua",
      "cone": "4 - 5",
      "surface": "Glossy",
      "transparency": "Semi-opaque",
      "atmosphere": "Oxidation",
      "subtype": "Glaze - Green",
      "ingredients": [
        {
          "material": "Kaolin",
          "amount": 30.0
        },
        {
          "material": "Silica",
          "amount": 25.4
        },
        {
