Repository: MrSeldon/argilev2

File: data/glazes/glazy.json (part 221 of 315)
{
          "material": "Whiting",
          "amount": 20.0
        },
        {
          "material": "Crecer Frit 804",
          "amount": 18.6
        },
        {
          "material": "Ferro Frit 3134",
          "amount": 6.0
        }
      ],
      "additionals": [
        {
          "material": "Tin Oxide",
          "amount": 3.0
        },
        {
          "material": "Copper Carbonate",
          "amount": 1.0
        }
      ],
      "description": "",
      "createdBy": "Clara Giorello",
      "source": "glazy.org",
      "url": "https://glazy.org/recipes/7262"
    },
    {
      "id": 7260,
      "code": "GLAZY-7260",
      "name": "R4 Azul Mate 12",
      "cone": "4 - 5",
      "surface": "Matte",
      "transparency": "Semi-opaque",
      "atmosphere": "Oxidation",
      "subtype": "Glaze - Blue - Cobalt",
      "ingredients": [
        {
          "material": "Kaolin",
          "amount": 30.0
        },
        {
          "material": "Silica",
          "amount": 25.4
        },
        {
          "material": "Whiting",
          "amount": 20.0
        },
        {
          "material": "Crecer Frit 804",
          "amount": 18.6
        },
        {
          "material": "Ferro Frit 3134",
          "amount": 6.0
        }
      ],
      "additionals": [
        {
          "material": "Zinc Oxide",
          "amount": 7.0
        },
        {
          "material": "Alumina",
          "amount": 5.0
        },
        {
          "material": "Red Iron Oxide",
          "amount": 1.0
        },
        {
          "material": "Cobalt Oxide",
          "amount": 0.2
        }
      ],
      "description": "",
      "createdBy": "Clara Giorello",
      "source": "glazy.org",
      "url": "https://glazy.org/recipes/7260"
    },
    {
      "id": 7261,
      "code": "GLAZY-7261",
      "name": "R4 Azul Rut",
      "cone": "4 - 5",
      "surface": "Glossy",
      "transparency": "Opaque",
      "atmosphere": "Oxidation",
      "subtype": "Glaze - Blue - Cobalt",
      "ingredients": [
        {
          "material": "Kaolin",
          "amount": 30.0
        },
        {
          "material": "Silica",
          "amount": 25.4
        },
        {
          "material": "Whiting",
          "amount": 20.0
        },
        {
          "material": "Crecer Frit 804",
          "amount": 18.6
        },
        {
          "material": "Ferro Frit 3134",
          "amount": 6.0
        }
      ],
      "additionals": [
        {
          "material": "Cobalt Carbonate",
          "amount": 5.0
        },
        {
          "material": "Rutile",
          "amount": 5.0
        }
      ],
      "description": "",
      "createdBy": "Clara Giorello",
      "source": "glazy.org",
      "url": "https://glazy.org/recipes/7261"
    },
    {
      "id": 7395,
      "code": "GLAZY-7395",
      "name": "R4 Crema",
      "cone": "4 - 5 1/2",
      "surface": "Glossy",
      "transparency": "Semi-opaque",
      "atmosphere": "Oxidation",
      "subtype": "Glaze - Yellow - Nickel",
      "ingredients": [
        {
          "material": "Kaolin",
          "amount": 30.0
        },
        {
          "material": "Silica",
          "amount": 25.4
        },
        {
          "material": "Whiting",
          "amount": 20.0
        },
        {
          "material": "Crecer Frit 804",
          "amount": 18.6
        },
        {
          "material": "Ferro Frit 3134",
          "amount": 6.0
        }
      ],
      "additionals": [
        {
          "material": "Rutile",
          "amount": 5.0
        },
        {
          "material": "Green nickel oxide",
          "amount": 1.0
        }
      ],
      "description": "",
      "createdBy": "Clara Giorello",
      "source": "glazy.org",
      "url": "https://glazy.org/recipes/7395"
    },
    {
      "id": 7259,
      "code": "GLAZY-7259",
      "name": "R4 mate 20",
      "cone": "4 - 5",
      "surface": "Matte",
      "transparency": "Opaque",
      "atmosphere": "Oxidation",
      "subtype": "Glaze - Blue - Cobalt",
      "ingredients": [
        {
          "material": "Kaolin",
          "amount": 30.0
        },
        {
          "material": "Silica",
          "amount": 25.4
        },
        {
          "material": "Whiting",
          "amount": 20.0
        },
        {
          "material": "Crecer Frit 804",
          "amount": 18.6
        },
        {
          "material": "Ferro Frit 3134",
          "amount": 6.0
        }
      ],
      "additionals": [
        {
          "material": "Alumina",
          "amount": 10.0
        },
        {
          "material": "Zinc Oxide",
          "amount": 10.0
        },
        {
          "material": "Red Iron Oxide",
          "amount": 1.0
        },
        {
          "material": "Cobalt Oxide",
          "amount": 0.2
        }
      ],
      "description": "",
      "createdBy": "Clara Giorello",
      "source": "glazy.org",
      "url": "https://glazy.org/recipes/7259"
    },
    {
      "id": 7257,
      "code": "GLAZY-7257",
      "name": "R4 Miel",
      "cone": "5",
      "surface": "Glossy",
      "transparency": "Transparent",
      "atmosphere": "Oxidation",
      "subtype": "Glaze - Iron",
      "ingredients": [
        {
          "material": "Kaolin",
          "amount": 30.0
        },
        {
          "material": "Silica",
          "amount": 25.4
        },
        {
          "material": "Whiting",
          "amount": 20.0
        },
        {
          "material": "Crecer Frit 804",
          "amount": 18.6
        },
        {
          "material": "Ferro Frit 3134",
          "amount": 6.0
        }
      ],
      "additionals": [
        {
          "material": "Red Iron Oxide",
          "amount": 6.0
        },
        {
          "material": "Manganese Dioxide",
          "amount": 1.0
        }
      ],
      "description": "",
      "createdBy": "Clara Giorello",
      "source": "glazy.org",
      "url": "https://glazy.org/recipes/7257"
    },
    {
      "id": 7225,
      "code": "GLAZY-7225",
      "name": "R4 Oribe Green",
      "cone": "5",
      "surface": "Glossy",
      "transparency": "Transparent",
      "atmosphere": "Oxidation",
      "subtype": "Glaze - Green - Oribe",
      "ingredients": [
        {
          "material": "Kaolin",
          "amount": 30.0
        },
        {
          "material": "Silica",
          "amount": 25.4
        },
        {
          "material": "Whiting",
          "amount": 20.0
        },
        {
          "material": "Crecer Frit 804",
          "amount": 18.6
        },
        {
          "material": "Ferro Frit 3134",
          "amount": 6.0
        }
      ],
      "additionals": [
        {
          "material": "Black Copper Oxide",
          "amount": 3.5
        },
        {
          "material": "Manganese Dioxide",
          "amount": 0.3
        }
      ],
      "description": "",
      "createdBy": "Clara Giorello",
      "source": "glazy.org",
      "url": "https://glazy.org/recipes/7225"
    },
    {
      "id": 7195,
      "code": "GLAZY-7195",
      "name": "R4 Red",
      "cone": "5",
      "surface": "Semi-glossy",
      "transparency": "Translucent",
      "atmosphere": "Reduction",
      "subtype": "Glaze - Red - Copper",
      "ingredients": [
        {
          "material": "Kaolin",
          "amount": 30.0
        },
        {
          "material": "Silica",
          "amount": 25.4
        },
        {
          "material": "Whiting",
          "amount": 20.0
        },
        {
          "material": "Crecer Frit 804",
          "amount": 18.6
        },
        {
          "material": "Ferro Frit 3134",
          "amount": 6.0
        }
      ],
      "additionals": [
        {
          "material": "Tin Oxide",
          "amount": 2.0
        },
        {
          "material": "Copper Carbonate",
          "amount": 1.5
        }
      ],
      "description": "",
      "createdBy": "Clara Giorello",
      "source": "glazy.org",
      "url": "https://glazy.org/recipes/7195"
    },
    {
      "id": 7196,
      "code": "GLAZY-7196",
      "name": "R4 Red + Silicon Carbide",
      "cone": "5",
      "surface": "Semi-glossy",
      "transparency": "Translucent",
      "atmosphere": "Oxidation",
      "subtype": "Glaze - Red - Copper",
      "ingredients": [
        {
          "material": "Kaolin",
          "amount": 30.0
        },
        {
          "material": "Silica",
          "amount": 25.4
        },
        {
          "material": "Whiting",
          "amount": 20.0
        },
        {
          "material": "Crecer Frit 804",
          "amount": 18.6
        },
        {
          "material": "Ferro Frit 3134",
          "amount": 6.0
        }
      ],
      "additionals": [
        {
          "material": "Bentonite",
          "amount": 2.0
        },
        {
          "material": "Tin Oxide",
          "amount": 2.0
        },
        {
          "material": "Copper Carbonate",
          "amount": 1.5
        },
        {
          "material": "Silicon carbide",
          "amount": 0.8
        }
      ],
      "description": "",
      "createdBy": "Clara Giorello",
      "source": "glazy.org",
      "url": "https://glazy.org/recipes/7196"
    },
    {
      "id": 7223,
      "code": "GLAZY-7223",
      "name": "R4 Tife Blue",
      "cone": "4 - 5 1/2",
      "surface": "Glossy",
      "transparency": "Translucent",
      "atmosphere": "Oxidation",
      "subtype": "Glaze - Blue - Rutile",
      "ingredients": [
        {
          "material": "Kaolin",
          "amount": 30.0
        },
        {
          "material": "Silica",
          "amount": 25.4
        },
        {
          "material": "Whiting",
          "amount": 20.0
        },
        {
          "material": "Crecer Frit 804",
          "amount": 18.6
        },
        {
          "material": "Ferro Frit 3134",
          "amount": 6.0
        }
      ],
      "additionals": [
        {
          "material": "Red Iron Oxide",
          "amount": 7.0
        },
        {
          "material": "Titanium Dioxide",
          "amount": 4.0
        }
      ],
      "description": "",
      "createdBy": "Clara Giorello",
      "source": "glazy.org",
      "url": "https://glazy.org/recipes/7223"
    },
    {
      "id": 326089,
      "code": "GLAZY-326089",
      "name": "R4 Tife Blue",
      "cone": "4 - 6",
      "surface": "Glossy",
      "transparency": "Opaque",
      "atmosphere": "Oxidation",
      "subtype": "Glaze - Blue - Rutile",
      "ingredients": [
        {
          "material": "Caol\u00edn Patag\u00f3nico GC/F (Crecer)",
          "amount": 30.0
        },
        {
          "material": "Silica",
          "amount": 25.4
        },
        {
          "material": "Whiting",
          "amount": 20.0
        },
        {
          "material": "Crecer Frit 804",
          "amount": 18.6
        },
        {
          "material": "Ferro Frit 3134-2 (174)",
          "amount": 6.0
        }
      ],
      "additionals": [
        {
          "material": "Red Iron Oxide",
          "amount": 7.0
        },
        {
          "material": "Titanium Dioxide",
          "amount": 4.0
        }
      ],
      "description": "Esmalte usado en el Taller de Maximiliano Abbiati. Revisar SG! Us\u00e9 hasta 147 y le falt\u00f3 carga. Pruebo subir SG a 152",
      "createdBy": "Rafael Grimson",
      "source": "glazy.org",
      "url": "https://glazy.org/recipes/326089"
    },
    {
      "id": 3780,
      "code": "GLAZY-3780",
      "name": "R615, variation of R626 Black with brown or blue dots",
      "cone": "8 - 9",
      "surface": "Matte",
      "transparency": "Opaque",
      "atmosphere": "Oxidation, Reduction",
      "subtype": "Glaze - Black",
      "ingredients": [
        {
          "material": "NR Potassium Feldspar",
          "amount": 39.71
        },
        {
          "material": "Ball Clay",
          "amount": 14.71
        },
        {
          "material": "Silica",
          "amount": 14.71
        },
        {
          "material": "Barium Carbonate",
          "amount": 8.82
        },
        {
          "material": "Ilmenite",
          "amount": 7.35
        },
        {
          "material": "Whiting",
          "amount": 5.88
        },
        {
          "material": "Zinc Oxide",
          "amount": 5.29
        },
        {
          "material": "Talc",
          "amount": 3.53
        }
      ],
      "description": "A very good glaze that I have worked with a lot last winter. Apply rather thick. Works well in oxidation an then gives a semi transparent to opaque glaze with a lot of blue. In reduction it gives a more opaque glaze. You can use it on white porcelain to dark brown stoneware clays. On brown clays it must be very thick to give blue patches. http://www.stoneware.net/stoneware/glasyrer/recept/otherox/r626.htm Ball Clay is listed as \"Ball Clay 302\"",
      "createdBy": "Lasse \u00d6stman",
      "source": "glazy.org",
      "url": "https://glazy.org/recipes/3780"
    },
    {
      "id": 3779,
      "code": "GLAZY-3779",
      "name": "R626 Black with brown or blue dots",
      "cone": "8 - 9",
      "surface": "Matte",
      "transparency": "Opaque",
      "atmosphere": "Oxidation, Reduction",
      "subtype": "Glaze - Black",
      "ingredients": [
        {
          "material": "NR Potassium Feldspar",
          "amount": 38.57
        },
        {
          "material": "Silica",
          "amount": 22.87
        },
        {
          "material": "Ball Clay",
          "amount": 8.57
        },
        {
          "material": "Barium Carbonate",
          "amount": 8.57
        },
        {
          "material": "Ilmenite",
          "amount": 7.14
        },
        {
          "material": "Whiting",
          "amount": 5.71
        },
        {
          "material": "Zinc Oxide",
          "amount": 5.71
        },
        {
          "material": "Talc",
          "amount": 2.86
        }
      ],
      "description": "A very good glaze that I have worked with a lot last winter. Apply rather thick. Works well in oxidation an then gives a semi transparent to opaque glaze with a lot of blue. In reduction it gives a more opaque glaze. You can use it on white porcelain to dark brown stoneware clays. On brown clays it must be very thick to give blue patches. http://www.stoneware.net/stoneware/glasyrer/recept/otherox/r626.htm Ball Clay is listed as \"Ball Clay 302\"",
      "createdBy": "Lasse \u00d6stman",
      "source": "glazy.org",
      "url": "https://glazy.org/recipes/3779"
    },
    {
      "id": 7242,
      "code": "GLAZY-7242",
      "name": "R71- Base",
      "cone": "5 - 6",
      "surface": "Smooth Matte",
      "transparency": "Semi-opaque",
      "atmosphere": "Neutral",
      "subtype": "Glaze - White, Off-White",
      "ingredients": [
        {
          "material": "Potash Feldspar",
          "amount": 36.0
        },
        {
          "material": "Silica",
          "amount": 17.0
        },
        {
          "material": "Whiting",
          "amount": 15.0
        },
        {
          "material": "EP Kaolin",
          "amount": 14.0
        },
        {
          "material": "Ferro Frit 3134",
          "amount": 9.0
        },
        {
          "material": "Talc",
          "amount": 9.0
        }
      ],
      "description": "Vinod Chettur revision from a classic glaze (VC mate 71). I use to fire it at a hot cone 5, with slow cooling cycle: 2 hours from peak temperature to 850\u00b0Celcius.",
      "createdBy": "Clara Giorello",
      "source": "glazy.org",
      "url": "https://glazy.org/recipes/7242"
    },
    {
      "id": 6933,
      "code": "GLAZY-6933",
      "name": "R71- Copper brown",
      "cone": "5 - 6",
      "surface": "Satin-matte",
      "transparency": "Opaque",
      "atmosphere": "Neutral",
      "subtype": "Glaze",
      "ingredients": [
        {
          "material": "Potash Feldspar",
          "amount": 36.0
        },
        {
          "material": "Silica",
          "amount": 17.0
        },
        {
          "material": "Whiting",
          "amount": 15.0
        },
        {
          "material": "EP Kaolin",
          "amount": 14.0
        },
        {
          "material": "Ferro Frit 3134",
          "amount": 9.0
        },
        {
          "material": "Talc",
          "amount": 9.0
        }
      ],
      "additionals": [
        {
          "material": "Copper Carbonate",
          "amount": 8.0
        },
        {
          "material": "Red Iron Oxide",
          "amount": 3.0
        }
      ],
      "description": "Vinod Chettur revision from a classic glaze (VC mate 71). Brown with yellow specks, breaks dark brown. I use to fire it at a hot cone 5, with slow cooling cycle: 2 hours from peak temperature to 850\u00b0Celcius. Anto Rossi sample have a \"fake Tenmoku Gold\" look.",
      "createdBy": "Clara Giorello",
      "source": "glazy.org",
      "url": "https://glazy.org/recipes/6933"
    },
    {
      "id": 6937,
      "code": "GLAZY-6937",
      "name": "R71- Copper Green",
      "cone": "5 - 6",
      "surface": "Satin-matte",
      "transparency": "Opaque",
      "atmosphere": "Neutral",
      "subtype": "Glaze - Green - Copper",
      "ingredients": [
        {
          "material": "Potash Feldspar",
          "amount": 36.0
        },
        {
          "material": "Silica",
          "amount": 17.0
        },
        {
          "material": "Whiting",
          "amount": 15.0
        },
        {
          "material": "EP Kaolin",
          "amount": 14.0
        },
        {
          "material": "Ferro Frit 3134",
          "amount": 9.0
        },
        {
          "material": "Talc",
          "amount": 9.0
        }
      ],
      "additionals": [
        {
          "material": "Copper Carbonate",
          "amount": 5.0
        }
      ],
      "description": "Vinod Chettur revision from a classic glaze (VC mate 71). Satin matte. I use to fire it at a hot cone 5, with slow cooling cycle: 2 hours from peak temperature to 850\u00b0Celcius.",
      "createdBy": "Clara Giorello",
      "source": "glazy.org",
      "url": "https://glazy.org/recipes/6937"
    },
    {
      "id": 6942,
      "code": "GLAZY-6942",
      "name": "R71- Green River",
      "cone": "5 - 6",
      "surface": "Satin-matte",
      "transparency": "Opaque",
      "atmosphere": "Neutral",
      "subtype": "Glaze - Green",
      "ingredients": [
        {
          "material": "Potash Feldspar",
          "amount": 36.0
        },
        {
          "material": "Silica",
          "amount": 17.0
        },
        {
          "material": "Whiting",
          "amount": 15.0
        },
        {
          "material": "EP Kaolin",
          "amount": 14.0
        },
        {
          "material": "Ferro Frit 3134",
          "amount": 9.0
        },
        {
          "material": "Talc",
          "amount": 9.0
        }
      ],
      "additionals": [
        {
          "material": "Black Copper Oxide",
          "amount": 2.0
        },
        {
          "material": "Red Iron Oxide",
          "amount": 1.0
        }
      ],
      "description": "Vinod Chettur revision from a classic glaze (VC mate 71). Pale green. Satin matte. I use to fire it at a hot cone 5, with slow cooling cycle: 2 hours from peak temperature to 850\u00b0Celcius.",
      "createdBy": "Clara Giorello",
      "source": "glazy.org",
      "url": "https://glazy.org/recipes/6942"
    },
    {
      "id": 6935,
      "code": "GLAZY-6935",
      "name": "R71- Green Yellow",
      "cone": "5 - 6",
      "surface": "Satin-matte",
      "transparency": "Opaque",
      "atmosphere": "Neutral",
      "subtype": "Glaze - Green - Copper",
      "ingredients": [
        {
          "material": "Potash Feldspar",
          "amount": 36.0
        },
        {
          "material": "Silica",
          "amount": 17.0
        },
        {
          "material": "Whiting",
          "amount": 15.0
        },
        {
          "material": "EP Kaolin",
          "amount": 14.0
        },
        {
          "material": "Ferro Frit 3134",
          "amount": 9.0
        },
        {
          "material": "Talc",
          "amount": 9.0
        }
      ],
      "additionals": [
        {
          "material": "Copper Carbonate",
          "amount": 8.0
        },
        {
          "material": "Red Iron Oxide",
          "amount": 1.0
        }
      ],
      "description": "Vinod Chettur revision from a classic glaze (VC mate 71). Green yellowish, satin matte, with a light metallic look. I use to fire it at a hot cone 5, with slow cooling cycle: 2 hours from peak temperature to 850\u00b0Celcius.",
      "createdBy": "Clara Giorello",
      "source": "glazy.org",
      "url": "https://glazy.org/recipes/6935"
    },
    {
      "id": 6941,
      "code": "GLAZY-6941",
      "name": "R71- Green Yellowish",
      "cone": "5 - 6",
      "surface": "Satin-matte",
      "transparency": "Opaque",
      "atmosphere": "Neutral",
      "subtype": "Glaze - Iron",
      "ingredients": [
        {
          "material": "Potash Feldspar",
          "amount": 36.0
        },
        {
          "material": "Silica",
          "amount": 17.0
        },
        {
          "material": "Whiting",
          "amount": 15.0
        },
        {
          "material": "EP Kaolin",
          "amount": 14.0
        },
        {
          "material": "Ferro Frit 3134",
          "amount": 9.0
        },
        {
          "material": "Talc",
          "amount": 9.0
        }
      ],
      "additionals": [
        {
          "material": "Red Iron Oxide",
          "amount": 3.0
        },
        {
          "material": "Black Copper Oxide",
          "amount": 2.0
        }
      ],
      "description": "Vinod Chettur revision from a classic glaze (VC mate 71). Green yellowish. Satin matte. I use to fire it at a hot cone 5, with slow cooling cycle: 2 hours from peak temperature to 850\u00b0Celcius.",
      "createdBy": "Clara Giorello",
      "source": "glazy.org",
      "url": "https://glazy.org/recipes/6941"
    },
    {
      "id": 6939,
      "code": "GLAZY-6939",
      "name": "R71- Iron Copper",
      "cone": "5 - 6",
      "surface": "Satin-matte",
      "transparency": "Opaque",
      "atmosphere": "Neutral",
      "subtype": "Glaze - Iron",
      "ingredients": [
        {
          "material": "Potash Feldspar",
          "amount": 36.0
        },
        {
          "material": "Silica",
          "amount": 17.0
        },
        {
          "material": "Whiting",
          "amount": 15.0
        },
        {
          "material": "EP Kaolin",
          "amount": 14.0
        },
        {
          "material": "Ferro Frit 3134",
          "amount": 9.0
        },
        {
          "material": "Talc",
          "amount": 9.0
        }
      ],
      "additionals": [
        {
          "material": "Red Iron Oxide",
          "amount": 10.0
        },
        {
          "material": "Black Copper Oxide",
          "amount": 2.0
        }
      ],
      "description": "Vinod Chettur revision from a classic glaze (VC mate 71). Brown speckled yellow, breaks dark brown. Satin matte. I use to fire it at a hot cone 5, with slow cooling cycle: 2 hours from peak temperature to 850\u00b0Celcius.",
      "createdBy": "Clara Giorello",
      "source": "glazy.org",
      "url": "https://glazy.org/recipes/6939"
    },
    {
      "id": 6940,
      "code": "GLAZY-6940",
      "name": "R71- Iron Yellowish",
      "cone": "5 - 6",
      "surface": "Satin-matte",
      "transparency": "Opaque",
      "atmosphere": "Neutral",
      "subtype": "Glaze - Iron",
      "ingredients": [
        {
          "material": "Potash Feldspar",
          "amount": 36.0
        },
        {
          "material": "Silica",
          "amount": 17.0
        },
        {
          "material": "Whiting",
          "amount": 15.0
        },
        {
          "material": "EP Kaolin",
          "amount": 14.0
        },
        {
          "material": "Ferro Frit 3134",
          "amount": 9.0
        },
        {
          "material": "Talc",
          "amount": 9.0
        }
      ],
      "additionals": [
        {
          "material": "Red Iron Oxide",
          "amount": 6.0
        },
        {
          "material": "Black Copper Oxide",
          "amount": 2.0
        }
      ],
      "description": "Vinod Chettur revision from a classic glaze (VC mate 71). Brown yellowish, breaks brown. Satin matte. I use to fire it at a hot cone 5, with slow cooling cycle: 2 hours from peak temperature to 850\u00b0Celcius.",
      "createdBy": "Clara Giorello",
      "source": "glazy.org",
      "url": "https://glazy.org/recipes/6940"
    },
    {
      "id": 10448,
      "code": "GLAZY-10448",
      "name": "R71- Iron Yellowish (variation)",
      "cone": "5 - 6",
      "surface": "Satin-matte",
      "transparency": "Opaque",
      "atmosphere": "Neutral",
      "subtype": "Glaze - Iron",
      "ingredients": [
        {
          "material": "Potash Feldspar",
          "amount": 36.0
        },
        {
          "material": "Silica",
          "amount": 17.0
        },
        {
          "material": "Whiting",
          "amount": 15.0
        },
        {
          "material": "EP Kaolin",
          "amount": 14.0
        },
        {
          "material": "Gillespie Borate",
          "amount": 9.0
        },
        {
          "material": "Talc",
          "amount": 9.0
        }
      ],
      "additionals": [
        {
          "material": "Red Iron Oxide",
          "amount": 6.0
        },
        {
          "material": "Black Copper Oxide",
          "amount": 2.0
        }
      ],
      "description": "Vinod Chettur revision from a classic glaze (VC mate 71). Brown yellowish, breaks brown. Satin matte. I use to fire it at a hot cone 5, with slow cooling cycle: 2 hours from peak temperature to 850\u00b0Celcius. Jayne Bunting: I replaced the Frit 3134 originally in this recipe for Gillespie Borate 9 I don't know if it were due to this or the firing which was to Cone 6, 20 min hold (no slow cool) that my results were nothing like those pictured in the original recipe (Photo FIG 1). I will attempt the recipe again like for like and see if I get my matte iron yellow! However......... I did try the base recipe (FIG 2 BASE) on clay body B = Scarva Earthstone Porcelain White and C = Oxidising St Thomas Stoneware with the following Variations R7102 + Copper Carbonate 5 (FIG 3) R7103 + Rutile 15 (FIG 4) I then achieved some lovely results from layering one colour variation over another (1 short dip for each layer) (FIG 5) is the R7101 with R7103 over (FIG 6 ) is the R7102 with R7105 over (FIG 7 ) is the R7101 with R7102 over",
      "createdBy": "Jayne Bunting",
      "source": "glazy.org",
      "url": "https://glazy.org/recipes/10448"
    },
    {
      "id": 6938,
      "code": "GLAZY-6938",
      "name": "R71- Rutile Green",
      "cone": "5 - 6",
      "surface": "Satin-matte",
      "transparency": "Opaque",
      "atmosphere": "Neutral",
      "subtype": "Glaze - Green - Copper",
      "ingredients": [
        {
          "material": "Potash Feldspar",
          "amount": 36.0
        },
        {
          "material": "Silica",
          "amount": 17.0
        },
        {
          "material": "Whiting",
          "amount": 15.0
        },
        {
          "material": "EP Kaolin",
          "amount": 14.0
        },
        {
          "material": "Ferro Frit 3134",
          "amount": 9.0
        },
        {
          "material": "Talc",
          "amount": 9.0
        }
      ],
      "additionals": [
        {
          "material": "Rutile",
          "amount": 5.0
        },
        {
          "material": "Copper Carbonate",
          "amount": 3.0
        }
      ],
      "description": "Vinod Chettur revision from a classic glaze (VC mate 71). Satin matte. I use to fire it at a hot cone 5, with slow cooling cycle: 2 hours from peak temperature to 850\u00b0Celcius.",
      "createdBy": "Clara Giorello",
      "source": "glazy.org",
      "url": "https://glazy.org/recipes/6938"
    },
    {
      "id": 6934,
      "code": "GLAZY-6934",
      "name": "R71- Yellow Green",
      "cone": "5 - 6",
      "surface": "Satin-matte",
      "transparency": "Opaque",
      "atmosphere": "Neutral",
      "subtype": "Glaze",
      "ingredients": [
        {
          "material": "Potash Feldspar",
          "amount": 36.0
        },
        {
          "material": "Silica",
          "amount": 17.0
        },
        {
          "material": "Whiting",
          "amount": 15.0
        },
        {
          "material": "EP Kaolin",
          "amount": 14.0
        },
        {
          "material": "Ferro Frit 3134",
          "amount": 9.0
        },
        {
          "material": "Talc",
          "amount": 9.0
        }
      ],
      "additionals": [
        {
          "material": "Copper Carbonate",
          "amount": 8.0
        },
        {
          "material": "Red Iron Oxide",
          "amount": 2.0
        }
      ],
      "description": "Vinod Chettur revision from a classic glaze (VC mate 71). Yellow greenish, satin matte, with a light metallic look. I use to fire it at a hot cone 5, with slow cooling cycle: 2 hours from peak temperature to 850\u00b0Celcius.",
      "createdBy": "Clara Giorello",
      "source": "glazy.org",
      "url": "https://glazy.org/recipes/6934"
    },
    {
      "id": 8043,
      "code": "GLAZY-8043",
      "name": "RA's Furry Magic",
      "cone": "10",
      "surface": "",
      "transparency": "",
      "atmosphere": "Reduction",
      "subtype": "Glaze",
      "ingredients": [
        {
          "material": "Custer Feldspar",
          "amount": 39.17
        },
        {
          "material": "Gerstley Borate",
          "amount": 17.31
        },
        {
          "material": "Silica",
          "amount": 14.66
        },
        {
          "material": "Barium Carbonate",
          "amount": 9.42
        },
        {
          "material": "EP Kaolin",
          "amount": 8.25
        },
        {
          "material": "Whiting",
          "amount": 7.72
        },
        {
          "material": "Lithium Carbonate",
          "amount": 2.1
        },
        {
          "material": "Ball Clay",
          "amount": 1.38
        }
      ],
      "additionals": [
        {
          "material": "Titanium Dioxide",
          "amount": 7.63
        },
        {
          "material": "Zinc Oxide",
          "amount": 3.54
        },
        {
          "material": "Yellow Iron Oxide",
          "amount": 1.67
        }
      ],
      "description": "",
      "createdBy": "Rohit Amberker",
      "source": "glazy.org",
      "url": "https://glazy.org/recipes/8043"
    },
    {
      "id": 56206,
      "code": "GLAZY-56206",
      "name": "Rain",
      "cone": "6 - 8",
      "surface": "Glossy",
      "transparency": "Semi-opaque",
      "atmosphere": "Oxidation, Reduction, Neutral",
      "subtype": "Glaze - White, Off-White",
      "ingredients": [
        {
          "material": "Custer Feldspar",
          "amount": 34.9
        },
        {
          "material": "Gerstley Borate",
          "amount": 25.8
        },
        {
          "material": "Silica",
          "amount": 22.6
        },
        {
          "material": "Whiting",
          "amount": 12.6
        },
        {
          "material": "EP Kaolin",
          "amount": 4.1
        }
      ],
      "additionals": [
        {
          "material": "Zircopax",
          "amount": 5.0
        },
        {
          "material": "Ferro Frit 3134",
          "amount": 4.0
        },
        {
          "material": "Bentonite",
          "amount": 1.0
        }
      ],
      "description": "Originally a white glaze from https://ratcitystudios.com/cone-6-glazes?category=Rain On a dark stoneware body in reduction, this resembles a Nuka glaze, going blue-ish, even lavender-ish. Semitransparent where thinner, no crazing, gets nice and fat, and also breaks around edges. I found that adding some frit reduced pinholing. Original recipe calls for 2% bentonite, but bc of all of the GB, none is needed. Can craze.",
      "createdBy": "Lyla Kaplan",
      "source": "glazy.org",
      "url": "https://glazy.org/recipes/56206"
    },
    {
      "id": 28959,
      "code": "GLAZY-28959",
      "name": "Rainbow Sand",
      "cone": "010 - 06",
      "surface": "",
      "transparency": "",
      "atmosphere": "Raku",
      "subtype": "Glaze",
      "ingredients": [
        {
          "material": "Gerstley Borate",
          "amount": 80.0
        },
        {
          "material": "Bone Ash",
          "amount": 20.0
        },
        {
          "material": "Nepheline Syenite",
          "amount": 10.0
        },
        {
          "material": "Lithium Carbonate",
          "amount": 3.0
        }
      ],
      "additionals": [
        {
          "material": "Copper Carbonate",
          "amount": 5.0
        },
        {
          "material": "Cobalt Carbonate",
          "amount": 3.5
        }
      ],
      "description": "Raku Recipes from Marcia Selsor's Hands-on Alternative Firing Workshop http://www.brackers.com/wp-content/uploads/2015/02/Selsor-Handouts.pdf",
      "createdBy": "Glazy Admin",
      "source": "glazy.org",
      "url": "https://glazy.org/recipes/28959"
    },
    {
      "id": 46202,
      "code": "GLAZY-46202",
      "name": "Rainbow Sand",
      "cone": "010 - 06",
      "surface": "Dry Matte",
      "transparency": "Opaque",
      "atmosphere": "Raku",
      "subtype": "Glaze - Raku",
      "ingredients": [
        {
          "material": "Gerstley Borate",
          "amount": 71.0
        },
        {
          "material": "Bone Ash",
          "amount": 18.0
        },
        {
          "material": "Nepheline Syenite",
          "amount": 9.0
        },
        {
          "material": "Lithium Carbonate",
          "amount": 2.0
        }
      ],
      "additionals": [
        {
          "material": "Copper Carbonate",
          "amount": 5.0
        },
        {
          "material": "Cobalt Oxide",
          "amount": 3.0
        }
      ],
      "description": "Dry, matte finish with incredible rainbow results. Surface has a shimmer to it in some spots. Often consistent with oil-spot effect if fired correctly & reduced properly. (You can see in the photo a more coppery effect toward the top & oil spot near the base).",
      "createdBy": "Gilly",
      "source": "glazy.org",
      "url": "https://glazy.org/recipes/46202"
    },
    {
      "id": 12243,
      "code": "GLAZY-12243",
      "name": "Rakhshan Crawl",
      "cone": "5 - 6",
      "surface": "Satin",
      "transparency": "Opaque",
      "atmosphere": "Neutral, Oxidation",
      "subtype": "Glaze - Specialty - Crawling",
      "ingredients": [
        {
          "material": "Neph Sye A270",
          "amount": 70.0
        },
        {
          "material": "Silica",
          "amount": 20.0
        },
        {
          "material": "Magnesium carbonate",
          "amount": 10.0
        }
      ],
      "description": "108f/hr to 2150f hold for 20 minutes",
      "createdBy": "Ryan Rakhshan",
      "source": "glazy.org",
      "url": "https://glazy.org/recipes/12243"
    },
    {
      "id": 117856,
      "code": "GLAZY-117856",
      "name": "Rakhshan Crawl 2",
      "cone": "5 - 7",
      "surface": "Glossy",
      "transparency": "Opaque",
      "atmosphere": "Oxidation, Neutral",
      "subtype": "Glaze - Specialty - Crawling",
      "ingredients": [
        {
          "material": "Ball Clay",
          "amount": 44.0
        },
        {
          "material": "Neph Sye A270",
          "amount": 32.0
        },
        {
          "material": "Magnesium carbonate",
          "amount": 6.0
        },
        {
          "material": "Silica",
          "amount": 6.0
        },
        {
          "material": "Whiting",
          "amount": 6.0
        },
        {
          "material": "Zinc Oxide",
          "amount": 6.0
        }
      ],
      "description": "Shiny white crawl glaze with small beaded reticulations Hydrate with 160ml water for every 100g of dry glaze material and mix thoroughly with an immersion blender. Highly reactive to both thickness and temperature. Generally thicker and hotter leads to better crawling",
      "createdBy": "Ryan Rakhshan",
      "source": "glazy.org",
      "url": "https://glazy.org/recipes/117856"
    },
    {
      "id": 4669,
      "code": "GLAZY-4669",
      "name": "Raku",
      "cone": "13",
      "surface": "",
      "transparency": "",
      "atmosphere": "Raku",
      "subtype": "Glaze - Clear",
      "ingredients": [
        {
          "material": "Pemco Frit P-25",
          "amount": 38.3
        },
        {
          "material": "Gerstley Borate",
          "amount": 27.5
        },
        {
          "material": "Kaolin",
          "amount": 15.5
        },
        {
          "material": "Silica",
          "amount": 10.9
        },
        {
          "material": "Lithium Carbonate",
          "amount": 7.8
        }
      ],
      "description": "This recipe was imported from Louis Katz's Hyperglaze database available on his website: http://falcon.tamucc.edu/lkatz/allglazes.txt More information about Louis Katz can be found on his website, http://www.louiskatz.net/ Louis Katz Notes: I am not a safety expert and any information contained in this file about safety should be ignored in favor of advice from experts. All of the materials in all glazes are potentially hazardous. All of these glaze recipes are given without any representation of accuracy or safety. They may work, they may not. They may be safe when fired or they may not. All of the materials used in them have hazards associated with them. You must be have sufficient training in the hazards before you use the the materials. You will have to determine the suitability and safety for your use. Do not assume that a lack of a warning about a material means that it is safe. Cone: 015 Firing: Ox. or Red. Recipe: Percent Batch Gertsley Borate 27.50 27.50 Pemco Frit P-25 38.30 38.30 Lithium Carbonate 7.80 7.80 flint 10.90 10.90 Kaolin 15.50 15.50 Totals: 100.00 % 100.00 gm Comments: Honey Brown 8-15% Iron Oxide Blue Green Transparent 8% Copper Magnum 8% coppercarb&Manganese Carbonate 3% Reuter",
      "createdBy": "Glazy Admin",
      "source": "glazy.org",
      "url": "https://glazy.org/recipes/4669"
    },
    {
      "id": 2312,
      "code": "GLAZY-2312",
      "name": "Raku #1",
      "cone": "08",
      "surface": "",
      "transparency": "",
      "atmosphere": "Raku",
      "subtype": "Glaze - Raku",
      "ingredients": [
        {
          "material": "Gerstley Borate",
          "amount": 62.66
        },
        {
          "material": "Potash Feldspar",
          "amount": 12.66
        },
        {
          "material": "Silica",
          "amount": 12.03
        },
        {
          "material": "Ball Clay",
          "amount": 6.33
        },
        {
          "material": "Barium Carbonate",
          "amount": 6.33
        }
      ],
      "description": "Chris D.Tyler",
      "createdBy": "Glazy Admin",
      "source": "glazy.org",
      "url": "https://glazy.org/recipes/2312"
    },
    {
      "id": 4666,
      "code": "GLAZY-4666",
      "name": "Raku #1",
      "cone": "12",
      "surface": "",
      "transparency": "",
      "atmosphere": "Raku",
      "subtype": "Glaze",
      "ingredients": [
        {
          "material": "Pemco Frit P-25",
          "amount": 46.5
        },
        {
          "material": "Pemco Frit P-54",
          "amount": 28.3
        },
        {
          "material": "Silica",
          "amount": 14.3
        },
        {
