Repository: MrSeldon/argilev2

File: data/glazes/glazy.json (part 222 of 315)
{
          "material": "Lithium Carbonate",
          "amount": 10.9
        }
      ],
      "additionals": [
        {
          "material": "Copper Carbonate",
          "amount": 1.0
        },
        {
          "material": "Tin Oxide",
          "amount": 1.0
        }
      ],
      "description": "This recipe was imported from Louis Katz's Hyperglaze database available on his website: http://falcon.tamucc.edu/lkatz/allglazes.txt More information about Louis Katz can be found on his website, http://www.louiskatz.net/ Louis Katz Notes: I am not a safety expert and any information contained in this file about safety should be ignored in favor of advice from experts. All of the materials in all glazes are potentially hazardous. All of these glaze recipes are given without any representation of accuracy or safety. They may work, they may not. They may be safe when fired or they may not. All of the materials used in them have hazards associated with them. You must be have sufficient training in the hazards before you use the the materials. You will have to determine the suitability and safety for your use. Do not assume that a lack of a warning about a material means that it is safe. Cone: 014 Firing: Raku Recipe: Percent Batch Pemco Frit 25 46.50 4046 Pemco Frit P-54 28.30 2462 Lithium Carbonate 10.90 948 Flint 14.30 1244 Totals: 100.00 % 8700 gm Also add: Copper Carbonate 1.00 87 Tin Oxide 1.00 87",
      "createdBy": "Glazy Admin",
      "source": "glazy.org",
      "url": "https://glazy.org/recipes/4666"
    },
    {
      "id": 2313,
      "code": "GLAZY-2313",
      "name": "Raku #2",
      "cone": "08",
      "surface": "",
      "transparency": "",
      "atmosphere": "Raku",
      "subtype": "Glaze - Raku",
      "ingredients": [
        {
          "material": "Ferro Frit 3195",
          "amount": 65.0
        },
        {
          "material": "Feldspar",
          "amount": 20.0
        },
        {
          "material": "Whiting",
          "amount": 10.0
        },
        {
          "material": "Kaolin",
          "amount": 5.0
        }
      ],
      "description": "Here is a white crackle that is used at the community collage in Hemet Ca. gerestley borate 65 nepheline syenite 20 epk 5 silica 10 This is a clear base For white add Zircopax 10 For Turqouise add copper carb 3 Also you might want to check out Carl Baker's web page. Carl Baker he has an excellent how-to on white crackle.",
      "createdBy": "Glazy Admin",
      "source": "glazy.org",
      "url": "https://glazy.org/recipes/2313"
    },
    {
      "id": 62203,
      "code": "GLAZY-62203",
      "name": "Raku - Adjusted Copper 80/20 #3 - Tom Buck-Digitalfire",
      "cone": "",
      "surface": "",
      "transparency": "",
      "atmosphere": "Raku",
      "subtype": "Glaze - Raku",
      "ingredients": [
        {
          "material": "Borax",
          "amount": 39.0
        },
        {
          "material": "Gerstley Borate",
          "amount": 37.0
        },
        {
          "material": "Nepheline Syenite",
          "amount": 12.0
        },
        {
          "material": "Silica",
          "amount": 12.0
        },
        {
          "material": "Copper Carbonate",
          "amount": 10.0
        }
      ],
      "description": "-Tom Buck: Fresh-mix the glaze before use. As revised, is easy to use since it has an adequately broad melting range and doesn't run so over-firing is not a problem. Also, reduction can be heavy and lengthy and still yield a bright copper metal finish. -I found it simple to apply a thin coat. Fired and responded to reduction as expected. Great on texture!",
      "createdBy": "Irene Ives",
      "source": "glazy.org",
      "url": "https://glazy.org/recipes/62203"
    },
    {
      "id": 62215,
      "code": "GLAZY-62215",
      "name": "Raku - Dewitt's Plate Tectonic",
      "cone": "",
      "surface": "",
      "transparency": "",
      "atmosphere": "Raku",
      "subtype": "Glaze - Raku",
      "ingredients": [
        {
          "material": "Lithium Carbonate",
          "amount": 30.0
        },
        {
          "material": "Zircopax",
          "amount": 25.0
        },
        {
          "material": "Gerstley Borate",
          "amount": 20.0
        },
        {
          "material": "Spodumene",
          "amount": 15.0
        },
        {
          "material": "Cryolite",
          "amount": 10.0
        },
        {
          "material": "Rutile",
          "amount": 8.0
        },
        {
          "material": "Copper Carbonate",
          "amount": 1.0
        }
      ],
      "description": "-Dewitt: \"This is a super-duper awesome, yummy glaze! It is a bit crusty and then when you get the firing just hot enough (cone 04+) it begins to glassify while other bits of it float on the surface, much like oceanic plates in the magmatic (stet) melt. Sometimes I layer a coat of copper carb. on top before I fire it to give it a metallic/bronzy finish (05).\" -Bowl and vase from 2 separate firings. SG: 1.63. Both to 1825 deg. F. Bowl had longer fire time and tighter reduction. Varies from a gorgeous aged, patinized bronze to multi earth-toned patches of colour. So cool!",
      "createdBy": "Irene Ives",
      "source": "glazy.org",
      "url": "https://glazy.org/recipes/62215"
    },
    {
      "id": 62198,
      "code": "GLAZY-62198",
      "name": "Raku - Ferguson's White Crackle",
      "cone": "",
      "surface": "",
      "transparency": "",
      "atmosphere": "Raku",
      "subtype": "Glaze - Raku",
      "ingredients": [
        {
          "material": "Gerstley Borate",
          "amount": 65.0
        },
        {
          "material": "Nepheline Syenite",
          "amount": 20.0
        },
        {
          "material": "Silica",
          "amount": 10.0
        },
        {
          "material": "EP Kaolin",
          "amount": 5.0
        }
      ],
      "description": "Coastal Claymakers: \"Allow to rest for 1 min after removing from kiln. When it \"pings\" put into reduction chamber, cover with paper and allow to flame then close cover. leave for 3 min then \"burp\" to allow paper to reignite. Close lid and let cool naturally.\" -regular smaller crackle effect, stays whiter than other tested crackle whites.",
      "createdBy": "Irene Ives",
      "source": "glazy.org",
      "url": "https://glazy.org/recipes/62198"
    },
    {
      "id": 62200,
      "code": "GLAZY-62200",
      "name": "Raku - Gold",
      "cone": "",
      "surface": "Glossy",
      "transparency": "Transparent",
      "atmosphere": "Raku",
      "subtype": "Glaze - Raku",
      "ingredients": [
        {
          "material": "Gerstley Borate",
          "amount": 80.0
        },
        {
          "material": "Custer Feldspar",
          "amount": 20.0
        },
        {
          "material": "Red Iron Oxide",
          "amount": 6.0
        },
        {
          "material": "Epsom salts",
          "amount": 2.0
        }
      ],
      "description": "very reliable amber-gold colour. nice transparency with crackles. first firing: 1825 F. - colour improved and deepened in 2nd test by giving thicker coat and firing lower to 1725 F.",
      "createdBy": "Irene Ives",
      "source": "glazy.org",
      "url": "https://glazy.org/recipes/62200"
    },
    {
      "id": 62211,
      "code": "GLAZY-62211",
      "name": "Raku - Hollingsworth's Hawaiian Copper Blue",
      "cone": "",
      "surface": "Dry Matte",
      "transparency": "Opaque",
      "atmosphere": "Raku",
      "subtype": "Glaze - Raku",
      "ingredients": [
        {
          "material": "Gerstley Borate",
          "amount": 80.0
        },
        {
          "material": "Bone Ash",
          "amount": 20.0
        },
        {
          "material": "Copper Carbonate",
          "amount": 5.0
        },
        {
          "material": "Cobalt Oxide",
          "amount": 2.5
        },
        {
          "material": "Tin Oxide",
          "amount": 1.3
        },
        {
          "material": "Bentonite",
          "amount": 1.0
        }
      ],
      "description": "-The first photo shows a single thin coat. A beautiful sandy texture that sparkles in the light. The second photo with thicker application does not do it full justice - a beautiful deep sapphire blue with a shimmery dry matt finish. 3rd pic: beautiful breaks over Ferguson White Crackle. - NOTE: Ceramic Arts Daily Hawaiian Blue formula: 2.5% cobalt CARB instead of 2.5 cobalt oxide. Also 1.8% tin oxide instead of 1.5%. Will post a test piece with the CAD formula to compare...",
      "createdBy": "Irene Ives",
      "source": "glazy.org",
      "url": "https://glazy.org/recipes/62211"
    },
    {
      "id": 64166,
      "code": "GLAZY-64166",
      "name": "Raku - Kelly's Low-Fire Shino",
      "cone": "",
      "surface": "Glossy",
      "transparency": "Opaque",
      "atmosphere": "Raku",
      "subtype": "Glaze - Shino",
      "ingredients": [
        {
          "material": "Nepheline Syenite",
          "amount": 64.0
        },
        {
          "material": "Lithium Carbonate",
          "amount": 26.0
        },
        {
          "material": "EP Kaolin",
          "amount": 10.0
        },
        {
          "material": "Rutile",
          "amount": 6.0
        },
        {
          "material": "Manganese Dioxide",
          "amount": 0.34
        }
      ],
      "description": "Ceramics Arts Daily: Kelley\u2019s Low-Fire Shino Steven Branfmann \u2022 August 2, 2014: \"This is a semi-opaque glaze with excellent crackle and lovely tan to silvery color characteristics and texture depending on firing temp. Works well in combination with other glazes.\" -My first test piece: Warm, plummy tan. Not good for brushing! Will need brushing agent (Veegum)added to mixture for brushing. Glossy with some silvery opalescent luster.",
      "createdBy": "Irene Ives",
      "source": "glazy.org",
      "url": "https://glazy.org/recipes/64166"
    },
    {
      "id": 243969,
      "code": "GLAZY-243969",
      "name": "Raku - Verde",
      "cone": "6",
      "surface": "Glossy",
      "transparency": "Transparent",
      "atmosphere": "Reduction, Raku",
      "subtype": "Glaze - Raku",
      "ingredients": [
        {
          "material": "Frit 3417",
          "amount": 85.0
        },
        {
          "material": "Ball Clay",
          "amount": 7.5
        },
        {
          "material": "Silica",
          "amount": 7.5
        },
        {
          "material": "Black Copper Oxide",
          "amount": 3.0
        }
      ],
      "description": "",
      "createdBy": "FERNANDO BOCCIA",
      "source": "glazy.org",
      "url": "https://glazy.org/recipes/243969"
    },
    {
      "id": 70443,
      "code": "GLAZY-70443",
      "name": "Raku -Crusty Rusty",
      "cone": "08 - 06",
      "surface": "Matte",
      "transparency": "Opaque",
      "atmosphere": "Raku",
      "subtype": "Glaze - Raku",
      "ingredients": [
        {
          "material": "Gerstley Borate",
          "amount": 80.0
        },
        {
          "material": "Bone Ash",
          "amount": 20.0
        },
        {
          "material": "Copper Carbonate",
          "amount": 5.0
        },
        {
          "material": "Cobalt Oxide",
          "amount": 2.5
        }
      ],
      "description": "Poulton: \"good colour, nice texture; excellent with matte glazes\" -Brushed on really smoothly, really good over lots of texture. Both firings to 1725 F. Just a beautiful lightly textured surface, with flashes of blue, green and turquoise with a predominant rusty, aged bronze patina.",
      "createdBy": "Irene Ives",
      "source": "glazy.org",
      "url": "https://glazy.org/recipes/70443"
    },
    {
      "id": 66245,
      "code": "GLAZY-66245",
      "name": "Raku -Dewitt's Craters",
      "cone": "",
      "surface": "Dry Matte",
      "transparency": "Opaque",
      "atmosphere": "Raku",
      "subtype": "Glaze - Raku",
      "ingredients": [
        {
          "material": "Lithium Carbonate",
          "amount": 28.3
        },
        {
          "material": "Silica",
          "amount": 28.3
        },
        {
          "material": "Borax",
          "amount": 14.15
        },
        {
          "material": "EP Kaolin",
          "amount": 9.43
        },
        {
          "material": "Magnesium carbonate",
          "amount": 9.43
        },
        {
          "material": "Copper Carbonate",
          "amount": 5.66
        },
        {
          "material": "Bentonite",
          "amount": 4.72
        }
      ],
      "description": "Fired to 1725 F. Unique, textured, dimensional surface with aged copper and bronze patina. Intriguing! Great for sculpture.",
      "createdBy": "Irene Ives",
      "source": "glazy.org",
      "url": "https://glazy.org/recipes/66245"
    },
    {
      "id": 65678,
      "code": "GLAZY-65678",
      "name": "Raku -Fatty White Crackle",
      "cone": "",
      "surface": "Satin-matte",
      "transparency": "Opaque",
      "atmosphere": "Raku",
      "subtype": "Glaze - Raku",
      "ingredients": [
        {
          "material": "Ferro Frit 3134",
          "amount": 74.08
        },
        {
          "material": "Zircopax",
          "amount": 9.26
        },
        {
          "material": "Kentucky OM #4 Ball Clay",
          "amount": 8.33
        },
        {
          "material": "Silica",
          "amount": 8.33
        }
      ],
      "description": "-gave some \"crackle time\" in the colder air after pulling from kiln before putting in reduction chamber. \"Burped\" can multiple times to create good smokiness, then enhanced crackle with water-based black shoe polish once cleaned and left to finish cool. -a beautiful buttery-soft fat glaze surface!",
      "createdBy": "Irene Ives",
      "source": "glazy.org",
      "url": "https://glazy.org/recipes/65678"
    },
    {
      "id": 66242,
      "code": "GLAZY-66242",
      "name": "Raku -Gordon's Chameleon",
      "cone": "",
      "surface": "",
      "transparency": "Opaque",
      "atmosphere": "Raku",
      "subtype": "Glaze - Raku",
      "ingredients": [
        {
          "material": "Gerstley Borate",
          "amount": 50.0
        },
        {
          "material": "Bone Ash",
          "amount": 25.0
        },
        {
          "material": "Copper Carbonate",
          "amount": 12.5
        },
        {
          "material": "Nepheline Syenite",
          "amount": 12.5
        }
      ],
      "description": "Gordon Hutchins glaze: fire to 1742 degrees F, post reduce immediately, cool quickly.",
      "createdBy": "Irene Ives",
      "source": "glazy.org",
      "url": "https://glazy.org/recipes/66242"
    },
    {
      "id": 66241,
      "code": "GLAZY-66241",
      "name": "Raku -Hollingsworth CRM-3",
      "cone": "08 - 06",
      "surface": "Matte",
      "transparency": "Opaque",
      "atmosphere": "Raku",
      "subtype": "Glaze - Raku",
      "ingredients": [
        {
          "material": "Gerstley Borate",
          "amount": 74.42
        },
        {
          "material": "Bone Ash",
          "amount": 18.6
        },
        {
          "material": "Copper Carbonate",
          "amount": 4.65
        },
        {
          "material": "Cobalt Carbonate",
          "amount": 2.33
        }
      ],
      "description": "Hollingsworth: Crusty and iridescent matte with luster effects (crusty blue with iridescent patina)Good layered over shiny glazes or used alone. Fired to 1725 F. Just a gorgeous shimmering deep sapphire blue with patches of turquoise and mauve lustre. More flashing on underside from tighter reduction.",
      "createdBy": "Irene Ives",
      "source": "glazy.org",
      "url": "https://glazy.org/recipes/66241"
    },
    {
      "id": 2314,
      "code": "GLAZY-2314",
      "name": "Raku 4",
      "cone": "08 - 04",
      "surface": "Glossy",
      "transparency": "",
      "atmosphere": "Raku",
      "subtype": "Glaze - Raku",
      "ingredients": [
        {
          "material": "Colemanite",
          "amount": 56.0
        },
        {
          "material": "Clay",
          "amount": 24.0
        }
      ],
      "description": "Glaze Type: Ca B Glaze Type: Ca B. Opacity: . Firing type: Raku .Cone range a guess.",
      "createdBy": "Glazy Admin",
      "source": "glazy.org",
      "url": "https://glazy.org/recipes/2314"
    },
    {
      "id": 5755,
      "code": "GLAZY-5755",
      "name": "Raku Base Glaze",
      "cone": "",
      "surface": "",
      "transparency": "",
      "atmosphere": "Raku",
      "subtype": "Glaze - Raku",
      "ingredients": [
        {
          "material": "Pemco Frit P-25",
          "amount": 42.5
        },
        {
          "material": "Ferro Frit 3134",
          "amount": 27.4
        },
        {
          "material": "Silica",
          "amount": 14.0
        },
        {
          "material": "Lithium Carbonate",
          "amount": 9.8
        },
        {
          "material": "EP Kaolin",
          "amount": 6.3
        }
      ],
      "additionals": [
        {
          "material": "Bentonite",
          "amount": 2.0
        }
      ],
      "description": "NOTE: This recipe was imported from Triangle Potter's Guild Glaze Recipes published November, 1988 Source: Conrad Weiser 42.5 frit # 25 27.4 frit # 3134 9.8 lithium carbonate 6.3 epk 14.0 silica + 2 bentonite Is clear, gives crackles, good over or under glaze colors.",
      "createdBy": "Glazy Admin",
      "source": "glazy.org",
      "url": "https://glazy.org/recipes/5755"
    },
    {
      "id": 5450,
      "code": "GLAZY-5450",
      "name": "Raku Clear Base Glaze",
      "cone": "",
      "surface": "",
      "transparency": "Translucent",
      "atmosphere": "Raku",
      "subtype": "Glaze - Clear",
      "ingredients": [
        {
          "material": "Gerstley Borate",
          "amount": 66.67
        },
        {
          "material": "Nepheline Syenite",
          "amount": 16.67
        },
        {
          "material": "Ferro Frit 3403",
          "amount": 8.33
        },
        {
          "material": "Kaolin",
          "amount": 8.33
        }
      ],
      "description": "This recipe was imported from Louis Katz's Hyperglaze database available on his website: http://falcon.tamucc.edu/lkatz/allglazes.txt More information about Louis Katz can be found on his website, http://www.louiskatz.net/ Louis Katz Notes: I am not a safety expert and any information contained in this file about safety should be ignored in favor of advice from experts. All of the materials in all glazes are potentially hazardous. All of these glaze recipes are given without any representation of accuracy or safety. They may work, they may not. They may be safe when fired or they may not. All of the materials used in them have hazards associated with them. You must be have sufficient training in the hazards before you use the the materials. You will have to determine the suitability and safety for your use. Do not assume that a lack of a warning about a material means that it is safe. Firing: Ox. or Red. Recipe: Percent Batch Gertsley Borate 66.67 66.67 Ferro Frit 3403 8.33 8.33 Neph Sy 16.67 16.67 Kaolin 8.33 8.33 Totals: 100.00 % 100.00 gm Comments: no cone # available color variations: add 10% commercial stain CM 04-94 p.39",
      "createdBy": "Glazy Admin",
      "source": "glazy.org",
      "url": "https://glazy.org/recipes/5450"
    },
    {
      "id": 5451,
      "code": "GLAZY-5451",
      "name": "Raku Copper Matt Finish",
      "cone": "",
      "surface": "",
      "transparency": "",
      "atmosphere": "Raku",
      "subtype": "Glaze - Specialty - Metallic",
      "ingredients": [
        {
          "material": "Red Copper Oxide",
          "amount": 78.26
        },
        {
          "material": "Ferro Frit 3110",
          "amount": 13.04
        },
        {
          "material": "Red Iron Oxide",
          "amount": 8.7
        }
      ],
      "description": "This recipe was imported from Louis Katz's Hyperglaze database available on his website: http://falcon.tamucc.edu/lkatz/allglazes.txt More information about Louis Katz can be found on his website, http://www.louiskatz.net/ Louis Katz Notes: I am not a safety expert and any information contained in this file about safety should be ignored in favor of advice from experts. All of the materials in all glazes are potentially hazardous. All of these glaze recipes are given without any representation of accuracy or safety. They may work, they may not. They may be safe when fired or they may not. All of the materials used in them have hazards associated with them. You must be have sufficient training in the hazards before you use the the materials. You will have to determine the suitability and safety for your use. Do not assume that a lack of a warning about a material means that it is safe. Firing: Ox. or Red. Recipe: Percent Batch Red Copper Oxide 78.26 78.26 RIO 8.70 8.70 Ferro Frit 3110 13.04 13.04 Totals: 100.00 % 100.00 gm Comments: no cone # available CM 04-94 p.39",
      "createdBy": "Glazy Admin",
      "source": "glazy.org",
      "url": "https://glazy.org/recipes/5451"
    },
    {
      "id": 4714,
      "code": "GLAZY-4714",
      "name": "Raku Crackle White",
      "cone": "4",
      "surface": "",
      "transparency": "",
      "atmosphere": "Raku",
      "subtype": "Glaze - Specialty - Crackle",
      "ingredients": [
        {
          "material": "Pemco Frit P-25",
          "amount": 35.4
        },
        {
          "material": "Ferro Frit 3134",
          "amount": 27.4
        },
        {
          "material": "Silica",
          "amount": 11.8
        },
        {
          "material": "Zircopax",
          "amount": 9.8
        },
        {
          "material": "Kaolin",
          "amount": 7.8
        },
        {
          "material": "Lithium Carbonate",
          "amount": 7.8
        }
      ],
      "description": "This recipe was imported from Louis Katz's Hyperglaze database available on his website: http://falcon.tamucc.edu/lkatz/allglazes.txt More information about Louis Katz can be found on his website, http://www.louiskatz.net/ Louis Katz Notes: I am not a safety expert and any information contained in this file about safety should be ignored in favor of advice from experts. All of the materials in all glazes are potentially hazardous. All of these glaze recipes are given without any representation of accuracy or safety. They may work, they may not. They may be safe when fired or they may not. All of the materials used in them have hazards associated with them. You must be have sufficient training in the hazards before you use the the materials. You will have to determine the suitability and safety for your use. Do not assume that a lack of a warning about a material means that it is safe. Cone: 04 Color: White Surface texture: ? Firing: Ox. or Red. Recipe: Percent Batch Pemco Frit 25 35.40 35.40 Frit 3134 27.40 27.40 Kaolin 7.80 7.80 Flint 11.80 11.80 Lithium Carbonate 7.80 7.80 Zircopax 9.80 9.80 Totals: 100.00 % 100.00 gm",
      "createdBy": "Glazy Admin",
      "source": "glazy.org",
      "url": "https://glazy.org/recipes/4714"
    },
    {
      "id": 4639,
      "code": "GLAZY-4639",
      "name": "Raku Fatty White Crackle",
      "cone": "",
      "surface": "Glossy",
      "transparency": "",
      "atmosphere": "Oxidation, Reduction",
      "subtype": "Glaze - White, Off-White",
      "ingredients": [
        {
          "material": "Pemco Frit P-54",
          "amount": 75.0
        },
        {
          "material": "Ultrox",
          "amount": 9.0
        },
        {
          "material": "Ball Clay",
          "amount": 8.0
        },
        {
          "material": "Silica",
          "amount": 8.0
        }
      ],
      "description": "This recipe was imported from Louis Katz's Hyperglaze database available on his website: http://falcon.tamucc.edu/lkatz/allglazes.txt More information about Louis Katz can be found on his website, http://www.louiskatz.net/ Louis Katz Notes: I am not a safety expert and any information contained in this file about safety should be ignored in favor of advice from experts. All of the materials in all glazes are potentially hazardous. All of these glaze recipes are given without any representation of accuracy or safety. They may work, they may not. They may be safe when fired or they may not. All of the materials used in them have hazards associated with them. You must be have sufficient training in the hazards before you use the the materials. You will have to determine the suitability and safety for your use. Do not assume that a lack of a warning about a material means that it is safe. Cone: 0 Color: white Surface texture: shiny glossy Firing: Ox. or Red. Recipe: Percent Batch Pemco Frit P-54 75.00 75.00 Ball Clay 8.00 8.00 Silica 8.00 8.00 Ultrox 9.00 9.00 Totals: 100.00 % 100.00 gm",
      "createdBy": "Glazy Admin",
      "source": "glazy.org",
      "url": "https://glazy.org/recipes/4639"
    },
    {
      "id": 4715,
      "code": "GLAZY-4715",
      "name": "Raku Red",
      "cone": "4",
      "surface": "",
      "transparency": "",
      "atmosphere": "Raku",
      "subtype": "Glaze - Red",
      "ingredients": [
        {
          "material": "Borax",
          "amount": 33.4
        },
        {
          "material": "Colemanite",
          "amount": 33.3
        },
        {
          "material": "Rutile",
          "amount": 33.3
        }
      ],
      "additionals": [
        {
          "material": "Copper Carbonate",
          "amount": 6.6
        }
      ],
      "description": "This recipe was imported from Louis Katz's Hyperglaze database available on his website: http://falcon.tamucc.edu/lkatz/allglazes.txt More information about Louis Katz can be found on his website, http://www.louiskatz.net/ Louis Katz Notes: I am not a safety expert and any information contained in this file about safety should be ignored in favor of advice from experts. All of the materials in all glazes are potentially hazardous. All of these glaze recipes are given without any representation of accuracy or safety. They may work, they may not. They may be safe when fired or they may not. All of the materials used in them have hazards associated with them. You must be have sufficient training in the hazards before you use the the materials. You will have to determine the suitability and safety for your use. Do not assume that a lack of a warning about a material means that it is safe. Cone: 04 Color: red Surface texture: ? Firing: Ox. or Red. Recipe: Percent Batch Colemanite 33.30 33.30 Rutile 33.30 33.30 Borax 33.40 33.40 Totals: 100.00 % 100.00 gm Also add: Copper Carbonate 6.60 6.60",
      "createdBy": "Glazy Admin",
      "source": "glazy.org",
      "url": "https://glazy.org/recipes/4715"
    },
    {
      "id": 5756,
      "code": "GLAZY-5756",
      "name": "Raku Transparent",
      "cone": "",
      "surface": "",
      "transparency": "",
      "atmosphere": "Raku",
      "subtype": "Glaze - Raku",
      "ingredients": [
        {
          "material": "Gerstley Borate",
          "amount": 76.0
        },
        {
          "material": "Nepheline Syenite",
          "amount": 24.0
        }
      ],
      "additionals": [
        {
          "material": "Bentonite",
          "amount": 2.0
        }
      ],
      "description": "NOTE: This recipe was imported from Triangle Potter's Guild Glaze Recipes published November, 1988 Source: Conrad Weiser 76 gerstley borate 24 nephelyne syenite + 2 bentonite Dry mix, then add CMC and water. Mill for 15 minutes after slaking.",
      "createdBy": "Glazy Admin",
      "source": "glazy.org",
      "url": "https://glazy.org/recipes/5756"
    },
    {
      "id": 5462,
      "code": "GLAZY-5462",
      "name": "Raku Water Blue",
      "cone": "",
      "surface": "",
      "transparency": "",
      "atmosphere": "Raku",
      "subtype": "Glaze - Blue",
      "ingredients": [
        {
          "material": "Ferro Frit 3110",
          "amount": 70.0
        },
        {
          "material": "Silica",
          "amount": 10.0
        },
        {
          "material": "Soda Ash",
          "amount": 10.0
        },
        {
          "material": "Gerstley Borate",
          "amount": 5.0
        },
        {
          "material": "Kaolin",
          "amount": 5.0
        },
        {
          "material": "Copper Carbonate",
          "amount": 3.0
        }
      ],
      "description": "This recipe was imported from Louis Katz's Hyperglaze database available on his website: http://falcon.tamucc.edu/lkatz/allglazes.txt More information about Louis Katz can be found on his website, http://www.louiskatz.net/ Louis Katz Notes: I am not a safety expert and any information contained in this file about safety should be ignored in favor of advice from experts. All of the materials in all glazes are potentially hazardous. All of these glaze recipes are given without any representation of accuracy or safety. They may work, they may not. They may be safe when fired or they may not. All of the materials used in them have hazards associated with them. You must be have sufficient training in the hazards before you use the the materials. You will have to determine the suitability and safety for your use. Do not assume that a lack of a warning about a material means that it is safe. Cone: Raku Color: blue Firing: Ox. or Red. Recipe: Percent Batch ferro frit 3110 70 flint 10 soda ash 10 gertsley borate 5 kaolin 5 copper Carbonate 3 Totals: Batch? % 100.0 gm",
      "createdBy": "Glazy Admin",
      "source": "glazy.org",
      "url": "https://glazy.org/recipes/5462"
    },
    {
      "id": 4640,
      "code": "GLAZY-4640",
      "name": "RAKU White Crackle",
      "cone": "",
      "surface": "Glossy",
      "transparency": "",
      "atmosphere": "Raku",
      "subtype": "Glaze - White, Off-White",
      "ingredients": [
        {
          "material": "Pemco Frit P-54",
          "amount": 85.0
        },
        {
          "material": "Kaolin",
          "amount": 8.0
        },
        {
          "material": "Ultrox",
          "amount": 7.0
        }
      ],
      "description": "This recipe was imported from Louis Katz's Hyperglaze database available on his website: http://falcon.tamucc.edu/lkatz/allglazes.txt More information about Louis Katz can be found on his website, http://www.louiskatz.net/ Louis Katz Notes: I am not a safety expert and any information contained in this file about safety should be ignored in favor of advice from experts. All of the materials in all glazes are potentially hazardous. All of these glaze recipes are given without any representation of accuracy or safety. They may work, they may not. They may be safe when fired or they may not. All of the materials used in them have hazards associated with them. You must be have sufficient training in the hazards before you use the the materials. You will have to determine the suitability and safety for your use. Do not assume that a lack of a warning about a material means that it is safe. Cone: 0 Color: White Surface texture: shiny glossy Firing: Ox. or Red. Recipe: Percent Batch Pemco Frit p-54 85.00 8.50 Ultrox 7.00 0.70 kaolin 8.00 0.80 Totals: 100.00 % 10.00 gm",
      "createdBy": "Glazy Admin",
      "source": "glazy.org",
      "url": "https://glazy.org/recipes/4640"
    },
    {
      "id": 4641,
      "code": "GLAZY-4641",
      "name": "RAKU White Crackle 2",
      "cone": "",
      "surface": "Glossy",
      "transparency": "",
      "atmosphere": "Raku",
      "subtype": "Glaze - White, Off-White",
      "ingredients": [
        {
          "material": "Pemco Frit P-54",
          "amount": 67.29
        },
        {
          "material": "Cadycal",
          "amount": 15.83
        },
        {
          "material": "Kaolin",
          "amount": 6.33
        },
        {
          "material": "Ultrox",
          "amount": 5.54
        },
        {
          "material": "Silica",
          "amount": 5.01
        }
      ],
      "description": "This recipe was imported from Louis Katz's Hyperglaze database available on his website: http://falcon.tamucc.edu/lkatz/allglazes.txt More information about Louis Katz can be found on his website, http://www.louiskatz.net/ Louis Katz Notes: I am not a safety expert and any information contained in this file about safety should be ignored in favor of advice from experts. All of the materials in all glazes are potentially hazardous. All of these glaze recipes are given without any representation of accuracy or safety. They may work, they may not. They may be safe when fired or they may not. All of the materials used in them have hazards associated with them. You must be have sufficient training in the hazards before you use the the materials. You will have to determine the suitability and safety for your use. Do not assume that a lack of a warning about a material means that it is safe. Cone: 0 Color: White Surface texture: shiny glossy Firing: Ox. or Red. Recipe: Percent Batch Pemco Frit p-54 67.29 8.07 Ultrox 5.54 0.66 kaolin 6.33 0.76 cadycal 15.83 1.90 silica 5.01 0.60 Totals: 100.00 % 12.00 gm",
      "createdBy": "Glazy Admin",
      "source": "glazy.org",
      "url": "https://glazy.org/recipes/4641"
    },
    {
      "id": 2563,
      "code": "GLAZY-2563",
      "name": "Randy Blue",
      "cone": "6",
      "surface": "Glossy",
      "transparency": "",
      "atmosphere": "",
      "subtype": "Glaze - Blue",
      "ingredients": [
        {
          "material": "Gerstley Borate",
          "amount": 31.0
        },
        {
          "material": "Silica",
          "amount": 30.0
        },
        {
          "material": "Soda Feldspar",
          "amount": 20.0
        },
        {
          "material": "Talc",
          "amount": 14.0
        },
        {
          "material": "EP Kaolin",
          "amount": 5.0
        },
        {
          "material": "Cobalt Oxide",
          "amount": 2.0
        }
      ],
      "description": "Source/Alternate names: similar oxides to Rita Schiavones Periwinkle, Touchstone Base and Annie Tan Notes: Alisa Clausen: a stable, dark blue gloss. It went semi matt with some light blue speckling where very thick.",
      "createdBy": "Glazy Admin",
      "source": "glazy.org",
      "url": "https://glazy.org/recipes/2563"
    },
    {
      "id": 6679,
      "code": "GLAZY-6679",
      "name": "Randy Johnston Dry Shino",
      "cone": "9 - 12",
      "surface": "Stony Matte",
      "transparency": "Opaque",
      "atmosphere": "Reduction, Wood",
      "subtype": "Glaze - Shino",
      "ingredients": [
        {
          "material": "Nepheline Syenite",
          "amount": 39.0
        },
        {
          "material": "EP Kaolin",
          "amount": 29.0
        },
        {
          "material": "Spodumene",
          "amount": 29.0
        },
        {
          "material": "Soda Ash",
          "amount": 3.0
        }
      ],
      "description": "Beautiful dry Shino, Great in reduction or wood.",
      "createdBy": "Nate Willever",
      "source": "glazy.org",
      "url": "https://glazy.org/recipes/6679"
    },
    {
      "id": 43421,
      "code": "GLAZY-43421",
      "name": "Randy Johnston Stoney Thin Base for Mashiko Kaki",
      "cone": "10",
      "surface": "",
      "transparency": "",
      "atmosphere": "",
      "subtype": "Glaze - White, Off-White",
      "ingredients": [
        {
          "material": "Custer Feldspar",
          "amount": 50.0
        },
        {
          "material": "EP Kaolin",
          "amount": 30.0
        },
        {
          "material": "Whiting",
          "amount": 25.0
        },
        {
          "material": "Silica",
          "amount": 5.0
        }
      ],
      "description": "From Virginia Scotchie's Clay and Glaze Compendium",
      "createdBy": "Glazy Admin",
      "source": "glazy.org",
      "url": "https://glazy.org/recipes/43421"
    },
    {
      "id": 2768,
      "code": "GLAZY-2768",
      "name": "Randy Red Revised",
      "cone": "6",
      "surface": "Glossy",
      "transparency": "",
      "atmosphere": "",
      "subtype": "Glaze - Red",
      "ingredients": [
        {
          "material": "Gerstley Borate",
          "amount": 31.0
        },
        {
          "material": "Silica",
          "amount": 30.0
        },
        {
          "material": "Kona F-4 feldspar",
          "amount": 20.0
        },
        {
          "material": "Red Iron Oxide",
          "amount": 15.0
        },
        {
          "material": "Talc",
          "amount": 14.0
        },
        {
          "material": "EP Kaolin",
          "amount": 5.0
        },
        {
          "material": "Bentonite",
          "amount": 2.0
        }
      ],
      "description": "Source/Alternate names: Clay Times Sep/Oct 2002 Toni Smith Source/Alternate names: similar oxides to Litman Red Brown and Rosie Rust Brown Firing Notes: hold 1 hour at 800C Notes: Alisa Clausen: used Frit J for G.B., ball clay for F-4 feldspar. A gloss glaze that is dark brown. It is slightly less glassy on the surface than the typical recipe of 50 G.B. 30 Kaolin and 20 Silica. Notes: Donna Kat: comes out much more brown than red using Texas Talc, it was closer to red using New York talc. Notes: Ann Brink: I like this very much, both with the RIO, or as a base glaze. It does not get flakey when the glaze dries, as do some others, nor pinhole.",
      "createdBy": "Glazy Admin",
      "source": "glazy.org",
      "url": "https://glazy.org/recipes/2768"
    },
    {
      "id": 3170,
      "code": "GLAZY-3170",
      "name": "Randy's 3 in 1",
      "cone": "6",
      "surface": "Glossy",
      "transparency": "Translucent",
      "atmosphere": "Oxidation",
      "subtype": "Glaze - Clear",
      "ingredients": [
        {
          "material": "Custer Feldspar",
          "amount": 41.0
        },
        {
          "material": "Kentucky OM #4 Ball Clay",
          "amount": 12.0
        },
        {
          "material": "Dolomite",
          "amount": 11.0
        },
        {
          "material": "Bone Ash",
          "amount": 7.0
        },
        {
          "material": "Spodumene",
          "amount": 6.0
        },
        {
          "material": "Gerstley Borate",
          "amount": 5.0
        },
        {
          "material": "Silica",
          "amount": 5.0
        },
        {
          "material": "Talc",
          "amount": 3.0
        },
        {
          "material": "Lithium Carbonate",
          "amount": 2.0
        },
        {
          "material": "Whiting",
          "amount": 2.0
        }
      ],
      "additionals": [
        {
          "material": "Redart",
          "amount": 10.0
        }
      ],
      "description": "From: Alisa Liskin Clausen Randy 3 in 1 ^6 ox. Comments: a semi gloss silk mat evenly covering glaze. Has a light tan overall color. Smooth surface",
      "createdBy": "Glazy Admin",
      "source": "glazy.org",
      "url": "https://glazy.org/recipes/3170"
    },
    {
      "id": 3171,
      "code": "GLAZY-3171",
      "name": "Randy's 3 in 1 (Tim's version + 10 Redart)",
      "cone": "6",
      "surface": "Glossy",
      "transparency": "Translucent",
      "atmosphere": "Oxidation",
      "subtype": "Glaze - Clear",
      "ingredients": [
        {
          "material": "Custer Feldspar",
          "amount": 47.1
        },
        {
          "material": "Dolomite",
          "amount": 19.9
        },
        {
          "material": "Spodumene",
          "amount": 15.5
        },
        {
          "material": "Silica",
          "amount": 9.8
        },
        {
          "material": "Bone Ash",
          "amount": 7.3
        },
