Repository: MrSeldon/argilev2

File: data/glazes/glazy.json (part 223 of 315)
{
        {
          "material": "Gerstley Borate",
          "amount": 5.1
        },
        {
          "material": "EP Kaolin",
          "amount": 1.4
        }
      ],
      "additionals": [
        {
          "material": "Redart",
          "amount": 10.0
        }
      ],
      "description": "From: Alisa Liskin Clausen Comments: Add 10 Redart A gloss glaze with a silk sheen. Color is warmer and has more beige cast than the glaze without the the added Redart. The glaze is evenly covering and shows no effects of overlapping or breaking.",
      "createdBy": "Glazy Admin",
      "source": "glazy.org",
      "url": "https://glazy.org/recipes/3171"
    },
    {
      "id": 3173,
      "code": "GLAZY-3173",
      "name": "Randy's 3 in 1 (Tim's version)",
      "cone": "6",
      "surface": "Glossy",
      "transparency": "Translucent",
      "atmosphere": "Oxidation",
      "subtype": "Glaze - Clear",
      "ingredients": [
        {
          "material": "Custer Feldspar",
          "amount": 47.1
        },
        {
          "material": "Dolomite",
          "amount": 19.9
        },
        {
          "material": "Spodumene",
          "amount": 15.5
        },
        {
          "material": "Silica",
          "amount": 9.8
        },
        {
          "material": "Bone Ash",
          "amount": 7.3
        },
        {
          "material": "Gerstley Borate",
          "amount": 5.1
        },
        {
          "material": "EP Kaolin",
          "amount": 1.4
        }
      ],
      "description": "From: Alisa Liskin Clausen Comments: Add 10 Redart A gloss glaze with a silk sheen. Color is warmer and has more beige cast than the glaze without the the added Redart. The glaze is evenly covering and shows no effects of overlapping or breaking.",
      "createdBy": "Glazy Admin",
      "source": "glazy.org",
      "url": "https://glazy.org/recipes/3173"
    },
    {
      "id": 5393,
      "code": "GLAZY-5393",
      "name": "Randy's Green Glaze",
      "cone": "9",
      "surface": "Glossy",
      "transparency": "",
      "atmosphere": "Oxidation, Reduction",
      "subtype": "Glaze - Green - Copper",
      "ingredients": [
        {
          "material": "Custer Feldspar (1989)",
          "amount": 26.09
        },
        {
          "material": "Kona F-4 feldspar",
          "amount": 21.74
        },
        {
          "material": "Silica",
          "amount": 20.65
        },
        {
          "material": "Kentucky OM #4 Ball Clay",
          "amount": 13.04
        },
        {
          "material": "Whiting",
          "amount": 10.87
        },
        {
          "material": "Dolomite",
          "amount": 7.61
        }
      ],
      "additionals": [
        {
          "material": "Zircopax",
          "amount": 8.7
        },
        {
          "material": "Copper Carbonate",
          "amount": 6.52
        },
        {
          "material": "Tin Oxide",
          "amount": 4.35
        }
      ],
      "description": "This recipe was imported from Louis Katz's Hyperglaze database available on his website: http://falcon.tamucc.edu/lkatz/allglazes.txt More information about Louis Katz can be found on his website, http://www.louiskatz.net/ Louis Katz Notes: I am not a safety expert and any information contained in this file about safety should be ignored in favor of advice from experts. All of the materials in all glazes are potentially hazardous. All of these glaze recipes are given without any representation of accuracy or safety. They may work, they may not. They may be safe when fired or they may not. All of the materials used in them have hazards associated with them. You must be have sufficient training in the hazards before you use the the materials. You will have to determine the suitability and safety for your use. Do not assume that a lack of a warning about a material means that it is safe. Cone: 9 Color: green Surface texture: Shiny or Glossy Firing: Ox. or Red. Recipe: Percent Batch Dolomite 7.61 7.61 Whiting 10.87 10.87 Custer Feldspar 26.09 26.09 Kona F-4 Feldspar 21.74 21.74 OM-4 13.04 13.04 Flint 20.65 20.65 Totals: 100.00 % 100.00 gm Also add: Copper Carbonate 6.52 6.52 Tin Oxide 4.35 4.35 Zircopax 8.70 8.70 Comments: CM 03-95 p.56",
      "createdBy": "Glazy Admin",
      "source": "glazy.org",
      "url": "https://glazy.org/recipes/5393"
    },
    {
      "id": 29258,
      "code": "GLAZY-29258",
      "name": "Randy's Green/Oribe",
      "cone": "10",
      "surface": "",
      "transparency": "",
      "atmosphere": "Reduction, Oxidation",
      "subtype": "Glaze - Green - Oribe",
      "ingredients": [
        {
          "material": "Custer Feldspar",
          "amount": 21.0
        },
        {
          "material": "Kona F-4 feldspar",
          "amount": 18.0
        },
        {
          "material": "Silica",
          "amount": 16.0
        },
        {
          "material": "Barium Carbonate",
          "amount": 13.0
        },
        {
          "material": "Ball Clay",
          "amount": 10.0
        },
        {
          "material": "Whiting",
          "amount": 9.0
        },
        {
          "material": "Opax",
          "amount": 7.0
        },
        {
          "material": "Dolomite",
          "amount": 6.0
        }
      ],
      "additionals": [
        {
          "material": "Copper Carbonate",
          "amount": 5.0
        },
        {
          "material": "Tin Oxide",
          "amount": 4.0
        },
        {
          "material": "Bentonite",
          "amount": 2.0
        }
      ],
      "description": "From the Kansas City Art Institute Ceramic Department (KCAI), Glaze Formulas, 15 February 1990. http://www.brackers.com/wp-content/uploads/2015/02/KCAI-Glaze-Recpies.pdf",
      "createdBy": "Glazy Admin",
      "source": "glazy.org",
      "url": "https://glazy.org/recipes/29258"
    },
    {
      "id": 3220,
      "code": "GLAZY-3220",
      "name": "Randy's Red",
      "cone": "5 - 6",
      "surface": "Matte",
      "transparency": "Opaque",
      "atmosphere": "Oxidation",
      "subtype": "Glaze - Red",
      "ingredients": [
        {
          "material": "Gillespie Borate",
          "amount": 30.0
        },
        {
          "material": "Silica",
          "amount": 30.0
        },
        {
          "material": "G-200 Feldspar",
          "amount": 20.0
        },
        {
          "material": "Talc",
          "amount": 15.0
        },
        {
          "material": "EP Kaolin",
          "amount": 5.0
        }
      ],
      "additionals": [
        {
          "material": "Red Iron Oxide",
          "amount": 15.0
        }
      ],
      "description": "Western Pennsylvania Potters Community http://wpapotters.blogspot.com/2012/04/links-to-cone-6-oxidation-glaze-tests.html http://www.wpapotters.blogspot.com/2010/11/cone-6-oxidation-results-group-1.html",
      "createdBy": "Terry Rorison",
      "source": "glazy.org",
      "url": "https://glazy.org/recipes/3220"
    },
    {
      "id": 7970,
      "code": "GLAZY-7970",
      "name": "Randy's Red",
      "cone": "6",
      "surface": "Semi-glossy",
      "transparency": "Semi-opaque",
      "atmosphere": "Oxidation",
      "subtype": "Glaze - Iron - Kaki, Tomato Red",
      "ingredients": [
        {
          "material": "Gerstley Borate",
          "amount": 31.6
        },
        {
          "material": "Silica",
          "amount": 29.7
        },
        {
          "material": "Feldspar",
          "amount": 19.8
        },
        {
          "material": "Talc",
          "amount": 13.9
        },
        {
          "material": "EP Kaolin",
          "amount": 5.0
        }
      ],
      "additionals": [
        {
          "material": "Red Iron Oxide",
          "amount": 15.0
        },
        {
          "material": "Bentonite",
          "amount": 2.0
        }
      ],
      "description": "https://mightymudmixer.com/shop/randys-red/ This mixture is Muddy Brown to Iron Red glaze, Slow cool goes towards tomato reds, Normal cool goes plum on edges.",
      "createdBy": "Mighty Mud Mixer",
      "source": "glazy.org",
      "url": "https://glazy.org/recipes/7970"
    },
    {
      "id": 67468,
      "code": "GLAZY-67468",
      "name": "Randy's Red",
      "cone": "6",
      "surface": "",
      "transparency": "",
      "atmosphere": "Oxidation",
      "subtype": "Glaze - Iron - Kaki, Tomato Red",
      "ingredients": [
        {
          "material": "Gerstley Borate",
          "amount": 32.0
        },
        {
          "material": "Silica",
          "amount": 30.0
        },
        {
          "material": "Minspar 200",
          "amount": 20.0
        },
        {
          "material": "Talc",
          "amount": 14.0
        },
        {
          "material": "EP Kaolin",
          "amount": 4.0
        }
      ],
      "additionals": [
        {
          "material": "Red Iron Oxide",
          "amount": 15.0
        }
      ],
      "description": "From \"Amazing Glaze: Techniques, Recipes, Finishing, and Firing\" by Gabriel Kline",
      "createdBy": "Glazy Admin",
      "source": "glazy.org",
      "url": "https://glazy.org/recipes/67468"
    },
    {
      "id": 78227,
      "code": "GLAZY-78227",
      "name": "Randy's Red",
      "cone": "5 - 6",
      "surface": "Glossy",
      "transparency": "Semi-opaque",
      "atmosphere": "Oxidation",
      "subtype": "Glaze - Iron - Kaki, Tomato Red",
      "ingredients": [
        {
          "material": "Gerstley Borate",
          "amount": 31.0
        },
        {
          "material": "Silica",
          "amount": 30.0
        },
        {
          "material": "Kona F-4 feldspar",
          "amount": 20.0
        },
        {
          "material": "Talc",
          "amount": 14.0
        },
        {
          "material": "EP Kaolin",
          "amount": 5.0
        }
      ],
      "additionals": [
        {
          "material": "Red Iron Oxide",
          "amount": 15.0
        }
      ],
      "description": "A studio glaze at the Red Lodge Clay Center The original recipe with Kona F-4 is listed here, but we currently use a Minspar 1:1 substitution.",
      "createdBy": "Red Lodge Clay Center",
      "source": "glazy.org",
      "url": "https://glazy.org/recipes/78227"
    },
    {
      "id": 96573,
      "code": "GLAZY-96573",
      "name": "Randy's Red",
      "cone": "6",
      "surface": "",
      "transparency": "",
      "atmosphere": "Oxidation",
      "subtype": "Glaze - Iron",
      "ingredients": [
        {
          "material": "Gerstley Borate",
          "amount": 31.0
        },
        {
          "material": "Silica",
          "amount": 30.0
        },
        {
          "material": "Custer Feldspar",
          "amount": 20.0
        },
        {
          "material": "Talc",
          "amount": 14.0
        },
        {
          "material": "EP Kaolin",
          "amount": 5.0
        }
      ],
      "additionals": [
        {
          "material": "Red Iron Oxide",
          "amount": 15.0
        }
      ],
      "description": "",
      "createdBy": "Eric Shawn Bayrd",
      "source": "glazy.org",
      "url": "https://glazy.org/recipes/96573"
    },
    {
      "id": 10991,
      "code": "GLAZY-10991",
      "name": "Randy's Red (Cedar Hill)",
      "cone": "6",
      "surface": "Glossy",
      "transparency": "",
      "atmosphere": "Oxidation",
      "subtype": "Glaze - Iron",
      "ingredients": [
        {
          "material": "Gerstley Borate",
          "amount": 30.6
        },
        {
          "material": "Silica",
          "amount": 29.61
        },
        {
          "material": "Minspar 200",
          "amount": 19.68
        },
        {
          "material": "Amtalc-C98 Talc",
          "amount": 13.81
        },
        {
          "material": "EP Kaolin",
          "amount": 5.05
        },
        {
          "material": "Bone Ash",
          "amount": 1.26
        }
      ],
      "additionals": [
        {
          "material": "Red Iron Oxide",
          "amount": 15.14
        }
      ],
      "description": "Sue's Notes Cedar Hill Studio (Victoria, BC) Randy's Red Glaze Original recipe was with Kona but we use Minspar ## Free glaze resources: https://suemcleodceramics.com/blog - articles about glazes, clay and studio operations Understanding Glazes with Sue - Facebook group - All clay, glaze and kiln questions welcome. ## Online glaze classes with Sue: Online classes and workshops about glaze mixing, testing, materials, chemistry, and using the glaze calculation tools of Glazy.org. https://suemcleodceramics.com/classes/ If you test, please post your photos :)",
      "createdBy": "Sue McLeod",
      "source": "glazy.org",
      "url": "https://glazy.org/recipes/10991"
    },
    {
      "id": 21703,
      "code": "GLAZY-21703",
      "name": "Randy's Red (Texas Talc)",
      "cone": "5 - 6",
      "surface": "Glossy",
      "transparency": "Opaque",
      "atmosphere": "Oxidation",
      "subtype": "Glaze - Iron - Kaki, Tomato Red",
      "ingredients": [
        {
          "material": "Gerstley Borate",
          "amount": 30.6
        },
        {
          "material": "Silica",
          "amount": 29.6
        },
        {
          "material": "Custer Feldspar",
          "amount": 19.68
        },
        {
          "material": "Amtalc-C98 Talc",
          "amount": 13.81
        },
        {
          "material": "EP Kaolin",
          "amount": 5.05
        },
        {
          "material": "Tricalcium Phosphate, Synthetic Bone Ash",
          "amount": 1.26
        }
      ],
      "additionals": [
        {
          "material": "Red Iron Oxide",
          "amount": 15.14
        }
      ],
      "description": "Use Sil-co-sil Silica 325 mesh. Texas Pioneer Talc (black), Laguna Gersley Borate.",
      "createdBy": "Patrick Chaopricha",
      "source": "glazy.org",
      "url": "https://glazy.org/recipes/21703"
    },
    {
      "id": 355755,
      "code": "GLAZY-355755",
      "name": "Randy's Red (ZC)",
      "cone": "6 - 7",
      "surface": "",
      "transparency": "",
      "atmosphere": "Oxidation",
      "subtype": "Glaze - Iron - Kaki, Tomato Red",
      "ingredients": [
        {
          "material": "Silica",
          "amount": 27.0
        },
        {
          "material": "Gillespie Borate",
          "amount": 24.0
        },
        {
          "material": "Soda Feldspar (Bath Potters)",
          "amount": 18.0
        },
        {
          "material": "Red Iron Oxide",
          "amount": 14.0
        },
        {
          "material": "Talc",
          "amount": 13.0
        },
        {
          "material": "China Clay, bathpotters",
          "amount": 3.0
        },
        {
          "material": "Titanium Dioxide",
          "amount": 0.05
        }
      ],
      "description": "From \"Amazing Glaze: Techniques, Recipes, Finishing, and Firing\" by Gabriel Kline Looking for a replacement for Ancient Jasper. Need to figure out how to get some red into it, but pretty happy with its interactions",
      "createdBy": "Zombiecazz",
      "source": "glazy.org",
      "url": "https://glazy.org/recipes/355755"
    },
    {
      "id": 17221,
      "code": "GLAZY-17221",
      "name": "Randy's Red using Colemanite",
      "cone": "5 - 6",
      "surface": "Satin",
      "transparency": "Opaque",
      "atmosphere": "Oxidation",
      "subtype": "Glaze - Red",
      "ingredients": [
        {
          "material": "Colemanite",
          "amount": 32.0
        },
        {
          "material": "Silica",
          "amount": 30.0
        },
        {
          "material": "Nepheline Syenite",
          "amount": 20.0
        },
        {
          "material": "Talc",
          "amount": 14.0
        },
        {
          "material": "Kaolin",
          "amount": 5.0
        }
      ],
      "additionals": [
        {
          "material": "Red Iron Oxide",
          "amount": 15.0
        }
      ],
      "description": "\u2606Receta compartida por Marina Virginia Kurtz (Bariloche/Argentina) en el grupo de Facebook \"Aprendiendo entre Todos\". Calcinar la colemanita para evitar crepitaci\u00f3n y ensuciar los estantes del horno. Piezas y foto: Marina Virginia Kurtz Nota de Marina: Temperatura 1215\u00b0C, 20 minutos de palier al final (cocci\u00f3n lenta)... \u2606Origen: Western Pennsylvania Potters Community http://wpapotters.blogspot.com/2012/04/links-to-cone-6-oxidation-glaze-tests.html http://www.wpapotters.blogspot.com/2010/11/cone-6-oxidation-results-group-1.html",
      "createdBy": "Clara Giorello",
      "source": "glazy.org",
      "url": "https://glazy.org/recipes/17221"
    },
    {
      "id": 215008,
      "code": "GLAZY-215008",
      "name": "Randy's Red w/Copper Carbonate Adjusted (Using Whiting instead of Talc)",
      "cone": "5 - 6",
      "surface": "Glossy",
      "transparency": "",
      "atmosphere": "Oxidation",
      "subtype": "Glaze - Green - Copper",
      "ingredients": [
        {
          "material": "Silica",
          "amount": 40.3
        },
        {
          "material": "Gerstley Borate",
          "amount": 32.0
        },
        {
          "material": "Minspar 200",
          "amount": 20.0
        },
        {
          "material": "Whiting",
          "amount": 12.0
        },
        {
          "material": "EP Kaolin",
          "amount": 5.0
        }
      ],
      "additionals": [
        {
          "material": "Copper Carbonate",
          "amount": 6.0
        }
      ],
      "description": "Some substitutions just work out. I fell in love with this color and it performs perfect, nice and even, and some speckles show through on my speckled buff clay.",
      "createdBy": "Kylie Brooks",
      "source": "glazy.org",
      "url": "https://glazy.org/recipes/215008"
    },
    {
      "id": 66263,
      "code": "GLAZY-66263",
      "name": "Randy\u2019s Red revision with Boron Frit, 6 cobalt carb.",
      "cone": "6 - 7",
      "surface": "Semi-glossy",
      "transparency": "Opaque",
      "atmosphere": "Oxidation",
      "subtype": "Glaze",
      "ingredients": [
        {
          "material": "Johnson Matthey Frit 169",
          "amount": 31.1
        },
        {
          "material": "Silica",
          "amount": 27.9
        },
        {
          "material": "Forshammar Feldspar",
          "amount": 19.8
        },
        {
          "material": "Talc",
          "amount": 13.8
        },
        {
          "material": "EP Kaolin",
          "amount": 9.0
        },
        {
          "material": "Cobalt Carbonate",
          "amount": 6.0
        }
      ],
      "description": "Frit 169 was subbed for Gerstely Borate in the original recipe and slight other material amount changes. I have known this recipe as Randy's Blue, where 2% cobalt carb. was added to the base for a dark blue gloss.",
      "createdBy": "Alisa Liskin Clausen",
      "source": "glazy.org",
      "url": "https://glazy.org/recipes/66263"
    },
    {
      "id": 38063,
      "code": "GLAZY-38063",
      "name": "rare earth clusterf*ck",
      "cone": "9 - 11",
      "surface": "",
      "transparency": "",
      "atmosphere": "Reduction, Oxidation",
      "subtype": "Glaze",
      "ingredients": [
        {
          "material": "Silica",
          "amount": 26.24
        },
        {
          "material": "Custer Feldspar",
          "amount": 23.4
        },
        {
          "material": "Grolleg Kaolin",
          "amount": 14.17
        },
        {
          "material": "Barium Carbonate",
          "amount": 11.7
        },
        {
          "material": "Vansil W-30 Wollastonite",
          "amount": 6.37
        },
        {
          "material": "Spodumene",
          "amount": 3.24
        },
        {
          "material": "Ferro Frit 3110",
          "amount": 2.7
        },
        {
          "material": "Whiting",
          "amount": 2.63
        },
        {
          "material": "Zinc Oxide",
          "amount": 1.62
        },
        {
          "material": "Dolomite",
          "amount": 1.19
        },
        {
          "material": "Amtalc-C98 Talc",
          "amount": 1.1
        },
        {
          "material": "Ferro Frit 3195",
          "amount": 0.64
        },
        {
          "material": "Bone Ash",
          "amount": 0.48
        }
      ],
      "additionals": [
        {
          "material": "Neodymium Oxide",
          "amount": 6.62
        },
        {
          "material": "Erbium Oxide",
          "amount": 3.82
        },
        {
          "material": "Veegum T",
          "amount": 0.36
        },
        {
          "material": "Zircopax",
          "amount": 0.24
        },
        {
          "material": "CMC Gum",
          "amount": 0.1
        },
        {
          "material": "Copper Carbonate",
          "amount": 0.02
        }
      ],
      "description": "what happens when u dump 4 tests into one because they \"kind of look alike\" and then try to balance it umf seems ok though. just who would ever willingly put this much crap in a glaze? idk see how it fires.......",
      "createdBy": "Ginger",
      "source": "glazy.org",
      "url": "https://glazy.org/recipes/38063"
    },
    {
      "id": 1466,
      "code": "GLAZY-1466",
      "name": "Raspberry",
      "cone": "6",
      "surface": "Glossy",
      "transparency": "Translucent",
      "atmosphere": "Oxidation",
      "subtype": "Glaze",
      "ingredients": [
        {
          "material": "Silica",
          "amount": 30.0
        },
        {
          "material": "Whiting",
          "amount": 20.0
        },
        {
          "material": "Kentucky OM #4 Ball Clay",
          "amount": 18.0
        },
        {
          "material": "Nepheline Syenite",
          "amount": 18.0
        },
        {
          "material": "Ferro Frit 3134",
          "amount": 14.0
        }
      ],
      "additionals": [
        {
          "material": "Tin Oxide",
          "amount": 7.5
        },
        {
          "material": "Chrome Oxide",
          "amount": 0.2
        }
      ],
      "description": "Glaze Type: Mid-fire deep purple +1% CoCO3 and 0.25 RIO Chrome-tin pink. p.102 Mastering Cone 6 Glazes by John Hesselberth & Ron Roy. Glaze has highest expansion/contraction of any of their glazes - almost medium expansion. Not seen to craze in their examples, but may over time.",
      "createdBy": "Glazy Admin",
      "source": "glazy.org",
      "url": "https://glazy.org/recipes/1466"
    },
    {
      "id": 17378,
      "code": "GLAZY-17378",
      "name": "Raspberry",
      "cone": "6",
      "surface": "Semi-glossy",
      "transparency": "Semi-opaque",
      "atmosphere": "Oxidation",
      "subtype": "Glaze",
      "ingredients": [
        {
          "material": "Silica",
          "amount": 30.0
        },
        {
          "material": "Whiting",
          "amount": 20.0
        },
        {
          "material": "Kentucky OM #4 Ball Clay",
          "amount": 18.0
        },
        {
          "material": "Nepheline Syenite",
          "amount": 18.0
        },
        {
          "material": "Ferro Frit 3134",
          "amount": 14.0
        }
      ],
      "additionals": [
        {
          "material": "Tin Oxide",
          "amount": 7.5
        },
        {
          "material": "Chrome Oxide",
          "amount": 0.2
        }
      ],
      "description": "",
      "createdBy": "glazy_squirrels",
      "source": "glazy.org",
      "url": "https://glazy.org/recipes/17378"
    },
    {
      "id": 20025,
      "code": "GLAZY-20025",
      "name": "Raspberry",
      "cone": "6",
      "surface": "Smooth Matte",
      "transparency": "Opaque",
      "atmosphere": "Oxidation",
      "subtype": "Glaze - Red - Pink",
      "ingredients": [
        {
          "material": "Silica",
          "amount": 30.0
        },
        {
          "material": "Whiting",
          "amount": 20.0
        },
        {
          "material": "Kentucky OM #4 Ball Clay",
          "amount": 18.0
        },
        {
          "material": "Nepheline Syenite",
          "amount": 18.0
        },
        {
          "material": "Ferro Frit 3134",
          "amount": 14.0
        }
      ],
      "additionals": [
        {
          "material": "Tin Oxide",
          "amount": 7.5
        },
        {
          "material": "Chrome Oxide",
          "amount": 0.2
        }
      ],
      "description": "",
      "createdBy": "Cecilia Secaira",
      "source": "glazy.org",
      "url": "https://glazy.org/recipes/20025"
    },
    {
      "id": 34021,
      "code": "GLAZY-34021",
      "name": "Raspberry",
      "cone": "4 - 7",
      "surface": "Glossy",
      "transparency": "Opaque",
      "atmosphere": "Oxidation, Neutral",
      "subtype": "Glaze - Red - Pink",
      "ingredients": [
        {
          "material": "Silica",
          "amount": 30.0
        },
        {
          "material": "Whiting",
          "amount": 20.0
        },
        {
          "material": "Ball Clay",
          "amount": 18.0
        },
        {
          "material": "Nepheline Syenite",
          "amount": 18.0
        },
        {
          "material": "Ferro Frit 3134",
          "amount": 14.0
        }
      ],
      "additionals": [
        {
          "material": "Tin Oxide",
          "amount": 7.5
        },
        {
          "material": "Chrome Oxide",
          "amount": 0.2
        }
      ],
      "description": "From https://ceramicartsnetwork.org/ceramic-recipes/mid-range/raspberry-base-glaze This is a chrome-tin pink glaze, which relies on a very specific ratio of tin and chrome.",
      "createdBy": "Gabriel",
      "source": "glazy.org",
      "url": "https://glazy.org/recipes/34021"
    },
    {
      "id": 44677,
      "code": "GLAZY-44677",
      "name": "Raspberry",
      "cone": "6",
      "surface": "",
      "transparency": "",
      "atmosphere": "Oxidation",
      "subtype": "Glaze",
      "ingredients": [
        {
          "material": "Silica",
          "amount": 30.0
        },
        {
          "material": "Whiting",
          "amount": 20.0
        },
        {
          "material": "Nepheline Syenite",
          "amount": 18.0
        },
        {
          "material": "Hyplas 71 Ball clay",
          "amount": 18.0
        },
        {
          "material": "Ferro Frit 3134",
          "amount": 14.0
        }
      ],
      "additionals": [
        {
          "material": "Tin Oxide",
          "amount": 7.5
        },
        {
          "material": "Bentonite",
          "amount": 2.0
        },
        {
          "material": "Chrome Oxide",
          "amount": 0.2
        }
      ],
      "description": "John Britt Mid-Range Glazes page 99 Test tile 54",
      "createdBy": "Hannah Billingham",
      "source": "glazy.org",
      "url": "https://glazy.org/recipes/44677"
    },
    {
      "id": 96613,
      "code": "GLAZY-96613",
      "name": "Raspberry",
      "cone": "6",
      "surface": "",
      "transparency": "",
      "atmosphere": "",
      "subtype": "Glaze",
      "ingredients": [
        {
          "material": "Silica",
          "amount": 30.0
        },
        {
          "material": "Whiting",
          "amount": 20.0
        },
        {
          "material": "Kentucky OM #4 Ball Clay",
          "amount": 18.0
        },
        {
          "material": "Nepheline Syenite",
          "amount": 18.0
        },
        {
          "material": "Ferro Frit 3134",
          "amount": 14.0
        }
      ],
      "additionals": [
        {
          "material": "Tin Oxide",
          "amount": 7.5
        },
        {
          "material": "Chrome Oxide",
          "amount": 0.2
        }
      ],
      "description": "John Hesselberth and Ron Roy",
      "createdBy": "Eric Shawn Bayrd",
      "source": "glazy.org",
      "url": "https://glazy.org/recipes/96613"
    },
    {
      "id": 299769,
      "code": "GLAZY-299769",
      "name": "Raspberry",
      "cone": "8",
      "surface": "Glossy",
      "transparency": "Opaque",
      "atmosphere": "Oxidation",
      "subtype": "Glaze - Red",
      "ingredients": [
        {
          "material": "Silica",
          "amount": 31.0
        },
        {
          "material": "N\u00e9ph\u00e9line sy\u00e9nite (Ceradel 2015)",
          "amount": 22.0
        },
        {
          "material": "Whiting",
          "amount": 19.0
        },
        {
          "material": "FR8 fritte boro-calcique (Solargil 2018)",
          "amount": 15.0
        },
        {
          "material": "Kaolin A (Ceradel 2015)",
          "amount": 13.0
        }
      ],
      "additionals": [
        {
          "material": "Tin Oxide",
          "amount": 5.0
        },
        {
          "material": "Chrome Oxide",
          "amount": 0.2
        }
      ],
      "description": "Classic Tin-Chrome Red. 30:70 R2O:RO ratio, Si & Al adapted to get the color I wanted (cf Ceramic Materials Workshop Link )",
      "createdBy": "Thibault",
      "source": "glazy.org",
      "url": "https://glazy.org/recipes/299769"
    },
    {
      "id": 26705,
      "code": "GLAZY-26705",
      "name": "Raspberry (MC6)",
      "cone": "6 - 7",
      "surface": "Glossy",
      "transparency": "Opaque",
      "atmosphere": "Oxidation",
      "subtype": "Glaze - Red - Pink",
      "ingredients": [
        {
          "material": "Silica",
          "amount": 30.0
        },
        {
          "material": "Whiting",
          "amount": 20.0
        },
        {
          "material": "Kentucky OM #4 Ball Clay",
          "amount": 18.0
        },
        {
          "material": "Nepheline Syenite",
          "amount": 18.0
        },
        {
          "material": "Ferro Frit 3134",
          "amount": 14.0
        }
      ],
      "description": "MC6 Raspberry base with various colors. Rutile 4% is shown. Also color blend and in images there is also a Currie Blend . Here is a how to video: https://www.youtube.com/watch?v=oe4KgunSRQ&feature=youtu.be&fbclid=IwAR2ehQLj5saRfY2RrHLe1VqRDGI-1o82iPjFWbgvaCnbQEjzHswxHL1Xxw",
      "createdBy": "John Britt",
      "source": "glazy.org",
      "url": "https://glazy.org/recipes/26705"
    },
    {
      "id": 31529,
      "code": "GLAZY-31529",
      "name": "Raspberry - NCMC",
      "cone": "6",
      "surface": "",
      "transparency": "",
      "atmosphere": "Oxidation",
      "subtype": "Glaze",
      "ingredients": [
        {
          "material": "Silica",
          "amount": 30.0
        },
        {
          "material": "Whiting",
          "amount": 20.0
        },
        {
          "material": "Kentucky OM #4 Ball Clay",
          "amount": 18.0
        },
        {
          "material": "Neph Sye A270",
          "amount": 18.0
        },
        {
          "material": "Ferro Frit 3134",
          "amount": 14.0
        },
        {
          "material": "Tin Oxide",
          "amount": 7.5
        },
        {
          "material": "Chrome Oxide",
          "amount": 0.2
        }
      ],
      "description": "",
      "createdBy": "Stephen Stuchell",
      "source": "glazy.org",
      "url": "https://glazy.org/recipes/31529"
    },
    {
      "id": 574,
      "code": "GLAZY-574",
      "name": "Raspberry Red to Pale Seagreen",
      "cone": "10",
      "surface": "Glossy",
      "transparency": "",
      "atmosphere": "Reduction",
      "subtype": "Glaze - Red",
      "ingredients": [
        {
          "material": "Custer Feldspar",
          "amount": 30.91
        },
        {
          "material": "Silica",
          "amount": 25.32
        },
        {
          "material": "Whiting",
          "amount": 22.36
        },
        {
          "material": "EP Kaolin",
          "amount": 12.55
        },
        {
          "material": "Talc",
          "amount": 7.81
        },
        {
          "material": "Bone Ash",
          "amount": 1.05
        }
      ],
      "additionals": [
        {
          "material": "Black Copper Oxide",
          "amount": 5.49
        }
      ],
      "description": "FLUID, DO NOT DIP. THIN USE W/ CHUN/YANIGARA/HT/BLACK STAIN June: I have used this oribe as an accent glaze only. Thick it is green with a shine, but not a gloss to it. Thin, it is pink (reduced). I found that flung from a brush through a seive will produce light pink fine spatter. I use it with a chun that has tin oxide, but no other colorant and a semi matt white, from a potter by the name of Yanigara. If you like the way it behaves, Ill send the Yanigara rx as well. It is a favorite of mine. submitted by: Donald Goldsobel e-mail:",
      "createdBy": "Glazy Admin",
      "source": "glazy.org",
      "url": "https://glazy.org/recipes/574"
    },
    {
      "id": 228539,
      "code": "GLAZY-228539",
      "name": "Raspberry Riff (1.5 Zinc)",
      "cone": "6",
      "surface": "",
      "transparency": "",
      "atmosphere": "Oxidation",
      "subtype": "Glaze - Red - Pink",
      "ingredients": [
        {
          "material": "Silica",
          "amount": 34.6
        },
        {
          "material": "Whiting",
          "amount": 18.9
        },
        {
          "material": "Ferro Frit 3134",
          "amount": 18.4
        },
        {
          "material": "Kaolin",
          "amount": 17.7
        },
        {
          "material": "Nepheline Syenite",
          "amount": 8.9
        },
        {
          "material": "Zinc Oxide",
          "amount": 1.5
        }
      ],
      "additionals": [
        {
          "material": "Tin Oxide",
          "amount": 5.0
        },
        {
          "material": "Chrome Oxide",
          "amount": 0.06
        }
      ],
      "description": "Based off Joe's (Old Forged Creations) raspberry ripple recipe: https://glazy.org/recipes/57481 With a different chemistry to achieve the same result. 100g batch mixed w/ 150g water",
      "createdBy": "Lewis",
      "source": "glazy.org",
      "url": "https://glazy.org/recipes/228539"
    },
    {
      "id": 3227,
      "code": "GLAZY-3227",
      "name": "Raspberry Semigloss",
      "cone": "6",
      "surface": "Glossy",
      "transparency": "Opaque",
      "atmosphere": "Oxidation",
      "subtype": "Glaze - Red",
      "ingredients": [
        {
          "material": "Silica",
          "amount": 32.0
        },
        {
          "material": "Gillespie Borate",
          "amount": 21.0
        },
        {
          "material": "Whiting",
          "amount": 20.0
        },
        {
          "material": "Nepheline Syenite",
          "amount": 16.0
        },
        {
          "material": "EP Kaolin",
          "amount": 11.0
        }
      ],
      "additionals": [
        {
          "material": "Tin Oxide",
          "amount": 5.0
        },
        {
          "material": "Chrome Oxide",
          "amount": 0.75
        }
      ],
      "description": "Western Pennsylvania Potters Community http://wpapotters.blogspot.com/2012/04/links-to-cone-6-oxidation-glaze-tests.html http://www.wpapotters.blogspot.com/2010/11/cone-6-oxidation-results-group-2.html With natural cooling in an electric kiln",
      "createdBy": "Terry Rorison",
      "source": "glazy.org",
      "url": "https://glazy.org/recipes/3227"
    },
    {
      "id": 46659,
      "code": "GLAZY-46659",
      "name": "Ravenscrag Alberta Celadon",
      "cone": "5 - 7",
      "surface": "Semi-glossy",
      "transparency": "Translucent",
      "atmosphere": "Oxidation",
      "subtype": "Glaze - Iron - Celadon - Green",
      "ingredients": [
        {
          "material": "Alberta Slip",
          "amount": 38.0
        },
        {
          "material": "Ravenscrag Slip",
          "amount": 38.0
        },
        {
          "material": "Ferro Frit 3134",
          "amount": 19.0
        },
        {
          "material": "Ferro Frit 3124",
          "amount": 5.0
        }
      ],
      "additionals": [
        {
          "material": "Rutile",
          "amount": 2.5
        },
        {
          "material": "Red Iron Oxide",
          "amount": 1.0
        },
        {
          "material": "Cobalt Aluminate",
          "amount": 1.0
        },
        {
          "material": "Black Copper Oxide",
          "amount": 0.5
        },
        {
          "material": "Tin Oxide",
          "amount": 0.5
        }
      ],
      "description": "DigitalFire recipe. Great surface, nice highlights. Fired to 1204C, 15 min soak. 260C per hour to 1043C, 30 min soak. 66C/hour to 760C, 30 min soak.",
      "createdBy": "Andrew DuBois",
      "source": "glazy.org",
      "url": "https://glazy.org/recipes/46659"
    },
    {
      "id": 27892,
      "code": "GLAZY-27892",
      "name": "Ravenscrag Base",
      "cone": "6",
      "surface": "Glossy",
      "transparency": "Transparent",
      "atmosphere": "Oxidation, Reduction",
      "subtype": "Glaze - Clear",
      "ingredients": [
        {
          "material": "Ravenscrag Slip",
          "amount": 80.0
        },
        {
          "material": "Ferro Frit 3134",
          "amount": 20.0
        },
        {
          "material": "Ferro Frit 3124",
          "amount": 10.0
        }
      ],
      "description": "Great base recipe from Tony Hansen that has some beautiful glossy colors. BTW, half of Ravenscrag was calcined. so 40 % Ravenscrag and 40% calcined Ravenscrag to help with crawling. (I couldn't figure out how to do it on glazy) Colorants are: 1. 0.5% red iron 2. 2% red iron oxide 4% titanium dioxide, 3. 4% Rutile. 4. 3% manganese dioxide, 5. 7.5% tin oxide 0.2% Chrome oxide. 6. 3.5% copper carbonate 7. 0.5% Chrome oxide 8. 0.5% Cobalt carbonate 9. 8% tin oxide 10. 8% any stain (in this case 4254 inclusion purple)",
      "createdBy": "John Britt",
      "source": "glazy.org",
      "url": "https://glazy.org/recipes/27892"
    },
    {
      "id": 26568,
      "code": "GLAZY-26568",
      "name": "Ravenscrag Clear",
      "cone": "5 - 6",
      "surface": "Glossy",
      "transparency": "Transparent",
      "atmosphere": "Oxidation",
      "subtype": "Glaze - Clear",
      "ingredients": [
        {
          "material": "Ravenscrag Slip",
          "amount": 80.0
        },
        {
          "material": "Ferro Frit 3134",
          "amount": 20.0
        }
      ],
      "description": "Amber transparent - Clear on Plainsman M340, faint amber on Plainsman M370, milky on Plainsman M390 It forms a less sterile glaze, one having some variegation, fine speckle and slight blush or amber coloration. It is most glossy at a complete cone 6 (for a lower temperature you may need to increase the frit a little). It has a low enough thermal expansion to fit most bodies, but if it does craze consider substituting the Ferro Frit 3195.",
      "createdBy": "whitecourt.potters",
      "source": "glazy.org",
      "url": "https://glazy.org/recipes/26568"
    },
    {
      "id": 27183,
      "code": "GLAZY-27183",
      "name": "Ravenscrag Clear (with Calcined)",
      "cone": "5 - 6",
      "surface": "Glossy",
      "transparency": "Transparent",
      "atmosphere": "Oxidation",
      "subtype": "Glaze - Clear",
      "ingredients": [
        {
          "material": "Ravenscrag Slip",
          "amount": 40.0
        },
        {
          "material": "Ravenscrag Slip Calcined",
          "amount": 40.0
        },
        {
          "material": "Ferro Frit 3134",
          "amount": 20.0
        }
      ],
