Repository: MrSeldon/argilev2

File: data/glazes/glazy.json (part 224 of 315)
{
      "description": "Amber transparent - Clear on Plainsman M340, faint amber oIt forms a less sterile glaze, one having some variegation, fine speckle and slight blush or amber coloration. It is most glossy at a complete cone 6 (for a lower temperature you may need to increase the frit a little). It has a low enough thermal expansion to fit most bodies, but if it does craze consider substituting the Ferro Frit 3195.n Plainsman M370, milky on Plainsman M390",
      "createdBy": "whitecourt.potters",
      "source": "glazy.org",
      "url": "https://glazy.org/recipes/27183"
    },
    {
      "id": 27182,
      "code": "GLAZY-27182",
      "name": "Ravenscrag Clear (with Roast)",
      "cone": "5 - 6",
      "surface": "Glossy",
      "transparency": "Transparent",
      "atmosphere": "Oxidation",
      "subtype": "Glaze - Clear",
      "ingredients": [
        {
          "material": "Ravenscrag Slip",
          "amount": 50.0
        },
        {
          "material": "Ravenscrag Slip Roast",
          "amount": 30.0
        },
        {
          "material": "Ferro Frit 3134",
          "amount": 20.0
        }
      ],
      "description": "Amber transparent - Clear on Plainsman M340, faint amber on Plainsman M370, milky on Plainsman M390 It forms a less sterile glaze, one having some variegation, fine speckle and slight blush or amber coloration. It is most glossy at a complete cone 6 (for a lower temperature you may need to increase the frit a little). It has a low enough thermal expansion to fit most bodies, but if it does craze consider substituting the Ferro Frit 3195.",
      "createdBy": "whitecourt.potters",
      "source": "glazy.org",
      "url": "https://glazy.org/recipes/27182"
    },
    {
      "id": 70779,
      "code": "GLAZY-70779",
      "name": "Ravenscrag Cone 6 Floating Blue",
      "cone": "5 1/2 - 7",
      "surface": "",
      "transparency": "",
      "atmosphere": "Oxidation",
      "subtype": "Glaze",
      "ingredients": [
        {
          "material": "Ravenscrag Slip",
          "amount": 40.0
        },
        {
          "material": "Ravenscrag Slip Roast",
          "amount": 39.0
        },
        {
          "material": "Ferro Frit 3134",
          "amount": 20.0
        },
        {
          "material": "Ferro Frit 3124",
          "amount": 10.0
        }
      ],
      "additionals": [
        {
          "material": "Rutile",
          "amount": 4.0
        },
        {
          "material": "Iron oxide",
          "amount": 2.0
        },
        {
          "material": "Cobalt Oxide",
          "amount": 1.0
        }
      ],
      "description": "Tony Hansen's Ravenscraig Floating Blue https://plainsmanclays.com/ravenscrag/index.php?recipes6=1",
      "createdBy": "Ryan Murphy",
      "source": "glazy.org",
      "url": "https://glazy.org/recipes/70779"
    },
    {
      "id": 25602,
      "code": "GLAZY-25602",
      "name": "Ravenscrag Cone 6 High Calcium Matte Blue",
      "cone": "6",
      "surface": "Matte",
      "transparency": "Opaque",
      "atmosphere": "Oxidation",
      "subtype": "Glaze - Blue - Rutile",
      "ingredients": [
        {
          "material": "Ravenscrag Slip",
          "amount": 55.0
        },
        {
          "material": "Dolomite",
          "amount": 15.0
        },
        {
          "material": "Ferro Frit 3134",
          "amount": 10.0
        },
        {
          "material": "Silica",
          "amount": 10.0
        },
        {
          "material": "Whiting",
          "amount": 10.0
        },
        {
          "material": "Rutile",
          "amount": 5.0
        },
        {
          "material": "Cobalt Carbonate",
          "amount": 2.0
        }
      ],
      "description": "",
      "createdBy": "Jonathan",
      "source": "glazy.org",
      "url": "https://glazy.org/recipes/25602"
    },
    {
      "id": 9584,
      "code": "GLAZY-9584",
      "name": "Ravenscrag Cone 6 Oatmeal Matte",
      "cone": "5 - 6",
      "surface": "Matte",
      "transparency": "Opaque",
      "atmosphere": "Oxidation",
      "subtype": "Glaze - Iron",
      "ingredients": [
        {
          "material": "Ravenscrag Slip",
          "amount": 60.0
        },
        {
          "material": "Ferro Frit 3134",
          "amount": 20.0
        },
        {
          "material": "Alumina",
          "amount": 10.0
        },
        {
          "material": "Dolomite",
          "amount": 10.0
        }
      ],
      "additionals": [
        {
          "material": "Rutile",
          "amount": 5.0
        },
        {
          "material": "Manganese Dioxide",
          "amount": 4.0
        },
        {
          "material": "Granular ilmenite",
          "amount": 0.3
        }
      ],
      "description": "Fairly stable on its own, some combinations with other glazes (Reader's Digest Red) run like crazy. As a second layer over other more fluid melt glazes this can work well. Be sure not to put it on too thick.",
      "createdBy": "Marion Bon",
      "source": "glazy.org",
      "url": "https://glazy.org/recipes/9584"
    },
    {
      "id": 9693,
      "code": "GLAZY-9693",
      "name": "Ravenscrag Cone 6 Raspberry",
      "cone": "5 - 6",
      "surface": "Glossy",
      "transparency": "Semi-opaque",
      "atmosphere": "Oxidation",
      "subtype": "Glaze - Red",
      "ingredients": [
        {
          "material": "Ravenscrag Slip",
          "amount": 70.0
        },
        {
          "material": "Ferro Frit 3134",
          "amount": 20.0
        },
        {
          "material": "Whiting",
          "amount": 10.0
        }
      ],
      "additionals": [
        {
          "material": "Tin Oxide",
          "amount": 7.5
        },
        {
          "material": "Chrome Oxide",
          "amount": 0.5
        }
      ],
      "description": "A chrome-tin burgundy glaze using the Ravenscrag cone 6 base recipe. Medium to medium thick application is best. Breaks clear around edges to highlight irregularities in the surface. On darker bodies the red color is darker. Slow cooling can matte the surface.",
      "createdBy": "Marion Bon",
      "source": "glazy.org",
      "url": "https://glazy.org/recipes/9693"
    },
    {
      "id": 10904,
      "code": "GLAZY-10904",
      "name": "Ravenscrag Floating Blue",
      "cone": "6",
      "surface": "Glossy",
      "transparency": "",
      "atmosphere": "Oxidation, Reduction",
      "subtype": "Glaze - Clear",
      "ingredients": [
        {
          "material": "Ravenscrag Slip",
          "amount": 80.0
        },
        {
          "material": "Ferro Frit 3134",
          "amount": 20.0
        },
        {
          "material": "Ferro Frit 3124",
          "amount": 10.0
        }
      ],
      "additionals": [
        {
          "material": "Rutile",
          "amount": 4.0
        },
        {
          "material": "Iron oxide",
          "amount": 2.0
        },
        {
          "material": "Cobalt Oxide",
          "amount": 1.0
        }
      ],
      "description": "",
      "createdBy": "Bob Payne",
      "source": "glazy.org",
      "url": "https://glazy.org/recipes/10904"
    },
    {
      "id": 59798,
      "code": "GLAZY-59798",
      "name": "Ravenscrag Gloop tests",
      "cone": "6",
      "surface": "Satin-matte",
      "transparency": "Opaque",
      "atmosphere": "Oxidation",
      "subtype": "Glaze - Specialty - Gloop",
      "ingredients": [
        {
          "material": "Ravenscrag Slip",
          "amount": 100.0
        }
      ],
      "description": "Here is a simple starting point using a single material for anyone wanting to explore clay/glaze \"gloop\" effects. Ravenscrag Slip used alone at cone 6 will drip down the walls of a piece and stretch across spaces without pulling apart. Alone it is a thixotropic clay-like material (used as a major component of slip glazes at cone 6 and up). With additions of ball clay and a little epsom salts in the water to counteract its tendency to delocculation it can be shaped - coiled, pinched, rolled, etc., into various forms. The ball clay stops it from \"glooping\" but small additions of wollastonite bring it back (additions of frit 3124 will do the same but I think the wollastonite makes it a more viscous melt). Here are some tests using: 100g Ravenscrag Slip 20g OM#4 ball clay 5-25g Wollastonite increasing by 5g increments from left to right and a pure Ravenscrag test at the far right. All tests have 2g mazerine blue stain added. The beige button is pure Ravenscrag, no stain. Traces of an \"R\" scratched into the button at leatherhard remain visible. Ravenscrag is a product of Plainsman Clays, Medicine Hat, Alberta and was developed by Tony Hansen, I believe. I have no idea if this product is available outside N. America so might not be of use to everybody. Ravenscrag.com",
      "createdBy": "Marc Egan",
      "source": "glazy.org",
      "url": "https://glazy.org/recipes/59798"
    },
    {
      "id": 303264,
      "code": "GLAZY-303264",
      "name": "Ravenscrag silky matte G2928C Hansen",
      "cone": "6",
      "surface": "Satin",
      "transparency": "Opaque",
      "atmosphere": "Oxidation",
      "subtype": "Glaze",
      "ingredients": [
        {
          "material": "Ravenscrag Slip",
          "amount": 56.9
        },
        {
          "material": "Nepheline Syenite",
          "amount": 12.3
        },
        {
          "material": "Calcined Kaolin",
          "amount": 11.4
        },
        {
          "material": "Ferro Frit 3134",
          "amount": 10.4
        },
        {
          "material": "Talc",
          "amount": 7.6
        },
        {
          "material": "Wollastonite",
          "amount": 1.4
        }
      ],
      "additionals": [
        {
          "material": "Tin Oxide",
          "amount": 4.74
        }
      ],
      "description": "Warning: Shows every single drip. Application is finicky but nice when it works out.",
      "createdBy": "Sandra Lee",
      "source": "glazy.org",
      "url": "https://glazy.org/recipes/303264"
    },
    {
      "id": 305983,
      "code": "GLAZY-305983",
      "name": "Ravenscrag Slip Creamy Oatmeal",
      "cone": "6 - 7",
      "surface": "",
      "transparency": "",
      "atmosphere": "Oxidation",
      "subtype": "Glaze",
      "ingredients": [
        {
          "material": "Ravenscrag Slip",
          "amount": 60.0
        },
        {
          "material": "Ferro Frit 3134",
          "amount": 20.0
        },
        {
          "material": "Dolomite",
          "amount": 10.0
        },
        {
          "material": "Calcined Alumina",
          "amount": 10.0
        }
      ],
      "description": "Corrected version of Creamy satin oatmeal with calcined alumina. Lighter variation of Plainsman GR6-H with manganese 4 and granular ilemenite .3 removed",
      "createdBy": "Patsy Cunningham",
      "source": "glazy.org",
      "url": "https://glazy.org/recipes/305983"
    },
    {
      "id": 92349,
      "code": "GLAZY-92349",
      "name": "Ravenscrag Slip Satin Cream cone 6",
      "cone": "5 - 7",
      "surface": "",
      "transparency": "Semi-opaque",
      "atmosphere": "Oxidation",
      "subtype": "Glaze",
      "ingredients": [
        {
          "material": "Dolomite",
          "amount": 10.0
        }
      ],
      "additionals": [
        {
          "material": "Ravenscrag Slip",
          "amount": 60.0
        },
        {
          "material": "Ferro Frit 3134",
          "amount": 20.0
        },
        {
          "material": "Alumina",
          "amount": 10.0
        },
        {
          "material": "Rutile",
          "amount": 5.0
        }
      ],
      "description": "Paler creamy version of the Plainsman Ravenscrag slip Oatmeal glaze, with the managanse and granular ilemenite removed",
      "createdBy": "Patsy Cunningham",
      "source": "glazy.org",
      "url": "https://glazy.org/recipes/92349"
    },
    {
      "id": 4253,
      "code": "GLAZY-4253",
      "name": "Raw Mesquite Ash",
      "cone": "10",
      "surface": "",
      "transparency": "",
      "atmosphere": "Reduction",
      "subtype": "Glaze - Ash",
      "ingredients": [
        {
          "material": "Wood ash",
          "amount": 100.0
        }
      ],
      "description": "From Steve Davis Used mesquite wood ash. Website & Blog: http://kazegama.com/ Website: http://kazegamas.com/ Ash Glazes: http://kazegamas.com/Ash Glazes.htm",
      "createdBy": "Steve Davis",
      "source": "glazy.org",
      "url": "https://glazy.org/recipes/4253"
    },
    {
      "id": 6046,
      "code": "GLAZY-6046",
      "name": "Raw Sienna",
      "cone": "6",
      "surface": "",
      "transparency": "Semi-opaque",
      "atmosphere": "Reduction",
      "subtype": "Glaze - Iron",
      "ingredients": [
        {
          "material": "EP Kaolin",
          "amount": 28.0
        },
        {
          "material": "Wollastonite",
          "amount": 28.0
        },
        {
          "material": "Ferro Frit 3195",
          "amount": 23.0
        },
        {
          "material": "Silica",
          "amount": 17.0
        },
        {
          "material": "Nepheline Syenite",
          "amount": 4.0
        }
      ],
      "additionals": [
        {
          "material": "Red Iron Oxide",
          "amount": 6.0
        },
        {
          "material": "Rutile",
          "amount": 6.0
        }
      ],
      "description": "From John Hesselberth and Ron Roy's \"Mastering Cone Six Glazes\". Sensitive to application thickness and temperature. This glaze will run if thick. From William \u201cBill\u201d Schran, Teacher & Consultant Creative Creek Artisans: http://www.creativecreekartisans.com/ Cone 6 Reduction Glazes: http://www.creativecreekartisans.com/creativecreekcone6re.htm",
      "createdBy": "William Schran",
      "source": "glazy.org",
      "url": "https://glazy.org/recipes/6046"
    },
    {
      "id": 96572,
      "code": "GLAZY-96572",
      "name": "Raw Sienna",
      "cone": "6",
      "surface": "",
      "transparency": "",
      "atmosphere": "Oxidation",
      "subtype": "Glaze - Iron",
      "ingredients": [
        {
          "material": "EP Kaolin",
          "amount": 28.0
        },
        {
          "material": "Wollastonite",
          "amount": 28.0
        },
        {
          "material": "Ferro Frit 3195",
          "amount": 23.0
        },
        {
          "material": "Silica",
          "amount": 17.0
        },
        {
          "material": "Nepheline Syenite",
          "amount": 4.0
        }
      ],
      "additionals": [
        {
          "material": "Red Iron Oxide",
          "amount": 6.0
        },
        {
          "material": "Rutile",
          "amount": 6.0
        }
      ],
      "description": "From John Hesselberth and Ron Roy",
      "createdBy": "Eric Shawn Bayrd",
      "source": "glazy.org",
      "url": "https://glazy.org/recipes/96572"
    },
    {
      "id": 11001,
      "code": "GLAZY-11001",
      "name": "Raw Sienna (Cedar Hill)",
      "cone": "6",
      "surface": "Glossy",
      "transparency": "",
      "atmosphere": "Oxidation, Reduction",
      "subtype": "Glaze",
      "ingredients": [
        {
          "material": "EP Kaolin",
          "amount": 28.0
        },
        {
          "material": "Wollastonite",
          "amount": 28.0
        },
        {
          "material": "Ferro Frit 3195",
          "amount": 23.0
        },
        {
          "material": "Silica",
          "amount": 17.0
        },
        {
          "material": "Nepheline Syenite",
          "amount": 4.0
        }
      ],
      "additionals": [
        {
          "material": "Red Iron Oxide",
          "amount": 6.0
        },
        {
          "material": "Rutile",
          "amount": 6.0
        }
      ],
      "description": "Cedar Hill Studio Raw Sienna recipe. Runs when thick.",
      "createdBy": "Sue McLeod",
      "source": "glazy.org",
      "url": "https://glazy.org/recipes/11001"
    },
    {
      "id": 288634,
      "code": "GLAZY-288634",
      "name": "RB18",
      "cone": "",
      "surface": "",
      "transparency": "",
      "atmosphere": "",
      "subtype": "Glaze",
      "ingredients": [
        {
          "material": "Pioneer Valley Basalt",
          "amount": 44.0
        },
        {
          "material": "Frita Crecer Bs 804",
          "amount": 21.6
        },
        {
          "material": "Silica",
          "amount": 20.0
        },
        {
          "material": "Whiting",
          "amount": 11.4
        },
        {
          "material": "Kaolin",
          "amount": 3.0
        }
      ],
      "description": "El esmalte usa la eutectica CaO 2.48SiO2 0.35Al2O3 al 40 %, combinada con TRBC (Pioneer valley basalt) al 60%",
      "createdBy": "vadim strika",
      "source": "glazy.org",
      "url": "https://glazy.org/recipes/288634"
    },
    {
      "id": 355211,
      "code": "GLAZY-355211",
      "name": "RC-2 Oxidation Red",
      "cone": "5 - 6",
      "surface": "Glossy",
      "transparency": "Semi-opaque",
      "atmosphere": "Oxidation",
      "subtype": "Glaze - Red",
      "ingredients": [
        {
          "material": "Silica",
          "amount": 32.0
        },
        {
          "material": "Gerstley Borate",
          "amount": 21.0
        },
        {
          "material": "Whiting",
          "amount": 20.0
        },
        {
          "material": "Nepheline Syenite",
          "amount": 16.0
        },
        {
          "material": "Kaolin",
          "amount": 11.0
        }
      ],
      "additionals": [
        {
          "material": "Tin Oxide",
          "amount": 5.0
        },
        {
          "material": "Bentonite",
          "amount": 2.0
        },
        {
          "material": "Chrome Oxide",
          "amount": 0.15
        }
      ],
      "description": "glossy oxidation tin-chrome red. Colour dependant on thickness. Thin transparent red where thin, sweet spot magenta-red where just right, becomes an unpleasant pink where thick.",
      "createdBy": "Denise McDonald",
      "source": "glazy.org",
      "url": "https://glazy.org/recipes/355211"
    },
    {
      "id": 75293,
      "code": "GLAZY-75293",
      "name": "RCH-A : Rouge de chrome",
      "cone": "9 - 10",
      "surface": "Semi-glossy",
      "transparency": "Opaque",
      "atmosphere": "Oxidation",
      "subtype": "Glaze",
      "ingredients": [
        {
          "material": "Silice 400 (Solargil 2018)",
          "amount": 39.6
        },
        {
          "material": "N\u00e9ph\u00e9line syenite (Solargil 2018)",
          "amount": 32.08
        },
        {
          "material": "Carbonate de Calcium (Solargil 2018)",
          "amount": 25.84
        },
        {
          "material": "Alumine Calcin\u00e9e (C\u00e9radel 2019)",
          "amount": 1.9
        },
        {
          "material": "Dolomie (Solargil 2018)",
          "amount": 0.45
        },
        {
          "material": "Talc 2C (Solargil 2018)",
          "amount": 0.13
        }
      ],
      "additionals": [
        {
          "material": "Tin Oxide",
          "amount": 3.8
        },
        {
          "material": "Chrome Oxide",
          "amount": 0.2
        }
      ],
      "description": "Rouge de chrome opaque. Le chrome et l'\u00e9tain doivent \u00eatre parfaitement r\u00e9partis dans l'\u00e9mail (passer plusieurs fois au tamis ou mixer soigneusement l'ensemble). L'oxyde d'\u00e9tain peut varier entre 3.8 et 7.5% (variation de la teinte rouge).",
      "createdBy": "Pascal GALICIER",
      "source": "glazy.org",
      "url": "https://glazy.org/recipes/75293"
    },
    {
      "id": 10444,
      "code": "GLAZY-10444",
      "name": "RDR Base Green",
      "cone": "6",
      "surface": "Glossy",
      "transparency": "Opaque",
      "atmosphere": "Oxidation",
      "subtype": "Glaze",
      "ingredients": [
        {
          "material": "Gerstley Borate",
          "amount": 31.0
        },
        {
          "material": "Silica",
          "amount": 30.0
        },
        {
          "material": "Kona F-4 feldspar",
          "amount": 20.0
        },
        {
          "material": "Talc",
          "amount": 14.0
        },
        {
          "material": "EP Kaolin",
          "amount": 5.0
        }
      ],
      "additionals": [
        {
          "material": "Copper Carbonate",
          "amount": 5.0
        },
        {
          "material": "Rutile",
          "amount": 4.0
        },
        {
          "material": "Cobalt Carbonate",
          "amount": 0.5
        }
      ],
      "description": "Blue Grey mb modification",
      "createdBy": "Michael Barsanti",
      "source": "glazy.org",
      "url": "https://glazy.org/recipes/10444"
    },
    {
      "id": 10867,
      "code": "GLAZY-10867",
      "name": "Reactive glaze",
      "cone": "4 - 7",
      "surface": "Glossy",
      "transparency": "Transparent",
      "atmosphere": "Oxidation, Reduction, Wood",
      "subtype": "Glaze - Specialty",
      "ingredients": [
        {
          "material": "Ferro Frit 3110",
          "amount": 58.0
        },
        {
          "material": "Zinc Oxide",
          "amount": 23.0
        },
        {
          "material": "Silica",
          "amount": 17.0
        },
        {
          "material": "Bentonite",
          "amount": 2.0
        }
      ],
      "description": "Recipe from Taller de Expresi\u00f3n (247 - Cooper). Any frit can be used. Really runny, for use over other glazes. I normally use local frit 804 (from Crecer/Argentina) but almost similar results can be achieved using frit 3110. With 3134 result is more runny and \"cloudy\". Receta proveniente del Taller de Expresi\u00f3n (247/Cooper). Por s\u00ed solo este \"esmalte\" es aburrido y sin inter\u00e9s. Se usa sobre otros esmaltes, haci\u00e9ndolos \"correr\" y muchas veces cambiando las tonalidades de color. Normalmente uso la frita 804 de Crecer (FA210 de Ferro Argentina) pero puede ser usada cualquier otra frita. Con la FK10 de Omar Dominguez (3110 de Ferro Internacional) se obtienen resultados semejantes. Con la 174 de Crecer (3134 de Ferro Internacional) los resultados son todav\u00eda m\u00e1s flu\u00eddos pero m\u00e1s \"lechosos\"",
      "createdBy": "Clara Giorello",
      "source": "glazy.org",
      "url": "https://glazy.org/recipes/10867"
    },
    {
      "id": 6840,
      "code": "GLAZY-6840",
      "name": "Reader's Digest ^6 Red Glaze",
      "cone": "6",
      "surface": "Satin",
      "transparency": "Opaque",
      "atmosphere": "",
      "subtype": "Glaze",
      "ingredients": [
        {
          "material": "Gerstley Borate",
          "amount": 32.0
        },
        {
          "material": "Silica",
          "amount": 30.0
        },
        {
          "material": "Soda Feldspar",
          "amount": 20.0
        },
        {
          "material": "Red Iron Oxide",
          "amount": 15.0
        },
        {
          "material": "Talc",
          "amount": 14.0
        },
        {
          "material": "EP Kaolin",
          "amount": 5.0
        }
      ],
      "description": "https://books.google.com/books?id=WnL6RWTLOcQC&printsec=frontcover#v=onepage&q&f=false Known as Toby's/Randy's/Ketchup Red When Nytal talc was taken off the market this glaze changed dramatically. Nothing I did could get it to be anything but a flat and ugly brown. Slow cooling and or a soak works for some. It did not for me. I added 2% bone ash and that fixed the problem but changed the glaze. It became more fluid, glossy and variable in color. Dick White has reformulated the glaze to use bone ash and that may be closer to the original. I like it in the new form so have not tried the reformulated version. With a rutile wash over it, it turns a beautiful gold. As a base glaze (minus the RIO) it has been used in other glazes. These glazes probably can do without the bone ash. Mystery Blue 1% cobalt carbonate 3% rutile Periwinkle 1-3% cobalt carbonate Annie's Tan 16% RIO 6% rutile 2.5% manganese dioxide Green 1-3% copper carbonate",
      "createdBy": "Ceramic Recipes",
      "source": "glazy.org",
      "url": "https://glazy.org/recipes/6840"
    },
    {
      "id": 3984,
      "code": "GLAZY-3984",
      "name": "Reader's Digest Opalescent Purple",
      "cone": "6",
      "surface": "Glossy",
      "transparency": "Translucent",
      "atmosphere": "",
      "subtype": "Glaze - Clear",
      "ingredients": [
        {
          "material": "Spodumene",
          "amount": 30.0
        },
        {
          "material": "Silica",
          "amount": 20.0
        },
        {
          "material": "Gerstley Borate",
          "amount": 14.0
        },
        {
          "material": "Talc",
          "amount": 13.0
        },
        {
          "material": "Dolomite",
          "amount": 7.0
        },
        {
          "material": "Rutile",
          "amount": 6.0
        },
        {
          "material": "EP Kaolin",
          "amount": 5.0
        },
        {
          "material": "Granular manganese",
          "amount": 1.0
        }
      ],
      "description": "This glaze without the Manganese is known as Honey and goes well over other glazes. On Reader's Digest Red it gives a caramel gold colour. It fits all Standard Ceramic ^6 Clays.",
      "createdBy": "Ceramic Recipes",
      "source": "glazy.org",
      "url": "https://glazy.org/recipes/3984"
    },
    {
      "id": 4294,
      "code": "GLAZY-4294",
      "name": "Readers Digest Red",
      "cone": "6 - 7",
      "surface": "Semi-glossy",
      "transparency": "Opaque",
      "atmosphere": "Oxidation",
      "subtype": "Glaze - Iron - Kaki, Tomato Red",
      "ingredients": [
        {
          "material": "Gerstley Borate",
          "amount": 31.01
        },
        {
          "material": "Silica",
          "amount": 30.01
        },
        {
          "material": "NC-4 Feldspar",
          "amount": 20.0
        },
        {
          "material": "Talc",
          "amount": 14.0
        },
        {
          "material": "EP Kaolin",
          "amount": 5.0
        }
      ],
      "additionals": [
        {
          "material": "Red Iron Oxide",
          "amount": 15.0
        }
      ],
      "description": "From Lakeside Pottery http://www.lakesidepottery.com/Pages/Glaze-recipes-at-Lakeside-Pottery.htm Pretty Good for Texture. Red/Orange when thick, breaks black. Satin/Shiny. Moves \u2013 keep clearance from bottom",
      "createdBy": "Lakeside Pottery",
      "source": "glazy.org",
      "url": "https://glazy.org/recipes/4294"
    },
    {
      "id": 138027,
      "code": "GLAZY-138027",
      "name": "Reading Error Shino",
      "cone": "10 - 12",
      "surface": "",
      "transparency": "",
      "atmosphere": "Reduction, Salt & Soda, Wood",
      "subtype": "Glaze - Shino - Carbon Trap",
      "ingredients": [
        {
          "material": "Nepheline Syenite",
          "amount": 30.79
        },
        {
          "material": "Kentucky OM #4 Ball Clay",
          "amount": 23.1
        },
        {
          "material": "Spodumene",
          "amount": 23.1
        },
        {
          "material": "Soda Ash",
          "amount": 23.02
        }
      ],
      "description": "A shino recipe we've had at the Dunedin School of Art for some time, though it was titled \"RJ Shino\". I didn't understand why it didn't match the traditional recipe for RJ Dry Shino (and why the fired results didn't look like it either). However, I discovered at some point down the line someone had accidentally written 29% soda ash instead of 2.9% soda ash! So I renamed it Reading Error Shino :) It goes a beautiful lustrous orange red and gold in reduction. Also due to its very high soda ash quantity, when a glazed pot is left to dry it will carbon trap quite easily.",
      "createdBy": "Locke Unhold",
      "source": "glazy.org",
      "url": "https://glazy.org/recipes/138027"
    },
    {
      "id": 240196,
      "code": "GLAZY-240196",
      "name": "Receita 5.3( Copy) (Copy)",
      "cone": "6 - 9",
      "surface": "Glossy",
      "transparency": "Opaque",
      "atmosphere": "Oxidation",
      "subtype": "Glaze - White, Off-White",
      "ingredients": [
        {
          "material": "Silica",
          "amount": 30.84
        },
        {
          "material": "Gerstley Borate",
          "amount": 22.03
        },
        {
          "material": "Nepheline Syenite",
          "amount": 22.0
        },
        {
          "material": "Kaolin",
          "amount": 15.0
        },
        {
          "material": "Whiting",
          "amount": 15.0
        }
      ],
      "additionals": [
        {
          "material": "Zircopax",
          "amount": 15.0
        },
        {
          "material": "Titanium Dioxide",
          "amount": 6.0
        }
      ],
      "description": "",
      "createdBy": "Lucas Cristiano da Silva",
      "source": "glazy.org",
      "url": "https://glazy.org/recipes/240196"
    },
    {
      "id": 289746,
      "code": "GLAZY-289746",
      "name": "Recette 1 : Faux Celadon",
      "cone": "6 - 8",
      "surface": "Glossy",
      "transparency": "Transparent",
      "atmosphere": "Oxidation",
      "subtype": "Glaze - Clear",
      "ingredients": [
        {
          "material": "Kaolin A (C\u00e9radel 2019)",
          "amount": 24.0
        },
        {
          "material": "Silice C400 (CERADEL 2022)",
          "amount": 24.0
        },
        {
          "material": "Nepheline syenite (CERADEL 2022)",
          "amount": 19.0
        },
        {
          "material": "Fritte 3134 (CERADEL 2022)",
          "amount": 17.0
        },
        {
          "material": "Carbonate de Chaux (CERADEL 2022)",
          "amount": 16.0
        }
      ],
      "additionals": [
        {
          "material": "Copper Carbonate",
          "amount": 0.8
        }
      ],
      "description": "",
      "createdBy": "Le Bol",
      "source": "glazy.org",
      "url": "https://glazy.org/recipes/289746"
    },
    {
      "id": 302486,
      "code": "GLAZY-302486",
      "name": "Recette 10 : \u00e9mail \u00e0 retrait",
      "cone": "6 - 8",
      "surface": "Satin",
      "transparency": "Opaque",
      "atmosphere": "Oxidation",
      "subtype": "Glaze - Specialty - Crawling",
      "ingredients": [
        {
          "material": "Nepheline syenite (CERADEL 2022)",
          "amount": 61.84
        },
        {
          "material": "Carbonate de magnesium ( CERADEL 2022 )",
          "amount": 26.5
        },
        {
          "material": "Silice C400 (CERADEL 2022)",
          "amount": 11.66
        }
      ],
      "description": "Attention lors de l'application \u00e0 ne pas manipuler l'\u00e9mail une fois pos\u00e9. Il pourrait se d\u00e9coller facilement. A vous de pr\u00e9voir une zone pour manipuler la pi\u00e8ce \u00e9maill\u00e9e. De m\u00eame, placez une coupelle sous votre pi\u00e8ce, au cas o\u00f9 votre \u00e9mail se d\u00e9collerait pendant la cuisson.",
      "createdBy": "Le Bol",
      "source": "glazy.org",
      "url": "https://glazy.org/recipes/302486"
    },
    {
      "id": 314470,
      "code": "GLAZY-314470",
      "name": "Recette 2 : Variante : Le bleu Satin Wollastonite",
      "cone": "6 - 8",
      "surface": "Satin",
      "transparency": "Opaque",
      "atmosphere": "Oxidation",
      "subtype": "Glaze - Blue - Cobalt",
      "ingredients": [
        {
          "material": "Kaolin ( Les Cousins 2022 )",
          "amount": 37.39
        },
        {
          "material": "Nepheline syenite (CERADEL 2022)",
          "amount": 23.65
        },
        {
          "material": "Wollastonite",
          "amount": 23.37
        },
        {
          "material": "Fritte 3134 (CERADEL 2022)",
          "amount": 15.16
        },
        {
          "material": "Silice C400 (CERADEL 2022)",
          "amount": 0.42
        }
      ],
      "additionals": [
        {
          "material": "Cobalt Carbonate",
          "amount": 1.0
        },
        {
          "material": "Black Nickel Oxide",
          "amount": 0.5
        }
      ],
      "description": "Cette recette est une variation du bleu satin au carbonate de chaux. Nous avons remplac\u00e9 l'avons remplac\u00e9 par la Wollastonite pour diminuer les petites bulles.",
      "createdBy": "Le Bol",
      "source": "glazy.org",
      "url": "https://glazy.org/recipes/314470"
    },
    {
      "id": 302455,
      "code": "GLAZY-302455",
      "name": "Recette 3 : le vert pastel",
      "cone": "6 - 8",
      "surface": "Satin",
      "transparency": "Opaque",
      "atmosphere": "Oxidation",
      "subtype": "Glaze - Green",
      "ingredients": [
        {
          "material": "Kaolin B (C&F 2022)",
          "amount": 33.04
        },
        {
          "material": "Nepheline syenite (CERADEL 2022)",
          "amount": 21.63
        },
        {
          "material": "Carbonate de Chaux (CERADEL 2022)",
          "amount": 17.81
        },
        {
          "material": "Fritte 3134 (CERADEL 2022)",
          "amount": 14.46
        },
        {
          "material": "Silice C400 (CERADEL 2022)",
          "amount": 13.06
        }
      ],
      "additionals": [
        {
          "material": "Colorant Jaune Soleil PCS 457",
          "amount": 3.0
        },
        {
          "material": "Colorant bleu ciel PGD 130",
          "amount": 3.0
        }
      ],
      "description": "Travail sur la recherche de couleurs pastellis\u00e9es gr\u00e2ce aux tests triaxiaux.",
      "createdBy": "Le Bol",
      "source": "glazy.org",
      "url": "https://glazy.org/recipes/302455"
    },
    {
      "id": 313553,
      "code": "GLAZY-313553",
      "name": "Recette 4 : le jaune moutarde",
      "cone": "6 - 8",
      "surface": "Glossy",
      "transparency": "Semi-opaque",
      "atmosphere": "Oxidation",
      "subtype": "Glaze - Yellow",
      "ingredients": [
        {
          "material": "Silice C400 (CERADEL 2022)",
          "amount": 24.0
        },
        {
          "material": "Kaolin ( Les Cousins 2022 )",
          "amount": 24.0
        },
        {
          "material": "Nepheline syenite (CERADEL 2022)",
          "amount": 19.0
        },
        {
          "material": "Fritte 3134 (CERADEL 2022)",
          "amount": 17.0
        },
        {
          "material": "Carbonate de Chaux (CERADEL 2022)",
          "amount": 16.0
        }
      ],
      "additionals": [
        {
          "material": "Colorant Jaune Soleil PCS 457",
          "amount": 6.0
        },
        {
          "material": "Manganese Dioxide",
          "amount": 0.6
        }
      ],
      "description": "Dans cette recette nous mettons en avant le r\u00f4le des oxydes m\u00e9talliques permettant d'influencer le rendu des colorants de masse.",
      "createdBy": "Le Bol",
      "source": "glazy.org",
      "url": "https://glazy.org/recipes/313553"
    },
    {
      "id": 302476,
      "code": "GLAZY-302476",
      "name": "Recette 5 : Le faux Shino",
      "cone": "6 - 8",
      "surface": "",
      "transparency": "Translucent",
      "atmosphere": "Oxidation",
      "subtype": "Glaze - Shino",
      "ingredients": [
        {
          "material": "Nepheline syenite (CERADEL 2022)",
          "amount": 59.76
        },
        {
          "material": "Talc Luzenac 2 (CERADEL 2022)",
          "amount": 13.31
        },
        {
          "material": "Carbonate de Chaux (CERADEL 2022)",
          "amount": 9.56
        },
        {
          "material": "Silice C400 (CERADEL 2022)",
          "amount": 7.93
        },
        {
          "material": "Kaolin B (C&F 2022)",
          "amount": 4.91
        },
        {
          "material": "Fritte 3134 (CERADEL 2022)",
          "amount": 4.53
        }
      ],
      "additionals": [
        {
          "material": "Tin Oxide",
          "amount": 6.0
        },
        {
          "material": "Red Iron Oxide",
          "amount": 2.5
        },
        {
          "material": "Bentonite",
          "amount": 2.0
        }
      ],
      "description": "Cette recette est un shino avec des rapports conseill\u00e9s pour l'alimentaire.",
      "createdBy": "Le Bol",
      "source": "glazy.org",
      "url": "https://glazy.org/recipes/302476"
    },
    {
      "id": 302467,
      "code": "GLAZY-302467",
      "name": "Recette 6 : Le rose de chrome",
      "cone": "6 - 8",
      "surface": "Glossy",
      "transparency": "Translucent",
      "atmosphere": "Oxidation",
      "subtype": "Glaze - Red - Pink",
      "ingredients": [
        {
          "material": "Silice C400 (CERADEL 2022)",
          "amount": 29.4
        },
        {
          "material": "Nepheline syenite (CERADEL 2022)",
          "amount": 25.47
        },
        {
          "material": "Carbonate de Chaux (CERADEL 2022)",
          "amount": 19.67
        },
        {
          "material": "Fritte 3134 (CERADEL 2022)",
          "amount": 15.93
        },
        {
          "material": "Kaolin B (C&F 2022)",
          "amount": 9.54
        }
      ],
      "additionals": [
        {
          "material": "Tin Oxide",
          "amount": 7.5
        },
        {
          "material": "Chrome Oxide",
          "amount": 0.01
        }
      ],
      "description": "Cette recette vous apprendra \u00e0 travailler les nuances de rose en utilisant du chrome et de l'\u00e9tain.",
      "createdBy": "Le Bol",
      "source": "glazy.org",
      "url": "https://glazy.org/recipes/302467"
    },
    {
      "id": 302478,
      "code": "GLAZY-302478",
      "name": "Recette 7 : S\u00e9paration de phase",
      "cone": "6 - 8",
      "surface": "Glossy",
      "transparency": "Semi-opaque",
      "atmosphere": "Oxidation",
      "subtype": "Glaze - Blue - Cobalt",
      "ingredients": [
        {
          "material": "Silice C400 (CERADEL 2022)",
          "amount": 40.4
        },
        {
          "material": "Nepheline syenite (CERADEL 2022)",
          "amount": 22.9
        },
        {
          "material": "Fritte 3134 (CERADEL 2022)",
          "amount": 16.9
        },
        {
          "material": "Carbonate de Chaux (CERADEL 2022)",
          "amount": 12.5
        },
        {
          "material": "Kaolin B (C&F 2022)",
          "amount": 7.3
        }
      ],
      "additionals": [
        {
          "material": "Titanium Dioxide",
          "amount": 2.5
        },
        {
          "material": "Bentonite",
          "amount": 2.0
        },
        {
          "material": "Cobalt Carbonate",
          "amount": 1.0
        }
      ],
      "description": "Recette de s\u00e9paration de phase au cobalt.",
      "createdBy": "Le Bol",
      "source": "glazy.org",
      "url": "https://glazy.org/recipes/302478"
    },
    {
      "id": 302483,
      "code": "GLAZY-302483",
      "name": "Recette 8 : Lava",
      "cone": "5 - 8",
      "surface": "Matte",
      "transparency": "Opaque",
      "atmosphere": "Oxidation",
      "subtype": "Glaze - Specialty - Crater",
      "ingredients": [
        {
          "material": "Nepheline syenite (CERADEL 2022)",
          "amount": 39.6
        },
        {
          "material": "Carbonate de Chaux (CERADEL 2022)",
          "amount": 23.4
        },
        {
          "material": "Silice C400 (CERADEL 2022)",
          "amount": 22.6
        },
        {
          "material": "Kaolin B (C&F 2022)",
          "amount": 14.4
        }
      ],
      "additionals": [
        {
          "material": "Titanium Dioxide",
          "amount": 11.0
        },
        {
          "material": "Colorant bleu roi P134",
          "amount": 4.0
        },
        {
          "material": "Silicon carbide",
          "amount": 0.5
