Repository: MrSeldon/argilev2

File: data/glazes/glazy.json (part 225 of 315)
{
        }
      ],
      "description": "La variation du carbure de silicium impactera sur les crat\u00e8res.",
      "createdBy": "Le Bol",
      "source": "glazy.org",
      "url": "https://glazy.org/recipes/302483"
    },
    {
      "id": 9740,
      "code": "GLAZY-9740",
      "name": "red",
      "cone": "6",
      "surface": "Satin",
      "transparency": "",
      "atmosphere": "Oxidation",
      "subtype": "Glaze - Iron - Celadon - Blue",
      "ingredients": [
        {
          "material": "Custer Feldspar",
          "amount": 20.0
        },
        {
          "material": "EP Kaolin",
          "amount": 20.0
        },
        {
          "material": "Ferro Frit 3134",
          "amount": 20.0
        },
        {
          "material": "Silica",
          "amount": 20.0
        },
        {
          "material": "Wollastonite",
          "amount": 20.0
        }
      ],
      "additionals": [
        {
          "material": "Tin Oxide",
          "amount": 2.0
        },
        {
          "material": "Copper Carbonate",
          "amount": 1.5
        },
        {
          "material": "Silicon carbide",
          "amount": 1.0
        }
      ],
      "description": "Slow cooling cycle",
      "createdBy": "chance taylor",
      "source": "glazy.org",
      "url": "https://glazy.org/recipes/9740"
    },
    {
      "id": 44095,
      "code": "GLAZY-44095",
      "name": "Red",
      "cone": "6",
      "surface": "",
      "transparency": "",
      "atmosphere": "",
      "subtype": "Glaze - Red - Stain",
      "ingredients": [
        {
          "material": "Custer Feldspar",
          "amount": 47.0
        },
        {
          "material": "EP Kaolin",
          "amount": 19.0
        },
        {
          "material": "Whiting",
          "amount": 14.0
        },
        {
          "material": "Dolomite",
          "amount": 10.0
        },
        {
          "material": "Gerstley Borate",
          "amount": 10.0
        }
      ],
      "additionals": [
        {
          "material": "Mason Stain #6006 Deep Crimson",
          "amount": 4.0
        }
      ],
      "description": "From Virginia Scotchie's Clay and Glaze Compendium",
      "createdBy": "Glazy Admin",
      "source": "glazy.org",
      "url": "https://glazy.org/recipes/44095"
    },
    {
      "id": 5815,
      "code": "GLAZY-5815",
      "name": "Red #1",
      "cone": "10",
      "surface": "",
      "transparency": "",
      "atmosphere": "Reduction",
      "subtype": "Glaze - Red - Copper",
      "ingredients": [
        {
          "material": "Nepheline Syenite",
          "amount": 55.09
        },
        {
          "material": "Silica",
          "amount": 21.88
        },
        {
          "material": "Gerstley Borate",
          "amount": 12.33
        },
        {
          "material": "Whiting",
          "amount": 10.7
        }
      ],
      "additionals": [
        {
          "material": "Tin Oxide",
          "amount": 0.99
        },
        {
          "material": "Copper Carbonate",
          "amount": 0.37
        }
      ],
      "description": "NOTE: This recipe was imported from Triangle Potter's Guild Glaze Recipes published November, 1988 Source: John Givvines 2069 nephelyne syenite 463 gerstley borate 402 whiting 822 flint + 14 copper carbonate + 37 tin oxide",
      "createdBy": "Glazy Admin",
      "source": "glazy.org",
      "url": "https://glazy.org/recipes/5815"
    },
    {
      "id": 5816,
      "code": "GLAZY-5816",
      "name": "Red #2",
      "cone": "10",
      "surface": "",
      "transparency": "",
      "atmosphere": "Reduction",
      "subtype": "Glaze - Red - Copper",
      "ingredients": [
        {
          "material": "Feldspar",
          "amount": 32.4
        },
        {
          "material": "Silica",
          "amount": 30.63
        },
        {
          "material": "Gerstley Borate",
          "amount": 14.69
        },
        {
          "material": "Zinc Oxide",
          "amount": 8.65
        },
        {
          "material": "Barium Carbonate",
          "amount": 6.98
        },
        {
          "material": "Talc",
          "amount": 6.67
        }
      ],
      "additionals": [
        {
          "material": "Copper Carbonate",
          "amount": 2.08
        },
        {
          "material": "Tin Oxide",
          "amount": 1.56
        }
      ],
      "description": "NOTE: This recipe was imported from Triangle Potter's Guild Glaze Recipes published November, 1988 Source: John Givvines 34 311 feldspar 294 flint 141 gerstley borate 83 zinc oxide 67 barium carbonate 64 talc + 20 copper carbonate + 15 tin",
      "createdBy": "Glazy Admin",
      "source": "glazy.org",
      "url": "https://glazy.org/recipes/5816"
    },
    {
      "id": 5017,
      "code": "GLAZY-5017",
      "name": "Red 1",
      "cone": "10",
      "surface": "Glossy",
      "transparency": "",
      "atmosphere": "Oxidation, Reduction",
      "subtype": "Glaze - Red - Copper",
      "ingredients": [
        {
          "material": "Nepheline Syenite",
          "amount": 35.0
        },
        {
          "material": "Silica",
          "amount": 27.0
        },
        {
          "material": "Ferro Frit 3110",
          "amount": 17.0
        },
        {
          "material": "Whiting",
          "amount": 15.0
        },
        {
          "material": "Talc",
          "amount": 3.0
        },
        {
          "material": "Zinc Oxide",
          "amount": 2.0
        },
        {
          "material": "Bone Ash",
          "amount": 1.0
        }
      ],
      "additionals": [
        {
          "material": "Bentonite",
          "amount": 3.0
        },
        {
          "material": "Copper Carbonate",
          "amount": 1.5
        },
        {
          "material": "Tin Oxide",
          "amount": 1.5
        }
      ],
      "description": "This recipe was imported from Louis Katz's Hyperglaze database available on his website: http://falcon.tamucc.edu/lkatz/allglazes.txt More information about Louis Katz can be found on his website, http://www.louiskatz.net/ Louis Katz Notes: I am not a safety expert and any information contained in this file about safety should be ignored in favor of advice from experts. All of the materials in all glazes are potentially hazardous. All of these glaze recipes are given without any representation of accuracy or safety. They may work, they may not. They may be safe when fired or they may not. All of the materials used in them have hazards associated with them. You must be have sufficient training in the hazards before you use the the materials. You will have to determine the suitability and safety for your use. Do not assume that a lack of a warning about a material means that it is safe. Cone: 10 Color: red Surface texture: shiny glossy Firing: Ox. or Red. Recipe: Percent Batch bone ash 1.00 50 talc 3.00 150 Whiting 15.00 750 zinc oxide 2.00 100 Ferro frit 3110 17.00 850 neph sy 35.00 1750 flint 27.00 1350 Totals: 100.00 % 5000 gm Also add: bentonite 3.00 150 tin oxide 1.50 75 copper carbonate 1.50 75 Comments: Fluid",
      "createdBy": "Glazy Admin",
      "source": "glazy.org",
      "url": "https://glazy.org/recipes/5017"
    },
    {
      "id": 575,
      "code": "GLAZY-575",
      "name": "Red Bailey's",
      "cone": "10",
      "surface": "Semi-glossy",
      "transparency": "Opaque",
      "atmosphere": "Reduction",
      "subtype": "Glaze - Iron - Kaki, Tomato Red",
      "ingredients": [
        {
          "material": "Custer Feldspar",
          "amount": 47.0
        },
        {
          "material": "Bone Ash",
          "amount": 14.0
        },
        {
          "material": "Kaolin",
          "amount": 13.0
        },
        {
          "material": "Silica",
          "amount": 13.0
        },
        {
          "material": "Talc",
          "amount": 10.5
        },
        {
          "material": "Lithium Carbonate",
          "amount": 2.5
        }
      ],
      "additionals": [
        {
          "material": "Red Iron Oxide",
          "amount": 8.0
        }
      ],
      "description": "Glaze Type: Iron saturate From John Britt's book High Fire Glazes.",
      "createdBy": "Glazy Admin",
      "source": "glazy.org",
      "url": "https://glazy.org/recipes/575"
    },
    {
      "id": 5303,
      "code": "GLAZY-5303",
      "name": "Red Black Salt Slip",
      "cone": "8",
      "surface": "",
      "transparency": "",
      "atmosphere": "Salt & Soda",
      "subtype": "Slip & Engobe - Slip",
      "ingredients": [
        {
          "material": "Barnard Slip",
          "amount": 88.0
        },
        {
          "material": "Whiting",
          "amount": 8.0
        },
        {
          "material": "Rutile",
          "amount": 4.0
        }
      ],
      "additionals": [
        {
          "material": "Bentonite",
          "amount": 1.0
        }
      ],
      "description": "This recipe was imported from Louis Katz's Hyperglaze database available on his website: http://falcon.tamucc.edu/lkatz/allglazes.txt More information about Louis Katz can be found on his website, http://www.louiskatz.net/ Louis Katz Notes: I am not a safety expert and any information contained in this file about safety should be ignored in favor of advice from experts. All of the materials in all glazes are potentially hazardous. All of these glaze recipes are given without any representation of accuracy or safety. They may work, they may not. They may be safe when fired or they may not. All of the materials used in them have hazards associated with them. You must be have sufficient training in the hazards before you use the the materials. You will have to determine the suitability and safety for your use. Do not assume that a lack of a warning about a material means that it is safe. Cone: 8 Color: red or black Firing: Ox. or Red. Glaze type: slip Recipe: Percent Batch Barnard 88.00 88.00 Whiting 8.00 8.00 Rutile 4.00 4.00 Totals: 100.00 % 100.00 gm Also add: Bentonite 1.00 1.00",
      "createdBy": "Glazy Admin",
      "source": "glazy.org",
      "url": "https://glazy.org/recipes/5303"
    },
    {
      "id": 5018,
      "code": "GLAZY-5018",
      "name": "RED BLUE ASH",
      "cone": "10",
      "surface": "Glossy",
      "transparency": "",
      "atmosphere": "Reduction",
      "subtype": "Glaze - Ash",
      "ingredients": [
        {
          "material": "Potash Feldspar",
          "amount": 57.4
        },
        {
          "material": "Wood ash",
          "amount": 20.8
        },
        {
          "material": "Silica",
          "amount": 15.8
        },
        {
          "material": "Whiting",
          "amount": 5.0
        },
        {
          "material": "Bone Ash",
          "amount": 1.0
        }
      ],
      "additionals": [
        {
          "material": "Copper Carbonate",
          "amount": 1.5
        },
        {
          "material": "Tin Oxide",
          "amount": 1.5
        }
      ],
      "description": "This recipe was imported from Louis Katz's Hyperglaze database available on his website: http://falcon.tamucc.edu/lkatz/allglazes.txt More information about Louis Katz can be found on his website, http://www.louiskatz.net/ Louis Katz Notes: I am not a safety expert and any information contained in this file about safety should be ignored in favor of advice from experts. All of the materials in all glazes are potentially hazardous. All of these glaze recipes are given without any representation of accuracy or safety. They may work, they may not. They may be safe when fired or they may not. All of the materials used in them have hazards associated with them. You must be have sufficient training in the hazards before you use the the materials. You will have to determine the suitability and safety for your use. Do not assume that a lack of a warning about a material means that it is safe. Cone: 10 Color: purplish blue Surface texture: shiny Firing: Reduction Glaze type: Ca AshGlaze Recipe: Percent Batch Wood Ash 20.80 1664 Potash Feldspar 57.40 4592 Silica 15.80 1264 Whiting 5.00 400 Bone Ash 1.00 80 Totals: 100.00 % 8000 Gm Also add: Copper Carbonate 1.50 120 Tin Oxide 1.50 120 Comments: Apply medium thickness. This glaze runs if thick. This is a chun-type glaze. With clear glaze over it will be copper red.",
      "createdBy": "Glazy Admin",
      "source": "glazy.org",
      "url": "https://glazy.org/recipes/5018"
    },
    {
      "id": 5019,
      "code": "GLAZY-5019",
      "name": "RED BLUE ASH",
      "cone": "10",
      "surface": "Glossy",
      "transparency": "",
      "atmosphere": "Reduction",
      "subtype": "Glaze - Ash",
      "ingredients": [
        {
          "material": "Potash Feldspar",
          "amount": 57.4
        },
        {
          "material": "Wood ash",
          "amount": 20.8
        },
        {
          "material": "Silica",
          "amount": 15.8
        },
        {
          "material": "Whiting",
          "amount": 5.0
        },
        {
          "material": "Bone Ash",
          "amount": 1.0
        }
      ],
      "additionals": [
        {
          "material": "Copper Carbonate",
          "amount": 1.5
        },
        {
          "material": "Tin Oxide",
          "amount": 1.5
        }
      ],
      "description": "This recipe was imported from Louis Katz's Hyperglaze database available on his website: http://falcon.tamucc.edu/lkatz/allglazes.txt More information about Louis Katz can be found on his website, http://www.louiskatz.net/ Louis Katz Notes: I am not a safety expert and any information contained in this file about safety should be ignored in favor of advice from experts. All of the materials in all glazes are potentially hazardous. All of these glaze recipes are given without any representation of accuracy or safety. They may work, they may not. They may be safe when fired or they may not. All of the materials used in them have hazards associated with them. You must be have sufficient training in the hazards before you use the the materials. You will have to determine the suitability and safety for your use. Do not assume that a lack of a warning about a material means that it is safe. Cone: 10 Color: purplish blue Surface texture: shiny Firing: Reduction Glaze type: Ca AshGlaze Recipe: Percent Batch Wood Ash 20.80 1664 Potash Feldspar 57.40 4592 Silica 15.80 1264 Whiting 5.00 400 Bone Ash 1.00 80 Totals: 100.00 % 8000 Gm Also add: Copper Carbonate 1.50 120 Tin Oxide 1.50 120 Comments: Apply medium thickness. This glaze runs if thick. This is a chun-type glaze. With clear glaze over it will be copper red.",
      "createdBy": "Glazy Admin",
      "source": "glazy.org",
      "url": "https://glazy.org/recipes/5019"
    },
    {
      "id": 28961,
      "code": "GLAZY-28961",
      "name": "Red Bronze - Piepenberg",
      "cone": "010 - 06",
      "surface": "",
      "transparency": "",
      "atmosphere": "Raku",
      "subtype": "Glaze - Specialty - Metallic",
      "ingredients": [
        {
          "material": "Gerstley Borate",
          "amount": 50.0
        },
        {
          "material": "Ferro Frit 3134",
          "amount": 48.0
        },
        {
          "material": "Tin Oxide",
          "amount": 3.0
        },
        {
          "material": "Black Copper Oxide",
          "amount": 2.5
        },
        {
          "material": "EP Kaolin",
          "amount": 2.0
        }
      ],
      "description": "",
      "createdBy": "Glazy Admin",
      "source": "glazy.org",
      "url": "https://glazy.org/recipes/28961"
    },
    {
      "id": 2691,
      "code": "GLAZY-2691",
      "name": "Red Brown Tenmoku, Tenmoku Gold",
      "cone": "6",
      "surface": "Matte",
      "transparency": "",
      "atmosphere": "",
      "subtype": "Glaze - Iron - Tenmoku",
      "ingredients": [
        {
          "material": "Cornwall Stone",
          "amount": 61.0
        },
        {
          "material": "Red Iron Oxide",
          "amount": 10.0
        },
        {
          "material": "Whiting",
          "amount": 8.0
        },
        {
          "material": "Dolomite",
          "amount": 7.0
        },
        {
          "material": "Lithium Carbonate",
          "amount": 5.5
        },
        {
          "material": "Silica",
          "amount": 5.5
        },
        {
          "material": "Gerstley Borate",
          "amount": 3.0
        }
      ],
      "description": "Source/Alternate names: www.frogpondpottery.com Source/Alternate names: similar oxides to Tenmoku Gold 2 and Tenmoku Gold Notes: Alisa Clausen: a red brown tenmoku glaze. Is lighter and brighter than Gibby Rose Tenmoku. Has some lighter yellowish streaking with black spotting where thickest. Stayed where glazed. Source/Alternate names: similar oxides to Red Brown Tenmoku Firing Notes: cool maximum rate to 900C hold 1 hour Notes: Alisa Clausen: Gloss, tenmoku brown black over all surface. Streaking throughout, a lot of movement. Moved, but did not drip off of test tile. High contrasting mustard gold clusters of small crystals throughout surface. Will observe for shivering due to higher amount of lithium carbonate",
      "createdBy": "Glazy Admin",
      "source": "glazy.org",
      "url": "https://glazy.org/recipes/2691"
    },
    {
      "id": 6665,
      "code": "GLAZY-6665",
      "name": "Red C/NG + Silicon Carbide",
      "cone": "6",
      "surface": "Glossy",
      "transparency": "Translucent",
      "atmosphere": "Oxidation",
      "subtype": "Glaze - Red - Copper",
      "ingredients": [
        {
          "material": "Potash Feldspar",
          "amount": 47.17
        },
        {
          "material": "Dolomite",
          "amount": 18.87
        },
        {
          "material": "Kaolin",
          "amount": 18.87
        },
        {
          "material": "Soda Ash",
          "amount": 9.43
        },
        {
          "material": "Ferro Frit 3134",
          "amount": 5.66
        }
      ],
      "additionals": [
        {
          "material": "Bentonite",
          "amount": 2.0
        },
        {
          "material": "Tin Oxide",
          "amount": 2.0
        },
        {
          "material": "Copper Carbonate",
          "amount": 1.5
        },
        {
          "material": "Silicon carbide",
          "amount": 0.8
        }
      ],
      "description": "Copper \"reds\" with silicon carbide, electric, cone 6. Natural cooling Rojo C/NG La base del esmalte es adaptaci\u00f3n de la receta \"C\" del libro \"The Potter's Palette\" de Constant & Odgen. Nota: la versi\u00f3n en espa\u00f1ol del libro \"la Paleta del Ceramista\" contiene un error de traducci\u00f3n. La versi\u00f3n original pide \"bone ash\" (ceniza de huesos o fosfato tric\u00e1lcico) que fue mal traducido por \"carbonato de sodio\" (soda ash). Por eso mis recetas con esa base tienen tan mala Umf y difieren tanto de los resultados que se ven en el libro. Adaptation of the recipe \"C\" from the book \"The Potter's Palette\" By Constant & Ogden. Note: the recipe \"C\" from \"The Potter's Palette\" (English version) calls for bone ash. But it was poorly translated for \"carbonato de sodio\" (soda ash) in the Spanish version. That's why my recipes with recipe C have so bad Umf and results are so different from the book",
      "createdBy": "Clara Giorello",
      "source": "glazy.org",
      "url": "https://glazy.org/recipes/6665"
    },
    {
      "id": 30907,
      "code": "GLAZY-30907",
      "name": "Red Chun - NCMC",
      "cone": "6",
      "surface": "Glossy",
      "transparency": "",
      "atmosphere": "",
      "subtype": "Glaze",
      "ingredients": [
        {
          "material": "Bentonite",
          "amount": 1.0
        }
      ],
      "additionals": [
        {
          "material": "Custer Feldspar",
          "amount": 42.8
        },
        {
          "material": "Silica",
          "amount": 15.3
        },
        {
          "material": "Whiting",
          "amount": 13.3
        },
        {
          "material": "Ferro Frit 3124",
          "amount": 12.2
        },
        {
          "material": "EP Kaolin",
          "amount": 5.1
        },
        {
          "material": "Zinc Oxide",
          "amount": 4.1
        },
        {
          "material": "Talc",
          "amount": 3.1
        },
        {
          "material": "Tin Oxide",
          "amount": 2.1
        },
        {
          "material": "Copper Carbonate",
          "amount": 1.0
        }
      ],
      "description": "",
      "createdBy": "Stephen Stuchell",
      "source": "glazy.org",
      "url": "https://glazy.org/recipes/30907"
    },
    {
      "id": 31533,
      "code": "GLAZY-31533",
      "name": "Red Chun - NCMC",
      "cone": "6",
      "surface": "",
      "transparency": "",
      "atmosphere": "",
      "subtype": "Glaze",
      "ingredients": [
        {
          "material": "Custer Feldspar",
          "amount": 42.8
        },
        {
          "material": "Silica",
          "amount": 15.3
        },
        {
          "material": "Whiting",
          "amount": 13.3
        },
        {
          "material": "Ferro Frit 3134",
          "amount": 12.2
        },
        {
          "material": "EP Kaolin",
          "amount": 5.1
        },
        {
          "material": "Zinc Oxide",
          "amount": 4.1
        },
        {
          "material": "Talc",
          "amount": 3.1
        },
        {
          "material": "Tin Oxide",
          "amount": 2.1
        },
        {
          "material": "Bentonite",
          "amount": 1.0
        },
        {
          "material": "Copper Carbonate",
          "amount": 1.0
        }
      ],
      "description": "",
      "createdBy": "Stephen Stuchell",
      "source": "glazy.org",
      "url": "https://glazy.org/recipes/31533"
    },
    {
      "id": 576,
      "code": "GLAZY-576",
      "name": "Red Copper",
      "cone": "9 - 10",
      "surface": "Glossy",
      "transparency": "Opaque",
      "atmosphere": "Reduction",
      "subtype": "Glaze - Red - Copper",
      "ingredients": [
        {
          "material": "Silica",
          "amount": 30.0
        },
        {
          "material": "G-200 Feldspar",
          "amount": 25.0
        },
        {
          "material": "Whiting",
          "amount": 15.0
        },
        {
          "material": "Nepheline Syenite",
          "amount": 13.0
        },
        {
          "material": "EP Kaolin",
          "amount": 9.0
        },
        {
          "material": "Gillespie Borate",
          "amount": 8.0
        }
      ],
      "additionals": [
        {
          "material": "Tin Oxide",
          "amount": 2.0
        },
        {
          "material": "Copper Carbonate",
          "amount": 1.5
        }
      ],
      "description": "Glaze Type: Copper red",
      "createdBy": "Glazy Admin",
      "source": "glazy.org",
      "url": "https://glazy.org/recipes/576"
    },
    {
      "id": 1468,
      "code": "GLAZY-1468",
      "name": "Red Copper/Blue-Green",
      "cone": "6",
      "surface": "Glossy",
      "transparency": "Opaque",
      "atmosphere": "Oxidation, Reduction",
      "subtype": "Glaze - Red - Copper",
      "ingredients": [
        {
          "material": "Kona F-4 feldspar",
          "amount": 44.3
        },
        {
          "material": "Silica",
          "amount": 15.8
        },
        {
          "material": "Whiting",
          "amount": 13.7
        },
        {
          "material": "Ferro Frit 3134",
          "amount": 12.7
        },
        {
          "material": "EP Kaolin",
          "amount": 6.1
        },
        {
          "material": "Zinc Oxide",
          "amount": 4.2
        },
        {
          "material": "Talc",
          "amount": 3.2
        }
      ],
      "additionals": [
        {
          "material": "Tin Oxide",
          "amount": 2.1
        },
        {
          "material": "Black Copper Oxide",
          "amount": 1.1
        }
      ],
      "description": "Glaze Type: Copper red Copper red in reduction, celadon blue-green in oxidation. From Rick Malmgren in CM.",
      "createdBy": "Glazy Admin",
      "source": "glazy.org",
      "url": "https://glazy.org/recipes/1468"
    },
    {
      "id": 30381,
      "code": "GLAZY-30381",
      "name": "Red corner A",
      "cone": "5 - 7",
      "surface": "",
      "transparency": "",
      "atmosphere": "Oxidation",
      "subtype": "Glaze",
      "ingredients": [
        {
          "material": "Minspar 200",
          "amount": 36.0
        },
        {
          "material": "Silica",
          "amount": 35.0
        },
        {
          "material": "Ferro Frit 3134",
          "amount": 13.0
        },
        {
          "material": "Whiting",
          "amount": 12.5
        },
        {
          "material": "Zinc Oxide",
          "amount": 3.0
        }
      ],
      "additionals": [
        {
          "material": "Bentonite",
          "amount": 3.0
        },
        {
          "material": "Red Iron Oxide",
          "amount": 1.0
        },
        {
          "material": "Silicon carbide",
          "amount": 1.0
        },
        {
          "material": "Tin Oxide",
          "amount": 1.0
        },
        {
          "material": "Tricalcium Phosphate, Synthetic Bone Ash",
          "amount": 0.5
        },
        {
          "material": "Copper Carbonate",
          "amount": 0.4
        }
      ],
      "description": "For red/purple test A: https://glazy.org/recipes/30381 B: https://glazy.org/recipes/30379 C: https://glazy.org/recipes/30377 D: https://glazy.org/recipes/30378 Used 1000 mesh SiC.",
      "createdBy": "david tsabar",
      "source": "glazy.org",
      "url": "https://glazy.org/recipes/30381"
    },
    {
      "id": 30379,
      "code": "GLAZY-30379",
      "name": "Red corner B",
      "cone": "5 - 7",
      "surface": "",
      "transparency": "",
      "atmosphere": "Oxidation",
      "subtype": "Glaze",
      "ingredients": [
        {
          "material": "Minspar 200",
          "amount": 33.0
        },
        {
          "material": "Silica",
          "amount": 32.0
        },
        {
          "material": "Ferro Frit 3134",
          "amount": 12.0
        },
        {
          "material": "Whiting",
          "amount": 11.5
        },
        {
          "material": "EP Kaolin",
          "amount": 9.0
        },
        {
          "material": "Zinc Oxide",
          "amount": 2.5
        }
      ],
      "additionals": [
        {
          "material": "Bentonite",
          "amount": 3.0
        },
        {
          "material": "Red Iron Oxide",
          "amount": 1.0
        },
        {
          "material": "Silicon carbide",
          "amount": 1.0
        },
        {
          "material": "Tin Oxide",
          "amount": 1.0
        },
        {
          "material": "Tricalcium Phosphate, Synthetic Bone Ash",
          "amount": 0.5
        },
        {
          "material": "Copper Carbonate",
          "amount": 0.4
        }
      ],
      "description": "For red/purple test A: https://glazy.org/recipes/30381 B: https://glazy.org/recipes/30379 C: https://glazy.org/recipes/30377 D: https://glazy.org/recipes/30378 Used 1000 mesh SiC.",
      "createdBy": "david tsabar",
      "source": "glazy.org",
      "url": "https://glazy.org/recipes/30379"
    },
    {
      "id": 30377,
      "code": "GLAZY-30377",
      "name": "Red corner C",
      "cone": "5 - 7",
      "surface": "",
      "transparency": "",
      "atmosphere": "Oxidation",
      "subtype": "Glaze",
      "ingredients": [
        {
          "material": "Minspar 200",
          "amount": 55.0
        },
        {
          "material": "Ferro Frit 3134",
          "amount": 21.0
        },
        {
          "material": "Whiting",
          "amount": 19.0
        },
        {
          "material": "Zinc Oxide",
          "amount": 4.0
        }
      ],
      "additionals": [
        {
          "material": "Bentonite",
          "amount": 3.0
        },
        {
          "material": "Red Iron Oxide",
          "amount": 1.0
        },
        {
          "material": "Silicon carbide",
          "amount": 1.0
        },
        {
          "material": "Tin Oxide",
          "amount": 1.0
        },
        {
          "material": "Tricalcium Phosphate, Synthetic Bone Ash",
          "amount": 0.5
        },
        {
          "material": "Copper Carbonate",
          "amount": 0.4
        }
      ],
      "description": "For red/purple test A: https://glazy.org/recipes/30381 high silica B: https://glazy.org/recipes/30379 high silica and alumina C: https://glazy.org/recipes/30377 base D: https://glazy.org/recipes/30378 high alumina tiles are arranged as A B C D Some notes: SiC copper reds have a way of not coming out. Ever since I found out that they existed, I tried the few recipes that floated around (that was pre John Britt's cone 6 book). They all came out wildly different from what I had expected. This is not 'a recipe'. This is a way for you to find your own glaze. If your glaze doesn't come out, this test or one like it will probably give you a heads up as to what went wrong and how to fix it. Pay special attention to the relationship between the melt fluidity and transparency of the clear and celadon stages of this glaze (pics at the end), and the resulting effect when you add in the copper. The red forms in a small area of the biaxial. Too fluid and none forms (may be related to a wrong particle size of elemental copper in the melt ). Where the base becomes opaque from silica, none forms. Around that area, where the base is opalescent, purples form, and the glaze becomes very sensitive to the clay body it's on. The cleanest reds seem to form where the clearest clears form. In passing, some of the clear glazes ( and fewer of the iron glazes) are very nice as reduction clears/light celadons/qing bai glazes. More insight - a bit of magnesium will stiffen up the glaze a bit and can be helpful in getting the glaze to stay on vertical surfaces. Lithium and Barium will cause glazes which are otherwise opalescent not to be, so purples will be lost and turn into reds. Reds will turn dark, I suspect from carbon trapping. Refiring to bisque temperature will cause carbon trapping as will covering with a clear glaze. This is very different from atmospheric reduction because the reduction agent is inside the glaze. I use 1000 mesh SiC but 600 and up will probably work, maybe you'll have to use a bit more or a bit less. You should sieve them a lot to disperse the SiC. The glaze should be in very good suspension for the SiC to stay dispersed. If the slurry settles two seconds after you stir it, or if it keeps spinning for 15 seconds after you stop stirring, or if it looks like it's not spinning 'in one piece' when you stir it, it's not flocculated enough and will not give a red or a celadon. And may form ugly patches of carbon trapping from areas where there's too much SiC. The corner recipes are all linked but only one of them has all the pics. A related and previous test showing the effects of magnesium (stiffening) and silica (the same as here), https://glazy.org/recipes/27988, An actual recipe that I've actually mixed a kg of and actually used on actual pots: https://glazy.org/recipes/31772 Used 1000 mesh SiC.",
      "createdBy": "david tsabar",
      "source": "glazy.org",
      "url": "https://glazy.org/recipes/30377"
    },
    {
      "id": 30378,
      "code": "GLAZY-30378",
      "name": "Red corner D",
      "cone": "5 - 7",
      "surface": "",
      "transparency": "",
      "atmosphere": "Oxidation",
      "subtype": "Glaze",
      "ingredients": [
        {
          "material": "Minspar 200",
          "amount": 48.0
        },
        {
          "material": "Ferro Frit 3134",
          "amount": 18.0
        },
        {
          "material": "Whiting",
          "amount": 16.5
        },
        {
          "material": "EP Kaolin",
          "amount": 13.0
        },
        {
          "material": "Zinc Oxide",
          "amount": 3.5
        }
      ],
      "additionals": [
        {
          "material": "Bentonite",
          "amount": 3.0
        },
        {
          "material": "Red Iron Oxide",
          "amount": 1.0
        },
        {
          "material": "Silicon carbide",
          "amount": 1.0
        },
        {
          "material": "Tin Oxide",
          "amount": 1.0
        },
        {
          "material": "Tricalcium Phosphate, Synthetic Bone Ash",
          "amount": 0.5
        },
        {
          "material": "Copper Carbonate",
          "amount": 0.4
        }
      ],
      "description": "For red/purple test A: https://glazy.org/recipes/30381 B: https://glazy.org/recipes/30379 C: https://glazy.org/recipes/30377 D: https://glazy.org/recipes/30378 Used 1000 mesh SiC.",
      "createdBy": "david tsabar",
      "source": "glazy.org",
      "url": "https://glazy.org/recipes/30378"
    },
    {
      "id": 5394,
      "code": "GLAZY-5394",
      "name": "Red Crystal Glaze",
      "cone": "9",
      "surface": "",
      "transparency": "",
      "atmosphere": "Oxidation, Reduction",
      "subtype": "Glaze - Crystalline",
      "ingredients": [
        {
          "material": "Barium Carbonate",
          "amount": 40.0
        },
        {
          "material": "Nepheline Syenite",
          "amount": 35.0
        },
        {
          "material": "Zinc Oxide",
          "amount": 15.0
        },
        {
          "material": "Calcined Kaolin",
          "amount": 5.0
        },
        {
          "material": "Silica",
          "amount": 5.0
        }
      ],
      "additionals": [
        {
          "material": "Black Nickel Oxide",
          "amount": 1.5
        }
      ],
      "description": "This recipe was imported from Louis Katz's Hyperglaze database available on his website: http://falcon.tamucc.edu/lkatz/allglazes.txt More information about Louis Katz can be found on his website, http://www.louiskatz.net/ Louis Katz Notes: I am not a safety expert and any information contained in this file about safety should be ignored in favor of advice from experts. All of the materials in all glazes are potentially hazardous. All of these glaze recipes are given without any representation of accuracy or safety. They may work, they may not. They may be safe when fired or they may not. All of the materials used in them have hazards associated with them. You must be have sufficient training in the hazards before you use the the materials. You will have to determine the suitability and safety for your use. Do not assume that a lack of a warning about a material means that it is safe. Cone: 9 Color: red Firing: Ox. or Red. Recipe: Percent Batch Barium Carbonate 40.00 40.00 Zinc Oxide 15.00 15.00 Neph Sy 35.00 35.00 Calcined Kaolin 5.00 5.00 Flint 5.00 5.00 Totals: 100.00 % 100.00 gm Also add: Black Nickel Oxide 1.50 1.50 Comments: for TURQUOISE: replace BN Oxide with 2.5% Copper Carbonate CM 03-95 p.56",
      "createdBy": "Glazy Admin",
      "source": "glazy.org",
      "url": "https://glazy.org/recipes/5394"
    },
    {
      "id": 18809,
      "code": "GLAZY-18809",
      "name": "Red Eye",
      "cone": "9 - 10",
      "surface": "Glossy",
      "transparency": "Opaque",
      "atmosphere": "Oxidation",
      "subtype": "Glaze - Iron",
      "ingredients": [
        {
          "material": "Custer Feldspar",
          "amount": 45.0
        },
        {
          "material": "Bone Ash",
          "amount": 15.0
        },
        {
          "material": "Talc",
          "amount": 15.0
        },
        {
          "material": "Red Iron Oxide",
          "amount": 11.5
        },
        {
          "material": "Silica",
          "amount": 11.0
        },
        {
          "material": "EP Kaolin",
          "amount": 8.0
        },
        {
          "material": "Lithium Carbonate",
          "amount": 4.0
        },
        {
          "material": "Bentonite",
          "amount": 2.0
        }
      ],
      "description": "Brown orange red",
      "createdBy": "Stephen Stuchell",
      "source": "glazy.org",
      "url": "https://glazy.org/recipes/18809"
    },
    {
      "id": 4625,
      "code": "GLAZY-4625",
      "name": "Red Glaze 1",
      "cone": "10",
      "surface": "Glossy",
      "transparency": "",
      "atmosphere": "Reduction",
      "subtype": "Glaze - Red - Copper",
      "ingredients": [
        {
          "material": "Nepheline Syenite",
          "amount": 35.0
        },
        {
          "material": "Silica",
          "amount": 27.0
        },
        {
          "material": "Ferro Frit 3110",
          "amount": 17.0
        },
        {
          "material": "Whiting",
          "amount": 15.0
        },
        {
          "material": "Talc",
          "amount": 3.0
        },
        {
          "material": "Zinc Oxide",
          "amount": 2.0
        },
        {
          "material": "Bone Ash",
          "amount": 1.0
        }
      ],
      "additionals": [
        {
          "material": "Bentonite",
          "amount": 3.0
        },
        {
          "material": "Copper Carbonate",
          "amount": 1.5
        },
        {
          "material": "Tin Oxide",
          "amount": 1.5
        }
      ],
      "description": "This recipe was imported from Louis Katz's Hyperglaze database available on his website: http://falcon.tamucc.edu/lkatz/allglazes.txt More information about Louis Katz can be found on his website, http://www.louiskatz.net/ Louis Katz Notes: I am not a safety expert and any information contained in this file about safety should be ignored in favor of advice from experts. All of the materials in all glazes are potentially hazardous. All of these glaze recipes are given without any representation of accuracy or safety. They may work, they may not. They may be safe when fired or they may not. All of the materials used in them have hazards associated with them. You must be have sufficient training in the hazards before you use the the materials. You will have to determine the suitability and safety for your use. Do not assume that a lack of a warning about a material means that it is safe. Cone: 10 Color: Red/Blue Testing: Tested Surface texture: gloss Firing: Reduction Recipe: Percent Batch Bone Ash 1.00 100 Talc 3.00 300 Whiting 15.00 1500 Zinc Oxide 2.00 200 Ferro Frit 3110 17.00 1700 Neph Sy 35.00 3500 Flint 27.00 2700 Totals: 100.00 % 10000 gm Also add: Bentonite 3.00 300 Tin Oxide 1.50 150 Copper Carbonate 1.50 150 Comments: Fires red on verticals Blue on Horizontals. Semi Fluid. . Expensive.",
      "createdBy": "Glazy Admin",
      "source": "glazy.org",
      "url": "https://glazy.org/recipes/4625"
    },
    {
      "id": 4626,
      "code": "GLAZY-4626",
      "name": "Red Glaze 2",
      "cone": "10",
      "surface": "Glossy",
      "transparency": "",
      "atmosphere": "Reduction",
      "subtype": "Glaze - Red - Copper",
      "ingredients": [
        {
          "material": "Nepheline Syenite",
          "amount": 35.0
        },
        {
          "material": "Silica",
          "amount": 27.0
        },
        {
          "material": "Ferro Frit 3110",
          "amount": 17.0
        },
        {
          "material": "Whiting",
          "amount": 15.0
        },
        {
          "material": "Talc",
          "amount": 3.0
        },
        {
          "material": "Zinc Oxide",
          "amount": 2.0
        },
        {
          "material": "Bone Ash",
          "amount": 1.0
        }
      ],
      "additionals": [
        {
          "material": "Bentonite",
          "amount": 3.0
        },
        {
          "material": "Titanium Dioxide",
