Repository: MrSeldon/argilev2

File: data/glazes/glazy.json (part 226 of 315)
{
          "amount": 3.0
        },
        {
          "material": "Copper Carbonate",
          "amount": 1.5
        },
        {
          "material": "Tin Oxide",
          "amount": 1.5
        }
      ],
      "description": "This recipe was imported from Louis Katz's Hyperglaze database available on his website: http://falcon.tamucc.edu/lkatz/allglazes.txt More information about Louis Katz can be found on his website, http://www.louiskatz.net/ Louis Katz Notes: I am not a safety expert and any information contained in this file about safety should be ignored in favor of advice from experts. All of the materials in all glazes are potentially hazardous. All of these glaze recipes are given without any representation of accuracy or safety. They may work, they may not. They may be safe when fired or they may not. All of the materials used in them have hazards associated with them. You must be have sufficient training in the hazards before you use the the materials. You will have to determine the suitability and safety for your use. Do not assume that a lack of a warning about a material means that it is safe. Cone: 10 Color: Red/Blue Testing: Tested Surface texture: gloss Firing: Reduction Recipe: Percent Batch Bone Ash 1.00 100 Talc 3.00 300 Whiting 15.00 1500 Zinc Oxide 2.00 200 Ferro Frit 3110 17.00 1700 Neph Sy 35.00 3500 Flint 27.00 2700 Totals: 100.00 % 10000 gm Also add: Bentonite 3.00 300 Tin Oxide 1.50 150 Copper Carbonate 1.50 150 titnaium Dioxide 3.00 300 Comments: Blue and Green Streaky. NOT RED. FLuid. Expensive",
      "createdBy": "Glazy Admin",
      "source": "glazy.org",
      "url": "https://glazy.org/recipes/4626"
    },
    {
      "id": 8317,
      "code": "GLAZY-8317",
      "name": "Red Gold and Rhodes Rutile ^6 ox.",
      "cone": "6",
      "surface": "Glossy",
      "transparency": "",
      "atmosphere": "Oxidation",
      "subtype": "Glaze",
      "ingredients": [
        {
          "material": "Silica",
          "amount": 39.0
        },
        {
          "material": "Nepheline Syenite",
          "amount": 24.0
        },
        {
          "material": "Whiting",
          "amount": 14.0
        },
        {
          "material": "Lithium Carbonate",
          "amount": 11.0
        },
        {
          "material": "Gerstley Borate",
          "amount": 7.0
        },
        {
          "material": "Magnesium carbonate",
          "amount": 3.0
        },
        {
          "material": "Barium Carbonate",
          "amount": 2.0
        }
      ],
      "additionals": [
        {
          "material": "Red Iron Oxide",
          "amount": 7.0
        },
        {
          "material": "Rutile",
          "amount": 6.0
        },
        {
          "material": "Zircopax",
          "amount": 6.0
        }
      ],
      "description": "",
      "createdBy": "Alisa Liskin Clausen",
      "source": "glazy.org",
      "url": "https://glazy.org/recipes/8317"
    },
    {
      "id": 5170,
      "code": "GLAZY-5170",
      "name": "Red Gold Glaze",
      "cone": "4 - 6",
      "surface": "",
      "transparency": "",
      "atmosphere": "Oxidation, Reduction",
      "subtype": "Glaze - Iron - Amber",
      "ingredients": [
        {
          "material": "Silica",
          "amount": 39.0
        },
        {
          "material": "Nepheline Syenite",
          "amount": 24.0
        },
        {
          "material": "Whiting",
          "amount": 14.0
        },
        {
          "material": "Lithium Carbonate",
          "amount": 11.0
        },
        {
          "material": "Gerstley Borate",
          "amount": 7.0
        },
        {
          "material": "Magnesium carbonate",
          "amount": 3.0
        },
        {
          "material": "Barium Carbonate",
          "amount": 2.0
        }
      ],
      "additionals": [
        {
          "material": "Red Iron Oxide",
          "amount": 7.0
        },
        {
          "material": "Rutile",
          "amount": 6.0
        },
        {
          "material": "Zircopax",
          "amount": 6.0
        }
      ],
      "description": "This recipe was imported from Louis Katz's Hyperglaze database available on his website: http://falcon.tamucc.edu/lkatz/allglazes.txt More information about Louis Katz can be found on his website, http://www.louiskatz.net/ Louis Katz Notes: I am not a safety expert and any information contained in this file about safety should be ignored in favor of advice from experts. All of the materials in all glazes are potentially hazardous. All of these glaze recipes are given without any representation of accuracy or safety. They may work, they may not. They may be safe when fired or they may not. All of the materials used in them have hazards associated with them. You must be have sufficient training in the hazards before you use the the materials. You will have to determine the suitability and safety for your use. Do not assume that a lack of a warning about a material means that it is safe. Cone: 4 5 6 Color: red gold Firing: Ox. or Red. Recipe: Percent Batch Barium Carbonate 2.00 2.00 Gertsley Borate 7.00 7.00 Lithium Carbonate 11.00 11.00 Magnesium Carbonate 3.00 3.00 Whiting 14.00 14.00 Neph Sy 24.00 24.00 Flint 39.00 39.00 Totals: 100.00 % 100.00 gm Also add: Zircopax 6.00 6.00 RIO 7.00 7.00 Rutile 6.00 6.00 Comments: CM 11-91 p.53",
      "createdBy": "Glazy Admin",
      "source": "glazy.org",
      "url": "https://glazy.org/recipes/5170"
    },
    {
      "id": 2578,
      "code": "GLAZY-2578",
      "name": "Red Gold Matte",
      "cone": "6",
      "surface": "Matte",
      "transparency": "",
      "atmosphere": "",
      "subtype": "Glaze - Matte",
      "ingredients": [
        {
          "material": "Silica",
          "amount": 39.0
        },
        {
          "material": "Nepheline Syenite",
          "amount": 24.0
        },
        {
          "material": "Red Iron Oxide",
          "amount": 17.0
        },
        {
          "material": "Whiting",
          "amount": 14.0
        },
        {
          "material": "Lithium Carbonate",
          "amount": 11.0
        },
        {
          "material": "Gerstley Borate",
          "amount": 7.0
        },
        {
          "material": "Rutile",
          "amount": 6.0
        },
        {
          "material": "Zirconium dioxide",
          "amount": 6.0
        },
        {
          "material": "Magnesium carbonate",
          "amount": 3.0
        },
        {
          "material": "Barium Carbonate",
          "amount": 2.0
        }
      ],
      "description": "Source/Alternate names: Ceramics Monthly 1991 Notes: Alisa Clausen: stable, silk matt rust brown with a golden sparkle on top surface. No discernable difference where double dipped. Has a very beautiful golden shimmer to the surface. The surface is very much like Gibby Rose Tenmoku, if you know that one. Very warm, appealing colour if you like those ochre and iron nuances.",
      "createdBy": "Glazy Admin",
      "source": "glazy.org",
      "url": "https://glazy.org/recipes/2578"
    },
    {
      "id": 37408,
      "code": "GLAZY-37408",
      "name": "Red Granite Slurry",
      "cone": "9 - 12",
      "surface": "",
      "transparency": "",
      "atmosphere": "Reduction",
      "subtype": "Glaze - Iron",
      "ingredients": [
        {
          "material": "Wisconsin Red Granite",
          "amount": 100.0
        }
      ],
      "description": "Go get some rocks, cook em (calcine them), ball mill em a while; even 3-4 hours gets you fine enough grains (two days is best, it's like silk), wham bam.",
      "createdBy": "Ginger",
      "source": "glazy.org",
      "url": "https://glazy.org/recipes/37408"
    },
    {
      "id": 173471,
      "code": "GLAZY-173471",
      "name": "Red Grape",
      "cone": "6",
      "surface": "Glossy",
      "transparency": "Semi-opaque",
      "atmosphere": "Oxidation",
      "subtype": "Glaze - Red - Pink",
      "ingredients": [
        {
          "material": "Silica",
          "amount": 25.0
        },
        {
          "material": "Soda Feldspar",
          "amount": 25.0
        },
        {
          "material": "Wollastonite",
          "amount": 20.0
        },
        {
          "material": "Ball Clay",
          "amount": 15.0
        },
        {
          "material": "Ferro Frit 3134",
          "amount": 15.0
        }
      ],
      "additionals": [
        {
          "material": "Tin Oxide",
          "amount": 5.0
        },
        {
          "material": "Bentonite",
          "amount": 2.0
        },
        {
          "material": "Chrome Oxide",
          "amount": 0.5
        }
      ],
      "description": "Glossy Deep pink, almost burgundy Careful application is needed for brushing on, as it dries slowly",
      "createdBy": "Kenneth Lau",
      "source": "glazy.org",
      "url": "https://glazy.org/recipes/173471"
    },
    {
      "id": 2316,
      "code": "GLAZY-2316",
      "name": "Red Green Raku",
      "cone": "08 - 05 1/2",
      "surface": "Glossy",
      "transparency": "",
      "atmosphere": "Raku",
      "subtype": "Glaze - Raku",
      "ingredients": [
        {
          "material": "Gerstley Borate",
          "amount": 80.0
        },
        {
          "material": "Custer Feldspar",
          "amount": 20.0
        }
      ],
      "additionals": [
        {
          "material": "Copper Carbonate",
          "amount": 3.0
        }
      ],
      "description": "this is a fast pull for a very shiny gold. Slow pull results in a green or red with some gold. Might want to experiment with various reduction for different effects... I fire this on dark stoneware (Death Valley) from",
      "createdBy": "Glazy Admin",
      "source": "glazy.org",
      "url": "https://glazy.org/recipes/2316"
    },
    {
      "id": 1470,
      "code": "GLAZY-1470",
      "name": "Red Ketchup",
      "cone": "6",
      "surface": "Satin-matte",
      "transparency": "Opaque",
      "atmosphere": "Oxidation",
      "subtype": "Glaze - Iron - Kaki, Tomato Red",
      "ingredients": [
        {
          "material": "Gerstley Borate",
          "amount": 31.68
        },
        {
          "material": "Silica",
          "amount": 29.7
        },
        {
          "material": "Custer Feldspar",
          "amount": 19.8
        },
        {
          "material": "Talc",
          "amount": 13.86
        },
        {
          "material": "EP Kaolin",
          "amount": 4.95
        }
      ],
      "additionals": [
        {
          "material": "Red Iron Oxide",
          "amount": 14.85
        }
      ],
      "description": "Glaze Type: Iron Saturate ketchup red, more like the ketchup red from the time we had an abundance of ripe tomatoes and overcooked a batch of ketchup. However, it had a frosting of tan and the plate and bowl are great looking. The glaze tended to flake off when dry and required careful handling on non-grolleg ^6 porcelain (Standard Ceramics # 213). Has satin finish. Bonnie Hellman This glaze is identical to Randy's Red.",
      "createdBy": "Glazy Admin",
      "source": "glazy.org",
      "url": "https://glazy.org/recipes/1470"
    },
    {
      "id": 2317,
      "code": "GLAZY-2317",
      "name": "Red Lustre Buck #7",
      "cone": "07 - 06",
      "surface": "Matte",
      "transparency": "",
      "atmosphere": "Raku",
      "subtype": "Glaze",
      "ingredients": [
        {
          "material": "Borax",
          "amount": 35.0
        },
        {
          "material": "Frit 3278",
          "amount": 34.0
        },
        {
          "material": "Gerstley Borate",
          "amount": 23.0
        },
        {
          "material": "Kaolin",
          "amount": 8.0
        }
      ],
      "additionals": [
        {
          "material": "Red Copper Oxide",
          "amount": 10.0
        },
        {
          "material": "Red Iron Oxide",
          "amount": 10.0
        }
      ],
      "description": "Use Borax Decahydrate. Here, designed by me, are two copper red matt lustres. This one is for fresh mix daily, or dry mix and wet only what you can use in a day. The borax is washing machine borax. Pemco frit 830 or Hommel frit K3 will work also. Use a few drops of detergent to disperse colorant oxides. The above glaze is quite fluid at C07/06 and needs to be heavily reduced. Move from kiln to reduction medium as quickly as possible and leave 20 minutes or so. It produces brillant reds with some blue flashes. High gloss finish most of the time. There you go. I have used these glazes with good results. They are BTW variations of Carol Townsend's original 'Tomats Red' submitted by: Tom Buck via Rob Curfman e-mail:",
      "createdBy": "Glazy Admin",
      "source": "glazy.org",
      "url": "https://glazy.org/recipes/2317"
    },
    {
      "id": 2319,
      "code": "GLAZY-2319",
      "name": "Red Lustre Buck #8",
      "cone": "07 - 06",
      "surface": "Matte",
      "transparency": "",
      "atmosphere": "",
      "subtype": "Glaze",
      "ingredients": [
        {
          "material": "Gerstley Borate",
          "amount": 38.0
        },
        {
          "material": "Ferro Frit 3134",
          "amount": 31.0
        },
        {
          "material": "Ferro Frit 3195",
          "amount": 31.0
        }
      ],
      "additionals": [
        {
          "material": "Red Copper Oxide",
          "amount": 10.0
        },
        {
          "material": "Red Iron Oxide",
          "amount": 10.0
        }
      ],
      "description": "Here, designed by me, are two copper red matt lustres. Use a few drops of detergent to disperse colorant oxides. A non-soluble (mostly) mix that can go on shelf. This version is much more matt and gives various hues of red no blues worth mentioning. It needs heavy reduction. There you go. I have used these glazes with good results. They are BTW variations of Carol Townsend's original Tomats Red submitted by: Tom Buck via Rob Curfman e-mail:",
      "createdBy": "Glazy Admin",
      "source": "glazy.org",
      "url": "https://glazy.org/recipes/2319"
    },
    {
      "id": 36081,
      "code": "GLAZY-36081",
      "name": "Red Oilspot",
      "cone": "6",
      "surface": "Semi-glossy",
      "transparency": "Opaque",
      "atmosphere": "Oxidation",
      "subtype": "Glaze - Iron - Oil Spot",
      "ingredients": [
        {
          "material": "Minspar 200",
          "amount": 25.91
        },
        {
          "material": "Custer Feldspar",
          "amount": 21.59
        },
        {
          "material": "EP Kaolin",
          "amount": 15.11
        },
        {
          "material": "Ferro Frit 3195",
          "amount": 13.82
        },
        {
          "material": "Red Iron Oxide",
          "amount": 6.91
        },
        {
          "material": "Dolomite",
          "amount": 6.04
        },
        {
          "material": "Amtalc-C98 Talc",
          "amount": 6.04
        },
        {
          "material": "Silica",
          "amount": 4.58
        }
      ],
      "description": "A cone 6 Oilspot based off of CeramicMaterialsWorkshop.com (A.K.A Matt and Rose Katz... go take the classes!) Cone 10 Oilspot formulations and a bunch of cone 10 Oilspot tests by TC Staton. I just added boron to their cone 10 Oilspot formula and then shifted it around on stulls map until it worked out the best for me at cone 6. Glaze application thickness is important... do some application thickness tests when first trying this glaze out. It needs to be thick enough that the glaze will produce the Oilspot bubbles... but also thin enough that all the bubbles will heal over by the end of the firing. I scaled out a 75g batch and mixed it with 50 mils water.",
      "createdBy": "Jake Glaze",
      "source": "glazy.org",
      "url": "https://glazy.org/recipes/36081"
    },
    {
      "id": 3408,
      "code": "GLAZY-3408",
      "name": "Red Orange",
      "cone": "6",
      "surface": "Semi-matte",
      "transparency": "Opaque",
      "atmosphere": "Oxidation",
      "subtype": "Glaze - Iron - Kaki, Tomato Red",
      "ingredients": [
        {
          "material": "Minspar 200",
          "amount": 47.7
        },
        {
          "material": "Talc",
          "amount": 17.2
        },
        {
          "material": "Bone Ash",
          "amount": 15.3
        },
        {
          "material": "Silica",
          "amount": 11.6
        },
        {
          "material": "EP Kaolin",
          "amount": 4.1
        },
        {
          "material": "Lithium Carbonate",
          "amount": 4.1
        }
      ],
      "additionals": [
        {
          "material": "Crocus martis",
          "amount": 11.5
        },
        {
          "material": "Bentonite",
          "amount": 2.0
        }
      ],
      "description": "\"I have introduced a cooling cycle to the firing. The cycle is as follows and the firing is accompanied by a Cone 6 witness cone. After 12 consecutive firings, the witness cones are identical from firing to firing.\" The firing cycle: Rate Temp Hold Time rA1= 360 F1 = 900 0 rA2= 300 F2 = 1800 0 rA3 =200 F3 = 2016 0 rA4 = 108 F4 = 2197 0.3 rA5 = Full F5 =1800 0 rA6 =150 F6 = 1300 0 rA7 = 0000 To summarize, I fire at a rate of 360/hr to 900 degrees F, then at 300 degrees/ hr to 1800 degrees F, 200 degrees/hr until 2016 degrees F is reached, then 108 degrees/hour to 2197 at which time I hold it at that temperature for 30 minutes. The kiln is shut off until a temperature of 1800 degrees F is reached and then turned on to slow the rate of cooling to 150 degrees/hr until 1300 degrees F is reached. At this point the kiln is turned off and cools naturally. Western Pennsylvania Potters Community http://wpapotters.blogspot.com/2012/04/links-to-cone-6-oxidation-glaze-tests.html http://www.wpapotters.blogspot.com/2011/10/cone-6-oxidation-results-group-8.html",
      "createdBy": "Terry Rorison",
      "source": "glazy.org",
      "url": "https://glazy.org/recipes/3408"
    },
    {
      "id": 1471,
      "code": "GLAZY-1471",
      "name": "Red Pink to Purple Mauve",
      "cone": "6",
      "surface": "",
      "transparency": "",
      "atmosphere": "Oxidation",
      "subtype": "Glaze - Purple",
      "ingredients": [
        {
          "material": "Silica",
          "amount": 32.0
        },
        {
          "material": "Gerstley Borate",
          "amount": 21.0
        },
        {
          "material": "Whiting",
          "amount": 20.0
        },
        {
          "material": "Nepheline Syenite",
          "amount": 16.0
        },
        {
          "material": "EP Kaolin",
          "amount": 11.0
        }
      ],
      "additionals": [
        {
          "material": "Chrome Oxide",
          "amount": 5.0
        },
        {
          "material": "Tin Oxide",
          "amount": 5.0
        }
      ],
      "description": "One thing I will say is the 'Red pink to Purple Mauve' turned out great. It is more of a deep red-violet. I did not find it purple when applied thick but happy with it as it is. I'll mess with it and keep trying. This was fired in elect on dillo white clay. submitted by: Lori Wilkinson e-mail:",
      "createdBy": "Glazy Admin",
      "source": "glazy.org",
      "url": "https://glazy.org/recipes/1471"
    },
    {
      "id": 2321,
      "code": "GLAZY-2321",
      "name": "Red Raku",
      "cone": "5",
      "surface": "Glossy",
      "transparency": "",
      "atmosphere": "Raku",
      "subtype": "Glaze - Raku",
      "ingredients": [
        {
          "material": "Borax",
          "amount": 60.0
        },
        {
          "material": "Colemanite",
          "amount": 60.0
        }
      ],
      "additionals": [
        {
          "material": "Rutile",
          "amount": 60.0
        },
        {
          "material": "Copper Carbonate",
          "amount": 12.0
        }
      ],
      "description": "Glaze Type: Raku (Reduction) From Jim Romberg, Anderson Ranch '86",
      "createdBy": "Glazy Admin",
      "source": "glazy.org",
      "url": "https://glazy.org/recipes/2321"
    },
    {
      "id": 5692,
      "code": "GLAZY-5692",
      "name": "Red Raku",
      "cone": "012 - 08",
      "surface": "Glossy",
      "transparency": "Translucent",
      "atmosphere": "Reduction",
      "subtype": "Glaze - Specialty - Metallic",
      "ingredients": [
        {
          "material": "Custer Feldspar (1989)",
          "amount": 80.0
        }
      ],
      "additionals": [
        {
          "material": "Nepheline Syenite",
          "amount": 20.0
        },
        {
          "material": "Copper Carbonate",
          "amount": 2.0
        },
        {
          "material": "Ferro Frit 3110",
          "amount": 2.0
        },
        {
          "material": "Ferro Frit 3134",
          "amount": 2.0
        },
        {
          "material": "Tin Oxide",
          "amount": 1.0
        }
      ],
      "description": "Copper Red Reduction in Raku",
      "createdBy": "dee Aguilar",
      "source": "glazy.org",
      "url": "https://glazy.org/recipes/5692"
    },
    {
      "id": 1472,
      "code": "GLAZY-1472",
      "name": "Red Randy's",
      "cone": "6 - 10",
      "surface": "Semi-glossy",
      "transparency": "Opaque",
      "atmosphere": "Oxidation, Reduction",
      "subtype": "Glaze - Iron - Kaki, Tomato Red",
      "ingredients": [
        {
          "material": "Gerstley Borate",
          "amount": 31.7
        },
        {
          "material": "Silica",
          "amount": 29.7
        },
        {
          "material": "Soda Feldspar",
          "amount": 19.8
        },
        {
          "material": "Talc",
          "amount": 13.9
        },
        {
          "material": "EP Kaolin",
          "amount": 5.0
        }
      ],
      "additionals": [
        {
          "material": "Red Iron Oxide",
          "amount": 15.0
        },
        {
          "material": "Bentonite",
          "amount": 2.0
        }
      ],
      "description": "Glaze Type: Iron Saturate Darker red: instead of 15 RIO add: 7.5 Crocus Martis 7.5 RIO comments: A very nice base comes from Randy's Red with the iron omitted. You can add up to 10% zircopax or other whitener, I would suggest 5% for starters. Works good with other colorants also. Cobalt carbonate will give a purple. Very Stable! Rose Downs submitted by: dianna rose downs Clay Times",
      "createdBy": "Glazy Admin",
      "source": "glazy.org",
      "url": "https://glazy.org/recipes/1472"
    },
    {
      "id": 1473,
      "code": "GLAZY-1473",
      "name": "Red Rich Deep",
      "cone": "6 - 8",
      "surface": "Glossy",
      "transparency": "Opaque",
      "atmosphere": "Oxidation",
      "subtype": "Glaze - Red - Copper",
      "ingredients": [
        {
          "material": "Soda Feldspar",
          "amount": 52.0
        },
        {
          "material": "Silica",
          "amount": 18.0
        },
        {
          "material": "Whiting",
          "amount": 15.0
        },
        {
          "material": "Gerstley Borate",
          "amount": 10.0
        },
        {
          "material": "Kaolin",
          "amount": 5.0
        }
      ],
      "additionals": [
        {
          "material": "Tin Oxide",
          "amount": 1.0
        },
        {
          "material": "Copper Carbonate",
          "amount": 0.5
        },
        {
          "material": "Silicon carbide",
          "amount": 0.5
        }
      ],
      "description": "Glaze Type: Copper red Can use a calcium borate frit instead of gerstley borate (try Ferro frit 3124). (fine SiC) In the book Glazes by Emmanuel Cooper (in the Complete Potter series), Mr. Cooper states: In electric kilns reduction be achieved in the glaze by the addition of small amounts of silicon carbide. A powerful flux such as calcium borate frit or borax frit is needed to break down the silicon carbide while the glaze also needs to be sufficiently fluid to allow the gas formed to be released if a smooth surface is required. I have not personally tried this. Have fun whomever wants to.... Anne Worner",
      "createdBy": "Glazy Admin",
      "source": "glazy.org",
      "url": "https://glazy.org/recipes/1473"
    },
    {
      "id": 173557,
      "code": "GLAZY-173557",
      "name": "Red Ruby",
      "cone": "6",
      "surface": "Glossy",
      "transparency": "Opaque",
      "atmosphere": "Oxidation",
      "subtype": "Glaze - Red - Pink",
      "ingredients": [
        {
          "material": "Silica",
          "amount": 25.0
        },
        {
          "material": "Soda Feldspar",
          "amount": 25.0
        },
        {
          "material": "Wollastonite",
          "amount": 20.0
        },
        {
          "material": "Ball Clay",
          "amount": 15.0
        },
        {
          "material": "Ferro Frit 3134",
          "amount": 15.0
        }
      ],
      "additionals": [
        {
          "material": "Tin Oxide",
          "amount": 5.0
        },
        {
          "material": "Bentonite",
          "amount": 2.0
        },
        {
          "material": "Chrome Oxide",
          "amount": 0.05
        }
      ],
      "description": "Glossy Ruby / Amaranth colour Careful application is needed for brushing on as glaze dries rather slowly",
      "createdBy": "Kenneth Lau",
      "source": "glazy.org",
      "url": "https://glazy.org/recipes/173557"
    },
    {
      "id": 1474,
      "code": "GLAZY-1474",
      "name": "Red Rust",
      "cone": "6",
      "surface": "Semi-glossy",
      "transparency": "Opaque",
      "atmosphere": "Reduction",
      "subtype": "Glaze - Iron - Kaki, Tomato Red",
      "ingredients": [
        {
          "material": "Custer Feldspar",
          "amount": 50.0
        },
        {
          "material": "Whiting",
          "amount": 20.0
        },
        {
          "material": "EP Kaolin",
          "amount": 18.0
        },
        {
          "material": "Bone Ash",
          "amount": 4.0
        },
        {
          "material": "Ferro Frit 3110",
          "amount": 4.0
        },
        {
          "material": "Talc",
          "amount": 4.0
        }
      ],
      "additionals": [
        {
          "material": "Black Iron Oxide",
          "amount": 5.0
        },
        {
          "material": "Tin Oxide",
          "amount": 4.0
        }
      ],
      "description": "Glaze Type: Iron Saturate Cone 6 version of Shaner's Red. Senisitive to thickness, reduction, and clay body. NOTE: slow cooling is important because the color comes from iron crystals forming during cooling. Probably works in oxidation as well.",
      "createdBy": "Glazy Admin",
      "source": "glazy.org",
      "url": "https://glazy.org/recipes/1474"
    },
    {
      "id": 84472,
      "code": "GLAZY-84472",
      "name": "Red Rust (Cone 6)",
      "cone": "6",
      "surface": "",
      "transparency": "",
      "atmosphere": "",
      "subtype": "Glaze",
      "ingredients": [
        {
          "material": "Potash Feldspar (Norflux LIS, Minerco)",
          "amount": 33.0
        },
        {
          "material": "Ferro Frit 3134",
          "amount": 19.0
        },
        {
          "material": "Bone Ash",
          "amount": 12.0
        },
        {
          "material": "Silica",
          "amount": 12.0
        },
        {
          "material": "Talc",
          "amount": 12.0
        },
        {
          "material": "Kaolin (WBH,Minerco)",
          "amount": 9.0
        },
        {
          "material": "Lithium Carbonate",
          "amount": 3.0
        }
      ],
      "additionals": [
        {
          "material": "Red Iron Oxide",
          "amount": 12.5
        }
      ],
      "description": "",
      "createdBy": "Ceramics Bezalel",
      "source": "glazy.org",
      "url": "https://glazy.org/recipes/84472"
    },
    {
      "id": 12561,
      "code": "GLAZY-12561",
      "name": "Red Shino",
      "cone": "10 - 11",
      "surface": "Glossy",
      "transparency": "Opaque",
      "atmosphere": "Reduction",
      "subtype": "Glaze - Shino - Carbon Trap",
      "ingredients": [
        {
          "material": "Nepheline Syenite",
          "amount": 37.0
        },
        {
          "material": "Grolleg Kaolin",
          "amount": 16.5
        },
        {
          "material": "Soda Ash",
          "amount": 15.5
        },
        {
          "material": "Kentucky OM #4 Ball Clay",
          "amount": 12.5
        },
        {
          "material": "Kona F-4 feldspar",
          "amount": 9.0
        },
        {
          "material": "Redart",
          "amount": 7.0
        },
        {
          "material": "Spodumene",
          "amount": 2.5
        }
      ],
      "description": "A shino that has a tendency to go gold or carbon trap depending on the atmosphere. Feel free to play around with the soda ash percentage to get different effects. I also recommend substituting Grolleg, or any other kaolin that has a reputation for flashing during wood firing with EPK.",
      "createdBy": "Sid Henderson",
      "source": "glazy.org",
      "url": "https://glazy.org/recipes/12561"
    },
    {
      "id": 44079,
      "code": "GLAZY-44079",
      "name": "Red Shino",
      "cone": "9 - 10",
      "surface": "",
      "transparency": "",
      "atmosphere": "",
      "subtype": "Glaze - Shino",
      "ingredients": [
        {
          "material": "Nepheline Syenite",
          "amount": 45.0
        },
        {
          "material": "Spodumene",
          "amount": 15.0
        },
        {
          "material": "Kona F-4 feldspar",
          "amount": 11.0
        },
        {
          "material": "Kentucky OM #4 Ball Clay",
          "amount": 9.0
        },
        {
          "material": "Redart",
          "amount": 6.0
        },
        {
          "material": "EP Kaolin",
          "amount": 4.0
        },
        {
          "material": "Soda Ash",
          "amount": 4.0
        }
      ],
      "description": "From Virginia Scotchie's Clay and Glaze Compendium",
      "createdBy": "Glazy Admin",
      "source": "glazy.org",
      "url": "https://glazy.org/recipes/44079"
    },
    {
      "id": 41696,
      "code": "GLAZY-41696",
      "name": "Red Shino (Romero House)",
      "cone": "10",
      "surface": "",
      "transparency": "",
      "atmosphere": "Reduction",
      "subtype": "Glaze - Shino",
      "ingredients": [
        {
          "material": "Nepheline Syenite",
          "amount": 37.3
        },
        {
          "material": "EP Kaolin",
          "amount": 16.6
        },
        {
          "material": "Soda Ash",
          "amount": 15.7
        },
        {
          "material": "Kentucky OM #4 Ball Clay",
          "amount": 12.5
        },
        {
          "material": "Minspar 200",
          "amount": 8.9
        },
        {
          "material": "Redart",
          "amount": 6.7
        },
        {
          "material": "Spodumene",
          "amount": 2.3
        }
      ],
      "description": "",
      "createdBy": "KBangs",
      "source": "glazy.org",
      "url": "https://glazy.org/recipes/41696"
    },
    {
      "id": 11145,
      "code": "GLAZY-11145",
      "name": "Red Soda",
      "cone": "6 - 7",
      "surface": "Glossy",
      "transparency": "Opaque",
      "atmosphere": "Oxidation",
      "subtype": "Glaze - Iron - Kaki, Tomato Red",
      "ingredients": [
        {
          "material": "BPS Soda feldspar",
          "amount": 53.0
        },
        {
          "material": "Talc",
          "amount": 17.0
        },
        {
          "material": "Tricalcium Phosphate, Synthetic Bone Ash",
          "amount": 15.0
        },
        {
          "material": "Silica",
          "amount": 10.0
        },
        {
          "material": "Devon China Clay",
          "amount": 3.0
        },
        {
          "material": "Gillespie Borate",
          "amount": 2.0
        }
      ],
      "additionals": [
        {
          "material": "Red Iron Oxide",
          "amount": 12.0
        },
        {
          "material": "Bentonite",
          "amount": 2.0
        }
      ],
      "description": "Based on (Van Gilder's Tenmoku/Rana variation) Redder where thinner. Brown if too thick. Crystals at medium thickness.",
      "createdBy": "Tom Demeranville",
      "source": "glazy.org",
      "url": "https://glazy.org/recipes/11145"
    },
    {
      "id": 37003,
      "code": "GLAZY-37003",
      "name": "Red Solo Cup",
      "cone": "10",
      "surface": "",
      "transparency": "",
      "atmosphere": "Oxidation, Reduction",
      "subtype": "Glaze - Red - Copper",
      "ingredients": [
        {
          "material": "Minspar 200",
          "amount": 33.0
        },
        {
          "material": "Silica",
          "amount": 28.0
        },
        {
          "material": "Spodumene",
          "amount": 19.0
        },
        {
          "material": "Whitewater Limestone",
          "amount": 14.5
        },
        {
          "material": "Ferro Frit 3124",
          "amount": 6.0
        }
      ],
      "additionals": [
        {
          "material": "Epsom salts",
          "amount": 2.0
        },
        {
          "material": "Tin Oxide",
          "amount": 2.0
        },
        {
          "material": "Copper Carbonate",
          "amount": 1.0
        }
      ],
      "description": "college town limestone from local quarry as flux Red test cups/college town.. just go with me.... found out yesterday that john belushi was a student at UWW at some point (unnamed sources of mine actually have copies of his transcript) the limestone in this quarry is basically the same analysis as the silt clay I get from the Lake Michigan beach, though it's about 60 miles inland and does not have as much silica (obviously). High in Mg and Ca means EZ melt you can sub for your own local dolomite/limestone/whiting if u want. or just use the plain old version",
      "createdBy": "Ginger",
      "source": "glazy.org",
      "url": "https://glazy.org/recipes/37003"
    },
    {
      "id": 37005,
      "code": "GLAZY-37005",
      "name": "Red Solo Cup (stain version)",
      "cone": "10",
      "surface": "",
      "transparency": "",
      "atmosphere": "Oxidation, Reduction",
      "subtype": "Glaze",
      "ingredients": [
        {
          "material": "Soda Feldspar",
          "amount": 50.17
        },
        {
          "material": "Silica",
          "amount": 22.3
        },
        {
          "material": "Whitewater Limestone",
          "amount": 14.5
        },
        {
          "material": "Lepidolite",
          "amount": 13.04
        }
      ],
      "additionals": [
        {
          "material": "Red stain",
          "amount": 5.0
        },
        {
          "material": "Tin Oxide",
          "amount": 2.0
        }
      ],
      "description": "college town limestone as flux Red test cups/college town.. just go with me....",
      "createdBy": "Ginger",
      "source": "glazy.org",
      "url": "https://glazy.org/recipes/37005"
    },
    {
      "id": 4594,
      "code": "GLAZY-4594",
      "name": "Red stain glossy glaze",
      "cone": "7 - 8",
      "surface": "Glossy",
      "transparency": "Opaque",
      "atmosphere": "Oxidation",
      "subtype": "Glaze",
      "ingredients": [
        {
          "material": "K-200 Feldspar",
          "amount": 56.12
        },
        {
          "material": "Limestone",
          "amount": 19.6
        },
        {
          "material": "Silica",
          "amount": 13.44
        },
        {
          "material": "EP Kaolin",
          "amount": 10.84
        }
      ],
      "description": "Feldspar 56.12 Whiting 19.6 EPK 10.84 Silica 13.44 Red stain 11%",
      "createdBy": "hyung no",
      "source": "glazy.org",
      "url": "https://glazy.org/recipes/4594"
    },
    {
      "id": 1475,
      "code": "GLAZY-1475",
      "name": "RED TENMOKU",
      "cone": "6",
      "surface": "Glossy",
      "transparency": "Opaque",
      "atmosphere": "",
      "subtype": "Glaze - Iron - Tenmoku",
      "ingredients": [
        {
          "material": "Cornwall Stone",
          "amount": 80.9
        },
        {
          "material": "Whiting",
          "amount": 10.6
        },
        {
          "material": "Lithium Carbonate",
          "amount": 5.0
        },
        {
          "material": "Gerstley Borate",
          "amount": 3.6
        }
      ],
      "additionals": [
        {
          "material": "Red Iron Oxide",
          "amount": 10.0
        }
      ],
      "description": "(Richmond Potters' Club standard, unknown origin) (a rich glossy very dark brown with a lot of life and aventurine possibilities where thick. This is a good base glaze. The RIO can be replaced with cobalt, copper, tin, etc. for other colours, useful for overdipping or whatever.) Veronica Shelford e-mail: s-mail: P.O. Box 6-15 Thetis Island, BC V0R 2Y0 Tel: (250) 246-1509",
      "createdBy": "Glazy Admin",
      "source": "glazy.org",
      "url": "https://glazy.org/recipes/1475"
    },
    {
      "id": 20355,
      "code": "GLAZY-20355",
      "name": "Red Tide",
      "cone": "5 - 10",
      "surface": "Glossy",
      "transparency": "Translucent",
      "atmosphere": "Reduction, Neutral, Oxidation",
      "subtype": "Glaze - Specialty",
      "ingredients": [
        {
          "material": "Custer Feldspar",
          "amount": 36.0
        },
        {
          "material": "Silica",
          "amount": 23.0
        },
        {
          "material": "Gerstley Borate",
          "amount": 20.0
        },
        {
          "material": "Whiting",
          "amount": 11.0
        },
        {
          "material": "EP Kaolin",
          "amount": 7.0
        },
        {
          "material": "Dolomite",
          "amount": 3.0
        }
      ],
      "additionals": [
        {
          "material": "Copper Carbonate",
          "amount": 3.0
        }
      ],
      "description": "A red base with streaks of blues and pools of green. Very glossy, and transparent where red Turquoise in mid-fire oxidation.",
      "createdBy": "Alexander Kuttel",
      "source": "glazy.org",
      "url": "https://glazy.org/recipes/20355"
    },
    {
      "id": 582,
      "code": "GLAZY-582",
      "name": "Red to Green Staley",
      "cone": "10",
      "surface": "Glossy",
      "transparency": "Semi-opaque",
      "atmosphere": "Reduction",
      "subtype": "Glaze - Red",
      "ingredients": [
        {
          "material": "Custer Feldspar",
          "amount": 50.0
        },
        {
          "material": "Silica",
          "amount": 20.0
        },
        {
          "material": "Whiting",
          "amount": 15.0
        },
        {
          "material": "EP Kaolin",
          "amount": 13.0
        },
        {
          "material": "Dolomite",
          "amount": 2.0
        }
      ],
      "additionals": [
        {
          "material": "Copper Carbonate",
          "amount": 8.0
        },
        {
          "material": "Red Iron Oxide",
          "amount": 1.0
        }
      ],
      "description": "From Karen Newgard. Chris Staley glaze.",
      "createdBy": "Glazy Admin",
      "source": "glazy.org",
      "url": "https://glazy.org/recipes/582"
    },
    {
      "id": 1476,
      "code": "GLAZY-1476",
      "name": "Red Tomato",
      "cone": "6",
      "surface": "Semi-glossy",
      "transparency": "Opaque",
      "atmosphere": "Oxidation",
      "subtype": "Glaze - Iron - Kaki, Tomato Red",
      "ingredients": [
        {
          "material": "Nepheline Syenite",
          "amount": 50.0
        },
        {
          "material": "Silica",
          "amount": 22.7
        },
        {
          "material": "Bone Ash",
          "amount": 9.1
        },
