Repository: MrSeldon/argilev2

File: data/glazes/glazy.json (part 227 of 315)
{
        {
          "material": "Dolomite",
          "amount": 9.1
        },
        {
          "material": "Kaolin",
          "amount": 9.1
        }
      ],
      "additionals": [
        {
          "material": "Red Iron Oxide",
          "amount": 9.1
        },
        {
          "material": "Bentonite",
          "amount": 1.8
        }
      ],
      "description": "Glaze Type: Iron Saturate Brian Kemp. Singapore",
      "createdBy": "Glazy Admin",
      "source": "glazy.org",
      "url": "https://glazy.org/recipes/1476"
    },
    {
      "id": 1477,
      "code": "GLAZY-1477",
      "name": "Red Towy",
      "cone": "6",
      "surface": "Glossy",
      "transparency": "Opaque",
      "atmosphere": "Oxidation",
      "subtype": "Glaze - Iron - Kaki, Tomato Red",
      "ingredients": [
        {
          "material": "Gerstley Borate",
          "amount": 31.0
        },
        {
          "material": "Silica",
          "amount": 30.0
        },
        {
          "material": "Custer Feldspar",
          "amount": 16.0
        },
        {
          "material": "Talc",
          "amount": 14.0
        },
        {
          "material": "EP Kaolin",
          "amount": 5.0
        },
        {
          "material": "Bone Ash",
          "amount": 2.0
        }
      ],
      "additionals": [
        {
          "material": "Red Iron Oxide",
          "amount": 15.0
        }
      ],
      "description": "Glaze Type: Iron saturate I've spent the last 3 years working on cone 5 iron red glazes, starting with Randy's Red, and I've found some things that work to make it redder. I started by taking each ingredient, cutting it down, and gradually adding it back till I had double the amount in the recipe. I found some adjustments that work. Then I researched adding other ingredients in various amounts, and found a couple that seem to help. My new recipe I call Towy Red, after my dog. He's a Welsh Springer Spaniel, and has spots this color. He's named after the River Towy in Wales (rhymes with Howie). Then I tried different irons. I tried black iron, yellow iron, and 5 different reds, including Spanish Red. I found that the redder it was before it was fired, the redder it would be after. The best I have found so far has been an iron from Pfizer that is bright red-orange raw. I'm almost out, and don't know where to get more. Any suggestions? The Spanish Red I got from a local supplier, and it's earthy red-brown. To get the red, you need a lot of calcium, and almost as much, but not more, magnesium. All of these iron reds have a very high silica/ alumina ratio, at least 20 to 1, some as high as 100 to 1. Of course they run like the Energizer Bunny, but I only use them on tile. submitted by: Paul Lewing e-mail:",
      "createdBy": "Glazy Admin",
      "source": "glazy.org",
      "url": "https://glazy.org/recipes/1477"
    },
    {
      "id": 1478,
      "code": "GLAZY-1478",
      "name": "Red/Gold Shaner Revision",
      "cone": "5 - 6",
      "surface": "Satin-matte",
      "transparency": "Opaque",
      "atmosphere": "Oxidation",
      "subtype": "Glaze - Iron - Kaki, Tomato Red",
      "ingredients": [
        {
          "material": "Custer Feldspar",
          "amount": 30.0
        },
        {
          "material": "Nepheline Syenite",
          "amount": 30.0
        },
        {
          "material": "Whiting",
          "amount": 20.0
        },
        {
          "material": "Kaolin",
          "amount": 9.0
        },
        {
          "material": "Talc",
          "amount": 4.0
        }
      ],
      "description": "Red = bone ash 6 + iron 4 Gold= rutile 4",
      "createdBy": "Glazy Admin",
      "source": "glazy.org",
      "url": "https://glazy.org/recipes/1478"
    },
    {
      "id": 1614,
      "code": "GLAZY-1614",
      "name": "Red/Purple/Green Vivian's",
      "cone": "6",
      "surface": "",
      "transparency": "",
      "atmosphere": "",
      "subtype": "Glaze - Green",
      "ingredients": [
        {
          "material": "Nepheline Syenite",
          "amount": 46.33
        },
        {
          "material": "Silica",
          "amount": 19.8
        },
        {
          "material": "Gerstley Borate",
          "amount": 13.56
        },
        {
          "material": "Whiting",
          "amount": 8.21
        },
        {
          "material": "Dolomite",
          "amount": 5.94
        },
        {
          "material": "Zinc Oxide",
          "amount": 3.68
        },
        {
          "material": "EP Kaolin",
          "amount": 2.48
        }
      ],
      "additionals": [
        {
          "material": "Copper Carbonate",
          "amount": 0.98
        },
        {
          "material": "Tin Oxide",
          "amount": 0.98
        },
        {
          "material": "Rutile",
          "amount": 0.49
        }
      ],
      "description": "has a tendency to run in reduction. in oxidation at cone 6 a transparent green that crackles. In reduction at cone 6 will turn blood red if heavily reduced. In reduction at cone 10 it works best, a beautiful purple. submitted by: J.D. e-mail:",
      "createdBy": "Glazy Admin",
      "source": "glazy.org",
      "url": "https://glazy.org/recipes/1614"
    },
    {
      "id": 5020,
      "code": "GLAZY-5020",
      "name": "Redart Black",
      "cone": "10",
      "surface": "",
      "transparency": "",
      "atmosphere": "Oxidation, Reduction",
      "subtype": "Glaze - Black - Slip-Based",
      "ingredients": [
        {
          "material": "Redart",
          "amount": 49.78
        },
        {
          "material": "Nepheline Syenite",
          "amount": 35.08
        },
        {
          "material": "Dolomite",
          "amount": 4.74
        },
        {
          "material": "Whiting",
          "amount": 4.11
        },
        {
          "material": "Silica",
          "amount": 3.73
        },
        {
          "material": "EP Kaolin",
          "amount": 2.57
        }
      ],
      "additionals": [
        {
          "material": "Cobalt Carbonate",
          "amount": 4.5
        }
      ],
      "description": "This recipe was imported from Louis Katz's Hyperglaze database available on his website: http://falcon.tamucc.edu/lkatz/allglazes.txt More information about Louis Katz can be found on his website, http://www.louiskatz.net/ Louis Katz Notes: I am not a safety expert and any information contained in this file about safety should be ignored in favor of advice from experts. All of the materials in all glazes are potentially hazardous. All of these glaze recipes are given without any representation of accuracy or safety. They may work, they may not. They may be safe when fired or they may not. All of the materials used in them have hazards associated with them. You must be have sufficient training in the hazards before you use the the materials. You will have to determine the suitability and safety for your use. Do not assume that a lack of a warning about a material means that it is safe. Cone: 10 Firing: Ox. or Red. Recipe: Percent Batch Redart 49.78 248.9 Neph Sy 35.08 175.4 EPK 2.57 12.9 dolomite 4.74 23.7 whiting 4.11 20.5 silica 3.73 18.6 Totals: 100.00 % 500.0 gm Also add: Cobalt Carbonate 4.50 22.5 Comments: from St Johns Black",
      "createdBy": "Glazy Admin",
      "source": "glazy.org",
      "url": "https://glazy.org/recipes/5020"
    },
    {
      "id": 5021,
      "code": "GLAZY-5021",
      "name": "Redart Black Slip",
      "cone": "10",
      "surface": "",
      "transparency": "",
      "atmosphere": "Oxidation, Reduction",
      "subtype": "Slip & Engobe - Slip",
      "ingredients": [
        {
          "material": "Redart",
          "amount": 60.0
        },
        {
          "material": "Ball Clay",
          "amount": 30.0
        },
        {
          "material": "Red Iron Oxide",
          "amount": 10.0
        }
      ],
      "description": "This recipe was imported from Louis Katz's Hyperglaze database available on his website: http://falcon.tamucc.edu/lkatz/allglazes.txt More information about Louis Katz can be found on his website, http://www.louiskatz.net/ Louis Katz Notes: I am not a safety expert and any information contained in this file about safety should be ignored in favor of advice from experts. All of the materials in all glazes are potentially hazardous. All of these glaze recipes are given without any representation of accuracy or safety. They may work, they may not. They may be safe when fired or they may not. All of the materials used in them have hazards associated with them. You must be have sufficient training in the hazards before you use the the materials. You will have to determine the suitability and safety for your use. Do not assume that a lack of a warning about a material means that it is safe. Cone: 10 Color: black Surface texture: slip Firing: Ox. or Red. Recipe: Percent Batch redart 60.00 4500 ball clay 30.00 2250 red iron oxide 10.00 750 Totals: 100.00 % 7500 gm Comments: the SP June 1983 p. 32",
      "createdBy": "Glazy Admin",
      "source": "glazy.org",
      "url": "https://glazy.org/recipes/5021"
    },
    {
      "id": 5022,
      "code": "GLAZY-5022",
      "name": "Redart Fake Ash",
      "cone": "10",
      "surface": "Satin",
      "transparency": "",
      "atmosphere": "Oxidation, Reduction",
      "subtype": "Glaze - Ash - Synthetic/Fake",
      "ingredients": [
        {
          "material": "Redart",
          "amount": 60.0
        },
        {
          "material": "Whiting",
          "amount": 40.0
        }
      ],
      "additionals": [
        {
          "material": "Rutile",
          "amount": 5.0
        }
      ],
      "description": "This recipe was imported from Louis Katz's Hyperglaze database available on his website: http://falcon.tamucc.edu/lkatz/allglazes.txt More information about Louis Katz can be found on his website, http://www.louiskatz.net/ Louis Katz Notes: I am not a safety expert and any information contained in this file about safety should be ignored in favor of advice from experts. All of the materials in all glazes are potentially hazardous. All of these glaze recipes are given without any representation of accuracy or safety. They may work, they may not. They may be safe when fired or they may not. All of the materials used in them have hazards associated with them. You must be have sufficient training in the hazards before you use the the materials. You will have to determine the suitability and safety for your use. Do not assume that a lack of a warning about a material means that it is safe. Cone: 10 Color: SemiOpaque Brown Surface texture: shiny glossy Semi-Matte or Satin Firing: Ox. or Red. Glaze type: FAKE ASH Recipe: Percent Batch Redart 60.00 4800 Whiting 40.00 3200 Totals: 100.00 % 8000 gm Also add: Rutile 5.00 400 Comments: RUNS, DO NOT USE THIS GLAZE WITHOUT ASKING FIRST Not recommended as a , the glaze is matt and pits",
      "createdBy": "Glazy Admin",
      "source": "glazy.org",
      "url": "https://glazy.org/recipes/5022"
    },
    {
      "id": 2413,
      "code": "GLAZY-2413",
      "name": "Redart Mix",
      "cone": "",
      "surface": "",
      "transparency": "",
      "atmosphere": "",
      "subtype": "Slip & Engobe - Slip",
      "ingredients": [
        {
          "material": "Redart",
          "amount": 58.0
        },
        {
          "material": "Dolomite",
          "amount": 8.0
        },
        {
          "material": "Whiting",
          "amount": 2.5
        }
      ],
      "description": "Source/Alternate names: Lili Krakowski Notes: A substitute for Albany slip",
      "createdBy": "Glazy Admin",
      "source": "glazy.org",
      "url": "https://glazy.org/recipes/2413"
    },
    {
      "id": 5023,
      "code": "GLAZY-5023",
      "name": "Redart Tenmoku",
      "cone": "10",
      "surface": "Glossy",
      "transparency": "",
      "atmosphere": "Oxidation, Reduction",
      "subtype": "Glaze - Iron - Tenmoku",
      "ingredients": [
        {
          "material": "Redart",
          "amount": 77.0
        },
        {
          "material": "Wood ash",
          "amount": 11.0
        },
        {
          "material": "Silica",
          "amount": 6.0
        },
        {
          "material": "Custer Feldspar (1989)",
          "amount": 6.0
        }
      ],
      "description": "This recipe was imported from Louis Katz's Hyperglaze database available on his website: http://falcon.tamucc.edu/lkatz/allglazes.txt More information about Louis Katz can be found on his website, http://www.louiskatz.net/ Louis Katz Notes: I am not a safety expert and any information contained in this file about safety should be ignored in favor of advice from experts. All of the materials in all glazes are potentially hazardous. All of these glaze recipes are given without any representation of accuracy or safety. They may work, they may not. They may be safe when fired or they may not. All of the materials used in them have hazards associated with them. You must be have sufficient training in the hazards before you use the the materials. You will have to determine the suitability and safety for your use. Do not assume that a lack of a warning about a material means that it is safe. Cone: 10 Surface texture: shiny glossy Firing: Ox. or Red. Recipe: Percent Batch Wood Ash 11.00 11.00 Custer Feldspar 6.00 6.00 Redart Clay 77.00 77.00 Silica 6.00 6.00 Totals: 100.00 % 100.00 gm",
      "createdBy": "Glazy Admin",
      "source": "glazy.org",
      "url": "https://glazy.org/recipes/5023"
    },
    {
      "id": 280693,
      "code": "GLAZY-280693",
      "name": "Reddish Amber",
      "cone": "6",
      "surface": "Glossy",
      "transparency": "Translucent",
      "atmosphere": "Oxidation",
      "subtype": "Glaze - Iron - Amber",
      "ingredients": [
        {
          "material": "Silica",
          "amount": 27.0
        },
        {
          "material": "Neph Sye A270",
          "amount": 21.0
        },
        {
          "material": "Custer Feldspar",
          "amount": 20.0
        },
        {
          "material": "Gerstley Borate",
          "amount": 13.0
        },
        {
          "material": "Whiting",
          "amount": 12.0
        },
        {
          "material": "Strontium Carbonate",
          "amount": 7.0
        }
      ],
      "additionals": [
        {
          "material": "Red Iron Oxide",
          "amount": 15.0
        },
        {
          "material": "Bentonite",
          "amount": 1.0
        }
      ],
      "description": "Amber that is more reddish then yellow or green when it breaks over edges. It sits right on the craze line, so it really depends on clay body for amount of crazing.",
      "createdBy": "Matt Kelleher",
      "source": "glazy.org",
      "url": "https://glazy.org/recipes/280693"
    },
    {
      "id": 2772,
      "code": "GLAZY-2772",
      "name": "Reddish Brown Black Tenmoku",
      "cone": "6",
      "surface": "Glossy",
      "transparency": "",
      "atmosphere": "Reduction",
      "subtype": "Glaze - Iron - Tenmoku",
      "ingredients": [
        {
          "material": "Custer Feldspar",
          "amount": 35.0
        },
        {
          "material": "Silica",
          "amount": 21.0
        },
        {
          "material": "Whiting",
          "amount": 17.0
        },
        {
          "material": "Red Iron Oxide",
          "amount": 16.0
        },
        {
          "material": "EP Kaolin",
          "amount": 8.0
        },
        {
          "material": "Bentonite",
          "amount": 3.0
        }
      ],
      "description": "Source/Alternate names: Candice Roeder Notes: Candice Roeder: this is a studio shop glaze. A slightly heavier reduction is needed for cone 6 than in cone 9/10.",
      "createdBy": "Glazy Admin",
      "source": "glazy.org",
      "url": "https://glazy.org/recipes/2772"
    },
    {
      "id": 12580,
      "code": "GLAZY-12580",
      "name": "Reddish oil spot",
      "cone": "9 - 11",
      "surface": "Glossy",
      "transparency": "",
      "atmosphere": "Oxidation",
      "subtype": "Glaze - Iron - Oil Spot",
      "ingredients": [
        {
          "material": "Custer - new",
          "amount": 63.0
        },
        {
          "material": "Alberta Slip",
          "amount": 24.0
        },
        {
          "material": "Talc - amtalc c98/pioneer",
          "amount": 6.0
        },
        {
          "material": "Red Iron Oxide",
          "amount": 5.0
        },
        {
          "material": "Tricalcium Phosphate, Synthetic Bone Ash",
          "amount": 3.5
        }
      ],
      "description": "Hyper glossy/mirror oil spot. Spots are red with a medium application which is when they're the nicest. More metallic when thick. Somewhat lustrous with a layer of silvery/golden small spots only visible against the sunlight.",
      "createdBy": "david tsabar",
      "source": "glazy.org",
      "url": "https://glazy.org/recipes/12580"
    },
    {
      "id": 2737,
      "code": "GLAZY-2737",
      "name": "Reduction Oxblood",
      "cone": "6",
      "surface": "Glossy",
      "transparency": "",
      "atmosphere": "Reduction",
      "subtype": "Glaze - Red - Copper - Oxblood",
      "ingredients": [
        {
          "material": "Nepheline Syenite",
          "amount": 54.58
        },
        {
          "material": "Silica",
          "amount": 21.06
        },
        {
          "material": "Gerstley Borate",
          "amount": 12.44
        },
        {
          "material": "Whiting",
          "amount": 10.44
        },
        {
          "material": "Tin Oxide",
          "amount": 0.98
        },
        {
          "material": "Black Copper Oxide",
          "amount": 0.38
        }
      ],
      "description": "Source/Alternate names: similar oxides to Perry Reduction Base Significant Flaw: crazing Notes: Alisa Clausen: fired oxidizing. Clear gloss with red under surface. Crazed.",
      "createdBy": "Glazy Admin",
      "source": "glazy.org",
      "url": "https://glazy.org/recipes/2737"
    },
    {
      "id": 2780,
      "code": "GLAZY-2780",
      "name": "Reduction Oxblood Red",
      "cone": "7",
      "surface": "",
      "transparency": "",
      "atmosphere": "Reduction",
      "subtype": "Glaze - Red - Copper - Oxblood",
      "ingredients": [
        {
          "material": "Nepheline Syenite",
          "amount": 55.33
        },
        {
          "material": "Silica",
          "amount": 21.35
        },
        {
          "material": "Gerstley Borate",
          "amount": 12.61
        },
        {
          "material": "Whiting",
          "amount": 10.71
        }
      ],
      "additionals": [
        {
          "material": "Tin Oxide",
          "amount": 1.0
        },
        {
          "material": "Copper Carbonate",
          "amount": 0.39
        }
      ],
      "description": "Source/Alternate names: Ceramics Web Source/Alternate names: similar oxides to Perry Reduction Base Notes: Rafael Molina-Rodriguez: I fire this glaze to cone 7 reduction in a light soda firing. It is a very nice oxblood red.",
      "createdBy": "Glazy Admin",
      "source": "glazy.org",
      "url": "https://glazy.org/recipes/2780"
    },
    {
      "id": 2733,
      "code": "GLAZY-2733",
      "name": "Reduction Shino",
      "cone": "6",
      "surface": "Glossy",
      "transparency": "",
      "atmosphere": "Reduction",
      "subtype": "Glaze - Shino",
      "ingredients": [
        {
          "material": "Nepheline Syenite",
          "amount": 54.5
        },
        {
          "material": "Spodumene",
          "amount": 22.8
        },
        {
          "material": "Ball Clay",
          "amount": 14.9
        },
        {
          "material": "Gerstley Borate",
          "amount": 4.9
        },
        {
          "material": "Soda Ash",
          "amount": 2.9
        }
      ],
      "description": "Source/Alternate names: same oxides as Barringer Sheen-O Significant Flaw: crazing Notes: Alisa Clausen: fired oxidizing. White, covering Shino glaze, crazed.",
      "createdBy": "Glazy Admin",
      "source": "glazy.org",
      "url": "https://glazy.org/recipes/2733"
    },
    {
      "id": 2732,
      "code": "GLAZY-2732",
      "name": "Reduction Turquoise",
      "cone": "6",
      "surface": "Matte",
      "transparency": "",
      "atmosphere": "Reduction",
      "subtype": "Glaze - Turquoise",
      "ingredients": [
        {
          "material": "Nepheline Syenite",
          "amount": 61.54
        },
        {
          "material": "Strontium Carbonate",
          "amount": 20.88
        },
        {
          "material": "Silica",
          "amount": 7.69
        },
        {
          "material": "Ball Clay",
          "amount": 6.59
        },
        {
          "material": "Bentonite",
          "amount": 4.0
        },
        {
          "material": "Copper Carbonate",
          "amount": 3.5
        },
        {
          "material": "Lithium Carbonate",
          "amount": 3.3
        },
        {
          "material": "Epsom salts",
          "amount": 1.0
        }
      ],
      "description": "Source/Alternate names: similar oxides to Moceri Blue Matte Notes: Alisa Clausen: fired oxidizing. Covering, smooth, well melted turquoise matte glaze. Where thickest, there are tiny white crystals. A very bright Turkish blue matte. Replacing lithium carbonate by talc makes the colour slightly greener.",
      "createdBy": "Glazy Admin",
      "source": "glazy.org",
      "url": "https://glazy.org/recipes/2732"
    },
    {
      "id": 2774,
      "code": "GLAZY-2774",
      "name": "Reduction Yellow-Orange Matte",
      "cone": "9 - 10",
      "surface": "Matte",
      "transparency": "",
      "atmosphere": "Reduction",
      "subtype": "Glaze - Yellow",
      "ingredients": [
        {
          "material": "Custer Feldspar",
          "amount": 50.0
        },
        {
          "material": "Kaolin",
          "amount": 20.0
        },
        {
          "material": "Dolomite",
          "amount": 16.0
        },
        {
          "material": "Bone Ash",
          "amount": 8.0
        },
        {
          "material": "Whiting",
          "amount": 8.0
        },
        {
          "material": "Wollastonite",
          "amount": 6.0
        }
      ],
      "additionals": [
        {
          "material": "Tin Oxide",
          "amount": 5.0
        },
        {
          "material": "Rutile",
          "amount": 1.5
        },
        {
          "material": "Red Iron Oxide",
          "amount": 1.0
        }
      ],
      "description": "Source/Alternate names: Don Curtis Notes: Don Curtis: I have had good results with it. Works well with oxides.",
      "createdBy": "Glazy Admin",
      "source": "glazy.org",
      "url": "https://glazy.org/recipes/2774"
    },
    {
      "id": 1023,
      "code": "GLAZY-1023",
      "name": "Reed's Black Glossy",
      "cone": "6",
      "surface": "Glossy",
      "transparency": "Opaque",
      "atmosphere": "Oxidation",
      "subtype": "Glaze - Black",
      "ingredients": [
        {
          "material": "Custer Feldspar",
          "amount": 78.9
        },
        {
          "material": "Gerstley Borate",
          "amount": 10.7
        },
        {
          "material": "Whiting",
          "amount": 5.5
        },
        {
          "material": "EP Kaolin",
          "amount": 4.9
        }
      ],
      "additionals": [
        {
          "material": "Copper Carbonate",
          "amount": 4.1
        },
        {
          "material": "Manganese Dioxide",
          "amount": 4.1
        },
        {
          "material": "Cobalt Oxide",
          "amount": 2.1
        }
      ],
      "description": "Glossy Black ^6 Ox. Jayne Shatz CM Sep. 05 Also known as Reed's Black Glossy. Notes for Black Reed's Glossy: I have used the following glaze with an electric kiln and found good results. The glaze 'Reed's Glossy Black' needs to be put on thick and does not seem to run. submitted by: Frank Helme e-mail:",
      "createdBy": "Glazy Admin",
      "source": "glazy.org",
      "url": "https://glazy.org/recipes/1023"
    },
    {
      "id": 29143,
      "code": "GLAZY-29143",
      "name": "Reeve Green",
      "cone": "10",
      "surface": "",
      "transparency": "",
      "atmosphere": "Reduction",
      "subtype": "Glaze - Green - Chrome",
      "ingredients": [
        {
          "material": "Custer Feldspar",
          "amount": 75.0
        },
        {
          "material": "Whiting",
          "amount": 15.0
        },
        {
          "material": "Kaolin",
          "amount": 5.0
        },
        {
          "material": "Silica",
          "amount": 5.0
        }
      ],
      "additionals": [
        {
          "material": "Chrome Oxide",
          "amount": 4.0
        },
        {
          "material": "Bentonite",
          "amount": 3.0
        }
      ],
      "description": "From the Kansas City Art Institute Ceramic Department (KCAI), Glaze Formulas, 15 February 1990. Labeled \"St. John Salt Glazes\" http://www.brackers.com/wp-content/uploads/2015/02/KCAI-Glaze-Recpies.pdf",
      "createdBy": "Glazy Admin",
      "source": "glazy.org",
      "url": "https://glazy.org/recipes/29143"
    },
    {
      "id": 43819,
      "code": "GLAZY-43819",
      "name": "Reeve Green Overglaze",
      "cone": "10",
      "surface": "",
      "transparency": "",
      "atmosphere": "",
      "subtype": "Glaze - Green - Chrome",
      "ingredients": [
        {
          "material": "Custer Feldspar",
          "amount": 75.0
        },
        {
          "material": "Whiting",
          "amount": 15.0
        },
        {
          "material": "EP Kaolin",
          "amount": 5.0
        },
        {
          "material": "Silica",
          "amount": 5.0
        }
      ],
      "additionals": [
        {
          "material": "Chrome Oxide",
          "amount": 4.0
        },
        {
          "material": "Bentonite",
          "amount": 2.0
        }
      ],
      "description": "From Virginia Scotchie's Clay and Glaze Compendium",
      "createdBy": "Glazy Admin",
      "source": "glazy.org",
      "url": "https://glazy.org/recipes/43819"
    },
    {
      "id": 43826,
      "code": "GLAZY-43826",
      "name": "Reeve's Green",
      "cone": "10 - 11",
      "surface": "",
      "transparency": "",
      "atmosphere": "Reduction",
      "subtype": "Glaze - Green - Chrome",
      "ingredients": [
        {
          "material": "Custer Feldspar",
          "amount": 72.0
        },
        {
          "material": "Whiting",
          "amount": 14.4
        },
        {
          "material": "Kaolin",
          "amount": 4.8
        },
        {
          "material": "Silica",
          "amount": 4.8
        },
        {
          "material": "Chrome Oxide",
          "amount": 3.84
        }
      ],
      "description": "From Virginia Scotchie's Clay and Glaze Compendium",
      "createdBy": "Glazy Admin",
      "source": "glazy.org",
      "url": "https://glazy.org/recipes/43826"
    },
    {
      "id": 5024,
      "code": "GLAZY-5024",
      "name": "Reeve's Limestone",
      "cone": "10",
      "surface": "",
      "transparency": "",
      "atmosphere": "Oxidation, Reduction",
      "subtype": "Glaze - Clear",
      "ingredients": [
        {
          "material": "Silica",
          "amount": 31.5
        },
        {
          "material": "Kingman Feldspar",
          "amount": 27.0
        },
        {
          "material": "Whiting",
          "amount": 20.5
        },
        {
          "material": "Ball Clay",
          "amount": 14.0
        },
        {
          "material": "EP Kaolin",
          "amount": 7.0
        }
      ],
      "description": "This recipe was imported from Louis Katz's Hyperglaze database available on his website: http://falcon.tamucc.edu/lkatz/allglazes.txt More information about Louis Katz can be found on his website, http://www.louiskatz.net/ Louis Katz Notes: I am not a safety expert and any information contained in this file about safety should be ignored in favor of advice from experts. All of the materials in all glazes are potentially hazardous. All of these glaze recipes are given without any representation of accuracy or safety. They may work, they may not. They may be safe when fired or they may not. All of the materials used in them have hazards associated with them. You must be have sufficient training in the hazards before you use the the materials. You will have to determine the suitability and safety for your use. Do not assume that a lack of a warning about a material means that it is safe. Cone: 10 Firing: Ox. or Red. Recipe: Percent Batch Kingman 27.00 27.00 Ball Clay 14.00 14.00 EPK 7.00 7.00 Whiting 20.50 20.50 Flint 31.50 31.50 Totals: 100.00 % 100.00 gm",
      "createdBy": "Glazy Admin",
      "source": "glazy.org",
      "url": "https://glazy.org/recipes/5024"
    },
    {
      "id": 4627,
      "code": "GLAZY-4627",
      "name": "Reeves Green",
      "cone": "10",
      "surface": "Glossy",
      "transparency": "",
      "atmosphere": "Oxidation, Reduction",
      "subtype": "Glaze - Green - Chrome",
      "ingredients": [
        {
          "material": "Custer Feldspar (1989)",
          "amount": 75.0
        },
        {
          "material": "Whiting",
          "amount": 15.0
        },
        {
          "material": "Kaolin",
          "amount": 5.0
        },
        {
          "material": "Silica",
          "amount": 5.0
        }
      ],
      "additionals": [
        {
          "material": "Chrome Oxide",
          "amount": 4.0
        }
      ],
      "description": "This recipe was imported from Louis Katz's Hyperglaze database available on his website: http://falcon.tamucc.edu/lkatz/allglazes.txt More information about Louis Katz can be found on his website, http://www.louiskatz.net/ Louis Katz Notes: I am not a safety expert and any information contained in this file about safety should be ignored in favor of advice from experts. All of the materials in all glazes are potentially hazardous. All of these glaze recipes are given without any representation of accuracy or safety. They may work, they may not. They may be safe when fired or they may not. All of the materials used in them have hazards associated with them. You must be have sufficient training in the hazards before you use the the materials. You will have to determine the suitability and safety for your use. Do not assume that a lack of a warning about a material means that it is safe. Cone: 10 Color: green Testing: Tested Surface texture: shiny glossy Firing: Ox. or Red. Recipe: Percent Batch Custer Feldspar 75.00 6000 Whiting 15.00 1200 Flint 5.00 400 Kaolin 5.00 400 Totals: 100.00 % 8000 Gm Also add: Chromium Oxide 4.00 320 Comments: with 3% TiO2 instead of Chrome is opalescent crackle grey green. TiO2 is nicer than the Rutile Test",
      "createdBy": "Glazy Admin",
      "source": "glazy.org",
      "url": "https://glazy.org/recipes/4627"
    },
    {
      "id": 237061,
      "code": "GLAZY-237061",
      "name": "Reinouts Neph Base Test",
      "cone": "6",
      "surface": "Glossy",
      "transparency": "",
      "atmosphere": "Oxidation",
      "subtype": "Glaze",
      "ingredients": [
        {
          "material": "Nepheline Syenite",
          "amount": 33.0
        },
        {
          "material": "Silica",
          "amount": 30.0
        },
        {
          "material": "Whiting",
          "amount": 16.0
        },
        {
          "material": "Ferro Frit 3134",
          "amount": 14.0
        },
        {
          "material": "Kaolin",
          "amount": 7.0
        }
      ],
      "additionals": [
        {
          "material": "Bentonite",
          "amount": 2.0
        }
      ],
      "description": "First of a series of tests I'm doing. Not going to be able to use this as a clear but I like how it reacts to chrome. Mistakes I think I made was not using enough oxides and not sieving my test mixes after I added the oxides. Now that I have learned more I came to the conclusion that this glaze is not worth it. Better glazes can be made without any trouble so I'm scrapping this one",
      "createdBy": "Reinout Brouwers",
      "source": "glazy.org",
      "url": "https://glazy.org/recipes/237061"
    },
    {
      "id": 42395,
      "code": "GLAZY-42395",
      "name": "Reitz Black Gold (Romero House)",
      "cone": "10",
      "surface": "",
      "transparency": "",
      "atmosphere": "Reduction",
      "subtype": "Glaze",
      "ingredients": [
        {
          "material": "Nepheline Syenite",
          "amount": 68.16
        },
        {
          "material": "Petalite",
          "amount": 14.61
        },
        {
          "material": "Kentucky OM #4 Ball Clay",
          "amount": 7.79
        },
        {
          "material": "Whiting",
          "amount": 4.87
        },
        {
          "material": "Gerstley Borate",
          "amount": 1.95
        },
        {
          "material": "Rutile",
          "amount": 1.95
        },
        {
          "material": "Black Iron Oxide",
          "amount": 0.34
        },
        {
          "material": "Cobalt Oxide",
          "amount": 0.34
        }
      ],
      "description": "",
      "createdBy": "KBangs",
      "source": "glazy.org",
      "url": "https://glazy.org/recipes/42395"
    },
    {
      "id": 3246,
      "code": "GLAZY-3246",
      "name": "Reitz Blue",
      "cone": "9 - 10",
      "surface": "Matte",
      "transparency": "Opaque",
      "atmosphere": "Oxidation, Reduction",
      "subtype": "Glaze - Blue",
      "ingredients": [
        {
          "material": "Custer Feldspar",
          "amount": 45.0
        },
        {
          "material": "Cornwall Stone",
          "amount": 22.0
        },
        {
          "material": "Whiting",
          "amount": 20.0
        },
        {
          "material": "EP Kaolin",
          "amount": 13.0
        }
      ],
      "additionals": [
        {
          "material": "Red Iron Oxide",
          "amount": 2.0
        },
        {
          "material": "Rutile",
          "amount": 2.0
        },
        {
          "material": "Cobalt Carbonate",
          "amount": 0.5
        }
      ],
      "description": "Via Tara Hagen's Glazeitorium http://glazeitorium.blogspot.com/",
      "createdBy": "Tara Hagen",
      "source": "glazy.org",
      "url": "https://glazy.org/recipes/3246"
    },
    {
      "id": 18048,
      "code": "GLAZY-18048",
      "name": "Reitz Blue",
      "cone": "6",
      "surface": "Semi-glossy",
      "transparency": "Translucent",
      "atmosphere": "Oxidation",
      "subtype": "Glaze",
      "ingredients": [
        {
          "material": "Ferro Frit 3124",
          "amount": 31.0
        },
        {
          "material": "Nepheline Syenite",
          "amount": 29.0
        },
        {
          "material": "Grolleg Kaolin",
          "amount": 16.5
        },
        {
          "material": "Whiting",
          "amount": 13.0
        },
        {
          "material": "Silica",
          "amount": 10.5
        }
      ],
      "additionals": [
        {
          "material": "Cobalt Carbonate",
          "amount": 2.0
        },
        {
          "material": "Red Iron Oxide",
          "amount": 2.0
        }
      ],
      "description": "",
      "createdBy": "Ginger",
      "source": "glazy.org",
      "url": "https://glazy.org/recipes/18048"
    },
    {
      "id": 11284,
      "code": "GLAZY-11284",
      "name": "Reitz Chamelion",
      "cone": "10 - 11",
      "surface": "Smooth Matte",
      "transparency": "Opaque",
      "atmosphere": "Oxidation, Reduction",
      "subtype": "Glaze - Green - Titanium",
      "ingredients": [
        {
          "material": "Nepheline Syenite",
          "amount": 70.0
        },
        {
          "material": "Petalite",
          "amount": 15.0
        },
        {
          "material": "Ball Clay",
          "amount": 8.0
        },
        {
          "material": "Whiting",
          "amount": 5.0
        },
        {
          "material": "Gerstley Borate",
          "amount": 2.0
        }
      ],
      "additionals": [
        {
          "material": "Bentonite",
          "amount": 2.0
        },
        {
          "material": "Rutile",
          "amount": 2.0
        },
        {
          "material": "Black Iron Oxide",
          "amount": 0.5
        },
        {
          "material": "Cobalt Oxide",
          "amount": 0.5
        }
      ],
      "description": "I discovered this glaze on accident while trying to make a batch of Reitz green. Someone in my studio had mixed black iron with black cobalt oxide. This glaze has a lovely stony matte finish. If applied very thin on light stoneware it creates a gold tan color. Slightly thicker glaze application yields a black color. A heavier application creates a blue-green color. Applying this glaze extremely thick somehow creates little pimples that create a rough, not food safe texture, so mix to a specific gravity of 145-155, and dip 1-3 times for the different colors. This glaze is fairly reliable and seems to appear the same whether its very reduced, lightly reduced, or slightly oxidized.",
      "createdBy": "Sid Henderson",
      "source": "glazy.org",
      "url": "https://glazy.org/recipes/11284"
    },
    {
      "id": 4018,
      "code": "GLAZY-4018",
      "name": "Reitz Green",
      "cone": "9 - 10",
      "surface": "Matte",
      "transparency": "Opaque",
      "atmosphere": "Reduction",
      "subtype": "Glaze - Green",
      "ingredients": [
        {
          "material": "Nepheline Syenite",
          "amount": 70.0
        },
        {
          "material": "Petalite",
          "amount": 15.0
        },
        {
          "material": "Kentucky ball clay",
          "amount": 8.0
        },
        {
          "material": "Whiting",
          "amount": 5.0
        },
        {
          "material": "Gerstley Borate",
          "amount": 2.0
        }
      ],
      "additionals": [
        {
          "material": "Rutile",
          "amount": 2.0
        },
        {
          "material": "Cobalt Carbonate",
          "amount": 1.0
        }
      ],
      "description": "From John Britt's book on high fire glazes.",
      "createdBy": "Jason Burke",
      "source": "glazy.org",
      "url": "https://glazy.org/recipes/4018"
    },
    {
      "id": 193950,
      "code": "GLAZY-193950",
      "name": "Reitz Green",
      "cone": "8 - 11",
      "surface": "Smooth Matte",
      "transparency": "Semi-opaque",
      "atmosphere": "Oxidation, Reduction",
      "subtype": "Glaze - Green",
      "ingredients": [
        {
          "material": "Nepheline Syenite",
          "amount": 70.0
        },
        {
          "material": "Petalite",
          "amount": 15.0
        },
        {
          "material": "Kentucky OM #4 Ball Clay",
          "amount": 8.0
        },
        {
          "material": "Whiting",
          "amount": 5.0
        },
        {
          "material": "Gerstley Borate",
          "amount": 2.0
        }
      ],
      "additionals": [
        {
          "material": "Rutile",
          "amount": 2.0
        },
        {
          "material": "Cobalt Carbonate",
          "amount": 1.0
        }
      ],
      "description": "",
      "createdBy": "Austin Geithner",
      "source": "glazy.org",
      "url": "https://glazy.org/recipes/193950"
    },
    {
      "id": 5429,
      "code": "GLAZY-5429",
      "name": "Reitz Green Matt",
      "cone": "9 - 10",
      "surface": "Matte",
      "transparency": "",
      "atmosphere": "Oxidation, Reduction",
