Repository: MrSeldon/argilev2

File: data/glazes/glazy.json (part 228 of 315)
{
      "subtype": "Glaze - Green",
      "ingredients": [
        {
          "material": "Nepheline Syenite",
          "amount": 70.0
        },
        {
          "material": "Petalite",
          "amount": 15.0
        },
        {
          "material": "EP Kaolin",
          "amount": 8.0
        },
        {
          "material": "Whiting",
          "amount": 5.0
        },
        {
          "material": "Gerstley Borate",
          "amount": 2.0
        }
      ],
      "additionals": [
        {
          "material": "Cobalt Carbonate",
          "amount": 1.0
        },
        {
          "material": "Rutile",
          "amount": 1.0
        }
      ],
      "description": "This recipe was imported from Louis Katz's Hyperglaze database available on his website: http://falcon.tamucc.edu/lkatz/allglazes.txt More information about Louis Katz can be found on his website, http://www.louiskatz.net/ Louis Katz Notes: I am not a safety expert and any information contained in this file about safety should be ignored in favor of advice from experts. All of the materials in all glazes are potentially hazardous. All of these glaze recipes are given without any representation of accuracy or safety. They may work, they may not. They may be safe when fired or they may not. All of the materials used in them have hazards associated with them. You must be have sufficient training in the hazards before you use the the materials. You will have to determine the suitability and safety for your use. Do not assume that a lack of a warning about a material means that it is safe. Cone: 9, 10 Color: green Surface texture: matt Firing: Ox. or Red. Recipe: Percent Batch Nepheline Syenite 70.00 70.00 Petalite 15.00 15.00 Gertsley Borate 2.00 2.00 EPK Kaolin 8.00 8.00 Whiting 5.00 5.00 Totals: 100.00 % 100.00 gm Also add: Cobalt Carbonate 1.00 1.00 Rutile 1.00 1.00",
      "createdBy": "Glazy Admin",
      "source": "glazy.org",
      "url": "https://glazy.org/recipes/5429"
    },
    {
      "id": 31072,
      "code": "GLAZY-31072",
      "name": "Reitz Green Matt",
      "cone": "10",
      "surface": "Satin-matte",
      "transparency": "Semi-opaque",
      "atmosphere": "Oxidation, Reduction",
      "subtype": "Glaze - Blue",
      "ingredients": [
        {
          "material": "Neph Sye A270",
          "amount": 70.0
        },
        {
          "material": "Petalite",
          "amount": 15.0
        },
        {
          "material": "EP Kaolin",
          "amount": 8.0
        },
        {
          "material": "Whiting",
          "amount": 5.0
        },
        {
          "material": "Gerstley Borate",
          "amount": 2.0
        }
      ],
      "additionals": [
        {
          "material": "Cobalt Carbonate",
          "amount": 1.0
        },
        {
          "material": "Rutile",
          "amount": 1.0
        }
      ],
      "description": "",
      "createdBy": "Alfred Grinding Room - Glazes",
      "source": "glazy.org",
      "url": "https://glazy.org/recipes/31072"
    },
    {
      "id": 5025,
      "code": "GLAZY-5025",
      "name": "Reitz M-2",
      "cone": "10",
      "surface": "",
      "transparency": "",
      "atmosphere": "Oxidation, Reduction",
      "subtype": "Glaze",
      "ingredients": [
        {
          "material": "Nepheline Syenite",
          "amount": 70.0
        },
        {
          "material": "Petalite",
          "amount": 15.0
        },
        {
          "material": "Kentucky OM #4 Ball Clay",
          "amount": 8.0
        },
        {
          "material": "Whiting",
          "amount": 5.0
        },
        {
          "material": "Gerstley Borate",
          "amount": 2.0
        }
      ],
      "additionals": [
        {
          "material": "Rutile",
          "amount": 2.0
        },
        {
          "material": "Cobalt Carbonate",
          "amount": 1.0
        }
      ],
      "description": "This recipe was imported from Louis Katz's Hyperglaze database available on his website: http://falcon.tamucc.edu/lkatz/allglazes.txt More information about Louis Katz can be found on his website, http://www.louiskatz.net/ Louis Katz Notes: I am not a safety expert and any information contained in this file about safety should be ignored in favor of advice from experts. All of the materials in all glazes are potentially hazardous. All of these glaze recipes are given without any representation of accuracy or safety. They may work, they may not. They may be safe when fired or they may not. All of the materials used in them have hazards associated with them. You must be have sufficient training in the hazards before you use the the materials. You will have to determine the suitability and safety for your use. Do not assume that a lack of a warning about a material means that it is safe. Cone: 10 Firing: Ox. or Red. Recipe: Percent Batch Neph Sy 70.00 70.00 Whiting 5.00 5.00 Gertsley Borate 2.00 2.00 Petalite 15.00 15.00 OM-4 8.00 8.00 Totals: 100.00 % 100.00 gm Also add: Cobalt Carbonate 1.00 1.00 Rutile 2.00 2.00",
      "createdBy": "Glazy Admin",
      "source": "glazy.org",
      "url": "https://glazy.org/recipes/5025"
    },
    {
      "id": 29348,
      "code": "GLAZY-29348",
      "name": "Reitz M-2",
      "cone": "10",
      "surface": "",
      "transparency": "",
      "atmosphere": "Reduction, Oxidation",
      "subtype": "Glaze",
      "ingredients": [
        {
          "material": "Nepheline Syenite",
          "amount": 70.0
        },
        {
          "material": "Petalite",
          "amount": 15.0
        },
        {
          "material": "Kentucky OM #4 Ball Clay",
          "amount": 8.0
        },
        {
          "material": "Whiting",
          "amount": 5.0
        },
        {
          "material": "Gerstley Borate",
          "amount": 2.0
        }
      ],
      "additionals": [
        {
          "material": "Rutile",
          "amount": 2.0
        },
        {
          "material": "Cobalt Carbonate",
          "amount": 1.0
        }
      ],
      "description": "From the Kansas City Art Institute Ceramic Department (KCAI), Glaze Formulas, 15 February 1990. http://www.brackers.com/wp-content/uploads/2015/02/KCAI-Glaze-Recpies.pdf",
      "createdBy": "Glazy Admin",
      "source": "glazy.org",
      "url": "https://glazy.org/recipes/29348"
    },
    {
      "id": 41968,
      "code": "GLAZY-41968",
      "name": "Reitz M-2 (Romero House)",
      "cone": "10",
      "surface": "",
      "transparency": "",
      "atmosphere": "Reduction",
      "subtype": "Glaze",
      "ingredients": [
        {
          "material": "Nepheline Syenite",
          "amount": 68.0
        },
        {
          "material": "Spodumene",
          "amount": 14.6
        },
        {
          "material": "Kentucky OM #4 Ball Clay",
          "amount": 7.8
        },
        {
          "material": "Whiting",
          "amount": 4.9
        },
        {
          "material": "Gerstley Borate",
          "amount": 1.9
        },
        {
          "material": "Rutile",
          "amount": 1.9
        },
        {
          "material": "Cobalt Carbonate",
          "amount": 1.0
        }
      ],
      "description": "Spodumene is subbed for Petalite from the original recipe.",
      "createdBy": "KBangs",
      "source": "glazy.org",
      "url": "https://glazy.org/recipes/41968"
    },
    {
      "id": 32316,
      "code": "GLAZY-32316",
      "name": "Reitz Matt Glaze",
      "cone": "9 - 10",
      "surface": "",
      "transparency": "Opaque",
      "atmosphere": "Oxidation, Reduction",
      "subtype": "Glaze - Matte",
      "ingredients": [
        {
          "material": "EP Kaolin",
          "amount": 33.0
        },
        {
          "material": "Dolomite",
          "amount": 31.0
        },
        {
          "material": "Custer Feldspar",
          "amount": 25.0
        },
        {
          "material": "Silica",
          "amount": 7.0
        },
        {
          "material": "Whiting",
          "amount": 4.0
        }
      ],
      "description": "Via Don Reitz in Ceramics Monthly, November 1981 An earthy white recipe, this glaze should be applied very thin for Cone 9, thicker for Cone 10.",
      "createdBy": "Glazy Admin",
      "source": "glazy.org",
      "url": "https://glazy.org/recipes/32316"
    },
    {
      "id": 5798,
      "code": "GLAZY-5798",
      "name": "Reitz Orange",
      "cone": "10",
      "surface": "",
      "transparency": "",
      "atmosphere": "Reduction",
      "subtype": "Glaze - Red",
      "ingredients": [
        {
          "material": "Feldspar",
          "amount": 51.06
        },
        {
          "material": "Whiting",
          "amount": 17.02
        },
        {
          "material": "Kaolin",
          "amount": 12.77
        },
        {
          "material": "Nepheline Syenite",
          "amount": 12.77
        },
        {
          "material": "Barium Carbonate",
          "amount": 6.38
        }
      ],
      "additionals": [
        {
          "material": "Rutile",
          "amount": 6.38
        },
        {
          "material": "Red Iron Oxide",
          "amount": 2.13
        }
      ],
      "description": "NOTE: This recipe was imported from Triangle Potter's Guild Glaze Recipes published November, 1988 Source: John Givvines 240 feldspar 80 whiting 60 nephelyne syenite 60 kaolin 30 barium carbonate + 30 rutile + 10 red iron oxide",
      "createdBy": "Glazy Admin",
      "source": "glazy.org",
      "url": "https://glazy.org/recipes/5798"
    },
    {
      "id": 3245,
      "code": "GLAZY-3245",
      "name": "Reitz Purple",
      "cone": "9 - 10",
      "surface": "Matte",
      "transparency": "Opaque",
      "atmosphere": "Oxidation, Reduction",
      "subtype": "Glaze - Purple",
      "ingredients": [
        {
          "material": "Cornwall Stone",
          "amount": 50.0
        },
        {
          "material": "EP Kaolin",
          "amount": 25.0
        },
        {
          "material": "Dolomite",
          "amount": 20.0
        },
        {
          "material": "Whiting",
          "amount": 5.0
        }
      ],
      "additionals": [
        {
          "material": "Cobalt Oxide",
          "amount": 0.5
        }
      ],
      "description": "Via Tara Hagen's Glazeitorium http://glazeitorium.blogspot.com/",
      "createdBy": "Tara Hagen",
      "source": "glazy.org",
      "url": "https://glazy.org/recipes/3245"
    },
    {
      "id": 6391,
      "code": "GLAZY-6391",
      "name": "Reitz Purple",
      "cone": "10",
      "surface": "Matte",
      "transparency": "Opaque",
      "atmosphere": "Reduction",
      "subtype": "Glaze - Purple",
      "ingredients": [
        {
          "material": "Cornwall Stone",
          "amount": 50.0
        },
        {
          "material": "EP Kaolin",
          "amount": 25.0
        },
        {
          "material": "Dolomite",
          "amount": 20.0
        },
        {
          "material": "Whiting",
          "amount": 5.0
        }
      ],
      "additionals": [
        {
          "material": "Cobalt Oxide",
          "amount": 0.5
        }
      ],
      "description": "Tennessee Technological University - Appalachian Center for Crafts - Clay Studio \ufffc Vince Pitelka, 2015 https://sites.tntech.edu/wpitelka/handoutsinformation/ Notes: NOT FOOD-SAFE, Opaque, Matt, mottled blue to purple.",
      "createdBy": "Glazy Admin",
      "source": "glazy.org",
      "url": "https://glazy.org/recipes/6391"
    },
    {
      "id": 2686,
      "code": "GLAZY-2686",
      "name": "Render Satin Matte",
      "cone": "6",
      "surface": "Matte",
      "transparency": "",
      "atmosphere": "",
      "subtype": "Glaze - Matte",
      "ingredients": [
        {
          "material": "Potash Feldspar",
          "amount": 30.0
        },
        {
          "material": "Nepheline Syenite",
          "amount": 20.0
        },
        {
          "material": "Whiting",
          "amount": 17.0
        },
        {
          "material": "Kaolin",
          "amount": 14.0
        },
        {
          "material": "Zinc Oxide",
          "amount": 9.0
        },
        {
          "material": "Silica",
          "amount": 5.0
        },
        {
          "material": "Gerstley Borate",
          "amount": 4.0
        },
        {
          "material": "Rutile",
          "amount": 4.0
        },
        {
          "material": "Bentonite",
          "amount": 2.0
        }
      ],
      "description": "Source/Alternate names: Heino Render Source/Alternate names: similar oxides to Stonehenge Blue Firing Notes: cool 100C per hour to 900C Notes: Alisa Clausen: Covering white satin matt, with yellow running streaks throughout. Pooled slightly at bottom of tile with a yellow glassy glaze. Burgundy stain, cobalt oxide and RIO stripes all showed through the base with very soft edges. The cobalt turned green where very saturated in the middle of the stripe. Over the both the cobalt and RIO, the streaking of this glaze is very apparent. It pulled a lot of the oxide stripes right down to the bottom of the test tile.",
      "createdBy": "Glazy Admin",
      "source": "glazy.org",
      "url": "https://glazy.org/recipes/2686"
    },
    {
      "id": 583,
      "code": "GLAZY-583",
      "name": "Rene' Ben Lisa (France)",
      "cone": "10",
      "surface": "Glossy",
      "transparency": "",
      "atmosphere": "Reduction",
      "subtype": "Glaze - Iron - Celadon",
      "ingredients": [
        {
          "material": "Potash Feldspar",
          "amount": 54.55
        },
        {
          "material": "Silica",
          "amount": 22.73
        },
        {
          "material": "Whiting",
          "amount": 13.64
        },
        {
          "material": "Barium Carbonate",
          "amount": 4.55
        },
        {
          "material": "Kaolin",
          "amount": 4.55
        }
      ],
      "additionals": [
        {
          "material": "Yellow Ochre",
          "amount": 4.55
        }
      ],
      "description": "Here is a dark green shiny glaze that I used when I was doing porcelain ^10 reduction....It is beautiful especially on texture. Add more if you want a deeper green Add 10% red iron ox. for a temmoku I know it does not add up to 100...try it anyway. On stoneware it is a bit bland for my tastes but on white stoneware or porcelain its a beauty. It comes from Peter Lane's book Studio Porcelain As Always in Clay Peggy peggy heer",
      "createdBy": "Glazy Admin",
      "source": "glazy.org",
      "url": "https://glazy.org/recipes/583"
    },
    {
      "id": 40970,
      "code": "GLAZY-40970",
      "name": "Reosat",
      "cone": "5 1/2 - 9",
      "surface": "Semi-glossy",
      "transparency": "Opaque",
      "atmosphere": "Oxidation",
      "subtype": "Glaze - Iron - Kaki, Tomato Red",
      "ingredients": [
        {
          "material": "Potash Feldspar",
          "amount": 44.0
        },
        {
          "material": "Silica",
          "amount": 16.5
        },
        {
          "material": "Bone Ash",
          "amount": 14.0
        },
        {
          "material": "Kaolin",
          "amount": 10.5
        },
        {
          "material": "Talc",
          "amount": 10.0
        },
        {
          "material": "Lithium Carbonate",
          "amount": 3.0
        },
        {
          "material": "Bentonite",
          "amount": 2.0
        }
      ],
      "additionals": [
        {
          "material": "Black Iron Oxide",
          "amount": 11.0
        }
      ],
      "description": "I've tested many iron saturate glazes in an electric kiln, and this one has given me the brightest red, with a dynamic crystal structure.",
      "createdBy": "Chris Donnelly",
      "source": "glazy.org",
      "url": "https://glazy.org/recipes/40970"
    },
    {
      "id": 72395,
      "code": "GLAZY-72395",
      "name": "Resolute 04 + 2 RIO",
      "cone": "4",
      "surface": "",
      "transparency": "",
      "atmosphere": "Oxidation",
      "subtype": "Glaze - Clear",
      "ingredients": [
        {
          "material": "Ferro Frit 3134",
          "amount": 58.4
        },
        {
          "material": "Custer Feldspar",
          "amount": 31.9
        },
        {
          "material": "EP Kaolin",
          "amount": 4.5
        },
        {
          "material": "Wollastonite",
          "amount": 2.6
        },
        {
          "material": "Silica",
          "amount": 2.1
        }
      ],
      "additionals": [
        {
          "material": "Red Iron Oxide",
          "amount": 2.0
        },
        {
          "material": "Bentonite",
          "amount": 1.0
        }
      ],
      "description": "From Linda Arbuckle: Notes: Crazes, holds some bubble thick. > \"I put this together for a friend of mine who was using a lowfire barium amber. I was looking at Sr ambers and olive green transparent lowfire glazes. At some point I\u2019d like to add just a touch more lithium to the Higher Power and Amber Assault + Li and Sr tests to get rid of very mild crazing I see under magnification. Other goals were to have a lowfire glaze that had enough clay to apply well. I find the very high frit lowfire glazes have to go on so very thin that they\u2019re a challenge to dip-glaze well. They always look too thin to me, and if they\u2019re thick, they trap bubbled and get crater-y.\" Firing Notes: All tiles fired upright. 03 sitter cone to give an junior cone 04 bending visual. Average coating of glaze on the left, thicker on the right. On terracotta clay with slips (white, black, green, pink, yellow). I\u2019d like to test bumping the lithium up just a tad on the Higher Power to get rid of the slight crazing. Doesn\u2019t show crazing unless viewing under magnification, so it\u2019s slight.",
      "createdBy": "Glazy Admin",
      "source": "glazy.org",
      "url": "https://glazy.org/recipes/72395"
    },
    {
      "id": 72397,
      "code": "GLAZY-72397",
      "name": "Resolute 04 + 4 RIO",
      "cone": "4",
      "surface": "",
      "transparency": "",
      "atmosphere": "Oxidation",
      "subtype": "Glaze - Clear",
      "ingredients": [
        {
          "material": "Ferro Frit 3134",
          "amount": 58.4
        },
        {
          "material": "Custer Feldspar",
          "amount": 31.9
        },
        {
          "material": "EP Kaolin",
          "amount": 4.5
        },
        {
          "material": "Wollastonite",
          "amount": 2.6
        },
        {
          "material": "Silica",
          "amount": 2.1
        }
      ],
      "additionals": [
        {
          "material": "Red Iron Oxide",
          "amount": 2.0
        },
        {
          "material": "Bentonite",
          "amount": 1.0
        }
      ],
      "description": "From Linda Arbuckle: No crazing. > \"I put this together for a friend of mine who was using a lowfire barium amber. I was looking at Sr ambers and olive green transparent lowfire glazes. At some point I\u2019d like to add just a touch more lithium to the Higher Power and Amber Assault + Li and Sr tests to get rid of very mild crazing I see under magnification. Other goals were to have a lowfire glaze that had enough clay to apply well. I find the very high frit lowfire glazes have to go on so very thin that they\u2019re a challenge to dip-glaze well. They always look too thin to me, and if they\u2019re thick, they trap bubbled and get crater-y.\" Firing Notes: All tiles fired upright. 03 sitter cone to give an junior cone 04 bending visual. Average coating of glaze on the left, thicker on the right. On terracotta clay with slips (white, black, green, pink, yellow). I\u2019d like to test bumping the lithium up just a tad on the Higher Power to get rid of the slight crazing. Doesn\u2019t show crazing unless viewing under magnification, so it\u2019s slight.",
      "createdBy": "Glazy Admin",
      "source": "glazy.org",
      "url": "https://glazy.org/recipes/72397"
    },
    {
      "id": 119850,
      "code": "GLAZY-119850",
      "name": "Retro Mint Green",
      "cone": "4",
      "surface": "Glossy",
      "transparency": "Opaque",
      "atmosphere": "Oxidation",
      "subtype": "Glaze - Green - Copper",
      "ingredients": [
        {
          "material": "Ferro Frit 3195",
          "amount": 46.73
        },
        {
          "material": "Ferro Frit 3110",
          "amount": 18.69
        },
        {
          "material": "Silica",
          "amount": 18.69
        },
        {
          "material": "Zinc Oxide",
          "amount": 8.41
        },
        {
          "material": "Grolleg Kaolin",
          "amount": 7.48
        }
      ],
      "additionals": [
        {
          "material": "Zircopax",
          "amount": 5.0
        },
        {
          "material": "Titanium Dioxide",
          "amount": 4.0
        },
        {
          "material": "Copper Carbonate",
          "amount": 3.2
        }
      ],
      "description": "",
      "createdBy": "Heather A. Banas",
      "source": "glazy.org",
      "url": "https://glazy.org/recipes/119850"
    },
    {
      "id": 5026,
      "code": "GLAZY-5026",
      "name": "Revised Green Matt",
      "cone": "10",
      "surface": "",
      "transparency": "",
      "atmosphere": "Oxidation, Reduction",
      "subtype": "Glaze - Green",
      "ingredients": [
        {
          "material": "Nepheline Syenite",
          "amount": 70.95
        },
        {
          "material": "Spodumene",
          "amount": 9.44
        },
        {
          "material": "EP Kaolin",
          "amount": 7.3
        },
        {
          "material": "Silica",
          "amount": 5.4
        },
        {
          "material": "Whiting",
          "amount": 5.02
        },
        {
          "material": "Gerstley Borate",
          "amount": 1.89
        }
      ],
      "additionals": [
        {
          "material": "Cobalt Carbonate",
          "amount": 1.0
        },
        {
          "material": "Rutile",
          "amount": 1.0
        }
      ],
      "description": "This recipe was imported from Louis Katz's Hyperglaze database available on his website: http://falcon.tamucc.edu/lkatz/allglazes.txt More information about Louis Katz can be found on his website, http://www.louiskatz.net/ Louis Katz Notes: I am not a safety expert and any information contained in this file about safety should be ignored in favor of advice from experts. All of the materials in all glazes are potentially hazardous. All of these glaze recipes are given without any representation of accuracy or safety. They may work, they may not. They may be safe when fired or they may not. All of the materials used in them have hazards associated with them. You must be have sufficient training in the hazards before you use the the materials. You will have to determine the suitability and safety for your use. Do not assume that a lack of a warning about a material means that it is safe. Cone: 10 Firing: Ox. or Red. Recipe: Percent Batch Spodumene 9.44 9.44 Neph Sy 70.95 70.95 Gertsley Borate 1.89 1.89 EPK Kaolin 7.30 7.30 Whiting 5.02 5.02 Silica 5.40 5.40 Totals: 100.00 % 100.00 gm Also add: Cobalt Carbonate 1.00 1.00 Rutile 1.00 1.00 Comments: Based on Reitz Green MAtt",
      "createdBy": "Glazy Admin",
      "source": "glazy.org",
      "url": "https://glazy.org/recipes/5026"
    },
    {
      "id": 8649,
      "code": "GLAZY-8649",
      "name": "Revised porcelain glaze by Matt Kattz",
      "cone": "10 - 12",
      "surface": "Glossy",
      "transparency": "Transparent",
      "atmosphere": "Oxidation, Neutral, Reduction",
      "subtype": "Glaze - Clear",
      "ingredients": [
        {
          "material": "Custer Feldspar",
          "amount": 42.37
        },
        {
          "material": "Vansil W-30 Wollastonite",
          "amount": 25.42
        },
        {
          "material": "Silica",
          "amount": 10.17
        },
        {
          "material": "EP Kaolin",
          "amount": 8.47
        },
        {
          "material": "Tennessee #10 Ball Clay",
          "amount": 8.47
        },
        {
          "material": "Amtalc-C98 Talc",
          "amount": 5.08
        }
      ],
      "description": "Revised glaze by Matt Kattz Original porcelain glaze from Chinese glaze book",
      "createdBy": "Daniel Bare",
      "source": "glazy.org",
      "url": "https://glazy.org/recipes/8649"
    },
    {
      "id": 8769,
      "code": "GLAZY-8769",
      "name": "Revised Tony mag Recipe by Matt Kattz (variation) 2.1 w",
      "cone": "10 - 11",
      "surface": "Stony Matte",
      "transparency": "Translucent",
      "atmosphere": "Oxidation, Neutral, Reduction",
      "subtype": "Glaze",
      "ingredients": [
        {
          "material": "G200 HP Feldspar, G200HP",
          "amount": 48.54
        },
        {
          "material": "Grolleg Kaolin",
          "amount": 24.27
        },
        {
          "material": "Whiting",
          "amount": 15.53
        },
        {
          "material": "Dolomite",
          "amount": 11.65
        }
      ],
      "description": "Original tony mag recipe EPK 32 Silica 22 Custer Feldspar 18 Whiting 16 Dolomite 12 Total: 100",
      "createdBy": "Daniel Bare",
      "source": "glazy.org",
      "url": "https://glazy.org/recipes/8769"
    },
    {
      "id": 9118,
      "code": "GLAZY-9118",
      "name": "Rey Fa ^6 Crystaline Glaze",
      "cone": "",
      "surface": "",
      "transparency": "",
      "atmosphere": "",
      "subtype": "Glaze - Crystalline",
      "ingredients": [
        {
          "material": "Ferro Frit 3110",
          "amount": 51.0
        },
        {
          "material": "Zinc Oxide",
          "amount": 25.0
        },
        {
          "material": "Silica",
          "amount": 15.0
        },
        {
          "material": "Strontium Carbonate",
          "amount": 5.0
        },
        {
          "material": "Lithium Carbonate",
          "amount": 2.0
        },
        {
          "material": "Magnesium carbonate",
          "amount": 2.0
        }
      ],
      "additionals": [
        {
          "material": "Titanium Dioxide",
          "amount": 4.0
        },
        {
          "material": "Manganese Dioxide",
          "amount": 2.2
        }
      ],
      "description": "From Janet Pharris C4 Cycle: 1. 250\u00b0 F - 250\u00b0 F Hold 0 .10 minutes (you can skip this if dry) 2. 500\u00b0 F - 1978\u00b0 F 3. 150\u00b0 F - 2250\u00b0 F Hold 0.15 minutes (cone 7at 3:00) 4. 500\u00b0 F - 1875\u00b0 F Hold 0.45 minutes 5. 500\u00b0 F - 1810\u00b0 F Hold 0.10 minutes 6. 250\u00b0 F - 1875\u00b0 F Hold 0.45 minutes 7. 500\u00b0 F - 1810\u00b0 F Hold 0.10 minutes 8. 250\u00b0 F - 1900\u00b0 F Hold 0.45 minutes",
      "createdBy": "Ceramic Recipes",
      "source": "glazy.org",
      "url": "https://glazy.org/recipes/9118"
    },
    {
      "id": 203,
      "code": "GLAZY-203",
      "name": "Reynold's Gold Metallic",
      "cone": "6 - 10",
      "surface": "Matte",
      "transparency": "Opaque",
      "atmosphere": "Oxidation, Reduction",
      "subtype": "Glaze - Specialty - Metallic",
      "ingredients": [
        {
          "material": "Redart",
          "amount": 85.7
        },
        {
          "material": "Ball Clay",
          "amount": 7.1
        },
        {
          "material": "Silica",
          "amount": 7.1
        }
      ],
      "additionals": [
        {
          "material": "Manganese Dioxide",
          "amount": 64.3
        },
        {
          "material": "Cobalt Oxide",
          "amount": 7.1
        },
        {
          "material": "Black Copper Oxide",
          "amount": 7.1
        }
      ],
      "description": "Glaze Type: Metallic NOT for food. A.k.a. Bronze Gold Metallicc. Good at cone 6. Runs at cone 10. From Craig Reynolds. Runs a lot at cone 10, but lovely waxy to matt surface. NOT for food. Calls for black copper oxide.",
      "createdBy": "Glazy Admin",
      "source": "glazy.org",
      "url": "https://glazy.org/recipes/203"
    },
    {
      "id": 5242,
      "code": "GLAZY-5242",
      "name": "Reynolds Gold Metallic Glaze",
      "cone": "6",
      "surface": "",
      "transparency": "",
      "atmosphere": "Oxidation, Reduction",
      "subtype": "Glaze - Specialty - Metallic",
      "ingredients": [
        {
          "material": "Redart",
          "amount": 49.0
        },
        {
          "material": "Manganese Dioxide",
          "amount": 36.5
        },
        {
          "material": "Ball Clay",
          "amount": 4.0
        },
        {
          "material": "Black Copper Oxide",
          "amount": 4.0
        },
        {
          "material": "Silica",
          "amount": 4.0
        },
        {
          "material": "Cobalt Oxide",
          "amount": 2.5
        }
      ],
      "description": "This recipe was imported from Louis Katz's Hyperglaze database available on his website: http://falcon.tamucc.edu/lkatz/allglazes.txt More information about Louis Katz can be found on his website, http://www.louiskatz.net/ Louis Katz Notes: I am not a safety expert and any information contained in this file about safety should be ignored in favor of advice from experts. All of the materials in all glazes are potentially hazardous. All of these glaze recipes are given without any representation of accuracy or safety. They may work, they may not. They may be safe when fired or they may not. All of the materials used in them have hazards associated with them. You must be have sufficient training in the hazards before you use the the materials. You will have to determine the suitability and safety for your use. Do not assume that a lack of a warning about a material means that it is safe. Cone: 6 Color: gold Firing: Ox. or Red. Recipe: Percent Batch Black Copper Oxide 4.00 4.00 Cobalt Oxide 2.50 2.50 Manganese Dioxide 36.50 36.50 Ball Clay 4.00 4.00 Cedar Heights Redart 49.00 49.00 Flint 4.00 4.00 Totals: 100.00 % 100.00 gm Comments: substitute any low fire red clay for redart CM 02-92 p.76",
      "createdBy": "Glazy Admin",
      "source": "glazy.org",
      "url": "https://glazy.org/recipes/5242"
    },
    {
      "id": 44117,
      "code": "GLAZY-44117",
      "name": "Reynolds Gold Metallic Glaze",
      "cone": "6",
      "surface": "",
      "transparency": "",
      "atmosphere": "",
      "subtype": "Glaze - Specialty - Metallic",
      "ingredients": [
        {
          "material": "Redart",
          "amount": 49.0
        },
        {
          "material": "Manganese Dioxide",
          "amount": 36.5
        },
        {
          "material": "Silica",
          "amount": 5.0
        },
        {
          "material": "Ball Clay",
          "amount": 4.0
        },
        {
          "material": "Black Copper Oxide",
          "amount": 4.0
        },
        {
          "material": "Cobalt Oxide",
          "amount": 2.5
        }
      ],
      "description": "From Virginia Scotchie's Clay and Glaze Compendium",
      "createdBy": "Glazy Admin",
      "source": "glazy.org",
      "url": "https://glazy.org/recipes/44117"
    },
    {
      "id": 44116,
      "code": "GLAZY-44116",
      "name": "Reynolds Green Metal Patina",
      "cone": "6",
      "surface": "",
      "transparency": "",
      "atmosphere": "",
      "subtype": "Glaze - Specialty - Metallic",
      "ingredients": [
        {
          "material": "Lithium Carbonate",
          "amount": 39.02
        },
        {
          "material": "Ferro Frit 3124",
          "amount": 29.27
        },
        {
          "material": "Superpax",
          "amount": 19.51
        },
        {
          "material": "Silica",
          "amount": 9.76
        },
        {
          "material": "Copper Carbonate",
          "amount": 2.44
        }
      ],
      "description": "From Virginia Scotchie's Clay and Glaze Compendium",
      "createdBy": "Glazy Admin",
      "source": "glazy.org",
      "url": "https://glazy.org/recipes/44116"
    },
    {
      "id": 5243,
      "code": "GLAZY-5243",
      "name": "Reynolds Green Metal Patina Glaze",
      "cone": "6",
      "surface": "",
      "transparency": "",
      "atmosphere": "Oxidation, Reduction",
      "subtype": "Glaze - Green - Copper",
      "ingredients": [
        {
          "material": "Lithium Carbonate",
          "amount": 39.02
        },
        {
          "material": "Ferro Frit 3124",
          "amount": 29.27
        },
        {
          "material": "Superpax",
          "amount": 19.51
        },
        {
          "material": "Silica",
          "amount": 9.76
        },
        {
          "material": "Copper Carbonate",
          "amount": 2.44
        }
      ],
      "description": "This recipe was imported from Louis Katz's Hyperglaze database available on his website: http://falcon.tamucc.edu/lkatz/allglazes.txt More information about Louis Katz can be found on his website, http://www.louiskatz.net/ Louis Katz Notes: I am not a safety expert and any information contained in this file about safety should be ignored in favor of advice from experts. All of the materials in all glazes are potentially hazardous. All of these glaze recipes are given without any representation of accuracy or safety. They may work, they may not. They may be safe when fired or they may not. All of the materials used in them have hazards associated with them. You must be have sufficient training in the hazards before you use the the materials. You will have to determine the suitability and safety for your use. Do not assume that a lack of a warning about a material means that it is safe. Cone: 6 Color: green Firing: Ox. or Red. Recipe: Percent Batch Copper Carbonate 2.44 2.44 Lithium Carbonate 39.02 39.02 Ferro Frit 3124 29.27 29.27 Superpax 19.51 19.51 Flint 9.76 9.76 Totals: 100.00 % 100.00 gm Comments: without copper, this glaze is matt white, CM 02-92 p.76",
      "createdBy": "Glazy Admin",
      "source": "glazy.org",
      "url": "https://glazy.org/recipes/5243"
    },
    {
      "id": 44147,
      "code": "GLAZY-44147",
      "name": "RG",
      "cone": "10",
      "surface": "",
      "transparency": "",
      "atmosphere": "",
      "subtype": "Glaze - Specialty",
      "ingredients": [
        {
          "material": "Soda Feldspar",
          "amount": 28.0
        },
        {
          "material": "Whiting",
          "amount": 12.0
        },
        {
          "material": "Barium Carbonate",
          "amount": 8.0
        },
        {
          "material": "Kaolin",
          "amount": 8.0
        },
        {
          "material": "Tin Oxide",
          "amount": 3.0
        }
      ],
      "description": "From Virginia Scotchie's Clay and Glaze Compendium",
      "createdBy": "Glazy Admin",
      "source": "glazy.org",
      "url": "https://glazy.org/recipes/44147"
    },
    {
      "id": 2436,
      "code": "GLAZY-2436",
      "name": "Rhoades White Satin Matte",
      "cone": "6",
      "surface": "Glossy",
      "transparency": "",
      "atmosphere": "",
      "subtype": "Glaze - White, Off-White",
      "ingredients": [
        {
          "material": "Gerstley Borate",
          "amount": 31.6
        },
        {
          "material": "Silica",
          "amount": 29.64
        },
        {
          "material": "Kona F-4 feldspar",
          "amount": 19.8
        },
        {
          "material": "Talc",
          "amount": 13.95
        },
        {
          "material": "EP Kaolin",
          "amount": 4.98
        }
      ],
      "additionals": [
        {
          "material": "Zirconium dioxide",
          "amount": 5.11
        },
        {
          "material": "Bentonite",
          "amount": 1.99
        }
      ],
      "description": "Source/Alternate names: Kathy Rhoades Source/Alternate names: similar oxides to Annie Tan, Rita Schiavones Periwinkle and Touchstone Base Firing Notes: cool maximum rate to 900C hold 1 hour Notes: Alisa Clausen: Mat, white glaze. Not well melted on thinner areas, with small bubbles. Thicker areas has smooth and slightly pebbled textures.",
      "createdBy": "Glazy Admin",
      "source": "glazy.org",
      "url": "https://glazy.org/recipes/2436"
    },
    {
      "id": 2965,
      "code": "GLAZY-2965",
      "name": "Rhodes 32",
      "cone": "9 - 10",
      "surface": "Matte",
      "transparency": "Semi-opaque",
      "atmosphere": "Oxidation, Reduction",
      "subtype": "Glaze - Matte",
      "ingredients": [
        {
          "material": "Feldspar",
          "amount": 48.9
        },
        {
          "material": "Kaolin",
          "amount": 25.1
        },
        {
          "material": "Dolomite",
          "amount": 22.4
        },
        {
          "material": "Whiting",
          "amount": 3.5
        }
      ],
      "description": "The 32nd glaze recipe in Daniel Rhodes' <a href=\"http://www.amazon.com/Clay-Glazes-Potter-Daniel-Rhodes/dp/1614277990\">Clay and Glazes for the Potter</a> Cone 9-10 High Alumina Mat KNaO .2 MgO .35 CaO .45 Al2O3 .5 SiO2 2.34 A stony, smooth mat, very opaque.",
      "createdBy": "Glazy Admin",
      "source": "glazy.org",
      "url": "https://glazy.org/recipes/2965"
    },
    {
      "id": 5027,
      "code": "GLAZY-5027",
      "name": "Rhodes Black",
      "cone": "10",
      "surface": "",
      "transparency": "",
      "atmosphere": "Oxidation, Reduction",
      "subtype": "Glaze - Black - Slip-Based",
      "ingredients": [
        {
          "material": "Albany slip",
          "amount": 85.0
        },
        {
          "material": "Nepheline Syenite",
          "amount": 10.0
        },
        {
          "material": "Cobalt Carbonate",
          "amount": 5.0
        }
      ],
      "description": "This recipe was imported from Louis Katz's Hyperglaze database available on his website: http://falcon.tamucc.edu/lkatz/allglazes.txt More information about Louis Katz can be found on his website, http://www.louiskatz.net/ Louis Katz Notes: I am not a safety expert and any information contained in this file about safety should be ignored in favor of advice from experts. All of the materials in all glazes are potentially hazardous. All of these glaze recipes are given without any representation of accuracy or safety. They may work, they may not. They may be safe when fired or they may not. All of the materials used in them have hazards associated with them. You must be have sufficient training in the hazards before you use the the materials. You will have to determine the suitability and safety for your use. Do not assume that a lack of a warning about a material means that it is safe. Cone: 10 Color: black Firing: Ox. or Red. Recipe: Percent Batch Albany Slip 85.00 85.00 Neph Sy 10.00 10.00 Cobalt Carbonate 5.00 5.00 Totals: 100.00 % 100.00 gm Albany Slip: Free Silica, wear Respirator Cost limited",
      "createdBy": "Glazy Admin",
      "source": "glazy.org",
      "url": "https://glazy.org/recipes/5027"
    },
    {
      "id": 5740,
      "code": "GLAZY-5740",
      "name": "Rhodes Black",
      "cone": "10",
      "surface": "",
      "transparency": "",
      "atmosphere": "Reduction",
      "subtype": "Glaze - Black",
      "ingredients": [
        {
          "material": "Albany slip",
          "amount": 75.0
        },
        {
          "material": "Nepheline Syenite",
          "amount": 15.0
        },
        {
          "material": "Barium Carbonate",
          "amount": 10.0
        }
      ],
      "additionals": [
        {
          "material": "Cobalt Carbonate",
          "amount": 0.5
        },
        {
          "material": "Manganese Dioxide",
          "amount": 0.1
        }
      ],
