Repository: MrSeldon/argilev2

File: data/glazes/glazy.json (part 229 of 315)
{
      "description": "NOTE: This recipe was imported from Triangle Potter's Guild Glaze Recipes published November, 1988 Source: John Givvines 750 albany slip 150 nephelyne syenite 100 barium carbonate + 5 cobalt carbonate + 1 manganese dioxide",
      "createdBy": "Glazy Admin",
      "source": "glazy.org",
      "url": "https://glazy.org/recipes/5740"
    },
    {
      "id": 29313,
      "code": "GLAZY-29313",
      "name": "Rhodes Black",
      "cone": "10",
      "surface": "",
      "transparency": "",
      "atmosphere": "Reduction",
      "subtype": "Glaze - Black - Slip-Based",
      "ingredients": [
        {
          "material": "Albany slip",
          "amount": 85.0
        },
        {
          "material": "Nepheline Syenite",
          "amount": 10.0
        },
        {
          "material": "Cobalt Carbonate",
          "amount": 5.0
        }
      ],
      "description": "From the Kansas City Art Institute Ceramic Department (KCAI), Glaze Formulas, 15 February 1990. http://www.brackers.com/wp-content/uploads/2015/02/KCAI-Glaze-Recpies.pdf",
      "createdBy": "Glazy Admin",
      "source": "glazy.org",
      "url": "https://glazy.org/recipes/29313"
    },
    {
      "id": 56903,
      "code": "GLAZY-56903",
      "name": "Rhodes Crackle Slip",
      "cone": "10",
      "surface": "Matte",
      "transparency": "Opaque",
      "atmosphere": "Oxidation, Reduction",
      "subtype": "Slip & Engobe - Slip",
      "ingredients": [
        {
          "material": "Calcined Kaolin",
          "amount": 21.05
        },
        {
          "material": "Custer Feldspar",
          "amount": 21.05
        },
        {
          "material": "Silica",
          "amount": 21.05
        },
        {
          "material": "Ball Clay",
          "amount": 15.79
        },
        {
          "material": "EP Kaolin",
          "amount": 15.78
        },
        {
          "material": "Borax",
          "amount": 5.28
        }
      ],
      "additionals": [
        {
          "material": "Zircopax",
          "amount": 5.28
        }
      ],
      "description": "This slip has been known by many names and slight variations. Mostly it is known as Rhodes Crackle Slip or Oestreich Slip (https://glazy.org/recipes/29200). Also similar to Oestrich Bisque Crackle Slip With Colors (https://glazy.org/recipes/4619). https://ceramicartsnetwork.org/ceramic-recipes/and-terra-sigillatas/rhodes-crackle-slip/ http://ncclayclub.blogspot.com/2008/12/crackle-slip.html http://www.potters.org/subject15984.htm",
      "createdBy": "Glazy Admin",
      "source": "glazy.org",
      "url": "https://glazy.org/recipes/56903"
    },
    {
      "id": 584,
      "code": "GLAZY-584",
      "name": "Rhodes Magnesia Base",
      "cone": "10",
      "surface": "Semi-matte",
      "transparency": "",
      "atmosphere": "",
      "subtype": "Glaze - White, Off-White",
      "ingredients": [
        {
          "material": "Custer Feldspar",
          "amount": 42.86
        },
        {
          "material": "Silica",
          "amount": 19.05
        },
        {
          "material": "Talc",
          "amount": 14.29
        },
        {
          "material": "Gerstley Borate",
          "amount": 12.38
        },
        {
          "material": "Dolomite",
          "amount": 6.67
        },
        {
          "material": "EP Kaolin",
          "amount": 4.76
        }
      ],
      "description": "Then add 1- 8% Iron Chromate, depending on how dark a grey you want. The grey will be slightly greenish. I used to mAke a semi-matt grey (as well as a lot of other colors) when I was doing ^10 reduction from Rhodes Magnesia Base.Hope this helps. Paul Lewing, Seattle http:digitalfire.com/magic/lewing.htm",
      "createdBy": "Glazy Admin",
      "source": "glazy.org",
      "url": "https://glazy.org/recipes/584"
    },
    {
      "id": 28934,
      "code": "GLAZY-28934",
      "name": "Rhodes Magnesia Base",
      "cone": "10",
      "surface": "",
      "transparency": "",
      "atmosphere": "Reduction",
      "subtype": "Glaze - Matte - Magnesium Matte",
      "ingredients": [
        {
          "material": "Custer Feldspar",
          "amount": 45.0
        },
        {
          "material": "Silica",
          "amount": 20.0
        },
        {
          "material": "Talc",
          "amount": 15.0
        },
        {
          "material": "Gerstley Borate",
          "amount": 13.0
        },
        {
          "material": "Dolomite",
          "amount": 7.0
        },
        {
          "material": "EP Kaolin",
          "amount": 5.0
        }
      ],
      "description": "Satin Matte. Wide Color Range From the Paul Lewing Handouts, Cone 10 Reduction Glazes http://www.brackers.com/wp-content/uploads/2015/02/Paul-Lewing-Handouts.pdf",
      "createdBy": "Glazy Admin",
      "source": "glazy.org",
      "url": "https://glazy.org/recipes/28934"
    },
    {
      "id": 29155,
      "code": "GLAZY-29155",
      "name": "Rhodes Matt",
      "cone": "10",
      "surface": "Matte",
      "transparency": "",
      "atmosphere": "Reduction, Oxidation",
      "subtype": "Glaze - Matte",
      "ingredients": [
        {
          "material": "Kona F-4 feldspar",
          "amount": 40.0
        },
        {
          "material": "Silica",
          "amount": 20.0
        },
        {
          "material": "Talc",
          "amount": 20.0
        },
        {
          "material": "Whiting",
          "amount": 10.0
        },
        {
          "material": "Bentonite",
          "amount": 2.0
        },
        {
          "material": "Red Iron Oxide",
          "amount": 1.0
        }
      ],
      "description": "From the Kansas City Art Institute Ceramic Department (KCAI), Glaze Formulas, 15 February 1990. http://www.brackers.com/wp-content/uploads/2015/02/KCAI-Glaze-Recpies.pdf",
      "createdBy": "Glazy Admin",
      "source": "glazy.org",
      "url": "https://glazy.org/recipes/29155"
    },
    {
      "id": 5028,
      "code": "GLAZY-5028",
      "name": "Rhodes Matte",
      "cone": "10",
      "surface": "Matte",
      "transparency": "",
      "atmosphere": "Oxidation, Reduction",
      "subtype": "Glaze - Matte",
      "ingredients": [
        {
          "material": "Kona F-4 feldspar",
          "amount": 44.44
        },
        {
          "material": "Silica",
          "amount": 22.22
        },
        {
          "material": "Talc",
          "amount": 22.22
        },
        {
          "material": "Whiting",
          "amount": 11.11
        }
      ],
      "additionals": [
        {
          "material": "Bentonite",
          "amount": 2.22
        },
        {
          "material": "Red Iron Oxide",
          "amount": 1.11
        }
      ],
      "description": "This recipe was imported from Louis Katz's Hyperglaze database available on his website: http://falcon.tamucc.edu/lkatz/allglazes.txt More information about Louis Katz can be found on his website, http://www.louiskatz.net/ Louis Katz Notes: I am not a safety expert and any information contained in this file about safety should be ignored in favor of advice from experts. All of the materials in all glazes are potentially hazardous. All of these glaze recipes are given without any representation of accuracy or safety. They may work, they may not. They may be safe when fired or they may not. All of the materials used in them have hazards associated with them. You must be have sufficient training in the hazards before you use the the materials. You will have to determine the suitability and safety for your use. Do not assume that a lack of a warning about a material means that it is safe. Cone: 10 Surface texture: matte Firing: Ox. or Red. Recipe: Percent Batch F-4 44.44 39.97 Whiting 11.11 9.99 Silica 22.22 19.98 Talc 22.22 19.98 Totals: 100.00 % 89.93 gm Also add: RIO 1.11 1.00 Bentonite 2.22 2.00",
      "createdBy": "Glazy Admin",
      "source": "glazy.org",
      "url": "https://glazy.org/recipes/5028"
    },
    {
      "id": 3174,
      "code": "GLAZY-3174",
      "name": "Rhodes Rutile",
      "cone": "6",
      "surface": "Glossy",
      "transparency": "Semi-opaque",
      "atmosphere": "Oxidation",
      "subtype": "Glaze",
      "ingredients": [
        {
          "material": "Kona F-4 feldspar",
          "amount": 45.5
        },
        {
          "material": "Silica",
          "amount": 30.0
        },
        {
          "material": "Whiting",
          "amount": 8.3
        },
        {
          "material": "Dolomite",
          "amount": 6.0
        },
        {
          "material": "Zinc Oxide",
          "amount": 4.0
        },
        {
          "material": "Bentonite",
          "amount": 3.0
        },
        {
          "material": "EP Kaolin",
          "amount": 2.5
        },
        {
          "material": "Fusion Frit 75",
          "amount": 1.4
        }
      ],
      "additionals": [
        {
          "material": "Rutile",
          "amount": 5.0
        }
      ],
      "description": "Alisa Liskin Clausen Comments: A gloss glaze I use for an overglaze. Often get opalescent effects. By itself, it is a clear shell over a fuzzy cream ground.",
      "createdBy": "Glazy Admin",
      "source": "glazy.org",
      "url": "https://glazy.org/recipes/3174"
    },
    {
      "id": 5029,
      "code": "GLAZY-5029",
      "name": "Rhodes Saturated-Iron Glaze",
      "cone": "10",
      "surface": "",
      "transparency": "",
      "atmosphere": "Oxidation, Reduction",
      "subtype": "Glaze - Iron - Kaki, Tomato Red",
      "ingredients": [
        {
          "material": "Custer Feldspar (1989)",
          "amount": 76.95
        },
        {
          "material": "Colemanite",
          "amount": 12.38
        },
        {
          "material": "Whiting",
          "amount": 6.23
        },
        {
          "material": "EP Kaolin",
          "amount": 4.3
        },
        {
          "material": "Silica",
          "amount": 0.14
        }
      ],
      "additionals": [
        {
          "material": "Red Iron Oxide",
          "amount": 9.98
        }
      ],
      "description": "This recipe was imported from Louis Katz's Hyperglaze database available on his website: http://falcon.tamucc.edu/lkatz/allglazes.txt More information about Louis Katz can be found on his website, http://www.louiskatz.net/ Louis Katz Notes: I am not a safety expert and any information contained in this file about safety should be ignored in favor of advice from experts. All of the materials in all glazes are potentially hazardous. All of these glaze recipes are given without any representation of accuracy or safety. They may work, they may not. They may be safe when fired or they may not. All of the materials used in them have hazards associated with them. You must be have sufficient training in the hazards before you use the the materials. You will have to determine the suitability and safety for your use. Do not assume that a lack of a warning about a material means that it is safe. Cone: 10 Color: red Firing: Ox. or Red. Recipe: Percent Batch Colemanite 12.38 12.38 Custer Feldspar 76.95 76.95 Whiting 6.23 6.23 EPK 4.30 4.30 Flint 0.14 0.14 Totals: 100.00 % 100.00 gm Also add: RIO 9.98 9.98 Comments: reduction CM 04-95 p.27",
      "createdBy": "Glazy Admin",
      "source": "glazy.org",
      "url": "https://glazy.org/recipes/5029"
    },
    {
      "id": 5030,
      "code": "GLAZY-5030",
      "name": "Rhodes White Glaze",
      "cone": "10",
      "surface": "",
      "transparency": "",
      "atmosphere": "Oxidation, Reduction",
      "subtype": "Glaze - White, Off-White",
      "ingredients": [
        {
          "material": "Custer Feldspar (1989)",
          "amount": 42.86
        },
        {
          "material": "Silica",
          "amount": 19.05
        },
        {
          "material": "Talc",
          "amount": 14.28
        },
        {
          "material": "Colemanite",
          "amount": 12.38
        },
        {
          "material": "Dolomite",
          "amount": 6.67
        },
        {
          "material": "C & C Ball Clay",
          "amount": 4.76
        }
      ],
      "description": "This recipe was imported from Louis Katz's Hyperglaze database available on his website: http://falcon.tamucc.edu/lkatz/allglazes.txt More information about Louis Katz can be found on his website, http://www.louiskatz.net/ Louis Katz Notes: I am not a safety expert and any information contained in this file about safety should be ignored in favor of advice from experts. All of the materials in all glazes are potentially hazardous. All of these glaze recipes are given without any representation of accuracy or safety. They may work, they may not. They may be safe when fired or they may not. All of the materials used in them have hazards associated with them. You must be have sufficient training in the hazards before you use the the materials. You will have to determine the suitability and safety for your use. Do not assume that a lack of a warning about a material means that it is safe. Cone: 10 Color: white Firing: Ox. or Red. Recipe: Percent Batch Colemanite 12.38 12.38 Dolomite 6.67 6.67 Talc 14.28 14.28 Custer Feldspar 42.86 42.86 C&C Ball Clay 4.76 4.76 Flint 19.05 19.05 Totals: 100.00 % 100.00 gm Comments: reduction CM 04-95 p.27 For BLACK: 1% chrome oxide 3% cobalt carbonate 2% manganese dioxide 4% RIO For TURQUOISE: 3% chrome oxide 1% cobalt carbonate C&C",
      "createdBy": "Glazy Admin",
      "source": "glazy.org",
      "url": "https://glazy.org/recipes/5030"
    },
    {
      "id": 4716,
      "code": "GLAZY-4716",
      "name": "Ric's New Majolica",
      "cone": "4",
      "surface": "Glossy",
      "transparency": "",
      "atmosphere": "Oxidation",
      "subtype": "Glaze - Majolica",
      "ingredients": [
        {
          "material": "EP Kaolin",
          "amount": 21.85
        },
        {
          "material": "Silica",
          "amount": 19.76
        },
        {
          "material": "Pemco Frit P-25",
          "amount": 18.25
        },
        {
          "material": "Zircopax",
          "amount": 13.27
        },
        {
          "material": "Gerstley Borate",
          "amount": 12.45
        },
        {
          "material": "Whiting",
          "amount": 7.22
        },
        {
          "material": "Barium Carbonate",
          "amount": 5.25
        },
        {
          "material": "Zinc Oxide",
          "amount": 1.95
        }
      ],
      "description": "This recipe was imported from Louis Katz's Hyperglaze database available on his website: http://falcon.tamucc.edu/lkatz/allglazes.txt More information about Louis Katz can be found on his website, http://www.louiskatz.net/ Louis Katz Notes: I am not a safety expert and any information contained in this file about safety should be ignored in favor of advice from experts. All of the materials in all glazes are potentially hazardous. All of these glaze recipes are given without any representation of accuracy or safety. They may work, they may not. They may be safe when fired or they may not. All of the materials used in them have hazards associated with them. You must be have sufficient training in the hazards before you use the the materials. You will have to determine the suitability and safety for your use. Do not assume that a lack of a warning about a material means that it is safe. Cone: 04 Color: White Surface texture: Glossy or shiny Firing: Oxidation Glaze type: Majolica Recipe: Percent Batch Frit P-25 18.25 1460 Gerstley Borate 12.45 996 EPK 21.85 1748 Barium Carbonate 5.25 420 Zinc Oxide 1.95 156 Zircopax 13.27 1062 Silica 19.76 1581 Whiting 7.22 578 Totals: 100.00 % 8000 Gm Comments: Reformulated from a Ric's Majolica which used frit P-311 or 3124. This glaze is roughly half the cost of fully fritted glaze. Seemed to work well in test, but it needs further testing on actual work. Use these Duncan EZ-stroke transparent underglazes as overglaze wash for color: 003, EZ004, EZ007, EZ012, EZ014, EZ019, EZ020, EZ021, EZ024, EZ025, EZ027, EZ028, EZ030, EZ032, EZ053 (lip red), EZ161. Most others will work.EZ017 is slightly dry, EZ006 is quite dry - not recommended. Cover coat CC 154 works as well. Most other Cover Coat colors will work when quite thin, but will be dry if thick. Try adding a teaspoonful of frit or gerstley borate to a jar of CC underglaze for glossier color. Other color possibilities include washes of the common colorants (mix chrome and rutile 50/50 with gerstley borate or frit).",
      "createdBy": "Glazy Admin",
      "source": "glazy.org",
      "url": "https://glazy.org/recipes/4716"
    },
    {
      "id": 9455,
      "code": "GLAZY-9455",
      "name": "Rich's Turquoise",
      "cone": "08 - 05 1/2",
      "surface": "Glossy",
      "transparency": "Opaque",
      "atmosphere": "Raku",
      "subtype": "Glaze - Raku",
      "ingredients": [
        {
          "material": "Gerstley Borate",
          "amount": 33.02
        },
        {
          "material": "Lithium Carbonate",
          "amount": 17.32
        },
        {
          "material": "Spodumene",
          "amount": 16.98
        },
        {
          "material": "Nepheline Syenite",
          "amount": 16.64
        },
        {
          "material": "Zircopax",
          "amount": 16.04
        }
      ],
      "additionals": [
        {
          "material": "Copper Carbonate",
          "amount": 2.19
        },
        {
          "material": "Bentonite",
          "amount": 1.0
        }
      ],
      "description": "Turquoise in oxidation, gold/ red in reduction",
      "createdBy": "Jesse VanderBand",
      "source": "glazy.org",
      "url": "https://glazy.org/recipes/9455"
    },
    {
      "id": 43270,
      "code": "GLAZY-43270",
      "name": "Richard Aerni Fake Ash Glaze",
      "cone": "10",
      "surface": "",
      "transparency": "",
      "atmosphere": "",
      "subtype": "Glaze - Ash - Synthetic/Fake",
      "ingredients": [
        {
          "material": "Albany slip",
          "amount": 51.6
        },
        {
          "material": "Whiting",
          "amount": 32.3
        },
        {
          "material": "Ball Clay",
          "amount": 16.1
        }
      ],
      "description": "From Virginia Scotchie's Clay and Glaze Compendium",
      "createdBy": "Glazy Admin",
      "source": "glazy.org",
      "url": "https://glazy.org/recipes/43270"
    },
    {
      "id": 4109,
      "code": "GLAZY-4109",
      "name": "Richard White + Cobalt",
      "cone": "7",
      "surface": "",
      "transparency": "",
      "atmosphere": "Oxidation",
      "subtype": "Glaze",
      "ingredients": [
        {
          "material": "Lithium Carbonate",
          "amount": 60.0
        },
        {
          "material": "EP Kaolin",
          "amount": 12.0
        },
        {
          "material": "Ferro Frit 3124",
          "amount": 12.0
        },
        {
          "material": "Borax",
          "amount": 10.0
        },
        {
          "material": "G-200 Feldspar",
          "amount": 5.0
        }
      ],
      "additionals": [
        {
          "material": "Cobalt Oxide",
          "amount": 2.0
        }
      ],
      "description": "From Steve Davis Website: http://kazegamas.com/ Sculpture Glazes: http://kazegamas.com/Sculpture Glazes 07.htm",
      "createdBy": "Steve Davis",
      "source": "glazy.org",
      "url": "https://glazy.org/recipes/4109"
    },
    {
      "id": 4108,
      "code": "GLAZY-4108",
      "name": "Richard White B-7 + Manganese",
      "cone": "7",
      "surface": "",
      "transparency": "",
      "atmosphere": "Oxidation",
      "subtype": "Glaze",
      "ingredients": [
        {
          "material": "Lithium Carbonate",
          "amount": 59.0
        },
        {
          "material": "EP Kaolin",
          "amount": 20.0
        },
        {
          "material": "Borax",
          "amount": 9.0
        },
        {
          "material": "Ferro Frit 3124",
          "amount": 8.0
        },
        {
          "material": "G-200 Feldspar",
          "amount": 4.0
        }
      ],
      "additionals": [
        {
          "material": "Manganese Dioxide",
          "amount": 5.0
        }
      ],
      "description": "From Steve Davis Website: http://kazegamas.com/ Sculpture Glazes: http://kazegamas.com/Sculpture Glazes 07.htm",
      "createdBy": "Steve Davis",
      "source": "glazy.org",
      "url": "https://glazy.org/recipes/4108"
    },
    {
      "id": 5031,
      "code": "GLAZY-5031",
      "name": "RICHARD'S DRIP",
      "cone": "10",
      "surface": "Semi-matte",
      "transparency": "",
      "atmosphere": "Reduction",
      "subtype": "Glaze - Ash - Synthetic/Fake",
      "ingredients": [
        {
          "material": "Whiting",
          "amount": 43.0
        },
        {
          "material": "EP Kaolin",
          "amount": 24.7
        },
        {
          "material": "Custer Feldspar (1989)",
          "amount": 21.5
        },
        {
          "material": "Silica",
          "amount": 8.1
        },
        {
          "material": "Talc",
          "amount": 2.7
        }
      ],
      "description": "This recipe was imported from Louis Katz's Hyperglaze database available on his website: http://falcon.tamucc.edu/lkatz/allglazes.txt More information about Louis Katz can be found on his website, http://www.louiskatz.net/ Louis Katz Notes: I am not a safety expert and any information contained in this file about safety should be ignored in favor of advice from experts. All of the materials in all glazes are potentially hazardous. All of these glaze recipes are given without any representation of accuracy or safety. They may work, they may not. They may be safe when fired or they may not. All of the materials used in them have hazards associated with them. You must be have sufficient training in the hazards before you use the the materials. You will have to determine the suitability and safety for your use. Do not assume that a lack of a warning about a material means that it is safe. Cone: 10 Color: Translucent Surface texture: semi-mat, runny Firing: Reduction Glaze type: Ca FakeAsh drip Recipe: Percent Batch Custer Feldspar 21.50 1720 EPK 24.70 1976 Silica 8.10 648 Talc 2.70 216 Whiting 43.00 3440 Totals: 100.00 % 8000 Gm Comments: Runs badly! This is a rivulet, fake ash glaze - apply very thinly. Good for accenting texture, over slip or slip trailing. Try with oxides for other colors (See Blue Drip). Good on porcelain. Altered form of Albany Drip (RB 1987)",
      "createdBy": "Glazy Admin",
      "source": "glazy.org",
      "url": "https://glazy.org/recipes/5031"
    },
    {
      "id": 585,
      "code": "GLAZY-585",
      "name": "Richard's Drip Fake Ash",
      "cone": "10",
      "surface": "Matte",
      "transparency": "Translucent",
      "atmosphere": "Reduction",
      "subtype": "Glaze - Ash",
      "ingredients": [
        {
          "material": "Whiting",
          "amount": 43.0
        },
        {
          "material": "EP Kaolin",
          "amount": 24.7
        },
        {
          "material": "Custer Feldspar",
          "amount": 21.5
        },
        {
          "material": "Silica",
          "amount": 8.1
        },
        {
          "material": "Talc",
          "amount": 2.7
        }
      ],
      "description": "Glaze Type: Ash Fake ash. Very runny rivulet glaze. Apply very thinly. Good for accenting texture, over slip of slip trailing. From Richard Burkett.",
      "createdBy": "Glazy Admin",
      "source": "glazy.org",
      "url": "https://glazy.org/recipes/585"
    },
    {
      "id": 5304,
      "code": "GLAZY-5304",
      "name": "Richard's Transparent",
      "cone": "8",
      "surface": "Glossy",
      "transparency": "Transparent",
      "atmosphere": "Oxidation",
      "subtype": "Glaze - Clear",
      "ingredients": [
        {
          "material": "Kona F-4 feldspar",
          "amount": 22.7
        },
        {
          "material": "Silica",
          "amount": 17.8
        },
        {
          "material": "Calcined Kaolin",
          "amount": 15.8
        },
        {
          "material": "Gerstley Borate",
          "amount": 14.6
        },
        {
          "material": "Whiting",
          "amount": 9.7
        },
        {
          "material": "Dolomite",
          "amount": 8.9
        },
        {
          "material": "Custer Feldspar (1989)",
          "amount": 6.5
        },
        {
          "material": "EP Kaolin",
          "amount": 4.0
        }
      ],
      "description": "This recipe was imported from Louis Katz's Hyperglaze database available on his website: http://falcon.tamucc.edu/lkatz/allglazes.txt More information about Louis Katz can be found on his website, http://www.louiskatz.net/ Louis Katz Notes: I am not a safety expert and any information contained in this file about safety should be ignored in favor of advice from experts. All of the materials in all glazes are potentially hazardous. All of these glaze recipes are given without any representation of accuracy or safety. They may work, they may not. They may be safe when fired or they may not. All of the materials used in them have hazards associated with them. You must be have sufficient training in the hazards before you use the the materials. You will have to determine the suitability and safety for your use. Do not assume that a lack of a warning about a material means that it is safe. Cone: 8 Color: clear Surface texture: glossy Firing: Oxidation Glaze type: Ca B Recipe: Percent Batch F-4 Feldspar 22.70 1816 Custer Feldspar 6.50 520 EPK Kaolin 4.00 320 Silica 17.80 1424 Whiting 9.70 776 Dolomite 8.90 712 Gerstley Borate 14.60 1168 Calcined Kaolin 15.80 1264 Totals: 100.00 % 8000 Gm Comments: Good with underglazes. Apply thin to medium thickness. Too thick encourages crazing and slight cloudiness. Modified from transparent \u00ea8 glaze -Deb's Transparent.",
      "createdBy": "Glazy Admin",
      "source": "glazy.org",
      "url": "https://glazy.org/recipes/5304"
    },
    {
      "id": 362192,
      "code": "GLAZY-362192",
      "name": "Rick's Blue Raku Glaze",
      "cone": "08 - 05",
      "surface": "Glossy",
      "transparency": "Opaque",
      "atmosphere": "Raku",
      "subtype": "Glaze - Raku",
      "ingredients": [
        {
          "material": "Gerstley Borate",
          "amount": 39.3
        },
        {
          "material": "Lithium Carbonate",
          "amount": 20.62
        },
        {
          "material": "Spodumene",
          "amount": 20.22
        },
        {
          "material": "Nepheline Syenite",
          "amount": 19.83
        }
      ],
      "additionals": [
        {
          "material": "Zircopax",
          "amount": 19.11
        },
        {
          "material": "Copper Carbonate",
          "amount": 1.29
        },
        {
          "material": "Cobalt Carbonate",
          "amount": 0.6
        }
      ],
      "description": "Beautiful opalescent light blue/turquoise. Has touches of yellow, orange and green. I modified from the original recipe reducing the cobalt carbonate to .6 instead of 1.29.",
      "createdBy": "Susan Woods",
      "source": "glazy.org",
      "url": "https://glazy.org/recipes/362192"
    },
    {
      "id": 4772,
      "code": "GLAZY-4772",
      "name": "Rick's Raku",
      "cone": "07 - 06",
      "surface": "Glossy",
      "transparency": "",
      "atmosphere": "Raku",
      "subtype": "Glaze - Specialty",
      "ingredients": [
        {
          "material": "Gerstley Borate",
          "amount": 53.34
        },
        {
          "material": "Ferro Frit 3124",
          "amount": 30.0
        },
        {
          "material": "Nepheline Syenite",
          "amount": 13.33
        },
        {
          "material": "EP Kaolin",
          "amount": 3.33
        }
      ],
      "additionals": [
        {
          "material": "Zircopax",
          "amount": 6.67
        }
      ],
      "description": "This recipe was imported from Louis Katz's Hyperglaze database available on his website: http://falcon.tamucc.edu/lkatz/allglazes.txt More information about Louis Katz can be found on his website, http://www.louiskatz.net/ Louis Katz Notes: I am not a safety expert and any information contained in this file about safety should be ignored in favor of advice from experts. All of the materials in all glazes are potentially hazardous. All of these glaze recipes are given without any representation of accuracy or safety. They may work, they may not. They may be safe when fired or they may not. All of the materials used in them have hazards associated with them. You must be have sufficient training in the hazards before you use the the materials. You will have to determine the suitability and safety for your use. Do not assume that a lack of a warning about a material means that it is safe. Cone: 07 - 06 Color: white, mostly opaque Surface texture: shiny Firing: Raku Recipe: Percent Batch Gerstley Borate 53.34 4267 Nepheline Syenite 13.33 1066 Frit 3124 30.00 2400 EPK 3.33 266 Totals: 100.00 % 8000 Gm Also add: Zircopax 6.67 534 Comments: A nice white raku base glaze. Great with 10-15% of any glaze stain. Originally, 2 parts Clear Crackle Glaze, 1 part NewBatz Glaze.",
      "createdBy": "Glazy Admin",
      "source": "glazy.org",
      "url": "https://glazy.org/recipes/4772"
    },
    {
      "id": 4218,
      "code": "GLAZY-4218",
      "name": "Rick's Shino",
      "cone": "10",
      "surface": "",
      "transparency": "",
      "atmosphere": "Reduction",
      "subtype": "Glaze - Shino",
      "ingredients": [
        {
          "material": "Kona F-4 feldspar",
          "amount": 34.0
        },
        {
          "material": "Spodumene",
          "amount": 24.0
        },
        {
          "material": "Kentucky OM #4 Ball Clay",
          "amount": 20.0
        },
        {
          "material": "Soda Ash",
          "amount": 10.0
        },
        {
          "material": "Nepheline Syenite",
          "amount": 8.0
        },
        {
          "material": "EP Kaolin",
          "amount": 4.0
        }
      ],
      "description": "From Steve Davis Website & Blog: http://kazegama.com/ Website: http://kazegamas.com/ Shinos 3: http://kazegamas.com/shinos3.htm NC-4 substituted for F-4 There are 72 shinos shown on 4 web pages. They are organized from left to right with 3 tiles of the same glaze shown on 3 different clay bodies. They are Aardvark Clay's Nara Porcelain, Long Beach, and Black Mountain. Every shino was glazed with a doulble dip, waxed with a simple \"S\" pattern, and left to dry for 2 weeks to grow sulfates on the surface. The \"S\" pattern has no sulfate build up. A medium reduction was started at cone 012 through cone 2. From there the kiln was fired in neutral to cone 10.",
      "createdBy": "Steve Davis",
      "source": "glazy.org",
      "url": "https://glazy.org/recipes/4218"
    },
    {
      "id": 4717,
      "code": "GLAZY-4717",
      "name": "Rick's Turquoise Raku Glaze",
      "cone": "4",
      "surface": "",
      "transparency": "",
      "atmosphere": "Raku",
      "subtype": "Glaze - Turquoise",
      "ingredients": [
        {
          "material": "Gerstley Borate",
          "amount": 39.33
        },
        {
          "material": "Lithium Carbonate",
          "amount": 20.62
        },
        {
          "material": "Spodumene",
          "amount": 20.22
        },
        {
          "material": "Nepheline Syenite",
          "amount": 19.83
        }
      ],
      "additionals": [
        {
          "material": "Superpax",
          "amount": 19.11
        },
        {
          "material": "Copper Carbonate",
          "amount": 2.59
        },
        {
          "material": "Epsom salts",
          "amount": 0.61
        }
      ],
      "description": "This recipe was imported from Louis Katz's Hyperglaze database available on his website: http://falcon.tamucc.edu/lkatz/allglazes.txt More information about Louis Katz can be found on his website, http://www.louiskatz.net/ Louis Katz Notes: I am not a safety expert and any information contained in this file about safety should be ignored in favor of advice from experts. All of the materials in all glazes are potentially hazardous. All of these glaze recipes are given without any representation of accuracy or safety. They may work, they may not. They may be safe when fired or they may not. All of the materials used in them have hazards associated with them. You must be have sufficient training in the hazards before you use the the materials. You will have to determine the suitability and safety for your use. Do not assume that a lack of a warning about a material means that it is safe. Cone: 04 Color: turquoise Firing: Ox. or Red. Recipe: Percent Batch Gertsley Borate 39.33 39.33 Neph Sy 19.83 19.83 Spodumene 20.22 20.22 Lithium Carbonate 20.62 20.62 Totals: 100.00 % 100.00 gm Also add: Superpax 19.11 19.11 Copper Carbonate 2.59 2.59 Epsom Salts 0.61 0.61 Comments: CM 02-96 p.18 Add epsom salts to water, then add this solution to dry batch. For a blue variation, reduce copper carbonate addition to 1.30% and add 1.30% cobalt carbonate.",
      "createdBy": "Glazy Admin",
      "source": "glazy.org",
      "url": "https://glazy.org/recipes/4717"
    },
    {
      "id": 145433,
      "code": "GLAZY-145433",
      "name": "RIO",
      "cone": "06 - 01",
      "surface": "Glossy",
      "transparency": "Opaque",
      "atmosphere": "Oxidation",
      "subtype": "Glaze - Iron - Tenmoku",
      "ingredients": [
        {
          "material": "Boraxfrit",
          "amount": 74.17
        },
        {
          "material": "Silica",
          "amount": 13.33
        },
        {
          "material": "Kaolin",
          "amount": 5.0
        },
        {
          "material": "Whiting",
          "amount": 4.17
        },
        {
          "material": "Lithium Carbonate",
          "amount": 3.33
        }
      ],
      "additionals": [
        {
          "material": "Red Iron Oxide",
          "amount": 12.0
        }
      ],
      "description": "My homemade kiln only fires to 04(1060C) and I had few pots using stoneware, so this was an attempt to have the glaze fit on a stoneware fired to 1060C. High expansion variation of the Low Fire glaze. Added 12% Fe2O3 and turned on a nice glossy brown with few speckles, interesting as the base (without Fe2O3) craze a bit and this one didn't.",
      "createdBy": "Leonardo Bispo",
      "source": "glazy.org",
      "url": "https://glazy.org/recipes/145433"
    },
    {
      "id": 132143,
      "code": "GLAZY-132143",
      "name": "RISD Off White Satin Matte",
      "cone": "5 - 7",
      "surface": "Semi-glossy",
      "transparency": "Semi-opaque",
      "atmosphere": "Oxidation, Neutral, Reduction",
      "subtype": "Glaze - White, Off-White",
      "ingredients": [
        {
          "material": "Custer Feldspar",
          "amount": 49.08
        },
        {
          "material": "Whiting",
          "amount": 17.89
        },
        {
          "material": "EP Kaolin",
          "amount": 14.68
        },
        {
          "material": "Zinc Oxide",
          "amount": 8.26
        },
        {
          "material": "Silica",
          "amount": 5.32
        },
        {
          "material": "Barium Carbonate",
          "amount": 4.77
        }
      ],
      "additionals": [
        {
          "material": "Zircopax",
          "amount": 9.0
        },
        {
          "material": "Rutile",
          "amount": 6.0
        }
      ],
      "description": "",
      "createdBy": "HP Bloomer IV",
      "source": "glazy.org",
      "url": "https://glazy.org/recipes/132143"
    },
    {
      "id": 2401,
      "code": "GLAZY-2401",
      "name": "Rita Schiavones Periwinkle",
      "cone": "6",
      "surface": "Semi-glossy",
      "transparency": "",
      "atmosphere": "Oxidation",
      "subtype": "Glaze - Blue - Cobalt",
      "ingredients": [
        {
          "material": "Gerstley Borate",
          "amount": 32.0
        },
        {
          "material": "Silica",
          "amount": 30.0
        },
        {
          "material": "Kona F-4 feldspar",
          "amount": 20.0
        },
        {
          "material": "Talc",
          "amount": 14.0
        },
        {
          "material": "EP Kaolin",
          "amount": 4.0
        }
      ],
      "additionals": [
        {
          "material": "Rutile",
          "amount": 2.0
        },
        {
          "material": "Cobalt Oxide",
          "amount": 1.0
        }
      ],
      "description": "Source/Alternate names: Ceramics Monthly, Oct. 2004 Source/Alternate names: similar oxides to Randy Blue, Annie Tan, Touchstone Base and Rhoades White Satin Matte Firing Notes: cool maximum rate to 800C hold 1 hour Notes: Alisa Clausen: semigloss glaze, blue/gray and very slightly mottled with medium blue. Covering and opaque.",
      "createdBy": "Glazy Admin",
      "source": "glazy.org",
      "url": "https://glazy.org/recipes/2401"
    },
    {
      "id": 591,
      "code": "GLAZY-591",
      "name": "Rivulet VC 1 + 2",
      "cone": "9",
      "surface": "",
      "transparency": "",
      "atmosphere": "Oxidation",
      "subtype": "Glaze - Ash - Slip-Based",
      "ingredients": [
        {
          "material": "Whiting",
          "amount": 30.0
        },
        {
          "material": "Ball Clay",
          "amount": 20.0
        },
        {
          "material": "Barium Carbonate",
          "amount": 12.5
        },
        {
          "material": "EP Kaolin",
          "amount": 10.0
        },
        {
          "material": "Silica",
          "amount": 10.0
        },
        {
          "material": "Strontium Carbonate",
          "amount": 10.0
        },
        {
          "material": "Dolomite",
          "amount": 7.5
        }
      ],
      "description": "Glaze Type: Fake ash deep blue: titanium diox 4 + cobalt carb. 2 + RIO 0.5% pink: Alpine rose Mason stain 7 + zircopax 2% + RIO 0.5% Runs in webs & rivulets. Nice fake-ash base for colors. Runs too much if fired hotter than cone 9. From Margaret Bohls.",
      "createdBy": "Glazy Admin",
      "source": "glazy.org",
      "url": "https://glazy.org/recipes/591"
    },
    {
      "id": 3079,
      "code": "GLAZY-3079",
      "name": "RJ Dry Shino #16",
      "cone": "9 - 11",
      "surface": "Satin",
      "transparency": "Opaque",
      "atmosphere": "Oxidation, Reduction",
      "subtype": "Glaze - Shino - Traditional",
      "ingredients": [
        {
          "material": "Nepheline Syenite",
          "amount": 38.8
        },
        {
          "material": "Ball Clay",
          "amount": 29.1
        },
        {
          "material": "Spodumene",
          "amount": 29.1
        },
        {
          "material": "Soda Ash",
          "amount": 2.9
        }
      ],
      "description": "From John Britt's The Complete Guide to High-Fire Glazes",
      "createdBy": "Glazy Admin",
      "source": "glazy.org",
      "url": "https://glazy.org/recipes/3079"
    },
    {
      "id": 9122,
      "code": "GLAZY-9122",
      "name": "RJ Wood Flashing Slip",
      "cone": "10 - 14",
      "surface": "Semi-glossy",
      "transparency": "Opaque",
      "atmosphere": "Salt & Soda, Wood",
      "subtype": "Slip & Engobe - Slip",
      "ingredients": [
        {
          "material": "Nepheline Syenite",
          "amount": 57.0
        },
        {
          "material": "Grolleg Kaolin",
          "amount": 37.0
        },
        {
          "material": "Newman Red Clay",
          "amount": 6.0
        }
      ],
      "description": "Wood Kiln Flashing Slip",
