Repository: MrSeldon/argilev2

File: data/glazes/glazy.json (part 230 of 315)
{
      "createdBy": "Nate Willever",
      "source": "glazy.org",
      "url": "https://glazy.org/recipes/9122"
    },
    {
      "id": 9653,
      "code": "GLAZY-9653",
      "name": "RJ Wood Flashing Slip (variation)",
      "cone": "10 - 14",
      "surface": "Semi-glossy",
      "transparency": "Opaque",
      "atmosphere": "Salt & Soda, Wood",
      "subtype": "Slip & Engobe - Slip",
      "ingredients": [
        {
          "material": "Nepheline Syenite",
          "amount": 57.0
        },
        {
          "material": "Grolleg Kaolin",
          "amount": 37.0
        },
        {
          "material": "Newman Red Clay",
          "amount": 6.0
        }
      ],
      "description": "Wood Kiln Flashing Slip",
      "createdBy": "chance taylor",
      "source": "glazy.org",
      "url": "https://glazy.org/recipes/9653"
    },
    {
      "id": 356159,
      "code": "GLAZY-356159",
      "name": "RO-4 Tomato Russet",
      "cone": "6",
      "surface": "Glossy",
      "transparency": "Opaque",
      "atmosphere": "Oxidation",
      "subtype": "Glaze",
      "ingredients": [
        {
          "material": "Spodumene - Australian",
          "amount": 21.5
        },
        {
          "material": "Ferro Frit 3110",
          "amount": 20.5
        },
        {
          "material": "EP Kaolin",
          "amount": 16.0
        },
        {
          "material": "Talc",
          "amount": 14.0
        },
        {
          "material": "Bone Ash",
          "amount": 11.0
        },
        {
          "material": "Silica",
          "amount": 10.0
        },
        {
          "material": "Ferro Frit 4108",
          "amount": 7.0
        }
      ],
      "additionals": [
        {
          "material": "Black Iron Oxide",
          "amount": 12.0
        }
      ],
      "description": "glossy opaque glaze. Deep tomato red breaking to black.",
      "createdBy": "Denise McDonald",
      "source": "glazy.org",
      "url": "https://glazy.org/recipes/356159"
    },
    {
      "id": 5032,
      "code": "GLAZY-5032",
      "name": "Roach Trap Shino",
      "cone": "10",
      "surface": "",
      "transparency": "",
      "atmosphere": "Oxidation, Reduction",
      "subtype": "Glaze - Shino",
      "ingredients": [
        {
          "material": "Spodumene",
          "amount": 38.0
        },
        {
          "material": "Kona F-4 feldspar",
          "amount": 23.0
        },
        {
          "material": "Nepheline Syenite",
          "amount": 23.0
        },
        {
          "material": "Soda Ash",
          "amount": 10.0
        },
        {
          "material": "EP Kaolin",
          "amount": 6.0
        }
      ],
      "additionals": [
        {
          "material": "Bentonite",
          "amount": 2.0
        }
      ],
      "description": "This recipe was imported from Louis Katz's Hyperglaze database available on his website: http://falcon.tamucc.edu/lkatz/allglazes.txt More information about Louis Katz can be found on his website, http://www.louiskatz.net/ Louis Katz Notes: I am not a safety expert and any information contained in this file about safety should be ignored in favor of advice from experts. All of the materials in all glazes are potentially hazardous. All of these glaze recipes are given without any representation of accuracy or safety. They may work, they may not. They may be safe when fired or they may not. All of the materials used in them have hazards associated with them. You must be have sufficient training in the hazards before you use the the materials. You will have to determine the suitability and safety for your use. Do not assume that a lack of a warning about a material means that it is safe. Cone: 10 Surface texture: ? Firing: Ox. or Red. Glaze type: shino Recipe: Percent Batch Neph Sy 23.00 F-4 23.00 Spodumene 38.00 EPK 6.00 Soda Ash 10.00 Totals: 100.00 % 0.00 gm Also add: Bentonite 2.00",
      "createdBy": "Glazy Admin",
      "source": "glazy.org",
      "url": "https://glazy.org/recipes/5032"
    },
    {
      "id": 95879,
      "code": "GLAZY-95879",
      "name": "Roasted Walnut",
      "cone": "4",
      "surface": "Matte",
      "transparency": "Opaque",
      "atmosphere": "Oxidation",
      "subtype": "Glaze - Matte - Magnesium Matte",
      "ingredients": [
        {
          "material": "\u041a\u0432\u0430\u0440\u0446\u0435\u0432\u0430\u044f \u043c\u0443\u043a\u0430 Silverbond 15",
          "amount": 38.0
        },
        {
          "material": "\u041d\u0435\u0444\u0435\u043b\u0438\u043d \u0421\u0438\u0435\u043d\u0438\u0442 (Altaflux-45)",
          "amount": 29.0
        },
        {
          "material": "\u0423\u043b\u0435\u043a\u0441\u0438\u0442 (\u0425\u0438\u043c\u043f\u044d\u043a)",
          "amount": 11.0
        },
        {
          "material": "\u041a\u0430\u0440\u0431\u043e\u043d\u0430\u0442 \u043a\u0430\u043b\u044c\u0446\u0438\u044f",
          "amount": 9.0
        },
        {
          "material": "Magnesium carbonate",
          "amount": 8.0
        },
        {
          "material": "\u041a\u0430\u043e\u043b\u0438\u043d \u041a\u0424\u041d-2",
          "amount": 5.0
        }
      ],
      "additionals": [
        {
          "material": "Red Iron Oxide",
          "amount": 10.0
        }
      ],
      "description": "Golden Magnesium Matte full of crystals (regular cooling cycle). Looks very thick and robust (which it is). Very stable. Recipe in English: Silica 34 Neph Sye 31 Ulexite 12 Whiting 10 Magnesium Carbonate 8 Kaolin 5 \u2014\u2014\u2014 Fe2O3 10 I use gum solution 15% gum + 75% water, then add dry ingredients to it and after mixing add water to get specific gravity right (usually 1.40-1.45 for my glazes). That is how I mix all my glazes to avoid crawling. It just sometimes makes glazes too thick to pour (but I just use a deflocculant then).",
      "createdBy": "Julia Mikheeva",
      "source": "glazy.org",
      "url": "https://glazy.org/recipes/95879"
    },
    {
      "id": 35497,
      "code": "GLAZY-35497",
      "name": "Rob's clear",
      "cone": "9 - 10",
      "surface": "Glossy",
      "transparency": "Transparent",
      "atmosphere": "Oxidation",
      "subtype": "Glaze - Clear",
      "ingredients": [
        {
          "material": "Silica",
          "amount": 26.0
        },
        {
          "material": "Nepheline Syenite",
          "amount": 24.5
        },
        {
          "material": "EP Kaolin",
          "amount": 20.5
        },
        {
          "material": "Ferro Frit 3134",
          "amount": 15.0
        },
        {
          "material": "Wollastonite",
          "amount": 14.0
        }
      ],
      "description": "A nice cone 9-10 clear glaze. A lovely well behaved liner/base glaze. Craze free on the following clay bodies: Potclays Buff Stoneware Potclays white stoneware Potclays Staffordshire stoneware Audrey Blackman porcelain",
      "createdBy": "Rob",
      "source": "glazy.org",
      "url": "https://glazy.org/recipes/35497"
    },
    {
      "id": 5033,
      "code": "GLAZY-5033",
      "name": "Rob's Green",
      "cone": "10",
      "surface": "Glossy",
      "transparency": "",
      "atmosphere": "Oxidation, Reduction",
      "subtype": "Glaze - Green - Copper",
      "ingredients": [
        {
          "material": "Cornwall Stone",
          "amount": 69.4
        },
        {
          "material": "Whiting",
          "amount": 16.7
        },
        {
          "material": "Barium Carbonate",
          "amount": 9.3
        },
        {
          "material": "Gerstley Borate",
          "amount": 4.6
        }
      ],
      "additionals": [
        {
          "material": "Copper Carbonate",
          "amount": 9.3
        }
      ],
      "description": "This recipe was imported from Louis Katz's Hyperglaze database available on his website: http://falcon.tamucc.edu/lkatz/allglazes.txt More information about Louis Katz can be found on his website, http://www.louiskatz.net/ Louis Katz Notes: I am not a safety expert and any information contained in this file about safety should be ignored in favor of advice from experts. All of the materials in all glazes are potentially hazardous. All of these glaze recipes are given without any representation of accuracy or safety. They may work, they may not. They may be safe when fired or they may not. All of the materials used in them have hazards associated with them. You must be have sufficient training in the hazards before you use the the materials. You will have to determine the suitability and safety for your use. Do not assume that a lack of a warning about a material means that it is safe. Cone: 10 Color: green Surface texture: shiny glossy Firing: Ox. or Red. Recipe: Percent Batch Cornwall Stone 69.40 5552 Whiting 16.70 1336 Gertsley Borate 4.60 368 Barium Carbonate 9.30 744 Totals: 100.00 % 8000 Gm Also add: Copper Carbonate 9.30 744",
      "createdBy": "Glazy Admin",
      "source": "glazy.org",
      "url": "https://glazy.org/recipes/5033"
    },
    {
      "id": 29363,
      "code": "GLAZY-29363",
      "name": "Rob's Green",
      "cone": "10",
      "surface": "",
      "transparency": "",
      "atmosphere": "Salt & Soda",
      "subtype": "Glaze - Green - Copper",
      "ingredients": [
        {
          "material": "Cornwall Stone",
          "amount": 4164.0
        },
        {
          "material": "Whiting",
          "amount": 1002.0
        },
        {
          "material": "Barium Carbonate",
          "amount": 558.0
        },
        {
          "material": "Copper Carbonate",
          "amount": 558.0
        },
        {
          "material": "Colemanite",
          "amount": 276.0
        }
      ],
      "description": "From the Kansas City Art Institute Ceramic Department (KCAI), Glaze Formulas, 15 February 1990. http://www.brackers.com/wp-content/uploads/2015/02/KCAI-Glaze-Recpies.pdf",
      "createdBy": "Glazy Admin",
      "source": "glazy.org",
      "url": "https://glazy.org/recipes/29363"
    },
    {
      "id": 43832,
      "code": "GLAZY-43832",
      "name": "Rob's Green #1",
      "cone": "9 - 10",
      "surface": "",
      "transparency": "",
      "atmosphere": "Reduction",
      "subtype": "Glaze - Green - Copper",
      "ingredients": [
        {
          "material": "Cornwall Stone",
          "amount": 63.5
        },
        {
          "material": "Whiting",
          "amount": 15.2
        },
        {
          "material": "Barium Carbonate",
          "amount": 8.5
        },
        {
          "material": "Copper Carbonate",
          "amount": 8.5
        },
        {
          "material": "Gerstley Borate",
          "amount": 4.3
        }
      ],
      "additionals": [
        {
          "material": "Bentonite",
          "amount": 2.0
        }
      ],
      "description": "From Virginia Scotchie's Clay and Glaze Compendium",
      "createdBy": "Glazy Admin",
      "source": "glazy.org",
      "url": "https://glazy.org/recipes/43832"
    },
    {
      "id": 43508,
      "code": "GLAZY-43508",
      "name": "Rob's Matte",
      "cone": "4",
      "surface": "Matte",
      "transparency": "",
      "atmosphere": "Oxidation",
      "subtype": "Glaze - White, Off-White",
      "ingredients": [
        {
          "material": "G200 HP Feldspar, G200HP",
          "amount": 30.0
        },
        {
          "material": "Ferro Frit 3124",
          "amount": 24.0
        },
        {
          "material": "Whiting",
          "amount": 11.0
        },
        {
          "material": "EP Kaolin",
          "amount": 10.0
        },
        {
          "material": "Gerstley Borate",
          "amount": 10.0
        },
        {
          "material": "Zinc Oxide",
          "amount": 5.0
        }
      ],
      "description": "From Virginia Scotchie's Clay and Glaze Compendium",
      "createdBy": "Glazy Admin",
      "source": "glazy.org",
      "url": "https://glazy.org/recipes/43508"
    },
    {
      "id": 4219,
      "code": "GLAZY-4219",
      "name": "Rob's Wirt Variation",
      "cone": "10",
      "surface": "",
      "transparency": "",
      "atmosphere": "Reduction",
      "subtype": "Glaze - Shino",
      "ingredients": [
        {
          "material": "Nepheline Syenite",
          "amount": 46.0
        },
        {
          "material": "Spodumene",
          "amount": 37.3
        },
        {
          "material": "Soda Ash",
          "amount": 10.0
        },
        {
          "material": "EP Kaolin",
          "amount": 5.9
        }
      ],
      "additionals": [
        {
          "material": "Bentonite",
          "amount": 2.0
        }
      ],
      "description": "From Steve Davis Website & Blog: http://kazegama.com/ Website: http://kazegamas.com/ Shinos 3: http://kazegamas.com/shinos3.htm There are 72 shinos shown on 4 web pages. They are organized from left to right with 3 tiles of the same glaze shown on 3 different clay bodies. They are Aardvark Clay's Nara Porcelain, Long Beach, and Black Mountain. Every shino was glazed with a doulble dip, waxed with a simple \"S\" pattern, and left to dry for 2 weeks to grow sulfates on the surface. The \"S\" pattern has no sulfate build up. A medium reduction was started at cone 012 through cone 2. From there the kiln was fired in neutral to cone 10.",
      "createdBy": "Steve Davis",
      "source": "glazy.org",
      "url": "https://glazy.org/recipes/4219"
    },
    {
      "id": 5034,
      "code": "GLAZY-5034",
      "name": "Robber Green",
      "cone": "10",
      "surface": "Glossy",
      "transparency": "",
      "atmosphere": "Oxidation, Reduction",
      "subtype": "Glaze - Green - Copper",
      "ingredients": [
        {
          "material": "Nepheline Syenite",
          "amount": 37.78
        },
        {
          "material": "Silica",
          "amount": 26.02
        },
        {
          "material": "Whiting",
          "amount": 19.61
        },
        {
          "material": "Strontium Carbonate",
          "amount": 7.02
        },
        {
          "material": "Ball Clay",
          "amount": 6.75
        },
        {
          "material": "Cadycal",
          "amount": 2.81
        }
      ],
      "additionals": [
        {
          "material": "Copper Carbonate",
          "amount": 10.0
        }
      ],
      "description": "This recipe was imported from Louis Katz's Hyperglaze database available on his website: http://falcon.tamucc.edu/lkatz/allglazes.txt More information about Louis Katz can be found on his website, http://www.louiskatz.net/ Louis Katz Notes: I am not a safety expert and any information contained in this file about safety should be ignored in favor of advice from experts. All of the materials in all glazes are potentially hazardous. All of these glaze recipes are given without any representation of accuracy or safety. They may work, they may not. They may be safe when fired or they may not. All of the materials used in them have hazards associated with them. You must be have sufficient training in the hazards before you use the the materials. You will have to determine the suitability and safety for your use. Do not assume that a lack of a warning about a material means that it is safe. Cone: 10 Surface texture: shiny glossy Firing: Ox. or Red. Recipe: Percent Batch CadyCal 2.81 2.81 nepheline syenite 37.78 37.77 strontium carbonate 7.02 7.02 ball clay 6.75 6.75 whiting 19.61 19.61 silica 26.02 26.01 Totals: 100.00 % 99.97 gm Also add: copper Carbonate 10.00 10.00 Comments: unpredictable may run based on robs green",
      "createdBy": "Glazy Admin",
      "source": "glazy.org",
      "url": "https://glazy.org/recipes/5034"
    },
    {
      "id": 31076,
      "code": "GLAZY-31076",
      "name": "Robbie STRM. Revised (VC) 92",
      "cone": "10",
      "surface": "Matte",
      "transparency": "Opaque",
      "atmosphere": "Oxidation, Reduction",
      "subtype": "Glaze - Blue",
      "ingredients": [
        {
          "material": "Neph Sye A270",
          "amount": 56.0
        },
        {
          "material": "Strontium Carbonate",
          "amount": 23.0
        },
        {
          "material": "Silica",
          "amount": 11.0
        },
        {
          "material": "Kentucky OM #4 Ball Clay",
          "amount": 6.0
        },
        {
          "material": "Lithium Carbonate",
          "amount": 4.0
        }
      ],
      "additionals": [
        {
          "material": "Copper Carbonate",
          "amount": 4.0
        }
      ],
      "description": "",
      "createdBy": "Alfred Grinding Room - Glazes",
      "source": "glazy.org",
      "url": "https://glazy.org/recipes/31076"
    },
    {
      "id": 592,
      "code": "GLAZY-592",
      "name": "Robbie's Y Glaze for Exteriors",
      "cone": "10",
      "surface": "",
      "transparency": "",
      "atmosphere": "Oxidation, Reduction",
      "subtype": "Glaze",
      "ingredients": [
        {
          "material": "Custer Feldspar",
          "amount": 48.37
        },
        {
          "material": "Whiting",
          "amount": 28.0
        },
        {
          "material": "Silica",
          "amount": 12.89
        },
        {
          "material": "EP Kaolin",
          "amount": 10.74
        }
      ],
      "additionals": [
        {
          "material": "Titanium Dioxide",
          "amount": 8.6
        },
        {
          "material": "Bentonite",
          "amount": 2.15
        }
      ],
      "description": "Gold: titanium dioxide 5-8 % From Robbie Lobell. Used on the outside of flameware body. Looks like it's applied very thinly. Article in Ceramics Mo. May 2011.",
      "createdBy": "Glazy Admin",
      "source": "glazy.org",
      "url": "https://glazy.org/recipes/592"
    },
    {
      "id": 2885,
      "code": "GLAZY-2885",
      "name": "Robert Tichane Synthetic Ash",
      "cone": "6 - 12",
      "surface": "Glossy",
      "transparency": "Transparent",
      "atmosphere": "",
      "subtype": "Glaze - Ash - Synthetic/Fake",
      "ingredients": [
        {
          "material": "Whiting",
          "amount": 43.2
        },
        {
          "material": "Dolomite",
          "amount": 30.8
        },
        {
          "material": "Pearl Ash",
          "amount": 15.4
        },
        {
          "material": "Bone Ash",
          "amount": 3.7
        },
        {
          "material": "Soda Ash",
          "amount": 3.1
        },
        {
          "material": "Calcium sulfate",
          "amount": 1.9
        },
        {
          "material": "Silica",
          "amount": 1.2
        },
        {
          "material": "Red Iron Oxide",
          "amount": 0.6
        },
        {
          "material": "Salt",
          "amount": 0.1
        }
      ],
      "description": "Robert Tichane\u2019s excellent book Ash Glazes has a chapter devoted to synthetic ash glazes. Based on Dr. Emil Wolff\u2019s analysis of Beech wood ash, Tichane creates the following synthetic ash.",
      "createdBy": "Derek Au",
      "source": "glazy.org",
      "url": "https://glazy.org/recipes/2885"
    },
    {
      "id": 43823,
      "code": "GLAZY-43823",
      "name": "Robert Turner Lau Blue",
      "cone": "10",
      "surface": "",
      "transparency": "",
      "atmosphere": "Reduction",
      "subtype": "Glaze - Blue - Cobalt",
      "ingredients": [
        {
          "material": "Nepheline Syenite",
          "amount": 40.0
        },
        {
          "material": "Barium Carbonate",
          "amount": 35.0
        },
        {
          "material": "Kentucky OM #4 Ball Clay",
          "amount": 12.0
        },
        {
          "material": "Whiting",
          "amount": 8.0
        },
        {
          "material": "Silica",
          "amount": 5.0
        }
      ],
      "additionals": [
        {
          "material": "Cobalt Carbonate",
          "amount": 2.0
        }
      ],
      "description": "From Virginia Scotchie's Clay and Glaze Compendium",
      "createdBy": "Glazy Admin",
      "source": "glazy.org",
      "url": "https://glazy.org/recipes/43823"
    },
    {
      "id": 43821,
      "code": "GLAZY-43821",
      "name": "Robert Turner Lau Blue-Green",
      "cone": "10",
      "surface": "",
      "transparency": "",
      "atmosphere": "Reduction",
      "subtype": "Glaze - Turquoise",
      "ingredients": [
        {
          "material": "Nepheline Syenite",
          "amount": 40.0
        },
        {
          "material": "Barium Carbonate",
          "amount": 35.0
        },
        {
          "material": "Kentucky OM #4 Ball Clay",
          "amount": 12.0
        },
        {
          "material": "Whiting",
          "amount": 8.0
        },
        {
          "material": "Silica",
          "amount": 5.0
        }
      ],
      "additionals": [
        {
          "material": "Copper Carbonate",
          "amount": 3.0
        }
      ],
      "description": "From Virginia Scotchie's Clay and Glaze Compendium",
      "createdBy": "Glazy Admin",
      "source": "glazy.org",
      "url": "https://glazy.org/recipes/43821"
    },
    {
      "id": 2600,
      "code": "GLAZY-2600",
      "name": "Robin Egg Blue",
      "cone": "6",
      "surface": "Matte",
      "transparency": "",
      "atmosphere": "",
      "subtype": "Glaze - Blue",
      "ingredients": [
        {
          "material": "Soda Feldspar",
          "amount": 42.0
        },
        {
          "material": "Colemanite",
          "amount": 24.0
        },
        {
          "material": "Ball Clay",
          "amount": 14.0
        },
        {
          "material": "Silica",
          "amount": 7.0
        },
        {
          "material": "Zirconium dioxide",
          "amount": 7.0
        },
        {
          "material": "Dolomite",
          "amount": 5.0
        },
        {
          "material": "Chrome Oxide",
          "amount": 1.0
        },
        {
          "material": "Cobalt Oxide",
          "amount": 0.5
        }
      ],
      "description": "Source/Alternate names: similar oxides to Lubbock White Notes: Alisa Clausen: matt, stable, blue. Iron flecks came through glaze. The colour is close to a dark Robin egg blue. Borderline dry surface where dipped once.",
      "createdBy": "Glazy Admin",
      "source": "glazy.org",
      "url": "https://glazy.org/recipes/2600"
    },
    {
      "id": 4287,
      "code": "GLAZY-4287",
      "name": "Robin Hopper Chun 2",
      "cone": "9",
      "surface": "Glossy",
      "transparency": "Translucent",
      "atmosphere": "Reduction",
      "subtype": "Glaze - Iron - Celadon - Chun",
      "ingredients": [
        {
          "material": "Potash Feldspar (Zheng Yi SK7)",
          "amount": 33.5
        },
        {
          "material": "Silica",
          "amount": 29.5
        },
        {
          "material": "Kaolin",
          "amount": 19.0
        },
        {
          "material": "Whiting",
          "amount": 11.0
        },
        {
          "material": "Dolomite",
          "amount": 5.0
        },
        {
          "material": "Bone Ash",
          "amount": 2.0
        }
      ],
      "additionals": [
        {
          "material": "Iron oxide",
          "amount": 1.26
        }
      ],
      "description": "The Beautiful Variations of Chun Glazes http://ceramicartsdaily.org/ceramic-glaze-recipes/high-fire-glaze-recipes/the-beautiful-variations-of-chun-glazes/ March 4, 2014 Excerpt from The Ceramic Spectrum, http://ceramicartsdaily.org/bookstore/the-ceramic-spectrum-2/",
      "createdBy": "Derek Au",
      "source": "glazy.org",
      "url": "https://glazy.org/recipes/4287"
    },
    {
      "id": 4288,
      "code": "GLAZY-4288",
      "name": "Robin Hopper Chun 4",
      "cone": "9",
      "surface": "Glossy",
      "transparency": "Translucent",
      "atmosphere": "Reduction",
      "subtype": "Glaze - Iron - Celadon - Chun",
      "ingredients": [
        {
          "material": "Potash Feldspar (Zheng Yi SK7)",
          "amount": 35.0
        },
        {
          "material": "Silica",
          "amount": 27.0
        },
        {
          "material": "Kaolin",
          "amount": 22.0
        },
        {
          "material": "Whiting",
          "amount": 14.0
        },
        {
          "material": "Bone Ash",
          "amount": 2.0
        }
      ],
      "additionals": [
        {
          "material": "Iron oxide",
          "amount": 0.52
        }
      ],
      "description": "The Beautiful Variations of Chun Glazes http://ceramicartsdaily.org/ceramic-glaze-recipes/high-fire-glaze-recipes/the-beautiful-variations-of-chun-glazes/ March 4, 2014 Excerpt from The Ceramic Spectrum, http://ceramicartsdaily.org/bookstore/the-ceramic-spectrum-2/",
      "createdBy": "Derek Au",
      "source": "glazy.org",
      "url": "https://glazy.org/recipes/4288"
    },
    {
      "id": 4289,
      "code": "GLAZY-4289",
      "name": "Robin Hopper Chun 9",
      "cone": "9",
      "surface": "Glossy",
      "transparency": "Translucent",
      "atmosphere": "Reduction",
      "subtype": "Glaze - Iron - Celadon - Chun",
      "ingredients": [
        {
          "material": "Potash Feldspar (Zheng Yi SK7)",
          "amount": 35.0
        },
        {
          "material": "Kaolin",
          "amount": 20.0
        },
        {
          "material": "Silica",
          "amount": 18.0
        },
        {
          "material": "Whiting",
          "amount": 15.0
        },
        {
          "material": "Dolomite",
          "amount": 10.0
        },
        {
          "material": "Bone Ash",
          "amount": 2.0
        }
      ],
      "additionals": [
        {
          "material": "Iron oxide",
          "amount": 0.3
        }
      ],
      "description": "The Beautiful Variations of Chun Glazes http://ceramicartsdaily.org/ceramic-glaze-recipes/high-fire-glaze-recipes/the-beautiful-variations-of-chun-glazes/ March 4, 2014 Excerpt from The Ceramic Spectrum, http://ceramicartsdaily.org/bookstore/the-ceramic-spectrum-2/",
      "createdBy": "Derek Au",
      "source": "glazy.org",
      "url": "https://glazy.org/recipes/4289"
    },
    {
      "id": 4220,
      "code": "GLAZY-4220",
      "name": "Robinson Blaze",
      "cone": "10",
      "surface": "",
      "transparency": "",
      "atmosphere": "Reduction",
      "subtype": "Glaze - Shino",
      "ingredients": [
        {
          "material": "Alumina",
          "amount": 29.2
        },
        {
          "material": "Nepheline Syenite",
          "amount": 29.2
        },
        {
          "material": "Volcanic Ash",
          "amount": 29.2
        },
        {
          "material": "Spodumene",
          "amount": 8.8
        }
      ],
      "additionals": [
        {
          "material": "Bentonite",
          "amount": 4.0
        }
      ],
      "description": "From Steve Davis Website & Blog: http://kazegama.com/ Website: http://kazegamas.com/ Shinos 3: http://kazegamas.com/shinos3.htm Alumina is A12 Calcined Alumina There are 72 shinos shown on 4 web pages. They are organized from left to right with 3 tiles of the same glaze shown on 3 different clay bodies. They are Aardvark Clay's Nara Porcelain, Long Beach, and Black Mountain. Every shino was glazed with a doulble dip, waxed with a simple \"S\" pattern, and left to dry for 2 weeks to grow sulfates on the surface. The \"S\" pattern has no sulfate build up. A medium reduction was started at cone 012 through cone 2. From there the kiln was fired in neutral to cone 10.",
      "createdBy": "Steve Davis",
      "source": "glazy.org",
      "url": "https://glazy.org/recipes/4220"
    },
    {
      "id": 4221,
      "code": "GLAZY-4221",
      "name": "Robinson Interval Orange",
      "cone": "10",
      "surface": "",
      "transparency": "",
      "atmosphere": "Reduction",
      "subtype": "Glaze - Shino",
      "ingredients": [
        {
          "material": "Nepheline Syenite",
          "amount": 40.0
        },
        {
          "material": "Alumina",
          "amount": 30.0
        },
        {
          "material": "Volcanic Ash",
          "amount": 20.0
        },
        {
          "material": "Spodumene",
          "amount": 10.0
        }
      ],
      "additionals": [
        {
          "material": "Bentonite",
          "amount": 3.0
        }
      ],
      "description": "From Steve Davis Website & Blog: http://kazegama.com/ Website: http://kazegamas.com/ Shinos 3: http://kazegamas.com/shinos3.htm Alumina is A12 Calcined Alumina There are 72 shinos shown on 4 web pages. They are organized from left to right with 3 tiles of the same glaze shown on 3 different clay bodies. They are Aardvark Clay's Nara Porcelain, Long Beach, and Black Mountain. Every shino was glazed with a doulble dip, waxed with a simple \"S\" pattern, and left to dry for 2 weeks to grow sulfates on the surface. The \"S\" pattern has no sulfate build up. A medium reduction was started at cone 012 through cone 2. From there the kiln was fired in neutral to cone 10.",
      "createdBy": "Steve Davis",
      "source": "glazy.org",
      "url": "https://glazy.org/recipes/4221"
    },
    {
      "id": 4223,
      "code": "GLAZY-4223",
      "name": "Robinson Mino",
      "cone": "10",
      "surface": "",
      "transparency": "",
      "atmosphere": "Reduction",
      "subtype": "Glaze - Shino",
      "ingredients": [
        {
          "material": "Nepheline Syenite",
          "amount": 57.7
        },
        {
          "material": "Alumina",
          "amount": 28.8
        },
        {
          "material": "Spodumene",
          "amount": 9.6
        }
      ],
      "additionals": [
        {
          "material": "Bentonite",
          "amount": 3.8
        }
      ],
      "description": "From Steve Davis Website & Blog: http://kazegama.com/ Website: http://kazegamas.com/ Shinos 4: http://kazegamas.com/shinos4.htm Alumina is A12 Calcined Alumina There are 72 shinos shown on 4 web pages. They are organized from left to right with 3 tiles of the same glaze shown on 3 different clay bodies. They are Aardvark Clay's Nara Porcelain, Long Beach, and Black Mountain. Every shino was glazed with a doulble dip, waxed with a simple \"S\" pattern, and left to dry for 2 weeks to grow sulfates on the surface. The \"S\" pattern has no sulfate build up. A medium reduction was started at cone 012 through cone 2. From there the kiln was fired in neutral to cone 10.",
      "createdBy": "Steve Davis",
      "source": "glazy.org",
      "url": "https://glazy.org/recipes/4223"
    },
    {
      "id": 4222,
      "code": "GLAZY-4222",
      "name": "Robinson Mino & Boron",
      "cone": "10",
      "surface": "",
      "transparency": "",
      "atmosphere": "Reduction",
      "subtype": "Glaze - Shino",
      "ingredients": [
        {
          "material": "Nepheline Syenite",
          "amount": 52.6
        },
        {
          "material": "Alumina",
          "amount": 27.5
        },
        {
          "material": "Ferro Frit CC-279-3",
          "amount": 10.5
        },
        {
          "material": "Spodumene",
          "amount": 9.5
        }
      ],
      "additionals": [
        {
          "material": "Bentonite",
          "amount": 4.0
        }
      ],
      "description": "From Steve Davis Website & Blog: http://kazegama.com/ Website: http://kazegamas.com/ Shinos 4: http://kazegamas.com/shinos4.htm Original recipe calls for Pemco Frit 1285 Alumina is A12 Calcined Alumina There are 72 shinos shown on 4 web pages. They are organized from left to right with 3 tiles of the same glaze shown on 3 different clay bodies. They are Aardvark Clay's Nara Porcelain, Long Beach, and Black Mountain. Every shino was glazed with a doulble dip, waxed with a simple \"S\" pattern, and left to dry for 2 weeks to grow sulfates on the surface. The \"S\" pattern has no sulfate build up. A medium reduction was started at cone 012 through cone 2. From there the kiln was fired in neutral to cone 10.",
      "createdBy": "Steve Davis",
      "source": "glazy.org",
      "url": "https://glazy.org/recipes/4222"
    },
    {
      "id": 44142,
      "code": "GLAZY-44142",
      "name": "Robinson Mino-Style Shino",
      "cone": "10",
      "surface": "",
      "transparency": "",
      "atmosphere": "",
      "subtype": "Glaze - Shino",
      "ingredients": [
        {
          "material": "Nepheline Syenite",
          "amount": 60.0
        },
        {
          "material": "Alumina",
          "amount": 30.0
        },
        {
          "material": "Spodumene",
          "amount": 10.0
        }
      ],
      "additionals": [
        {
          "material": "Veegum T",
          "amount": 1.5
        }
      ],
      "description": "From Virginia Scotchie's Clay and Glaze Compendium",
      "createdBy": "Glazy Admin",
      "source": "glazy.org",
      "url": "https://glazy.org/recipes/44142"
    },
    {
      "id": 4224,
      "code": "GLAZY-4224",
      "name": "Robinson Orange Crust",
      "cone": "10",
      "surface": "",
      "transparency": "",
      "atmosphere": "Reduction",
      "subtype": "Glaze - Shino",
      "ingredients": [
        {
          "material": "Alumina",
          "amount": 48.1
        },
        {
          "material": "Nepheline Syenite",
          "amount": 24.0
        },
        {
          "material": "Volcanic Ash",
          "amount": 24.0
        }
      ],
      "additionals": [
        {
          "material": "Bentonite",
          "amount": 3.8
        }
      ],
      "description": "From Steve Davis Website & Blog: http://kazegama.com/ Website: http://kazegamas.com/ Shinos 4: http://kazegamas.com/shinos4.htm Alumina is A12 Calcined Alumina There are 72 shinos shown on 4 web pages. They are organized from left to right with 3 tiles of the same glaze shown on 3 different clay bodies. They are Aardvark Clay's Nara Porcelain, Long Beach, and Black Mountain. Every shino was glazed with a doulble dip, waxed with a simple \"S\" pattern, and left to dry for 2 weeks to grow sulfates on the surface. The \"S\" pattern has no sulfate build up. A medium reduction was started at cone 012 through cone 2. From there the kiln was fired in neutral to cone 10.",
      "createdBy": "Steve Davis",
      "source": "glazy.org",
      "url": "https://glazy.org/recipes/4224"
    },
    {
      "id": 4225,
      "code": "GLAZY-4225",
      "name": "Robinson Peach Shino",
      "cone": "10",
      "surface": "",
      "transparency": "",
      "atmosphere": "Reduction",
      "subtype": "Glaze - Shino",
      "ingredients": [
        {
          "material": "Nepheline Syenite",
          "amount": 47.6
        },
        {
          "material": "Spodumene",
          "amount": 31.8
        },
        {
          "material": "Alumina",
          "amount": 12.0
        },
        {
          "material": "Zircopax",
          "amount": 4.8
        }
      ],
      "additionals": [
        {
          "material": "Bentonite",
          "amount": 4.0
        }
      ],
      "description": "From Steve Davis Website & Blog: http://kazegama.com/ Website: http://kazegamas.com/ Shinos 4: http://kazegamas.com/shinos4.htm Alumina is A12 Calcined Alumina There are 72 shinos shown on 4 web pages. They are organized from left to right with 3 tiles of the same glaze shown on 3 different clay bodies. They are Aardvark Clay's Nara Porcelain, Long Beach, and Black Mountain. Every shino was glazed with a doulble dip, waxed with a simple \"S\" pattern, and left to dry for 2 weeks to grow sulfates on the surface. The \"S\" pattern has no sulfate build up. A medium reduction was started at cone 012 through cone 2. From there the kiln was fired in neutral to cone 10.",
      "createdBy": "Steve Davis",
      "source": "glazy.org",
      "url": "https://glazy.org/recipes/4225"
    },
    {
      "id": 44141,
      "code": "GLAZY-44141",
      "name": "Robinson Peach Shino",
      "cone": "10",
      "surface": "",
      "transparency": "",
      "atmosphere": "",
      "subtype": "Glaze - Shino",
      "ingredients": [
        {
          "material": "Nepheline Syenite",
          "amount": 49.5
        },
        {
          "material": "Spodumene",
          "amount": 33.0
        },
        {
          "material": "Alumina",
          "amount": 12.5
        },
        {
          "material": "Zircopax",
          "amount": 5.0
        }
      ],
      "additionals": [
        {
          "material": "Veegum T",
          "amount": 1.5
        }
      ],
      "description": "From Virginia Scotchie's Clay and Glaze Compendium",
      "createdBy": "Glazy Admin",
      "source": "glazy.org",
      "url": "https://glazy.org/recipes/44141"
    },
    {
      "id": 4226,
      "code": "GLAZY-4226",
      "name": "Robinson Shell",
      "cone": "10",
      "surface": "",
      "transparency": "",
      "atmosphere": "Reduction",
      "subtype": "Glaze - Shino",
      "ingredients": [
        {
          "material": "Nepheline Syenite",
          "amount": 57.3
        },
        {
          "material": "EP Kaolin",
          "amount": 26.0
        },
        {
          "material": "Lepidolite",
          "amount": 15.6
        },
        {
          "material": "Soda Ash",
          "amount": 1.0
        }
      ],
      "description": "From Steve Davis Website & Blog: http://kazegama.com/ Website: http://kazegamas.com/ Shinos 4: http://kazegamas.com/shinos4.htm Petalite was substituted for Lepidolite There are 72 shinos shown on 4 web pages. They are organized from left to right with 3 tiles of the same glaze shown on 3 different clay bodies. They are Aardvark Clay's Nara Porcelain, Long Beach, and Black Mountain. Every shino was glazed with a doulble dip, waxed with a simple \"S\" pattern, and left to dry for 2 weeks to grow sulfates on the surface. The \"S\" pattern has no sulfate build up. A medium reduction was started at cone 012 through cone 2. From there the kiln was fired in neutral to cone 10.",
      "createdBy": "Steve Davis",
      "source": "glazy.org",
      "url": "https://glazy.org/recipes/4226"
    },
    {
      "id": 4227,
      "code": "GLAZY-4227",
      "name": "Robinson Sinter Shino",
      "cone": "10",
      "surface": "",
      "transparency": "",
      "atmosphere": "Reduction",
      "subtype": "Glaze - Shino",
      "ingredients": [
        {
          "material": "Alumina",
          "amount": 70.0
        },
        {
          "material": "Nepheline Syenite",
          "amount": 15.0
        },
        {
          "material": "Spodumene",
          "amount": 15.0
        }
      ],
      "description": "From Steve Davis Website & Blog: http://kazegama.com/ Website: http://kazegamas.com/ Shinos 4: http://kazegamas.com/shinos4.htm Alumina is A12 Calcined Alumina There are 72 shinos shown on 4 web pages. They are organized from left to right with 3 tiles of the same glaze shown on 3 different clay bodies. They are Aardvark Clay's Nara Porcelain, Long Beach, and Black Mountain. Every shino was glazed with a doulble dip, waxed with a simple \"S\" pattern, and left to dry for 2 weeks to grow sulfates on the surface. The \"S\" pattern has no sulfate build up. A medium reduction was started at cone 012 through cone 2. From there the kiln was fired in neutral to cone 10.",
      "createdBy": "Steve Davis",
      "source": "glazy.org",
      "url": "https://glazy.org/recipes/4227"
    },
    {
      "id": 4228,
      "code": "GLAZY-4228",
      "name": "Robinson Snowcap",
      "cone": "10",
      "surface": "",
      "transparency": "",
      "atmosphere": "Reduction",
      "subtype": "Glaze - Shino",
      "ingredients": [
        {
          "material": "Nepheline Syenite",
          "amount": 83.0
        },
        {
          "material": "Alumina",
