Repository: MrSeldon/argilev2

File: data/glazes/glazy.json (part 231 of 315)
{
          "amount": 15.0
        }
      ],
      "additionals": [
        {
          "material": "Bentonite",
          "amount": 2.0
        }
      ],
      "description": "From Steve Davis Website & Blog: http://kazegama.com/ Website: http://kazegamas.com/ Shinos 4: http://kazegamas.com/shinos4.htm Alumina is A12 Calcined Alumina There are 72 shinos shown on 4 web pages. They are organized from left to right with 3 tiles of the same glaze shown on 3 different clay bodies. They are Aardvark Clay's Nara Porcelain, Long Beach, and Black Mountain. Every shino was glazed with a doulble dip, waxed with a simple \"S\" pattern, and left to dry for 2 weeks to grow sulfates on the surface. The \"S\" pattern has no sulfate build up. A medium reduction was started at cone 012 through cone 2. From there the kiln was fired in neutral to cone 10.",
      "createdBy": "Steve Davis",
      "source": "glazy.org",
      "url": "https://glazy.org/recipes/4228"
    },
    {
      "id": 4229,
      "code": "GLAZY-4229",
      "name": "Robinson Whitehot",
      "cone": "10",
      "surface": "",
      "transparency": "",
      "atmosphere": "Reduction",
      "subtype": "Glaze - Shino",
      "ingredients": [
        {
          "material": "Nepheline Syenite",
          "amount": 67.3
        },
        {
          "material": "Alumina",
          "amount": 28.8
        }
      ],
      "additionals": [
        {
          "material": "Bentonite",
          "amount": 3.8
        }
      ],
      "description": "From Steve Davis Website & Blog: http://kazegama.com/ Website: http://kazegamas.com/ Shinos 4: http://kazegamas.com/shinos4.htm Alumina is A12 Calcined Alumina There are 72 shinos shown on 4 web pages. They are organized from left to right with 3 tiles of the same glaze shown on 3 different clay bodies. They are Aardvark Clay's Nara Porcelain, Long Beach, and Black Mountain. Every shino was glazed with a doulble dip, waxed with a simple \"S\" pattern, and left to dry for 2 weeks to grow sulfates on the surface. The \"S\" pattern has no sulfate build up. A medium reduction was started at cone 012 through cone 2. From there the kiln was fired in neutral to cone 10.",
      "createdBy": "Steve Davis",
      "source": "glazy.org",
      "url": "https://glazy.org/recipes/4229"
    },
    {
      "id": 81478,
      "code": "GLAZY-81478",
      "name": "Robusto 2B (1)",
      "cone": "6",
      "surface": "Glossy",
      "transparency": "Transparent",
      "atmosphere": "Oxidation",
      "subtype": "Glaze",
      "ingredients": [
        {
          "material": "Ferro Frit 3195",
          "amount": 26.0
        },
        {
          "material": "Silica",
          "amount": 26.0
        },
        {
          "material": "XXX 0935_Caulim Minasolo",
          "amount": 21.0
        },
        {
          "material": "Wollastonite",
          "amount": 10.5
        },
        {
          "material": "Talc",
          "amount": 7.5
        },
        {
          "material": "0931_Feldspato K Minasolo",
          "amount": 7.0
        },
        {
          "material": "Bentonite",
          "amount": 2.0
        }
      ],
      "description": "Gama M\u00e9dia - Britt. P\u00e1gina 77. N\u00e3o craquelou. Parece muito bom, principalmente porque n\u00e3o tem zinco como os demais transparentes. Por\u00e9m eu vou recalcular com outros ingredientes porque a frita 3195 aqui \u00e9 muito cara.",
      "createdBy": "Marize Mello",
      "source": "glazy.org",
      "url": "https://glazy.org/recipes/81478"
    },
    {
      "id": 93038,
      "code": "GLAZY-93038",
      "name": "Robusto 2B (2)",
      "cone": "7",
      "surface": "Glossy",
      "transparency": "Transparent",
      "atmosphere": "Oxidation",
      "subtype": "Glaze",
      "ingredients": [
        {
          "material": "Silica",
          "amount": 35.5
        },
        {
          "material": "Kaolin",
          "amount": 30.0
        },
        {
          "material": "Ferro Frit 3134",
          "amount": 21.3
        },
        {
          "material": "Dolomite",
          "amount": 9.7
        },
        {
          "material": "Bentonite",
          "amount": 2.0
        },
        {
          "material": "Colemanite",
          "amount": 1.0
        },
        {
          "material": "Talc",
          "amount": 0.5
        }
      ],
      "description": "Feito com base em Robust E - Gama m\u00e9dia - Britt - P\u00e1gina 77 e add + 10% de Si porque estava em compress\u00e3o. Foi recalculado com outros ingredientes tendo em vista que a Frita 3195 aqui \u00e9 cara e de dif\u00edcil acesso. Ficou em compress\u00e3o. 70% \u00e1gua + 30% CMC.",
      "createdBy": "Marize Mello",
      "source": "glazy.org",
      "url": "https://glazy.org/recipes/93038"
    },
    {
      "id": 115190,
      "code": "GLAZY-115190",
      "name": "Robusto 2B (6) - Incolor",
      "cone": "7",
      "surface": "Glossy",
      "transparency": "Transparent",
      "atmosphere": "Oxidation",
      "subtype": "Glaze",
      "ingredients": [
        {
          "material": "Kaolin",
          "amount": 30.9
        },
        {
          "material": "Silica",
          "amount": 30.0
        },
        {
          "material": "Ferro Frit 3134",
          "amount": 22.9
        },
        {
          "material": "Talc",
          "amount": 10.5
        },
        {
          "material": "0933_C\u00e1lcio Extra Leve",
          "amount": 2.7
        },
        {
          "material": "Bentonite",
          "amount": 2.0
        },
        {
          "material": "Colemanite",
          "amount": 1.0
        }
      ],
      "description": "Amo esmaltes transparentes com brilho !!!! Feito com base em Robust 2B - Gama m\u00e9dia - Britt - P\u00e1gina 77. Realmente \u00e9 um esmalte Robusto! Com muita s\u00edlica, muito alum\u00ednio, c\u00e1lcio suficiente, etc ...! Est\u00e1 todo dentro dos limites e lindamente no meio do Stull !!! Foi recalculado com outros ingredientes tendo em vista que a Frita 3195 aqui \u00e9 cara e de dif\u00edcil acesso. Eu retirei 10 mol\u00e9culas de c\u00e1lcio para doar ao magn\u00e9sio para baixar a expans\u00e3o. \u00c9 um transparente bem bacana porque \u00e9 sem zinco. Para usar com a argila Nova Terracota ou argila muito escura deve adicionar uma pequena quantidade de ferro para que n\u00e3o fique leitoso. Acredito eu que 1%seja mais do que suficiente. Vou investir em mais pesquisas com ele. Para outras cores como amarelo, vermelho, laranja, etc... Ali\u00e1s: Para qualquer outra cor sem cromo sugiro o https://glazy.org/recipes/115004, onde ter\u00e1 cores mais fortes. 70% \u00e1gua + 30% CMC.",
      "createdBy": "Marize Mello",
      "source": "glazy.org",
      "url": "https://glazy.org/recipes/115190"
    },
    {
      "id": 134984,
      "code": "GLAZY-134984",
      "name": "Robusto 2B (7) - Incolor",
      "cone": "7",
      "surface": "Glossy",
      "transparency": "Transparent",
      "atmosphere": "Oxidation",
      "subtype": "Glaze",
      "ingredients": [
        {
          "material": "Silica",
          "amount": 35.9
        },
        {
          "material": "Kaolin",
          "amount": 25.9
        },
        {
          "material": "Ferro Frit 3134",
          "amount": 14.6
        },
        {
          "material": "Dolomite",
          "amount": 10.2
        },
        {
          "material": "0934_Espodum\u00eanio Minasolo",
          "amount": 6.3
        },
        {
          "material": "Colemanite",
          "amount": 5.1
        },
        {
          "material": "Bentonite",
          "amount": 2.0
        }
      ],
      "description": "Feito com base em Robust E - Gama m\u00e9dia - Britt - P\u00e1gina 77. Foi recalculado com outros ingredientes tendo em vista que a Frita 3195 aqui \u00e9 cara e de dif\u00edcil acesso. 80% \u00e1gua + 20% CMC.",
      "createdBy": "Marize Mello",
      "source": "glazy.org",
      "url": "https://glazy.org/recipes/134984"
    },
    {
      "id": 72157,
      "code": "GLAZY-72157",
      "name": "Robusto 2B (Original)",
      "cone": "",
      "surface": "",
      "transparency": "",
      "atmosphere": "",
      "subtype": "Glaze",
      "ingredients": [
        {
          "material": "Silica",
          "amount": 26.4
        },
        {
          "material": "Kona F-4 feldspar",
          "amount": 24.4
        },
        {
          "material": "Ferro Frit 3249",
          "amount": 20.3
        },
        {
          "material": "Wollastonite",
          "amount": 14.7
        },
        {
          "material": "Kaolin",
          "amount": 14.2
        },
        {
          "material": "Bentonite",
          "amount": 2.0
        }
      ],
      "description": "",
      "createdBy": "Marize Mello",
      "source": "glazy.org",
      "url": "https://glazy.org/recipes/72157"
    },
    {
      "id": 238449,
      "code": "GLAZY-238449",
      "name": "Robusto 2B 2022",
      "cone": "8",
      "surface": "Glossy",
      "transparency": "Transparent",
      "atmosphere": "Oxidation",
      "subtype": "Glaze",
      "ingredients": [
        {
          "material": "Ferro Frit 3195",
          "amount": 26.0
        },
        {
          "material": "Silica",
          "amount": 26.0
        },
        {
          "material": "Kaolin",
          "amount": 21.0
        },
        {
          "material": "Wollastonite",
          "amount": 10.5
        },
        {
          "material": "Talc",
          "amount": 7.5
        },
        {
          "material": "0931_Feldspato K Minasolo",
          "amount": 7.0
        },
        {
          "material": "Bentonite",
          "amount": 2.0
        }
      ],
      "description": "Gama M\u00e9dia - Britt. 80% de \u00e1gua + 20% de CMC preparado.",
      "createdBy": "Marize Mello",
      "source": "glazy.org",
      "url": "https://glazy.org/recipes/238449"
    },
    {
      "id": 72164,
      "code": "GLAZY-72164",
      "name": "Robusto E (1)",
      "cone": "6",
      "surface": "Glossy",
      "transparency": "Transparent",
      "atmosphere": "Oxidation",
      "subtype": "Glaze",
      "ingredients": [
        {
          "material": "Silica",
          "amount": 28.4
        },
        {
          "material": "Ferro Frit 3195",
          "amount": 26.4
        },
        {
          "material": "XXX 0905_Caulim Minasolo",
          "amount": 17.3
        },
        {
          "material": "0934_Espodum\u00eanio Minasolo",
          "amount": 12.7
        },
        {
          "material": "Dolomite",
          "amount": 9.6
        },
        {
          "material": "Bentonite",
          "amount": 2.0
        },
        {
          "material": "Strontium Carbonate",
          "amount": 1.8
        },
        {
          "material": "Zinc Oxide",
          "amount": 1.8
        }
      ],
      "description": "Robust E - Gama m\u00e9dia - Britt - P\u00e1gina 77. 50% de \u00e1gua + 30% de CMC. Parece estar em compress\u00e3o.",
      "createdBy": "Marize Mello",
      "source": "glazy.org",
      "url": "https://glazy.org/recipes/72164"
    },
    {
      "id": 249532,
      "code": "GLAZY-249532",
      "name": "Robusto E (10.2)",
      "cone": "8",
      "surface": "Glossy",
      "transparency": "Transparent",
      "atmosphere": "Oxidation",
      "subtype": "Glaze",
      "ingredients": [
        {
          "material": "Silica",
          "amount": 26.1
        },
        {
          "material": "Kaolin",
          "amount": 24.0
        },
        {
          "material": "0934_Espodum\u00eanio Minasolo",
          "amount": 16.0
        },
        {
          "material": "Ferro Frit 3134",
          "amount": 12.0
        },
        {
          "material": "Talc",
          "amount": 8.2
        },
        {
          "material": "0904_Colemanita AB",
          "amount": 6.9
        },
        {
          "material": "Wollastonite",
          "amount": 3.1
        },
        {
          "material": "Zinc Oxide",
          "amount": 1.9
        },
        {
          "material": "Strontium Carbonate",
          "amount": 1.8
        }
      ],
      "additionals": [
        {
          "material": "Bentonite",
          "amount": 2.0
        }
      ],
      "description": "Esse esmalte \u00e9 uma altera\u00e7\u00e3o do Robust E - Gama m\u00e9dia - Britt - P\u00e1gina 77. 70% de \u00e1gua + 30% de CMC preparado.",
      "createdBy": "Marize Mello",
      "source": "glazy.org",
      "url": "https://glazy.org/recipes/249532"
    },
    {
      "id": 81475,
      "code": "GLAZY-81475",
      "name": "Robusto E (2)",
      "cone": "6",
      "surface": "Glossy",
      "transparency": "Transparent",
      "atmosphere": "Oxidation",
      "subtype": "Glaze",
      "ingredients": [
        {
          "material": "Silica",
          "amount": 33.4
        },
        {
          "material": "Ferro Frit 3195",
          "amount": 26.4
        },
        {
          "material": "XXX 0905_Caulim Minasolo",
          "amount": 17.3
        },
        {
          "material": "0934_Espodum\u00eanio Minasolo",
          "amount": 12.7
        },
        {
          "material": "Dolomite",
          "amount": 9.6
        },
        {
          "material": "Bentonite",
          "amount": 2.0
        },
        {
          "material": "Strontium Carbonate",
          "amount": 1.8
        },
        {
          "material": "Zinc Oxide",
          "amount": 1.8
        }
      ],
      "description": "Baseado em Robust E - Gama m\u00e9dia - Britt - P\u00e1gina 77 e add + 5% de Si. N\u00e3o craquelou. Vou descontinuar porque o https://glazy.org/recipes/81474 \u00e9 melhor.",
      "createdBy": "Marize Mello",
      "source": "glazy.org",
      "url": "https://glazy.org/recipes/81475"
    },
    {
      "id": 81474,
      "code": "GLAZY-81474",
      "name": "Robusto E (3)",
      "cone": "6",
      "surface": "Glossy",
      "transparency": "Transparent",
      "atmosphere": "Oxidation",
      "subtype": "Glaze",
      "ingredients": [
        {
          "material": "Silica",
          "amount": 38.4
        },
        {
          "material": "Ferro Frit 3195",
          "amount": 26.4
        },
        {
          "material": "XXX 0935_Caulim Minasolo",
          "amount": 17.3
        },
        {
          "material": "0934_Espodum\u00eanio Minasolo",
          "amount": 12.7
        },
        {
          "material": "Dolomite",
          "amount": 9.6
        },
        {
          "material": "Bentonite",
          "amount": 2.0
        },
        {
          "material": "Strontium Carbonate",
          "amount": 1.8
        },
        {
          "material": "Zinc Oxide",
          "amount": 1.8
        }
      ],
      "description": "Feito com base em Robust E - Gama m\u00e9dia - Britt - P\u00e1gina 77 e add + 10% de Si porque estava em compress\u00e3o. N\u00e3o craquelou. Parece bom. Vou recalcular com outros ingredientes j\u00e1 que a frita 3195 aqui \u00e9 muito cara.",
      "createdBy": "Marize Mello",
      "source": "glazy.org",
      "url": "https://glazy.org/recipes/81474"
    },
    {
      "id": 92274,
      "code": "GLAZY-92274",
      "name": "Robusto E (4)",
      "cone": "7",
      "surface": "Glossy",
      "transparency": "Transparent",
      "atmosphere": "Oxidation",
      "subtype": "Glaze",
      "ingredients": [
        {
          "material": "Silica",
          "amount": 35.7
        },
        {
          "material": "Kaolin",
          "amount": 22.5
        },
        {
          "material": "Ferro Frit 3134",
          "amount": 12.4
        },
        {
          "material": "0934_Espodum\u00eanio Minasolo",
          "amount": 11.6
        },
        {
          "material": "Dolomite",
          "amount": 5.0
        },
        {
          "material": "Colemanite",
          "amount": 4.9
        },
        {
          "material": "Talc",
          "amount": 2.5
        },
        {
          "material": "Bentonite",
          "amount": 2.0
        },
        {
          "material": "Strontium Carbonate",
          "amount": 1.7
        },
        {
          "material": "Zinc Oxide",
          "amount": 1.7
        }
      ],
      "description": "Feito com base em Robust E - Gama m\u00e9dia - Britt - P\u00e1gina 77 e add + 10% de Si porque estava em compress\u00e3o. Foi recalculado com outros ingredientes tendo em vista que a Frita 3195 aqui \u00e9 cara e de dif\u00edcil acesso. Craquelou e parece mal derretido. 70% \u00e1gua + 30% CMC.",
      "createdBy": "Marize Mello",
      "source": "glazy.org",
      "url": "https://glazy.org/recipes/92274"
    },
    {
      "id": 96468,
      "code": "GLAZY-96468",
      "name": "Robusto E (5)",
      "cone": "7",
      "surface": "Glossy",
      "transparency": "Transparent",
      "atmosphere": "Oxidation",
      "subtype": "Glaze",
      "ingredients": [
        {
          "material": "Silica",
          "amount": 30.4
        },
        {
          "material": "Ferro Frit 3134",
          "amount": 24.4
        },
        {
          "material": "Kaolin",
          "amount": 21.2
        },
        {
          "material": "0934_Espodum\u00eanio Minasolo",
          "amount": 12.0
        },
        {
          "material": "0933_C\u00e1lcio Extra Leve",
          "amount": 4.0
        },
        {
          "material": "0931_Feldspato K Minasolo",
          "amount": 2.5
        },
        {
          "material": "Bentonite",
          "amount": 2.0
        },
        {
          "material": "Strontium Carbonate",
          "amount": 1.8
        },
        {
          "material": "Zinc Oxide",
          "amount": 1.7
        }
      ],
      "description": "Feito com base em Robust E - Gama m\u00e9dia - Britt - P\u00e1gina 77 e hoje totalmente modificado. 80% \u00e1gua + 30% CMC. Gotinhas de Tripolifosfato.",
      "createdBy": "Marize Mello",
      "source": "glazy.org",
      "url": "https://glazy.org/recipes/96468"
    },
    {
      "id": 115004,
      "code": "GLAZY-115004",
      "name": "Robusto E (8) - Incolor",
      "cone": "7",
      "surface": "Glossy",
      "transparency": "Transparent",
      "atmosphere": "Oxidation",
      "subtype": "Glaze",
      "ingredients": [
        {
          "material": "Silica",
          "amount": 27.0
        },
        {
          "material": "Kaolin",
          "amount": 24.2
        },
        {
          "material": "Ferro Frit 3134",
          "amount": 14.7
        },
        {
          "material": "0934_Espodum\u00eanio Minasolo",
          "amount": 13.6
        },
        {
          "material": "Talc",
          "amount": 6.6
        },
        {
          "material": "Colemanite",
          "amount": 5.2
        },
        {
          "material": "0933_C\u00e1lcio Extra Leve",
          "amount": 3.1
        },
        {
          "material": "Bentonite",
          "amount": 2.0
        },
        {
          "material": "Strontium Carbonate",
          "amount": 1.8
        },
        {
          "material": "Zinc Oxide",
          "amount": 1.8
        }
      ],
      "description": "Amo esmaltes transparentes com brilho!!!! Feito com base em Robust E - Gama m\u00e9dia - Britt - P\u00e1gina 77. Realmente \u00e9 um esmalte Robusto! com muita s\u00edlica, muito alum\u00ednio, c\u00e1lcio suficiente, etc...! Est\u00e1 todo dentro dos limites e lindamente no meio do Stull!!! Foi recalculado com outros ingredientes tendo em vista que a Frita 3195 aqui \u00e9 cara e de dif\u00edcil acesso. 70% de \u00e1gua + 30% de CMC. \u00c9 t\u00e3o transparente, tem tanto brilho que qualquer 3% de corante d\u00e1 cores fortes. N\u00e3o deu bons resultados com \u00f3xido de cobre e n\u00e3o pode ser trabalhado com cromo porque cont\u00e9m zinco. Com \u00f3xido de cobalto n\u00e3o deu bom resultado acredito eu que por causa da granulometria. Apresentou gr\u00e3os e outras partes sem nada. N\u00e3o se misturou bem. Teria que moer o \u00f3xido, e como a granulometria dos corantes \u00e9 em torno de 400 \u00e9 melhor usar com corantes. \u00c9 muito transparente e tudo aparece! Para outros corantes como os verdes alface, por exemplo teria que usar mesmo uma quantidade maior. Acredito que em torno de 8% ou at\u00e9 mesmo talvez anexar um Zircopax ou algo para contrastar. Devem ser feitas novas experi\u00eancias. Isso \u00e9 s\u00f3 um come\u00e7o. Vou investir em um estudo maior em cima desse esmalte. Qualquer expans\u00e3o acima dessa craquela. Se retirar um pouquinho de magn\u00e9sio para dar para o c\u00e1lcio: craquela. Craquelou com 5,6 deixando no mesmo lugar.",
      "createdBy": "Marize Mello",
      "source": "glazy.org",
      "url": "https://glazy.org/recipes/115004"
    },
    {
      "id": 134807,
      "code": "GLAZY-134807",
      "name": "Robusto E (9) - Incolor",
      "cone": "7",
      "surface": "Glossy",
      "transparency": "Transparent",
      "atmosphere": "Oxidation",
      "subtype": "Glaze",
      "ingredients": [
        {
          "material": "Silica",
          "amount": 27.1
        },
        {
          "material": "Kaolin",
          "amount": 22.2
        },
        {
          "material": "0934_Espodum\u00eanio Minasolo",
          "amount": 16.0
        },
        {
          "material": "Ferro Frit 3134",
          "amount": 11.0
        },
        {
          "material": "Colemanite",
          "amount": 9.5
        },
        {
          "material": "Talc",
          "amount": 6.2
        },
        {
          "material": "0933_C\u00e1lcio Extra Leve",
          "amount": 2.2
        },
        {
          "material": "Bentonite",
          "amount": 2.0
        },
        {
          "material": "Strontium Carbonate",
          "amount": 1.9
        },
        {
          "material": "Zinc Oxide",
          "amount": 1.9
        }
      ],
      "description": "Feito com base em Robust E - Gama m\u00e9dia - Britt - P\u00e1gina 77. Foi recalculado com outros ingredientes tendo em vista que a Frita 3195 aqui \u00e9 cara e de dif\u00edcil acesso e alterado em parte para expans\u00e3o e derretimento. 80% de \u00e1gua + 20% de CMC. N\u00e3o pode ser trabalhado com cromo porque cont\u00e9m zinco. Com \u00f3xido de cobalto n\u00e3o deu bom resultado acredito eu que por causa da granulometria. Apresentou gr\u00e3os e outras partes sem nada. N\u00e3o se misturou bem. Teria que moer o \u00f3xido, e como a granulometria dos corantes \u00e9 em torno de 400 \u00e9 melhor usar com corantes. \u00c9 muito transparente e tudo aparece! Para outros corantes como os verdes alface, por exemplo teria que usar mesmo uma quantidade maior. Acredito que em torno de 8% ou at\u00e9 mesmo talvez anexar um Zircopax ou algo para contrastar. Devem ser feitas novas experi\u00eancias. Isso \u00e9 s\u00f3 um come\u00e7o. Vou investir em um estudo maior em cima desse esmalte.",
      "createdBy": "Marize Mello",
      "source": "glazy.org",
      "url": "https://glazy.org/recipes/134807"
    },
    {
      "id": 238432,
      "code": "GLAZY-238432",
      "name": "Robusto E 10.0",
      "cone": "8",
      "surface": "Glossy",
      "transparency": "Transparent",
      "atmosphere": "Oxidation",
      "subtype": "Glaze",
      "ingredients": [
        {
          "material": "Silica",
          "amount": 28.4
        },
        {
          "material": "Ferro Frit 3195",
          "amount": 26.4
        },
        {
          "material": "Kaolin",
          "amount": 17.3
        },
        {
          "material": "0934_Espodum\u00eanio Minasolo",
          "amount": 12.7
        },
        {
          "material": "Dolomite",
          "amount": 9.6
        },
        {
          "material": "Bentonite",
          "amount": 2.0
        },
        {
          "material": "Strontium Carbonate",
          "amount": 1.8
        },
        {
          "material": "Zinc Oxide",
          "amount": 1.8
        }
      ],
      "description": "Robust E - Gama m\u00e9dia - Britt - P\u00e1gina 77. 70% de \u00e1gua + 30% de CMC preparado.",
      "createdBy": "Marize Mello",
      "source": "glazy.org",
      "url": "https://glazy.org/recipes/238432"
    },
    {
      "id": 114699,
      "code": "GLAZY-114699",
      "name": "Robusto Semi-Opaco(2)",
      "cone": "7",
      "surface": "Glossy",
      "transparency": "Semi-opaque",
      "atmosphere": "Oxidation",
      "subtype": "Glaze",
      "ingredients": [
        {
          "material": "Silica",
          "amount": 21.5
        },
        {
          "material": "Kaolin",
          "amount": 20.2
        },
        {
          "material": "Ferro Frit 3134",
          "amount": 20.0
        },
        {
          "material": "0934_Espodum\u00eanio Minasolo",
          "amount": 16.8
        },
        {
          "material": "Zircopax",
          "amount": 9.1
        },
        {
          "material": "0933_C\u00e1lcio Extra Leve",
          "amount": 5.2
        },
        {
          "material": "Bentonite",
          "amount": 2.0
        },
        {
          "material": "Colemanite",
          "amount": 1.9
        },
        {
          "material": "Zinc Oxide",
          "amount": 1.7
        },
        {
          "material": "Strontium Carbonate",
          "amount": 1.6
        }
      ],
      "description": "Feito com base em Robust E - Gama m\u00e9dia - Britt - P\u00e1gina 77. Foi recalculado com outros ingredientes tendo em vista que a Frita 3195 aqui \u00e9 cara e de dif\u00edcil acesso. Eu adicionei o Zircopax e depois retirei o magn\u00e9sio, dividindo entre s\u00f3dio, l\u00edtio e c\u00e1lcio e eu acertei s\u00edlica e alum\u00ednio para retornar onde estavam anteriormente, com objetivo de aumentar o derretimento e acertar a expans\u00e3o. Gostei e entrou para a minha paleta de cores. Alterado para 100% j\u00e1 com o zircopax. No primeiro eu havia adicionado 80% \u00e1gua + 20% CMC e estava bom. Nesse eu add 70% \u00e1gua e 30% CMC, como ficou grosso passei s\u00f3 2 m\u00e3os e n\u00e3o obtive um bom resultado. O primeiro era bem mais branco... Eu preciso acertar essa densidade.",
      "createdBy": "Marize Mello",
      "source": "glazy.org",
      "url": "https://glazy.org/recipes/114699"
    },
    {
      "id": 33230,
      "code": "GLAZY-33230",
      "name": "Robyn's Eigg",
      "cone": "6 - 10",
      "surface": "Matte",
      "transparency": "Semi-opaque",
      "atmosphere": "Oxidation",
      "subtype": "Glaze",
      "ingredients": [
        {
          "material": "Soda Feldspar",
          "amount": 51.6
        },
        {
          "material": "Whiting",
          "amount": 18.8
        },
        {
          "material": "Kaolin",
          "amount": 15.4
        },
        {
          "material": "Zinc Oxide",
          "amount": 8.6
        },
        {
          "material": "Silica",
          "amount": 5.6
        }
      ],
      "additionals": [
        {
          "material": "Titanium Dioxide",
          "amount": 3.0
        },
        {
          "material": "Black Copper Oxide",
          "amount": 2.0
        },
        {
          "material": "Rutile",
          "amount": 1.0
        }
      ],
      "description": "",
      "createdBy": "Chris Donnelly",
      "source": "glazy.org",
      "url": "https://glazy.org/recipes/33230"
    },
    {
      "id": 43848,
      "code": "GLAZY-43848",
      "name": "Rock Green c810",
      "cone": "",
      "surface": "",
      "transparency": "",
      "atmosphere": "",
      "subtype": "Glaze",
      "ingredients": [
        {
          "material": "Potash Feldspar",
          "amount": 40.0
        },
        {
          "material": "Silica",
          "amount": 30.0
        },
        {
          "material": "Whiting",
          "amount": 30.0
        },
        {
          "material": "EP Kaolin",
          "amount": 15.0
        },
        {
          "material": "Zinc Oxide",
          "amount": 5.0
        },
        {
          "material": "Red Iron Oxide",
          "amount": 3.0
        }
      ],
      "description": "",
      "createdBy": "Glazy Admin",
      "source": "glazy.org",
      "url": "https://glazy.org/recipes/43848"
    },
    {
      "id": 4009,
      "code": "GLAZY-4009",
      "name": "Rockaway Beach",
      "cone": "9 - 10",
      "surface": "Matte",
      "transparency": "Opaque",
      "atmosphere": "Reduction",
      "subtype": "Glaze - Turquoise",
      "ingredients": [
        {
          "material": "Nepheline Syenite",
          "amount": 48.6
        },
        {
          "material": "Strontium Carbonate",
          "amount": 30.1
        },
        {
          "material": "Kentucky ball clay",
          "amount": 11.0
        },
        {
          "material": "Silica",
          "amount": 10.3
        }
      ],
      "additionals": [
        {
          "material": "Copper Carbonate",
          "amount": 3.0
        },
        {
          "material": "Bentonite",
          "amount": 2.0
        }
      ],
      "description": "Turquoise when heavy to purple and pink in light areas. This glaze takes full advantage of variations in a gas firing. Excellent in combination with other glazes.",
      "createdBy": "Jason Burke",
      "source": "glazy.org",
      "url": "https://glazy.org/recipes/4009"
    },
    {
      "id": 10621,
      "code": "GLAZY-10621",
      "name": "Rod's Sweetwater Warm",
      "cone": "5 1/2 - 6",
      "surface": "Semi-glossy",
      "transparency": "Translucent",
      "atmosphere": "Oxidation",
      "subtype": "Glaze - Crystalline - Micro",
      "ingredients": [
        {
          "material": "Ferro Frit 3110",
          "amount": 39.3
        },
        {
          "material": "Spodumene - Australian",
          "amount": 31.5
        },
        {
          "material": "Whiting",
          "amount": 9.8
        },
        {
          "material": "Red Iron Oxide",
          "amount": 7.9
        },
        {
          "material": "Ferro Frit 3134",
          "amount": 7.1
        },
        {
          "material": "Titanium Dioxide",
          "amount": 4.4
        },
        {
          "material": "Bentonite",
          "amount": 2.0
        }
      ],
      "description": "Cone Six Oxidation - Satin / Matt / Gloss Microcrystalline.",
      "createdBy": "Rod Haaland",
      "source": "glazy.org",
      "url": "https://glazy.org/recipes/10621"
    },
    {
      "id": 28466,
      "code": "GLAZY-28466",
      "name": "Rodd Blue/Amber Ash",
      "cone": "10",
      "surface": "Glossy",
      "transparency": "Translucent",
      "atmosphere": "Reduction",
      "subtype": "Glaze - Ash",
      "ingredients": [
        {
          "material": "Custer Feldspar",
          "amount": 45.0
        },
        {
          "material": "Hardwood ash",
          "amount": 21.0
        },
        {
          "material": "Peddie Clay",
          "amount": 21.0
        },
        {
          "material": "Silica",
          "amount": 13.0
        }
      ],
      "additionals": [
        {
          "material": "Red Iron Oxide",
          "amount": 7.0
        }
      ],
      "description": "Homemade glaze using washed oak ash and backyard clay. Amber where thin, blue streaks where thick. Has crazed in some firings but not others.",
      "createdBy": "Joseph Rodd",
      "source": "glazy.org",
      "url": "https://glazy.org/recipes/28466"
    },
    {
      "id": 29178,
      "code": "GLAZY-29178",
      "name": "Rodd Speckled Green",
      "cone": "10",
      "surface": "Semi-glossy",
      "transparency": "Semi-opaque",
      "atmosphere": "Reduction",
      "subtype": "Glaze - Green",
      "ingredients": [
        {
          "material": "Custer Feldspar",
          "amount": 38.0
        },
        {
          "material": "Hardwood ash",
          "amount": 20.0
        },
        {
          "material": "Peddie Clay",
          "amount": 15.0
        },
        {
          "material": "Silica",
          "amount": 10.0
        },
        {
          "material": "Amtalc-C98 Talc",
          "amount": 10.0
        },
        {
          "material": "Kentucky OM #4 Ball Clay",
          "amount": 7.0
        }
      ],
      "additionals": [
        {
          "material": "Copper Carbonate",
          "amount": 1.0
        }
      ],
      "description": "I'm still experimenting with the amount of copper. With the addition of tin I'm getting a green-red, but I prefer it without.",
      "createdBy": "Joseph Rodd",
      "source": "glazy.org",
      "url": "https://glazy.org/recipes/29178"
    },
    {
      "id": 130144,
      "code": "GLAZY-130144",
      "name": "Rodgers Base",
      "cone": "5 - 8",
      "surface": "Glossy",
      "transparency": "Semi-opaque",
      "atmosphere": "Oxidation, Neutral",
      "subtype": "Glaze - Blue - Cobalt",
      "ingredients": [
        {
          "material": "Gerstley Borate",
          "amount": 33.0
        },
        {
          "material": "Talc",
          "amount": 25.0
        },
        {
          "material": "Silica",
          "amount": 21.0
        },
        {
          "material": "EP Kaolin",
          "amount": 13.0
        },
        {
          "material": "Dolomite",
          "amount": 5.0
        },
        {
          "material": "Titanium Dioxide",
          "amount": 4.5
        },
        {
          "material": "Cobalt Carbonate",
          "amount": 0.5
        }
      ],
      "description": "",
      "createdBy": "HP Bloomer IV",
      "source": "glazy.org",
      "url": "https://glazy.org/recipes/130144"
    },
    {
      "id": 2547,
      "code": "GLAZY-2547",
      "name": "Rodgers Wine Purple",
      "cone": "5 - 6",
      "surface": "Glossy",
      "transparency": "",
      "atmosphere": "",
      "subtype": "Glaze - Purple",
      "ingredients": [
        {
          "material": "Silica",
          "amount": 32.0
        },
        {
          "material": "Gerstley Borate",
          "amount": 21.0
        },
        {
          "material": "Whiting",
          "amount": 20.0
        },
        {
          "material": "Nepheline Syenite",
          "amount": 16.0
        },
        {
          "material": "Kaolin",
          "amount": 11.0
        },
        {
          "material": "Tin Oxide",
          "amount": 5.0
        },
        {
          "material": "Cobalt Oxide",
          "amount": 1.0
        },
        {
          "material": "Chrome Oxide",
          "amount": 0.15
        }
      ],
      "description": "Source/Alternate names: John Rodgers Source/Alternate names: similar oxides to Wine Red, Edwards Red and Chrome Tin Red-Green Notes: John Rodgers: a stunning solid purple ever so slightly on the lavender side. Colour and hue in the purple range can be varied by varying the amount of cobalt.",
      "createdBy": "Glazy Admin",
      "source": "glazy.org",
      "url": "https://glazy.org/recipes/2547"
    },
    {
      "id": 11233,
      "code": "GLAZY-11233",
      "name": "Rogers Nuka",
      "cone": "10 - 12",
      "surface": "Semi-glossy",
      "transparency": "Opaque",
      "atmosphere": "Reduction, Wood",
      "subtype": "Glaze - Ash - Nuka",
      "ingredients": [
        {
          "material": "Mixed wood ash",
          "amount": 41.5
        },
        {
          "material": "Cornwall Stone",
          "amount": 34.5
        },
        {
          "material": "Silica",
          "amount": 24.0
        }
      ],
      "description": "",
      "createdBy": "chance taylor",
      "source": "glazy.org",
      "url": "https://glazy.org/recipes/11233"
    },
    {
      "id": 8057,
      "code": "GLAZY-8057",
      "name": "Rohit's Rutile",
      "cone": "10",
      "surface": "",
      "transparency": "",
      "atmosphere": "Reduction",
      "subtype": "Glaze",
      "ingredients": [
        {
          "material": "Nepheline Syenite",
          "amount": 39.3
        },
        {
          "material": "Goldart",
          "amount": 18.0
        },
        {
          "material": "Gerstley Borate",
          "amount": 16.5
        },
        {
          "material": "Silica",
          "amount": 12.0
        },
        {
          "material": "Soda Ash",
          "amount": 10.0
        },
        {
          "material": "Lithium Carbonate",
          "amount": 4.3
        }
      ],
      "additionals": [
        {
          "material": "Rutile",
          "amount": 3.0
        },
        {
          "material": "Granular ilmenite",
          "amount": 2.0
        },
        {
          "material": "Zinc Oxide",
          "amount": 2.0
        }
      ],
      "description": "",
      "createdBy": "Rohit Amberker",
      "source": "glazy.org",
      "url": "https://glazy.org/recipes/8057"
    },
    {
      "id": 8479,
      "code": "GLAZY-8479",
      "name": "Rohit's Rutile (Iron Body)",
      "cone": "10",
      "surface": "",
      "transparency": "",
      "atmosphere": "Reduction",
      "subtype": "Glaze",
      "ingredients": [
        {
          "material": "Nepheline Syenite",
          "amount": 38.2
        },
        {
          "material": "Silica",
          "amount": 19.0
        },
        {
          "material": "Goldart",
          "amount": 17.5
        },
        {
          "material": "Gerstley Borate",
          "amount": 16.5
        },
        {
          "material": "Soda Ash",
          "amount": 4.5
        },
        {
          "material": "Lithium Carbonate",
          "amount": 4.3
        }
      ],
      "additionals": [
        {
          "material": "Rutile",
          "amount": 3.0
        },
        {
          "material": "Granular ilmenite",
          "amount": 2.0
        },
        {
          "material": "Zinc Oxide",
          "amount": 2.0
        }
      ],
      "description": "",
      "createdBy": "Rohit Amberker",
      "source": "glazy.org",
      "url": "https://glazy.org/recipes/8479"
    },
    {
      "id": 218642,
      "code": "GLAZY-218642",
      "name": "Rojo de hierro con piedra p\u00f3mez.",
      "cone": "4 - 5",
      "surface": "Satin",
      "transparency": "Opaque",
      "atmosphere": "Oxidation",
      "subtype": "Glaze - Iron",
      "ingredients": [
        {
          "material": "Piedra P\u00f3mez",
          "amount": 66.0
        },
        {
          "material": "Bone Ash",
          "amount": 13.5
        },
        {
          "material": "Red Iron Oxide",
          "amount": 8.0
        },
        {
          "material": "Talc",
          "amount": 7.0
        },
        {
          "material": "Lithium Carbonate",
          "amount": 5.5
        },
        {
          "material": "Tinkar Z",
          "amount": 5.0
        },
        {
          "material": "Magnesium carbonate",
          "amount": 3.0
        }
      ],
      "description": "Quema a cono 4 en horno el\u00e9ctrico, con enfriamiento lento hasta llegar a 960\u00ba C. El fosfato tric\u00e1lcico es el responsable de la formaci\u00f3n de los rojos de hierro. El litio act\u00faa ayudando a la fusi\u00f3n del vidriado",
      "createdBy": "Dante Alberro",
      "source": "glazy.org",
      "url": "https://glazy.org/recipes/218642"
    },
    {
      "id": 84077,
      "code": "GLAZY-84077",
      "name": "Rojo Ian currie 2",
      "cone": "6",
      "surface": "",
      "transparency": "",
      "atmosphere": "Oxidation",
      "subtype": "Glaze",
      "ingredients": [
        {
          "material": "Ferro Frit 3134-2 (174)",
          "amount": 40.0
        },
        {
          "material": "Soda Feldspar",
          "amount": 33.0
        },
        {
          "material": "Kaolin/Caol\u00edn Sur del R\u00edo - Blanco Lavado",
          "amount": 14.0
        },
        {
          "material": "Silica",
          "amount": 8.0
        },
        {
          "material": "Whiting",
          "amount": 5.0
        }
      ],
      "additionals": [
        {
