Repository: MrSeldon/argilev2

File: data/glazes/glazy.json (part 232 of 315)
{
          "material": "Tin Oxide",
          "amount": 2.0
        },
        {
          "material": "Copper Carbonate",
          "amount": 1.0
        },
        {
          "material": "Silicon carbide",
          "amount": 1.0
        }
      ],
      "description": "Ciclo de cocci\u00f3n r\u00e1pido. 4\u00b0C por minuto hasta 940\u00b0, meseta de 1 hora, luego 4\u00b0C por minuto hasta 1240\u00b0, 10 minutos de meseta final. El carburo de silicio es malla 325. Enfriamiento natural (cu\u00e1nto m\u00e1s r\u00e1pido mejor)",
      "createdBy": "Marina Kurtz",
      "source": "glazy.org",
      "url": "https://glazy.org/recipes/84077"
    },
    {
      "id": 6961,
      "code": "GLAZY-6961",
      "name": "Rojo Marina SiC/3110",
      "cone": "5",
      "surface": "Glossy",
      "transparency": "Semi-opaque",
      "atmosphere": "Oxidation",
      "subtype": "Glaze - Red - Copper",
      "ingredients": [
        {
          "material": "Ferro Frit 3110",
          "amount": 60.0
        },
        {
          "material": "Calcined Kaolin",
          "amount": 20.0
        },
        {
          "material": "EP Kaolin",
          "amount": 20.0
        }
      ],
      "additionals": [
        {
          "material": "Bentonite",
          "amount": 2.0
        },
        {
          "material": "Tin Oxide",
          "amount": 2.0
        },
        {
          "material": "Copper Carbonate",
          "amount": 1.5
        },
        {
          "material": "Silicon carbide",
          "amount": 0.8
        }
      ],
      "description": "The better Marina's red, but with pinholes. I used FK10 frit, from a local supplier (Omar Dominguez ). It is suposed to be the same as frit 3110. See same glaze with different frits: Marina 857 : https://glazy.org/recipes/6960 Marina 804: https://glazy.org/recipes/7194 Marina 3134: https://glazy.org/recipes/6959 Marina Mix: https://glazy.org/recipes/8790",
      "createdBy": "Clara Giorello",
      "source": "glazy.org",
      "url": "https://glazy.org/recipes/6961"
    },
    {
      "id": 6959,
      "code": "GLAZY-6959",
      "name": "Rojo Marina SiC/3134",
      "cone": "5",
      "surface": "Glossy",
      "transparency": "Semi-opaque",
      "atmosphere": "Oxidation",
      "subtype": "Glaze - Red - Copper",
      "ingredients": [
        {
          "material": "Ferro Frit 3134",
          "amount": 60.0
        },
        {
          "material": "Calcined Kaolin",
          "amount": 20.0
        },
        {
          "material": "EP Kaolin",
          "amount": 20.0
        }
      ],
      "additionals": [
        {
          "material": "Bentonite",
          "amount": 2.0
        },
        {
          "material": "Tin Oxide",
          "amount": 2.0
        },
        {
          "material": "Copper Carbonate",
          "amount": 1.5
        },
        {
          "material": "Silicon carbide",
          "amount": 0.8
        }
      ],
      "description": "A copper red + silicon carbide.... turquoise See same glaze with different frits: Marina 857 : https://glazy.org/recipes/6960 Marina 3110: https://glazy.org/recipes/6961 Marina 804: https://glazy.org/recipes/7194 Marina Mix: https://glazy.org/recipes/8790",
      "createdBy": "Clara Giorello",
      "source": "glazy.org",
      "url": "https://glazy.org/recipes/6959"
    },
    {
      "id": 7194,
      "code": "GLAZY-7194",
      "name": "Rojo Marina SiC/804",
      "cone": "5",
      "surface": "Glossy",
      "transparency": "Semi-opaque",
      "atmosphere": "Oxidation",
      "subtype": "Glaze - Red - Copper",
      "ingredients": [
        {
          "material": "Crecer Frit 804",
          "amount": 60.0
        },
        {
          "material": "Calcined Kaolin",
          "amount": 20.0
        },
        {
          "material": "EP Kaolin",
          "amount": 20.0
        }
      ],
      "additionals": [
        {
          "material": "Bentonite",
          "amount": 2.0
        },
        {
          "material": "Tin Oxide",
          "amount": 2.0
        },
        {
          "material": "Copper Carbonate",
          "amount": 1.5
        },
        {
          "material": "Silicon carbide",
          "amount": 0.8
        }
      ],
      "description": "Frit 804: sodium medium borate frit. Analysis: https://glazy.org/materials/826 See same glaze with different frits: Marina 857 : https://glazy.org/recipes/6960 Marina 3110: https://glazy.org/recipes/6961 Marina 3134: https://glazy.org/recipes/6959 Marina Mix: https://glazy.org/recipes/8790",
      "createdBy": "Clara Giorello",
      "source": "glazy.org",
      "url": "https://glazy.org/recipes/7194"
    },
    {
      "id": 6960,
      "code": "GLAZY-6960",
      "name": "Rojo Marina SiC/857",
      "cone": "5",
      "surface": "Glossy",
      "transparency": "Semi-opaque",
      "atmosphere": "Oxidation",
      "subtype": "Glaze - Red - Copper",
      "ingredients": [
        {
          "material": "Crecer Frit 857",
          "amount": 60.0
        },
        {
          "material": "Calcined Kaolin",
          "amount": 20.0
        },
        {
          "material": "EP Kaolin",
          "amount": 20.0
        }
      ],
      "additionals": [
        {
          "material": "Bentonite",
          "amount": 2.0
        },
        {
          "material": "Tin Oxide",
          "amount": 2.0
        },
        {
          "material": "Copper Carbonate",
          "amount": 1.5
        },
        {
          "material": "Silicon carbide",
          "amount": 0.8
        }
      ],
      "description": "Crcer Frit 857 is a local hight calcium frit. You can use 3124 or 3195. See same glaze with different frits: Marina 3110: https://glazy.org/recipes/6961 Marina 804: https://glazy.org/recipes/7194 Marina 3134: https://glazy.org/recipes/6959 Marina Mix: https://glazy.org/recipes/8790",
      "createdBy": "Clara Giorello",
      "source": "glazy.org",
      "url": "https://glazy.org/recipes/6960"
    },
    {
      "id": 4131,
      "code": "GLAZY-4131",
      "name": "Ron Forbes",
      "cone": "4",
      "surface": "",
      "transparency": "",
      "atmosphere": "Oxidation",
      "subtype": "Glaze - Majolica",
      "ingredients": [
        {
          "material": "Ferro Frit 3124",
          "amount": 66.0
        },
        {
          "material": "Kona F-4 feldspar",
          "amount": 18.0
        },
        {
          "material": "EP Kaolin",
          "amount": 10.0
        },
        {
          "material": "Nepheline Syenite",
          "amount": 6.0
        }
      ],
      "additionals": [
        {
          "material": "Superpax",
          "amount": 15.0
        }
      ],
      "description": "From Steve Davis Website: http://kazegamas.com/ Majolica: http://kazegamas.com/majolicas.htm",
      "createdBy": "Steve Davis",
      "source": "glazy.org",
      "url": "https://glazy.org/recipes/4131"
    },
    {
      "id": 4718,
      "code": "GLAZY-4718",
      "name": "Ron Meyer's Transparent Glaze",
      "cone": "04 - 4",
      "surface": "",
      "transparency": "",
      "atmosphere": "Oxidation, Reduction",
      "subtype": "Glaze",
      "ingredients": [
        {
          "material": "Ferro Frit 3124",
          "amount": 72.73
        },
        {
          "material": "Bentonite",
          "amount": 9.09
        },
        {
          "material": "EP Kaolin",
          "amount": 9.09
        },
        {
          "material": "Silica",
          "amount": 9.09
        }
      ],
      "description": "This recipe was imported from Louis Katz's Hyperglaze database available on his website: http://falcon.tamucc.edu/lkatz/allglazes.txt More information about Louis Katz can be found on his website, http://www.louiskatz.net/ Louis Katz Notes: I am not a safety expert and any information contained in this file about safety should be ignored in favor of advice from experts. All of the materials in all glazes are potentially hazardous. All of these glaze recipes are given without any representation of accuracy or safety. They may work, they may not. They may be safe when fired or they may not. All of the materials used in them have hazards associated with them. You must be have sufficient training in the hazards before you use the the materials. You will have to determine the suitability and safety for your use. Do not assume that a lack of a warning about a material means that it is safe. Cone: 04 03 02 01 1 2 3 4 Firing: Ox. or Red. Recipe: Percent Batch Ferro Frit 3124 72.73 72.73 Bentonite 9.09 9.09 EPK 9.09 9.09 Flint 9.09 9.09 Totals: 100.00 % 100.00 gm Comments: Hanessian uses this recipe applied thin and fired to cone 6 CM 03-96 p. 69",
      "createdBy": "Glazy Admin",
      "source": "glazy.org",
      "url": "https://glazy.org/recipes/4718"
    },
    {
      "id": 6361,
      "code": "GLAZY-6361",
      "name": "Ron Meyers Clear (08-9)",
      "cone": "08 - 9",
      "surface": "",
      "transparency": "",
      "atmosphere": "Oxidation",
      "subtype": "Glaze - Clear",
      "ingredients": [
        {
          "material": "Ferro Frit 3124",
          "amount": 80.0
        },
        {
          "material": "EP Kaolin",
          "amount": 10.0
        },
        {
          "material": "Silica",
          "amount": 10.0
        }
      ],
      "additionals": [
        {
          "material": "Bentonite",
          "amount": 2.0
        },
        {
          "material": "Epsom salts",
          "amount": 2.0
        }
      ],
      "description": "Tennessee Technological University - Appalachian Center for Crafts - Clay Studio \ufffc Vince Pitelka, 2015 Most of the glaze recipes below are given here as they were provided to us by Susan Demay. https://sites.tntech.edu/wpitelka/handoutsinformation/ Original Recipe: Frit 3124 80 EPK 10 Flint 10 Epsom Salts 2% Bentonite 2% Notes: To use as a liner add 10 Zircopax For Dipping, mix extremely thin, like dirty dish water or skim milk",
      "createdBy": "Glazy Admin",
      "source": "glazy.org",
      "url": "https://glazy.org/recipes/6361"
    },
    {
      "id": 118523,
      "code": "GLAZY-118523",
      "name": "Ron Roy #2 - Glossy Clear Liner Glaze",
      "cone": "6",
      "surface": "Glossy",
      "transparency": "Transparent",
      "atmosphere": "Oxidation",
      "subtype": "Glaze - Clear",
      "ingredients": [
        {
          "material": "Talc",
          "amount": 6.0
        }
      ],
      "additionals": [
        {
          "material": "EP Kaolin",
          "amount": 20.0
        },
        {
          "material": "Ferro Frit 3134",
          "amount": 20.0
        },
        {
          "material": "Potash Feldspar",
          "amount": 20.0
        },
        {
          "material": "Silica",
          "amount": 19.0
        },
        {
          "material": "Wollastonite",
          "amount": 15.0
        }
      ],
      "description": "A very well behaved base transparent glaze from \"Mastering Cone 6 Glazes\" p97 but with G200 Feldspar substituted for Potash Feldspar. Approx 1kg dry material to 1,000ml water. Using John Britt's E1 fast firing electric schedule.",
      "createdBy": "Wai",
      "source": "glazy.org",
      "url": "https://glazy.org/recipes/118523"
    },
    {
      "id": 81096,
      "code": "GLAZY-81096",
      "name": "Ron Roy (1)",
      "cone": "6",
      "surface": "Semi-glossy",
      "transparency": "Opaque",
      "atmosphere": "Oxidation",
      "subtype": "Glaze",
      "ingredients": [
        {
          "material": "Nepheline Syenite",
          "amount": 36.0
        },
        {
          "material": "Silica",
          "amount": 31.0
        },
        {
          "material": "Wollastonite",
          "amount": 13.0
        },
        {
          "material": "Zinc Oxide",
          "amount": 10.0
        },
        {
          "material": "XXX 0935_Caulim Minasolo",
          "amount": 10.0
        }
      ],
      "additionals": [
        {
          "material": "Rutile",
          "amount": 5.0
        },
        {
          "material": "Black Copper Oxide",
          "amount": 2.0
        }
      ],
      "description": "Essa receita foi fornecida pelo Studio Neves. Tenho d\u00favidas quanto \u00e0 minha nefelina. 60% \u00e1gua + 30% CMC pronto.",
      "createdBy": "Marize Mello",
      "source": "glazy.org",
      "url": "https://glazy.org/recipes/81096"
    },
    {
      "id": 43749,
      "code": "GLAZY-43749",
      "name": "Ron Roy Black #2",
      "cone": "6",
      "surface": "",
      "transparency": "",
      "atmosphere": "Oxidation",
      "subtype": "Glaze - Black",
      "ingredients": [
        {
          "material": "Silica",
          "amount": 27.0
        },
        {
          "material": "Ferro Frit 3134",
          "amount": 26.0
        },
        {
          "material": "Kona F-4 feldspar",
          "amount": 21.0
        },
        {
          "material": "EP Kaolin",
          "amount": 17.0
        },
        {
          "material": "Whiting",
          "amount": 6.0
        },
        {
          "material": "Talc",
          "amount": 3.0
        }
      ],
      "additionals": [
        {
          "material": "Red Iron Oxide",
          "amount": 9.0
        },
        {
          "material": "Bentonite",
          "amount": 2.0
        },
        {
          "material": "Cobalt Carbonate",
          "amount": 1.0
        }
      ],
      "description": "From Virginia Scotchie's Clay and Glaze Compendium",
      "createdBy": "Glazy Admin",
      "source": "glazy.org",
      "url": "https://glazy.org/recipes/43749"
    },
    {
      "id": 43750,
      "code": "GLAZY-43750",
      "name": "Ron Roy Black #3",
      "cone": "6",
      "surface": "",
      "transparency": "",
      "atmosphere": "Oxidation",
      "subtype": "Glaze - Black",
      "ingredients": [
        {
          "material": "Ferro Frit 3134",
          "amount": 26.0
        },
        {
          "material": "Silica",
          "amount": 26.0
        },
        {
          "material": "G200 HP Feldspar, G200HP",
          "amount": 22.0
        },
        {
          "material": "EP Kaolin",
          "amount": 17.0
        },
        {
          "material": "Talc",
          "amount": 5.0
        },
        {
          "material": "Whiting",
          "amount": 4.0
        }
      ],
      "additionals": [
        {
          "material": "Red Iron Oxide",
          "amount": 9.0
        },
        {
          "material": "Bentonite",
          "amount": 2.0
        },
        {
          "material": "Cobalt Carbonate",
          "amount": 1.0
        }
      ],
      "description": "From Virginia Scotchie's Clay and Glaze Compendium",
      "createdBy": "Glazy Admin",
      "source": "glazy.org",
      "url": "https://glazy.org/recipes/43750"
    },
    {
      "id": 3028,
      "code": "GLAZY-3028",
      "name": "Ron Roy Black (revised)",
      "cone": "6",
      "surface": "Glossy",
      "transparency": "Opaque",
      "atmosphere": "Oxidation",
      "subtype": "Glaze - Black",
      "ingredients": [
        {
          "material": "Silica",
          "amount": 27.0
        },
        {
          "material": "Ferro Frit 3134",
          "amount": 26.0
        },
        {
          "material": "Kona F-4 feldspar",
          "amount": 21.0
        },
        {
          "material": "EP Kaolin",
          "amount": 17.0
        },
        {
          "material": "Whiting",
          "amount": 6.0
        },
        {
          "material": "Talc",
          "amount": 3.0
        }
      ],
      "additionals": [
        {
          "material": "Red Iron Oxide",
          "amount": 9.0
        },
        {
          "material": "Cobalt Carbonate",
          "amount": 1.0
        }
      ],
      "description": "CM Oct. 2003 Recipe Name: Ron Roy Black, Rev.",
      "createdBy": "Glazy Admin",
      "source": "glazy.org",
      "url": "https://glazy.org/recipes/3028"
    },
    {
      "id": 3388,
      "code": "GLAZY-3388",
      "name": "Ron Roy Black Glossy Cone 6",
      "cone": "6",
      "surface": "Glossy",
      "transparency": "Opaque",
      "atmosphere": "Oxidation",
      "subtype": "Glaze - Black",
      "ingredients": [
        {
          "material": "Ferro Frit 3134",
          "amount": 26.0
        },
        {
          "material": "Silica",
          "amount": 26.0
        },
        {
          "material": "Custer Feldspar",
          "amount": 22.0
        },
        {
          "material": "EP Kaolin",
          "amount": 17.0
        },
        {
          "material": "Talc",
          "amount": 5.0
        },
        {
          "material": "Bentonite",
          "amount": 2.0
        },
        {
          "material": "Whiting",
          "amount": 2.0
        }
      ],
      "additionals": [
        {
          "material": "Red Iron Oxide",
          "amount": 9.0
        },
        {
          "material": "Cobalt Carbonate",
          "amount": 1.0
        }
      ],
      "description": "Western Pennsylvania Potters Community http://wpapotters.blogspot.com/2012/04/links-to-cone-6-oxidation-glaze-tests.html http://www.wpapotters.blogspot.com/2010/11/cone-6-oxidation-results-group-4.html With natural cooling in an electric kiln",
      "createdBy": "Terry Rorison",
      "source": "glazy.org",
      "url": "https://glazy.org/recipes/3388"
    },
    {
      "id": 88230,
      "code": "GLAZY-88230",
      "name": "Ron Roy Black Glossy Cone 6 (sub g200 for cuter)",
      "cone": "6",
      "surface": "Glossy",
      "transparency": "Opaque",
      "atmosphere": "Oxidation",
      "subtype": "Glaze - Black",
      "ingredients": [
        {
          "material": "Ferro Frit 3134",
          "amount": 26.0
        },
        {
          "material": "Silica",
          "amount": 26.0
        },
        {
          "material": "G-200 Feldspar",
          "amount": 22.0
        },
        {
          "material": "EP Kaolin",
          "amount": 17.0
        },
        {
          "material": "Talc",
          "amount": 5.0
        },
        {
          "material": "Whiting",
          "amount": 4.0
        },
        {
          "material": "Bentonite",
          "amount": 2.0
        }
      ],
      "additionals": [
        {
          "material": "Red Iron Oxide",
          "amount": 9.0
        },
        {
          "material": "Cobalt Carbonate",
          "amount": 2.0
        }
      ],
      "description": "Western Pennsylvania Potters Community http://wpapotters.blogspot.com/2012/04/links-to-cone-6-oxidation-glaze-tests.html http://www.wpapotters.blogspot.com/2010/11/cone-6-oxidation-results-group-4.html With natural cooling in an electric kiln",
      "createdBy": "George Vandyke",
      "source": "glazy.org",
      "url": "https://glazy.org/recipes/88230"
    },
    {
      "id": 3400,
      "code": "GLAZY-3400",
      "name": "Ron Roy High Calcium Semimatte Base 2",
      "cone": "6",
      "surface": "Semi-matte",
      "transparency": "Translucent",
      "atmosphere": "Oxidation",
      "subtype": "Glaze",
      "ingredients": [
        {
          "material": "EP Kaolin",
          "amount": 28.0
        },
        {
          "material": "Wollastonite",
          "amount": 28.0
        },
        {
          "material": "Ferro Frit 3195",
          "amount": 23.0
        },
        {
          "material": "Silica",
          "amount": 17.0
        },
        {
          "material": "Nepheline Syenite",
          "amount": 4.0
        }
      ],
      "additionals": [
        {
          "material": "Rutile",
          "amount": 6.0
        },
        {
          "material": "Copper Carbonate",
          "amount": 5.0
        }
      ],
      "description": "\"I have introduced a cooling cycle to the firing. The cycle is as follows and the firing is accompanied by a Cone 6 witness cone. After 12 consecutive firings, the witness cones are identical from firing to firing.\" The firing cycle: Rate Temp Hold Time rA1= 360 F1 = 900 0 rA2= 300 F2 = 1800 0 rA3 =200 F3 = 2016 0 rA4 = 108 F4 = 2197 0.3 rA5 = Full F5 =1800 0 rA6 =150 F6 = 1300 0 rA7 = 0000 To summarize, I fire at a rate of 360/hr to 900 degrees F, then at 300 degrees/ hr to 1800 degrees F, 200 degrees/hr until 2016 degrees F is reached, then 108 degrees/hour to 2197 at which time I hold it at that temperature for 30 minutes. The kiln is shut off until a temperature of 1800 degrees F is reached and then turned on to slow the rate of cooling to 150 degrees/hr until 1300 degrees F is reached. At this point the kiln is turned off and cools naturally. Western Pennsylvania Potters Community http://wpapotters.blogspot.com/2012/04/links-to-cone-6-oxidation-glaze-tests.html http://www.wpapotters.blogspot.com/2011/10/cone-6-oxidation-results-group-7.html",
      "createdBy": "Terry Rorison",
      "source": "glazy.org",
      "url": "https://glazy.org/recipes/3400"
    },
    {
      "id": 1479,
      "code": "GLAZY-1479",
      "name": "Ron Roy PMSP-4",
      "cone": "6 - 8",
      "surface": "Glossy",
      "transparency": "Transparent",
      "atmosphere": "Oxidation",
      "subtype": "Glaze - Clear",
      "ingredients": [
        {
          "material": "Silica",
          "amount": 24.0
        },
        {
          "material": "Ferro Frit 3134",
          "amount": 21.0
        },
        {
          "material": "Wollastonite",
          "amount": 20.0
        },
        {
          "material": "Nepheline Syenite",
          "amount": 19.0
        },
        {
          "material": "EP Kaolin",
          "amount": 16.0
        }
      ],
      "description": "Chemical Analysis Na2O 0.21 Al2O3 0.34 SiO2 3.28 K2O 0.03 B2O3 0.22 MgO 0.02 CaO 0.74 Alumina:Silica ratio is 1.00 : 9.61 Neutral:Acid ratio is 1.00 : 5.85 Alkali:Neutral:Acid ratio is 1.00 : 0.56 : 3.28 Expansion coefficient: 71.1 x 10e-7 per degree C Oxides causing abnormal expansion effects: B2O3 John Post Sterling Heights, Michigan",
      "createdBy": "Glazy Admin",
      "source": "glazy.org",
      "url": "https://glazy.org/recipes/1479"
    },
    {
      "id": 3235,
      "code": "GLAZY-3235",
      "name": "Ron Roy Raw Sienna",
      "cone": "6",
      "surface": "Glossy",
      "transparency": "Translucent",
      "atmosphere": "Oxidation",
      "subtype": "Glaze - Iron",
      "ingredients": [
        {
          "material": "EP Kaolin",
          "amount": 28.0
        },
        {
          "material": "Wollastonite",
          "amount": 28.0
        },
        {
          "material": "Ferro Frit 3195",
          "amount": 23.0
        },
        {
          "material": "Silica",
          "amount": 17.0
        },
        {
          "material": "Nepheline Syenite",
          "amount": 4.0
        }
      ],
      "additionals": [
        {
          "material": "Red Iron Oxide",
          "amount": 6.0
        },
        {
          "material": "Rutile",
          "amount": 6.0
        }
      ],
      "description": "Western Pennsylvania Potters Community http://wpapotters.blogspot.com/2012/04/links-to-cone-6-oxidation-glaze-tests.html http://www.wpapotters.blogspot.com/2010/11/cone-6-oxidation-results-group-2.html With natural cooling in an electric kiln",
      "createdBy": "Terry Rorison",
      "source": "glazy.org",
      "url": "https://glazy.org/recipes/3235"
    },
    {
      "id": 5244,
      "code": "GLAZY-5244",
      "name": "Ron Roy Red/Burgundy",
      "cone": "6",
      "surface": "Glossy",
      "transparency": "",
      "atmosphere": "Oxidation, Reduction",
      "subtype": "Glaze - Red",
      "ingredients": [
        {
          "material": "Silica",
          "amount": 32.0
        },
        {
          "material": "Gerstley Borate",
          "amount": 21.0
        },
        {
          "material": "Whiting",
          "amount": 20.0
        },
        {
          "material": "Nepheline Syenite",
          "amount": 16.0
        },
        {
          "material": "Kaolin",
          "amount": 11.0
        }
      ],
      "additionals": [
        {
          "material": "Tin Oxide",
          "amount": 5.0
        },
        {
          "material": "Chrome Oxide",
          "amount": 0.15
        }
      ],
      "description": "This recipe was imported from Louis Katz's Hyperglaze database available on his website: http://falcon.tamucc.edu/lkatz/allglazes.txt More information about Louis Katz can be found on his website, http://www.louiskatz.net/ Louis Katz Notes: I am not a safety expert and any information contained in this file about safety should be ignored in favor of advice from experts. All of the materials in all glazes are potentially hazardous. All of these glaze recipes are given without any representation of accuracy or safety. They may work, they may not. They may be safe when fired or they may not. All of the materials used in them have hazards associated with them. You must be have sufficient training in the hazards before you use the the materials. You will have to determine the suitability and safety for your use. Do not assume that a lack of a warning about a material means that it is safe. Cone: 6 Color: Red/Burgandy Surface texture: shiny glossy Firing: Ox. or Red. Recipe: Percent Batch Gertsley Borate 21.00 21.00 Neph Sy 16.00 16.00 Kaolin 11.00 11.00 whiting 20.00 20.00 Silica 32.00 32.00 Totals: 100.00 % 100.00 gm Also add: Tin Oxide 5.00 5.00 Chrome Oxide 0.15 0.15",
      "createdBy": "Glazy Admin",
      "source": "glazy.org",
      "url": "https://glazy.org/recipes/5244"
    },
    {
      "id": 3401,
      "code": "GLAZY-3401",
      "name": "Ron Roy Spearmint",
      "cone": "6",
      "surface": "Glossy",
      "transparency": "Translucent",
      "atmosphere": "Oxidation",
      "subtype": "Glaze - Green",
      "ingredients": [
        {
          "material": "EP Kaolin",
          "amount": 28.0
        },
        {
          "material": "Wollastonite",
          "amount": 28.0
        },
        {
          "material": "Ferro Frit 3195",
          "amount": 23.0
        },
        {
          "material": "Silica",
          "amount": 17.0
        },
        {
          "material": "Nepheline Syenite",
          "amount": 4.0
        }
      ],
      "additionals": [
        {
          "material": "Rutile",
          "amount": 6.0
        },
        {
          "material": "Copper Carbonate",
          "amount": 4.0
        }
      ],
      "description": "\"I have introduced a cooling cycle to the firing. The cycle is as follows and the firing is accompanied by a Cone 6 witness cone. After 12 consecutive firings, the witness cones are identical from firing to firing.\" The firing cycle: Rate Temp Hold Time rA1= 360 F1 = 900 0 rA2= 300 F2 = 1800 0 rA3 =200 F3 = 2016 0 rA4 = 108 F4 = 2197 0.3 rA5 = Full F5 =1800 0 rA6 =150 F6 = 1300 0 rA7 = 0000 To summarize, I fire at a rate of 360/hr to 900 degrees F, then at 300 degrees/ hr to 1800 degrees F, 200 degrees/hr until 2016 degrees F is reached, then 108 degrees/hour to 2197 at which time I hold it at that temperature for 30 minutes. The kiln is shut off until a temperature of 1800 degrees F is reached and then turned on to slow the rate of cooling to 150 degrees/hr until 1300 degrees F is reached. At this point the kiln is turned off and cools naturally. Western Pennsylvania Potters Community http://wpapotters.blogspot.com/2012/04/links-to-cone-6-oxidation-glaze-tests.html http://www.wpapotters.blogspot.com/2011/10/cone-6-oxidation-results-group-7.html",
      "createdBy": "Terry Rorison",
      "source": "glazy.org",
      "url": "https://glazy.org/recipes/3401"
    },
    {
      "id": 3402,
      "code": "GLAZY-3402",
      "name": "Ron Roy Zinc Semi-matte Sea Green",
      "cone": "6",
      "surface": "Semi-matte",
      "transparency": "Opaque",
      "atmosphere": "Oxidation",
      "subtype": "Glaze - Green",
      "ingredients": [
        {
          "material": "Nepheline Syenite",
          "amount": 36.0
        },
        {
          "material": "Silica",
          "amount": 31.0
        },
        {
          "material": "Wollastonite",
          "amount": 13.0
        },
        {
          "material": "EP Kaolin",
          "amount": 10.0
        },
        {
          "material": "Zinc Oxide",
          "amount": 10.0
        }
      ],
      "additionals": [
        {
          "material": "Rutile",
          "amount": 6.0
        },
        {
          "material": "Cobalt Carbonate",
          "amount": 1.0
        }
      ],
      "description": "\"I have introduced a cooling cycle to the firing. The cycle is as follows and the firing is accompanied by a Cone 6 witness cone. After 12 consecutive firings, the witness cones are identical from firing to firing.\" The firing cycle: Rate Temp Hold Time rA1= 360 F1 = 900 0 rA2= 300 F2 = 1800 0 rA3 =200 F3 = 2016 0 rA4 = 108 F4 = 2197 0.3 rA5 = Full F5 =1800 0 rA6 =150 F6 = 1300 0 rA7 = 0000 To summarize, I fire at a rate of 360/hr to 900 degrees F, then at 300 degrees/ hr to 1800 degrees F, 200 degrees/hr until 2016 degrees F is reached, then 108 degrees/hour to 2197 at which time I hold it at that temperature for 30 minutes. The kiln is shut off until a temperature of 1800 degrees F is reached and then turned on to slow the rate of cooling to 150 degrees/hr until 1300 degrees F is reached. At this point the kiln is turned off and cools naturally. Western Pennsylvania Potters Community http://wpapotters.blogspot.com/2012/04/links-to-cone-6-oxidation-glaze-tests.html http://www.wpapotters.blogspot.com/2011/10/cone-6-oxidation-results-group-7.html",
      "createdBy": "Terry Rorison",
      "source": "glazy.org",
      "url": "https://glazy.org/recipes/3402"
    },
    {
      "id": 44619,
      "code": "GLAZY-44619",
      "name": "Ron Roy's Black",
      "cone": "6",
      "surface": "",
      "transparency": "",
      "atmosphere": "Oxidation",
      "subtype": "Glaze - Black - Glossy",
      "ingredients": [
        {
          "material": "Ferro Frit 3134",
          "amount": 26.0
        },
        {
          "material": "Silica",
          "amount": 26.0
        },
        {
          "material": "Custer Feldspar (2000-2012 Ron Roy)",
          "amount": 22.0
        },
        {
          "material": "EP Kaolin",
          "amount": 17.0
        },
        {
          "material": "Amtalc-C98 Talc",
          "amount": 5.0
        },
        {
          "material": "Bentonite",
          "amount": 2.0
        },
        {
          "material": "Whiting",
          "amount": 2.0
        }
      ],
      "additionals": [
        {
          "material": "Red Iron Oxide",
          "amount": 9.0
        },
        {
          "material": "Cobalt Carbonate",
          "amount": 1.0
        }
      ],
      "description": "Breaks like a tenmoku especially on light body",
      "createdBy": "Beth Lambert",
      "source": "glazy.org",
      "url": "https://glazy.org/recipes/44619"
    },
    {
      "id": 31535,
      "code": "GLAZY-31535",
      "name": "Ron Roy's Licorice - NCMC",
      "cone": "6",
      "surface": "Glossy",
      "transparency": "",
      "atmosphere": "Oxidation",
      "subtype": "Glaze",
      "ingredients": [
        {
          "material": "Ferro Frit 3134",
          "amount": 26.0
        },
        {
          "material": "Silica",
          "amount": 26.0
        },
        {
          "material": "Custer Feldspar",
          "amount": 22.0
        },
        {
          "material": "EP Kaolin",
          "amount": 17.0
        },
        {
          "material": "Red Iron Oxide",
          "amount": 9.0
        },
        {
          "material": "Talc",
          "amount": 5.0
        },
        {
          "material": "Whiting",
          "amount": 4.0
        },
        {
          "material": "Cobalt Carbonate",
          "amount": 2.0
        }
      ],
      "description": "",
      "createdBy": "Stephen Stuchell",
      "source": "glazy.org",
      "url": "https://glazy.org/recipes/31535"
    },
    {
      "id": 6052,
      "code": "GLAZY-6052",
      "name": "Ron Roy's Oxidation Clear",
      "cone": "6",
      "surface": "Glossy",
      "transparency": "Transparent",
      "atmosphere": "Reduction",
      "subtype": "Glaze - Clear",
      "ingredients": [
        {
          "material": "Silica",
          "amount": 30.0
        },
        {
          "material": "Ferro Frit 3134",
          "amount": 25.0
        },
        {
          "material": "EP Kaolin",
          "amount": 19.5
        },
        {
          "material": "Nepheline Syenite",
          "amount": 13.0
        },
        {
          "material": "Whiting",
          "amount": 12.5
        }
      ],
      "description": "From Carol Baker Cotton. Originally an oxidation glaze, works well in reduction. From William \u201cBill\u201d Schran, Teacher & Consultant Creative Creek Artisans: http://www.creativecreekartisans.com/ Cone 6 Reduction Glazes: http://www.creativecreekartisans.com/creativecreekcone6re.htm",
      "createdBy": "William Schran",
      "source": "glazy.org",
      "url": "https://glazy.org/recipes/6052"
    },
    {
      "id": 6049,
      "code": "GLAZY-6049",
      "name": "Ron's Fall Yellow",
      "cone": "6",
      "surface": "",
      "transparency": "Opaque",
      "atmosphere": "Reduction",
      "subtype": "Glaze - Yellow",
      "ingredients": [
        {
          "material": "Nepheline Syenite",
          "amount": 35.5
        },
        {
          "material": "EP Kaolin",
          "amount": 19.5
        },
        {
          "material": "Dolomite",
          "amount": 16.0
        },
        {
          "material": "Ferro Frit 3134",
          "amount": 13.0
        },
        {
          "material": "Whiting",
          "amount": 8.5
        },
        {
          "material": "Bone Ash",
          "amount": 7.5
        }
      ],
      "additionals": [
        {
          "material": "Tin Oxide",
          "amount": 4.0
        },
        {
          "material": "Bentonite",
          "amount": 2.0
        },
        {
          "material": "Red Iron Oxide",
          "amount": 1.2
        }
      ],
      "description": "This is named after Ron Roy who provided me with a great deal of help in developing this mat yellow glaze. This glaze must be thin to medium thickness. Too thick and it will blister. Dick White reports nearly the same surface and color in oxidation. From William \u201cBill\u201d Schran, Teacher & Consultant Creative Creek Artisans: http://www.creativecreekartisans.com/ Cone 6 Reduction Glazes: http://www.creativecreekartisans.com/creativecreekcone6re.htm",
      "createdBy": "William Schran",
      "source": "glazy.org",
      "url": "https://glazy.org/recipes/6049"
    },
    {
      "id": 5035,
      "code": "GLAZY-5035",
      "name": "Ron's Mustard",
      "cone": "10",
      "surface": "",
      "transparency": "",
      "atmosphere": "Oxidation, Reduction",
      "subtype": "Glaze - Yellow - Iron",
      "ingredients": [
        {
          "material": "Nepheline Syenite",
          "amount": 22.0
        },
        {
          "material": "Talc",
          "amount": 20.0
        },
        {
          "material": "Petalite",
          "amount": 14.0
        },
        {
          "material": "Wollastonite",
          "amount": 14.0
        },
        {
          "material": "Zircopax",
          "amount": 10.0
        },
        {
          "material": "Ferro Frit 3195",
          "amount": 8.0
        },
        {
          "material": "EP Kaolin",
          "amount": 4.0
        },
        {
          "material": "Silica",
          "amount": 4.0
        },
        {
          "material": "Whiting",
          "amount": 4.0
        }
      ],
      "additionals": [
        {
          "material": "Yellow Ochre",
          "amount": 5.0
        }
      ],
      "description": "This recipe was imported from Louis Katz's Hyperglaze database available on his website: http://falcon.tamucc.edu/lkatz/allglazes.txt More information about Louis Katz can be found on his website, http://www.louiskatz.net/ Louis Katz Notes: I am not a safety expert and any information contained in this file about safety should be ignored in favor of advice from experts. All of the materials in all glazes are potentially hazardous. All of these glaze recipes are given without any representation of accuracy or safety. They may work, they may not. They may be safe when fired or they may not. All of the materials used in them have hazards associated with them. You must be have sufficient training in the hazards before you use the the materials. You will have to determine the suitability and safety for your use. Do not assume that a lack of a warning about a material means that it is safe. Cone: 10 Color: yellow Firing: Ox. or Red. Recipe: Percent Batch Neph Sy 22.00 22.00 Petalite 14.00 14.00 Wollastonite 14.00 14.00 Talc 20.00 20.00 Frit 3195 8.00 8.00 EPK 4.00 4.00 Whiting 4.00 4.00 Silica 4.00 4.00 Zircopax 10.00 10.00 Totals: 100.00 % 100.00 gm Also add: Impure Yellow Ochre 5.00 5.00",
      "createdBy": "Glazy Admin",
      "source": "glazy.org",
      "url": "https://glazy.org/recipes/5035"
    },
    {
      "id": 29350,
      "code": "GLAZY-29350",
      "name": "Ron's Mustard",
      "cone": "10",
      "surface": "",
      "transparency": "",
      "atmosphere": "",
      "subtype": "Glaze",
      "ingredients": [
        {
          "material": "Nepheline Syenite",
          "amount": 22.0
        },
        {
          "material": "Talc",
          "amount": 20.0
        },
        {
          "material": "Petalite",
          "amount": 14.0
        },
        {
          "material": "Wollastonite",
          "amount": 14.0
        },
        {
          "material": "Zircopax",
          "amount": 10.0
        },
        {
          "material": "Ferro Frit 3195",
          "amount": 8.0
        },
        {
          "material": "EP Kaolin",
          "amount": 4.0
        },
        {
          "material": "Silica",
          "amount": 4.0
        },
        {
          "material": "Whiting",
          "amount": 4.0
        }
      ],
      "additionals": [
        {
          "material": "Yellow Ochre",
          "amount": 5.0
        }
      ],
      "description": "From the Kansas City Art Institute Ceramic Department (KCAI), Glaze Formulas, 15 February 1990. http://www.brackers.com/wp-content/uploads/2015/02/KCAI-Glaze-Recpies.pdf",
      "createdBy": "Glazy Admin",
      "source": "glazy.org",
      "url": "https://glazy.org/recipes/29350"
    },
    {
      "id": 7055,
      "code": "GLAZY-7055",
      "name": "Ron's Yellow",
      "cone": "5",
      "surface": "Satin-matte",
      "transparency": "Opaque",
      "atmosphere": "Oxidation",
      "subtype": "Glaze - Iron",
      "ingredients": [
        {
          "material": "Nepheline Syenite",
          "amount": 35.5
        },
        {
          "material": "Caol\u00edn Patag\u00f3nico",
          "amount": 19.5
        },
        {
          "material": "Dolomite",
          "amount": 16.0
        },
        {
          "material": "Ferro Frit 3134",
          "amount": 13.0
        },
        {
          "material": "Whiting",
          "amount": 8.5
        },
        {
          "material": "Tricalcium Phosphate, Synthetic Bone Ash",
          "amount": 7.5
        }
      ],
      "additionals": [
        {
          "material": "Tin Oxide",
          "amount": 4.0
        },
        {
          "material": "Bentonite",
          "amount": 2.0
        },
        {
          "material": "Red Iron Oxide",
          "amount": 1.5
        }
      ],
      "description": "",
      "createdBy": "Clara Giorello",
      "source": "glazy.org",
      "url": "https://glazy.org/recipes/7055"
    },
    {
      "id": 98451,
