Repository: MrSeldon/argilev2

File: data/glazes/glazy.json (part 233 of 315)
{
      "code": "GLAZY-98451",
      "name": "Ronald's Magnolia Blossom",
      "cone": "6",
      "surface": "Semi-glossy",
      "transparency": "Opaque",
      "atmosphere": "Oxidation, Neutral",
      "subtype": "Glaze",
      "ingredients": [
        {
          "material": "Custer Feldspar",
          "amount": 42.0
        },
        {
          "material": "Silica",
          "amount": 20.0
        },
        {
          "material": "Gerstley Borate",
          "amount": 18.0
        },
        {
          "material": "Zinc Oxide",
          "amount": 8.0
        },
        {
          "material": "Dolomite",
          "amount": 6.0
        },
        {
          "material": "EP Kaolin",
          "amount": 6.0
        }
      ],
      "additionals": [
        {
          "material": "Rutile",
          "amount": 8.0
        },
        {
          "material": "Bentonite",
          "amount": 2.0
        }
      ],
      "description": "Adapted from recipe by Ishee Hopper Fired to ^6 - 20 minute hold An Opaque Glossy cream/magnolia colour with speckles of pink and where thicker in application breaking into pale yellow",
      "createdBy": "Ronald Boersen",
      "source": "glazy.org",
      "url": "https://glazy.org/recipes/98451"
    },
    {
      "id": 108446,
      "code": "GLAZY-108446",
      "name": "Ronald's Stoney cream",
      "cone": "6",
      "surface": "Stony Matte",
      "transparency": "Opaque",
      "atmosphere": "Oxidation, Neutral",
      "subtype": "Glaze - Matte",
      "ingredients": [
        {
          "material": "Kaolin 233",
          "amount": 28.5
        },
        {
          "material": "Nephelin-Syenit 334 Carl J\u00e4ger",
          "amount": 27.5
        },
        {
          "material": "Dolomit 5/T Carl J\u00e4ger",
          "amount": 18.5
        },
        {
          "material": "Silice W10",
          "amount": 15.5
        },
        {
          "material": "Ulexit",
          "amount": 6.0
        },
        {
          "material": "Calziumborat 51",
          "amount": 4.0
        }
      ],
      "additionals": [
        {
          "material": "Zircopax",
          "amount": 8.0
        },
        {
          "material": "Rutil /196 (J\u00e4ger)",
          "amount": 4.0
        }
      ],
      "description": "Original recipe: https://glazy.org/recipes/66291",
      "createdBy": "Paulius",
      "source": "glazy.org",
      "url": "https://glazy.org/recipes/108446"
    },
    {
      "id": 66291,
      "code": "GLAZY-66291",
      "name": "Ronald\u2019s Stoney Cream (matte)",
      "cone": "6",
      "surface": "Smooth Matte",
      "transparency": "Opaque",
      "atmosphere": "Neutral, Oxidation",
      "subtype": "Glaze",
      "ingredients": [
        {
          "material": "Nepheline Syenite",
          "amount": 30.0
        },
        {
          "material": "EP Kaolin",
          "amount": 25.0
        },
        {
          "material": "Dolomite",
          "amount": 15.0
        },
        {
          "material": "Gerstley Borate",
          "amount": 15.0
        },
        {
          "material": "Silica",
          "amount": 15.0
        }
      ],
      "additionals": [
        {
          "material": "Zircopax",
          "amount": 8.0
        },
        {
          "material": "Rutile",
          "amount": 4.0
        }
      ],
      "description": "Correction of my Stony Cream recipe as a better matte... silky smooth texture, very pleasant to the touch. Plays well with other glazes.",
      "createdBy": "Ronald Boersen",
      "source": "glazy.org",
      "url": "https://glazy.org/recipes/66291"
    },
    {
      "id": 65369,
      "code": "GLAZY-65369",
      "name": "Ronald\u2019s Stony Cream",
      "cone": "6",
      "surface": "Smooth Matte",
      "transparency": "Opaque",
      "atmosphere": "Neutral",
      "subtype": "Glaze",
      "ingredients": [
        {
          "material": "Nepheline Syenite",
          "amount": 30.0
        },
        {
          "material": "EP Kaolin",
          "amount": 20.0
        },
        {
          "material": "Silica",
          "amount": 20.0
        },
        {
          "material": "Dolomite",
          "amount": 15.0
        },
        {
          "material": "Gerstley Borate",
          "amount": 15.0
        }
      ],
      "additionals": [
        {
          "material": "Zircopax",
          "amount": 8.0
        },
        {
          "material": "Rutile",
          "amount": 4.0
        }
      ],
      "description": "Adjusted colourants",
      "createdBy": "Ronald Boersen",
      "source": "glazy.org",
      "url": "https://glazy.org/recipes/65369"
    },
    {
      "id": 145225,
      "code": "GLAZY-145225",
      "name": "Ron\u2019s Burgundy",
      "cone": "8 - 10",
      "surface": "Glossy",
      "transparency": "Semi-opaque",
      "atmosphere": "Oxidation, Neutral",
      "subtype": "Glaze - Red",
      "ingredients": [
        {
          "material": "Silica",
          "amount": 40.0
        },
        {
          "material": "Nepheline Syenite",
          "amount": 28.0
        },
        {
          "material": "Whiting",
          "amount": 25.0
        },
        {
          "material": "EP Kaolin",
          "amount": 6.0
        }
      ],
      "additionals": [
        {
          "material": "Tin Oxide",
          "amount": 5.0
        },
        {
          "material": "Bentonite",
          "amount": 3.0
        },
        {
          "material": "Chrome Oxide",
          "amount": 0.2
        }
      ],
      "description": "Glossy red, a little on the purple/maroon side. Kinda like the juice from blueberries or something. I took another\u2019s cone 6 recipe (ronald\u2019s red) for a chrome tin red and reformulated it for cone 9-10. Needs to be applied fairly thick, I found two or three coats with the slurry\u2019s specific gravity around 150ish produced even coloration. Color breaks on edges and texture.",
      "createdBy": "Kyle",
      "source": "glazy.org",
      "url": "https://glazy.org/recipes/145225"
    },
    {
      "id": 198034,
      "code": "GLAZY-198034",
      "name": "Ron\u2019s Cone 6 \u201cMaiolica\u201d Glaze",
      "cone": "5 - 6",
      "surface": "",
      "transparency": "",
      "atmosphere": "Oxidation",
      "subtype": "Glaze - White, Off-White",
      "ingredients": [
        {
          "material": "Ferro Frit 3124",
          "amount": 23.0
        },
        {
          "material": "Nepheline Syenite",
          "amount": 23.0
        },
        {
          "material": "Silica",
          "amount": 23.0
        },
        {
          "material": "EP Kaolin",
          "amount": 17.0
        },
        {
          "material": "Whiting",
          "amount": 14.0
        }
      ],
      "additionals": [
        {
          "material": "Zircopax",
          "amount": 16.0
        }
      ],
      "description": "From the book Mastering Cone 6 Glazes by John Hesselberth and Ron Roy, developed in a workshop where developing a cone 6 majolica glaze was a goal, based on a recipe originally from Linda Blossom. Can use regular majolica stains for colorants but the authors caution you can\u2019t be sure of how they will leach without extensive testing, they recommend using the base recipe without the Zircopax for colorants. Results in an opaque semi-glossy/satin according to the picture in the book.",
      "createdBy": "A. M. Tauer",
      "source": "glazy.org",
      "url": "https://glazy.org/recipes/198034"
    },
    {
      "id": 2101,
      "code": "GLAZY-2101",
      "name": "Root Beer Sparkle",
      "cone": "4",
      "surface": "Glossy",
      "transparency": "Translucent",
      "atmosphere": "Oxidation",
      "subtype": "Glaze - Crystalline - Aventurine",
      "ingredients": [
        {
          "material": "Frit 3819",
          "amount": 90.0
        },
        {
          "material": "Whiting",
          "amount": 10.0
        }
      ],
      "additionals": [
        {
          "material": "Red Iron Oxide",
          "amount": 24.0
        },
        {
          "material": "Bentonite",
          "amount": 1.0
        }
      ],
      "description": "Glaze Type: Aventurine Contains small metallic glitter crystals. Calls for Spanish Red Iron oxide. Apply thickly, or there may be patches of dull brown or purple. This can be corrected by applying more glaze and re-firing. Clay Times Mar/Apr 07 p 50",
      "createdBy": "Glazy Admin",
      "source": "glazy.org",
      "url": "https://glazy.org/recipes/2101"
    },
    {
      "id": 80694,
      "code": "GLAZY-80694",
      "name": "Rosa de Cromo",
      "cone": "7 - 9",
      "surface": "Glossy",
      "transparency": "Opaque",
      "atmosphere": "Oxidation",
      "subtype": "Glaze - Red - Pink",
      "ingredients": [
        {
          "material": "Potash Feldspar",
          "amount": 45.0
        },
        {
          "material": "Whiting",
          "amount": 20.0
        },
        {
          "material": "Silica",
          "amount": 12.0
        },
        {
          "material": "Barium Carbonate",
          "amount": 10.0
        },
        {
          "material": "Ball Clay",
          "amount": 8.0
        },
        {
          "material": "Zinc Oxide",
          "amount": 5.0
        }
      ],
      "additionals": [
        {
          "material": "Tin Oxide",
          "amount": 8.0
        },
        {
          "material": "Chrome Oxide",
          "amount": 0.5
        }
      ],
      "description": "Receta compartida por Amalia Garc\u00eda del Moral en el grupo de Facebook \"Aprendiendo entre Todos\": Esmalte rosa de cromo El otro d\u00eda me pregunt\u00e1st\u00e9is por este esmalte rosa. Es para 1245/50\u00b0C. En horno el\u00e9ctrico, en gas no lo he probado. Feldespato pot\u00e1sico.......... 45 gr Creta...................................20 gr Cuarzo................................12 gr Arcilla de bolas.................... 8 gr Carbonato de bario.............10 gr \u00d3xido cinc............................ 5 gr \u00d3xido de esta\u00f1o................... 8 gr \u00d3xido de cromo..................0,5 gr",
      "createdBy": "Clara Giorello",
      "source": "glazy.org",
      "url": "https://glazy.org/recipes/80694"
    },
    {
      "id": 153135,
      "code": "GLAZY-153135",
      "name": "Rosa Gero A044",
      "cone": "4 - 5 1/2",
      "surface": "Semi-glossy",
      "transparency": "Opaque",
      "atmosphere": "",
      "subtype": "Glaze",
      "ingredients": [
        {
          "material": "Wollastonite",
          "amount": 24.74
        },
        {
          "material": "Silica",
          "amount": 20.62
        },
        {
          "material": "Ferro Frit 3134-2 (174)",
          "amount": 20.62
        },
        {
          "material": "Caol\u00edn Patag\u00f3nico",
          "amount": 18.56
        },
        {
          "material": "Potash Feldspar",
          "amount": 15.46
        }
      ],
      "additionals": [
        {
          "material": "Tin Oxide",
          "amount": 5.0
        },
        {
          "material": "Zircopax",
          "amount": 5.0
        },
        {
          "material": "Bentonite",
          "amount": 2.0
        },
        {
          "material": "Titanium Dioxide",
          "amount": 0.5
        },
        {
          "material": "Chrome Oxide",
          "amount": 0.04
        }
      ],
      "description": "Variaciones de tonalidad seg\u00fan temperatura: de rosa viejo a rosa chicle. 1 capa cargada.",
      "createdBy": "Mart\u00edn Rolando",
      "source": "glazy.org",
      "url": "https://glazy.org/recipes/153135"
    },
    {
      "id": 162650,
      "code": "GLAZY-162650",
      "name": "Rosa Gero var. II D065",
      "cone": "4 - 5 1/2",
      "surface": "Semi-glossy",
      "transparency": "Opaque",
      "atmosphere": "Oxidation",
      "subtype": "Glaze",
      "ingredients": [
        {
          "material": "Wollastonite",
          "amount": 23.44
        },
        {
          "material": "Caol\u00edn Patag\u00f3nico",
          "amount": 23.27
        },
        {
          "material": "Ferro Frit 3134-2 (174)",
          "amount": 19.54
        },
        {
          "material": "Potash Feldspar",
          "amount": 18.95
        },
        {
          "material": "Silica",
          "amount": 14.8
        }
      ],
      "additionals": [
        {
          "material": "Tin Oxide",
          "amount": 5.0
        },
        {
          "material": "Zircopax",
          "amount": 5.0
        },
        {
          "material": "Bentonite",
          "amount": 2.0
        },
        {
          "material": "Titanium Dioxide",
          "amount": 0.5
        },
        {
          "material": "Chrome Oxide",
          "amount": 0.04
        }
      ],
      "description": "No desarrollo el color rosa.",
      "createdBy": "Mart\u00edn Rolando",
      "source": "glazy.org",
      "url": "https://glazy.org/recipes/162650"
    },
    {
      "id": 9052,
      "code": "GLAZY-9052",
      "name": "ROSE FLUO",
      "cone": "9",
      "surface": "Glossy",
      "transparency": "",
      "atmosphere": "Oxidation",
      "subtype": "Glaze",
      "ingredients": [
        {
          "material": "Custer Feldspar",
          "amount": 40.0
        },
        {
          "material": "Quartz / Silice 325M",
          "amount": 30.0
        },
        {
          "material": "Whiting",
          "amount": 20.0
        },
        {
          "material": "KAOLIN (EPK)",
          "amount": 10.0
        }
      ],
      "additionals": [
        {
          "material": "Tin Oxide",
          "amount": 8.0
        },
        {
          "material": "Chrome Oxide",
          "amount": 0.4
        }
      ],
      "description": "Recherche de rose fluo Cuisson cone 9 maintien 2min",
      "createdBy": "Sophie Manessiez Guinet",
      "source": "glazy.org",
      "url": "https://glazy.org/recipes/9052"
    },
    {
      "id": 9053,
      "code": "GLAZY-9053",
      "name": "ROSE FLUO (variation)",
      "cone": "10",
      "surface": "Glossy",
      "transparency": "",
      "atmosphere": "Oxidation",
      "subtype": "Glaze",
      "ingredients": [
        {
          "material": "Custer Feldspar",
          "amount": 40.0
        },
        {
          "material": "Quartz / Silice 325M",
          "amount": 30.0
        },
        {
          "material": "Whiting",
          "amount": 20.0
        },
        {
          "material": "KAOLIN (EPK)",
          "amount": 10.0
        }
      ],
      "additionals": [
        {
          "material": "Tin Oxide",
          "amount": 8.0
        },
        {
          "material": "Chrome Oxide",
          "amount": 0.4
        }
      ],
      "description": "Recherche de rose fluo Cuisson cone 10 maintien 15min",
      "createdBy": "Sophie Manessiez Guinet",
      "source": "glazy.org",
      "url": "https://glazy.org/recipes/9053"
    },
    {
      "id": 37370,
      "code": "GLAZY-37370",
      "name": "Rose Quarts IV (barium)",
      "cone": "10",
      "surface": "Glossy",
      "transparency": "Transparent",
      "atmosphere": "Reduction",
      "subtype": "Glaze - Specialty",
      "ingredients": [
        {
          "material": "Custer Feldspar",
          "amount": 36.4
        },
        {
          "material": "Barium Carbonate",
          "amount": 27.3
        },
        {
          "material": "Silica",
          "amount": 22.7
        },
        {
          "material": "Grolleg Kaolin",
          "amount": 9.1
        },
        {
          "material": "Talc",
          "amount": 4.6
        }
      ],
      "additionals": [
        {
          "material": "Erbium Oxide",
          "amount": 8.0
        },
        {
          "material": "Macaloid",
          "amount": 1.0
        }
      ],
      "description": "From sid. I used barium instead. I gave strontium celadon by Alex Kuttel a try, and was impressed at how thick I could apply it and how it didn't run at all. I also really enjoyed the crazing and intend to continue to use it on sculpture. I want to use this base as an Erbium glaze in order to apply a thicker glaze layer, creating a stronger pink color. In reduction, this should create a slightly dichroic pink or orchid purple glaze, depending on the light wavelength.",
      "createdBy": "Ginger",
      "source": "glazy.org",
      "url": "https://glazy.org/recipes/37370"
    },
    {
      "id": 5245,
      "code": "GLAZY-5245",
      "name": "Rosenrot",
      "cone": "6",
      "surface": "Glossy",
      "transparency": "",
      "atmosphere": "Oxidation, Reduction",
      "subtype": "Glaze - Red",
      "ingredients": [
        {
          "material": "Silica",
          "amount": 35.1
        },
        {
          "material": "Whiting",
          "amount": 19.92
        },
        {
          "material": "Ferro Frit 3134",
          "amount": 14.23
        },
        {
          "material": "Nepheline Syenite",
          "amount": 14.23
        },
        {
          "material": "EP Kaolin",
          "amount": 9.49
        },
        {
          "material": "Tin Oxide",
          "amount": 4.74
        },
        {
          "material": "Strontium Carbonate",
          "amount": 1.9
        },
        {
          "material": "Chrome Oxide",
          "amount": 0.38
        }
      ],
      "description": "This recipe was imported from Louis Katz's Hyperglaze database available on his website: http://falcon.tamucc.edu/lkatz/allglazes.txt More information about Louis Katz can be found on his website, http://www.louiskatz.net/ Louis Katz Notes: I am not a safety expert and any information contained in this file about safety should be ignored in favor of advice from experts. All of the materials in all glazes are potentially hazardous. All of these glaze recipes are given without any representation of accuracy or safety. They may work, they may not. They may be safe when fired or they may not. All of the materials used in them have hazards associated with them. You must be have sufficient training in the hazards before you use the the materials. You will have to determine the suitability and safety for your use. Do not assume that a lack of a warning about a material means that it is safe. Cone: 6 Color: Red Surface texture: shiny glossy Firing: Ox. or Red. Recipe: Percent Batch Ferro Frit 3134 14.23 15.0 Nepheline Syenite 14.23 15.0 Flint 35.10 37.0 Whiting 19.92 21.0 EPK 9.49 10.0 Strontium Carbonate 1.90 2.0 Chromium Oxide 0.38 0.4 Tin oxide 4.74 5.0 Totals: 100.00 % 105.4 gm",
      "createdBy": "Glazy Admin",
      "source": "glazy.org",
      "url": "https://glazy.org/recipes/5245"
    },
    {
      "id": 2557,
      "code": "GLAZY-2557",
      "name": "Rosenrot Red 1",
      "cone": "6",
      "surface": "Glossy",
      "transparency": "",
      "atmosphere": "",
      "subtype": "Glaze - Red",
      "ingredients": [
        {
          "material": "Silica",
          "amount": 37.0
        },
        {
          "material": "Whiting",
          "amount": 16.0
        },
        {
          "material": "EP Kaolin",
          "amount": 15.0
        },
        {
          "material": "Ferro Frit 3134",
          "amount": 15.0
        },
        {
          "material": "Nepheline Syenite",
          "amount": 15.0
        },
        {
          "material": "Tin Oxide",
          "amount": 5.0
        },
        {
          "material": "Barium Carbonate",
          "amount": 2.66
        },
        {
          "material": "Chrome Oxide",
          "amount": 0.35
        }
      ],
      "description": "Source/Alternate names: William Edwards with strontium replaced by barium Source/Alternate names: similar oxides to Jeannie Purple, Chrome Tin Base Raspberry and Chrome Tin Base Raspberry Blue Notes: Alisa Clausen: a wine red speckled glossy transparent, with a celery bluish green cast under the speckles where thickest. Stable and very glossy.",
      "createdBy": "Glazy Admin",
      "source": "glazy.org",
      "url": "https://glazy.org/recipes/2557"
    },
    {
      "id": 2558,
      "code": "GLAZY-2558",
      "name": "Rosenrot Red 2",
      "cone": "6",
      "surface": "Glossy",
      "transparency": "",
      "atmosphere": "",
      "subtype": "Glaze - Red",
      "ingredients": [
        {
          "material": "Wollastonite",
          "amount": 34.4
        },
        {
          "material": "Silica",
          "amount": 20.0
        },
        {
          "material": "EP Kaolin",
          "amount": 15.0
        },
        {
          "material": "Ferro Frit 3134",
          "amount": 15.0
        },
        {
          "material": "Nepheline Syenite",
          "amount": 15.0
        },
        {
          "material": "Tin Oxide",
          "amount": 5.0
        },
        {
          "material": "Barium Carbonate",
          "amount": 2.66
        },
        {
          "material": "Chrome Oxide",
          "amount": 0.35
        }
      ],
      "description": "Source/Alternate names: Alisa Clausen Notes: Alisa Clausen: a very shiny clear base with a celery green cast overall. Some red speckling and wine red where thickest in throwing rings.",
      "createdBy": "Glazy Admin",
      "source": "glazy.org",
      "url": "https://glazy.org/recipes/2558"
    },
    {
      "id": 2559,
      "code": "GLAZY-2559",
      "name": "Rosenrot Red 3",
      "cone": "6",
      "surface": "Glossy",
      "transparency": "",
      "atmosphere": "",
      "subtype": "Glaze - Red",
      "ingredients": [
        {
          "material": "Wollastonite",
          "amount": 34.4
        },
        {
          "material": "Silica",
          "amount": 20.0
        },
        {
          "material": "EP Kaolin",
          "amount": 15.0
        },
        {
          "material": "Ferro Frit 3134",
          "amount": 15.0
        },
        {
          "material": "Nepheline Syenite",
          "amount": 15.0
        },
        {
          "material": "Zinc Oxide",
          "amount": 5.0
        },
        {
          "material": "Barium Carbonate",
          "amount": 2.66
        },
        {
          "material": "Chrome Oxide",
          "amount": 0.35
        }
      ],
      "description": "Source/Alternate names: Alisa Clausen Notes: Alisa Clausen: a very shiny clear base with wine red speckling, celery green cast where thickest, stable.",
      "createdBy": "Glazy Admin",
      "source": "glazy.org",
      "url": "https://glazy.org/recipes/2559"
    },
    {
      "id": 2560,
      "code": "GLAZY-2560",
      "name": "Rosenrot Red 4",
      "cone": "6",
      "surface": "Glossy",
      "transparency": "",
      "atmosphere": "Oxidation",
      "subtype": "Glaze - Red",
      "ingredients": [
        {
          "material": "Silica",
          "amount": 37.0
        },
        {
          "material": "Whiting",
          "amount": 16.0
        },
        {
          "material": "EP Kaolin",
          "amount": 15.0
        },
        {
          "material": "Ferro Frit 3134",
          "amount": 15.0
        },
        {
          "material": "Nepheline Syenite",
          "amount": 15.0
        },
        {
          "material": "Tin Oxide",
          "amount": 6.0
        },
        {
          "material": "Strontium Carbonate",
          "amount": 2.0
        },
        {
          "material": "Chrome Oxide",
          "amount": 0.5
        }
      ],
      "description": "Source/Alternate names: Alisa Clausen revision of Rosenrot Red 2 Source/Alternate names: similar oxides to Jeannie Purple, Chrome Tin Base Raspberry and Goodrich Cranberry Notes: Alisa Clausen: smooth, shiny celadon green base with a lot of red on the edges of the thrown rings. Some red speckling on the inside of bowl. Stable and slightly more red where thickest. Nice play of colour between the red striations on the green ground. Much better results then revision 2. This glaze is a pseudo reduced celadon. Exciting effect for oxidation.",
      "createdBy": "Glazy Admin",
      "source": "glazy.org",
      "url": "https://glazy.org/recipes/2560"
    },
    {
      "id": 5036,
      "code": "GLAZY-5036",
      "name": "Rosenthal Crackle",
      "cone": "10",
      "surface": "",
      "transparency": "",
      "atmosphere": "Oxidation, Reduction",
      "subtype": "Glaze - Specialty - Crackle",
      "ingredients": [
        {
          "material": "Custer Feldspar (1989)",
          "amount": 57.74
        },
        {
          "material": "Silica",
          "amount": 12.21
        },
        {
          "material": "Whiting",
          "amount": 10.31
        },
        {
          "material": "EP Kaolin",
          "amount": 9.94
        },
        {
          "material": "Cornwall Stone",
          "amount": 8.14
        },
        {
          "material": "Spodumene",
          "amount": 1.21
        },
        {
          "material": "Tin Oxide",
          "amount": 0.45
        }
      ],
      "description": "This recipe was imported from Louis Katz's Hyperglaze database available on his website: http://falcon.tamucc.edu/lkatz/allglazes.txt More information about Louis Katz can be found on his website, http://www.louiskatz.net/ Louis Katz Notes: I am not a safety expert and any information contained in this file about safety should be ignored in favor of advice from experts. All of the materials in all glazes are potentially hazardous. All of these glaze recipes are given without any representation of accuracy or safety. They may work, they may not. They may be safe when fired or they may not. All of the materials used in them have hazards associated with them. You must be have sufficient training in the hazards before you use the the materials. You will have to determine the suitability and safety for your use. Do not assume that a lack of a warning about a material means that it is safe. Cone: 10 Firing: Ox. or Red. Recipe: Percent Batch Custer Feldspar 57.74 425.6 Silica 12.21 90.0 EPK 9.94 73.3 Cornwall Stone 8.14 60.0 Whiting 10.31 76.0 Spodumene 1.21 8.9 Tin Oxide 0.45 3.3 Totals: 100.00 % 737.1 gm",
      "createdBy": "Glazy Admin",
      "source": "glazy.org",
      "url": "https://glazy.org/recipes/5036"
    },
    {
      "id": 29151,
      "code": "GLAZY-29151",
      "name": "Rosenthal White Satin Matt",
      "cone": "10",
      "surface": "",
      "transparency": "",
      "atmosphere": "Reduction, Oxidation",
      "subtype": "Glaze - White, Off-White",
      "ingredients": [
        {
          "material": "Custer Feldspar",
          "amount": 43.0
        },
        {
          "material": "Silica",
          "amount": 19.0
        },
        {
          "material": "Talc",
          "amount": 14.0
        },
        {
          "material": "Colemanite",
          "amount": 12.0
        },
        {
          "material": "Dolomite",
          "amount": 7.0
        },
        {
          "material": "Kaolin",
          "amount": 5.0
        }
      ],
      "additionals": [
        {
          "material": "Bentonite",
          "amount": 3.0
        }
      ],
      "description": "From the Kansas City Art Institute Ceramic Department (KCAI), Glaze Formulas, 15 February 1990. http://www.brackers.com/wp-content/uploads/2015/02/KCAI-Glaze-Recpies.pdf",
      "createdBy": "Glazy Admin",
      "source": "glazy.org",
      "url": "https://glazy.org/recipes/29151"
    },
    {
      "id": 5037,
      "code": "GLAZY-5037",
      "name": "Rosenthal White Satin Matte",
      "cone": "10",
      "surface": "Satin-matte",
      "transparency": "",
      "atmosphere": "Oxidation, Reduction",
      "subtype": "Glaze - White, Off-White",
      "ingredients": [
        {
          "material": "Custer Feldspar (1989)",
          "amount": 43.0
        },
        {
          "material": "Silica",
          "amount": 19.0
        },
        {
          "material": "Talc",
          "amount": 14.0
        },
        {
          "material": "Colemanite",
          "amount": 12.0
        },
        {
          "material": "Dolomite",
          "amount": 7.0
        },
        {
          "material": "Kaolin",
          "amount": 5.0
        }
      ],
      "additionals": [
        {
          "material": "Bentonite",
          "amount": 3.0
        }
      ],
      "description": "This recipe was imported from Louis Katz's Hyperglaze database available on his website: http://falcon.tamucc.edu/lkatz/allglazes.txt More information about Louis Katz can be found on his website, http://www.louiskatz.net/ Louis Katz Notes: I am not a safety expert and any information contained in this file about safety should be ignored in favor of advice from experts. All of the materials in all glazes are potentially hazardous. All of these glaze recipes are given without any representation of accuracy or safety. They may work, they may not. They may be safe when fired or they may not. All of the materials used in them have hazards associated with them. You must be have sufficient training in the hazards before you use the the materials. You will have to determine the suitability and safety for your use. Do not assume that a lack of a warning about a material means that it is safe. Cone: 10 Color: white Surface texture: satin matte Firing: Ox. or Red. Recipe: Percent Batch Custer Feldspar 43.00 43.00 Colemanite 12.00 12.00 Dolomite 7.00 7.00 Talc 14.00 14.00 China Clay 5.00 5.00 Silica 19.00 19.00 Totals: 100.00 % 100.00 gm Also add: Bentonite 3.00 3.00",
      "createdBy": "Glazy Admin",
      "source": "glazy.org",
      "url": "https://glazy.org/recipes/5037"
    },
    {
      "id": 2685,
      "code": "GLAZY-2685",
      "name": "Rosie Rust Brown",
      "cone": "6",
      "surface": "Glossy",
      "transparency": "",
      "atmosphere": "Oxidation",
      "subtype": "Glaze - Iron - Kaki, Tomato Red",
      "ingredients": [
        {
          "material": "Gerstley Borate",
          "amount": 31.7
        },
        {
          "material": "Silica",
          "amount": 29.7
        },
        {
          "material": "Kona F-4 feldspar",
          "amount": 19.8
        },
        {
          "material": "Talc",
          "amount": 13.9
        },
        {
          "material": "Kaolin",
          "amount": 5.0
        }
      ],
      "additionals": [
        {
          "material": "Red Iron Oxide",
          "amount": 15.0
        }
      ],
      "description": "Source/Alternate names: Rosie Red Source/Alternate names: similar oxides to Litman Red Brown and Randy Red Revised Notes: Alisa Clausen: Dark brown gloss with rust coloured spots where glaze lay lowest and thickest. Black gloss where glaze went over high spots and where thinnest. Will re-fire in bisque to see if it goes redder.",
      "createdBy": "Glazy Admin",
      "source": "glazy.org",
      "url": "https://glazy.org/recipes/2685"
    },
    {
      "id": 2103,
      "code": "GLAZY-2103",
      "name": "Rosie's Base",
      "cone": "4",
      "surface": "Satin",
      "transparency": "Translucent",
      "atmosphere": "Oxidation, Reduction",
      "subtype": "Glaze - Clear",
      "ingredients": [
        {
          "material": "Gerstley Borate",
          "amount": 50.0
        },
        {
          "material": "Plastic Vitrox",
          "amount": 40.0
        },
        {
          "material": "Silica",
          "amount": 10.0
        }
      ],
      "additionals": [
        {
          "material": "Bentonite",
          "amount": 2.0
        }
      ],
      "description": "Glaze Type: Ca Na B. Translucent satin glaze. From Pete Pinnell. For colors add up to 10% Mason stain 6600 black makes a nice satin grey. I use both of these with a 10% addition of Mason 6600 black. Rosie's turns a satin grey, while Darby's is a satin black. Here are a couple of simple glazes you might try. Both are semi-gloss until you add stains, then they become more of a satin matt. The trick to getting a good matt glaze at cone 04 is to soak the kiln at the end of the firing, and then cool a bit slower than usual (fire down). A matt glaze becomes that way because micro-crystals grow out of the glass. It takes time for that to happen, and the typical electric kiln simply cools too quickly. Both of these came out of student triaxial blends at the Kansas City Art Institute. submitted by: Pete Pinnell source for original recipe: Kansas City Art Institute",
      "createdBy": "Glazy Admin",
      "source": "glazy.org",
      "url": "https://glazy.org/recipes/2103"
    },
    {
      "id": 2104,
      "code": "GLAZY-2104",
      "name": "Rosie's Satin black 04",
      "cone": "04 - 03",
      "surface": "Satin",
      "transparency": "Opaque",
      "atmosphere": "Oxidation",
      "subtype": "Glaze - Black",
      "ingredients": [
        {
          "material": "Gerstley Borate",
          "amount": 50.0
        },
        {
          "material": "Plastic Vitrox",
          "amount": 40.0
        },
        {
          "material": "Silica",
          "amount": 10.0
        }
      ],
      "description": "Add Mason 6600 black 10 Cool slowly to get matt surface. Soak 30 min @ 1/2 power. From Rosie Wynkoop via Pete Pinnell.",
      "createdBy": "Glazy Admin",
      "source": "glazy.org",
      "url": "https://glazy.org/recipes/2104"
    },
    {
      "id": 319225,
      "code": "GLAZY-319225",
      "name": "Rosso cromo-stagno",
      "cone": "6",
      "surface": "Glossy",
      "transparency": "Translucent",
      "atmosphere": "Oxidation, Neutral",
      "subtype": "Glaze - Red - Pink",
      "ingredients": [
        {
          "material": "Potash Feldspar",
          "amount": 35.0
        },
        {
          "material": "Silica",
          "amount": 15.0
        },
        {
          "material": "Wollastonite",
          "amount": 15.0
        },
        {
          "material": "Gerstley Borate",
          "amount": 10.0
        },
        {
          "material": "Kaolin",
          "amount": 10.0
        },
        {
          "material": "Talc",
          "amount": 5.0
        },
        {
          "material": "Whiting",
          "amount": 5.0
        },
        {
          "material": "Colemanite",
          "amount": 3.0
        },
        {
          "material": "Lithium Carbonate",
          "amount": 2.0
        }
      ],
      "additionals": [
        {
          "material": "Tin Oxide",
          "amount": 5.0
        },
        {
          "material": "Bentonite",
          "amount": 2.0
        },
        {
          "material": "Titanium Dioxide",
          "amount": 2.0
        },
        {
          "material": "Chrome Oxide",
          "amount": 0.5
        }
      ],
      "description": "Rosso cromo-stagno (5% stagno, 0,5% cromo).",
      "createdBy": "Gianfranco",
      "source": "glazy.org",
      "url": "https://glazy.org/recipes/319225"
    },
    {
      "id": 72078,
      "code": "GLAZY-72078",
      "name": "Rouge A. G\u00fcnther",
      "cone": "9 - 10",
      "surface": "Glossy",
      "transparency": "Opaque",
      "atmosphere": "Oxidation",
      "subtype": "Glaze",
      "ingredients": [
        {
          "material": "Feldspath potassique NORFLUX (Solargil 2018)",
          "amount": 52.0
        },
        {
          "material": "Cendre d'Os (Solargil 2018)",
          "amount": 15.0
        },
        {
          "material": "Silice 400 (Solargil 2018)",
          "amount": 15.0
        },
        {
          "material": "Talc 2C (Solargil 2018)",
          "amount": 11.0
        },
        {
          "material": "Kaolin pulv\u00e9ris\u00e9 (Solargil 2018)",
          "amount": 7.0
        }
      ],
      "additionals": [
        {
          "material": "Fer Oxyde Naturel (Solargil 2018)",
          "amount": 12.0
        }
      ],
      "description": "Recette tir\u00e9e du livre de Matthes, \u00c9maux et gla\u00e7ures c\u00e9ramiques, plus de 1100 formules. Recette de A. G\u00fcther d'apr\u00e8s Brown/Pirie. Cuisson \u00e0 1250\u00b0C avec un palier de 30 minutes. Pos\u00e9 \u00e9pais, susceptible de couler. +2 en fer donne un rouge plus franc avec des taches fa\u00e7on coccinelle -2 en fer accentue le mouchetage et donne une teinte g\u00e9n\u00e9rale plus fonc\u00e9e",
      "createdBy": "Jean Seelig",
      "source": "glazy.org",
      "url": "https://glazy.org/recipes/72078"
    },
    {
      "id": 53854,
      "code": "GLAZY-53854",
      "name": "Rouge de cuivre",
      "cone": "",
      "surface": "",
      "transparency": "",
      "atmosphere": "",
      "subtype": "Glaze",
      "ingredients": [
        {
          "material": "Feldspath potassique ICE10 (Ceradel 2015)",
          "amount": 37.0
        },
        {
          "material": "Silica",
          "amount": 31.0
        },
        {
          "material": "Whiting",
          "amount": 18.0
        },
        {
          "material": "Kaolin",
          "amount": 4.0
        },
        {
          "material": "Lithium Carbonate",
          "amount": 3.0
        },
        {
          "material": "Talc",
          "amount": 3.0
        },
        {
          "material": "Tin Oxide",
          "amount": 3.0
        },
        {
          "material": "Black Copper Oxide",
          "amount": 1.0
        }
      ],
      "description": "",
      "createdBy": "Laurent Marie",
      "source": "glazy.org",
      "url": "https://glazy.org/recipes/53854"
    },
    {
      "id": 1079,
      "code": "GLAZY-1079",
      "name": "Rowe Brown",
      "cone": "6",
      "surface": "Semi-glossy",
      "transparency": "",
      "atmosphere": "Oxidation",
      "subtype": "Glaze - Iron",
      "ingredients": [
        {
          "material": "Colemanite",
          "amount": 50.0
        },
        {
          "material": "Silica",
          "amount": 30.0
        },
        {
          "material": "EP Kaolin",
          "amount": 20.0
        }
      ],
      "additionals": [
        {
          "material": "Red Iron Oxide",
          "amount": 10.0
        },
        {
          "material": "Manganese Dioxide",
          "amount": 5.0
        }
      ],
      "description": "This is a neat brown semi-gloss for cone 6. I beleive it came from CM, June/81 page 78. It is called Rowe brown Frank Simons NOTE: Mn fumes starting at lowfire temperatures and fumes are TOXIC.",
      "createdBy": "Glazy Admin",
      "source": "glazy.org",
      "url": "https://glazy.org/recipes/1079"
    },
    {
      "id": 44059,
      "code": "GLAZY-44059",
      "name": "Rowe Brown Semi-Gloss",
      "cone": "6",
      "surface": "",
      "transparency": "",
      "atmosphere": "",
      "subtype": "Glaze - Iron",
      "ingredients": [
        {
          "material": "Colemanite",
          "amount": 100.0
        },
        {
          "material": "Silica",
          "amount": 60.0
        },
        {
          "material": "EP Kaolin",
          "amount": 40.0
        },
        {
          "material": "Red Iron Oxide",
          "amount": 20.0
        },
        {
          "material": "Manganese Dioxide",
          "amount": 10.0
        }
      ],
      "description": "From Virginia Scotchie's Clay and Glaze Compendium",
      "createdBy": "Glazy Admin",
      "source": "glazy.org",
      "url": "https://glazy.org/recipes/44059"
    },
    {
      "id": 30538,
      "code": "GLAZY-30538",
      "name": "Rowe's Brown",
      "cone": "6",
      "surface": "Glossy",
      "transparency": "Translucent",
      "atmosphere": "",
      "subtype": "Glaze",
      "ingredients": [
        {
          "material": "Gerstley Borate",
          "amount": 50.0
        },
        {
          "material": "Silica",
          "amount": 30.0
        },
        {
          "material": "EP Kaolin",
          "amount": 20.0
        }
      ],
      "additionals": [
        {
          "material": "Red Iron Oxide",
