Repository: MrSeldon/argilev2

File: data/glazes/glazy.json (part 234 of 315)
{
          "amount": 10.0
        },
        {
          "material": "Manganese Dioxide",
          "amount": 5.0
        }
      ],
      "description": "",
      "createdBy": "Ceramic Recipes",
      "source": "glazy.org",
      "url": "https://glazy.org/recipes/30538"
    },
    {
      "id": 80950,
      "code": "GLAZY-80950",
      "name": "Roxo Manchado (1)",
      "cone": "6",
      "surface": "Satin-matte",
      "transparency": "Opaque",
      "atmosphere": "Oxidation",
      "subtype": "Glaze - Matte",
      "ingredients": [
        {
          "material": "0912_Albita Minasolo",
          "amount": 31.5
        },
        {
          "material": "Silica",
          "amount": 24.6
        },
        {
          "material": "Talc",
          "amount": 15.8
        },
        {
          "material": "Colemanite",
          "amount": 15.2
        },
        {
          "material": "Cobalt Carbonate",
          "amount": 5.8
        },
        {
          "material": "0933_C\u00e1lcio Extra Leve",
          "amount": 3.1
        },
        {
          "material": "Bentonite",
          "amount": 2.0
        },
        {
          "material": "Soda Ash",
          "amount": 2.0
        }
      ],
      "description": "Feito com base em https://glazy.org/recipes/79162.",
      "createdBy": "Marize Mello",
      "source": "glazy.org",
      "url": "https://glazy.org/recipes/80950"
    },
    {
      "id": 84193,
      "code": "GLAZY-84193",
      "name": "Roxo Manchado (2)",
      "cone": "6",
      "surface": "Glossy",
      "transparency": "Opaque",
      "atmosphere": "Oxidation",
      "subtype": "Glaze",
      "ingredients": [
        {
          "material": "0912_Albita Minasolo",
          "amount": 31.5
        },
        {
          "material": "Silica",
          "amount": 24.6
        },
        {
          "material": "Talc",
          "amount": 15.8
        },
        {
          "material": "Colemanite",
          "amount": 15.2
        },
        {
          "material": "Cobalt Carbonate",
          "amount": 5.8
        },
        {
          "material": "XXX 0935_Caulim Minasolo",
          "amount": 5.0
        },
        {
          "material": "0933_C\u00e1lcio Extra Leve",
          "amount": 3.1
        },
        {
          "material": "Bentonite",
          "amount": 2.0
        },
        {
          "material": "Soda Ash",
          "amount": 2.0
        }
      ],
      "description": "https://glazy.org/recipes/80950 + 5% de caulim para tentar salvar o esmalte.",
      "createdBy": "Marize Mello",
      "source": "glazy.org",
      "url": "https://glazy.org/recipes/84193"
    },
    {
      "id": 2709,
      "code": "GLAZY-2709",
      "name": "Roy Berry Rust",
      "cone": "6",
      "surface": "Glossy",
      "transparency": "",
      "atmosphere": "Oxidation",
      "subtype": "Glaze - Iron",
      "ingredients": [
        {
          "material": "Kaolin",
          "amount": 31.0
        },
        {
          "material": "Ferro Frit 3134",
          "amount": 19.5
        },
        {
          "material": "Silica",
          "amount": 18.0
        },
        {
          "material": "Talc",
          "amount": 14.5
        },
        {
          "material": "Bone Ash",
          "amount": 9.0
        },
        {
          "material": "Nepheline Syenite",
          "amount": 8.0
        }
      ],
      "additionals": [
        {
          "material": "Red Iron Oxide",
          "amount": 8.5
        }
      ],
      "description": "Source/Alternate names: Ron Roy revision of Berry Rust Source/Alternate names: similar oxides to Berry Rust 1 Notes: Alisa Clausen: rust red brown covering gloss glaze. The glaze is a lighter brown where thickest and pools, and breaks a bright rust red. Tenmoku like with some black speckling in the rust red ground. Smoothly melted.",
      "createdBy": "Glazy Admin",
      "source": "glazy.org",
      "url": "https://glazy.org/recipes/2709"
    },
    {
      "id": 2696,
      "code": "GLAZY-2696",
      "name": "Roy Black 1",
      "cone": "6",
      "surface": "Glossy",
      "transparency": "",
      "atmosphere": "",
      "subtype": "Glaze - Black",
      "ingredients": [
        {
          "material": "Silica",
          "amount": 27.0
        },
        {
          "material": "Ferro Frit 3134",
          "amount": 26.0
        },
        {
          "material": "Kona F-4 feldspar",
          "amount": 21.0
        },
        {
          "material": "EP Kaolin",
          "amount": 17.0
        },
        {
          "material": "Red Iron Oxide",
          "amount": 9.0
        },
        {
          "material": "Whiting",
          "amount": 6.0
        },
        {
          "material": "Talc",
          "amount": 3.0
        },
        {
          "material": "Cobalt Carbonate",
          "amount": 1.0
        }
      ],
      "description": "Source/Alternate names: Ceramics Monthly, Oct. 2003 Firing Notes: cool maximum rate to 800C hold 1 hour Notes: Alisa Clausen: gloss black, breaks dark brown, very black where thick and shows no pooling of blue, brown or other. Very slight, small iron brown crystals in a small area of test tile.",
      "createdBy": "Glazy Admin",
      "source": "glazy.org",
      "url": "https://glazy.org/recipes/2696"
    },
    {
      "id": 2694,
      "code": "GLAZY-2694",
      "name": "Roy Black 3",
      "cone": "6",
      "surface": "Glossy",
      "transparency": "",
      "atmosphere": "",
      "subtype": "Glaze - Black",
      "ingredients": [
        {
          "material": "Ferro Frit 3134",
          "amount": 26.0
        },
        {
          "material": "Silica",
          "amount": 26.0
        },
        {
          "material": "Custer Feldspar",
          "amount": 22.0
        },
        {
          "material": "EP Kaolin",
          "amount": 17.0
        },
        {
          "material": "Red Iron Oxide",
          "amount": 9.0
        },
        {
          "material": "Talc",
          "amount": 5.0
        },
        {
          "material": "Whiting",
          "amount": 4.0
        },
        {
          "material": "Bentonite",
          "amount": 2.0
        },
        {
          "material": "Cobalt Carbonate",
          "amount": 2.0
        }
      ],
      "description": "Source/Alternate names: Ron Roy Notes: Alisa Clausen: Very smooth and glossy black glaze.",
      "createdBy": "Glazy Admin",
      "source": "glazy.org",
      "url": "https://glazy.org/recipes/2694"
    },
    {
      "id": 2592,
      "code": "GLAZY-2592",
      "name": "Roy Clear 1",
      "cone": "6",
      "surface": "Semi-glossy",
      "transparency": "",
      "atmosphere": "",
      "subtype": "Glaze - Clear",
      "ingredients": [
        {
          "material": "G-200 Feldspar",
          "amount": 25.0
        },
        {
          "material": "Gerstley Borate",
          "amount": 20.0
        },
        {
          "material": "Silica",
          "amount": 20.0
        },
        {
          "material": "Dolomite",
          "amount": 15.0
        },
        {
          "material": "EP Kaolin",
          "amount": 15.0
        },
        {
          "material": "Wollastonite",
          "amount": 5.0
        }
      ],
      "description": "Source/Alternate names: Ron Roy Notes: Alisa Clausen: clear, semi gloss, stable glaze. No discernable difference where double dipped.",
      "createdBy": "Glazy Admin",
      "source": "glazy.org",
      "url": "https://glazy.org/recipes/2592"
    },
    {
      "id": 3011,
      "code": "GLAZY-3011",
      "name": "Roy Fat White (Blue variation)",
      "cone": "6",
      "surface": "Matte",
      "transparency": "",
      "atmosphere": "Oxidation",
      "subtype": "Glaze - White, Off-White",
      "ingredients": [
        {
          "material": "C-6 Feldspar",
          "amount": 35.0
        },
        {
          "material": "Silica",
          "amount": 26.0
        },
        {
          "material": "Dolomite",
          "amount": 19.5
        },
        {
          "material": "EP Kaolin",
          "amount": 13.5
        },
        {
          "material": "Ferro Frit 3134",
          "amount": 5.0
        },
        {
          "material": "Talc",
          "amount": 1.0
        }
      ],
      "additionals": [
        {
          "material": "Rutile",
          "amount": 5.0
        },
        {
          "material": "Cobalt Oxide",
          "amount": 1.0
        }
      ],
      "description": "Source/Alternate names: Ron Roy Source/Alternate names: similar oxides to John Post 244 Base, Black Mountain Turquoise Notes: Alisa Clausen: base glaze is waxy, covering, white. With 3 rutile, smooth surface, slight crystals and opalescence where thickest. With 8 titania, overall golden yellow With 3 manganese dioxide and 3 rutile, overall yellow tan ground with pinkish white fur where thickest. With 3 manganese dioxide and 3 titania, overall tan ground with whitish fur where thickest With 3 manganese dioxide, light tan ground and pinkish where thickest",
      "createdBy": "Glazy Admin",
      "source": "glazy.org",
      "url": "https://glazy.org/recipes/3011"
    },
    {
      "id": 9774,
      "code": "GLAZY-9774",
      "name": "Roy Fat White (Blue variation) (Reid Deschands variation)",
      "cone": "6",
      "surface": "Satin",
      "transparency": "",
      "atmosphere": "Oxidation",
      "subtype": "Glaze - Blue - Rutile",
      "ingredients": [
        {
          "material": "Custer Feldspar",
          "amount": 35.0
        },
        {
          "material": "Silica",
          "amount": 26.0
        },
        {
          "material": "Dolomite",
          "amount": 19.5
        },
        {
          "material": "EP Kaolin",
          "amount": 13.5
        },
        {
          "material": "Ferro Frit 3134",
          "amount": 5.0
        },
        {
          "material": "Talc",
          "amount": 1.0
        }
      ],
      "additionals": [
        {
          "material": "Rutile",
          "amount": 5.0
        },
        {
          "material": "Cobalt Oxide",
          "amount": 1.0
        }
      ],
      "description": "Turned out nasty at ^6, mixed up 100gram test batch. Don't do this again. Source/Alternate names: Ron Roy Source/Alternate names: similar oxides to John Post 244 Base, Black Mountain Turquoise Notes: Alisa Clausen: base glaze is waxy, covering, white. With 3 rutile, smooth surface, slight crystals and opalescence where thickest. With 8 titania, overall golden yellow With 3 manganese dioxide and 3 rutile, overall yellow tan ground with pinkish white fur where thickest. With 3 manganese dioxide and 3 titania, overall tan ground with whitish fur where thickest With 3 manganese dioxide, light tan ground and pinkish where thickest",
      "createdBy": "Reid Deschand",
      "source": "glazy.org",
      "url": "https://glazy.org/recipes/9774"
    },
    {
      "id": 2834,
      "code": "GLAZY-2834",
      "name": "Roy Fat White Base",
      "cone": "6",
      "surface": "Matte",
      "transparency": "",
      "atmosphere": "",
      "subtype": "Glaze - White, Off-White",
      "ingredients": [
        {
          "material": "C-6 Feldspar",
          "amount": 35.0
        },
        {
          "material": "Silica",
          "amount": 26.0
        },
        {
          "material": "Dolomite",
          "amount": 19.5
        },
        {
          "material": "EP Kaolin",
          "amount": 13.5
        },
        {
          "material": "Ferro Frit 3134",
          "amount": 5.0
        },
        {
          "material": "Talc",
          "amount": 1.0
        }
      ],
      "description": "Source/Alternate names: Ron Roy Source/Alternate names: similar oxides to John Post 244 Base, Black Mountain Turquoise Notes: Alisa Clausen: base glaze is waxy, covering, white. With 3 rutile, smooth surface, slight crystals and opalescence where thickest. With 8 titania, overall golden yellow With 3 manganese dioxide and 3 rutile, overall yellow tan ground with pinkish white fur where thickest. With 3 manganese dioxide and 3 titania, overall tan ground with whitish fur where thickest With 3 manganese dioxide, light tan ground and pinkish where thickest",
      "createdBy": "Glazy Admin",
      "source": "glazy.org",
      "url": "https://glazy.org/recipes/2834"
    },
    {
      "id": 3022,
      "code": "GLAZY-3022",
      "name": "Roy Fat White Base (3 Rutile)",
      "cone": "6",
      "surface": "Matte",
      "transparency": "",
      "atmosphere": "Oxidation",
      "subtype": "Glaze - White, Off-White",
      "ingredients": [
        {
          "material": "C-6 Feldspar",
          "amount": 35.0
        },
        {
          "material": "Silica",
          "amount": 26.0
        },
        {
          "material": "Dolomite",
          "amount": 19.5
        },
        {
          "material": "EP Kaolin",
          "amount": 13.5
        },
        {
          "material": "Ferro Frit 3134",
          "amount": 5.0
        },
        {
          "material": "Talc",
          "amount": 1.0
        }
      ],
      "additionals": [
        {
          "material": "Rutile",
          "amount": 3.0
        }
      ],
      "description": "Source/Alternate names: Ron Roy Source/Alternate names: similar oxides to John Post 244 Base, Black Mountain Turquoise Notes: Alisa Clausen: base glaze is waxy, covering, white. With 3 rutile, smooth surface, slight crystals and opalescence where thickest. With 8 titania, overall golden yellow With 3 manganese dioxide and 3 rutile, overall yellow tan ground with pinkish white fur where thickest. With 3 manganese dioxide and 3 titania, overall tan ground with whitish fur where thickest With 3 manganese dioxide, light tan ground and pinkish where thickest",
      "createdBy": "Glazy Admin",
      "source": "glazy.org",
      "url": "https://glazy.org/recipes/3022"
    },
    {
      "id": 3023,
      "code": "GLAZY-3023",
      "name": "Roy Fat White Base (8 Titanium)",
      "cone": "6",
      "surface": "Matte",
      "transparency": "",
      "atmosphere": "Oxidation",
      "subtype": "Glaze - White, Off-White",
      "ingredients": [
        {
          "material": "C-6 Feldspar",
          "amount": 35.0
        },
        {
          "material": "Silica",
          "amount": 26.0
        },
        {
          "material": "Dolomite",
          "amount": 19.5
        },
        {
          "material": "EP Kaolin",
          "amount": 13.5
        },
        {
          "material": "Ferro Frit 3134",
          "amount": 5.0
        },
        {
          "material": "Talc",
          "amount": 1.0
        }
      ],
      "additionals": [
        {
          "material": "Titanium Dioxide",
          "amount": 8.0
        }
      ],
      "description": "Source/Alternate names: Ron Roy Source/Alternate names: similar oxides to John Post 244 Base, Black Mountain Turquoise Notes: Alisa Clausen: base glaze is waxy, covering, white. With 3 rutile, smooth surface, slight crystals and opalescence where thickest. With 8 titania, overall golden yellow With 3 manganese dioxide and 3 rutile, overall yellow tan ground with pinkish white fur where thickest. With 3 manganese dioxide and 3 titania, overall tan ground with whitish fur where thickest With 3 manganese dioxide, light tan ground and pinkish where thickest",
      "createdBy": "Glazy Admin",
      "source": "glazy.org",
      "url": "https://glazy.org/recipes/3023"
    },
    {
      "id": 3896,
      "code": "GLAZY-3896",
      "name": "Roy Fat White Base dk revision",
      "cone": "6",
      "surface": "Satin-matte",
      "transparency": "Semi-opaque",
      "atmosphere": "",
      "subtype": "Glaze - White, Off-White",
      "ingredients": [
        {
          "material": "NC-4 Feldspar",
          "amount": 35.5
        },
        {
          "material": "Silica",
          "amount": 24.0
        },
        {
          "material": "Dolomite",
          "amount": 19.5
        },
        {
          "material": "Kentucky OM #4 Ball Clay",
          "amount": 15.0
        },
        {
          "material": "Ferro Frit 3195",
          "amount": 5.0
        },
        {
          "material": "Talc",
          "amount": 1.0
        }
      ],
      "additionals": [
        {
          "material": "Zircopax",
          "amount": 5.0
        }
      ],
      "description": "",
      "createdBy": "Ceramic Recipes",
      "source": "glazy.org",
      "url": "https://glazy.org/recipes/3896"
    },
    {
      "id": 2767,
      "code": "GLAZY-2767",
      "name": "Roy Strontium Matte White",
      "cone": "6",
      "surface": "Matte",
      "transparency": "",
      "atmosphere": "",
      "subtype": "Glaze - White, Off-White",
      "ingredients": [
        {
          "material": "Spodumene",
          "amount": 40.0
        },
        {
          "material": "Nepheline Syenite",
          "amount": 20.0
        },
        {
          "material": "Strontium Carbonate",
          "amount": 20.0
        },
        {
          "material": "Ball Clay",
          "amount": 10.0
        },
        {
          "material": "Silica",
          "amount": 9.0
        },
        {
          "material": "Titanium Dioxide",
          "amount": 5.0
        },
        {
          "material": "Bentonite",
          "amount": 2.0
        },
        {
          "material": "Lithium Carbonate",
          "amount": 1.0
        }
      ],
      "description": "Source/Alternate names: revised Pinnell Strontium Matte White Notes: Alisa Clausen: White covering glaze that is dry and pebbly. In both thick and thin areas, glaze appears to be immature at cone 6. The revision was made to help with a crazing problem of the original recipe. Neither glaze crazed on my clay body.",
      "createdBy": "Glazy Admin",
      "source": "glazy.org",
      "url": "https://glazy.org/recipes/2767"
    },
    {
      "id": 3867,
      "code": "GLAZY-3867",
      "name": "Royal Blue",
      "cone": "9 - 10",
      "surface": "Glossy",
      "transparency": "Translucent",
      "atmosphere": "Oxidation, Reduction",
      "subtype": "Glaze - Blue - Cobalt",
      "ingredients": [
        {
          "material": "Silica",
          "amount": 27.3
        },
        {
          "material": "Potash Feldspar (Zheng Yi SK7)",
          "amount": 27.3
        },
        {
          "material": "Whiting",
          "amount": 23.3
        },
        {
          "material": "Kaolin",
          "amount": 19.2
        },
        {
          "material": "Zinc Oxide",
          "amount": 3.0
        }
      ],
      "additionals": [
        {
          "material": "Cobalt Carbonate",
          "amount": 5.0
        }
      ],
      "description": "From John Britt's High Fire Glazes",
      "createdBy": "Derek Au",
      "source": "glazy.org",
      "url": "https://glazy.org/recipes/3867"
    },
    {
      "id": 44247,
      "code": "GLAZY-44247",
      "name": "Rozman Majolica Base",
      "cone": "2 - 4",
      "surface": "",
      "transparency": "",
      "atmosphere": "Oxidation",
      "subtype": "Glaze - Majolica",
      "ingredients": [
        {
          "material": "Ferro Frit 3124",
          "amount": 40.0
        },
        {
          "material": "Kona F-4 feldspar",
          "amount": 15.0
        },
        {
          "material": "Nepheline Syenite",
          "amount": 15.0
        },
        {
          "material": "Silica",
          "amount": 13.0
        },
        {
          "material": "EP Kaolin",
          "amount": 12.0
        },
        {
          "material": "Whiting",
          "amount": 5.0
        }
      ],
      "additionals": [
        {
          "material": "Superpax",
          "amount": 12.0
        }
      ],
      "description": "Add 10% CMC GUM SOLUTION The gum solution is a mixture of 15 grams CMC gum in 1 liter of water. From Virginia Scotchie's Clay and Glaze Compendium",
      "createdBy": "Glazy Admin",
      "source": "glazy.org",
      "url": "https://glazy.org/recipes/44247"
    },
    {
      "id": 43484,
      "code": "GLAZY-43484",
      "name": "Rozman Stoney Matte Base",
      "cone": "2 - 4",
      "surface": "Stony Matte",
      "transparency": "",
      "atmosphere": "Oxidation",
      "subtype": "Glaze - White, Off-White",
      "ingredients": [
        {
          "material": "Nepheline Syenite",
          "amount": 30.0
        },
        {
          "material": "Ferro Frit 3124",
          "amount": 20.0
        },
        {
          "material": "Whiting",
          "amount": 20.0
        },
        {
          "material": "EP Kaolin",
          "amount": 15.0
        },
        {
          "material": "Silica",
          "amount": 15.0
        }
      ],
      "description": "From Virginia Scotchie's Clay and Glaze Compendium",
      "createdBy": "Glazy Admin",
      "source": "glazy.org",
      "url": "https://glazy.org/recipes/43484"
    },
    {
      "id": 7538,
      "code": "GLAZY-7538",
      "name": "RR Fat White ^6, 3 Manganese, 3 Titanium",
      "cone": "6",
      "surface": "Semi-glossy",
      "transparency": "Semi-opaque",
      "atmosphere": "Oxidation",
      "subtype": "Glaze - White, Off-White",
      "ingredients": [
        {
          "material": "C-6 Feldspar",
          "amount": 35.0
        },
        {
          "material": "Silica",
          "amount": 26.0
        },
        {
          "material": "Dolomite",
          "amount": 19.5
        },
        {
          "material": "EP Kaolin",
          "amount": 13.5
        },
        {
          "material": "Ferro Frit 3134",
          "amount": 5.0
        },
        {
          "material": "Talc",
          "amount": 1.0
        }
      ],
      "additionals": [
        {
          "material": "Manganese Dioxide",
          "amount": 3.0
        },
        {
          "material": "Titanium Dioxide",
          "amount": 3.0
        }
      ],
      "description": "Recipe Name: Fat White Ron Roy rev.",
      "createdBy": "Alisa Liskin Clausen",
      "source": "glazy.org",
      "url": "https://glazy.org/recipes/7538"
    },
    {
      "id": 367385,
      "code": "GLAZY-367385",
      "name": "RS 11",
      "cone": "6 - 7",
      "surface": "",
      "transparency": "",
      "atmosphere": "Neutral",
      "subtype": "Glaze",
      "ingredients": [
        {
          "material": "Cuarzo Cer\u00e1mico 200",
          "amount": 33.4
        },
        {
          "material": "Feldespato Yurac COMACSA",
          "amount": 20.8
        },
        {
          "material": "Tiza Cisne COMACSA",
          "amount": 14.6
        },
        {
          "material": "Lithium Carbonate",
          "amount": 10.8
        },
        {
          "material": "Talco Blanco Micronizado",
          "amount": 6.2
        },
        {
          "material": "Caolin PZ",
          "amount": 5.8
        },
        {
          "material": "Sodium bicarbonate",
          "amount": 4.4
        },
        {
          "material": "Barium Carbonate",
          "amount": 2.0
        },
        {
          "material": "Boric Acid",
          "amount": 2.0
        }
      ],
      "description": "",
      "createdBy": "Ignacio Guzman",
      "source": "glazy.org",
      "url": "https://glazy.org/recipes/367385"
    },
    {
      "id": 367364,
      "code": "GLAZY-367364",
      "name": "RS 3",
      "cone": "6 - 7",
      "surface": "",
      "transparency": "",
      "atmosphere": "Neutral",
      "subtype": "Glaze",
      "ingredients": [
        {
          "material": "Cuarzo Cer\u00e1mico 200",
          "amount": 27.7
        },
        {
          "material": "Caolin PZ",
          "amount": 24.4
        },
        {
          "material": "Tiza Cisne COMACSA",
          "amount": 22.6
        },
        {
          "material": "Feldespato Yurac COMACSA",
          "amount": 18.4
        },
        {
          "material": "Sodium bicarbonate",
          "amount": 4.8
        },
        {
          "material": "Tin Oxide",
          "amount": 3.8
        },
        {
          "material": "Boric Acid",
          "amount": 2.1
        },
        {
          "material": "Chrome Oxide",
          "amount": 0.2
        }
      ],
      "description": "",
      "createdBy": "Ignacio Guzman",
      "source": "glazy.org",
      "url": "https://glazy.org/recipes/367364"
    },
    {
      "id": 367387,
      "code": "GLAZY-367387",
      "name": "RS 3",
      "cone": "6 - 7",
      "surface": "",
      "transparency": "",
      "atmosphere": "Neutral",
      "subtype": "Glaze",
      "ingredients": [
        {
          "material": "Cuarzo Cer\u00e1mico 200",
          "amount": 27.7
        },
        {
          "material": "Caolin PZ",
          "amount": 24.4
        },
        {
          "material": "Tiza Cisne COMACSA",
          "amount": 22.6
        },
        {
          "material": "Feldespato Yurac COMACSA",
          "amount": 18.4
        },
        {
          "material": "Sodium bicarbonate",
          "amount": 4.8
        },
        {
          "material": "Tin Oxide",
          "amount": 3.8
        },
        {
          "material": "Boric Acid",
          "amount": 2.1
        },
        {
          "material": "Chrome Oxide",
          "amount": 0.2
        }
      ],
      "description": "",
      "createdBy": "Ignacio Guzman",
      "source": "glazy.org",
      "url": "https://glazy.org/recipes/367387"
    },
    {
      "id": 367386,
      "code": "GLAZY-367386",
      "name": "RS 8",
      "cone": "6 - 7",
      "surface": "",
      "transparency": "",
      "atmosphere": "Neutral",
      "subtype": "Glaze",
      "ingredients": [
        {
          "material": "Cuarzo Cer\u00e1mico 200",
          "amount": 31.0
        },
        {
          "material": "Caolin PZ",
          "amount": 27.0
        },
        {
          "material": "Tiza Cisne COMACSA",
          "amount": 25.8
        },
        {
          "material": "Sodium bicarbonate",
          "amount": 7.0
        },
        {
          "material": "Boric Acid",
          "amount": 7.0
        },
        {
          "material": "Tin Oxide",
          "amount": 5.0
        },
        {
          "material": "Talco Blanco Micronizado",
          "amount": 2.2
        },
        {
          "material": "Chrome Oxide",
          "amount": 0.2
        }
      ],
      "description": "",
      "createdBy": "Ignacio Guzman",
      "source": "glazy.org",
      "url": "https://glazy.org/recipes/367386"
    },
    {
      "id": 23193,
      "code": "GLAZY-23193",
      "name": "RT Nuka",
      "cone": "10",
      "surface": "Semi-glossy",
      "transparency": "Semi-opaque",
      "atmosphere": "Oxidation",
      "subtype": "Glaze - Ash - Nuka",
      "ingredients": [
        {
          "material": "Mixed wood ash",
          "amount": 33.33
        },
        {
          "material": "N\u00e9ph\u00e9line syenite (Solargil 2018)",
          "amount": 33.33
        },
        {
          "material": "Silice 400 (Solargil 2018)",
          "amount": 33.33
        }
      ],
      "description": "SImple 3/3 nuka from Raymond Tom. The thicker the whiter.",
      "createdBy": "Jean-Pierre Prieto",
      "source": "glazy.org",
      "url": "https://glazy.org/recipes/23193"
    },
    {
      "id": 250407,
      "code": "GLAZY-250407",
      "name": "Ru - Alexander bowl glaze (from Nigel Wood's published analysis)",
      "cone": "8 - 10",
      "surface": "Glossy",
      "transparency": "Translucent",
      "atmosphere": "Reduction, Neutral, Oxidation",
      "subtype": "Glaze",
      "ingredients": [
        {
          "material": "Custer Feldspar",
          "amount": 25.0
        },
        {
          "material": "EP Kaolin",
          "amount": 23.0
        },
        {
          "material": "Silica",
          "amount": 22.0
        },
        {
          "material": "Whiting",
          "amount": 15.0
        },
        {
          "material": "Dolomite",
          "amount": 8.0
        },
        {
          "material": "Minspar 200",
          "amount": 4.0
        },
        {
          "material": "Red Iron Oxide",
          "amount": 0.5
        }
      ],
      "description": "",
      "createdBy": "Tim C.",
      "source": "glazy.org",
      "url": "https://glazy.org/recipes/250407"
    },
    {
      "id": 131281,
      "code": "GLAZY-131281",
      "name": "Ru Celadon (\u211c\ud835\udd1e\ud835\udd29\ud835\udd2d\ud835\udd25\ud835\udd26\ud835\udd2d\ud835\udd2c\ud835\udd2c'\ud835\udd30 \u211c\ud835\udd22\ud835\udd2d\ud835\udd2f\ud835\udd26\ud835\udd30\ud835\udd22)",
      "cone": "9 - 10",
      "surface": "Glossy",
      "transparency": "Translucent",
      "atmosphere": "Reduction",
      "subtype": "Glaze - Iron - Celadon - Blue",
      "ingredients": [
        {
          "material": "Custer Feldspar",
          "amount": 74.0
        },
        {
          "material": "Wollastonite",
          "amount": 26.0
        }
      ],
      "additionals": [
        {
          "material": "Calcined Grolleg Kaolin",
          "amount": 5.0
        },
        {
          "material": "Red Iron Oxide",
          "amount": 0.4
        }
      ],
      "description": "Ball mill for at least twelve hours, or else the dearth of clay will cause the glaze to settle into a solid rock. If you do not have a ball mill available, you can also double the clay content to 10 parts. This only very slightly darkens the color, and vastly improves suspension. It's not strictly necessary to use calcined kaolin, but I like how it looks with fewer bubbles from the lower LOI.",
      "createdBy": "Rafael Anguiano",
      "source": "glazy.org",
      "url": "https://glazy.org/recipes/131281"
    },
    {
      "id": 6392,
      "code": "GLAZY-6392",
      "name": "Ru Moku",
      "cone": "10",
      "surface": "Semi-glossy",
      "transparency": "Translucent",
      "atmosphere": "Reduction",
      "subtype": "Glaze",
      "ingredients": [
        {
          "material": "Custer Feldspar",
          "amount": 62.7
        },
        {
          "material": "Gerstley Borate",
          "amount": 14.5
        },
        {
          "material": "Silica",
          "amount": 14.5
        },
        {
          "material": "Whiting",
          "amount": 8.3
        }
      ],
      "additionals": [
        {
          "material": "Bentonite",
          "amount": 3.0
        },
        {
          "material": "Rutile",
          "amount": 3.0
        },
        {
          "material": "Red Iron Oxide",
          "amount": 2.0
        }
      ],
      "description": "Tennessee Technological University - Appalachian Center for Crafts - Clay Studio \ufffc Vince Pitelka, 2015 https://sites.tntech.edu/wpitelka/handoutsinformation/ Notes: Semi-gloss, Semi-transparent, Good Color-Breaking, mottled purple to blue to brown and even orange, depending on thickness of application and nature of claybody beneath. Very nice glaze, partially because results vary so widely.",
      "createdBy": "Glazy Admin",
      "source": "glazy.org",
      "url": "https://glazy.org/recipes/6392"
    },
    {
      "id": 121122,
      "code": "GLAZY-121122",
      "name": "Ru ware glaze 2",
      "cone": "10",
      "surface": "Satin",
      "transparency": "Semi-opaque",
      "atmosphere": "Reduction",
      "subtype": "Glaze - Iron - Celadon",
      "ingredients": [
        {
          "material": "Mahavir Potash Feldspar",
          "amount": 27.73
        },
        {
          "material": "Silica",
          "amount": 18.87
        },
        {
          "material": "Whiting",
          "amount": 18.72
        },
        {
          "material": "Grolleg Kaolin",
          "amount": 18.32
        },
        {
          "material": "Calcined New Zealand Halloysite",
          "amount": 7.13
        },
        {
          "material": "Dolomite",
          "amount": 6.15
        },
        {
          "material": "Red Iron Oxide",
          "amount": 1.86
        },
        {
          "material": "Bone Ash",
          "amount": 1.22
        }
      ],
      "description": "Demonstrates how to use Glazy's \"Target & Solve\" feature to re-create ancient Chinese glazes from chemical analyses. Please see my video, \"Re-create a Song Dynasty glaze in one minute\", to see how these recipes were created: https://www.youtube.com/watch?v=uUgkD8sKxzk From Nigel Wood's Chinese Glazes, The Stonewares of North China, Table 46 Compositions of Ru ware glazes, p. 127",
      "createdBy": "Derek Au",
      "source": "glazy.org",
      "url": "https://glazy.org/recipes/121122"
    },
    {
      "id": 19299,
      "code": "GLAZY-19299",
      "name": "Ruby",
      "cone": "6",
      "surface": "Glossy",
      "transparency": "Translucent",
      "atmosphere": "Oxidation",
      "subtype": "Glaze - Red - Pink",
      "ingredients": [
        {
          "material": "Custer Feldspar",
          "amount": 31.0
        },
        {
          "material": "Whiting",
          "amount": 21.0
        },
        {
          "material": "Silica",
          "amount": 18.0
        },
        {
          "material": "EP Kaolin",
          "amount": 9.0
        },
        {
          "material": "Ferro Frit 3134",
          "amount": 9.0
        },
        {
          "material": "Gerstley Borate",
          "amount": 8.0
        },
        {
          "material": "Talc",
          "amount": 4.0
        }
      ],
      "additionals": [
        {
          "material": "Tin Oxide",
          "amount": 5.0
        },
        {
          "material": "Chrome Oxide",
          "amount": 0.2
        }
      ],
      "description": "http://janwallacepottery.blogspot.com.au/2012/04/reliable-cone-6-glaze-chrome-tin-red.html",
      "createdBy": "Ceramic Recipes",
      "source": "glazy.org",
      "url": "https://glazy.org/recipes/19299"
    },
    {
      "id": 39956,
      "code": "GLAZY-39956",
      "name": "Ruby",
      "cone": "5 - 6",
      "surface": "Glossy",
      "transparency": "Translucent",
      "atmosphere": "Oxidation",
      "subtype": "Glaze - Red - Pink",
      "ingredients": [
        {
          "material": "Custer Feldspar",
          "amount": 31.0
        },
        {
          "material": "Whiting",
          "amount": 21.0
        },
        {
          "material": "Silica",
          "amount": 18.0
        },
        {
          "material": "EP Kaolin",
          "amount": 9.0
        },
        {
          "material": "Ferro Frit 3134",
          "amount": 9.0
        },
        {
          "material": "Gerstley Borate",
          "amount": 8.0
        },
        {
          "material": "Talc",
          "amount": 4.0
        }
      ],
      "additionals": [
        {
          "material": "Tin Oxide",
          "amount": 5.0
        },
        {
          "material": "Chrome Oxide",
          "amount": 0.2
        }
      ],
      "description": "Same recipe as: http://janwallacepottery.blogspot.com.au/2012/04/reliable-cone-6-glaze-chrome-tin-red.html",
      "createdBy": "Sand Creek Pottery",
      "source": "glazy.org",
      "url": "https://glazy.org/recipes/39956"
    },
    {
      "id": 13185,
      "code": "GLAZY-13185",
      "name": "Ruby (C.M. Sept. '17, p. 65)",
      "cone": "6",
      "surface": "Glossy",
      "transparency": "Translucent",
      "atmosphere": "Oxidation, Neutral",
      "subtype": "Glaze - Red",
      "ingredients": [
        {
          "material": "Silica",
          "amount": 32.0
        },
        {
          "material": "Gerstley Borate",
          "amount": 21.0
        },
        {
          "material": "Whiting",
          "amount": 20.0
        },
        {
          "material": "Nepheline Syenite",
          "amount": 16.0
        },
        {
          "material": "EP Kaolin",
          "amount": 11.0
        }
      ],
      "additionals": [
        {
          "material": "Tin Oxide",
          "amount": 6.0
        },
        {
          "material": "Chrome Oxide",
          "amount": 0.2
        }
      ],
      "description": "Chrome/Tin red. Test tile has four stripes: Copper Carb, Cobalt Oxide, R.I.O., Amaco Velvet Black Underglaze Slow cool. Same base as Emerald and Gold Beryl. Clay is Laguna C.6 Porcelain",
      "createdBy": "Naomi Duffey",
      "source": "glazy.org",
      "url": "https://glazy.org/recipes/13185"
    },
    {
      "id": 4010,
      "code": "GLAZY-4010",
      "name": "Ruby Soho",
      "cone": "9 - 10",
      "surface": "Glossy",
      "transparency": "Opaque",
      "atmosphere": "Reduction",
      "subtype": "Glaze - Red",
      "ingredients": [
        {
          "material": "Kona F-4 feldspar",
          "amount": 48.3
        },
        {
          "material": "Silica",
          "amount": 25.9
        },
        {
          "material": "Bone Ash",
          "amount": 11.6
        },
        {
          "material": "EP Kaolin",
          "amount": 7.1
        },
        {
          "material": "Magnesium carbonate",
          "amount": 7.1
        }
      ],
      "additionals": [
        {
          "material": "Red Iron Oxide",
          "amount": 7.1
        },
        {
          "material": "Bentonite",
          "amount": 1.3
        }
      ],
      "description": "Orange to red very reliable and stable. Very opaque and does not break. Flecks of iron where applied thick.",
      "createdBy": "Jason Burke",
      "source": "glazy.org",
      "url": "https://glazy.org/recipes/4010"
    },
    {
      "id": 5193,
      "code": "GLAZY-5193",
      "name": "Rudy Autio's Basic Slip",
      "cone": "5",
      "surface": "",
      "transparency": "",
      "atmosphere": "Oxidation, Reduction",
      "subtype": "Slip & Engobe - Slip",
      "ingredients": [
        {
          "material": "Feldspar",
          "amount": 25.0
        },
        {
          "material": "Kaolin",
          "amount": 25.0
        },
        {
          "material": "Silica",
          "amount": 25.0
        },
        {
          "material": "Ball Clay",
          "amount": 12.5
        },
        {
          "material": "Nepheline Syenite",
          "amount": 12.5
        }
      ],
      "description": "This recipe was imported from Louis Katz's Hyperglaze database available on his website: http://falcon.tamucc.edu/lkatz/allglazes.txt More information about Louis Katz can be found on his website, http://www.louiskatz.net/ Louis Katz Notes: I am not a safety expert and any information contained in this file about safety should be ignored in favor of advice from experts. All of the materials in all glazes are potentially hazardous. All of these glaze recipes are given without any representation of accuracy or safety. They may work, they may not. They may be safe when fired or they may not. All of the materials used in them have hazards associated with them. You must be have sufficient training in the hazards before you use the the materials. You will have to determine the suitability and safety for your use. Do not assume that a lack of a warning about a material means that it is safe. Cone: 5 Firing: Ox. or Red. Recipe: Percent Batch Feldspar 25.00 25.00 Neph Sy 12.50 12.50 Ball Clay 12.50 12.50 Kaolin 25.00 25.00 Flint 25.00 25.00 Totals: 100.00 % 100.00 gm Comments: CM 04-94 p.73 BLUE: 3% cobalt oxide GREEN: 3% copper oxide 5% zircopax BLACK: 5% iron oxide 5% black stain TAN: 6% rutile WHITE: 10% zircopax",
      "createdBy": "Glazy Admin",
      "source": "glazy.org",
      "url": "https://glazy.org/recipes/5193"
    },
    {
      "id": 17931,
      "code": "GLAZY-17931",
      "name": "Rudy Stoffel's Opalescent",
      "cone": "5 - 7",
      "surface": "Glossy",
      "transparency": "Translucent",
      "atmosphere": "Oxidation",
      "subtype": "Glaze - White, Off-White",
      "ingredients": [
