Repository: MrSeldon/argilev2

File: data/glazes/glazy.json (part 235 of 315)
{
        {
          "material": "Custer Feldspar (1989)",
          "amount": 39.9
        },
        {
          "material": "Silica",
          "amount": 22.2
        },
        {
          "material": "Whiting",
          "amount": 13.7
        },
        {
          "material": "Gerstley Borate",
          "amount": 9.2
        },
        {
          "material": "EP Kaolin",
          "amount": 7.6
        },
        {
          "material": "Zinc Oxide",
          "amount": 7.4
        },
        {
          "material": "Bentonite",
          "amount": 2.0
        },
        {
          "material": "Rutile",
          "amount": 2.0
        }
      ],
      "description": "",
      "createdBy": "tjshayes",
      "source": "glazy.org",
      "url": "https://glazy.org/recipes/17931"
    },
    {
      "id": 21687,
      "code": "GLAZY-21687",
      "name": "Rudy's Black",
      "cone": "6",
      "surface": "Matte",
      "transparency": "Opaque",
      "atmosphere": "",
      "subtype": "Glaze",
      "ingredients": [
        {
          "material": "Custer Feldspar",
          "amount": 49.2
        },
        {
          "material": "EP Kaolin",
          "amount": 19.9
        },
        {
          "material": "Whiting",
          "amount": 17.9
        },
        {
          "material": "Zinc Oxide",
          "amount": 8.0
        },
        {
          "material": "Red Iron Oxide",
          "amount": 6.7
        },
        {
          "material": "Silica",
          "amount": 5.0
        },
        {
          "material": "Cobalt Oxide",
          "amount": 1.3
        }
      ],
      "description": "Probably an underfired matte but it is very popular. If it is crawling use half of the EPK calcined Rudy's Black Calcined Custer Feldspar 49.2 EP Kaolin 10 Whiting 17.9 Zinc Oxide 8 Cobalt Oxide 1.3 Iron Oxide Red 6.7 Flint 5 Calcined Kaolin 8",
      "createdBy": "Ceramic Recipes",
      "source": "glazy.org",
      "url": "https://glazy.org/recipes/21687"
    },
    {
      "id": 5194,
      "code": "GLAZY-5194",
      "name": "Rudy's Opal",
      "cone": "5 - 10",
      "surface": "",
      "transparency": "",
      "atmosphere": "Oxidation, Reduction",
      "subtype": "Glaze - Clear",
      "ingredients": [
        {
          "material": "Potash Feldspar",
          "amount": 44.66
        },
        {
          "material": "Silica",
          "amount": 24.1
        },
        {
          "material": "Whiting",
          "amount": 14.94
        },
        {
          "material": "Kaolin",
          "amount": 8.27
        },
        {
          "material": "Zinc Oxide",
          "amount": 8.03
        }
      ],
      "description": "This recipe was imported from Louis Katz's Hyperglaze database available on his website: http://falcon.tamucc.edu/lkatz/allglazes.txt More information about Louis Katz can be found on his website, http://www.louiskatz.net/ Louis Katz Notes: I am not a safety expert and any information contained in this file about safety should be ignored in favor of advice from experts. All of the materials in all glazes are potentially hazardous. All of these glaze recipes are given without any representation of accuracy or safety. They may work, they may not. They may be safe when fired or they may not. All of the materials used in them have hazards associated with them. You must be have sufficient training in the hazards before you use the the materials. You will have to determine the suitability and safety for your use. Do not assume that a lack of a warning about a material means that it is safe. Cone: 5 6 7 8 9 10 Firing: Ox. or Red. Recipe: Percent Batch Potash Spar 44.66 44.66 Whiting 14.94 14.94 Zinc Oxide 8.03 8.03 Kaolin 8.27 8.27 Flint 24.10 24.10 Totals: 100.00 % 100.00 gm",
      "createdBy": "Glazy Admin",
      "source": "glazy.org",
      "url": "https://glazy.org/recipes/5194"
    },
    {
      "id": 5195,
      "code": "GLAZY-5195",
      "name": "Rudy's Opal",
      "cone": "5 - 10",
      "surface": "Glossy",
      "transparency": "Translucent",
      "atmosphere": "Oxidation, Reduction",
      "subtype": "Glaze - Clear",
      "ingredients": [
        {
          "material": "Potash Feldspar",
          "amount": 44.66
        },
        {
          "material": "Silica",
          "amount": 24.1
        },
        {
          "material": "Whiting",
          "amount": 14.94
        },
        {
          "material": "Kaolin",
          "amount": 8.27
        },
        {
          "material": "Zinc Oxide",
          "amount": 8.03
        }
      ],
      "description": "This recipe was imported from Louis Katz's Hyperglaze database available on his website: http://falcon.tamucc.edu/lkatz/allglazes.txt More information about Louis Katz can be found on his website, http://www.louiskatz.net/ Louis Katz Notes: I am not a safety expert and any information contained in this file about safety should be ignored in favor of advice from experts. All of the materials in all glazes are potentially hazardous. All of these glaze recipes are given without any representation of accuracy or safety. They may work, they may not. They may be safe when fired or they may not. All of the materials used in them have hazards associated with them. You must be have sufficient training in the hazards before you use the the materials. You will have to determine the suitability and safety for your use. Do not assume that a lack of a warning about a material means that it is safe. Cone: 5 6 7 8 9 10 Surface texture: shiny glossy Firing: Ox. or Red. Recipe: Percent Batch Potash Spar 44.66 3573 Whiting 14.94 1195 Zinc Oxide 8.03 642 Kaolin 8.27 662 Flint 24.10 1928 Totals: 100.00 % 8000 Gm",
      "createdBy": "Glazy Admin",
      "source": "glazy.org",
      "url": "https://glazy.org/recipes/5195"
    },
    {
      "id": 5452,
      "code": "GLAZY-5452",
      "name": "Rudy's Raku Base",
      "cone": "",
      "surface": "",
      "transparency": "",
      "atmosphere": "Raku",
      "subtype": "Glaze - Clear",
      "ingredients": [
        {
          "material": "Pemco Frit P-25",
          "amount": 59.18
        },
        {
          "material": "Silica",
          "amount": 21.77
        },
        {
          "material": "Barium Carbonate",
          "amount": 12.76
        },
        {
          "material": "Whiting",
          "amount": 6.29
        }
      ],
      "additionals": [
        {
          "material": "Bentonite",
          "amount": 3.4
        }
      ],
      "description": "This recipe was imported from Louis Katz's Hyperglaze database available on his website: http://falcon.tamucc.edu/lkatz/allglazes.txt More information about Louis Katz can be found on his website, http://www.louiskatz.net/ Louis Katz Notes: I am not a safety expert and any information contained in this file about safety should be ignored in favor of advice from experts. All of the materials in all glazes are potentially hazardous. All of these glaze recipes are given without any representation of accuracy or safety. They may work, they may not. They may be safe when fired or they may not. All of the materials used in them have hazards associated with them. You must be have sufficient training in the hazards before you use the the materials. You will have to determine the suitability and safety for your use. Do not assume that a lack of a warning about a material means that it is safe. Firing: Ox. or Red. Recipe: Percent Batch Frit 25 59.18 34.80 Whiting 6.29 3.70 Barium Carbonate 12.76 7.50 Flint 21.77 12.80 Totals: 100.00 % 58.80 gm Also add: Bentonite 3.40 2.00 Comments: add your own colorants, whether oxidation or reduction depends on what you use. No cone # was listed.",
      "createdBy": "Glazy Admin",
      "source": "glazy.org",
      "url": "https://glazy.org/recipes/5452"
    },
    {
      "id": 55436,
      "code": "GLAZY-55436",
      "name": "Running Ash",
      "cone": "8 - 10",
      "surface": "Semi-matte",
      "transparency": "",
      "atmosphere": "Reduction",
      "subtype": "Glaze - Ash",
      "ingredients": [
        {
          "material": "Soda Feldspar",
          "amount": 26.09
        },
        {
          "material": "Korean Kaolin",
          "amount": 26.09
        },
        {
          "material": "Whiting",
          "amount": 17.39
        },
        {
          "material": "Straw Ash",
          "amount": 17.39
        },
        {
          "material": "Rutile",
          "amount": 6.09
        },
        {
          "material": "Alumina Hydrate",
          "amount": 3.48
        },
        {
          "material": "Silicon carbide",
          "amount": 3.48
        }
      ],
      "description": "",
      "createdBy": "TSUMAGI NITTOOOH",
      "source": "glazy.org",
      "url": "https://glazy.org/recipes/55436"
    },
    {
      "id": 16755,
      "code": "GLAZY-16755",
      "name": "Runny alkaline glossy transparent glaze base",
      "cone": "6 - 8",
      "surface": "Glossy",
      "transparency": "Transparent",
      "atmosphere": "Oxidation",
      "subtype": "Glaze - Turquoise",
      "ingredients": [
        {
          "material": "Soda Feldspar",
          "amount": 45.0
        },
        {
          "material": "Silica",
          "amount": 17.0
        },
        {
          "material": "Calcium borate frit",
          "amount": 15.0
        },
        {
          "material": "Whiting",
          "amount": 14.0
        },
        {
          "material": "Grolleg Kaolin",
          "amount": 5.0
        }
      ],
      "additionals": [
        {
          "material": "Black Copper Oxide",
          "amount": 1.0
        }
      ],
      "description": "Copper red in reduction, turquoise in oxidation adapted from Stephen Murfitt glaze book. Runny glaze with high boron, alkaline colours from copper or chromium oxide.",
      "createdBy": "Linda Bloomfield",
      "source": "glazy.org",
      "url": "https://glazy.org/recipes/16755"
    },
    {
      "id": 79846,
      "code": "GLAZY-79846",
      "name": "Runny alkaline glossy transparent glaze base (Pink)",
      "cone": "6 - 8",
      "surface": "Glossy",
      "transparency": "Transparent",
      "atmosphere": "Oxidation",
      "subtype": "Glaze - Red - Pink",
      "ingredients": [
        {
          "material": "Soda Feldspar",
          "amount": 45.0
        },
        {
          "material": "Silica",
          "amount": 17.0
        },
        {
          "material": "Calcium borate frit",
          "amount": 15.0
        },
        {
          "material": "Whiting",
          "amount": 14.0
        },
        {
          "material": "Grolleg Kaolin",
          "amount": 5.0
        }
      ],
      "additionals": [
        {
          "material": "Tin Oxide",
          "amount": 5.0
        },
        {
          "material": "Rutile",
          "amount": 2.0
        }
      ],
      "description": "Pink in oxidation adapted from Stephen Murfitt glaze book. Runny glaze with high boron, pink from rutile and tin, alkaline colours from copper or chromium oxide.",
      "createdBy": "Linda Bloomfield",
      "source": "glazy.org",
      "url": "https://glazy.org/recipes/79846"
    },
    {
      "id": 3579,
      "code": "GLAZY-3579",
      "name": "Runny brown/yellow semi matt",
      "cone": "5 - 6",
      "surface": "Semi-glossy",
      "transparency": "Transparent",
      "atmosphere": "Oxidation, Neutral",
      "subtype": "Glaze - Iron",
      "ingredients": [
        {
          "material": "Potash Feldspar",
          "amount": 40.0
        },
        {
          "material": "Whiting",
          "amount": 23.0
        },
        {
          "material": "Cornwall Stone",
          "amount": 13.0
        },
        {
          "material": "Ball Clay",
          "amount": 10.0
        },
        {
          "material": "Kaolin",
          "amount": 7.0
        },
        {
          "material": "Zinc Oxide",
          "amount": 7.0
        },
        {
          "material": "Black Iron Oxide",
          "amount": 5.0
        }
      ],
      "description": "",
      "createdBy": "Tessa Eastman",
      "source": "glazy.org",
      "url": "https://glazy.org/recipes/3579"
    },
    {
      "id": 153120,
      "code": "GLAZY-153120",
      "name": "Rupa A004",
      "cone": "4 - 5 1/2",
      "surface": "Glossy",
      "transparency": "Opaque",
      "atmosphere": "Oxidation",
      "subtype": "Glaze",
      "ingredients": [
        {
          "material": "Nepheline Syenite",
          "amount": 37.23
        },
        {
          "material": "Ferro Frit 3134-2 (174)",
          "amount": 29.41
        },
        {
          "material": "Caol\u00edn Patag\u00f3nico",
          "amount": 12.63
        },
        {
          "material": "Silica",
          "amount": 10.79
        },
        {
          "material": "Whiting",
          "amount": 6.85
        },
        {
          "material": "Talc",
          "amount": 3.09
        }
      ],
      "additionals": [
        {
          "material": "Manganese Dioxide",
          "amount": 4.0
        },
        {
          "material": "Rutile",
          "amount": 4.0
        },
        {
          "material": "Bentonite",
          "amount": 2.0
        },
        {
          "material": "Red Iron Oxide",
          "amount": 2.0
        }
      ],
      "description": "Excelente desarrollo de color con 1 capa cargada (color vis\u00f3n virando al azul). Con dos capas correa algo (y predomina el azul-celeste).",
      "createdBy": "Mart\u00edn Rolando",
      "source": "glazy.org",
      "url": "https://glazy.org/recipes/153120"
    },
    {
      "id": 33720,
      "code": "GLAZY-33720",
      "name": "Russet",
      "cone": "6 - 10",
      "surface": "Semi-glossy",
      "transparency": "Translucent",
      "atmosphere": "Oxidation, Reduction",
      "subtype": "Glaze - Clear",
      "ingredients": [
        {
          "material": "Nepheline Syenite",
          "amount": 49.0
        },
        {
          "material": "Silica",
          "amount": 12.0
        },
        {
          "material": "Whiting",
          "amount": 11.0
        },
        {
          "material": "EP Kaolin",
          "amount": 10.0
        },
        {
          "material": "Ferro Frit 3134",
          "amount": 9.0
        },
        {
          "material": "Spodumene",
          "amount": 9.0
        }
      ],
      "additionals": [
        {
          "material": "Soda Ash",
          "amount": 10.0
        },
        {
          "material": "Titanium Dioxide",
          "amount": 3.0
        },
        {
          "material": "Nickel Carbonate",
          "amount": 2.0
        }
      ],
      "description": "",
      "createdBy": "Ginger",
      "source": "glazy.org",
      "url": "https://glazy.org/recipes/33720"
    },
    {
      "id": 13149,
      "code": "GLAZY-13149",
      "name": "Rust Black Fat",
      "cone": "8 - 10",
      "surface": "",
      "transparency": "",
      "atmosphere": "Reduction",
      "subtype": "Glaze - Iron - Tenmoku",
      "ingredients": [
        {
          "material": "Custer Feldspar",
          "amount": 60.0
        },
        {
          "material": "Silica",
          "amount": 24.27
        },
        {
          "material": "Whiting",
          "amount": 10.02
        },
        {
          "material": "EP Kaolin",
          "amount": 5.71
        }
      ],
      "additionals": [
        {
          "material": "Yellow Iron Oxide",
          "amount": 17.9
        }
      ],
      "description": "Tom Coleman Glaze For more information or to purchase Tom Coleman books and videos, please visit: http://www.tomandelainecolemangallery.com/books--videos.html",
      "createdBy": "Derek Au",
      "source": "glazy.org",
      "url": "https://glazy.org/recipes/13149"
    },
    {
      "id": 4347,
      "code": "GLAZY-4347",
      "name": "Rust Black Temmoku (Tenmoku)",
      "cone": "9 - 10",
      "surface": "Semi-glossy",
      "transparency": "Opaque",
      "atmosphere": "Oxidation, Reduction",
      "subtype": "Glaze - Iron - Tenmoku",
      "ingredients": [
        {
          "material": "Potash Feldspar (Zheng Yi SK7)",
          "amount": 46.2
        },
        {
          "material": "Silica",
          "amount": 23.2
        },
        {
          "material": "Whiting",
          "amount": 17.4
        },
        {
          "material": "Kaolin",
          "amount": 10.9
        },
        {
          "material": "Zinc Oxide",
          "amount": 2.3
        }
      ],
      "additionals": [
        {
          "material": "Yellow Iron Oxide",
          "amount": 11.2
        }
      ],
      "description": "From John Britt's High Fire Glazes, p. 70",
      "createdBy": "Derek Au",
      "source": "glazy.org",
      "url": "https://glazy.org/recipes/4347"
    },
    {
      "id": 142076,
      "code": "GLAZY-142076",
      "name": "Rust Fat Black (Watershed)",
      "cone": "9 - 12",
      "surface": "Satin-matte",
      "transparency": "Semi-opaque",
      "atmosphere": "Reduction, Salt & Soda, Wood",
      "subtype": "Glaze - Iron - Tenmoku",
      "ingredients": [
        {
          "material": "Custer Feldspar",
          "amount": 60.0
        },
        {
          "material": "Silica",
          "amount": 24.0
        },
        {
          "material": "Whiting",
          "amount": 10.0
        },
        {
          "material": "EP Kaolin",
          "amount": 6.0
        }
      ],
      "additionals": [
        {
          "material": "Yellow Iron Oxide",
          "amount": 18.0
        }
      ],
      "description": "",
      "createdBy": "Daniel Tomcik",
      "source": "glazy.org",
      "url": "https://glazy.org/recipes/142076"
    },
    {
      "id": 6354,
      "code": "GLAZY-6354",
      "name": "Rust Red",
      "cone": "6",
      "surface": "",
      "transparency": "",
      "atmosphere": "Oxidation",
      "subtype": "Glaze - Iron - Kaki, Tomato Red",
      "ingredients": [
        {
          "material": "Gerstley Borate",
          "amount": 31.68
        },
        {
          "material": "Silica",
          "amount": 29.7
        },
        {
          "material": "G-200 Feldspar",
          "amount": 19.8
        },
        {
          "material": "Talc",
          "amount": 13.86
        },
        {
          "material": "EP Kaolin",
          "amount": 4.95
        }
      ],
      "additionals": [
        {
          "material": "Red Iron Oxide",
          "amount": 14.85
        },
        {
          "material": "Bentonite",
          "amount": 1.98
        }
      ],
      "description": "Tennessee Technological University - Appalachian Center for Crafts - Clay Studio \ufffc Vince Pitelka, 2015 Most of the glaze recipes below are given here as they were provided to us by Susan Demay. https://sites.tntech.edu/wpitelka/handoutsinformation/ Original Recipe: Flint 2700 EPK 450 Potash Spar (g-200) 1800 Talc 1260 Red Iron Ox 1350 Bentonite 180 Gerstley Borate 2880",
      "createdBy": "Glazy Admin",
      "source": "glazy.org",
      "url": "https://glazy.org/recipes/6354"
    },
    {
      "id": 44098,
      "code": "GLAZY-44098",
      "name": "Rust Red",
      "cone": "6",
      "surface": "",
      "transparency": "",
      "atmosphere": "Oxidation",
      "subtype": "Glaze - Iron - Kaki, Tomato Red",
      "ingredients": [
        {
          "material": "Silica",
          "amount": 30.46
        },
        {
          "material": "Gerstley Borate",
          "amount": 30.18
        },
        {
          "material": "Kona F-4 feldspar",
          "amount": 20.2
        },
        {
          "material": "Talc",
          "amount": 14.18
        },
        {
          "material": "EP Kaolin",
          "amount": 4.98
        }
      ],
      "additionals": [
        {
          "material": "Red Iron Oxide",
          "amount": 18.1
        },
        {
          "material": "Bentonite",
          "amount": 3.0
        }
      ],
      "description": "From Virginia Scotchie's Clay and Glaze Compendium",
      "createdBy": "Glazy Admin",
      "source": "glazy.org",
      "url": "https://glazy.org/recipes/44098"
    },
    {
      "id": 43253,
      "code": "GLAZY-43253",
      "name": "Rust Semi-Matte",
      "cone": "10 - 11",
      "surface": "",
      "transparency": "",
      "atmosphere": "",
      "subtype": "Glaze - Ash",
      "ingredients": [
        {
          "material": "Wood ash",
          "amount": 92.0
        },
        {
          "material": "Rutile",
          "amount": 4.0
        },
        {
          "material": "Bentonite",
          "amount": 2.0
        },
        {
          "material": "Tin Oxide",
          "amount": 2.0
        }
      ],
      "description": "From Virginia Scotchie's Clay and Glaze Compendium",
      "createdBy": "Glazy Admin",
      "source": "glazy.org",
      "url": "https://glazy.org/recipes/43253"
    },
    {
      "id": 334787,
      "code": "GLAZY-334787",
      "name": "Rustic White",
      "cone": "6 - 8",
      "surface": "Semi-glossy",
      "transparency": "Semi-opaque",
      "atmosphere": "Oxidation",
      "subtype": "Glaze",
      "ingredients": [
        {
          "material": "Neph Sye A270",
          "amount": 59.0
        },
        {
          "material": "Ferro Frit 3134",
          "amount": 12.0
        },
        {
          "material": "Ball Clay",
          "amount": 8.0
        },
        {
          "material": "Dolomite",
          "amount": 8.0
        },
        {
          "material": "Zircopax",
          "amount": 8.0
        },
        {
          "material": "Whiting",
          "amount": 5.0
        }
      ],
      "description": "Breaks clear especially at higher temperatures cone 7 and 8. Semi gloss to satin at 6. Gloss to semi gloss 7-8 with some matte effect in deep texture. Give a nice rustic finish at higher cones. Fires flat and pinholed on Laguna Redstone up to cone 7. Very rustic on this iron clay. Difficult to dip glaze. 3 seconds outside then 3 seconds inside then repeat after dried. If the glaze drips down the side on bare bisque it will show through. That\u2019s why an outside dip first is best to minimize this. Definitely requires a flocculate as it is quick to hardpan. Stir frequently. Not very prone to run.",
      "createdBy": "Annie Minnick",
      "source": "glazy.org",
      "url": "https://glazy.org/recipes/334787"
    },
    {
      "id": 133473,
      "code": "GLAZY-133473",
      "name": "Rusty - Boraxfrit Low Fire, High Expansion (Tin + CaO)",
      "cone": "06 - 01",
      "surface": "Glossy",
      "transparency": "Opaque",
      "atmosphere": "Oxidation",
      "subtype": "Glaze - Iron - Tenmoku",
      "ingredients": [
        {
          "material": "Boraxfrit",
          "amount": 89.0
        },
        {
          "material": "Kaolin",
          "amount": 6.0
        },
        {
          "material": "Whiting",
          "amount": 5.0
        }
      ],
      "additionals": [
        {
          "material": "Red Iron Oxide",
          "amount": 12.0
        },
        {
          "material": "Tin Oxide",
          "amount": 5.0
        }
      ],
      "description": "My homemade kiln only fires to 04(1060C) and I had few pots using stoneware, so this was an attempt to have the glaze fit on a stoneware fired to 1060C. High expansion variation of the Low Fire glaze. Added 12% Fe2O3 and turned on a nice glossy brown with few speckles, interesting as the base (without Fe2O3) craze a bit and this one didn't.",
      "createdBy": "Leonardo Bispo",
      "source": "glazy.org",
      "url": "https://glazy.org/recipes/133473"
    },
    {
      "id": 309555,
      "code": "GLAZY-309555",
      "name": "Rusty Brown Black",
      "cone": "6 - 7",
      "surface": "Satin-matte",
      "transparency": "Opaque",
      "atmosphere": "Oxidation",
      "subtype": "Glaze",
      "ingredients": [
        {
          "material": "Nepheline Syenite",
          "amount": 36.0
        },
        {
          "material": "Dolomite",
          "amount": 18.0
        },
        {
          "material": "EP Kaolin",
          "amount": 18.0
        },
        {
          "material": "Silica",
          "amount": 18.0
        },
        {
          "material": "Gerstley Borate",
          "amount": 10.0
        }
      ],
      "additionals": [
        {
          "material": "Iron oxide",
          "amount": 8.0
        },
        {
          "material": "Cobalt Carbonate",
          "amount": 1.0
        }
      ],
      "description": "Used at our community studio; do not know the origin.",
      "createdBy": "Sonia Mayer",
      "source": "glazy.org",
      "url": "https://glazy.org/recipes/309555"
    },
    {
      "id": 194412,
      "code": "GLAZY-194412",
      "name": "Rusty gloss - 05A med j\u00e4rnoxid",
      "cone": "7 - 8",
      "surface": "Glossy",
      "transparency": "Opaque",
      "atmosphere": "Oxidation, Reduction",
      "subtype": "Glaze - Iron",
      "ingredients": [
        {
          "material": "Cornwall Stone",
          "amount": 75.0
        },
        {
          "material": "Whiting",
          "amount": 18.0
        },
        {
          "material": "Silica",
          "amount": 5.0
        },
        {
          "material": "Zinc Oxide",
          "amount": 2.0
        }
      ],
      "additionals": [
        {
          "material": "Tin Oxide",
          "amount": 10.0
        },
        {
          "material": "Iron oxide",
          "amount": 6.0
        }
      ],
      "description": "5% av j\u00e4rnoxiden l\u00e4ggs till innan glasyren siktas, 1% efter.",
      "createdBy": "Magdalena Svensson",
      "source": "glazy.org",
      "url": "https://glazy.org/recipes/194412"
    },
    {
      "id": 19393,
      "code": "GLAZY-19393",
      "name": "Rusty Iron Oil Spot",
      "cone": "8",
      "surface": "",
      "transparency": "",
      "atmosphere": "Oxidation",
      "subtype": "Glaze - Iron - Oil Spot",
      "ingredients": [
        {
          "material": "Nepheline Syenite",
          "amount": 52.56
        },
        {
          "material": "EP Kaolin",
          "amount": 14.63
        },
        {
          "material": "Potash Feldspar",
          "amount": 10.95
        },
        {
          "material": "Silica",
          "amount": 10.54
        },
        {
          "material": "Dolomite",
          "amount": 10.13
        },
        {
          "material": "Wollastonite",
          "amount": 1.19
        }
      ],
      "additionals": [
        {
          "material": "Red Iron Oxide",
          "amount": 5.0
        }
      ],
      "description": "Here is a different recipe for B 123 https://glazy.org/recipes/3680 Different results when slow cooling. (More granular) Passed the lemon test",
      "createdBy": "Sergio Barba",
      "source": "glazy.org",
      "url": "https://glazy.org/recipes/19393"
    },
    {
      "id": 2322,
      "code": "GLAZY-2322",
      "name": "Rusty Velvet",
      "cone": "07 - 04",
      "surface": "Matte",
      "transparency": "Opaque",
      "atmosphere": "Raku",
      "subtype": "Glaze - Raku",
      "ingredients": [
        {
          "material": "Lithium Carbonate",
          "amount": 70.0
        },
        {
          "material": "Bentonite",
          "amount": 15.0
        },
        {
          "material": "Borax",
          "amount": 10.0
        },
        {
          "material": "Feldspar",
          "amount": 5.0
        }
      ],
      "additionals": [
        {
          "material": "Chrome Oxide",
          "amount": 8.0
        }
      ],
      "description": "Glaze Type: Raku (Reduction) Reddish-brown Wdry black areas. 07 gives a drier look. From Clay Times Jul/Aug 03, p. 44.",
      "createdBy": "Glazy Admin",
      "source": "glazy.org",
      "url": "https://glazy.org/recipes/2322"
    },
    {
      "id": 246266,
      "code": "GLAZY-246266",
      "name": "Rut Harita P117",
      "cone": "4 - 5 1/2",
      "surface": "Semi-glossy",
      "transparency": "Opaque",
      "atmosphere": "Oxidation",
      "subtype": "Glaze",
      "ingredients": [
        {
          "material": "Potash Feldspar",
          "amount": 33.0
        },
        {
          "material": "Caol\u00edn Patag\u00f3nico",
          "amount": 29.0
        },
        {
          "material": "Frita CC 202",
          "amount": 17.0
        },
        {
          "material": "Whiting",
          "amount": 16.5
        },
        {
          "material": "Zinc Oxide",
          "amount": 4.5
        }
      ],
      "additionals": [
        {
          "material": "Black Copper Oxide",
          "amount": 4.0
        }
      ],
      "description": "Se esperaba un verde vivo, lo cual ocurrio. Interesante coloracion sobre pasta tostada. Plancha bastante, al parecer no requiere capa gruesa.",
      "createdBy": "Mart\u00edn Rolando",
      "source": "glazy.org",
      "url": "https://glazy.org/recipes/246266"
    },
    {
      "id": 593,
      "code": "GLAZY-593",
      "name": "Ruth Ballou's Slip",
      "cone": "5 - 10",
      "surface": "",
      "transparency": "",
      "atmosphere": "Oxidation, Reduction",
      "subtype": "Slip & Engobe - Slip",
      "ingredients": [
        {
          "material": "Silica",
          "amount": 30.0
        },
        {
          "material": "Nepheline Syenite",
          "amount": 25.0
        },
        {
          "material": "Ball Clay",
          "amount": 20.0
        },
        {
          "material": "EP Kaolin",
          "amount": 20.0
        },
        {
          "material": "Borax",
          "amount": 5.0
        }
      ],
      "additionals": [
        {
          "material": "Bentonite",
          "amount": 2.0
        }
      ],
      "description": "cone 8-10 for various shades of Blue Green add: 1-4% Chrome Ox 1-3% Cobalt Carb Muted blue 5 Cobalt Carb 10 Red Iron OX 15 Rutile Blue 2-4% Cobalt Carb Brown 5 - 40% Red Iron Ox submitted by: Ruth Ballou e-mail:",
      "createdBy": "Glazy Admin",
      "source": "glazy.org",
      "url": "https://glazy.org/recipes/593"
    },
    {
      "id": 10937,
      "code": "GLAZY-10937",
      "name": "Rutile",
      "cone": "10 - 12",
      "surface": "Semi-matte",
      "transparency": "Opaque",
      "atmosphere": "",
      "subtype": "Glaze",
      "ingredients": [
        {
          "material": "Custer Feldspar",
          "amount": 30.0
        },
        {
          "material": "Silica",
          "amount": 26.0
        },
        {
          "material": "EP Kaolin",
          "amount": 17.0
        },
        {
          "material": "Dolomite",
          "amount": 16.0
        },
        {
          "material": "Whiting",
          "amount": 11.0
        }
      ],
      "additionals": [
        {
          "material": "Rutile",
          "amount": 8.0
        }
      ],
      "description": "",
      "createdBy": "chance taylor",
      "source": "glazy.org",
      "url": "https://glazy.org/recipes/10937"
    },
    {
      "id": 17815,
      "code": "GLAZY-17815",
      "name": "rutile 1",
      "cone": "6",
      "surface": "",
      "transparency": "",
      "atmosphere": "Oxidation",
      "subtype": "Glaze",
      "ingredients": [
        {
          "material": "Barium Carbonate",
          "amount": 30.0
        },
        {
          "material": "Cornwall Stone",
          "amount": 30.0
        },
        {
          "material": "Ferro Frit 3195",
          "amount": 30.0
        },
        {
          "material": "Silica",
          "amount": 7.0
        },
        {
          "material": "Magnesium carbonate",
          "amount": 3.0
        }
      ],
      "additionals": [
        {
          "material": "Rutile",
          "amount": 6.0
        },
        {
          "material": "Copper Carbonate",
          "amount": 2.0
        }
      ],
      "description": "umf calculator backwards glaze............ its ok",
      "createdBy": "Ginger",
      "source": "glazy.org",
      "url": "https://glazy.org/recipes/17815"
    },
    {
      "id": 12723,
      "code": "GLAZY-12723",
      "name": "rutile ash",
      "cone": "5 - 10",
      "surface": "Semi-matte",
      "transparency": "",
      "atmosphere": "Oxidation, Reduction, Salt & Soda",
      "subtype": "Glaze - Specialty",
      "ingredients": [
        {
          "material": "Hardwood ash",
          "amount": 57.0
        },
        {
          "material": "Gerstley Borate",
          "amount": 28.0
        },
        {
          "material": "Rutile",
          "amount": 15.0
        }
      ],
      "description": "glaze texturizer. in oxidation or reduction it fluxes strongly with many glazes. best to test. alone in salt firing it will give a burst of milky rutile yellow/blue both matt and gloss in different areas. different types of ash will influence the color and texture.",
      "createdBy": "timothy graham",
      "source": "glazy.org",
      "url": "https://glazy.org/recipes/12723"
    },
    {
      "id": 217879,
      "code": "GLAZY-217879",
      "name": "Rutile B-Matt Glaze",
      "cone": "5 - 6",
      "surface": "",
      "transparency": "",
      "atmosphere": "Oxidation",
      "subtype": "Glaze - Matte",
      "ingredients": [
        {
          "material": "Custer Feldspar",
          "amount": 56.0
        },
        {
          "material": "Whiting",
          "amount": 20.0
        },
        {
          "material": "EP Kaolin",
          "amount": 18.0
        },
        {
          "material": "Silica",
          "amount": 6.0
        }
      ],
      "additionals": [
        {
          "material": "Zinc Oxide",
          "amount": 9.0
        },
        {
          "material": "Rutile",
          "amount": 7.0
        }
      ],
      "description": "University of Maryland Glazes by Harold J. McWhinnie, Ceramics Monthly, February 1980 \"The following glaze recipes are intended for use at the Cone 6 range in an oxidizing atmosphere on stoneware clay bodies.\"",
      "createdBy": "Glazy Admin",
      "source": "glazy.org",
      "url": "https://glazy.org/recipes/217879"
    },
    {
      "id": 594,
      "code": "GLAZY-594",
      "name": "Rutile Blue",
      "cone": "10",
      "surface": "Glossy",
      "transparency": "",
      "atmosphere": "",
      "subtype": "Glaze - Blue",
      "ingredients": [
        {
          "material": "Potash Feldspar",
          "amount": 32.2
        },
        {
          "material": "Whiting",
          "amount": 20.5
        },
        {
          "material": "Silica",
          "amount": 19.5
        },
        {
          "material": "EP Kaolin",
          "amount": 16.6
        },
        {
          "material": "Talc",
          "amount": 11.2
        }
      ],
      "additionals": [
        {
          "material": "Rutile",
          "amount": 8.3
        }
      ],
      "description": "Below is a glaze I have been using for years, I got it out of CM. Likes a thick dip and I also double dip rims. Does not like a long soak at cone 10. Looks best at a good cone 9 (slightly satin with shiny spots) or 10 ( glossy blue with mottling and crystals) Good Luck! Barbara Murphy, Waterloo, Ontario dave murphy",
      "createdBy": "Glazy Admin",
      "source": "glazy.org",
      "url": "https://glazy.org/recipes/594"
    },
    {
      "id": 5038,
      "code": "GLAZY-5038",
      "name": "Rutile Blue",
      "cone": "10",
      "surface": "Glossy",
      "transparency": "",
      "atmosphere": "Reduction",
      "subtype": "Glaze - Blue - Rutile",
      "ingredients": [
        {
          "material": "Potash Feldspar",
          "amount": 30.0
        },
        {
          "material": "Silica",
          "amount": 26.3
        },
        {
          "material": "EP Kaolin",
          "amount": 16.8
        },
        {
          "material": "Dolomite",
          "amount": 15.8
        },
        {
          "material": "Whiting",
          "amount": 11.1
        }
      ],
      "additionals": [
        {
          "material": "Rutile",
          "amount": 8.0
        }
      ],
      "description": "This recipe was imported from Louis Katz's Hyperglaze database available on his website: http://falcon.tamucc.edu/lkatz/allglazes.txt More information about Louis Katz can be found on his website, http://www.louiskatz.net/ Louis Katz Notes: I am not a safety expert and any information contained in this file about safety should be ignored in favor of advice from experts. All of the materials in all glazes are potentially hazardous. All of these glaze recipes are given without any representation of accuracy or safety. They may work, they may not. They may be safe when fired or they may not. All of the materials used in them have hazards associated with them. You must be have sufficient training in the hazards before you use the the materials. You will have to determine the suitability and safety for your use. Do not assume that a lack of a warning about a material means that it is safe. Cone: 10 Color: Blue (thin is brown) Surface texture: shiny Firing: Reduction Glaze type: Ca Mg MidRoad Recipe: Percent Batch Dolomite 15.80 1264 Potash Feldspar 30.00 2400 Whiting 11.10 888 EPK 16.80 1344 Flint 26.30 2104 Totals: 100.00 % 8000 Gm Also add: Rutile 8.00 640 Comments: Very runny if thick. This glaze is blue when thick, brown/tan when thin.",
      "createdBy": "Glazy Admin",
      "source": "glazy.org",
      "url": "https://glazy.org/recipes/5038"
    },
    {
      "id": 8897,
      "code": "GLAZY-8897",
      "name": "Rutile Blue",
      "cone": "10",
      "surface": "Glossy",
      "transparency": "Semi-opaque",
      "atmosphere": "Reduction",
      "subtype": "Glaze",
      "ingredients": [
        {
          "material": "Custer Feldspar",
          "amount": 30.0
        },
        {
          "material": "Silica",
          "amount": 26.3
        },
        {
          "material": "EP Kaolin",
          "amount": 16.8
        },
        {
          "material": "Dolomite",
          "amount": 15.8
        },
        {
          "material": "Whiting",
          "amount": 11.1
        }
      ],
      "additionals": [
        {
          "material": "Rutile",
          "amount": 8.0
        }
      ],
      "description": "Mottled blue, tan, off white where thick. Can run where thick, but there is a lot of variation in this glaze.",
      "createdBy": "IU Southeast Ceramics",
      "source": "glazy.org",
      "url": "https://glazy.org/recipes/8897"
    },
    {
      "id": 187449,
      "code": "GLAZY-187449",
      "name": "Rutile Blue",
      "cone": "9 - 11",
      "surface": "Glossy",
      "transparency": "Semi-opaque",
      "atmosphere": "Reduction",
      "subtype": "Glaze - Blue - Rutile",
      "ingredients": [
        {
          "material": "Custer Feldspar",
          "amount": 30.0
        },
        {
          "material": "Silica",
          "amount": 26.3
        },
        {
          "material": "EP Kaolin",
          "amount": 16.8
        },
        {
          "material": "Dolomite",
          "amount": 15.8
        },
        {
          "material": "Whiting",
          "amount": 6.1
        },
        {
          "material": "Strontium Carbonate",
          "amount": 5.0
        }
      ],
      "additionals": [
        {
          "material": "Rutile",
          "amount": 8.0
        },
        {
          "material": "Bentonite",
          "amount": 2.0
        }
      ],
      "description": "My favorite rutile blue glaze, from my workplace at Randolph Recreation center. You get the best blue colors on buff or red stoneware. Porcelain yields more of a pink color at times. Combos in great ways with other glazes.",
      "createdBy": "Sid Henderson",
      "source": "glazy.org",
      "url": "https://glazy.org/recipes/187449"
