Repository: MrSeldon/argilev2

File: data/glazes/glazy.json (part 236 of 315)
{
    },
    {
      "id": 595,
      "code": "GLAZY-595",
      "name": "Rutile Blue #1",
      "cone": "9 - 10",
      "surface": "Satin",
      "transparency": "",
      "atmosphere": "Reduction",
      "subtype": "Glaze - Blue",
      "ingredients": [
        {
          "material": "G-200 Feldspar",
          "amount": 32.2
        },
        {
          "material": "Whiting",
          "amount": 20.5
        },
        {
          "material": "Silica",
          "amount": 19.5
        },
        {
          "material": "EP Kaolin",
          "amount": 16.6
        },
        {
          "material": "Talc",
          "amount": 11.2
        }
      ],
      "additionals": [
        {
          "material": "Rutile",
          "amount": 8.3
        }
      ],
      "description": "from Alfred U. days Tan where thin Beige where med. and mottled light blue where thick. Satin matt to gloss. Well I finally got around to typing this thing up...^9-10 Blues Thank you one and all for all the donated recipes. I only tested 31 out of almost 100 I received. I'll continue testing and reporting as the winter DRAGS on. All the glazes were tested on #900 Miller clay which is a toasty ^10 stoneware. One side of the test tile was brushed with a thick coating of Cynthia Bringle's wet/dry white slip. Each glaze was dipped in three thicknesses on a heavily textured tile. All tiles were fired to a (hard)^9 (10 tipping)reduction firing. 1 hr. Body reduction at ^08 and 1 hr. glaze reduction at ^9 then a quick reox. before shutdown. Any time potash or Custer spar is called for, I used G-200. All ball clay is OM-4 . Many glazes I substituted 75% of the amount of Barium with Strontium. All kaolin is EPK. Remember... glazes don't travel well. Your results will probably be TOTALLY different. Please test before use. Tracy Wilson Saltbox Pottery 4 Shaw Rd. Woolwich, ME 04579 phone: 207-443-5586 fax: 207-442-8922 email: web: http://www.ime.net/dwilson/",
      "createdBy": "Glazy Admin",
      "source": "glazy.org",
      "url": "https://glazy.org/recipes/595"
    },
    {
      "id": 596,
      "code": "GLAZY-596",
      "name": "Rutile Blue #2",
      "cone": "9 - 10",
      "surface": "Satin",
      "transparency": "",
      "atmosphere": "Reduction",
      "subtype": "Glaze - Blue",
      "ingredients": [
        {
          "material": "G-200 Feldspar",
          "amount": 30.0
        },
        {
          "material": "Silica",
          "amount": 26.3
        },
        {
          "material": "EP Kaolin",
          "amount": 16.8
        },
        {
          "material": "Dolomite",
          "amount": 15.8
        },
        {
          "material": "Whiting",
          "amount": 11.1
        }
      ],
      "additionals": [
        {
          "material": "Rutile",
          "amount": 8.0
        }
      ],
      "description": "from Kevin Tan satin almost gold where thin. pasty blue gloss where thick. Beautiful with CB slip Well I finally got around to typing this thing up...^9-10 Blues Thank you one and all for all the donated recipes. I only tested 31 out of almost 100 I received. I'll continue testing and reporting as the winter DRAGS on. All the glazes were tested on #900 Miller clay which is a toasty ^10 stoneware. One side of the test tile was brushed with a thick coating of Cynthia Bringle's wet/dry white slip. Each glaze was dipped in three thicknesses on a heavily textured tile. All tiles were fired to a (hard)^9 (10 tipping)reduction firing. 1 hr. Body reduction at ^08 and 1 hr. glaze reduction at ^9 then a quick reox. before shutdown. Any time potash or Custer spar is called for, I used G-200. All ball clay is OM-4 . Many glazes I substituted 75% of the amount of Barium with Strontium. All kaolin is EPK. Remember... glazes don't travel well. Your results will probably be TOTALLY different. Please test before use. Tracy Wilson Saltbox Pottery 4 Shaw Rd. Woolwich, ME 04579 phone: 207-443-5586 fax: 207-442-8922 email: web: http://www.ime.net/dwilson/",
      "createdBy": "Glazy Admin",
      "source": "glazy.org",
      "url": "https://glazy.org/recipes/596"
    },
    {
      "id": 41504,
      "code": "GLAZY-41504",
      "name": "Rutile Blue (Romero House)",
      "cone": "10",
      "surface": "",
      "transparency": "",
      "atmosphere": "Reduction",
      "subtype": "Glaze",
      "ingredients": [
        {
          "material": "Custer Feldspar",
          "amount": 27.85
        },
        {
          "material": "Silica",
          "amount": 24.52
        },
        {
          "material": "EP Kaolin",
          "amount": 15.38
        },
        {
          "material": "Dolomite",
          "amount": 14.54
        },
        {
          "material": "Whiting",
          "amount": 10.38
        },
        {
          "material": "Rutile",
          "amount": 7.32
        }
      ],
      "description": "On dark clay body",
      "createdBy": "KBangs",
      "source": "glazy.org",
      "url": "https://glazy.org/recipes/41504"
    },
    {
      "id": 597,
      "code": "GLAZY-597",
      "name": "Rutile Blue I",
      "cone": "10 - 11",
      "surface": "Glossy",
      "transparency": "",
      "atmosphere": "Reduction",
      "subtype": "Glaze - Blue",
      "ingredients": [
        {
          "material": "Silica",
          "amount": 31.6
        },
        {
          "material": "Custer Feldspar",
          "amount": 28.9
        },
        {
          "material": "Whiting",
          "amount": 20.6
        },
        {
          "material": "EP Kaolin",
          "amount": 18.9
        }
      ],
      "additionals": [
        {
          "material": "Rutile",
          "amount": 7.0
        }
      ],
      "description": "I can't put my hands on that copy of CM right now, but I did copy into my glaze notebook the two rutile glazes in that article. Rutile Blue II is a glaze I am still using. Jan Wax jan wax",
      "createdBy": "Glazy Admin",
      "source": "glazy.org",
      "url": "https://glazy.org/recipes/597"
    },
    {
      "id": 598,
      "code": "GLAZY-598",
      "name": "Rutile Blue II",
      "cone": "10",
      "surface": "Glossy",
      "transparency": "",
      "atmosphere": "Reduction",
      "subtype": "Glaze - Blue",
      "ingredients": [
        {
          "material": "Custer Feldspar",
          "amount": 30.0
        },
        {
          "material": "Silica",
          "amount": 26.3
        },
        {
          "material": "EP Kaolin",
          "amount": 16.8
        },
        {
          "material": "Dolomite",
          "amount": 15.8
        },
        {
          "material": "Whiting",
          "amount": 11.1
        }
      ],
      "additionals": [
        {
          "material": "Rutile",
          "amount": 8.0
        }
      ],
      "description": "I can't put my hands on that copy of CM right now, but I did copy into my glaze notebook the two rutile glazes in that article. Rutile Blue II is a glaze I am still using. Jan Wax jan wax",
      "createdBy": "Glazy Admin",
      "source": "glazy.org",
      "url": "https://glazy.org/recipes/598"
    },
    {
      "id": 27933,
      "code": "GLAZY-27933",
      "name": "Rutile Blue Pink",
      "cone": "10",
      "surface": "Glossy",
      "transparency": "",
      "atmosphere": "Reduction, Oxidation",
      "subtype": "Glaze",
      "ingredients": [
        {
          "material": "Custer Feldspar",
          "amount": 33.52
        },
        {
          "material": "Silica",
          "amount": 24.24
        },
        {
          "material": "Gerstley Borate",
          "amount": 10.89
        },
        {
          "material": "Barium Carbonate",
          "amount": 8.81
        },
        {
          "material": "EP Kaolin",
          "amount": 8.05
        },
        {
          "material": "Dolomite",
          "amount": 6.15
        },
        {
          "material": "Rutile",
          "amount": 4.75
        },
        {
          "material": "Whiting",
          "amount": 3.6
        }
      ],
      "description": "",
      "createdBy": "HaileyRose",
      "source": "glazy.org",
      "url": "https://glazy.org/recipes/27933"
    },
    {
      "id": 599,
      "code": "GLAZY-599",
      "name": "Rutile Blue SEGAR",
      "cone": "9 - 10",
      "surface": "Glossy",
      "transparency": "Semi-opaque",
      "atmosphere": "Reduction",
      "subtype": "Glaze - Blue",
      "ingredients": [
        {
          "material": "Potash Feldspar",
          "amount": 42.0
        },
        {
          "material": "Silica",
          "amount": 27.0
        },
        {
          "material": "Whiting",
          "amount": 18.0
        },
        {
          "material": "Ball Clay",
          "amount": 13.0
        }
      ],
      "additionals": [
        {
          "material": "Black Iron Oxide",
          "amount": 4.0
        },
        {
          "material": "Titanium Dioxide",
          "amount": 4.0
        }
      ],
      "description": "If you are looking for a reliable rutile blue glaze, I have one that uses titanium (pure form of rutile, of course) and is very nice. It comes out as a classic blue (thick), rust (thinner) glaze and I have found it to be very reliable. Gail Dapogny in Ann Arbor james dapogny",
      "createdBy": "Glazy Admin",
      "source": "glazy.org",
      "url": "https://glazy.org/recipes/599"
    },
    {
      "id": 364238,
      "code": "GLAZY-364238",
      "name": "Rutile Cream",
      "cone": "6",
      "surface": "Satin",
      "transparency": "Semi-opaque",
      "atmosphere": "Oxidation",
      "subtype": "Glaze",
      "ingredients": [
        {
          "material": "Nepheline Syenite",
          "amount": 46.57
        },
        {
          "material": "Silica",
          "amount": 19.84
        },
        {
          "material": "Wollastonite",
          "amount": 15.45
        },
        {
          "material": "Talc",
          "amount": 6.67
        },
        {
          "material": "Kaolin E",
          "amount": 5.97
        },
        {
          "material": "Zinc Oxide",
          "amount": 5.49
        }
      ],
      "additionals": [
        {
          "material": "Rutile",
          "amount": 8.0
        }
      ],
      "description": "Using as a cover glaze. This is the same as Rutile clear, but I relabeled it because in my hands it comes out as a beautiful cream color with tinges of pink and orange. Consistent, great as a liner Similar to Lynettes opal, with a satin finish",
      "createdBy": "Skippy",
      "source": "glazy.org",
      "url": "https://glazy.org/recipes/364238"
    },
    {
      "id": 1480,
      "code": "GLAZY-1480",
      "name": "Rutile Gibby's",
      "cone": "6",
      "surface": "Matte",
      "transparency": "",
      "atmosphere": "",
      "subtype": "Glaze",
      "ingredients": [
        {
          "material": "Nepheline Syenite",
          "amount": 61.5
        },
        {
          "material": "Tile #6 Kaolin",
          "amount": 17.5
        },
        {
          "material": "Bone Ash",
          "amount": 10.5
        },
        {
          "material": "Lithium Carbonate",
          "amount": 10.5
        }
      ],
      "additionals": [
        {
          "material": "Rutile",
          "amount": 10.0
        }
      ],
      "description": "fired to ^ 6 Ox (^ 7 in sitter.)Very nice matt, light tan/yellow with orange specks. From Gibby and Dave Gibson Rafael Molina-Rodriguez",
      "createdBy": "Glazy Admin",
      "source": "glazy.org",
      "url": "https://glazy.org/recipes/1480"
    },
    {
      "id": 43813,
      "code": "GLAZY-43813",
      "name": "Rutile Gloss Blue",
      "cone": "10",
      "surface": "",
      "transparency": "",
      "atmosphere": "Reduction",
      "subtype": "Glaze - Blue - Rutile",
      "ingredients": [
        {
          "material": "Cornwall Stone",
          "amount": 63.8
        },
        {
          "material": "Colemanite",
          "amount": 14.3
        },
        {
          "material": "Silica",
          "amount": 7.6
        },
        {
          "material": "Whiting",
          "amount": 7.6
        },
        {
          "material": "EP Kaolin",
          "amount": 4.8
        },
        {
          "material": "Zinc Oxide",
          "amount": 1.9
        }
      ],
      "additionals": [
        {
          "material": "Rutile",
          "amount": 3.2
        },
        {
          "material": "Ilmenite",
          "amount": 2.0
        }
      ],
      "description": "From Virginia Scotchie's Clay and Glaze Compendium",
      "createdBy": "Glazy Admin",
      "source": "glazy.org",
      "url": "https://glazy.org/recipes/43813"
    },
    {
      "id": 7980,
      "code": "GLAZY-7980",
      "name": "Rutile Green",
      "cone": "10",
      "surface": "Semi-glossy",
      "transparency": "Semi-opaque",
      "atmosphere": "Reduction",
      "subtype": "Glaze",
      "ingredients": [
        {
          "material": "Custer Feldspar",
          "amount": 27.78
        },
        {
          "material": "Silica",
          "amount": 24.35
        },
        {
          "material": "EP Kaolin",
          "amount": 15.56
        },
        {
          "material": "Dolomite",
          "amount": 14.63
        },
        {
          "material": "Whiting",
          "amount": 10.28
        },
        {
          "material": "Rutile",
          "amount": 7.41
        }
      ],
      "additionals": [
        {
          "material": "Copper Carbonate",
          "amount": 2.55
        }
      ],
      "description": "A green, variable glaze with some crystallization. It can run where thick and is semi-transparent where thin. Breaks well over texture. Satiny/semi-gloss finish.",
      "createdBy": "IU Southeast Ceramics",
      "source": "glazy.org",
      "url": "https://glazy.org/recipes/7980"
    },
    {
      "id": 79031,
      "code": "GLAZY-79031",
      "name": "Rutile Green (Harford Community College)",
      "cone": "6",
      "surface": "Glossy",
      "transparency": "Semi-opaque",
      "atmosphere": "Oxidation",
      "subtype": "Glaze - Green - Copper",
      "ingredients": [
        {
          "material": "Ferro Frit 3134",
          "amount": 26.0
        },
        {
          "material": "Silica",
          "amount": 26.0
        },
        {
          "material": "Custer Feldspar",
          "amount": 22.0
        },
        {
          "material": "EP Kaolin",
          "amount": 17.0
        },
        {
          "material": "Amtalc-C98 Talc",
          "amount": 5.0
        },
        {
          "material": "Whiting",
          "amount": 4.0
        }
      ],
      "additionals": [
        {
          "material": "Rutile",
          "amount": 6.0
        },
        {
          "material": "Copper Carbonate",
          "amount": 4.0
        },
        {
          "material": "Bentonite",
          "amount": 2.0
        }
      ],
      "description": "",
      "createdBy": "Sarah Knoll",
      "source": "glazy.org",
      "url": "https://glazy.org/recipes/79031"
    },
    {
      "id": 51567,
      "code": "GLAZY-51567",
      "name": "Rutile Green (JB Titanium Green High Fire Glazes)",
      "cone": "10 - 11",
      "surface": "Glossy",
      "transparency": "",
      "atmosphere": "Reduction",
      "subtype": "Glaze - Green - Titanium",
      "ingredients": [
        {
          "material": "Potash Feldspar",
          "amount": 30.0
        },
        {
          "material": "Silica",
          "amount": 26.3
        },
        {
          "material": "Kaolin",
          "amount": 16.8
        },
        {
          "material": "Dolomite",
          "amount": 15.8
        },
        {
          "material": "Whiting",
          "amount": 11.1
        },
        {
          "material": "Rutile",
          "amount": 8.0
        },
        {
          "material": "Copper Carbonate",
          "amount": 5.0
        }
      ],
      "description": "Olive Grey-Green - This is from John Britt's book on High Fire Glazes. Lustrous Surface with mirror like finish. Fired initially in heavy reduction at 850C for an hour and then continued in reduction until cone 11. It pinholes where thick (on flat surfaces), shows texture, flows into greyish rivulets from the rim, appears stable. Specific gravity about 155. Sprayed two coats. The colour is not as I expected but the mirror-like gloss was a pleasant surprise.",
      "createdBy": "Nandita Jain Mahajan",
      "source": "glazy.org",
      "url": "https://glazy.org/recipes/51567"
    },
    {
      "id": 600,
      "code": "GLAZY-600",
      "name": "Rutile Mix",
      "cone": "10",
      "surface": "",
      "transparency": "",
      "atmosphere": "Oxidation, Reduction",
      "subtype": "Underglaze",
      "ingredients": [
        {
          "material": "Gerstley Borate",
          "amount": 50.0
        },
        {
          "material": "Rutile",
          "amount": 50.0
        }
      ],
      "description": "",
      "createdBy": "Glazy Admin",
      "source": "glazy.org",
      "url": "https://glazy.org/recipes/600"
    },
    {
      "id": 3254,
      "code": "GLAZY-3254",
      "name": "Rutile Orange Blue",
      "cone": "10",
      "surface": "Glossy",
      "transparency": "Opaque",
      "atmosphere": "Reduction",
      "subtype": "Glaze - Blue - Rutile",
      "ingredients": [
        {
          "material": "Custer Feldspar",
          "amount": 29.7
        },
        {
          "material": "Whiting",
          "amount": 18.9
        },
        {
          "material": "Silica",
          "amount": 18.0
        },
        {
          "material": "EP Kaolin",
          "amount": 15.3
        },
        {
          "material": "Talc",
          "amount": 10.3
        }
      ],
      "additionals": [
        {
          "material": "Rutile",
          "amount": 7.7
        }
      ],
      "description": "Via Tara Hagen's Glazeitorium http://glazeitorium.blogspot.com/",
      "createdBy": "Tara Hagen",
      "source": "glazy.org",
      "url": "https://glazy.org/recipes/3254"
    },
    {
      "id": 5039,
      "code": "GLAZY-5039",
      "name": "rutile orange/blue",
      "cone": "10",
      "surface": "Glossy",
      "transparency": "",
      "atmosphere": "Oxidation, Reduction",
      "subtype": "Glaze - Blue - Rutile",
      "ingredients": [
        {
          "material": "Custer Feldspar (1989)",
          "amount": 32.2
        },
        {
          "material": "Whiting",
          "amount": 20.5
        },
        {
          "material": "Silica",
          "amount": 19.5
        },
        {
          "material": "EP Kaolin",
          "amount": 16.6
        },
        {
          "material": "Talc",
          "amount": 11.2
        }
      ],
      "additionals": [
        {
          "material": "Rutile",
          "amount": 8.3
        }
      ],
      "description": "This recipe was imported from Louis Katz's Hyperglaze database available on his website: http://falcon.tamucc.edu/lkatz/allglazes.txt More information about Louis Katz can be found on his website, http://www.louiskatz.net/ Louis Katz Notes: I am not a safety expert and any information contained in this file about safety should be ignored in favor of advice from experts. All of the materials in all glazes are potentially hazardous. All of these glaze recipes are given without any representation of accuracy or safety. They may work, they may not. They may be safe when fired or they may not. All of the materials used in them have hazards associated with them. You must be have sufficient training in the hazards before you use the the materials. You will have to determine the suitability and safety for your use. Do not assume that a lack of a warning about a material means that it is safe. Cone: 10 Surface texture: shiny glossy Firing: Ox. or Red. Recipe: Percent Batch talc 11.20 44.8 whiting 20.50 82.0 custer feldspar 32.20 128.8 epk 16.60 66.4 silica 19.50 78.0 Totals: 100.00 % 400.0 gm Also add: rutile 8.30 33.2",
      "createdBy": "Glazy Admin",
      "source": "glazy.org",
      "url": "https://glazy.org/recipes/5039"
    },
    {
      "id": 32337,
      "code": "GLAZY-32337",
      "name": "Rutile Pigment",
      "cone": "12",
      "surface": "",
      "transparency": "",
      "atmosphere": "Reduction",
      "subtype": "Underglaze",
      "ingredients": [
        {
          "material": "Red clay",
          "amount": 75.0
        },
        {
          "material": "Whiting",
          "amount": 16.0
        },
        {
          "material": "Potash Feldspar",
          "amount": 9.0
        }
      ],
      "additionals": [
        {
          "material": "Rutile",
          "amount": 70.0
        },
        {
          "material": "Red Iron Oxide",
          "amount": 30.0
        },
        {
          "material": "Bentonite",
          "amount": 6.0
        }
      ],
      "description": "From \"Pine Mills Pottery\" (Gary and Daphne Hatcher), Ceramics Monthly, April 1987",
      "createdBy": "Glazy Admin",
      "source": "glazy.org",
      "url": "https://glazy.org/recipes/32337"
    },
    {
      "id": 5305,
      "code": "GLAZY-5305",
      "name": "Rutile Rabbit's Fur Glaze",
      "cone": "8 - 9",
      "surface": "",
      "transparency": "",
      "atmosphere": "Reduction",
      "subtype": "Glaze - Iron - Tessha, Hare's Fur",
      "ingredients": [
        {
          "material": "Custer Feldspar (1989)",
          "amount": 51.42
        },
        {
          "material": "Whiting",
          "amount": 18.89
        },
        {
          "material": "Kaolin",
          "amount": 15.74
        },
        {
          "material": "Ball Clay",
          "amount": 8.39
        },
        {
          "material": "Zinc Oxide",
          "amount": 5.56
        }
      ],
      "additionals": [
        {
          "material": "Rutile",
          "amount": 9.23
        },
        {
          "material": "Red Iron Oxide",
          "amount": 4.62
        }
      ],
      "description": "From \"Journeying 10,000 Miles\" by Tony W.T. Yeh. Ceramics Monthly, March 1995. This recipe was imported from Louis Katz's Hyperglaze database available on his website: http://falcon.tamucc.edu/lkatz/allglazes.txt More information about Louis Katz can be found on his website, http://www.louiskatz.net/",
      "createdBy": "Glazy Admin",
      "source": "glazy.org",
      "url": "https://glazy.org/recipes/5305"
    },
    {
      "id": 1542,
      "code": "GLAZY-1542",
      "name": "Rutile Slip",
      "cone": "2",
      "surface": "",
      "transparency": "",
      "atmosphere": "Oxidation, Reduction",
      "subtype": "Slip & Engobe - Slip",
      "ingredients": [
        {
          "material": "Albany slip",
          "amount": 60.0
        },
        {
          "material": "Ferro Frit 5301",
          "amount": 40.0
        }
      ],
      "additionals": [
        {
          "material": "Rutile",
          "amount": 4.0
        }
      ],
      "description": "From a University of Georgia class handout on glaze & clay from Andy Nasisse.",
      "createdBy": "Glazy Admin",
      "source": "glazy.org",
      "url": "https://glazy.org/recipes/1542"
    },
    {
      "id": 146454,
      "code": "GLAZY-146454",
      "name": "Rutile Tangerine",
      "cone": "6",
      "surface": "",
      "transparency": "",
      "atmosphere": "Oxidation",
      "subtype": "Glaze",
      "ingredients": [
        {
          "material": "Silica",
          "amount": 21.5
        },
        {
          "material": "EP Kaolin",
          "amount": 19.8
        },
        {
          "material": "Minspar 200",
          "amount": 19.6
        },
        {
          "material": "Wollastonite",
          "amount": 17.6
        },
        {
          "material": "Ferro Frit 3124",
          "amount": 10.0
        },
        {
          "material": "Ferro Frit 3134",
          "amount": 10.0
        },
        {
          "material": "Whiting",
          "amount": 1.5
        }
      ],
      "additionals": [
        {
          "material": "Rutile",
          "amount": 10.0
        }
      ],
      "description": "",
      "createdBy": "Rachel Elizabeth Burns",
      "source": "glazy.org",
      "url": "https://glazy.org/recipes/146454"
    },
    {
      "id": 4249,
      "code": "GLAZY-4249",
      "name": "S 15",
      "cone": "10",
      "surface": "",
      "transparency": "",
      "atmosphere": "Reduction",
      "subtype": "Glaze - Ash",
      "ingredients": [
        {
          "material": "Wood ash",
          "amount": 50.0
        },
        {
          "material": "G-200 Feldspar",
          "amount": 30.0
        },
        {
          "material": "EP Kaolin",
          "amount": 20.0
        }
      ],
      "description": "From Steve Davis Used mesquite wood ash. Website & Blog: http://kazegama.com/ Website: http://kazegamas.com/ Ash Glazes: http://kazegamas.com/Ash Glazes.htm",
      "createdBy": "Steve Davis",
      "source": "glazy.org",
      "url": "https://glazy.org/recipes/4249"
    },
    {
      "id": 44135,
      "code": "GLAZY-44135",
      "name": "S-2 Shino",
      "cone": "10",
      "surface": "",
      "transparency": "",
      "atmosphere": "Reduction",
      "subtype": "Glaze - Shino",
      "ingredients": [
        {
          "material": "Nepheline Syenite",
          "amount": 200.0
        },
        {
          "material": "Kona F-4 feldspar",
          "amount": 60.0
        },
        {
          "material": "Spodumene",
          "amount": 52.0
        },
        {
          "material": "EP Kaolin",
          "amount": 12.0
        },
        {
          "material": "Soda Ash",
          "amount": 12.0
        },
        {
          "material": "Kentucky OM #4 Ball Clay",
          "amount": 4.0
        }
      ],
      "description": "From Virginia Scotchie's Clay and Glaze Compendium",
      "createdBy": "Glazy Admin",
      "source": "glazy.org",
      "url": "https://glazy.org/recipes/44135"
    },
    {
      "id": 43736,
      "code": "GLAZY-43736",
      "name": "S. Duensing Metallic Black Matte",
      "cone": "10",
      "surface": "Matte",
      "transparency": "",
      "atmosphere": "Oxidation",
      "subtype": "Glaze - Black",
      "ingredients": [
        {
          "material": "Potash Feldspar",
          "amount": 1526.0
        },
        {
          "material": "Gerstley Borate",
          "amount": 208.0
        },
        {
          "material": "Whiting",
          "amount": 106.0
        },
        {
          "material": "EP Kaolin",
          "amount": 95.0
        },
        {
          "material": "Copper Carbonate",
          "amount": 80.0
        },
        {
          "material": "Manganese Dioxide",
          "amount": 80.0
        },
        {
          "material": "Cobalt Oxide",
          "amount": 40.0
        }
      ],
      "description": "From Virginia Scotchie's Clay and Glaze Compendium",
      "createdBy": "Glazy Admin",
      "source": "glazy.org",
      "url": "https://glazy.org/recipes/43736"
    },
    {
      "id": 43469,
      "code": "GLAZY-43469",
      "name": "S. Duensing Opaque White Smooth Matte",
      "cone": "9",
      "surface": "Matte",
      "transparency": "Opaque",
      "atmosphere": "",
      "subtype": "Glaze - White, Off-White",
      "ingredients": [
        {
          "material": "Custer Feldspar",
          "amount": 32.0
        },
        {
          "material": "Dolomite",
          "amount": 22.0
        },
        {
          "material": "EP Kaolin",
          "amount": 22.0
        },
        {
          "material": "Silica",
          "amount": 22.0
        },
        {
          "material": "Whiting",
          "amount": 2.0
        }
      ],
      "description": "From Virginia Scotchie's Clay and Glaze Compendium",
      "createdBy": "Glazy Admin",
      "source": "glazy.org",
      "url": "https://glazy.org/recipes/43469"
    },
    {
      "id": 4764,
      "code": "GLAZY-4764",
      "name": "S.A.C. Black Slip",
      "cone": "06 - 5",
      "surface": "",
      "transparency": "",
      "atmosphere": "Oxidation, Reduction",
      "subtype": "Slip & Engobe - Slip",
      "ingredients": [
        {
          "material": "Redart",
          "amount": 100.0
        }
      ],
      "additionals": [
        {
          "material": "Black Copper Oxide",
          "amount": 6.25
        },
        {
          "material": "Red Iron Oxide",
          "amount": 6.25
        },
        {
          "material": "Manganese Dioxide",
          "amount": 3.75
        },
        {
          "material": "Cobalt Oxide",
          "amount": 3.13
        }
      ],
      "description": "This recipe was imported from Louis Katz's Hyperglaze database available on his website: http://falcon.tamucc.edu/lkatz/allglazes.txt More information about Louis Katz can be found on his website, http://www.louiskatz.net/ Louis Katz Notes: I am not a safety expert and any information contained in this file about safety should be ignored in favor of advice from experts. All of the materials in all glazes are potentially hazardous. All of these glaze recipes are given without any representation of accuracy or safety. They may work, they may not. They may be safe when fired or they may not. All of the materials used in them have hazards associated with them. You must be have sufficient training in the hazards before you use the the materials. You will have to determine the suitability and safety for your use. Do not assume that a lack of a warning about a material means that it is safe. Cone: 06 - 5 Color: black Surface texture: slip Firing: Ox. or Red. Recipe: Percent Batch Cedar Heights Redart 100.00 100.00 Totals: 100.00 % 100.00 gm Also add: Black Copper 6.25 6.25 Cobalt Oxide 3.13 3.13 Manganese Dioxide 3.75 3.75 RIO 6.25 6.25 Comments: CM 02-96 p.20 Black . Cobalt Oxide:",
      "createdBy": "Glazy Admin",
      "source": "glazy.org",
      "url": "https://glazy.org/recipes/4764"
    },
    {
      "id": 4765,
      "code": "GLAZY-4765",
      "name": "S.A.C. White Slip",
      "cone": "06 - 5",
      "surface": "",
      "transparency": "",
      "atmosphere": "Oxidation, Reduction",
      "subtype": "Slip & Engobe - Slip",
      "ingredients": [
        {
          "material": "Silica",
          "amount": 54.64
        },
        {
          "material": "Ball Clay",
          "amount": 14.9
        },
        {
          "material": "Ferro Frit 3110",
          "amount": 14.9
        },
        {
          "material": "Kona F-4 feldspar",
          "amount": 9.94
        },
        {
          "material": "Opax",
          "amount": 4.97
        },
        {
          "material": "Bentonite",
          "amount": 0.65
        }
      ],
      "description": "This recipe was imported from Louis Katz's Hyperglaze database available on his website: http://falcon.tamucc.edu/lkatz/allglazes.txt More information about Louis Katz can be found on his website, http://www.louiskatz.net/ Louis Katz Notes: I am not a safety expert and any information contained in this file about safety should be ignored in favor of advice from experts. All of the materials in all glazes are potentially hazardous. All of these glaze recipes are given without any representation of accuracy or safety. They may work, they may not. They may be safe when fired or they may not. All of the materials used in them have hazards associated with them. You must be have sufficient training in the hazards before you use the the materials. You will have to determine the suitability and safety for your use. Do not assume that a lack of a warning about a material means that it is safe. Cone: 06 - 5 Color: white Surface texture: Slip Firing: Ox. or Red. Recipe: Percent Batch Opax 4.97 4.97 Ferro Frit 3110 14.90 14.90 Kona F-4 Feldspar 9.94 9.94 Ball Clay 14.90 14.90 Bentonite 0.65 0.65 Flint 54.64 54.64 Totals: 100.00 % 100.00 gm Also add: a pinch of epsom salts Comments: CM 02-96 p.20",
      "createdBy": "Glazy Admin",
      "source": "glazy.org",
      "url": "https://glazy.org/recipes/4765"
    },
    {
      "id": 5040,
      "code": "GLAZY-5040",
      "name": "S.S.G.",
      "cone": "10",
      "surface": "",
      "transparency": "",
      "atmosphere": "Oxidation, Reduction",
      "subtype": "Glaze",
      "ingredients": [
        {
          "material": "Kingman Feldspar",
          "amount": 41.46
        },
        {
          "material": "Talc",
          "amount": 18.29
        },
        {
          "material": "Silica",
          "amount": 17.07
        },
        {
          "material": "Colemanite",
          "amount": 9.76
        },
        {
          "material": "Dolomite",
          "amount": 8.54
        },
        {
          "material": "Kaolin",
          "amount": 2.44
        },
        {
          "material": "Red Iron Oxide",
          "amount": 2.44
        }
      ],
      "description": "This recipe was imported from Louis Katz's Hyperglaze database available on his website: http://falcon.tamucc.edu/lkatz/allglazes.txt More information about Louis Katz can be found on his website, http://www.louiskatz.net/ Louis Katz Notes: I am not a safety expert and any information contained in this file about safety should be ignored in favor of advice from experts. All of the materials in all glazes are potentially hazardous. All of these glaze recipes are given without any representation of accuracy or safety. They may work, they may not. They may be safe when fired or they may not. All of the materials used in them have hazards associated with them. You must be have sufficient training in the hazards before you use the the materials. You will have to determine the suitability and safety for your use. Do not assume that a lack of a warning about a material means that it is safe. Cone: 10 Color: rusty metallic Firing: Ox. or Red. Recipe: Percent Batch Kingman Feldspar 41.46 192.5 Colemanite 9.76 45.3 Dolomite 8.54 39.7 Talc 18.29 84.9 Kaolin 2.44 11.3 Flint 17.07 79.3 RIO 2.44 11.3 Totals: 100.00 % 464.3 gm",
      "createdBy": "Glazy Admin",
      "source": "glazy.org",
      "url": "https://glazy.org/recipes/5040"
    },
    {
      "id": 5474,
      "code": "GLAZY-5474",
      "name": "S419 Gray Green Blue",
      "cone": "10",
      "surface": "Glossy",
      "transparency": "Opaque",
      "atmosphere": "Oxidation, Reduction",
      "subtype": "Glaze - Blue",
      "ingredients": [
        {
          "material": "Custer Feldspar",
          "amount": 60.0
        },
        {
          "material": "Whiting",
          "amount": 17.0
        },
        {
          "material": "Albany slip",
          "amount": 7.0
        },
        {
          "material": "Rutile",
          "amount": 7.0
        },
        {
          "material": "EP Kaolin",
          "amount": 5.0
        },
        {
          "material": "Silica",
          "amount": 5.0
        },
        {
          "material": "Cobalt Oxide",
          "amount": 1.5
        },
        {
          "material": "Zinc Oxide",
          "amount": 1.5
        }
      ],
      "description": "The original recipe said this was a matte. My test came out super glossy. Doesn't appear to flow much, but I could see this glaze running. It breaks army green on edges. I can see some crazing on the glaze but you have to really look for it, it may be more obvious in the pool of bowl however. Keeps a kind of lavender-blue-gray to the main part of the glaze, and would cover up any but the deepest of surface decoration.",
      "createdBy": "Alexander Kuttel",
      "source": "glazy.org",
      "url": "https://glazy.org/recipes/5474"
    },
    {
      "id": 3799,
      "code": "GLAZY-3799",
      "name": "S419 Semi matt gray, green and blue",
      "cone": "8 - 10",
      "surface": "Semi-matte",
      "transparency": "Opaque",
      "atmosphere": "Oxidation",
      "subtype": "Glaze - Green",
      "ingredients": [
        {
          "material": "NR Potassium Feldspar",
          "amount": 59.4
        },
        {
          "material": "Whiting",
          "amount": 17.5
        },
        {
          "material": "Albany slip",
          "amount": 7.3
        },
        {
          "material": "Rutile",
          "amount": 7.3
        },
        {
          "material": "Kaolin",
          "amount": 4.66
        },
        {
          "material": "Cobalt Oxide",
          "amount": 1.46
        },
        {
          "material": "Silica",
          "amount": 1.46
        },
        {
          "material": "Zinc Oxide",
          "amount": 1.16
        }
      ],
      "description": "Color depends on thickness. Very thin glaze is gray, fairly thin green and semi matt. Thicker glaze becomes blue and semi glossy to glossy with small crystals. 1270oC with one hour at top temperature. Very good for incised decoration. Safe glaze. http://www.stoneware.net/stoneware/glasyrer/recept/otherox/s419.htm",
      "createdBy": "Lasse \u00d6stman",
      "source": "glazy.org",
      "url": "https://glazy.org/recipes/3799"
    },
    {
      "id": 3800,
      "code": "GLAZY-3800",
      "name": "S422 Semi matt golden yellow",
      "cone": "9",
      "surface": "Semi-matte",
      "transparency": "Opaque",
      "atmosphere": "Oxidation",
      "subtype": "Glaze - Yellow",
      "ingredients": [
        {
          "material": "NR Potassium Feldspar",
          "amount": 64.35
        },
        {
          "material": "Whiting",
          "amount": 18.93
        },
        {
          "material": "Rutile",
          "amount": 7.89
        },
        {
          "material": "Albany slip",
          "amount": 5.68
        },
        {
          "material": "Kaolin",
          "amount": 3.15
        }
      ],
      "additionals": [
        {
          "material": "Red Iron Oxide",
          "amount": 6.31
        }
      ],
      "description": "Very intensive golden yellow. More red when thin, glossier when thicker. 1270oC with one hour at top temperature. Safe glaze. http://www.stoneware.net/stoneware/glasyrer/recept/otherox/s422.htm",
      "createdBy": "Lasse \u00d6stman",
      "source": "glazy.org",
      "url": "https://glazy.org/recipes/3800"
    },
    {
      "id": 30375,
      "code": "GLAZY-30375",
      "name": "S422 Semi matt golden yellow (Copy)",
      "cone": "9",
      "surface": "Semi-matte",
      "transparency": "Opaque",
      "atmosphere": "Oxidation",
      "subtype": "Glaze - Yellow",
      "ingredients": [
        {
          "material": "NR Potassium Feldspar",
          "amount": 64.35
        },
        {
          "material": "Whiting",
          "amount": 18.93
        },
        {
          "material": "Rutile",
          "amount": 7.89
        },
        {
          "material": "Albany slip",
          "amount": 5.68
        },
        {
          "material": "Grolleg Kaolin",
          "amount": 3.15
        }
      ],
      "additionals": [
        {
          "material": "Red Iron Oxide",
          "amount": 6.31
        }
      ],
      "description": "Very intensive golden yellow. More red when thin, glossier when thicker. 1270oC with one hour at top temperature. Safe glaze. http://www.stoneware.net/stoneware/glasyrer/recept/otherox/s422.htm",
      "createdBy": "Ginger",
      "source": "glazy.org",
      "url": "https://glazy.org/recipes/30375"
    },
    {
      "id": 6768,
      "code": "GLAZY-6768",
      "name": "SA Orange Shino",
      "cone": "9 - 11",
      "surface": "Satin",
      "transparency": "Opaque",
      "atmosphere": "Reduction, Salt & Soda, Wood",
      "subtype": "Glaze - Shino",
      "ingredients": [
        {
          "material": "Soda Feldspar",
          "amount": 33.0
        },
        {
          "material": "Nepheline Syenite Norwegian",
          "amount": 33.0
