Repository: MrSeldon/argilev2

File: data/glazes/glazy.json (part 237 of 315)
{
        },
        {
          "material": "Hymod AT Ball Clay",
          "amount": 23.0
        },
        {
          "material": "Red clay",
          "amount": 10.0
        }
      ],
      "description": "Has previously been used at the annual potters camp on members pots in the salt, soda and wood kilns. test photo is from the wood firing",
      "createdBy": "Anglian Potters",
      "source": "glazy.org",
      "url": "https://glazy.org/recipes/6768"
    },
    {
      "id": 67260,
      "code": "GLAZY-67260",
      "name": "Sacco Copper Black Blue Green with White Crystals",
      "cone": "6",
      "surface": "",
      "transparency": "",
      "atmosphere": "Oxidation",
      "subtype": "Glaze - Black",
      "ingredients": [
        {
          "material": "Barium Carbonate",
          "amount": 50.0
        },
        {
          "material": "Nepheline Syenite",
          "amount": 45.0
        },
        {
          "material": "EP Kaolin",
          "amount": 5.0
        }
      ],
      "additionals": [
        {
          "material": "Manganese Dioxide",
          "amount": 10.0
        },
        {
          "material": "Copper Carbonate",
          "amount": 6.0
        },
        {
          "material": "Rutile",
          "amount": 4.0
        }
      ],
      "description": "From The Ceramic Glaze Handbook: Materials, Techniques, Formulas, by Mark Burleson, 2001. Glaze Formulas, Formulas for Oxidation Cone 5-6.",
      "createdBy": "Glazy Admin",
      "source": "glazy.org",
      "url": "https://glazy.org/recipes/67260"
    },
    {
      "id": 4719,
      "code": "GLAZY-4719",
      "name": "Saddle Tan Semi-Matte",
      "cone": "4",
      "surface": "Semi-matte",
      "transparency": "",
      "atmosphere": "Oxidation, Reduction",
      "subtype": "Glaze - White, Off-White",
      "ingredients": [
        {
          "material": "Lead Carbonate",
          "amount": 55.0
        },
        {
          "material": "Silica",
          "amount": 20.0
        },
        {
          "material": "Ball Clay",
          "amount": 10.0
        },
        {
          "material": "Zircopax",
          "amount": 10.0
        },
        {
          "material": "Borax",
          "amount": 5.0
        }
      ],
      "additionals": [
        {
          "material": "Rutile",
          "amount": 4.0
        }
      ],
      "description": "This recipe was imported from Louis Katz's Hyperglaze database available on his website: http://falcon.tamucc.edu/lkatz/allglazes.txt More information about Louis Katz can be found on his website, http://www.louiskatz.net/ Louis Katz Notes: I am not a safety expert and any information contained in this file about safety should be ignored in favor of advice from experts. All of the materials in all glazes are potentially hazardous. All of these glaze recipes are given without any representation of accuracy or safety. They may work, they may not. They may be safe when fired or they may not. All of the materials used in them have hazards associated with them. You must be have sufficient training in the hazards before you use the the materials. You will have to determine the suitability and safety for your use. Do not assume that a lack of a warning about a material means that it is safe. Cone: 04 Color: tan Surface texture: semi-matte Firing: Ox. or Red. Recipe: Percent Batch White Lead 55.00 55.00 Borax 5.00 5.00 Ball Clay 10.00 10.00 Zircopax 10.00 10.00 Flint 20.00 20.00 Totals: 100.00 % 100.00 gm Also add: Rutile 4.00 4.00 White Lead: HIGHLY TOXIC-avoid ingestion. NOT FOR USE WITH WARE INTENDED FOR FOOD.",
      "createdBy": "Glazy Admin",
      "source": "glazy.org",
      "url": "https://glazy.org/recipes/4719"
    },
    {
      "id": 32024,
      "code": "GLAZY-32024",
      "name": "Saga Blue Green",
      "cone": "6",
      "surface": "Glossy",
      "transparency": "Opaque",
      "atmosphere": "Oxidation",
      "subtype": "Glaze",
      "ingredients": [
        {
          "material": "EP Kaolin",
          "amount": 20.0
        },
        {
          "material": "Silica",
          "amount": 20.0
        },
        {
          "material": "Whiting",
          "amount": 20.0
        },
        {
          "material": "Johnson Matthey Frit 169",
          "amount": 20.0
        },
        {
          "material": "Forshammar Feldspar",
          "amount": 20.0
        }
      ],
      "additionals": [
        {
          "material": "Titanium Dioxide",
          "amount": 5.0
        },
        {
          "material": "Cobalt Carbonate",
          "amount": 1.0
        }
      ],
      "description": "",
      "createdBy": "Alisa Liskin Clausen",
      "source": "glazy.org",
      "url": "https://glazy.org/recipes/32024"
    },
    {
      "id": 6099,
      "code": "GLAZY-6099",
      "name": "Sage Green Original Base",
      "cone": "6",
      "surface": "",
      "transparency": "",
      "atmosphere": "Oxidation",
      "subtype": "Glaze - White, Off-White",
      "ingredients": [
        {
          "material": "Nepheline Syenite",
          "amount": 30.0
        },
        {
          "material": "Silica",
          "amount": 30.0
        },
        {
          "material": "Ferro Frit 3134",
          "amount": 20.0
        },
        {
          "material": "Kaolin",
          "amount": 10.0
        },
        {
          "material": "Whiting",
          "amount": 10.0
        }
      ],
      "description": "From Nancy Gallagher",
      "createdBy": "Clara Giorello",
      "source": "glazy.org",
      "url": "https://glazy.org/recipes/6099"
    },
    {
      "id": 6101,
      "code": "GLAZY-6101",
      "name": "Sage Green Original: Cr2O3 1, TiO 2, Rutile 2",
      "cone": "6",
      "surface": "",
      "transparency": "",
      "atmosphere": "Oxidation",
      "subtype": "Glaze - Green - Chrome",
      "ingredients": [
        {
          "material": "Nepheline Syenite",
          "amount": 30.0
        },
        {
          "material": "Silica",
          "amount": 30.0
        },
        {
          "material": "Ferro Frit 3134",
          "amount": 20.0
        },
        {
          "material": "Kaolin",
          "amount": 10.0
        },
        {
          "material": "Whiting",
          "amount": 10.0
        }
      ],
      "additionals": [
        {
          "material": "Rutile",
          "amount": 2.0
        },
        {
          "material": "Titanium Dioxide",
          "amount": 2.0
        },
        {
          "material": "Chrome Oxide",
          "amount": 1.0
        }
      ],
      "description": "From Nancy Gallagher",
      "createdBy": "Clara Giorello",
      "source": "glazy.org",
      "url": "https://glazy.org/recipes/6101"
    },
    {
      "id": 6103,
      "code": "GLAZY-6103",
      "name": "Sage Green Original: Cr2O3 1, TiO 4, Rutile 4",
      "cone": "6",
      "surface": "",
      "transparency": "",
      "atmosphere": "Oxidation",
      "subtype": "Glaze - Green - Chrome",
      "ingredients": [
        {
          "material": "Nepheline Syenite",
          "amount": 30.0
        },
        {
          "material": "Silica",
          "amount": 30.0
        },
        {
          "material": "Ferro Frit 3134",
          "amount": 20.0
        },
        {
          "material": "Kaolin",
          "amount": 10.0
        },
        {
          "material": "Whiting",
          "amount": 10.0
        }
      ],
      "additionals": [
        {
          "material": "Rutile",
          "amount": 4.0
        },
        {
          "material": "Titanium Dioxide",
          "amount": 4.0
        },
        {
          "material": "Chrome Oxide",
          "amount": 1.0
        }
      ],
      "description": "From Nancy Gallagher",
      "createdBy": "Clara Giorello",
      "source": "glazy.org",
      "url": "https://glazy.org/recipes/6103"
    },
    {
      "id": 6106,
      "code": "GLAZY-6106",
      "name": "Sage Green Original: CuO 2, TiO 2, Rutile 2",
      "cone": "6",
      "surface": "",
      "transparency": "",
      "atmosphere": "Oxidation",
      "subtype": "Glaze - Green - Copper",
      "ingredients": [
        {
          "material": "Nepheline Syenite",
          "amount": 30.0
        },
        {
          "material": "Silica",
          "amount": 30.0
        },
        {
          "material": "Ferro Frit 3134",
          "amount": 20.0
        },
        {
          "material": "Kaolin",
          "amount": 10.0
        },
        {
          "material": "Whiting",
          "amount": 10.0
        }
      ],
      "additionals": [
        {
          "material": "Black Copper Oxide",
          "amount": 2.0
        },
        {
          "material": "Rutile",
          "amount": 2.0
        },
        {
          "material": "Titanium Dioxide",
          "amount": 2.0
        }
      ],
      "description": "From Nancy Gallagher",
      "createdBy": "Clara Giorello",
      "source": "glazy.org",
      "url": "https://glazy.org/recipes/6106"
    },
    {
      "id": 6107,
      "code": "GLAZY-6107",
      "name": "Sage Green Original: CuO 2, TiO 4, Rutile 4",
      "cone": "6",
      "surface": "",
      "transparency": "",
      "atmosphere": "Oxidation",
      "subtype": "Glaze - Green - Copper",
      "ingredients": [
        {
          "material": "Nepheline Syenite",
          "amount": 30.0
        },
        {
          "material": "Silica",
          "amount": 30.0
        },
        {
          "material": "Ferro Frit 3134",
          "amount": 20.0
        },
        {
          "material": "Kaolin",
          "amount": 10.0
        },
        {
          "material": "Whiting",
          "amount": 10.0
        }
      ],
      "additionals": [
        {
          "material": "Rutile",
          "amount": 4.0
        },
        {
          "material": "Titanium Dioxide",
          "amount": 4.0
        },
        {
          "material": "Black Copper Oxide",
          "amount": 2.0
        }
      ],
      "description": "From Nancy Gallagher",
      "createdBy": "Clara Giorello",
      "source": "glazy.org",
      "url": "https://glazy.org/recipes/6107"
    },
    {
      "id": 6100,
      "code": "GLAZY-6100",
      "name": "Sage Green Revised Base",
      "cone": "6",
      "surface": "",
      "transparency": "",
      "atmosphere": "Oxidation",
      "subtype": "Glaze - White, Off-White",
      "ingredients": [
        {
          "material": "Silica",
          "amount": 30.0
        },
        {
          "material": "Soda Feldspar",
          "amount": 30.0
        },
        {
          "material": "Ferro Frit 3134",
          "amount": 20.0
        },
        {
          "material": "Kaolin",
          "amount": 10.0
        },
        {
          "material": "Whiting",
          "amount": 10.0
        }
      ],
      "description": "Originally from Nancy Gallagher",
      "createdBy": "Clara Giorello",
      "source": "glazy.org",
      "url": "https://glazy.org/recipes/6100"
    },
    {
      "id": 6102,
      "code": "GLAZY-6102",
      "name": "Sage Green Revised: Cr2O3 1, TiO 2, Rutile 2",
      "cone": "6",
      "surface": "",
      "transparency": "",
      "atmosphere": "Oxidation",
      "subtype": "Glaze - Green - Chrome",
      "ingredients": [
        {
          "material": "Silica",
          "amount": 30.0
        },
        {
          "material": "Soda Feldspar",
          "amount": 30.0
        },
        {
          "material": "Ferro Frit 3134",
          "amount": 20.0
        },
        {
          "material": "Kaolin",
          "amount": 10.0
        },
        {
          "material": "Whiting",
          "amount": 10.0
        }
      ],
      "additionals": [
        {
          "material": "Rutile",
          "amount": 2.0
        },
        {
          "material": "Titanium Dioxide",
          "amount": 2.0
        },
        {
          "material": "Chrome Oxide",
          "amount": 1.0
        }
      ],
      "description": "Originally from Nancy Gallagher",
      "createdBy": "Clara Giorello",
      "source": "glazy.org",
      "url": "https://glazy.org/recipes/6102"
    },
    {
      "id": 6104,
      "code": "GLAZY-6104",
      "name": "Sage Green Revised: Cr2O3 1, TiO 4, Rutile 4",
      "cone": "6",
      "surface": "",
      "transparency": "",
      "atmosphere": "Oxidation",
      "subtype": "Glaze - Green - Chrome",
      "ingredients": [
        {
          "material": "Silica",
          "amount": 30.0
        },
        {
          "material": "Soda Feldspar",
          "amount": 30.0
        },
        {
          "material": "Ferro Frit 3134",
          "amount": 20.0
        },
        {
          "material": "Kaolin",
          "amount": 10.0
        },
        {
          "material": "Whiting",
          "amount": 10.0
        }
      ],
      "additionals": [
        {
          "material": "Rutile",
          "amount": 4.0
        },
        {
          "material": "Titanium Dioxide",
          "amount": 4.0
        },
        {
          "material": "Chrome Oxide",
          "amount": 1.0
        }
      ],
      "description": "Originally from Nancy Gallagher",
      "createdBy": "Clara Giorello",
      "source": "glazy.org",
      "url": "https://glazy.org/recipes/6104"
    },
    {
      "id": 6108,
      "code": "GLAZY-6108",
      "name": "Sage Green Revised: CuO 2, TiO 4, Rutile 4",
      "cone": "6",
      "surface": "",
      "transparency": "",
      "atmosphere": "Oxidation",
      "subtype": "Glaze - Green - Copper",
      "ingredients": [
        {
          "material": "Silica",
          "amount": 30.0
        },
        {
          "material": "Soda Feldspar",
          "amount": 30.0
        },
        {
          "material": "Ferro Frit 3134",
          "amount": 20.0
        },
        {
          "material": "Kaolin",
          "amount": 10.0
        },
        {
          "material": "Whiting",
          "amount": 10.0
        }
      ],
      "additionals": [
        {
          "material": "Rutile",
          "amount": 4.0
        },
        {
          "material": "Titanium Dioxide",
          "amount": 4.0
        },
        {
          "material": "Black Copper Oxide",
          "amount": 2.0
        }
      ],
      "description": "Originally from Nancy Gallagher",
      "createdBy": "Clara Giorello",
      "source": "glazy.org",
      "url": "https://glazy.org/recipes/6108"
    },
    {
      "id": 198018,
      "code": "GLAZY-198018",
      "name": "Sage Green with R2O:RO fixed",
      "cone": "6",
      "surface": "",
      "transparency": "",
      "atmosphere": "Oxidation",
      "subtype": "Glaze - Green - Copper",
      "ingredients": [
        {
          "material": "Silica",
          "amount": 30.8
        },
        {
          "material": "Ferro Frit 3134",
          "amount": 23.61
        },
        {
          "material": "EP Kaolin",
          "amount": 15.4
        },
        {
          "material": "Nepheline Syenite",
          "amount": 13.35
        },
        {
          "material": "Whiting",
          "amount": 11.29
        }
      ],
      "additionals": [
        {
          "material": "Titanium Dioxide",
          "amount": 2.16
        },
        {
          "material": "Black Copper Oxide",
          "amount": 1.85
        },
        {
          "material": "Rutile",
          "amount": 1.54
        }
      ],
      "description": "During one of my labs at CMW I decided to fix the R2O:RO of this great glaze and it is nearly identical to my first test with the original recipe.",
      "createdBy": "Giuliano",
      "source": "glazy.org",
      "url": "https://glazy.org/recipes/198018"
    },
    {
      "id": 23789,
      "code": "GLAZY-23789",
      "name": "Sahib Chun",
      "cone": "8 - 11",
      "surface": "Glossy",
      "transparency": "Semi-opaque",
      "atmosphere": "Reduction",
      "subtype": "Glaze - Iron - Celadon - Chun",
      "ingredients": [
        {
          "material": "Custer Feldspar",
          "amount": 42.9
        },
        {
          "material": "Silica",
          "amount": 26.8
        },
        {
          "material": "Whiting",
          "amount": 21.4
        },
        {
          "material": "Amtalc-C98 Talc",
          "amount": 5.4
        },
        {
          "material": "EP Kaolin",
          "amount": 3.6
        }
      ],
      "additionals": [
        {
          "material": "Red Iron Oxide",
          "amount": 1.0
        }
      ],
      "description": "This has been my Chun of choice, the only nit-pick is the low amount of clay means it does not suspend for long, consider adding 1-2% bentonite if that proves an issue for you. Always stir it between dips and applications",
      "createdBy": "Alexander Kuttel",
      "source": "glazy.org",
      "url": "https://glazy.org/recipes/23789"
    },
    {
      "id": 78356,
      "code": "GLAZY-78356",
      "name": "Saint John's Black",
      "cone": "7 - 8",
      "surface": "Semi-matte",
      "transparency": "Opaque",
      "atmosphere": "Oxidation",
      "subtype": "Glaze - Black - Slip-Based",
      "ingredients": [
        {
          "material": "Alberta Slip",
          "amount": 75.0
        },
        {
          "material": "Nepheline Syenite",
          "amount": 25.0
        }
      ],
      "additionals": [
        {
          "material": "Cobalt Carbonate",
          "amount": 5.0
        },
        {
          "material": "Bentonite",
          "amount": 2.0
        },
        {
          "material": "Manganese Carbonate",
          "amount": 2.0
        },
        {
          "material": "Red Iron Oxide",
          "amount": 1.0
        },
        {
          "material": "Chrome Oxide",
          "amount": 0.25
        }
      ],
      "description": "From \"Amazing Glaze\" by Kline (p. 164). I used Alberta Slip Substitute by Scarva (UK). Because of the high clay content, this glaze needs much water. Preferably leave the glaze with an amount of water overnight, and later add some more water to stir to right consistency. Needs only a thin layer, otherwise blistering will occur.",
      "createdBy": "Anne Boeschoten",
      "source": "glazy.org",
      "url": "https://glazy.org/recipes/78356"
    },
    {
      "id": 75717,
      "code": "GLAZY-75717",
      "name": "Sally Brogden Kawai copper slip",
      "cone": "010 - 04",
      "surface": "",
      "transparency": "",
      "atmosphere": "Oxidation",
      "subtype": "Glaze - Crystalline",
      "ingredients": [
        {
          "material": "Black Copper Oxide",
          "amount": 60.0
        },
        {
          "material": "\u041e\u043a\u0441\u0438\u0434 \u0446\u0438\u043d\u043a\u0430",
          "amount": 28.0
        },
        {
          "material": "Barium Carbonate",
          "amount": 10.0
        },
        {
          "material": "\u041a\u0432\u0430\u0440\u0446\u0435\u0432\u0430\u044f \u043c\u0443\u043a\u0430 Silverbond 15",
          "amount": 9.0
        },
        {
          "material": "Zirconium dioxide",
          "amount": 5.0
        },
        {
          "material": "Bentonite",
          "amount": 3.0
        }
      ],
      "description": "Grey to gun metal black depending on temperature",
      "createdBy": "Vika Dober",
      "source": "glazy.org",
      "url": "https://glazy.org/recipes/75717"
    },
    {
      "id": 231219,
      "code": "GLAZY-231219",
      "name": "Salmon Zinc crawl",
      "cone": "",
      "surface": "",
      "transparency": "",
      "atmosphere": "Oxidation",
      "subtype": "Glaze",
      "ingredients": [
        {
          "material": "Custer Feldspar",
          "amount": 47.6
        },
        {
          "material": "Calcined Kaolin",
          "amount": 27.79
        },
        {
          "material": "Zinc Oxide",
          "amount": 14.21
        },
        {
          "material": "Stain",
          "amount": 12.0
        },
        {
          "material": "Gerstley Borate",
          "amount": 10.35
        }
      ],
      "description": "",
      "createdBy": "Nicole Newman",
      "source": "glazy.org",
      "url": "https://glazy.org/recipes/231219"
    },
    {
      "id": 38588,
      "code": "GLAZY-38588",
      "name": "Salt and Pepper",
      "cone": "6",
      "surface": "Matte",
      "transparency": "Opaque",
      "atmosphere": "Oxidation",
      "subtype": "Glaze",
      "ingredients": [
        {
          "material": "Minspar 200",
          "amount": 70.0
        },
        {
          "material": "EP Kaolin",
          "amount": 10.0
        },
        {
          "material": "Dolomite",
          "amount": 5.0
        },
        {
          "material": "Whiting",
          "amount": 4.0
        },
        {
          "material": "Silica",
          "amount": 3.0
        },
        {
          "material": "Zinc Oxide",
          "amount": 2.0
        },
        {
          "material": "Epsom salts",
          "amount": 1.0
        }
      ],
      "additionals": [
        {
          "material": "Zircopax",
          "amount": 10.0
        },
        {
          "material": "Ilmenite",
          "amount": 3.0
        },
        {
          "material": "Manganese Dioxide",
          "amount": 3.0
        },
        {
          "material": "Bentonite",
          "amount": 2.0
        }
      ],
      "description": "We use a 40-60 mesh manganese and a 40-60 mesh ilmenite.",
      "createdBy": "Gasworks NYC",
      "source": "glazy.org",
      "url": "https://glazy.org/recipes/38588"
    },
    {
      "id": 49597,
      "code": "GLAZY-49597",
      "name": "Salvation",
      "cone": "6",
      "surface": "Satin-matte",
      "transparency": "Opaque",
      "atmosphere": "Oxidation",
      "subtype": "Glaze",
      "ingredients": [
        {
          "material": "Custer Feldspar",
          "amount": 24.8
        },
        {
          "material": "Silica",
          "amount": 23.0
        },
        {
          "material": "Gerstley Borate",
          "amount": 19.3
        },
        {
          "material": "Talc",
          "amount": 17.9
        },
        {
          "material": "Dolomite",
          "amount": 8.1
        },
        {
          "material": "Kaolin",
          "amount": 6.9
        }
      ],
      "description": "Suggested as a cover glaze, otherwise a magnesium matte which is has a fat surface.",
      "createdBy": "Alisa Liskin Clausen",
      "source": "glazy.org",
      "url": "https://glazy.org/recipes/49597"
    },
    {
      "id": 1481,
      "code": "GLAZY-1481",
      "name": "Salvation Glaze",
      "cone": "6",
      "surface": "",
      "transparency": "",
      "atmosphere": "Oxidation",
      "subtype": "Glaze - Purple",
      "ingredients": [
        {
          "material": "Custer Feldspar",
          "amount": 27.0
        },
        {
          "material": "Silica",
          "amount": 25.2
        },
        {
          "material": "Gerstley Borate",
          "amount": 21.0
        },
        {
          "material": "Talc",
          "amount": 19.5
        },
        {
          "material": "Dolomite",
          "amount": 8.8
        },
        {
          "material": "Kentucky OM #4 Ball Clay",
          "amount": 7.5
        }
      ],
      "additionals": [
        {
          "material": "Cobalt Carbonate",
          "amount": 3.0
        }
      ],
      "description": "",
      "createdBy": "Glazy Admin",
      "source": "glazy.org",
      "url": "https://glazy.org/recipes/1481"
    },
    {
      "id": 2860,
      "code": "GLAZY-2860",
      "name": "Salvation Glaze",
      "cone": "10",
      "surface": "",
      "transparency": "",
      "atmosphere": "",
      "subtype": "Glaze - Blue - Cobalt",
      "ingredients": [
        {
          "material": "Custer Feldspar",
          "amount": 27.0
        },
        {
          "material": "Silica",
          "amount": 25.2
        },
        {
          "material": "Talc",
          "amount": 19.0
        },
        {
          "material": "Gerstley Borate",
          "amount": 12.0
        },
        {
          "material": "Dolomite",
          "amount": 8.8
        },
        {
          "material": "Kaolin",
          "amount": 7.5
        }
      ],
      "additionals": [
        {
          "material": "Cobalt Carbonate",
          "amount": 3.0
        }
      ],
      "description": "Source/Alternate names: Tim Eberhardt Notes: Tim Eberhardt: I have used it as a base and as a salvation treatment for work that comes through the glaze fire with less than satisfactory results for 5 years with no problems. Take the cobalt out and you get a satiny white glaze that you can add stains and oxides to in order to get a palette of colours. The hotter you fire the less it will have the crystaly look and the bluer the glaze will become. The cooler, the more purple and pink you will see. If you use this over previously fired pieces, what is underneath will affect the outcome somewhat. I spray a couple of coats over pots I think require salvation. It always works miracles. Increase the borate to 21 for cone 6. Notes: Ron Roy: way short of alumina so it is not going to be durable - best not to use it as a liner. Because it is short of alumina it may be runny. The expansion is a bit on the low side so adding a low expansion material like zirconia could be risky. Notes: Steve Slatin: because this is magnesium rich, low in alumina and high in silica, it will react with the underlying glaze and not just provide a new layer of effects (granted, a refiring with a second coat of glaze always does this to some extent). The effects will include new colour effects because magnesium-rich glazes often have different colour effects from Na/K based glazes, and provide a more varied effect as the lower levels of the glaze surface will include mostly the original colouration and the top layer, rich in Mg, will include the other colouration, and there may be crystalline effects because of the extremely high Si:Al ratio of the salvation treatment, and there may be internal refraction because of the difference in glass characteristics between the already-established normal flux/silica-ratio glass on the pot surface vs the extra-high ratio salvation surface lying on top of it. Why doesnt it run off the pot? My guess here is that Eberhardt mixes it much as he mixes his regular glaze, and then brushes or dips a much thinner layer of the salvation onto the already glazed pot than he would use if it were a base glaze (which is easy enough -- its tough to put a thick layer over a glazed surface). This thin layer when fired is sufficient to create effects but not so thick as to run all over.",
      "createdBy": "Glazy Admin",
      "source": "glazy.org",
      "url": "https://glazy.org/recipes/2860"
    },
    {
      "id": 2892,
      "code": "GLAZY-2892",
      "name": "Sam's Satin",
      "cone": "9 - 11",
      "surface": "Satin",
      "transparency": "Translucent",
      "atmosphere": "",
      "subtype": "Glaze - Iron - Celadon - Blue",
      "ingredients": [
        {
          "material": "Custer Feldspar",
          "amount": 40.0
        },
        {
          "material": "Silica",
          "amount": 34.5
        },
        {
          "material": "Whiting",
          "amount": 15.5
        },
        {
          "material": "Dolomite",
          "amount": 6.0
        },
        {
          "material": "Barium Carbonate",
          "amount": 4.0
        }
      ],
      "additionals": [
        {
          "material": "Yellow Iron Oxide",
          "amount": 0.5
        }
      ],
      "description": "From John Britt's The Complete Guide to High-Fire Glazes",
      "createdBy": "Glazy Admin",
      "source": "glazy.org",
      "url": "https://glazy.org/recipes/2892"
    },
    {
      "id": 82525,
      "code": "GLAZY-82525",
      "name": "Sam's Satin Celadon",
      "cone": "10 - 12",
      "surface": "Glossy",
      "transparency": "Translucent",
      "atmosphere": "Reduction, Salt & Soda",
      "subtype": "Glaze - Iron - Celadon - Blue",
      "ingredients": [
        {
          "material": "Custer Feldspar",
          "amount": 40.0
        },
        {
          "material": "Silica",
          "amount": 34.5
        },
        {
          "material": "Whiting",
          "amount": 15.5
        },
        {
          "material": "Dolomite",
          "amount": 6.0
        },
        {
          "material": "Barium Carbonate",
          "amount": 4.0
        },
        {
          "material": "Bentonite",
          "amount": 2.0
        },
        {
          "material": "Yellow Iron Oxide",
          "amount": 0.5
        }
      ],
      "description": "A cool blue celadon using yellow iron oxide. Can resemble a Chun blue in some applications, ranges from transparent to semi opaque depending on glaze thickness. Does not craze on Coleman porcelain. This glaze has a tendency to hard pan over time, even with 2% bentonite. From John Britt's Complete Guide to High Fire Glazes.",
      "createdBy": "Celia Wiley",
      "source": "glazy.org",
      "url": "https://glazy.org/recipes/82525"
    },
    {
      "id": 11879,
      "code": "GLAZY-11879",
      "name": "San Bao Porcelain Stone + Wollastonite",
      "cone": "10 - 11",
      "surface": "Glossy",
      "transparency": "Translucent",
      "atmosphere": "Reduction",
      "subtype": "Glaze - Iron - Celadon - Blue",
      "ingredients": [
        {
          "material": "Sanbao Porcelain Stone \u4e09\u5b9d\u74f7\u77f3",
          "amount": 84.0
        },
        {
          "material": "Wollastonite",
          "amount": 16.0
        }
      ],
      "description": "A very simple glaze recipe inspired by ancient glazes. Wollastonite mixed with modern glaze stone mined from the mountains in Sanbao, a village just outside of Jingdezhen. Analyses for these Chinese materials may not be accurate.",
      "createdBy": "Derek Au",
      "source": "glazy.org",
      "url": "https://glazy.org/recipes/11879"
    },
    {
      "id": 39231,
      "code": "GLAZY-39231",
      "name": "San Bao Porcelain Stone Glaze",
      "cone": "10",
      "surface": "Semi-glossy",
      "transparency": "Translucent",
      "atmosphere": "",
      "subtype": "Glaze - Iron - Celadon",
      "ingredients": [
        {
          "material": "Sanbao Porcelain Stone \u4e09\u5b9d\u74f7\u77f3",
          "amount": 85.0
        },
        {
          "material": "Wollastonite",
          "amount": 15.0
        }
      ],
      "description": "",
      "createdBy": "Derek Au",
      "source": "glazy.org",
      "url": "https://glazy.org/recipes/39231"
    },
    {
      "id": 43800,
      "code": "GLAZY-43800",
      "name": "Sana's Green",
      "cone": "10",
      "surface": "",
      "transparency": "",
      "atmosphere": "",
      "subtype": "Glaze - Green - Copper",
      "ingredients": [
        {
          "material": "Silica",
          "amount": 31.06
        },
        {
          "material": "Potash Feldspar",
          "amount": 29.12
        },
        {
          "material": "Colemanite",
          "amount": 11.65
        },
        {
          "material": "Whiting",
          "amount": 9.7
        },
        {
          "material": "Barium Carbonate",
          "amount": 7.76
        },
        {
          "material": "Copper Carbonate",
          "amount": 4.85
        },
        {
          "material": "EP Kaolin",
          "amount": 4.85
        },
        {
          "material": "Rutile",
          "amount": 4.85
        },
        {
          "material": "Magnesium carbonate",
          "amount": 2.91
        },
        {
          "material": "Tin Oxide",
          "amount": 2.91
        },
        {
          "material": "Bentonite",
          "amount": 2.0
        }
      ],
      "description": "From Virginia Scotchie's Clay and Glaze Compendium",
      "createdBy": "Glazy Admin",
      "source": "glazy.org",
      "url": "https://glazy.org/recipes/43800"
    },
    {
      "id": 4014,
      "code": "GLAZY-4014",
      "name": "Sand Storm",
      "cone": "9 - 10",
      "surface": "Matte",
      "transparency": "Opaque",
      "atmosphere": "Reduction",
      "subtype": "Glaze - Matte",
      "ingredients": [
        {
          "material": "Custer Feldspar",
          "amount": 30.0
        },
        {
          "material": "EP Kaolin",
          "amount": 25.0
        },
        {
          "material": "Dolomite",
          "amount": 20.0
        },
        {
          "material": "Spodumene",
          "amount": 20.0
        },
        {
          "material": "Whiting",
          "amount": 5.0
        }
      ],
      "description": "Tan to dark brown and almost into orange.",
      "createdBy": "Jason Burke",
      "source": "glazy.org",
      "url": "https://glazy.org/recipes/4014"
    },
    {
      "id": 44055,
      "code": "GLAZY-44055",
      "name": "Sandy Bronze",
      "cone": "6",
      "surface": "",
      "transparency": "",
      "atmosphere": "Oxidation",
      "subtype": "Glaze - Specialty - Metallic",
      "ingredients": [
        {
          "material": "Manganese Carbonate",
          "amount": 80.0
        },
        {
          "material": "Copper Carbonate",
          "amount": 20.0
        },
        {
          "material": "Kentucky OM #4 Ball Clay",
          "amount": 20.0
        }
      ],
      "description": "From Virginia Scotchie's Clay and Glaze Compendium",
      "createdBy": "Glazy Admin",
      "source": "glazy.org",
      "url": "https://glazy.org/recipes/44055"
    },
    {
      "id": 173465,
      "code": "GLAZY-173465",
      "name": "Sandy Brook",
      "cone": "6",
      "surface": "Glossy",
      "transparency": "Semi-opaque",
      "atmosphere": "Oxidation",
      "subtype": "Glaze - White, Off-White",
      "ingredients": [
        {
          "material": "Silica",
          "amount": 25.0
        },
        {
          "material": "Soda Feldspar",
          "amount": 25.0
        },
        {
          "material": "Wollastonite",
          "amount": 20.0
        },
        {
          "material": "Ball Clay",
          "amount": 15.0
        },
        {
          "material": "Ferro Frit 3134",
          "amount": 15.0
        }
      ],
      "additionals": [
        {
          "material": "Bentonite",
          "amount": 2.0
        },
        {
          "material": "Red Iron Oxide",
          "amount": 2.0
        },
        {
          "material": "Titanium Dioxide",
          "amount": 2.0
        }
      ],
      "description": "Glossy Tan with grey and light brown variegation",
      "createdBy": "Kenneth Lau",
      "source": "glazy.org",
      "url": "https://glazy.org/recipes/173465"
    },
    {
      "id": 44184,
      "code": "GLAZY-44184",
      "name": "Sandy Molten",
      "cone": "4",
      "surface": "",
      "transparency": "",
      "atmosphere": "Oxidation",
      "subtype": "Glaze - Specialty",
      "ingredients": [
        {
          "material": "Silica",
          "amount": 40.0
        },
        {
          "material": "Borax",
          "amount": 30.0
        },
        {
          "material": "Redart",
          "amount": 30.0
        }
      ],
      "description": "From Virginia Scotchie's Clay and Glaze Compendium",
      "createdBy": "Glazy Admin",
      "source": "glazy.org",
      "url": "https://glazy.org/recipes/44184"
    },
    {
      "id": 11405,
      "code": "GLAZY-11405",
      "name": "Sandy's Gold, a Wesleyan Potter's Student Glaze",
      "cone": "10 - 11",
      "surface": "Semi-glossy",
      "transparency": "Opaque",
      "atmosphere": "Reduction",
      "subtype": "Glaze",
      "ingredients": [
        {
          "material": "Custer Feldspar (2000-2012 Ron Roy)",
          "amount": 42.09
        },
        {
          "material": "Silica",
          "amount": 27.19
        },
        {
          "material": "Whiting",
          "amount": 17.62
        },
        {
          "material": "EP Kaolin",
          "amount": 13.09
        }
      ],
      "additionals": [
        {
          "material": "Red Iron Oxide",
          "amount": 4.03
        },
        {
          "material": "Rutile",
          "amount": 4.03
        }
      ],
      "description": "",
      "createdBy": "Arline Edmonds",
      "source": "glazy.org",
      "url": "https://glazy.org/recipes/11405"
    },
    {
      "id": 2371,
      "code": "GLAZY-2371",
      "name": "Sankey Iron Red",
      "cone": "6",
      "surface": "Glossy",
      "transparency": "",
      "atmosphere": "",
      "subtype": "Glaze - Iron - Kaki, Tomato Red",
      "ingredients": [
        {
          "material": "Custer Feldspar",
          "amount": 44.0
        },
        {
          "material": "Silica",
          "amount": 16.5
        },
        {
          "material": "Bone Ash",
          "amount": 14.0
        },
        {
          "material": "Red Iron Oxide",
          "amount": 11.0
        },
        {
          "material": "EP Kaolin",
          "amount": 10.5
        },
        {
          "material": "Talc",
          "amount": 10.0
        },
        {
          "material": "Lithium Carbonate",
          "amount": 3.0
        },
        {
          "material": "Bentonite",
          "amount": 2.0
        }
      ],
      "description": "Source/Alternate names: Baldwin Red adapted by John Sankey to North American materials Source/Alternate names: same oxides as Baldwin Red, similar to Spodumene Iron Red Firing Notes: hold at 950C for 1 hour Notes: John Sankey: A very even colour as long as it is thicker than 50 um, red crystals on a black ground with visual depth. It tends to black where it is thin. By far the most reliable of the iron reds I have tried. The expansion is high, but it works perfectly on my clay, which is fairly low expansion, probably due to the high potash content, which increases both elasticity and tensile strength.",
      "createdBy": "Glazy Admin",
      "source": "glazy.org",
      "url": "https://glazy.org/recipes/2371"
    },
    {
      "id": 6894,
      "code": "GLAZY-6894",
      "name": "sankey iron red",
      "cone": "6 - 8",
      "surface": "Semi-glossy",
      "transparency": "Semi-opaque",
      "atmosphere": "Oxidation",
      "subtype": "Glaze",
      "ingredients": [
        {
          "material": "Potash Feldspar",
          "amount": 44.0
        },
        {
          "material": "Silica",
          "amount": 16.5
        },
        {
          "material": "Bone Ash",
          "amount": 14.0
        },
        {
          "material": "EP Kaolin",
          "amount": 10.5
        },
        {
          "material": "Talc",
          "amount": 10.0
        },
        {
          "material": "Bentonite",
          "amount": 2.0
        }
      ],
      "additionals": [
        {
          "material": "Red Iron Oxide",
          "amount": 11.0
        },
        {
          "material": "Lithium Carbonate",
          "amount": 3.0
        }
      ],
      "description": "best on porcelain with a slow cool to bring out the spots",
      "createdBy": "kenneth ibbett",
      "source": "glazy.org",
      "url": "https://glazy.org/recipes/6894"
    },
    {
      "id": 2789,
      "code": "GLAZY-2789",
      "name": "Santerre Stable Blue",
      "cone": "9 - 10",
      "surface": "Glossy",
      "transparency": "",
      "atmosphere": "Reduction",
      "subtype": "Glaze - Blue",
      "ingredients": [
        {
          "material": "G-200 Feldspar",
          "amount": 30.6
        },
        {
          "material": "Silica",
          "amount": 26.55
        },
        {
          "material": "Whiting",
          "amount": 18.9
        },
        {
          "material": "Kaolin",
          "amount": 12.66
        },
        {
          "material": "EP Kaolin",
