Repository: MrSeldon/argilev2

File: data/glazes/glazy.json (part 238 of 315)
{
          "amount": 10.2
        }
      ],
      "additionals": [
        {
          "material": "Cobalt Carbonate",
          "amount": 1.21
        }
      ],
      "description": "Source/Alternate names: Bob Santerre Source/Alternate names: similar oxides to Behrens Stony Matte and Blatant Blue Notes: Tracy Wilson: medium royal blue with or without slip, breaking to green where thin.",
      "createdBy": "Glazy Admin",
      "source": "glazy.org",
      "url": "https://glazy.org/recipes/2789"
    },
    {
      "id": 602,
      "code": "GLAZY-602",
      "name": "Sapergia Base",
      "cone": "10",
      "surface": "",
      "transparency": "",
      "atmosphere": "",
      "subtype": "Glaze",
      "ingredients": [
        {
          "material": "Custer Feldspar",
          "amount": 28.28
        },
        {
          "material": "Whiting",
          "amount": 17.97
        },
        {
          "material": "Silica",
          "amount": 17.03
        },
        {
          "material": "Kaolin",
          "amount": 14.38
        },
        {
          "material": "Alberta Slip",
          "amount": 12.5
        },
        {
          "material": "Talc",
          "amount": 9.84
        }
      ],
      "additionals": [
        {
          "material": "Rutile",
          "amount": 7.34
        }
      ],
      "description": "We've been having a terrible time with one of our production glazes. We've used it for several years without a problem, but after moving a year ago we started getting major blisters. Some firings are ok, then we'll have a terrible load even tho we fire the same schedule each time. We thot it might be the new water (it's softer, so we wondered if it might have more sodium), but tried the 'old' water, got the same blisters, altho not as bad (for a load or 2). We typically fire (propane) to ^10 tip touching, in about 11-12 hours) start reduction at ^012 at the coolest spot in the kiln. We take an hour from ^9 to ^10, then usually leave the damper open for an hour to quick cool before we close it. We tried closing it immediately for a slow cool, hoping to smooth out the glaze, but still had blisters and had lost all our great blues. The temp is within 1/2 cone throughout the kiln, and reduction seems fairly even. The other thing is that it isn't every pot in that glaze. On one shelf, the pots on one side might be blistered and the other side fine, and one shelf up or down the opposite side is affected. It seems worse when the glaze is thin. Sometimes a re-fire helps smooth them out. Our 2 claybodies are Plainsman H443 (brown) and H551 (white). Could it be the clay? We have some blisters in other glazes too, altho not as bad. The only common ingredient in custer spar. I hope I've given you enough info to help me. It's been a year of seconds, losing about 20%. submitted by: Barb & Ray Sapergia e-mail:",
      "createdBy": "Glazy Admin",
      "source": "glazy.org",
      "url": "https://glazy.org/recipes/602"
    },
    {
      "id": 9895,
      "code": "GLAZY-9895",
      "name": "Sapphire",
      "cone": "6",
      "surface": "Glossy",
      "transparency": "Semi-opaque",
      "atmosphere": "Oxidation",
      "subtype": "Glaze",
      "ingredients": [
        {
          "material": "Minspar 200",
          "amount": 27.0
        },
        {
          "material": "Silica",
          "amount": 24.0
        },
        {
          "material": "Wollastonite",
          "amount": 19.0
        },
        {
          "material": "G-200 Feldspar",
          "amount": 12.0
        },
        {
          "material": "Zinc Oxide",
          "amount": 8.0
        },
        {
          "material": "EP Kaolin",
          "amount": 5.0
        },
        {
          "material": "Bentonite",
          "amount": 3.0
        },
        {
          "material": "Whiting",
          "amount": 2.0
        }
      ],
      "additionals": [
        {
          "material": "Copper Carbonate",
          "amount": 2.5
        },
        {
          "material": "Cobalt Carbonate",
          "amount": 1.0
        }
      ],
      "description": "Cobalt Blue, Glossy, Semi-Opaque",
      "createdBy": "LOAM Clay Studio Inc.",
      "source": "glazy.org",
      "url": "https://glazy.org/recipes/9895"
    },
    {
      "id": 2510,
      "code": "GLAZY-2510",
      "name": "Sapphire Blue",
      "cone": "6",
      "surface": "",
      "transparency": "",
      "atmosphere": "",
      "subtype": "Glaze - Blue",
      "ingredients": [
        {
          "material": "Ferro Frit 3134",
          "amount": 37.0
        },
        {
          "material": "EP Kaolin",
          "amount": 26.0
        },
        {
          "material": "Silica",
          "amount": 17.0
        },
        {
          "material": "Custer Feldspar",
          "amount": 16.0
        },
        {
          "material": "Rutile",
          "amount": 4.5
        },
        {
          "material": "Strontium Carbonate",
          "amount": 4.0
        },
        {
          "material": "Cobalt Carbonate",
          "amount": 2.5
        }
      ],
      "description": "Source/Alternate names: similar oxides to Frogpond Sapphire Blue Notes: Diane Woloshyn: cobalt leaching less than detectable limits. This needs to be applied heavily and will run if not settled well. Notes: Andie Carpenter: it can be stunning or not so depending upon the thickness of application, the type of kaolin used, where it is in the kiln, where it is on the shelf in the kiln, if the moon is in its fullest phase... Cobalt leach test 0.13 MG/L",
      "createdBy": "Glazy Admin",
      "source": "glazy.org",
      "url": "https://glazy.org/recipes/2510"
    },
    {
      "id": 78178,
      "code": "GLAZY-78178",
      "name": "Sapphire Blue",
      "cone": "5 - 6",
      "surface": "Glossy",
      "transparency": "Semi-opaque",
      "atmosphere": "Oxidation",
      "subtype": "Glaze - Blue",
      "ingredients": [
        {
          "material": "Ferro Frit 3134",
          "amount": 37.0
        },
        {
          "material": "EP Kaolin",
          "amount": 26.0
        },
        {
          "material": "Silica",
          "amount": 17.0
        },
        {
          "material": "Custer Feldspar",
          "amount": 16.0
        },
        {
          "material": "Strontium Carbonate",
          "amount": 4.0
        }
      ],
      "additionals": [
        {
          "material": "Rutile",
          "amount": 4.5
        },
        {
          "material": "Cobalt Carbonate",
          "amount": 2.5
        },
        {
          "material": "Bentonite",
          "amount": 2.0
        }
      ],
      "description": "A studio glaze at the Red Lodge Clay Center The original recipe with Kona F-4 is listed here, but we currently use a Minspar 1:1 substitution.",
      "createdBy": "Red Lodge Clay Center",
      "source": "glazy.org",
      "url": "https://glazy.org/recipes/78178"
    },
    {
      "id": 10975,
      "code": "GLAZY-10975",
      "name": "Sapphire Blue (Cedar Hill)",
      "cone": "6",
      "surface": "Glossy",
      "transparency": "Opaque",
      "atmosphere": "Oxidation",
      "subtype": "Glaze - Blue - Rutile",
      "ingredients": [
        {
          "material": "Ferro Frit 3134",
          "amount": 39.2
        },
        {
          "material": "Custer Feldspar",
          "amount": 23.5
        },
        {
          "material": "EP Kaolin",
          "amount": 23.5
        },
        {
          "material": "Silica",
          "amount": 13.8
        }
      ],
      "additionals": [
        {
          "material": "Rutile",
          "amount": 4.0
        },
        {
          "material": "Cobalt Carbonate",
          "amount": 2.0
        }
      ],
      "description": "Cedar Hill Studio original Sapphire blue recipe. This isn't my glaze recipe, it has been used at the studio for years. We keep the Specific Gravity around 1.5 and flocculate. It has an excess of B2O3 and R2O in it. Hasn't been tested for durability.",
      "createdBy": "Sue McLeod",
      "source": "glazy.org",
      "url": "https://glazy.org/recipes/10975"
    },
    {
      "id": 21114,
      "code": "GLAZY-21114",
      "name": "Sapphire Blue (Cedar Hill) (Copy)",
      "cone": "6",
      "surface": "Glossy",
      "transparency": "Opaque",
      "atmosphere": "Oxidation",
      "subtype": "Glaze",
      "ingredients": [
        {
          "material": "Ferro Frit 3134",
          "amount": 39.2
        },
        {
          "material": "Custer Feldspar",
          "amount": 23.5
        },
        {
          "material": "EP Kaolin",
          "amount": 23.5
        },
        {
          "material": "Silica",
          "amount": 13.8
        }
      ],
      "additionals": [
        {
          "material": "Rutile",
          "amount": 4.0
        },
        {
          "material": "Cobalt Carbonate",
          "amount": 2.0
        }
      ],
      "description": "Cedar Hill Studio original Sapphire blue recipe. It has an excess of B2O3 and R2O in it. Hasn't been tested for durability.",
      "createdBy": "Cindy Daigle",
      "source": "glazy.org",
      "url": "https://glazy.org/recipes/21114"
    },
    {
      "id": 347456,
      "code": "GLAZY-347456",
      "name": "Sapphire Blue (Cedar Hill) w/ Calcined EPK",
      "cone": "6",
      "surface": "Glossy",
      "transparency": "Opaque",
      "atmosphere": "Oxidation",
      "subtype": "Glaze - Blue - Rutile",
      "ingredients": [
        {
          "material": "Ferro Frit 3134",
          "amount": 39.2
        },
        {
          "material": "Custer Feldspar",
          "amount": 23.5
        },
        {
          "material": "EP Kaolin",
          "amount": 20.0
        },
        {
          "material": "Silica",
          "amount": 13.8
        },
        {
          "material": "Calcined Kaolin",
          "amount": 3.5
        }
      ],
      "additionals": [
        {
          "material": "Rutile",
          "amount": 4.0
        },
        {
          "material": "Cobalt Carbonate",
          "amount": 2.0
        }
      ],
      "description": "Cedar Hill Studio original Sapphire blue recipe. Sue kept the Specific Gravity around 1.5 and flocculated. It has an excess of B2O3 and R2O in it. Hasn't been tested for durability. I added the calcined EPK to replace 15% of the regular EPK and ran SG to 1.55 with my clay body (G-Mix with Grog).",
      "createdBy": "Bill Sanchez",
      "source": "glazy.org",
      "url": "https://glazy.org/recipes/347456"
    },
    {
      "id": 10304,
      "code": "GLAZY-10304",
      "name": "Sarah's Clear",
      "cone": "4 - 12",
      "surface": "Glossy",
      "transparency": "Transparent",
      "atmosphere": "Oxidation, Reduction",
      "subtype": "Glaze - Clear",
      "ingredients": [
        {
          "material": "Nepheline Syenite",
          "amount": 30.0
        },
        {
          "material": "Silica",
          "amount": 30.0
        },
        {
          "material": "Gillespie Borate",
          "amount": 20.0
        },
        {
          "material": "EP Kaolin",
          "amount": 10.0
        },
        {
          "material": "Wollastonite",
          "amount": 10.0
        }
      ],
      "additionals": [
        {
          "material": "Bentonite",
          "amount": 2.0
        }
      ],
      "description": "",
      "createdBy": "chance taylor",
      "source": "glazy.org",
      "url": "https://glazy.org/recipes/10304"
    },
    {
      "id": 95527,
      "code": "GLAZY-95527",
      "name": "Sarah's Folly",
      "cone": "6 - 7",
      "surface": "",
      "transparency": "",
      "atmosphere": "Oxidation",
      "subtype": "Glaze - Purple",
      "ingredients": [
        {
          "material": "Nepheline Syenite",
          "amount": 32.9
        },
        {
          "material": "Kona F-4 feldspar",
          "amount": 16.6
        },
        {
          "material": "EP Kaolin",
          "amount": 12.5
        },
        {
          "material": "Silica",
          "amount": 8.0
        },
        {
          "material": "Gerstley Borate",
          "amount": 7.5
        },
        {
          "material": "Whiting",
          "amount": 7.1
        },
        {
          "material": "Zinc Oxide",
          "amount": 6.6
        },
        {
          "material": "Talc",
          "amount": 5.4
        },
        {
          "material": "Dolomite",
          "amount": 3.3
        }
      ],
      "additionals": [
        {
          "material": "Bentonite",
          "amount": 2.0
        },
        {
          "material": "Cobalt Oxide",
          "amount": 2.0
        }
      ],
      "description": "From Oxidation Glazes, Cone 6 -7, Albertus Magnus College by Jerome Nevins Notes: Using cobalt oxide will give a deep blue-purple Using cobalt carbonate will give a pinkish-purple",
      "createdBy": "Glazy Admin",
      "source": "glazy.org",
      "url": "https://glazy.org/recipes/95527"
    },
    {
      "id": 223558,
      "code": "GLAZY-223558",
      "name": "Sarah's Red",
      "cone": "5 - 6",
      "surface": "Glossy",
      "transparency": "Opaque",
      "atmosphere": "Oxidation",
      "subtype": "Glaze",
      "ingredients": [
        {
          "material": "Gerstley Borate",
          "amount": 31.0
        },
        {
          "material": "Silica",
          "amount": 30.0
        },
        {
          "material": "Kona F-4 feldspar",
          "amount": 20.0
        },
        {
          "material": "Talc",
          "amount": 14.0
        },
        {
          "material": "EP Kaolin",
          "amount": 5.0
        }
      ],
      "additionals": [
        {
          "material": "Red Iron Oxide",
          "amount": 15.0
        }
      ],
      "description": "This recipe is from Dunedin Art Center in Florida which I\u2019ve formulated years. It seems to be very consistent on white clay bodies, doesn\u2019t look good at all on buff or darker clay bodies. Doesn't run off the pots when alone but will definitely run when placed over other glazes.",
      "createdBy": "Carol Kinney",
      "source": "glazy.org",
      "url": "https://glazy.org/recipes/223558"
    },
    {
      "id": 177420,
      "code": "GLAZY-177420",
      "name": "Sarahs oribe",
      "cone": "9 - 12",
      "surface": "",
      "transparency": "",
      "atmosphere": "Neutral, Oxidation, Reduction, Salt & Soda",
      "subtype": "Glaze",
      "ingredients": [
        {
          "material": "Custer Feldspar",
          "amount": 29.0
        },
        {
          "material": "Silica",
          "amount": 24.0
        },
        {
          "material": "Whiting",
          "amount": 21.0
        },
        {
          "material": "EP Kaolin",
          "amount": 12.0
        },
        {
          "material": "Talc",
          "amount": 7.0
        },
        {
          "material": "Black Copper Oxide",
          "amount": 5.0
        },
        {
          "material": "Bone Ash",
          "amount": 1.0
        }
      ],
      "additionals": [
        {
          "material": "Bentonite",
          "amount": 2.0
        }
      ],
      "description": "",
      "createdBy": "chance taylor",
      "source": "glazy.org",
      "url": "https://glazy.org/recipes/177420"
    },
    {
      "id": 30026,
      "code": "GLAZY-30026",
      "name": "Sarah\u2019s Brilliant Blue Art Alliance",
      "cone": "5 - 5 1/2",
      "surface": "Glossy",
      "transparency": "Transparent",
      "atmosphere": "Neutral",
      "subtype": "Glaze - Blue",
      "ingredients": [
        {
          "material": "Minspar 200",
          "amount": 44.44
        },
        {
          "material": "Gerstley Borate",
          "amount": 33.33
        },
        {
          "material": "EP Kaolin",
          "amount": 12.12
        },
        {
          "material": "Silica",
          "amount": 10.1
        }
      ],
      "additionals": [
        {
          "material": "Cobalt Carbonate",
          "amount": 2.0
        },
        {
          "material": "Iron chromate",
          "amount": 0.5
        }
      ],
      "description": "A very bright blue transparent glaze. One of our students asked for a bright blue to use on porcelain. I developed this color from our celadon base.",
      "createdBy": "Patrick Rowe",
      "source": "glazy.org",
      "url": "https://glazy.org/recipes/30026"
    },
    {
      "id": 10351,
      "code": "GLAZY-10351",
      "name": "Satan Black",
      "cone": "5 - 6",
      "surface": "Satin-matte",
      "transparency": "Opaque",
      "atmosphere": "Oxidation",
      "subtype": "Glaze - Black - Slip-Based",
      "ingredients": [
        {
          "material": "Alberta Slip",
          "amount": 63.2
        },
        {
          "material": "Cornwall Stone",
          "amount": 15.8
        },
        {
          "material": "Barium Carbonate",
          "amount": 10.0
        },
        {
          "material": "Talc",
          "amount": 10.0
        },
        {
          "material": "Lithium Carbonate",
          "amount": 1.0
        }
      ],
      "additionals": [
        {
          "material": "Black Iron Oxide",
          "amount": 3.0
        },
        {
          "material": "Chrome Oxide",
          "amount": 1.0
        },
        {
          "material": "Cobalt Carbonate",
          "amount": 1.0
        },
        {
          "material": "Manganese Dioxide",
          "amount": 1.0
        }
      ],
      "description": "A satin-matte slip based black glaze, great for non-dinnerware decoration. (the name is a joke on mis-reading \"satin black\"). The barium carbonate helps form a satin surface via crystallization. Applied too thin- looks like tar. Applied to proper thickness, forms a silky-satiny black. This contains barium, manganese, and cobalt, so I don't recommend it for food-surfaces. It is stiff and makes for a great scroffito glaze. It's high clay content allows it to be painted on leather hard clay.",
      "createdBy": "Sid Henderson",
      "source": "glazy.org",
      "url": "https://glazy.org/recipes/10351"
    },
    {
      "id": 2105,
      "code": "GLAZY-2105",
      "name": "Satin",
      "cone": "4",
      "surface": "Satin-matte",
      "transparency": "Translucent",
      "atmosphere": "Oxidation",
      "subtype": "Glaze - Clear",
      "ingredients": [
        {
          "material": "Ferro Frit 3124",
          "amount": 39.0
        },
        {
          "material": "Ferro Frit 3195",
          "amount": 39.0
        },
        {
          "material": "Talc",
          "amount": 10.0
        },
        {
          "material": "EP Kaolin",
          "amount": 8.0
        },
        {
          "material": "Silica",
          "amount": 4.0
        }
      ],
      "description": "Glaze Type: Low fire From MJ Bole. Variations -- +10% zircopax for white majolica glaze.",
      "createdBy": "Glazy Admin",
      "source": "glazy.org",
      "url": "https://glazy.org/recipes/2105"
    },
    {
      "id": 2106,
      "code": "GLAZY-2106",
      "name": "Satin 1",
      "cone": "2",
      "surface": "Satin",
      "transparency": "Semi-opaque",
      "atmosphere": "Oxidation, Reduction",
      "subtype": "Glaze - White, Off-White",
      "ingredients": [
        {
          "material": "Custer Feldspar",
          "amount": 38.8
        },
        {
          "material": "Gerstley Borate",
          "amount": 19.4
        },
        {
          "material": "Barium Carbonate",
          "amount": 13.6
        },
        {
          "material": "Whiting",
          "amount": 11.7
        },
        {
          "material": "Silica",
          "amount": 9.7
        },
        {
          "material": "Zinc Oxide",
          "amount": 3.9
        },
        {
          "material": "Bentonite",
          "amount": 2.9
        }
      ],
      "description": "Glaze Type: Ca B MidRoad Glaze Type: Ca B MidRoad. Opacity: Semi-Opaque. Firing type: Ox or Red .",
      "createdBy": "Glazy Admin",
      "source": "glazy.org",
      "url": "https://glazy.org/recipes/2106"
    },
    {
      "id": 2107,
      "code": "GLAZY-2107",
      "name": "Satin 1 c04",
      "cone": "04 - 03",
      "surface": "Satin-matte",
      "transparency": "",
      "atmosphere": "Oxidation",
      "subtype": "Glaze - Clear",
      "ingredients": [
        {
          "material": "Ferro Frit 3124",
          "amount": 45.0
        },
        {
          "material": "Nepheline Syenite",
          "amount": 15.0
        },
        {
          "material": "Silica",
          "amount": 15.0
        },
        {
          "material": "Colemanite",
          "amount": 10.0
        },
        {
          "material": "EP Kaolin",
          "amount": 5.0
        },
        {
          "material": "Talc",
          "amount": 5.0
        },
        {
          "material": "Whiting",
          "amount": 5.0
        }
      ],
      "description": "Glaze Type: Low fire",
      "createdBy": "Glazy Admin",
      "source": "glazy.org",
      "url": "https://glazy.org/recipes/2107"
    },
    {
      "id": 1482,
      "code": "GLAZY-1482",
      "name": "Satin Base",
      "cone": "6",
      "surface": "Satin",
      "transparency": "",
      "atmosphere": "Oxidation, Reduction",
      "subtype": "Glaze - White, Off-White",
      "ingredients": [
        {
          "material": "Custer Feldspar",
          "amount": 24.0
        },
        {
          "material": "Silica",
          "amount": 20.0
        },
        {
          "material": "Kona F-4 feldspar",
          "amount": 19.0
        },
        {
          "material": "Wollastonite",
          "amount": 14.0
        },
        {
          "material": "Kentucky OM #4 Ball Clay",
          "amount": 12.0
        },
        {
          "material": "Talc",
          "amount": 11.0
        }
      ],
      "description": "use OM-4 Ball clay or equal (eg, Bell Dark) use Custer feldspar (or equal, eg, G-200 f.s.) Recently, a glaze recipe for satin black was posted here with a request for revision to C6 brown in oxidation. Here is such a recipe. C6 Base Glaze, oxidation or reduction Add 2-5% iron oxide red for browns; 1-2% Cobalt carbonate for blues; 2-4% Copper carbonate for greens. Try other colourants for variation. On some bodies, the glaze may require a 30-minute soaking. The Seger formula for the revision above is: CaO 0.51; MgO 0.24; KNaO 0.25; Al2O3 0.40; SiO2 4.10 which places the glaze in the middle of the 3-7 cone range. The glaze will be glossy Ratio = 10.3 and it should fit most stoneware bodies, perhaps even some porcelaineous stonewares since the Expansion coefficient is 6.6x10-6. The original glaze as cited was relying on the high level of colourant oxides to help bring it closer to balance but it would be overfired at C9 (if the body fails to release silica to the glaze). Tom Buck Hamilton ON Canada URL http://digitalfire.com/magic/tombuck.htm",
      "createdBy": "Glazy Admin",
      "source": "glazy.org",
      "url": "https://glazy.org/recipes/1482"
    },
    {
      "id": 2108,
      "code": "GLAZY-2108",
      "name": "Satin Base",
      "cone": "4",
      "surface": "Satin-matte",
      "transparency": "Translucent",
      "atmosphere": "Oxidation",
      "subtype": "Glaze - White, Off-White",
      "ingredients": [
        {
          "material": "Ferro Frit 3195",
          "amount": 50.0
        },
        {
          "material": "Dolomite",
          "amount": 30.0
        },
        {
          "material": "EP Kaolin",
          "amount": 20.0
        }
      ],
      "description": ".25 chrome = mint 10% encapsulated red stain = pink add 15% #6025 Coral Red stain encapsulated stain for a raspberry bubblgum satin. From Pottery Making Illus. Sept/Oct. 2011. Frosty white. Slips show some. for Coral Red: + 15% encapsulated red stain 6025 Mason coral red From Ceramic Arts Daily http://ceramicartsdaily.org/ceramic-glaze-recipes/glaze-chemistry-ceramic-glaze-re cipes-2/techno-file-four-ways-to-red/",
      "createdBy": "Glazy Admin",
      "source": "glazy.org",
      "url": "https://glazy.org/recipes/2108"
    },
    {
      "id": 2109,
      "code": "GLAZY-2109",
      "name": "Satin Base",
      "cone": "4",
      "surface": "Satin-matte",
      "transparency": "Transparent",
      "atmosphere": "Oxidation",
      "subtype": "Glaze - Clear",
      "ingredients": [
        {
          "material": "Ferro Frit 3124",
          "amount": 65.5
        },
        {
          "material": "Silica",
          "amount": 18.0
        },
        {
          "material": "Nepheline Syenite",
          "amount": 11.0
        },
        {
          "material": "EP Kaolin",
          "amount": 5.5
        }
      ],
      "additionals": [
        {
          "material": "Bentonite",
          "amount": 2.0
        }
      ],
      "description": "light yellow 2.5% Praeseodymium stain 6450 dark yellow 4% Vanadium stain 6440 Pink: light 1% Crimson 6003; dark 2% From Kristen Pavelka. Flocculate w/Epsom Salts.",
      "createdBy": "Glazy Admin",
      "source": "glazy.org",
      "url": "https://glazy.org/recipes/2109"
    },
    {
      "id": 5246,
      "code": "GLAZY-5246",
      "name": "Satin Base (for pink)",
      "cone": "6",
      "surface": "Semi-glossy",
      "transparency": "",
      "atmosphere": "Oxidation",
      "subtype": "Glaze - Red - Pink",
      "ingredients": [
        {
          "material": "Silica",
          "amount": 40.0
        },
        {
          "material": "Pemco Frit P-25",
          "amount": 29.0
        },
        {
          "material": "Whiting",
          "amount": 21.0
        },
        {
          "material": "Nepheline Syenite",
          "amount": 10.0
        }
      ],
      "description": "This recipe was imported from Louis Katz's Hyperglaze database available on his website: http://falcon.tamucc.edu/lkatz/allglazes.txt More information about Louis Katz can be found on his website, http://www.louiskatz.net/ Louis Katz Notes: I am not a safety expert and any information contained in this file about safety should be ignored in favor of advice from experts. All of the materials in all glazes are potentially hazardous. All of these glaze recipes are given without any representation of accuracy or safety. They may work, they may not. They may be safe when fired or they may not. All of the materials used in them have hazards associated with them. You must be have sufficient training in the hazards before you use the the materials. You will have to determine the suitability and safety for your use. Do not assume that a lack of a warning about a material means that it is safe. Cone: 6 Color: Translucent Semi-Opaque Surface texture: Semi-Gloss, satin Firing: Oxidation Glaze type: Ca B Recipe: Percent Batch Frit P-25 29.00 2320 Nepheline Syenite 10.00 800 Whiting 21.00 1680 Flint 40.00 3200 Totals: 100.00 % 8000 Gm Comments: A smooth satin, barium-free glaze which flows if thick. Richard Burkett 1990.",
      "createdBy": "Glazy Admin",
      "source": "glazy.org",
      "url": "https://glazy.org/recipes/5246"
    },
    {
      "id": 1484,
      "code": "GLAZY-1484",
      "name": "Satin Base C. Gareri",
      "cone": "4 - 8",
      "surface": "Satin-matte",
      "transparency": "",
      "atmosphere": "Oxidation",
      "subtype": "Glaze - White, Off-White",
      "ingredients": [
        {
          "material": "Nepheline Syenite",
          "amount": 34.1
        },
        {
          "material": "Silica",
          "amount": 31.8
        },
        {
          "material": "Gerstley Borate",
          "amount": 16.3
        },
        {
          "material": "Zinc Oxide",
          "amount": 6.1
        },
        {
          "material": "Barium Carbonate",
          "amount": 5.9
        },
        {
          "material": "Whiting",
          "amount": 3.9
        },
        {
          "material": "EP Kaolin",
          "amount": 1.8
        }
      ],
      "additionals": [
        {
          "material": "Bentonite",
          "amount": 2.0
        }
      ],
      "description": "Glaze Type: Mid-fire I have never ommitted Barium in this ^4-^8 oxidation glaze actually i have not used the glaze in years. But it is a great oxidation glaze and I considered using it next year at the school where I teach. However, the barium scared me. IF barium Carb can not be ommited is there a safe substitute? submitted by: Charles Gareri e-mail:",
      "createdBy": "Glazy Admin",
      "source": "glazy.org",
      "url": "https://glazy.org/recipes/1484"
    },
    {
      "id": 2110,
      "code": "GLAZY-2110",
      "name": "Satin Ben and Pat's New Mg",
      "cone": "3",
      "surface": "Satin-matte",
      "transparency": "",
      "atmosphere": "Oxidation",
      "subtype": "Glaze - Matte - Magnesium Matte",
      "ingredients": [
        {
          "material": "Silica",
          "amount": 23.5
        },
        {
          "material": "Wollastonite",
          "amount": 18.8
        },
        {
          "material": "Talc",
          "amount": 17.7
        },
        {
          "material": "Strontium Carbonate",
          "amount": 17.3
        },
        {
          "material": "Kaolin",
          "amount": 9.1
        },
        {
          "material": "Ferro Frit 3134",
          "amount": 7.1
        },
        {
          "material": "Potash Feldspar",
          "amount": 6.5
        }
      ],
      "description": "Glaze Type: Magnesium matt",
      "createdBy": "Glazy Admin",
      "source": "glazy.org",
      "url": "https://glazy.org/recipes/2110"
    },
    {
      "id": 1485,
      "code": "GLAZY-1485",
      "name": "Satin Black",
      "cone": "6",
      "surface": "Satin-matte",
      "transparency": "",
      "atmosphere": "",
      "subtype": "Glaze - Black",
      "ingredients": [
        {
          "material": "G-200 Feldspar",
          "amount": 24.07
        },
        {
          "material": "Silica",
          "amount": 24.07
        },
        {
          "material": "EP Kaolin",
          "amount": 20.37
        },
        {
          "material": "Dolomite",
          "amount": 16.67
        },
        {
          "material": "Gerstley Borate",
          "amount": 14.81
        }
      ],
      "additionals": [
        {
          "material": "Black Iron Oxide",
          "amount": 13.89
        },
        {
          "material": "Cobalt Carbonate",
          "amount": 2.5
        }
      ],
      "description": "Here is my black cone 6 ox formula. This glaze is more satin than matt, however, additions of epk should give you what you want. The expansion number for this glaze is very low, but I think there is more chance of crazing than shivering. I don't know why but probably the high iron content increases the co-e of expansion. To increase matt 2-4 more parts of epk will probably do. I have tests using this base that look like old-fashion chalk boards. submitted by: Fraser Forsythe e-mail:",
      "createdBy": "Glazy Admin",
      "source": "glazy.org",
      "url": "https://glazy.org/recipes/1485"
    },
    {
      "id": 10982,
      "code": "GLAZY-10982",
      "name": "Satin Black",
      "cone": "5 - 10",
      "surface": "Semi-glossy",
      "transparency": "Opaque",
      "atmosphere": "Oxidation, Reduction",
      "subtype": "Glaze - Black - Slip-Based",
      "ingredients": [
        {
          "material": "Alberta Slip",
          "amount": 92.5
        },
        {
          "material": "Cobalt Carbonate",
          "amount": 4.8
        },
        {
          "material": "Nepheline Syenite",
          "amount": 2.7
        }
      ],
      "description": "A cone 10 recipe I picked up from the studio I work at as a lab tech. Absurdly simple, yet wonderfully effective. This glaze can be applied as a slip on greenware or leather hard clay and single-fired or bisqued on before using other glazes. You can carve through this on unfired clay to make great scroffito patterns. The glossy/satin finish contrasts beautifully with raw clay body, especially porcelain. You can actually make this glaze stiffer by SUBTRACTING the Albany Clay and ADDING feldspar. I find this hilarious. I've created a glaze called \"Etch Black\" now that tests this theory out.",
      "createdBy": "Sid Henderson",
      "source": "glazy.org",
      "url": "https://glazy.org/recipes/10982"
    },
    {
      "id": 60253,
      "code": "GLAZY-60253",
      "name": "Satin Black",
      "cone": "6 - 7",
      "surface": "Satin",
      "transparency": "",
      "atmosphere": "",
      "subtype": "Glaze - Crystalline",
      "ingredients": [
        {
          "material": "Eckalite 1",
          "amount": 31.7
        },
        {
          "material": "DA4124 (Australian frit)",
          "amount": 31.0
        },
        {
          "material": "Wollastonite",
          "amount": 23.2
        },
        {
          "material": "Silica",
          "amount": 14.1
        }
      ],
      "additionals": [
        {
          "material": "Black (Cobalt Free) Potters Stain",
          "amount": 10.0
        },
        {
          "material": "Rutile",
          "amount": 6.0
        }
      ],
      "description": "Titanium Crystalline \"fake matte\" glaze with phase separated glossy patches. Needs a slow cool firing cycle for best effect. Look at the extended UMF to see the effects of the Titanium. This is basically identical to Charcoal Stain Matte found here on Glazy (https://glazy.org/recipes/2570). Have made kaolin, frit and stain substitutions for those available in Australia. But expect this should be very similar to the original. Source/Alternate names: Ceramics Monthly September 2000 John Hesselberth and Ron Roy derived from Hansen Matte Base.",
      "createdBy": "Andy Taylor",
      "source": "glazy.org",
      "url": "https://glazy.org/recipes/60253"
    },
    {
      "id": 41495,
      "code": "GLAZY-41495",
      "name": "Satin Black (Romero House)",
      "cone": "10",
      "surface": "",
      "transparency": "",
      "atmosphere": "Reduction",
      "subtype": "Glaze - Black - Satin",
      "ingredients": [
        {
          "material": "Alberta Slip",
          "amount": 92.59
        },
        {
          "material": "Cobalt Carbonate",
          "amount": 4.63
        },
        {
          "material": "Nepheline Syenite",
          "amount": 2.78
        }
      ],
      "description": "Substituted Alberta Slip for Albany Slip",
      "createdBy": "KBangs",
      "source": "glazy.org",
      "url": "https://glazy.org/recipes/41495"
    },
    {
      "id": 2960,
      "code": "GLAZY-2960",
      "name": "Satin Black on Black Crystalline",
      "cone": "10 - 12",
      "surface": "Satin-matte",
      "transparency": "Opaque",
      "atmosphere": "Oxidation",
      "subtype": "Glaze - Crystalline",
      "ingredients": [
        {
          "material": "Ferro Frit 3110",
          "amount": 42.0
        },
        {
          "material": "Silica",
          "amount": 27.0
        },
        {
          "material": "Zinc Oxide",
          "amount": 24.0
        },
        {
          "material": "Bentonite",
          "amount": 0.6
        },
        {
          "material": "Calcined Kaolin",
          "amount": 0.4
        }
      ],
      "additionals": [
        {
          "material": "Black Copper Oxide",
          "amount": 8.0
        },
        {
          "material": "Manganese Dioxide",
          "amount": 2.0
        },
        {
          "material": "Titanium Dioxide",
          "amount": 2.0
        }
      ],
      "description": "High fire crystalline based on the late Peter Ilsley's 'Dusty Rose'. This crystalline glaze is best applied in three different thickness, starting with the bottom 3rd at 0.5mm thick, middle 3rd at 1mm thick and the top 3rd at 1.5mm thick. Like most crystallines it requires the piece be placed on a catcher with a layer of kiln wash (70% Alumina Hydrate 15% Kaolin 15% Calcined Kaolin) applied to the foot of the piece and the raised section of the catcher that the piece is to sit on then join the piece and catcher with water. Fire to maturity, then crash cool to 1080\u00baC (\u202a1976\u00ba\u202cF\u202c) to aid nucleation and raise to 1100\u00bac (\u202a2012\u00ba\u202cF) with in 10 minutes and hold at 1100\u00bac (\u202a2012\u00ba\u202cF) for 1 hour. Further holds include, 1080\u00baC (\u202a1976\u00ba\u202cF\u202c) 1 hour, 1100\u00bac (\u202a2012\u00ba\u202cF) for 1/2 hour, 1080\u00baC (\u202a1976\u00ba\u202cF\u202c) for 10 minutes, and 1050\u00baC (\u202a1922\u00ba\u202cF\u202c)for 1/2 hour. Then clamp up kiln and end firing! You may choose to do a Post Reduction from 815\u00baC (\u202a1499\u00ba\u202cF\u202c) to 700\u00baC (\u202a1292\u202c\u00ba\u202cF).",
      "createdBy": "Mike Mangion",
      "source": "glazy.org",
      "url": "https://glazy.org/recipes/2960"
    },
    {
      "id": 43955,
      "code": "GLAZY-43955",
      "name": "Satin Blue",
      "cone": "06 - 04",
      "surface": "Satin-matte",
      "transparency": "",
      "atmosphere": "Oxidation",
      "subtype": "Glaze - Blue",
      "ingredients": [
        {
          "material": "Silica",
          "amount": 53.0
        },
        {
          "material": "Lithium Carbonate",
          "amount": 26.0
        },
        {
          "material": "EP Kaolin",
          "amount": 12.0
        },
        {
          "material": "Copper Carbonate",
          "amount": 3.7
        },
        {
          "material": "Soda Ash",
          "amount": 3.3
        },
        {
          "material": "Bentonite",
          "amount": 2.0
        }
      ],
      "description": "From Virginia Scotchie's Clay and Glaze Compendium",
      "createdBy": "Glazy Admin",
      "source": "glazy.org",
      "url": "https://glazy.org/recipes/43955"
    },
    {
      "id": 1100,
      "code": "GLAZY-1100",
      "name": "Satin Celadon",
      "cone": "6",
      "surface": "Satin-matte",
      "transparency": "Semi-opaque",
      "atmosphere": "Oxidation",
      "subtype": "Glaze - Iron - Celadon",
      "ingredients": [
        {
          "material": "Custer Feldspar",
          "amount": 46.3
        },
        {
          "material": "Silica",
          "amount": 19.7
        },
        {
          "material": "Gerstley Borate",
          "amount": 13.6
        },
        {
          "material": "Whiting",
          "amount": 8.2
        },
        {
          "material": "Dolomite",
          "amount": 5.9
        },
        {
          "material": "Zinc Oxide",
          "amount": 3.9
        },
        {
          "material": "EP Kaolin",
          "amount": 2.4
        }
      ],
      "additionals": [
        {
          "material": "Copper Carbonate",
          "amount": 0.2
        }
      ],
      "description": "Copper Carb .28 Nice faux blue celadon glaze. Pretty shiny. Rich plum- 9 Red Degusa stain .25 Cobalt Carb. Shiny red- 9 Red Degusa stain Mottled thick.",
      "createdBy": "Glazy Admin",
      "source": "glazy.org",
      "url": "https://glazy.org/recipes/1100"
    },
    {
      "id": 6069,
      "code": "GLAZY-6069",
      "name": "Satin Celadon",
      "cone": "6",
      "surface": "Semi-glossy",
      "transparency": "Translucent",
      "atmosphere": "Reduction",
      "subtype": "Glaze - Iron - Celadon - Green",
      "ingredients": [
        {
          "material": "Nepheline Syenite",
          "amount": 34.0
        },
        {
          "material": "Silica",
          "amount": 20.0
        },
        {
          "material": "Whiting",
          "amount": 20.0
        },
        {
          "material": "Kentucky OM #4 Ball Clay",
          "amount": 19.0
        },
        {
          "material": "Talc",
          "amount": 5.0
        },
        {
