Repository: MrSeldon/argilev2

File: data/glazes/glazy.json (part 239 of 315)
{
          "material": "Ferro Frit 3110",
          "amount": 2.0
        }
      ],
      "additionals": [
        {
          "material": "Bentonite",
          "amount": 2.0
        },
        {
          "material": "Red Iron Oxide",
          "amount": 1.5
        }
      ],
      "description": "From Diana Pancioli's excellent publication, Glaze Forward: http://www.dianapancioli.com/ http://www.dianapancioli.com/downloads/GlazeForward.pdf Derived from E. Cooper\u2019s \u201cClear Pale Olive\u201d A lovely satin celadon (more celery colored, not blue). The addition of more silica will make it shinier and move toward correcting the crazing (which is only visible if you stain it). But I don\u2019t like the glaze as well with the silica addition. I added a little frit to give it a slight sheen. This glaze settled out more than the others despite the addition of bentonite so I added a small amount of Epsom salts to keep it in suspension Not as nice on porcelain.",
      "createdBy": "Glazy Admin",
      "source": "glazy.org",
      "url": "https://glazy.org/recipes/6069"
    },
    {
      "id": 281414,
      "code": "GLAZY-281414",
      "name": "Satin Celadon",
      "cone": "10",
      "surface": "Satin-matte",
      "transparency": "Translucent",
      "atmosphere": "Reduction",
      "subtype": "Glaze - Matte",
      "ingredients": [
        {
          "material": "Custer Feldspar",
          "amount": 47.5
        },
        {
          "material": "EP Kaolin",
          "amount": 18.0
        },
        {
          "material": "Fusion Frit f-69",
          "amount": 10.5
        },
        {
          "material": "Dolomite",
          "amount": 9.0
        },
        {
          "material": "Strontium Carbonate",
          "amount": 8.0
        },
        {
          "material": "Whiting",
          "amount": 5.0
        },
        {
          "material": "Silica",
          "amount": 2.0
        }
      ],
      "description": "Craze-free satin matte at cone 9/10. Bluish hue is the result of boron crystalizing as it cools. The added boron may even make this a decent cone 6 glaze, although I haven't tested it. 3134 may be an acceptable substitue if f-69 isn't available.",
      "createdBy": "andy bissonnette",
      "source": "glazy.org",
      "url": "https://glazy.org/recipes/281414"
    },
    {
      "id": 2111,
      "code": "GLAZY-2111",
      "name": "Satin Clear Heather's no GB",
      "cone": "04 - 03",
      "surface": "Satin-matte",
      "transparency": "Transparent",
      "atmosphere": "Oxidation",
      "subtype": "Glaze - Clear",
      "ingredients": [
        {
          "material": "Ferro Frit 3124",
          "amount": 25.0
        },
        {
          "material": "Laguna Borate",
          "amount": 25.0
        },
        {
          "material": "EP Kaolin",
          "amount": 20.0
        },
        {
          "material": "Silica",
          "amount": 10.0
        },
        {
          "material": "Talc",
          "amount": 10.0
        },
        {
          "material": "Whiting",
          "amount": 10.0
        }
      ],
      "description": "Glaze Type: Low fire From UF alum Heather Alexander. This summer I have had to face the crusty bottom of the buckets of glaze. I am still crusading for the perfect satin matt that can fits into my \"oh toss some of that in\" and slap it on with a brush repertoire of glazing. A new recipe using laguna borate with great promise.",
      "createdBy": "Glazy Admin",
      "source": "glazy.org",
      "url": "https://glazy.org/recipes/2111"
    },
    {
      "id": 1486,
      "code": "GLAZY-1486",
      "name": "Satin Clear Kyla Toomey",
      "cone": "6",
      "surface": "Satin-matte",
      "transparency": "",
      "atmosphere": "Oxidation",
      "subtype": "Glaze - Clear",
      "ingredients": [
        {
          "material": "Ferro Frit 3124",
          "amount": 36.0
        },
        {
          "material": "EP Kaolin",
          "amount": 35.0
        },
        {
          "material": "Wollastonite",
          "amount": 27.0
        },
        {
          "material": "Silica",
          "amount": 5.0
        }
      ],
      "description": "Nice satin with small specks of clear crystals. From Kyla Toomey. Note from ClayArt: Hi Barry, For some time I have been using a glaze recipe given to me by Kyla Toomey that is a clear which has a satin feel. She did not know its provenance, only that a friend of hers found it on the internet. My friend Ellen Mulligan (whose knowledge of all things pottery is truly encyclopedic) figured out that this is Tony Hansen's glaze from the Digitalfire site - a huge thank you to him for that website! G1214Z 36. Ferro frit 3124 27. Wollastonite 35. EPK 5. Silica ( yup - it adds up to 103, but these nice round numbers require it) For a more matte surface, one might slow the cooling down some. Enjoy! Jen JenSteinStudio.com",
      "createdBy": "Glazy Admin",
      "source": "glazy.org",
      "url": "https://glazy.org/recipes/1486"
    },
    {
      "id": 2113,
      "code": "GLAZY-2113",
      "name": "Satin Clear Naples-Wagner",
      "cone": "04 - 03",
      "surface": "Satin-matte",
      "transparency": "Transparent",
      "atmosphere": "Oxidation",
      "subtype": "Glaze - Matte",
      "ingredients": [
        {
          "material": "Ferro Frit 3134",
          "amount": 41.2
        },
        {
          "material": "Kentucky OM #4 Ball Clay",
          "amount": 25.8
        },
        {
          "material": "Wollastonite",
          "amount": 25.8
        },
        {
          "material": "Lithium Carbonate",
          "amount": 7.2
        }
      ],
      "additionals": [
        {
          "material": "Black Iron Oxide",
          "amount": 0.5
        },
        {
          "material": "Yellow Ochre",
          "amount": 0.5
        }
      ],
      "description": "Glaze Type: Lithium Matt",
      "createdBy": "Glazy Admin",
      "source": "glazy.org",
      "url": "https://glazy.org/recipes/2113"
    },
    {
      "id": 1487,
      "code": "GLAZY-1487",
      "name": "Satin Clear Odyssey",
      "cone": "6",
      "surface": "Satin-matte",
      "transparency": "Transparent",
      "atmosphere": "Oxidation",
      "subtype": "Glaze - Clear",
      "ingredients": [
        {
          "material": "Nepheline Syenite",
          "amount": 60.0
        },
        {
          "material": "Strontium Carbonate",
          "amount": 20.0
        },
        {
          "material": "Kentucky OM #4 Ball Clay",
          "amount": 10.0
        },
        {
          "material": "Silica",
          "amount": 9.0
        },
        {
          "material": "Lithium Carbonate",
          "amount": 1.0
        }
      ],
      "description": "stain 2-12 % From Highwater Clays catalog.",
      "createdBy": "Glazy Admin",
      "source": "glazy.org",
      "url": "https://glazy.org/recipes/1487"
    },
    {
      "id": 2115,
      "code": "GLAZY-2115",
      "name": "Satin Clear Pinnell Best",
      "cone": "04 - 03",
      "surface": "Satin-matte",
      "transparency": "Transparent",
      "atmosphere": "Oxidation",
      "subtype": "Glaze - Matte",
      "ingredients": [
        {
          "material": "Spodumene",
          "amount": 50.0
        },
        {
          "material": "Gerstley Borate",
          "amount": 30.0
        },
        {
          "material": "Silica",
          "amount": 20.0
        }
      ],
      "description": "Glaze Type: Lithium Matt From Pete Pinnell: Here's the best satin clear I have for cone 04. It can tend to cause dunting on some red bodies that have a higher talc content, but usually only if it's made into a majolica and applied thick. We use this as a satin clear in our classes and it works just fine. Use a medium to thick application, and it really should be fired down a bit to develop a more satin surface (otherwise it is a semigloss). flocculate It needs no bentonite, since the gerstley fills that role. I don't know how the gerstley substitutes work, since we still have a stash of the old stuff.",
      "createdBy": "Glazy Admin",
      "source": "glazy.org",
      "url": "https://glazy.org/recipes/2115"
    },
    {
      "id": 2116,
      "code": "GLAZY-2116",
      "name": "Satin Cloudy",
      "cone": "4",
      "surface": "Satin",
      "transparency": "",
      "atmosphere": "Oxidation",
      "subtype": "Glaze - Clear",
      "ingredients": [
        {
          "material": "Ferro Frit 3134",
          "amount": 54.5
        },
        {
          "material": "Nepheline Syenite",
          "amount": 36.6
        },
        {
          "material": "Whiting",
          "amount": 7.0
        }
      ],
      "additionals": [
        {
          "material": "Bentonite",
          "amount": 2.0
        }
      ],
      "description": "Glaze Type: Na Ca B Add 2% CMC to above glaze Glaze Type: Na Ca B. Opacity: Semi-Transparent. Firing type: Oxidation .",
      "createdBy": "Glazy Admin",
      "source": "glazy.org",
      "url": "https://glazy.org/recipes/2116"
    },
    {
      "id": 11580,
      "code": "GLAZY-11580",
      "name": "Satin Cobalt",
      "cone": "6",
      "surface": "Satin",
      "transparency": "",
      "atmosphere": "Oxidation",
      "subtype": "Glaze - Blue - Strontium",
      "ingredients": [
        {
          "material": "Nepheline Syenite",
          "amount": 52.8
        },
        {
          "material": "Strontium Carbonate",
          "amount": 30.2
        },
        {
          "material": "EP Kaolin",
          "amount": 8.5
        },
        {
          "material": "Silica",
          "amount": 6.6
        },
        {
          "material": "Whiting",
          "amount": 1.9
        }
      ],
      "additionals": [
        {
          "material": "Cobalt Carbonate",
          "amount": 4.0
        },
        {
          "material": "Macaloid",
          "amount": 2.0
        }
      ],
      "description": "Carmen's Turquoise Matte Base with Cobalt Carbonate. Replace the Copper Carbonate with Cobalt. Also, Use macaloid instead of Bentonite. This glaze settles like cornstarch in water if you don't use macaloid or calcium nitrate to suspend it. Discoloration occurred after a few hours of conducting a lemon slice test.",
      "createdBy": "Mark Quinto",
      "source": "glazy.org",
      "url": "https://glazy.org/recipes/11580"
    },
    {
      "id": 2117,
      "code": "GLAZY-2117",
      "name": "Satin cone 1 Marty",
      "cone": "1",
      "surface": "",
      "transparency": "",
      "atmosphere": "Oxidation",
      "subtype": "Glaze - Clear",
      "ingredients": [
        {
          "material": "Ferro Frit 3134",
          "amount": 62.7
        },
        {
          "material": "Kaolin",
          "amount": 21.9
        },
        {
          "material": "Gerstley Borate",
          "amount": 9.3
        },
        {
          "material": "Alumina Hydrate",
          "amount": 5.7
        },
        {
          "material": "Whiting",
          "amount": 0.4
        }
      ],
      "description": "",
      "createdBy": "Glazy Admin",
      "source": "glazy.org",
      "url": "https://glazy.org/recipes/2117"
    },
    {
      "id": 1488,
      "code": "GLAZY-1488",
      "name": "Satin Dixon 5-6",
      "cone": "5 - 6",
      "surface": "Satin-matte",
      "transparency": "Transparent",
      "atmosphere": "Oxidation",
      "subtype": "Glaze - Matte - Magnesium Matte",
      "ingredients": [
        {
          "material": "Silica",
          "amount": 28.8
        },
        {
          "material": "Nepheline Syenite",
          "amount": 22.7
        },
        {
          "material": "Whiting",
          "amount": 22.4
        },
        {
          "material": "Kaolin",
          "amount": 20.3
        },
        {
          "material": "Gerstley Borate",
          "amount": 2.9
        },
        {
          "material": "Magnesium carbonate",
          "amount": 2.9
        }
      ],
      "description": "Glaze Type: Magnesium matt Use 50 frit 50 stain to decorate on top of raw glaze like majolica. To use this, use half water, half thick CMC gum solution for better brushing. From George Bowes. Good for stains/oxides. Great for purples and pinks. % of stain is important. Test. Apply 3 coats if brushing. To brush use CMC gum solution. Cloudy if fired below cone 5. Very stable glaze, good to paint on top of w/ stains & colorants. Crystalline surface is not good for food contact.",
      "createdBy": "Glazy Admin",
      "source": "glazy.org",
      "url": "https://glazy.org/recipes/1488"
    },
    {
      "id": 1489,
      "code": "GLAZY-1489",
      "name": "Satin Dixon no GB",
      "cone": "6",
      "surface": "Satin-matte",
      "transparency": "Translucent",
      "atmosphere": "Oxidation",
      "subtype": "Glaze - Clear",
      "ingredients": [
        {
          "material": "Nepheline Syenite",
          "amount": 22.6
        },
        {
          "material": "Whiting",
          "amount": 22.3
        },
        {
          "material": "EP Kaolin",
          "amount": 20.3
        },
        {
          "material": "Silica",
          "amount": 20.0
        },
        {
          "material": "Ferro Frit 3124",
          "amount": 11.7
        },
        {
          "material": "Magnesium carbonate",
          "amount": 2.9
        }
      ],
      "description": "Glaze Type: Mid-fire Dixon re-calculated to eliminate Gerstley Borate.",
      "createdBy": "Glazy Admin",
      "source": "glazy.org",
      "url": "https://glazy.org/recipes/1489"
    },
    {
      "id": 1490,
      "code": "GLAZY-1490",
      "name": "Satin Dixon no GB Revised",
      "cone": "6",
      "surface": "Satin-matte",
      "transparency": "Translucent",
      "atmosphere": "Oxidation",
      "subtype": "Glaze - Clear",
      "ingredients": [
        {
          "material": "Custer Feldspar",
          "amount": 32.0
        },
        {
          "material": "Whiting",
          "amount": 18.9
        },
        {
          "material": "Silica",
          "amount": 14.4
        },
        {
          "material": "Kaolin",
          "amount": 12.4
        },
        {
          "material": "Calcined Kaolin",
          "amount": 8.0
        },
        {
          "material": "Ferro Frit 3134",
          "amount": 7.4
        },
        {
          "material": "Dolomite",
          "amount": 6.0
        }
      ],
      "description": "Glaze Type: Mid-fire Dixon re-calculated to eliminate Gerstley Borate. Revised again to reduce crawling. MgCO3 to dolomite. Some calcined kaolin used.",
      "createdBy": "Glazy Admin",
      "source": "glazy.org",
      "url": "https://glazy.org/recipes/1490"
    },
    {
      "id": 1491,
      "code": "GLAZY-1491",
      "name": "Satin Dixon Revised Alyssa Welch",
      "cone": "6",
      "surface": "Glossy",
      "transparency": "Transparent",
      "atmosphere": "Oxidation",
      "subtype": "Glaze - Clear",
      "ingredients": [
        {
          "material": "Silica",
          "amount": 27.2
        },
        {
          "material": "Nepheline Syenite",
          "amount": 20.5
        },
        {
          "material": "Kaolin",
          "amount": 20.4
        },
        {
          "material": "Whiting",
          "amount": 18.3
        },
        {
          "material": "Dolomite",
          "amount": 7.4
        },
        {
          "material": "Ferro Frit 3124",
          "amount": 6.2
        }
      ],
      "description": "",
      "createdBy": "Glazy Admin",
      "source": "glazy.org",
      "url": "https://glazy.org/recipes/1491"
    },
    {
      "id": 1492,
      "code": "GLAZY-1492",
      "name": "Satin Dixon Revised Bowes",
      "cone": "5",
      "surface": "Satin-matte",
      "transparency": "Transparent",
      "atmosphere": "Oxidation",
      "subtype": "Glaze - Clear",
      "ingredients": [
        {
          "material": "Nepheline Syenite",
          "amount": 22.7
        },
        {
          "material": "Whiting",
          "amount": 22.4
        },
        {
          "material": "EP Kaolin",
          "amount": 20.3
        },
        {
          "material": "Silica",
          "amount": 20.0
        },
        {
          "material": "Ferro Frit 3124",
          "amount": 8.8
        }
      ],
      "description": "From George Bowes.",
      "createdBy": "Glazy Admin",
      "source": "glazy.org",
      "url": "https://glazy.org/recipes/1492"
    },
    {
      "id": 6393,
      "code": "GLAZY-6393",
      "name": "Satin Doll",
      "cone": "10",
      "surface": "Semi-matte",
      "transparency": "Opaque",
      "atmosphere": "Reduction",
      "subtype": "Glaze - Black - Slip-Based",
      "ingredients": [
        {
          "material": "Redart",
          "amount": 40.0
        },
        {
          "material": "Nepheline Syenite",
          "amount": 15.0
        },
        {
          "material": "Talc",
          "amount": 15.0
        },
        {
          "material": "Barium Carbonate",
          "amount": 10.0
        },
        {
          "material": "Silica",
          "amount": 10.0
        },
        {
          "material": "Whiting",
          "amount": 10.0
        }
      ],
      "additionals": [
        {
          "material": "Cobalt Carbonate",
          "amount": 2.0
        },
        {
          "material": "Manganese Dioxide",
          "amount": 2.0
        },
        {
          "material": "Red Iron Oxide",
          "amount": 2.0
        },
        {
          "material": "Chrome Oxide",
          "amount": 1.0
        }
      ],
      "description": "Tennessee Technological University - Appalachian Center for Crafts - Clay Studio \ufffc Vince Pitelka, 2015 https://sites.tntech.edu/wpitelka/handoutsinformation/ Notes: NOT FOOD-SAFE, Opaque, Semi-matt, jet-black glaze, sometimes appears semi-metallic.",
      "createdBy": "Glazy Admin",
      "source": "glazy.org",
      "url": "https://glazy.org/recipes/6393"
    },
    {
      "id": 5741,
      "code": "GLAZY-5741",
      "name": "Satin Doll (Matte Black)",
      "cone": "9 - 10",
      "surface": "",
      "transparency": "",
      "atmosphere": "Reduction",
      "subtype": "Glaze - Black",
      "ingredients": [
        {
          "material": "Albany slip",
          "amount": 65.0
        },
        {
          "material": "Nepheline Syenite",
          "amount": 15.0
        },
        {
          "material": "Barium Carbonate",
          "amount": 10.0
        },
        {
          "material": "Talc",
          "amount": 10.0
        }
      ],
      "additionals": [
        {
          "material": "Iron oxide",
          "amount": 5.0
        },
        {
          "material": "Cobalt Carbonate",
          "amount": 2.0
        },
        {
          "material": "Manganese Dioxide",
          "amount": 2.0
        },
        {
          "material": "Chrome Oxide",
          "amount": 1.0
        }
      ],
      "description": "NOTE: This recipe was imported from Triangle Potter's Guild Glaze Recipes published November, 1988 Source: Conrad Weiser 65 albany slip 15 nephelyne syenite 10 barium carbonate 10 talc + 5 iron oxide 2 + 1 chrome oxide + 2 manganese oxide + 2 cobalt carbonate",
      "createdBy": "Glazy Admin",
      "source": "glazy.org",
      "url": "https://glazy.org/recipes/5741"
    },
    {
      "id": 1493,
      "code": "GLAZY-1493",
      "name": "Satin Frosty Lindsay's",
      "cone": "5 - 6",
      "surface": "Satin-matte",
      "transparency": "Translucent",
      "atmosphere": "Oxidation",
      "subtype": "Glaze - Clear",
      "ingredients": [
        {
          "material": "EP Kaolin",
          "amount": 25.0
        },
        {
          "material": "Kentucky OM #4 Ball Clay",
          "amount": 25.0
        },
        {
          "material": "Silica",
          "amount": 25.0
        },
        {
          "material": "Nepheline Syenite",
          "amount": 15.0
        },
        {
          "material": "Ferro Frit 3124",
          "amount": 10.0
        }
      ],
      "description": "Slip has cobalt-free black 6 + frit 3289 19. This glaze over the slip will make a feathered edge and bleed the slip. Research by Lindsay Rogers.",
      "createdBy": "Glazy Admin",
      "source": "glazy.org",
      "url": "https://glazy.org/recipes/1493"
    },
    {
      "id": 1494,
      "code": "GLAZY-1494",
      "name": "Satin Gloss Butter",
      "cone": "6",
      "surface": "",
      "transparency": "Opaque",
      "atmosphere": "Oxidation",
      "subtype": "Glaze - White, Off-White",
      "ingredients": [
        {
          "material": "Custer Feldspar",
          "amount": 36.5
        },
        {
          "material": "EP Kaolin",
          "amount": 25.0
        },
        {
          "material": "Talc",
          "amount": 16.0
        },
        {
          "material": "Dolomite",
          "amount": 14.3
        },
        {
          "material": "Ferro Frit 3134",
          "amount": 12.5
        },
        {
          "material": "Wollastonite",
          "amount": 8.5
        },
        {
          "material": "Silica",
          "amount": 1.5
        }
      ],
      "additionals": [
        {
          "material": "Rutile",
          "amount": 5.0
        },
        {
          "material": "Tin Oxide",
          "amount": 3.0
        }
      ],
      "description": "",
      "createdBy": "Glazy Admin",
      "source": "glazy.org",
      "url": "https://glazy.org/recipes/1494"
    },
    {
      "id": 133477,
      "code": "GLAZY-133477",
      "name": "Satin Green - Boraxfrit Low Fire, Low Expansion (Tin + MgO)",
      "cone": "06 - 01",
      "surface": "Satin",
      "transparency": "Opaque",
      "atmosphere": "Oxidation",
      "subtype": "Glaze - Green",
      "ingredients": [
        {
          "material": "Boraxfrit",
          "amount": 48.0
        },
        {
          "material": "Kaolin",
          "amount": 24.0
        },
        {
          "material": "Talc",
          "amount": 17.0
        },
        {
          "material": "Silica",
          "amount": 10.0
        }
      ],
      "additionals": [
        {
          "material": "Copper Carbonate",
          "amount": 7.0
        },
        {
          "material": "Tin Oxide",
          "amount": 5.0
        }
      ],
      "description": "My homemade kiln only fires to 04(1060C) and I had few pots using stoneware, so this was an attempt to have the glaze fit on a low expansion stoneware fired to 1060C. Low expansion variation of the Low Fire glaze. Added 7% CuCO3 and turned on a nice Satin Green, interesting as the base (without CuCO3) craw a lot.",
      "createdBy": "Leonardo Bispo",
      "source": "glazy.org",
      "url": "https://glazy.org/recipes/133477"
    },
    {
      "id": 2118,
      "code": "GLAZY-2118",
      "name": "Satin Heather's no GB",
      "cone": "3",
      "surface": "Satin",
      "transparency": "Translucent",
      "atmosphere": "Oxidation",
      "subtype": "Glaze - Matte - Magnesium Matte",
      "ingredients": [
        {
          "material": "Ferro Frit 3195",
          "amount": 44.8
        },
        {
          "material": "Dolomite",
          "amount": 16.4
        },
        {
          "material": "EP Kaolin",
          "amount": 15.0
        },
        {
          "material": "Silica",
          "amount": 12.7
        },
        {
          "material": "Whiting",
          "amount": 8.4
        },
        {
          "material": "Custer Feldspar",
          "amount": 3.3
        }
      ],
      "additionals": [
        {
          "material": "Bentonite",
          "amount": 2.0
        }
      ],
      "description": "Glaze Type: Magnesium matt Slips show. White with some mottling where thick.",
      "createdBy": "Glazy Admin",
      "source": "glazy.org",
      "url": "https://glazy.org/recipes/2118"
    },
    {
      "id": 603,
      "code": "GLAZY-603",
      "name": "Satin in Theory",
      "cone": "",
      "surface": "",
      "transparency": "",
      "atmosphere": "",
      "subtype": "Glaze - White, Off-White",
      "ingredients": [
        {
          "material": "Silica",
          "amount": 48.0
        },
        {
          "material": "Feldspar",
          "amount": 19.0
        },
        {
          "material": "Kaolin",
          "amount": 14.0
        },
        {
          "material": "Whiting",
          "amount": 12.0
        },
        {
          "material": "Dolomite",
          "amount": 6.0
        }
      ],
      "description": "",
      "createdBy": "Glazy Admin",
      "source": "glazy.org",
      "url": "https://glazy.org/recipes/603"
    },
    {
      "id": 3385,
      "code": "GLAZY-3385",
      "name": "Satin Matt Cone 6 Lt. Blue-Green GA23",
      "cone": "6",
      "surface": "Satin",
      "transparency": "Translucent",
      "atmosphere": "Oxidation",
      "subtype": "Glaze - Blue",
      "ingredients": [
        {
          "material": "Nepheline Syenite",
          "amount": 41.8
        },
        {
          "material": "EP Kaolin",
          "amount": 12.5
        },
        {
          "material": "Silica",
          "amount": 12.5
        },
        {
          "material": "Gillespie Borate",
          "amount": 10.4
        },
        {
          "material": "Whiting",
          "amount": 10.4
        },
        {
          "material": "Lithium Carbonate",
          "amount": 6.2
        },
        {
          "material": "Titanium Dioxide",
          "amount": 6.2
        }
      ],
      "additionals": [
        {
          "material": "Cobalt Carbonate",
          "amount": 1.0
        }
      ],
      "description": "Western Pennsylvania Potters Community http://wpapotters.blogspot.com/2012/04/links-to-cone-6-oxidation-glaze-tests.html http://www.wpapotters.blogspot.com/2010/11/cone-6-oxidation-results-group-4.html With natural cooling in an electric kiln",
      "createdBy": "Terry Rorison",
      "source": "glazy.org",
      "url": "https://glazy.org/recipes/3385"
    },
    {
      "id": 3384,
      "code": "GLAZY-3384",
      "name": "Satin Matt Cone 6 Lt. Green GA23",
      "cone": "6",
      "surface": "Satin",
      "transparency": "Translucent",
      "atmosphere": "Oxidation",
      "subtype": "Glaze - Green - Copper",
      "ingredients": [
        {
          "material": "Nepheline Syenite",
          "amount": 41.8
        },
        {
          "material": "EP Kaolin",
          "amount": 12.5
        },
        {
          "material": "Silica",
          "amount": 12.5
        },
        {
          "material": "Gillespie Borate",
          "amount": 10.4
        },
        {
          "material": "Whiting",
          "amount": 10.4
        },
        {
          "material": "Lithium Carbonate",
          "amount": 6.2
        },
        {
          "material": "Titanium Dioxide",
          "amount": 6.2
        }
      ],
      "additionals": [
        {
          "material": "Copper Carbonate",
          "amount": 2.0
        }
      ],
      "description": "Western Pennsylvania Potters Community http://wpapotters.blogspot.com/2012/04/links-to-cone-6-oxidation-glaze-tests.html http://www.wpapotters.blogspot.com/2010/11/cone-6-oxidation-results-group-4.html With natural cooling in an electric kiln",
      "createdBy": "Terry Rorison",
      "source": "glazy.org",
      "url": "https://glazy.org/recipes/3384"
    },
    {
      "id": 3386,
      "code": "GLAZY-3386",
      "name": "Satin Matt Cone 6 Rusty Bronze GA23",
      "cone": "6",
      "surface": "Satin",
      "transparency": "Translucent",
      "atmosphere": "Oxidation",
      "subtype": "Glaze - Iron",
      "ingredients": [
        {
          "material": "Nepheline Syenite",
          "amount": 41.8
        },
        {
          "material": "EP Kaolin",
          "amount": 12.5
        },
        {
          "material": "Silica",
          "amount": 12.5
        },
        {
          "material": "Gillespie Borate",
          "amount": 10.4
        },
        {
          "material": "Whiting",
          "amount": 10.4
        },
        {
          "material": "Lithium Carbonate",
          "amount": 6.2
        },
        {
          "material": "Titanium Dioxide",
          "amount": 6.2
        }
      ],
      "additionals": [
        {
          "material": "Red Iron Oxide",
          "amount": 3.0
        }
      ],
      "description": "Western Pennsylvania Potters Community http://wpapotters.blogspot.com/2012/04/links-to-cone-6-oxidation-glaze-tests.html http://www.wpapotters.blogspot.com/2010/11/cone-6-oxidation-results-group-4.html With natural cooling in an electric kiln",
      "createdBy": "Terry Rorison",
      "source": "glazy.org",
      "url": "https://glazy.org/recipes/3386"
    },
    {
      "id": 34736,
      "code": "GLAZY-34736",
      "name": "Satin matt cone6 porcelain",
      "cone": "6",
      "surface": "Satin",
      "transparency": "Opaque",
      "atmosphere": "Oxidation",
      "subtype": "Glaze",
      "ingredients": [
        {
          "material": "Potash Feldspar",
          "amount": 60.0
        },
        {
          "material": "Kaolin",
          "amount": 12.0
        },
        {
          "material": "Magnesium carbonate",
          "amount": 10.0
        },
        {
          "material": "Silica",
          "amount": 10.0
        },
        {
          "material": "Whiting",
          "amount": 8.0
        }
      ],
      "description": "Fire 300/hr to 1000, 40 /hr to 1200 soak 1.5 hours",
      "createdBy": "Mike Levy",
      "source": "glazy.org",
      "url": "https://glazy.org/recipes/34736"
    },
    {
      "id": 6755,
      "code": "GLAZY-6755",
      "name": "Satin Matt GA23/7 (nach Bailey) Mischung vom 16.12.2016 genau wie Britt Seite 112",
      "cone": "6",
      "surface": "Satin",
      "transparency": "Translucent",
      "atmosphere": "Oxidation",
      "subtype": "Glaze - Blue - Cobalt",
      "ingredients": [
        {
          "material": "Nephelin Syenit 334/",
          "amount": 44.6
        },
        {
          "material": "Silica",
          "amount": 13.3
        },
        {
          "material": "China Clay 232 (KK)",
          "amount": 13.3
        },
        {
          "material": "Gerstley Borate",
          "amount": 11.1
        },
        {
          "material": "Whiting",
          "amount": 11.1
        },
        {
          "material": "Lithium Carbonate",
          "amount": 6.6
        }
      ],
      "additionals": [
        {
          "material": "Titan DDR",
          "amount": 6.2
        },
        {
          "material": "Cobalt Carbonate",
          "amount": 1.0
        }
      ],
      "description": "",
      "createdBy": "Reinhard Lieckefett",
      "source": "glazy.org",
      "url": "https://glazy.org/recipes/6755"
    },
    {
      "id": 217897,
      "code": "GLAZY-217897",
      "name": "Satin Matt Glaze",
      "cone": "6",
      "surface": "Satin",
      "transparency": "",
      "atmosphere": "Oxidation",
      "subtype": "Glaze - Matte",
      "ingredients": [
        {
          "material": "Custer Feldspar",
          "amount": 47.0
        },
        {
          "material": "Silica",
          "amount": 30.0
        },
        {
          "material": "Whiting",
          "amount": 17.0
        },
        {
          "material": "EP Kaolin",
          "amount": 6.0
        }
      ],
      "additionals": [
        {
          "material": "Zinc Oxide",
          "amount": 35.0
        }
      ],
      "description": "University of Maryland Glazes by Harold J. McWhinnie, Ceramics Monthly, February 1980 \"The following glaze recipes are intended for use at the Cone 6 range in an oxidizing atmosphere on stoneware clay bodies.\" Zinc Oxide is noted as calcined.",
      "createdBy": "Glazy Admin",
      "source": "glazy.org",
      "url": "https://glazy.org/recipes/217897"
    },
    {
      "id": 2127,
      "code": "GLAZY-2127",
      "name": "Satin Matt Lynn's Recalc",
      "cone": "04 - 03",
      "surface": "Satin-matte",
      "transparency": "Translucent",
      "atmosphere": "Oxidation",
      "subtype": "Glaze - Clear",
      "ingredients": [
        {
          "material": "Ferro Frit 3134",
          "amount": 35.0
        },
        {
          "material": "Silica",
          "amount": 30.0
        },
        {
          "material": "EP Kaolin",
          "amount": 12.0
        },
        {
          "material": "Lithium Carbonate",
          "amount": 10.0
        },
        {
          "material": "Dolomite",
          "amount": 4.5
        },
        {
          "material": "Magnesium carbonate",
          "amount": 0.8
        }
      ],
      "description": "Glaze Type: Low fire Variations -- White= 10% zircopax Grey blue = 4% iron chromage + .5% cobalt carb Peacock blue= 3% copper carb Dk Green = 2% copper carb. + 1% chrome Yellow = 2% vanadium stain + 2% yellow ochre Flasho Pink = 3% dk rutile + 10% tin oxide Crimson= 6% crimson Lithium carb is the ingredient causes nice color variation. Use coarse (40 mesh) and put contents left on screen back in bucket. From Lynn Duryea",
      "createdBy": "Glazy Admin",
      "source": "glazy.org",
      "url": "https://glazy.org/recipes/2127"
    },
    {
      "id": 2121,
      "code": "GLAZY-2121",
      "name": "Satin Matte",
      "cone": "05 1/2 - 04",
      "surface": "Matte",
      "transparency": "",
      "atmosphere": "",
      "subtype": "Glaze - Matte",
      "ingredients": [
        {
          "material": "Nepheline Syenite",
          "amount": 41.4
        },
        {
          "material": "Silica",
          "amount": 16.3
        },
        {
          "material": "Whiting",
          "amount": 13.7
        },
        {
          "material": "Dolomite",
          "amount": 11.2
        },
        {
          "material": "Gerstley Borate",
          "amount": 11.2
        },
        {
          "material": "EP Kaolin",
          "amount": 6.0
        },
        {
          "material": "Zinc Oxide",
          "amount": 0.3
        }
      ],
      "description": "The following is one of my favorite Satin Matts. It fires at cone 06-04 and will accept most colorants. Not every glaze fits every clay body, please test first. submitted by: Christine Winokur, Kickwheel e-mail:",
      "createdBy": "Glazy Admin",
      "source": "glazy.org",
      "url": "https://glazy.org/recipes/2121"
    },
    {
      "id": 4720,
      "code": "GLAZY-4720",
      "name": "Satin Matte",
      "cone": "4",
      "surface": "Satin-matte",
      "transparency": "",
      "atmosphere": "Oxidation, Reduction",
      "subtype": "Glaze - Matte",
      "ingredients": [
        {
          "material": "Silica",
          "amount": 42.2
        },
        {
          "material": "Kaolin",
          "amount": 22.4
        },
        {
          "material": "Lithium Carbonate",
          "amount": 10.0
        },
        {
          "material": "Whiting",
          "amount": 9.8
        },
        {
          "material": "Zinc Oxide",
          "amount": 9.8
        },
        {
          "material": "Barium Carbonate",
          "amount": 5.8
        }
      ],
      "description": "This recipe was imported from Louis Katz's Hyperglaze database available on his website: http://falcon.tamucc.edu/lkatz/allglazes.txt More information about Louis Katz can be found on his website, http://www.louiskatz.net/ Louis Katz Notes: I am not a safety expert and any information contained in this file about safety should be ignored in favor of advice from experts. All of the materials in all glazes are potentially hazardous. All of these glaze recipes are given without any representation of accuracy or safety. They may work, they may not. They may be safe when fired or they may not. All of the materials used in them have hazards associated with them. You must be have sufficient training in the hazards before you use the the materials. You will have to determine the suitability and safety for your use. Do not assume that a lack of a warning about a material means that it is safe. Cone: 04 Surface texture: Matte Firing: Ox. or Red. Recipe: Percent Batch Barium Carbonate 5.80 5.80 Lithium Carbonate 10.00 10.00 Whiting 9.80 9.80 Zinc Oxide 9.80 9.80 Kaolin 22.40 22.40 Flint 42.20 42.20 Totals: 100.00 % 100.00 gm",
      "createdBy": "Glazy Admin",
      "source": "glazy.org",
      "url": "https://glazy.org/recipes/4720"
    },
    {
      "id": 5171,
      "code": "GLAZY-5171",
      "name": "Satin Matte",
      "cone": "4",
      "surface": "Semi-matte",
      "transparency": "",
      "atmosphere": "Oxidation, Reduction",
      "subtype": "Glaze",
      "ingredients": [
        {
          "material": "Silica",
          "amount": 43.7
        },
        {
          "material": "Hommel Frit 14",
          "amount": 38.6
        },
        {
          "material": "Alumina Hydrate",
          "amount": 11.4
        },
        {
          "material": "Kaolin",
          "amount": 6.3
        }
      ],
      "description": "This recipe was imported from Louis Katz's Hyperglaze database available on his website: http://falcon.tamucc.edu/lkatz/allglazes.txt More information about Louis Katz can be found on his website, http://www.louiskatz.net/ Louis Katz Notes: I am not a safety expert and any information contained in this file about safety should be ignored in favor of advice from experts. All of the materials in all glazes are potentially hazardous. All of these glaze recipes are given without any representation of accuracy or safety. They may work, they may not. They may be safe when fired or they may not. All of the materials used in them have hazards associated with them. You must be have sufficient training in the hazards before you use the the materials. You will have to determine the suitability and safety for your use. Do not assume that a lack of a warning about a material means that it is safe. Cone: 4 Surface texture: Semi-Matte or Satin Firing: Ox. or Red. Recipe: Percent Batch Hommel Frit 14 38.60 38.60 Alumina Hydrate 11.40 11.40 Kaolin 6.30 6.30 Flint 43.70 43.70 Totals: 100.00 % 100.00 gm",
      "createdBy": "Glazy Admin",
      "source": "glazy.org",
      "url": "https://glazy.org/recipes/5171"
    },
    {
      "id": 34953,
      "code": "GLAZY-34953",
      "name": "Satin Matte 13",
      "cone": "3 - 9",
      "surface": "",
      "transparency": "",
      "atmosphere": "Oxidation",
      "subtype": "Glaze",
      "ingredients": [
        {
          "material": "Nepheline Syenite",
          "amount": 60.0
        },
        {
          "material": "Strontium Carbonate",
          "amount": 22.0
        },
        {
          "material": "Ball Clay",
          "amount": 8.0
        },
        {
          "material": "Lithium Carbonate",
          "amount": 5.0
        },
        {
          "material": "Silica",
          "amount": 5.0
        },
        {
          "material": "Bentonite",
          "amount": 2.5
        }
      ],
      "description": "One of my favorite glazes from \u201cThe Complete Guide to Mid-Range Glazes\u201d book. I apply glaze fairly thick, so it tends to run. Smooth, soft surface.",
      "createdBy": "Emily Tarner",
      "source": "glazy.org",
      "url": "https://glazy.org/recipes/34953"
    },
    {
      "id": 5247,
      "code": "GLAZY-5247",
      "name": "Satin Matte 2",
      "cone": "6",
      "surface": "Satin-matte",
      "transparency": "",
      "atmosphere": "Oxidation, Reduction",
      "subtype": "Glaze - Matte",
      "ingredients": [
        {
          "material": "Cornwall Stone",
          "amount": 60.0
        },
        {
          "material": "Dolomite",
          "amount": 20.0
        },
        {
          "material": "Kaolin",
