Repository: MrSeldon/argilev2

File: data/glazes/glazy.json (part 240 of 315)
{
          "amount": 20.0
        }
      ],
      "description": "This recipe was imported from Louis Katz's Hyperglaze database available on his website: http://falcon.tamucc.edu/lkatz/allglazes.txt More information about Louis Katz can be found on his website, http://www.louiskatz.net/ Louis Katz Notes: I am not a safety expert and any information contained in this file about safety should be ignored in favor of advice from experts. All of the materials in all glazes are potentially hazardous. All of these glaze recipes are given without any representation of accuracy or safety. They may work, they may not. They may be safe when fired or they may not. All of the materials used in them have hazards associated with them. You must be have sufficient training in the hazards before you use the the materials. You will have to determine the suitability and safety for your use. Do not assume that a lack of a warning about a material means that it is safe. Cone: 6 Surface texture: Matte Firing: Ox. or Red. Recipe: Percent Batch Dolomite 20.00 20.00 Cornwall 60.00 60.00 Kaolin 20.00 20.00 Totals: 100.00 % 100.00 gm",
      "createdBy": "Glazy Admin",
      "source": "glazy.org",
      "url": "https://glazy.org/recipes/5247"
    },
    {
      "id": 1495,
      "code": "GLAZY-1495",
      "name": "Satin Matte 4",
      "cone": "5 - 6",
      "surface": "Satin-matte",
      "transparency": "",
      "atmosphere": "Oxidation, Reduction",
      "subtype": "Glaze - Matte",
      "ingredients": [
        {
          "material": "Clay",
          "amount": 50.0
        },
        {
          "material": "Gerstley Borate",
          "amount": 50.0
        }
      ],
      "description": "Glaze Type: Ca B AlMatt Glaze Type: Ca B AlMatt. Opacity: . Firing type: Ox or Red .",
      "createdBy": "Glazy Admin",
      "source": "glazy.org",
      "url": "https://glazy.org/recipes/1495"
    },
    {
      "id": 604,
      "code": "GLAZY-604",
      "name": "Satin Matte Carlton Ball",
      "cone": "7 - 9",
      "surface": "Satin-matte",
      "transparency": "Translucent",
      "atmosphere": "Oxidation, Reduction",
      "subtype": "Glaze - Clear",
      "ingredients": [
        {
          "material": "Feldspar",
          "amount": 56.1
        },
        {
          "material": "Nepheline Syenite",
          "amount": 15.4
        },
        {
          "material": "Whiting",
          "amount": 13.3
        },
        {
          "material": "Kaolin",
          "amount": 8.6
        },
        {
          "material": "Barium Carbonate",
          "amount": 6.6
        }
      ],
      "description": "While going through my Ball Syllabus, I came across the following and I wondered if anyone had tried it? I was thinking of recalculating for strontium at: feldspar 57.04 neph sy 15.65 whiting 13.52 kaolin 8.74 strontium carb 5.03 I assume he used this in oxidation. I know he fired over clays that came from Quyle Kilns in Murphys CA so the stuff was an iron buff stoneware. Emily in Astoria emily henderson",
      "createdBy": "Glazy Admin",
      "source": "glazy.org",
      "url": "https://glazy.org/recipes/604"
    },
    {
      "id": 605,
      "code": "GLAZY-605",
      "name": "Satin Matte G218 Conrad's",
      "cone": "5 - 9",
      "surface": "Satin-matte",
      "transparency": "",
      "atmosphere": "Oxidation, Reduction",
      "subtype": "Glaze - Matte",
      "ingredients": [
        {
          "material": "Soda Feldspar",
          "amount": 47.0
        },
        {
          "material": "Silica",
          "amount": 15.0
        },
        {
          "material": "Talc",
          "amount": 14.0
        },
        {
          "material": "Gerstley Borate",
          "amount": 12.0
        },
        {
          "material": "Dolomite",
          "amount": 8.0
        },
        {
          "material": "Kaolin",
          "amount": 4.0
        }
      ],
      "description": "",
      "createdBy": "Glazy Admin",
      "source": "glazy.org",
      "url": "https://glazy.org/recipes/605"
    },
    {
      "id": 7369,
      "code": "GLAZY-7369",
      "name": "Satin Matte Glaze From Albion Stafford",
      "cone": "9 - 10",
      "surface": "Satin-matte",
      "transparency": "Translucent",
      "atmosphere": "Oxidation",
      "subtype": "Glaze - Clear",
      "ingredients": [
        {
          "material": "Nepheline Syenite",
          "amount": 47.0
        },
        {
          "material": "Silica",
          "amount": 28.0
        },
        {
          "material": "Dolomite",
          "amount": 10.0
        },
        {
          "material": "Whiting",
          "amount": 8.0
        },
        {
          "material": "Talc",
          "amount": 7.0
        }
      ],
      "additionals": [
        {
          "material": "Bentonite",
          "amount": 2.0
        }
      ],
      "description": "From Albion Stafford From the Kate Doody Glaze Book",
      "createdBy": "Daniel Bare",
      "source": "glazy.org",
      "url": "https://glazy.org/recipes/7369"
    },
    {
      "id": 1497,
      "code": "GLAZY-1497",
      "name": "Satin Matte Gray-Green Pete's",
      "cone": "6",
      "surface": "Satin-matte",
      "transparency": "Opaque",
      "atmosphere": "Oxidation",
      "subtype": "Glaze - Matte",
      "ingredients": [
        {
          "material": "Spodumene",
          "amount": 27.3
        },
        {
          "material": "Nepheline Syenite",
          "amount": 26.0
        },
        {
          "material": "Strontium Carbonate",
          "amount": 15.5
        },
        {
          "material": "Grolleg Kaolin",
          "amount": 14.3
        },
        {
          "material": "Ferro Frit 3134",
          "amount": 8.5
        },
        {
          "material": "Silica",
          "amount": 7.0
        },
        {
          "material": "Lithium Carbonate",
          "amount": 1.4
        }
      ],
      "description": "Glaze Type: Lithium Matt Variation on Pete Pinnell's Weathered Bronze w/o lithium. See Clay Times article p.19 Mar/Apr. 2004. More grey than black w/green. More satin-y than Green-Black Pete's.",
      "createdBy": "Glazy Admin",
      "source": "glazy.org",
      "url": "https://glazy.org/recipes/1497"
    },
    {
      "id": 2123,
      "code": "GLAZY-2123",
      "name": "Satin Matte Johnson",
      "cone": "4",
      "surface": "Satin-matte",
      "transparency": "Semi-opaque",
      "atmosphere": "Oxidation",
      "subtype": "Glaze - Matte",
      "ingredients": [
        {
          "material": "Ferro Frit 3124",
          "amount": 45.0
        },
        {
          "material": "Nepheline Syenite",
          "amount": 15.0
        },
        {
          "material": "Silica",
          "amount": 15.0
        },
        {
          "material": "Gerstley Borate",
          "amount": 10.0
        },
        {
          "material": "EP Kaolin",
          "amount": 5.0
        },
        {
          "material": "Talc",
          "amount": 5.0
        },
        {
          "material": "Whiting",
          "amount": 5.0
        }
      ],
      "description": "Glaze Type: Low fire",
      "createdBy": "Glazy Admin",
      "source": "glazy.org",
      "url": "https://glazy.org/recipes/2123"
    },
    {
      "id": 2124,
      "code": "GLAZY-2124",
      "name": "Satin Matte Johnson Revised",
      "cone": "4",
      "surface": "Satin-matte",
      "transparency": "Translucent",
      "atmosphere": "Oxidation",
      "subtype": "Glaze - Matte",
      "ingredients": [
        {
          "material": "Ferro Frit 3124",
          "amount": 72.7
        },
        {
          "material": "EP Kaolin",
          "amount": 13.6
        },
        {
          "material": "Talc",
          "amount": 13.6
        }
      ],
      "description": "Glaze Type: Low fire From Val Cushing.",
      "createdBy": "Glazy Admin",
      "source": "glazy.org",
      "url": "https://glazy.org/recipes/2124"
    },
    {
      "id": 1383,
      "code": "GLAZY-1383",
      "name": "Satin Matte Kathy King",
      "cone": "6",
      "surface": "Satin-matte",
      "transparency": "",
      "atmosphere": "Oxidation",
      "subtype": "Glaze - Matte",
      "ingredients": [
        {
          "material": "Nepheline Syenite",
          "amount": 22.7
        },
        {
          "material": "Whiting",
          "amount": 22.4
        },
        {
          "material": "EP Kaolin",
          "amount": 20.3
        },
        {
          "material": "Silica",
          "amount": 20.0
        },
        {
          "material": "Ferro Frit 3124",
          "amount": 8.8
        },
        {
          "material": "Gerstley Borate",
          "amount": 2.9
        },
        {
          "material": "Magnesium carbonate",
          "amount": 2.9
        }
      ],
      "description": "Glaze Type: Mid-fire Grass green- 8 drakenfield yellow(or MS preseod yellow), 2 copper carb Medium green- 8 drakenfield yelow, 4 copper Pale green- 2 preseodemium yellow MS, .5 copper Pale yellow- 1 drakenfield yellow, .5 turquoise MS Pale blue- 1 sky blue MS, .2 copper carb Pale orange- .25 bright orange degusa stain Medium purple- 5 alpine rose MS, 4 cerulian MS (washes of MS and water are nice under the pale colors) Excellent base glaze. More shiny than matte. For true matte see Val's revised KK base",
      "createdBy": "Glazy Admin",
      "source": "glazy.org",
      "url": "https://glazy.org/recipes/1383"
    },
    {
      "id": 1499,
      "code": "GLAZY-1499",
      "name": "Satin Matte King- Pinnell recalc",
      "cone": "8",
      "surface": "Satin-matte",
      "transparency": "Transparent",
      "atmosphere": "Oxidation",
      "subtype": "Glaze - Matte",
      "ingredients": [
        {
          "material": "Wollastonite",
          "amount": 24.6
        },
        {
          "material": "Nepheline Syenite",
          "amount": 23.7
        },
        {
          "material": "EP Kaolin",
          "amount": 20.0
        },
        {
          "material": "Ferro Frit 3124",
          "amount": 15.9
        },
        {
          "material": "Dolomite",
          "amount": 8.2
        },
        {
          "material": "Silica",
          "amount": 7.7
        }
      ],
      "description": "Glaze Type: Mid-fire Re-calc from Pete Pinnell. Original glaze seemed to 'go bad' over time. Pete thought it might be the combo of GB, Mg Carb and EPK, as well as neph sy.",
      "createdBy": "Glazy Admin",
      "source": "glazy.org",
      "url": "https://glazy.org/recipes/1499"
    },
    {
      "id": 2125,
      "code": "GLAZY-2125",
      "name": "Satin Matte Leadless G3023",
      "cone": "4",
      "surface": "Satin-matte",
      "transparency": "Opaque",
      "atmosphere": "Oxidation",
      "subtype": "Glaze - Matte",
      "ingredients": [
        {
          "material": "Silica",
          "amount": 42.0
        },
        {
          "material": "Kaolin",
          "amount": 22.0
        },
        {
          "material": "Lithium Carbonate",
          "amount": 10.0
        },
        {
          "material": "Whiting",
          "amount": 10.0
        },
        {
          "material": "Zinc Oxide",
          "amount": 10.0
        },
        {
          "material": "Barium Carbonate",
          "amount": 6.0
        }
      ],
      "description": "Glaze Type: Zinc matt + 3 manganese carb = brown + 3 copper carb = deep yellow-green From John Conrad's Contemporary Ceramic Formulas.",
      "createdBy": "Glazy Admin",
      "source": "glazy.org",
      "url": "https://glazy.org/recipes/2125"
    },
    {
      "id": 5248,
      "code": "GLAZY-5248",
      "name": "Satin Matte Light Brown",
      "cone": "6",
      "surface": "Satin-matte",
      "transparency": "",
      "atmosphere": "Oxidation, Reduction",
      "subtype": "Glaze - Iron",
      "ingredients": [
        {
          "material": "Nepheline Syenite",
          "amount": 45.0
        },
        {
          "material": "Kaolin",
          "amount": 20.0
        },
        {
          "material": "Whiting",
          "amount": 18.0
        },
        {
          "material": "Zinc Oxide",
          "amount": 12.0
        },
        {
          "material": "Silica",
          "amount": 5.0
        }
      ],
      "additionals": [
        {
          "material": "Red Iron Oxide",
          "amount": 5.0
        }
      ],
      "description": "This recipe was imported from Louis Katz's Hyperglaze database available on his website: http://falcon.tamucc.edu/lkatz/allglazes.txt More information about Louis Katz can be found on his website, http://www.louiskatz.net/ Louis Katz Notes: I am not a safety expert and any information contained in this file about safety should be ignored in favor of advice from experts. All of the materials in all glazes are potentially hazardous. All of these glaze recipes are given without any representation of accuracy or safety. They may work, they may not. They may be safe when fired or they may not. All of the materials used in them have hazards associated with them. You must be have sufficient training in the hazards before you use the the materials. You will have to determine the suitability and safety for your use. Do not assume that a lack of a warning about a material means that it is safe. Cone: 6 Color: light brown Surface texture: Matte Firing: Ox. or Red. Recipe: Percent Batch Neph Su 45.00 45.00 Whiting 18.00 18.00 Kaolin 20.00 20.00 Zinc Oxide 12.00 12.00 Flint 5.00 5.00 Totals: 100.00 % 100.00 gm Also add: RIO 5.00 5.00",
      "createdBy": "Glazy Admin",
      "source": "glazy.org",
      "url": "https://glazy.org/recipes/5248"
    },
    {
      "id": 90111,
      "code": "GLAZY-90111",
      "name": "Satin matte pale cream",
      "cone": "6 - 8",
      "surface": "",
      "transparency": "",
      "atmosphere": "Oxidation",
      "subtype": "Glaze",
      "ingredients": [
        {
          "material": "FFF Feldspar",
          "amount": 33.0
        },
        {
          "material": "Talc",
          "amount": 21.0
        },
        {
          "material": "Silica",
          "amount": 16.0
        },
        {
          "material": "Kaolin",
          "amount": 15.0
        },
        {
          "material": "Whiting",
          "amount": 12.0
        },
        {
          "material": "Zinc Oxide",
          "amount": 3.0
        }
      ],
      "additionals": [
        {
          "material": "Rutile",
          "amount": 2.0
        },
        {
          "material": "Black Nickel Oxide",
          "amount": 0.1
        }
      ],
      "description": "Linda Bloomfields 'Glaze Recipes' p.64",
      "createdBy": "Wouter Vandenbranden",
      "source": "glazy.org",
      "url": "https://glazy.org/recipes/90111"
    },
    {
      "id": 1500,
      "code": "GLAZY-1500",
      "name": "Satin Matte Rexrode",
      "cone": "6",
      "surface": "Satin-matte",
      "transparency": "Semi-opaque",
      "atmosphere": "Oxidation",
      "subtype": "Glaze - Matte",
      "ingredients": [
        {
          "material": "Nepheline Syenite",
          "amount": 45.6
        },
        {
          "material": "Barium Carbonate",
          "amount": 36.6
        },
        {
          "material": "Silica",
          "amount": 9.5
        },
        {
          "material": "Ball Clay",
          "amount": 7.2
        },
        {
          "material": "Lithium Carbonate",
          "amount": 1.1
        }
      ],
      "additionals": [
        {
          "material": "Bentonite",
          "amount": 2.0
        }
      ],
      "description": "",
      "createdBy": "Glazy Admin",
      "source": "glazy.org",
      "url": "https://glazy.org/recipes/1500"
    },
    {
      "id": 607,
      "code": "GLAZY-607",
      "name": "Satin Matte Robin Hopper",
      "cone": "10",
      "surface": "Satin-matte",
      "transparency": "Semi-opaque",
      "atmosphere": "Reduction",
      "subtype": "Glaze - Matte - Magnesium Matte",
      "ingredients": [
        {
          "material": "Feldspar",
          "amount": 45.0
        },
        {
          "material": "Dolomite",
          "amount": 20.0
        },
        {
          "material": "Kaolin",
          "amount": 20.0
        },
        {
          "material": "Gerstley Borate",
          "amount": 10.0
        }
      ],
      "additionals": [
        {
          "material": "Tin Oxide",
          "amount": 8.0
        }
      ],
      "description": "Glaze Type: Magnesium matt Stable glaze good for brushwork on top.",
      "createdBy": "Glazy Admin",
      "source": "glazy.org",
      "url": "https://glazy.org/recipes/607"
    },
    {
      "id": 606,
      "code": "GLAZY-606",
      "name": "Satin matte speckled light tan",
      "cone": "8 - 9",
      "surface": "Satin-matte",
      "transparency": "",
      "atmosphere": "Oxidation",
      "subtype": "Glaze - Matte",
      "ingredients": [
        {
          "material": "Albany slip",
          "amount": 50.0
        },
        {
          "material": "Talc",
          "amount": 40.0
        },
        {
          "material": "Whiting",
          "amount": 10.0
        }
      ],
      "description": "Rob Wadey (robert wadey ) 9734B - 100 Ave Grande Prairie, Alberta t8V 0T6 Phone: (403) 538-3731 Fax: (403) 538.3732",
      "createdBy": "Glazy Admin",
      "source": "glazy.org",
      "url": "https://glazy.org/recipes/606"
    },
    {
      "id": 352012,
      "code": "GLAZY-352012",
      "name": "Satin Matte White",
      "cone": "05 1/2 - 7",
      "surface": "Matte",
      "transparency": "Opaque",
      "atmosphere": "Oxidation",
      "subtype": "Glaze",
      "ingredients": [
        {
          "material": "Nepheline Syenite",
          "amount": 35.0
        },
        {
          "material": "EP Kaolin",
          "amount": 15.0
        },
        {
          "material": "Silica",
          "amount": 15.0
        },
        {
          "material": "Talc",
          "amount": 15.0
        },
        {
          "material": "Dolomite",
          "amount": 10.0
        },
        {
          "material": "Ferro Frit 3124",
          "amount": 10.0
        }
      ],
      "additionals": [
        {
          "material": "Tin Oxide",
          "amount": 5.0
        },
        {
          "material": "Titanium Dioxide",
          "amount": 5.0
        },
        {
          "material": "Bentonite",
          "amount": 2.0
        },
        {
          "material": "Yellow Ochre",
          "amount": 2.0
        },
        {
          "material": "CMC Gum",
          "amount": 1.5
        },
        {
          "material": "Ilmenite",
          "amount": 1.0
        }
      ],
      "description": "All credit goes to Vaughan Smith. Mix to 1.48 SG. If using for oatmeal then double dip it.",
      "createdBy": "Doug",
      "source": "glazy.org",
      "url": "https://glazy.org/recipes/352012"
    },
    {
      "id": 1503,
      "code": "GLAZY-1503",
      "name": "Satin Matte white L. A.",
      "cone": "5",
      "surface": "Satin-matte",
      "transparency": "",
      "atmosphere": "Oxidation, Reduction",
      "subtype": "Glaze - White, Off-White",
      "ingredients": [
        {
          "material": "Kona F-4 feldspar",
          "amount": 60.2
        },
        {
          "material": "Whiting",
          "amount": 18.2
        },
        {
          "material": "Zinc Oxide",
          "amount": 10.0
        },
        {
          "material": "EP Kaolin",
          "amount": 5.8
        },
        {
          "material": "Silica",
          "amount": 5.8
        }
      ],
      "additionals": [
        {
          "material": "Opax",
          "amount": 4.0
        }
      ],
      "description": "From a University of Georgia class handout on glaze & clay from Andy Nasisse. A variation on L.A. Matt.",
      "createdBy": "Glazy Admin",
      "source": "glazy.org",
      "url": "https://glazy.org/recipes/1503"
    },
    {
      "id": 5154,
      "code": "GLAZY-5154",
      "name": "Satin Matte with Colorants",
      "cone": "3",
      "surface": "Satin-matte",
      "transparency": "Opaque",
      "atmosphere": "Oxidation, Reduction",
      "subtype": "Glaze - Matte",
      "ingredients": [
        {
          "material": "Barium Carbonate",
          "amount": 36.8
        },
        {
          "material": "Silica",
          "amount": 22.4
        },
        {
          "material": "Zinc Oxide",
          "amount": 14.9
        },
        {
          "material": "Kaolin",
          "amount": 12.0
        },
        {
          "material": "Nepheline Syenite",
          "amount": 10.4
        },
        {
          "material": "Lithium Carbonate",
          "amount": 3.5
        }
      ],
      "description": "This recipe was imported from Louis Katz's Hyperglaze database available on his website: http://falcon.tamucc.edu/lkatz/allglazes.txt More information about Louis Katz can be found on his website, http://www.louiskatz.net/ Louis Katz Notes: I am not a safety expert and any information contained in this file about safety should be ignored in favor of advice from experts. All of the materials in all glazes are potentially hazardous. All of these glaze recipes are given without any representation of accuracy or safety. They may work, they may not. They may be safe when fired or they may not. All of the materials used in them have hazards associated with them. You must be have sufficient training in the hazards before you use the the materials. You will have to determine the suitability and safety for your use. Do not assume that a lack of a warning about a material means that it is safe. Cone: 3 Surface texture: ? Semi-Matte or Satin Firing: Ox. or Red. Recipe: Percent Batch Barium Carbonate 36.80 36.80 Lithium Carbonate 3.50 3.50 Zinc Oxide 14.90 14.90 Kaolin 12.00 12.00 Neph Sy 10.40 10.40 Flint 22.40 22.40 Totals: 100.00 % 100.00 gm",
      "createdBy": "Glazy Admin",
      "source": "glazy.org",
      "url": "https://glazy.org/recipes/5154"
    },
    {
      "id": 20243,
      "code": "GLAZY-20243",
      "name": "Satin Mint (barium)",
      "cone": "10",
      "surface": "Satin-matte",
      "transparency": "Opaque",
      "atmosphere": "Salt & Soda, Oxidation, Reduction",
      "subtype": "Glaze - Green - Copper",
      "ingredients": [
        {
          "material": "Kona F-4 feldspar",
          "amount": 35.7
        },
        {
          "material": "Nepheline Syenite",
          "amount": 21.4
        },
        {
          "material": "EP Kaolin",
          "amount": 14.4
        },
        {
          "material": "Whiting",
          "amount": 14.3
        },
        {
          "material": "Barium Carbonate",
          "amount": 7.1
        },
        {
          "material": "Zinc Oxide",
          "amount": 7.1
        }
      ],
      "additionals": [
        {
          "material": "Copper Carbonate",
          "amount": 0.5
        }
      ],
      "description": "From Sam Chung. Same as",
      "createdBy": "chance taylor",
      "source": "glazy.org",
      "url": "https://glazy.org/recipes/20243"
    },
    {
      "id": 20244,
      "code": "GLAZY-20244",
      "name": "Satin Mint (bone ash variation)",
      "cone": "10",
      "surface": "Satin",
      "transparency": "Opaque",
      "atmosphere": "Salt & Soda, Oxidation, Reduction",
      "subtype": "Glaze - Green - Copper",
      "ingredients": [
        {
          "material": "Kona F-4 feldspar",
          "amount": 35.7
        },
        {
          "material": "Nepheline Syenite",
          "amount": 21.4
        },
        {
          "material": "EP Kaolin",
          "amount": 14.4
        },
        {
          "material": "Whiting",
          "amount": 14.3
        },
        {
          "material": "Bone Ash",
          "amount": 7.1
        },
        {
          "material": "Zinc Oxide",
          "amount": 7.1
        }
      ],
      "additionals": [
        {
          "material": "Copper Carbonate",
          "amount": 0.5
        }
      ],
      "description": "Soft blue in oxidation, fast firing cycle. Pink in reduction.",
      "createdBy": "chance taylor",
      "source": "glazy.org",
      "url": "https://glazy.org/recipes/20244"
    },
    {
      "id": 44886,
      "code": "GLAZY-44886",
      "name": "Satin Mint (bone ash variation) (RR v)",
      "cone": "6 - 10",
      "surface": "Satin",
      "transparency": "Opaque",
      "atmosphere": "Salt & Soda, Oxidation, Reduction",
      "subtype": "Glaze - Green - Copper",
      "ingredients": [
        {
          "material": "Minspar 200",
          "amount": 34.82
        },
        {
          "material": "Nepheline Syenite",
          "amount": 18.77
        },
        {
          "material": "EP Kaolin",
          "amount": 12.63
        },
        {
          "material": "Whiting",
          "amount": 12.54
        },
        {
          "material": "Zinc Oxide",
          "amount": 7.11
        },
        {
          "material": "Bone Ash",
          "amount": 6.23
        },
        {
          "material": "Silica",
          "amount": 6.14
        },
        {
          "material": "Lithium Carbonate",
          "amount": 1.75
        }
      ],
      "additionals": [
        {
          "material": "Copper Carbonate",
          "amount": 0.5
        }
      ],
      "description": "Soft blue in oxidation, fast firing cycle. Pink in reduction.",
      "createdBy": "Ginger",
      "source": "glazy.org",
      "url": "https://glazy.org/recipes/44886"
    },
    {
      "id": 608,
      "code": "GLAZY-608",
      "name": "satin mix M3",
      "cone": "9 - 10",
      "surface": "",
      "transparency": "",
      "atmosphere": "",
      "subtype": "Glaze - Clear",
      "ingredients": [
        {
          "material": "EP Kaolin",
          "amount": 28.0
        },
        {
          "material": "Cornwall Stone",
          "amount": 21.0
        },
        {
          "material": "Whiting",
          "amount": 17.0
        },
        {
          "material": "Silica",
          "amount": 13.0
        },
        {
          "material": "Strontium Carbonate",
          "amount": 12.0
        },
        {
          "material": "Talc",
          "amount": 10.0
        }
      ],
      "description": "",
      "createdBy": "Glazy Admin",
      "source": "glazy.org",
      "url": "https://glazy.org/recipes/608"
    },
    {
      "id": 609,
      "code": "GLAZY-609",
      "name": "Satin Nightmare",
      "cone": "9 - 10",
      "surface": "Satin-matte",
      "transparency": "",
      "atmosphere": "Reduction",
      "subtype": "Glaze - Iron",
      "ingredients": [
        {
          "material": "Cornwall Stone",
          "amount": 50.0
        },
        {
          "material": "EP Kaolin",
          "amount": 25.0
        },
        {
          "material": "Whiting",
          "amount": 25.0
        }
      ],
      "additionals": [
        {
          "material": "Red Iron Oxide",
          "amount": 8.0
        }
      ],
      "description": "Satin matt. Very similar to Shaner red. Very metallic brown going to deep red over white slip. Well I finally got around to typing this thing up...^9-10 Blues Thank you one and all for all the donated recipes. I only tested 31 out of almost 100 I received. I'll continue testing and reporting as the winter DRAGS on. All the glazes were tested on #900 Miller clay which is a toasty ^10 stoneware. One side of the test tile was brushed with a thick coating of Cynthia Bringle's wet/dry white slip. Each glaze was dipped in three thicknesses on a heavily textured tile. All tiles were fired to a (hard)^9 (10 tipping)reduction firing. 1 hr. Body reduction at ^08 and 1 hr. glaze reduction at ^9 then a quick reox. before shutdown. Any time potash or Custer spar is called for, I used G-200. All ball clay is OM-4 . Many glazes I substituted 75% of the amount of Barium with Strontium. All kaolin is EPK. Remember... glazes don't travel well. Your results will probably be TOTALLY different. Please test before use. Tracy Wilson Saltbox Pottery 4 Shaw Rd. Woolwich, ME 04579 phone: 207-443-5586 fax: 207-442-8922 email: web: http://www.ime.net/dwilson/",
      "createdBy": "Glazy Admin",
      "source": "glazy.org",
      "url": "https://glazy.org/recipes/609"
    },
    {
      "id": 1505,
      "code": "GLAZY-1505",
      "name": "Satin no GB",
      "cone": "6",
      "surface": "Satin",
      "transparency": "Translucent",
      "atmosphere": "Oxidation",
      "subtype": "Glaze - Clear",
      "ingredients": [
        {
          "material": "Custer Feldspar",
          "amount": 36.5
        },
        {
          "material": "EP Kaolin",
          "amount": 23.5
        },
        {
          "material": "Ferro Frit 3134",
          "amount": 16.7
        },
        {
          "material": "Whiting",
          "amount": 13.3
        },
        {
          "material": "Dolomite",
          "amount": 10.0
        }
      ],
      "description": "Glaze Type: Mid-fire Developed by Valerie Duncan",
      "createdBy": "Glazy Admin",
      "source": "glazy.org",
      "url": "https://glazy.org/recipes/1505"
    },
    {
      "id": 2128,
      "code": "GLAZY-2128",
      "name": "satin Noelle's",
      "cone": "3",
      "surface": "Satin-matte",
      "transparency": "Transparent",
      "atmosphere": "Oxidation",
      "subtype": "Glaze - Clear",
      "ingredients": [
        {
          "material": "Ferro Frit 3124",
          "amount": 59.0
        },
        {
          "material": "Pemco Frit P-626",
          "amount": 14.0
        },
        {
          "material": "Nepheline Syenite",
          "amount": 11.0
        },
        {
          "material": "Silica",
          "amount": 10.0
        }
      ],
      "description": "From Noelle Horsfield. http://www.noellesprettypots.com/ add: Veegum T 1.6 CMC Gum 0.6",
      "createdBy": "Glazy Admin",
      "source": "glazy.org",
      "url": "https://glazy.org/recipes/2128"
    },
    {
      "id": 2129,
      "code": "GLAZY-2129",
      "name": "satin Noelle's 3134",
      "cone": "3",
      "surface": "Satin-matte",
      "transparency": "Transparent",
      "atmosphere": "Oxidation",
      "subtype": "Glaze - Clear",
      "ingredients": [
        {
          "material": "Ferro Frit 3134",
          "amount": 44.4
        },
        {
          "material": "Silica",
          "amount": 21.9
        },
        {
          "material": "Kaolin",
          "amount": 15.7
        },
        {
          "material": "Nepheline Syenite",
          "amount": 14.1
        },
        {
          "material": "Strontium Carbonate",
          "amount": 3.9
        }
      ],
      "description": "From Noelle Horsfield. http://www.noellesprettypots.com/ add: Veegum T 1.6 CMC Gum 0.6",
      "createdBy": "Glazy Admin",
      "source": "glazy.org",
      "url": "https://glazy.org/recipes/2129"
    },
    {
      "id": 2130,
      "code": "GLAZY-2130",
      "name": "satin Noelle's frit P54",
      "cone": "3",
      "surface": "Satin-matte",
      "transparency": "Transparent",
      "atmosphere": "Oxidation",
      "subtype": "Glaze - Clear",
      "ingredients": [
        {
          "material": "Pemco Frit P-54",
          "amount": 43.7
        },
        {
          "material": "Potash Feldspar",
          "amount": 18.2
        },
        {
          "material": "Silica",
          "amount": 17.7
        },
        {
          "material": "Kaolin",
          "amount": 16.6
        },
        {
          "material": "Strontium Carbonate",
          "amount": 3.8
        }
      ],
      "description": "From Noelle Horsfield. http://www.noellesprettypots.com/ add: Veegum T 1.6 CMC Gum 0.6",
      "createdBy": "Glazy Admin",
      "source": "glazy.org",
      "url": "https://glazy.org/recipes/2130"
    },
    {
      "id": 2133,
      "code": "GLAZY-2133",
      "name": "satin Noelle's w Sr frit",
      "cone": "3",
      "surface": "Satin-matte",
      "transparency": "Transparent",
      "atmosphere": "Oxidation",
      "subtype": "Glaze - Clear",
      "ingredients": [
        {
          "material": "Ferro Frit 3134",
          "amount": 37.8
        },
        {
          "material": "Silica",
          "amount": 21.1
        },
        {
          "material": "Nepheline Syenite",
          "amount": 15.5
        },
        {
          "material": "Kaolin",
          "amount": 13.2
        },
        {
          "material": "Fusion Frit F-38",
          "amount": 11.1
        },
        {
          "material": "Whiting",
          "amount": 1.3
        }
      ],
      "description": "From Noelle Horsfield. http://www.noellesprettypots.com/ add: Veegum T 1.6 CMC Gum 0.6 reformulated to sub strontium for Ba and use Sr frit.",
      "createdBy": "Glazy Admin",
      "source": "glazy.org",
      "url": "https://glazy.org/recipes/2133"
    },
    {
      "id": 1506,
      "code": "GLAZY-1506",
      "name": "SATIN OATMEAL",
      "cone": "6",
      "surface": "Satin-matte",
      "transparency": "",
      "atmosphere": "Oxidation",
      "subtype": "Glaze - White, Off-White",
      "ingredients": [
        {
          "material": "Custer Feldspar",
          "amount": 37.84
        },
        {
          "material": "Gerstley Borate",
          "amount": 18.38
        },
        {
          "material": "Silica",
          "amount": 12.97
        },
        {
          "material": "Talc",
          "amount": 11.89
        },
        {
          "material": "Kaolin",
          "amount": 8.65
        },
        {
          "material": "Dolomite",
          "amount": 5.41
        },
        {
          "material": "Whiting",
          "amount": 4.86
        }
      ],
      "additionals": [
        {
          "material": "Zircopax",
          "amount": 4.32
        },
        {
          "material": "Titanium Dioxide",
          "amount": 3.78
        }
      ],
      "description": "(the club's standard oatmeal was too runny - my variation sits better and is a good base glaze. Surface waxy where thinnish, to glossy if thick. Underglaze painting shows through with softened edges. The titanium makes it reactive when over-dipped with some other glazes, and you may get areas of aventurine.) Here are a couple of standards from the Richmond Potters Club, and a few of my own formulation that have worked well in ^6 oxidation. They aren't revolutionary (my exciting ones have things like barium in them, or are less predictable for a classroom situation) but they have been reliable, and allow for some play. They all calculate out to well within the INSIGHT limit formulas for maturity at ^6. If anyone tests these and comes up with problems, new ideas, good variations etc. could they let me know? I'll look forward to a larger list being posted to clayart. Veronica Shelford",
      "createdBy": "Glazy Admin",
      "source": "glazy.org",
      "url": "https://glazy.org/recipes/1506"
    },
    {
      "id": 43521,
      "code": "GLAZY-43521",
      "name": "Satin Opaque",
      "cone": "4",
      "surface": "Satin-matte",
      "transparency": "Opaque",
      "atmosphere": "Oxidation",
      "subtype": "Glaze",
      "ingredients": [
        {
          "material": "Ferro Frit 3124",
          "amount": 72.0
        },
        {
          "material": "Nepheline Syenite",
          "amount": 12.0
        },
        {
          "material": "Silica",
          "amount": 10.0
        },
        {
          "material": "EP Kaolin",
          "amount": 6.0
        }
      ],
      "description": "From Virginia Scotchie's Clay and Glaze Compendium",
      "createdBy": "Glazy Admin",
      "source": "glazy.org",
      "url": "https://glazy.org/recipes/43521"
    },
    {
      "id": 2134,
      "code": "GLAZY-2134",
      "name": "Satin Parson's Clear no gb",
      "cone": "05 1/2",
      "surface": "Satin-matte",
      "transparency": "Transparent",
      "atmosphere": "Oxidation",
      "subtype": "Glaze - Clear",
      "ingredients": [
        {
          "material": "Frit 3185",
          "amount": 35.6
        },
        {
          "material": "Wollastonite",
          "amount": 22.9
        },
        {
          "material": "Silica",
          "amount": 15.5
        },
        {
          "material": "Cornwall stone - DF",
          "amount": 11.3
        },
        {
          "material": "Lithium Carbonate",
          "amount": 10.0
        },
        {
          "material": "Kaolin",
          "amount": 4.7
        }
      ],
      "description": "Glaze Type: Low fire From Nanci bishof Found this to be a very reliable satin glazeon terracotta (Sophie's Orange from Axner), porcelain ( P5 from Highwater) & a white stoneware (Max's White w/Kyanite from Axner). No crazing or pinholing problems on any of the clays. Takes stains and colorants beautifully.",
      "createdBy": "Glazy Admin",
      "source": "glazy.org",
      "url": "https://glazy.org/recipes/2134"
    },
    {
      "id": 2135,
      "code": "GLAZY-2135",
      "name": "Satin Parson's Clear Revised",
      "cone": "05 1/2",
      "surface": "Satin-matte",
      "transparency": "Transparent",
      "atmosphere": "Oxidation",
      "subtype": "Glaze - Clear",
      "ingredients": [
        {
          "material": "Gerstley Borate",
          "amount": 37.4
        },
        {
          "material": "Silica",
          "amount": 26.1
        },
        {
          "material": "Nepheline Syenite",
          "amount": 21.3
        },
        {
          "material": "Spodumene",
          "amount": 11.7
        },
        {
          "material": "Lithium Carbonate",
          "amount": 3.6
        }
      ],
      "additionals": [
        {
          "material": "Bentonite",
          "amount": 0.8
        }
      ],
      "description": "Glaze Type: Low fire From Nanci bishof Found this to be a very reliable satin glazeon terracotta (Sophie's Orange from Axner), porcelain ( P5 from Highwater) & a white stoneware (Max's White w/Kyanite from Axner). No crazing or pinholing problems on any of the clays. Takes stains and colorants beautifully.",
      "createdBy": "Glazy Admin",
      "source": "glazy.org",
      "url": "https://glazy.org/recipes/2135"
    },
    {
      "id": 2136,
      "code": "GLAZY-2136",
      "name": "Satin Pete's Best",
      "cone": "4",
      "surface": "Satin-matte",
      "transparency": "Transparent",
      "atmosphere": "Oxidation",
      "subtype": "Glaze - Matte",
      "ingredients": [
        {
          "material": "Kaolin",
          "amount": 33.0
        },
        {
          "material": "Silica",
          "amount": 32.0
        },
        {
          "material": "Gerstley Borate",
          "amount": 27.0
        },
        {
          "material": "Lithium Carbonate",
          "amount": 8.0
        }
      ],
      "description": "Glaze Type: Lithium Matte",
      "createdBy": "Glazy Admin",
      "source": "glazy.org",
      "url": "https://glazy.org/recipes/2136"
    },
    {
      "id": 5539,
      "code": "GLAZY-5539",
      "name": "satin pink",
      "cone": "9 - 10",
      "surface": "Satin",
      "transparency": "",
      "atmosphere": "Oxidation",
      "subtype": "Glaze - Red - Pink",
      "ingredients": [
        {
          "material": "Nepheline Syenite",
          "amount": 35.0
        },
        {
          "material": "Vansil W-30 Wollastonite",
          "amount": 31.0
        },
        {
          "material": "EP Kaolin",
          "amount": 11.0
        },
        {
          "material": "Silica",
          "amount": 11.0
        },
        {
          "material": "Amtalc-C98 Talc",
          "amount": 11.0
        },
        {
          "material": "Tin Oxide",
          "amount": 5.0
        },
        {
          "material": "Chrome Oxide",
