Repository: MrSeldon/argilev2

File: data/glazes/glazy.json (part 241 of 315)
{
          "amount": 0.1
        }
      ],
      "description": "",
      "createdBy": "david tsabar",
      "source": "glazy.org",
      "url": "https://glazy.org/recipes/5539"
    },
    {
      "id": 10808,
      "code": "GLAZY-10808",
      "name": "Satin Pink",
      "cone": "5 - 6",
      "surface": "Satin-matte",
      "transparency": "Opaque",
      "atmosphere": "Oxidation",
      "subtype": "Glaze - Red - Pink",
      "ingredients": [
        {
          "material": "Nepheline Syenite",
          "amount": 52.8
        },
        {
          "material": "Strontium Carbonate",
          "amount": 30.2
        },
        {
          "material": "EP Kaolin",
          "amount": 8.5
        },
        {
          "material": "Silica",
          "amount": 6.6
        },
        {
          "material": "Whiting",
          "amount": 1.9
        }
      ],
      "additionals": [
        {
          "material": "Titanium Dioxide",
          "amount": 8.0
        },
        {
          "material": "Rutile",
          "amount": 6.0
        },
        {
          "material": "Bentonite",
          "amount": 3.0
        }
      ],
      "description": "Satin finish pink glaze that breaks to a cream white color on corners or sharp edges.",
      "createdBy": "Mark Quinto",
      "source": "glazy.org",
      "url": "https://glazy.org/recipes/10808"
    },
    {
      "id": 610,
      "code": "GLAZY-610",
      "name": "Satin Rick Haynes",
      "cone": "9 - 10",
      "surface": "Satin-matte",
      "transparency": "Semi-opaque",
      "atmosphere": "Oxidation, Reduction",
      "subtype": "Glaze - White, Off-White",
      "ingredients": [
        {
          "material": "Nepheline Syenite",
          "amount": 45.0
        },
        {
          "material": "Silica",
          "amount": 30.0
        },
        {
          "material": "Dolomite",
          "amount": 10.0
        },
        {
          "material": "Whiting",
          "amount": 8.0
        },
        {
          "material": "Talc",
          "amount": 7.0
        }
      ],
      "additionals": [
        {
          "material": "Bentonite",
          "amount": 3.0
        }
      ],
      "description": "Glaze Type: Ca Mg Na Colorants 0.5% CoCarb. = lavender range; 2% Red iron oxide + 4% Rutile = beige range 2% RIO olive green blue/white crystals 0.5% cobalt carb 12% Cerdec red inclusion stain - warm red One of Val's 'Four Star' glazes. Very Smooth, lovely to touch, tactile quality is four star. Rec. by VC for Liz R. & LA Pottery 2/92 Ayumi Horie says \"beefy white that in soda breaks into snowy crystals.",
      "createdBy": "Glazy Admin",
      "source": "glazy.org",
      "url": "https://glazy.org/recipes/610"
    },
    {
      "id": 25654,
      "code": "GLAZY-25654",
      "name": "Satin Rick Haynes (Copy)",
      "cone": "9 - 10",
      "surface": "Satin-matte",
      "transparency": "Semi-opaque",
      "atmosphere": "Oxidation, Reduction",
      "subtype": "Glaze - White, Off-White",
      "ingredients": [
        {
          "material": "Nepheline Syenite",
          "amount": 45.0
        },
        {
          "material": "Silica",
          "amount": 30.0
        },
        {
          "material": "Dolomite",
          "amount": 10.0
        },
        {
          "material": "Whiting",
          "amount": 8.0
        },
        {
          "material": "Talc",
          "amount": 7.0
        }
      ],
      "additionals": [
        {
          "material": "Bentonite",
          "amount": 3.0
        }
      ],
      "description": "Glaze Type: Ca Mg Na Colorants 0.5% CoCarb. = lavender range; 2% Red iron oxide + 4% Rutile = beige range 2% RIO olive green blue/white crystals 0.5% cobalt carb 12% Cerdec red inclusion stain - warm red One of Val's 'Four Star' glazes. Very Smooth, lovely to touch, tactile quality is four star. Rec. by VC for Liz R. & LA Pottery 2/92 Ayumi Horie says \"beefy white that in soda breaks into snowy crystals.",
      "createdBy": "Linda de Guchteneire",
      "source": "glazy.org",
      "url": "https://glazy.org/recipes/25654"
    },
    {
      "id": 611,
      "code": "GLAZY-611",
      "name": "Satin Rust - Finnerty",
      "cone": "9 - 10",
      "surface": "Satin-matte",
      "transparency": "Opaque",
      "atmosphere": "Reduction",
      "subtype": "Glaze",
      "ingredients": [
        {
          "material": "Spodumene",
          "amount": 27.4
        },
        {
          "material": "Kaolin",
          "amount": 19.0
        },
        {
          "material": "Wollastonite",
          "amount": 18.8
        },
        {
          "material": "Strontium Carbonate",
          "amount": 16.4
        },
        {
          "material": "Silica",
          "amount": 12.4
        },
        {
          "material": "Zinc Oxide",
          "amount": 6.0
        }
      ],
      "additionals": [
        {
          "material": "Red Iron Oxide",
          "amount": 2.0
        },
        {
          "material": "Chrome Oxide",
          "amount": 0.5
        }
      ],
      "description": "From Kathryn Finnerty",
      "createdBy": "Glazy Admin",
      "source": "glazy.org",
      "url": "https://glazy.org/recipes/611"
    },
    {
      "id": 26974,
      "code": "GLAZY-26974",
      "name": "Satin sage (bone ash)",
      "cone": "10",
      "surface": "Satin-matte",
      "transparency": "Opaque",
      "atmosphere": "Salt & Soda, Oxidation, Reduction",
      "subtype": "Glaze - Iron",
      "ingredients": [
        {
          "material": "Kona F-4 feldspar",
          "amount": 35.7
        },
        {
          "material": "Nepheline Syenite",
          "amount": 21.4
        },
        {
          "material": "EP Kaolin",
          "amount": 14.4
        },
        {
          "material": "Whiting",
          "amount": 14.3
        },
        {
          "material": "Bone Ash",
          "amount": 7.1
        },
        {
          "material": "Zinc Oxide",
          "amount": 7.1
        }
      ],
      "additionals": [
        {
          "material": "Yellow Iron Oxide",
          "amount": 0.5
        }
      ],
      "description": "",
      "createdBy": "chance taylor",
      "source": "glazy.org",
      "url": "https://glazy.org/recipes/26974"
    },
    {
      "id": 3865,
      "code": "GLAZY-3865",
      "name": "Satin Sky",
      "cone": "9 - 10",
      "surface": "Matte",
      "transparency": "Opaque",
      "atmosphere": "Oxidation, Reduction",
      "subtype": "Glaze - Blue - Cobalt",
      "ingredients": [
        {
          "material": "Potash Feldspar (Zheng Yi SK7)",
          "amount": 35.0
        },
        {
          "material": "Kaolin",
          "amount": 24.0
        },
        {
          "material": "Dolomite",
          "amount": 20.0
        },
        {
          "material": "Silica",
          "amount": 18.0
        },
        {
          "material": "Whiting",
          "amount": 3.0
        }
      ],
      "additionals": [
        {
          "material": "Cobalt Carbonate",
          "amount": 2.0
        }
      ],
      "description": "From John Britt's High Fire Glazes",
      "createdBy": "Derek Au",
      "source": "glazy.org",
      "url": "https://glazy.org/recipes/3865"
    },
    {
      "id": 11426,
      "code": "GLAZY-11426",
      "name": "Satin Slate",
      "cone": "6",
      "surface": "Semi-matte",
      "transparency": "Opaque",
      "atmosphere": "Oxidation",
      "subtype": "Glaze - White, Off-White",
      "ingredients": [
        {
          "material": "EP Kaolin",
          "amount": 38.47
        },
        {
          "material": "Ferro Frit 3134",
          "amount": 21.74
        },
        {
          "material": "Vansil W-30 Wollastonite",
          "amount": 21.09
        },
        {
          "material": "Silica",
          "amount": 18.7
        }
      ],
      "additionals": [
        {
          "material": "Tin Oxide",
          "amount": 5.0
        },
        {
          "material": "Chrome Oxide",
          "amount": 0.2
        }
      ],
      "description": "Approximate re-formulation of MC6G High Calcium Semimatte 2 with a small test to see if a chrome-tin pink would work. (No.) Note that I do a slow cool from 1000C to about 780C over 3 or so hours. Tests from others seem to indicate that if you crash cool it will be glossy.",
      "createdBy": "Dan Lizotte",
      "source": "glazy.org",
      "url": "https://glazy.org/recipes/11426"
    },
    {
      "id": 17369,
      "code": "GLAZY-17369",
      "name": "Satin Slate",
      "cone": "6",
      "surface": "Matte",
      "transparency": "Semi-opaque",
      "atmosphere": "Oxidation",
      "subtype": "Glaze",
      "ingredients": [
        {
          "material": "EP Kaolin",
          "amount": 38.47
        },
        {
          "material": "Ferro Frit 3134",
          "amount": 21.74
        },
        {
          "material": "Wollastonite",
          "amount": 21.09
        },
        {
          "material": "Silica",
          "amount": 18.7
        }
      ],
      "additionals": [
        {
          "material": "Tin Oxide",
          "amount": 5.0
        },
        {
          "material": "Chrome Oxide",
          "amount": 0.2
        }
      ],
      "description": "",
      "createdBy": "glazy_squirrels",
      "source": "glazy.org",
      "url": "https://glazy.org/recipes/17369"
    },
    {
      "id": 2137,
      "code": "GLAZY-2137",
      "name": "Satin Smooth",
      "cone": "4",
      "surface": "Satin-matte",
      "transparency": "",
      "atmosphere": "Oxidation",
      "subtype": "Glaze - Clear",
      "ingredients": [
        {
          "material": "Frit 3292",
          "amount": 80.0
        },
        {
          "material": "Whiting",
          "amount": 10.0
        },
        {
          "material": "EP Kaolin",
          "amount": 5.0
        },
        {
          "material": "Silica",
          "amount": 5.0
        }
      ],
      "description": "Glaze Type: Low fire From MJ Bole. Variations -- 5% zircopax or tin for white opaque satin.",
      "createdBy": "Glazy Admin",
      "source": "glazy.org",
      "url": "https://glazy.org/recipes/2137"
    },
    {
      "id": 119805,
      "code": "GLAZY-119805",
      "name": "Satin Smooth Blue",
      "cone": "7 - 10",
      "surface": "Satin-matte",
      "transparency": "Semi-opaque",
      "atmosphere": "Oxidation",
      "subtype": "Glaze - Blue - Cobalt",
      "ingredients": [
        {
          "material": "Cornwall Stone",
          "amount": 66.0
        },
        {
          "material": "Whiting",
          "amount": 14.0
        },
        {
          "material": "Kaolin",
          "amount": 12.0
        },
        {
          "material": "Ball Clay",
          "amount": 8.0
        }
      ],
      "additionals": [
        {
          "material": "Magnesium carbonate",
          "amount": 4.0
        },
        {
          "material": "Cobalt Carbonate",
          "amount": 1.0
        }
      ],
      "description": "",
      "createdBy": "Ella Mango",
      "source": "glazy.org",
      "url": "https://glazy.org/recipes/119805"
    },
    {
      "id": 1507,
      "code": "GLAZY-1507",
      "name": "Satin Spodumene",
      "cone": "6",
      "surface": "Satin-matte",
      "transparency": "",
      "atmosphere": "Reduction",
      "subtype": "Glaze - White, Off-White",
      "ingredients": [
        {
          "material": "Spodumene",
          "amount": 30.0
        },
        {
          "material": "Dolomite",
          "amount": 24.0
        },
        {
          "material": "Custer Feldspar",
          "amount": 21.0
        },
        {
          "material": "Silica",
          "amount": 12.0
        },
        {
          "material": "Kaolin",
          "amount": 9.0
        },
        {
          "material": "Gerstley Borate",
          "amount": 4.0
        }
      ],
      "additionals": [
        {
          "material": "Zircopax",
          "amount": 5.0
        }
      ],
      "description": "kiln type: gas Color depends upon the type of spodumene. submitted by: John Anthony e-mail:",
      "createdBy": "Glazy Admin",
      "source": "glazy.org",
      "url": "https://glazy.org/recipes/1507"
    },
    {
      "id": 2140,
      "code": "GLAZY-2140",
      "name": "Satin Translucent Pb",
      "cone": "4",
      "surface": "Satin",
      "transparency": "",
      "atmosphere": "Oxidation",
      "subtype": "Glaze - Clear",
      "ingredients": [
        {
          "material": "Lead Bisilicate Frit",
          "amount": 27.3
        },
        {
          "material": "Silica",
          "amount": 26.2
        },
        {
          "material": "Lithium Carbonate",
          "amount": 19.8
        },
        {
          "material": "EP Kaolin",
          "amount": 11.7
        },
        {
          "material": "Bone Ash",
          "amount": 8.2
        },
        {
          "material": "Kona F-4 feldspar",
          "amount": 6.9
        }
      ],
      "additionals": [
        {
          "material": "Ultrox",
          "amount": 7.2
        },
        {
          "material": "Bentonite",
          "amount": 2.0
        }
      ],
      "description": "Glaze Type: Li FritLead Glaze Type: Li FritLead . Opacity: Semi-Opaque. Firing type: Oxidation .",
      "createdBy": "Glazy Admin",
      "source": "glazy.org",
      "url": "https://glazy.org/recipes/2140"
    },
    {
      "id": 2141,
      "code": "GLAZY-2141",
      "name": "Satin Transparent",
      "cone": "4",
      "surface": "Satin-matte",
      "transparency": "Transparent",
      "atmosphere": "Oxidation",
      "subtype": "Glaze - Clear",
      "ingredients": [
        {
          "material": "Ferro Frit 3124",
          "amount": 52.5
        },
        {
          "material": "Colemanite",
          "amount": 16.8
        },
        {
          "material": "Kona F-4 feldspar",
          "amount": 14.9
        },
        {
          "material": "Silica",
          "amount": 10.9
        },
        {
          "material": "Whiting",
          "amount": 3.0
        },
        {
          "material": "Kaolin",
          "amount": 2.0
        }
      ],
      "description": "Glaze Type: Ca Na B Glaze Type: Ca Na B. Opacity: . Firing type: Oxidation .",
      "createdBy": "Glazy Admin",
      "source": "glazy.org",
      "url": "https://glazy.org/recipes/2141"
    },
    {
      "id": 2142,
      "code": "GLAZY-2142",
      "name": "Satin Transparent recalc",
      "cone": "4",
      "surface": "Satin-matte",
      "transparency": "Transparent",
      "atmosphere": "Oxidation",
      "subtype": "Glaze - Clear",
      "ingredients": [
        {
          "material": "Ferro Frit 3134",
          "amount": 68.3
        },
        {
          "material": "Kaolin",
          "amount": 23.4
        },
        {
          "material": "Silica",
          "amount": 8.1
        },
        {
          "material": "Whiting",
          "amount": 0.3
        }
      ],
      "description": "Glaze Type: Ca Na B Glaze Type: Ca Na B. Opacity: . Firing type: Oxidation .",
      "createdBy": "Glazy Admin",
      "source": "glazy.org",
      "url": "https://glazy.org/recipes/2142"
    },
    {
      "id": 1508,
      "code": "GLAZY-1508",
      "name": "Satin Wanamaker (Jeff Dietrich)",
      "cone": "6 - 7",
      "surface": "Satin-matte",
      "transparency": "",
      "atmosphere": "Oxidation",
      "subtype": "Glaze - White, Off-White",
      "ingredients": [
        {
          "material": "Nepheline Syenite",
          "amount": 51.71
        },
        {
          "material": "Dolomite",
          "amount": 18.39
        },
        {
          "material": "Ball Clay",
          "amount": 13.8
        },
        {
          "material": "Spodumene",
          "amount": 11.5
        },
        {
          "material": "Zinc Oxide",
          "amount": 4.6
        }
      ],
      "additionals": [
        {
          "material": "Titanium Dioxide",
          "amount": 2.3
        }
      ],
      "description": "Finely Textured Satin matt - Do not apply too thick as it will bubble. I substituted Rutile for Titanium Dioxide because I didn't have any and it worked fine. Just don't double dip unless glaze if very thin. I liked how this worked over texture. They are dependable firing to firing in Cone 6 electric on dark clay. From Jeff Dietrich in Ceramics Montly, April 1991 & sent via ClayArt by Phyllis Nelson Baldwin City, Kansas E-mail:",
      "createdBy": "Glazy Admin",
      "source": "glazy.org",
      "url": "https://glazy.org/recipes/1508"
    },
    {
      "id": 6076,
      "code": "GLAZY-6076",
      "name": "Satin White",
      "cone": "6",
      "surface": "Satin",
      "transparency": "Semi-opaque",
      "atmosphere": "Reduction",
      "subtype": "Glaze - White, Off-White",
      "ingredients": [
        {
          "material": "Kona F-4 feldspar",
          "amount": 38.0
        },
        {
          "material": "Whiting",
          "amount": 20.0
        },
        {
          "material": "EP Kaolin",
          "amount": 18.0
        },
        {
          "material": "Silica",
          "amount": 11.0
        },
        {
          "material": "Ferro Frit 3134",
          "amount": 8.0
        },
        {
          "material": "Talc",
          "amount": 5.0
        }
      ],
      "additionals": [
        {
          "material": "Zircopax",
          "amount": 8.0
        },
        {
          "material": "Bentonite",
          "amount": 2.0
        }
      ],
      "description": "From Diana Pancioli's excellent publication, Glaze Forward: http://www.dianapancioli.com/ http://www.dianapancioli.com/downloads/GlazeForward.pdf Derived from E. Cooper\u2019s \u201cCool Matt Blue\u201d This is a cool white satin. If you want it more matte, remove 2% frit. If you want it a little shinier, add 2% frit. Can be used as a liner glaze. Thin to medium application.",
      "createdBy": "Glazy Admin",
      "source": "glazy.org",
      "url": "https://glazy.org/recipes/6076"
    },
    {
      "id": 42197,
      "code": "GLAZY-42197",
      "name": "Satin White",
      "cone": "6",
      "surface": "Semi-matte",
      "transparency": "Semi-opaque",
      "atmosphere": "Oxidation, Neutral",
      "subtype": "Glaze - Yellow",
      "ingredients": [
        {
          "material": "Custer Feldspar",
          "amount": 37.4
        },
        {
          "material": "Silica",
          "amount": 22.7
        },
        {
          "material": "Talc",
          "amount": 13.6
        },
        {
          "material": "Gerstley Borate",
          "amount": 12.7
        },
        {
          "material": "Dolomite",
          "amount": 6.4
        },
        {
          "material": "Kaolin",
          "amount": 4.5
        },
        {
          "material": "Zinc Oxide",
          "amount": 2.7
        }
      ],
      "additionals": [
        {
          "material": "Bentonite",
          "amount": 2.0
        }
      ],
      "description": "It's the base for Pike's Butter.",
      "createdBy": "Amber York",
      "source": "glazy.org",
      "url": "https://glazy.org/recipes/42197"
    },
    {
      "id": 43411,
      "code": "GLAZY-43411",
      "name": "Satin White",
      "cone": "10",
      "surface": "Satin-matte",
      "transparency": "",
      "atmosphere": "",
      "subtype": "Glaze - White, Off-White",
      "ingredients": [
        {
          "material": "Kona F-4 feldspar",
          "amount": 24.0
        },
        {
          "material": "Custer Feldspar",
          "amount": 19.0
        },
        {
          "material": "Glomax LL Calcined Kaolin",
          "amount": 14.0
        },
        {
          "material": "Silica",
          "amount": 12.0
        },
        {
          "material": "Dolomite",
          "amount": 10.0
        },
        {
          "material": "Whiting",
          "amount": 9.0
        },
        {
          "material": "Talc",
          "amount": 6.0
        },
        {
          "material": "EP Kaolin",
          "amount": 4.0
        }
      ],
      "description": "From Virginia Scotchie's Clay and Glaze Compendium",
      "createdBy": "Glazy Admin",
      "source": "glazy.org",
      "url": "https://glazy.org/recipes/43411"
    },
    {
      "id": 43470,
      "code": "GLAZY-43470",
      "name": "Satin White",
      "cone": "9",
      "surface": "Satin-matte",
      "transparency": "",
      "atmosphere": "",
      "subtype": "Glaze - White, Off-White",
      "ingredients": [
        {
          "material": "Potash Feldspar",
          "amount": 32.5
        },
        {
          "material": "Silica",
          "amount": 27.86
        },
        {
          "material": "Whiting",
          "amount": 13.9
        },
        {
          "material": "Talc",
          "amount": 13.6
        },
        {
          "material": "EP Kaolin",
          "amount": 12.07
        }
      ],
      "description": "From Virginia Scotchie's Clay and Glaze Compendium",
      "createdBy": "Glazy Admin",
      "source": "glazy.org",
      "url": "https://glazy.org/recipes/43470"
    },
    {
      "id": 43477,
      "code": "GLAZY-43477",
      "name": "Satin White",
      "cone": "6 - 7",
      "surface": "",
      "transparency": "",
      "atmosphere": "Oxidation, Reduction",
      "subtype": "Glaze - White, Off-White",
      "ingredients": [
        {
          "material": "Kona F-4 feldspar",
          "amount": 44.68
        },
        {
          "material": "Silica",
          "amount": 14.89
        },
        {
          "material": "Whiting",
          "amount": 10.64
        },
        {
          "material": "Grolleg Kaolin",
          "amount": 9.57
        },
        {
          "material": "Kentucky OM #4 Ball Clay",
          "amount": 8.51
        },
        {
          "material": "Zinc Oxide",
          "amount": 5.32
        },
        {
          "material": "Barium Carbonate",
          "amount": 4.25
        },
        {
          "material": "Talc",
          "amount": 2.13
        }
      ],
      "description": "From Virginia Scotchie's Clay and Glaze Compendium",
      "createdBy": "Glazy Admin",
      "source": "glazy.org",
      "url": "https://glazy.org/recipes/43477"
    },
    {
      "id": 22418,
      "code": "GLAZY-22418",
      "name": "Satin White 5",
      "cone": "5 - 6",
      "surface": "",
      "transparency": "",
      "atmosphere": "",
      "subtype": "Glaze",
      "ingredients": [
        {
          "material": "Nepheline Syenite",
          "amount": 28.7
        },
        {
          "material": "Silica",
          "amount": 19.6
        },
        {
          "material": "Amtalc-C98 Talc",
          "amount": 14.7
        },
        {
          "material": "EP Kaolin",
          "amount": 14.2
        },
        {
          "material": "Whiting",
          "amount": 10.5
        },
        {
          "material": "Ferro Frit 3124",
          "amount": 9.5
        },
        {
          "material": "Zinc Oxide",
          "amount": 2.8
        }
      ],
      "additionals": [
        {
          "material": "Zircopax",
          "amount": 7.0
        },
        {
          "material": "Bentonite",
          "amount": 2.0
        }
      ],
      "description": "From John Britt's book. Halved the Zircopax to get a slightly more transclucent look. Works well.",
      "createdBy": "Darrell Hershberger",
      "source": "glazy.org",
      "url": "https://glazy.org/recipes/22418"
    },
    {
      "id": 22290,
      "code": "GLAZY-22290",
      "name": "Satin yellow",
      "cone": "10",
      "surface": "Satin-matte",
      "transparency": "Opaque",
      "atmosphere": "Salt & Soda, Oxidation, Reduction",
      "subtype": "Glaze - Green - Copper",
      "ingredients": [
        {
          "material": "Kona F-4 feldspar",
          "amount": 35.7
        },
        {
          "material": "Nepheline Syenite",
          "amount": 21.4
        },
        {
          "material": "EP Kaolin",
          "amount": 14.4
        },
        {
          "material": "Whiting",
          "amount": 14.3
        },
        {
          "material": "Strontium Carbonate",
          "amount": 7.1
        },
        {
          "material": "Zinc Oxide",
          "amount": 7.1
        }
      ],
      "additionals": [
        {
          "material": "Stain",
          "amount": 8.0
        }
      ],
      "description": "",
      "createdBy": "chance taylor",
      "source": "glazy.org",
      "url": "https://glazy.org/recipes/22290"
    },
    {
      "id": 38595,
      "code": "GLAZY-38595",
      "name": "Satin yellow (improved)",
      "cone": "10",
      "surface": "Satin-matte",
      "transparency": "Opaque",
      "atmosphere": "Salt & Soda, Oxidation, Reduction",
      "subtype": "Glaze - Green - Copper",
      "ingredients": [
        {
          "material": "Kona F-4 feldspar",
          "amount": 35.7
        },
        {
          "material": "Nepheline Syenite",
          "amount": 21.4
        },
        {
          "material": "EP Kaolin",
          "amount": 14.4
        },
        {
          "material": "Whiting",
          "amount": 14.3
        },
        {
          "material": "Strontium Carbonate",
          "amount": 7.1
        },
        {
          "material": "Zinc Oxide",
          "amount": 7.1
        }
      ],
      "additionals": [
        {
          "material": "Mason Stain #6404 Vanadium Yellow",
          "amount": 8.0
        }
      ],
      "description": "use vanadium mason stain",
      "createdBy": "chance taylor",
      "source": "glazy.org",
      "url": "https://glazy.org/recipes/38595"
    },
    {
      "id": 899,
      "code": "GLAZY-899",
      "name": "Satin Zakin Butter",
      "cone": "6",
      "surface": "",
      "transparency": "",
      "atmosphere": "Oxidation",
      "subtype": "Glaze - White, Off-White",
      "ingredients": [
        {
          "material": "Custer Feldspar",
          "amount": 36.0
        },
        {
          "material": "EP Kaolin",
          "amount": 20.0
        },
        {
          "material": "Ferro Frit 3124",
          "amount": 20.0
        },
        {
          "material": "Talc",
          "amount": 16.0
        },
        {
          "material": "Wollastonite",
          "amount": 8.0
        }
      ],
      "additionals": [
        {
          "material": "Zircopax",
          "amount": 5.0
        },
        {
          "material": "Titanium Dioxide",
          "amount": 3.0
        }
      ],
      "description": "add 3% rutile in place of titanium for a buttery hue. Nice semi-gloss finish w beautiful feel and great coverage. Pottery Making Illus. Nov./De. 2012",
      "createdBy": "Glazy Admin",
      "source": "glazy.org",
      "url": "https://glazy.org/recipes/899"
    },
    {
      "id": 612,
      "code": "GLAZY-612",
      "name": "Saturated Iron Earlham",
      "cone": "9",
      "surface": "Glossy",
      "transparency": "Opaque",
      "atmosphere": "Reduction",
      "subtype": "Glaze - Iron - Kaki, Tomato Red",
      "ingredients": [
        {
          "material": "Feldspar",
          "amount": 49.0
        },
        {
          "material": "Silica",
          "amount": 20.0
        },
        {
          "material": "Whiting",
          "amount": 18.0
        },
        {
          "material": "EP Kaolin",
          "amount": 13.0
        }
      ],
      "additionals": [
        {
          "material": "Red Iron Oxide",
          "amount": 12.0
        },
        {
          "material": "Bentonite",
          "amount": 2.0
        }
      ],
      "description": "Glaze Type: Iron saturate",
      "createdBy": "Glazy Admin",
      "source": "glazy.org",
      "url": "https://glazy.org/recipes/612"
    },
    {
      "id": 614,
      "code": "GLAZY-614",
      "name": "Saturated Iron Ohata Kaki",
      "cone": "9 - 10",
      "surface": "Semi-glossy",
      "transparency": "Opaque",
      "atmosphere": "Reduction",
      "subtype": "Glaze - Iron - Kaki, Tomato Red",
      "ingredients": [
        {
          "material": "Custer Feldspar",
          "amount": 51.9
        },
        {
          "material": "Silica",
          "amount": 22.9
        },
        {
          "material": "Bone Ash",
          "amount": 10.8
        },
        {
          "material": "EP Kaolin",
          "amount": 7.2
        },
        {
          "material": "Talc",
          "amount": 7.2
        }
      ],
      "additionals": [
        {
          "material": "Red Iron Oxide",
          "amount": 12.0
        }
      ],
      "description": "Glaze Type: Iron saturate UF Shop glaze. Nice bright saturated iron. Needs to be adquately thick. Slow cooling favors growth of iron crystals and bright rust color. Quick cooling will yield dull brown.",
      "createdBy": "Glazy Admin",
      "source": "glazy.org",
      "url": "https://glazy.org/recipes/614"
    },
    {
      "id": 615,
      "code": "GLAZY-615",
      "name": "Saturated Iron Persimmon",
      "cone": "9 - 10",
      "surface": "Semi-glossy",
      "transparency": "Opaque",
      "atmosphere": "Reduction",
      "subtype": "Glaze - Iron - Kaki, Tomato Red",
      "ingredients": [
        {
          "material": "Custer Feldspar",
          "amount": 71.42
        },
        {
          "material": "Silica",
          "amount": 14.29
        },
        {
          "material": "Whiting",
          "amount": 14.29
        }
      ],
      "additionals": [
        {
          "material": "Bentonite",
          "amount": 3.06
        },
        {
          "material": "Rutile",
          "amount": 3.06
        },
        {
          "material": "Red Iron Oxide",
          "amount": 2.04
        }
      ],
      "description": "Glaze Type: Iron saturate submitted by: Michelle Lowe",
      "createdBy": "Glazy Admin",
      "source": "glazy.org",
      "url": "https://glazy.org/recipes/615"
    },
    {
      "id": 616,
      "code": "GLAZY-616",
      "name": "Saturated Iron Red",
      "cone": "8 - 9",
      "surface": "Semi-glossy",
      "transparency": "Opaque",
      "atmosphere": "Oxidation",
      "subtype": "Glaze - Iron - Kaki, Tomato Red",
      "ingredients": [
        {
          "material": "Potash Feldspar",
          "amount": 50.73
        },
        {
          "material": "Bone Ash",
          "amount": 14.63
        },
        {
          "material": "Silica",
          "amount": 14.63
        },
        {
          "material": "Talc",
          "amount": 10.73
        },
        {
          "material": "Kaolin",
          "amount": 6.83
        },
        {
          "material": "Whiting",
          "amount": 2.44
        }
      ],
      "additionals": [
        {
          "material": "Red Iron Oxide",
          "amount": 9.76
        }
      ],
      "description": "Glaze Type: Iron saturate If it is of interest, a common recipe for the so called Iron Red in oxidation used over here is as follows. The key RM is Bone Ash. fire to ^8 or ^9 molecular analysis K20 0.189 Al2O3 0.346 SiO2 2.820 Na2O 0.070 Fe2O3 0.178 P2O5 0.137 CaO 0.494 MgO 0.247 0.524 2.957 1.000 David Hewitt David Hewitt Pottery Caerleon, Newport, Gwent, UK.",
      "createdBy": "Glazy Admin",
      "source": "glazy.org",
      "url": "https://glazy.org/recipes/616"
    },
    {
      "id": 5041,
      "code": "GLAZY-5041",
      "name": "Savage Red",
      "cone": "10",
      "surface": "",
      "transparency": "",
      "atmosphere": "Oxidation, Reduction",
      "subtype": "Glaze - Red - Copper",
      "ingredients": [
        {
          "material": "Custer Feldspar (1989)",
          "amount": 33.56
        },
        {
          "material": "Silica",
          "amount": 25.29
        },
        {
          "material": "Whiting",
          "amount": 15.99
        },
        {
          "material": "Minspar 200",
          "amount": 8.01
        },
        {
          "material": "Kaolin",
          "amount": 6.01
        },
        {
          "material": "Ball Clay",
          "amount": 4.55
        },
        {
          "material": "Strontium Carbonate",
          "amount": 3.84
        },
        {
          "material": "Dolomite",
          "amount": 2.75
        }
      ],
      "additionals": [
        {
          "material": "Ultrox",
          "amount": 6.18
        },
        {
          "material": "Copper Carbonate",
          "amount": 2.5
        },
        {
          "material": "Tin Oxide",
          "amount": 1.67
        },
        {
          "material": "Bentonite",
          "amount": 1.26
        }
      ],
      "description": "This recipe was imported from Louis Katz's Hyperglaze database available on his website: http://falcon.tamucc.edu/lkatz/allglazes.txt More information about Louis Katz can be found on his website, http://www.louiskatz.net/ Louis Katz Notes: I am not a safety expert and any information contained in this file about safety should be ignored in favor of advice from experts. All of the materials in all glazes are potentially hazardous. All of these glaze recipes are given without any representation of accuracy or safety. They may work, they may not. They may be safe when fired or they may not. All of the materials used in them have hazards associated with them. You must be have sufficient training in the hazards before you use the the materials. You will have to determine the suitability and safety for your use. Do not assume that a lack of a warning about a material means that it is safe. Cone: 10 Surface texture: ? Firing: Ox. or Red. Recipe: Percent Batch Flint 25.29 3971 Ball Clay 4.55 714 Whiting 15.99 2510 Dolomite 2.75 432 Strontium Carbonate 3.84 603 Custer Feldspar 33.56 5269 Minspar 200 8.01 1258 Kaolin 6.01 944 Totals: 100.00 % 15700 Gm Also add: Ultrox 6.18 970 Copper Carbonate 2.50 392 Tin Oxide 1.67 262 Bentonite 1.26 198 Comments: Line blend of Oribe and Leach White",
      "createdBy": "Glazy Admin",
      "source": "glazy.org",
      "url": "https://glazy.org/recipes/5041"
    },
    {
      "id": 29734,
      "code": "GLAZY-29734",
      "name": "Saxe Colemanite",
      "cone": "10",
      "surface": "",
      "transparency": "",
      "atmosphere": "Reduction",
      "subtype": "Glaze",
      "ingredients": [
        {
          "material": "Custer Feldspar",
          "amount": 37.77
        },
        {
          "material": "Ferro Frit 3134",
          "amount": 23.94
        },
        {
          "material": "Silica",
          "amount": 23.94
        },
        {
          "material": "Kentucky OM #4 Ball Clay",
          "amount": 6.91
        },
        {
          "material": "Gerstley Borate",
          "amount": 4.79
        },
        {
          "material": "Whiting",
          "amount": 2.66
        }
      ],
      "description": "",
      "createdBy": "Ginger",
      "source": "glazy.org",
      "url": "https://glazy.org/recipes/29734"
    },
    {
      "id": 3668,
      "code": "GLAZY-3668",
      "name": "sB1",
      "cone": "6 - 9",
      "surface": "Semi-glossy",
      "transparency": "Opaque",
      "atmosphere": "Oxidation",
      "subtype": "Glaze - Iron",
      "ingredients": [
        {
          "material": "Potash Feldspar",
          "amount": 40.0
        },
        {
          "material": "Silica",
          "amount": 20.0
        },
        {
          "material": "Whiting",
          "amount": 19.0
        },
        {
          "material": "EP Kaolin",
          "amount": 18.0
        },
        {
          "material": "Zinc Oxide",
          "amount": 3.0
        }
      ],
      "additionals": [
        {
          "material": "Red Iron Oxide",
          "amount": 10.0
        },
        {
          "material": "Rutile",
          "amount": 5.0
        }
      ],
      "description": "Milk-Chocolate brown I got this recipe 30 years ago from a fellow potter. It turns out to be flawless, reproducible, stable. At higher temperatures it may become darker and more shine - to be tested. I stick to C6",
      "createdBy": "Daniel Spruyt",
      "source": "glazy.org",
      "url": "https://glazy.org/recipes/3668"
    },
    {
      "id": 44119,
      "code": "GLAZY-44119",
      "name": "SBB Gun Metal",
      "cone": "4",
      "surface": "",
      "transparency": "",
      "atmosphere": "",
      "subtype": "Glaze - Specialty - Metallic",
      "ingredients": [
        {
          "material": "Black Copper Oxide",
          "amount": 60.0
        },
        {
          "material": "Zinc Oxide",
          "amount": 28.0
        },
        {
          "material": "Ferro Frit 3124",
          "amount": 15.0
        },
        {
          "material": "Barium Carbonate",
          "amount": 10.0
        },
        {
          "material": "Silica",
          "amount": 9.0
        },
        {
          "material": "Ultrox",
          "amount": 5.0
        },
        {
          "material": "Bentonite",
          "amount": 3.0
        }
      ],
      "description": "From Virginia Scotchie's Clay and Glaze Compendium",
      "createdBy": "Glazy Admin",
      "source": "glazy.org",
      "url": "https://glazy.org/recipes/44119"
    },
    {
      "id": 82142,
      "code": "GLAZY-82142",
      "name": "SC2DK",
      "cone": "6",
      "surface": "Glossy",
      "transparency": "Opaque",
      "atmosphere": "Oxidation",
      "subtype": "Glaze - White, Off-White",
      "ingredients": [
        {
          "material": "Forshammar Feldspar",
          "amount": 38.0
        },
        {
          "material": "Silica",
          "amount": 32.0
        },
        {
          "material": "Whiting",
          "amount": 16.0
        },
        {
          "material": "Johnson Matthey Frit 169",
          "amount": 12.0
        },
        {
          "material": "Dolomite",
          "amount": 7.0
        },
        {
          "material": "Kaolin E",
          "amount": 5.0
        },
        {
          "material": "Zinc Oxide",
          "amount": 3.0
        },
        {
          "material": "Epsom salts",
          "amount": 1.0
        }
      ],
      "additionals": [
        {
          "material": "Rutile",
          "amount": 3.0
        },
        {
          "material": "Red Iron Oxide",
          "amount": 2.0
        }
      ],
      "description": "Selsor Chun 2 recalculate to adjust for the subbed materials. ) Kali/natron Forshammer instead of Soda FS ) Frit 169 instead of frit 3134 ) Kaolin E added ) Recalculate",
      "createdBy": "Tove Jensen",
      "source": "glazy.org",
      "url": "https://glazy.org/recipes/82142"
    },
    {
      "id": 5395,
      "code": "GLAZY-5395",
      "name": "Scatchard's Clear Feldspathic Gloss",
      "cone": "9",
      "surface": "Glossy",
      "transparency": "",
      "atmosphere": "Oxidation, Reduction",
      "subtype": "Glaze - Clear",
      "ingredients": [
        {
          "material": "Potash Feldspar",
          "amount": 45.0
        },
        {
          "material": "Silica",
          "amount": 22.0
        },
        {
          "material": "Whiting",
          "amount": 18.0
        },
        {
          "material": "M&D Ball Clay",
          "amount": 15.0
        }
      ],
