Repository: MrSeldon/argilev2

File: data/glazes/glazy.json (part 242 of 315)
{
      "description": "This recipe was imported from Louis Katz's Hyperglaze database available on his website: http://falcon.tamucc.edu/lkatz/allglazes.txt More information about Louis Katz can be found on his website, http://www.louiskatz.net/ Louis Katz Notes: I am not a safety expert and any information contained in this file about safety should be ignored in favor of advice from experts. All of the materials in all glazes are potentially hazardous. All of these glaze recipes are given without any representation of accuracy or safety. They may work, they may not. They may be safe when fired or they may not. All of the materials used in them have hazards associated with them. You must be have sufficient training in the hazards before you use the the materials. You will have to determine the suitability and safety for your use. Do not assume that a lack of a warning about a material means that it is safe. Cone: 9 Color: Transparent Clear Surface texture: Shiny or Glossy Firing: Ox. or Red. Recipe: Percent Batch potash feldspar 45.00 45.00 flint 22.00 22.00 whiting 18.00 18.00 M&D clay 15.00 15.00 Totals: 100.00 % 100.00 gm Comments: good for iron colors green glazing the SP vol 7 no 1p.26",
      "createdBy": "Glazy Admin",
      "source": "glazy.org",
      "url": "https://glazy.org/recipes/5395"
    },
    {
      "id": 5396,
      "code": "GLAZY-5396",
      "name": "Scatchard's Oatmeal Matte",
      "cone": "9",
      "surface": "Matte",
      "transparency": "",
      "atmosphere": "Reduction",
      "subtype": "Glaze",
      "ingredients": [
        {
          "material": "Kona F-4 feldspar",
          "amount": 47.67
        },
        {
          "material": "Dolomite",
          "amount": 29.07
        },
        {
          "material": "Ball Clay",
          "amount": 11.63
        },
        {
          "material": "Goldart",
          "amount": 11.63
        }
      ],
      "description": "This recipe was imported from Louis Katz's Hyperglaze database available on his website: http://falcon.tamucc.edu/lkatz/allglazes.txt More information about Louis Katz can be found on his website, http://www.louiskatz.net/ Louis Katz Notes: I am not a safety expert and any information contained in this file about safety should be ignored in favor of advice from experts. All of the materials in all glazes are potentially hazardous. All of these glaze recipes are given without any representation of accuracy or safety. They may work, they may not. They may be safe when fired or they may not. All of the materials used in them have hazards associated with them. You must be have sufficient training in the hazards before you use the the materials. You will have to determine the suitability and safety for your use. Do not assume that a lack of a warning about a material means that it is safe. Cone: 9 Surface texture: matte Firing: Reduction Recipe: Percent Batch Kona F-4 feldspar 47.67 41.00 dolomite 29.07 25.00 Ball 11.63 10.00 Goldart 11.63 10.00 Totals: 100.00 % 86.00 gm Comments: for green firing the SP vol 7 no 1p.26",
      "createdBy": "Glazy Admin",
      "source": "glazy.org",
      "url": "https://glazy.org/recipes/5396"
    },
    {
      "id": 95525,
      "code": "GLAZY-95525",
      "name": "Schefflin Blue",
      "cone": "6 - 7",
      "surface": "",
      "transparency": "",
      "atmosphere": "Oxidation",
      "subtype": "Glaze - Blue - Cobalt",
      "ingredients": [
        {
          "material": "Gerstley Borate",
          "amount": 50.0
        },
        {
          "material": "Silica",
          "amount": 35.0
        },
        {
          "material": "EP Kaolin",
          "amount": 15.0
        }
      ],
      "additionals": [
        {
          "material": "Red Iron Oxide",
          "amount": 3.0
        },
        {
          "material": "Cobalt Oxide",
          "amount": 2.0
        }
      ],
      "description": "From Oxidation Glazes, Cone 6 -7, Albertus Magnus College by Jerome Nevins Notes: Glossy navy blue. Works well with Sarah's Folly.",
      "createdBy": "Glazy Admin",
      "source": "glazy.org",
      "url": "https://glazy.org/recipes/95525"
    },
    {
      "id": 95522,
      "code": "GLAZY-95522",
      "name": "Schefflin Yellow",
      "cone": "6 - 7",
      "surface": "",
      "transparency": "",
      "atmosphere": "Oxidation",
      "subtype": "Glaze - Yellow",
      "ingredients": [
        {
          "material": "Gerstley Borate",
          "amount": 50.0
        },
        {
          "material": "Silica",
          "amount": 35.0
        },
        {
          "material": "EP Kaolin",
          "amount": 15.0
        }
      ],
      "additionals": [
        {
          "material": "Granular rutile",
          "amount": 15.0
        }
      ],
      "description": "From Oxidation Glazes, Cone 6 -7, Albertus Magnus College by Jerome Nevins Notes: Creamy yellow.",
      "createdBy": "Glazy Admin",
      "source": "glazy.org",
      "url": "https://glazy.org/recipes/95522"
    },
    {
      "id": 40362,
      "code": "GLAZY-40362",
      "name": "SCHERZER RED",
      "cone": "10",
      "surface": "Satin",
      "transparency": "Opaque",
      "atmosphere": "",
      "subtype": "Glaze - Red",
      "ingredients": [
        {
          "material": "Grolleg Kaolin",
          "amount": 37.0
        },
        {
          "material": "Whiting",
          "amount": 26.0
        },
        {
          "material": "Silica",
          "amount": 19.0
        },
        {
          "material": "Pearl Ash",
          "amount": 11.0
        },
        {
          "material": "Custer Feldspar",
          "amount": 7.0
        }
      ],
      "additionals": [
        {
          "material": "Red Iron Oxide",
          "amount": 10.0
        },
        {
          "material": "Bone Ash",
          "amount": 3.0
        }
      ],
      "description": "Color: Opaque satin matte brick red to golden ochre metallic black Source: Greenwich House Pottery 2017 HANDBOOK",
      "createdBy": "Kyle C",
      "source": "glazy.org",
      "url": "https://glazy.org/recipes/40362"
    },
    {
      "id": 2474,
      "code": "GLAZY-2474",
      "name": "Schran Orange Brown",
      "cone": "6",
      "surface": "Glossy",
      "transparency": "",
      "atmosphere": "Oxidation",
      "subtype": "Glaze - Iron",
      "ingredients": [
        {
          "material": "Silica",
          "amount": 25.0
        },
        {
          "material": "Dolomite",
          "amount": 17.5
        },
        {
          "material": "Kaolin",
          "amount": 17.5
        },
        {
          "material": "Spodumene",
          "amount": 17.5
        },
        {
          "material": "Gerstley Borate",
          "amount": 8.0
        },
        {
          "material": "Ferro Frit 3134",
          "amount": 5.0
        },
        {
          "material": "Kona F-4 feldspar",
          "amount": 5.0
        },
        {
          "material": "Talc",
          "amount": 3.5
        },
        {
          "material": "EP Kaolin",
          "amount": 1.0
        }
      ],
      "additionals": [
        {
          "material": "Tin Oxide",
          "amount": 3.5
        },
        {
          "material": "Yellow Ochre",
          "amount": 2.5
        },
        {
          "material": "Red Iron Oxide",
          "amount": 1.5
        }
      ],
      "description": "Source/Alternate names: Bill Schran Source/Alternate names: similar oxides to Rust Nutmeg, Nutmeg Semimatte, Nutmeg and Nutmeg 1 Firing Notes: cool maximum rate to 900C hold 1 hour Notes: Alisa Clausen: Glossy, translucent medium brown where thinner, more covering where thicker. Even colour overall.",
      "createdBy": "Glazy Admin",
      "source": "glazy.org",
      "url": "https://glazy.org/recipes/2474"
    },
    {
      "id": 5042,
      "code": "GLAZY-5042",
      "name": "Schulman Celadon",
      "cone": "10",
      "surface": "",
      "transparency": "",
      "atmosphere": "Reduction",
      "subtype": "Glaze - Iron - Celadon",
      "ingredients": [
        {
          "material": "Silica",
          "amount": 30.77
        },
        {
          "material": "Cornwall Stone",
          "amount": 21.15
        },
        {
          "material": "Whiting",
          "amount": 17.31
        },
        {
          "material": "EP Kaolin",
          "amount": 16.35
        },
        {
          "material": "Kona F-4 feldspar",
          "amount": 8.65
        },
        {
          "material": "Barium Carbonate",
          "amount": 1.92
        },
        {
          "material": "Bone Ash",
          "amount": 1.92
        },
        {
          "material": "Tin Oxide",
          "amount": 1.92
        }
      ],
      "additionals": [
        {
          "material": "Bentonite",
          "amount": 1.44
        },
        {
          "material": "Red Iron Oxide",
          "amount": 0.72
        }
      ],
      "description": "This recipe was imported from Louis Katz's Hyperglaze database available on his website: http://falcon.tamucc.edu/lkatz/allglazes.txt More information about Louis Katz can be found on his website, http://www.louiskatz.net/ Louis Katz Notes: I am not a safety expert and any information contained in this file about safety should be ignored in favor of advice from experts. All of the materials in all glazes are potentially hazardous. All of these glaze recipes are given without any representation of accuracy or safety. They may work, they may not. They may be safe when fired or they may not. All of the materials used in them have hazards associated with them. You must be have sufficient training in the hazards before you use the the materials. You will have to determine the suitability and safety for your use. Do not assume that a lack of a warning about a material means that it is safe. Cone: 10 Surface texture: ? Firing: Ox. or Red. Recipe: Percent Batch Cornwall Stone 21.15 44.0 F-4 8.65 18.0 Barium Carbonate 1.92 4.0 Whiting 17.31 36.0 Silica 30.77 64.0 EPK 16.35 34.0 Bone Ash 1.92 4.0 Tin Oxide 1.92 4.0 Totals: 100.00 % 208.0 gm Also add: RIO 0.72 1.5 Bentonite 1.44 3.0",
      "createdBy": "Glazy Admin",
      "source": "glazy.org",
      "url": "https://glazy.org/recipes/5042"
    },
    {
      "id": 29207,
      "code": "GLAZY-29207",
      "name": "Schulman Celadon",
      "cone": "10",
      "surface": "",
      "transparency": "",
      "atmosphere": "Reduction",
      "subtype": "Glaze - Iron - Celadon",
      "ingredients": [
        {
          "material": "Silica",
          "amount": 64.0
        },
        {
          "material": "Cornwall Stone",
          "amount": 44.0
        },
        {
          "material": "Whiting",
          "amount": 36.0
        },
        {
          "material": "EP Kaolin",
          "amount": 34.0
        },
        {
          "material": "Kona F-4 feldspar",
          "amount": 18.0
        },
        {
          "material": "Barium Carbonate",
          "amount": 4.0
        },
        {
          "material": "Bone Ash",
          "amount": 4.0
        },
        {
          "material": "Tin Oxide",
          "amount": 4.0
        }
      ],
      "additionals": [
        {
          "material": "Bentonite",
          "amount": 3.0
        },
        {
          "material": "Red Iron Oxide",
          "amount": 1.5
        }
      ],
      "description": "From the Kansas City Art Institute Ceramic Department (KCAI), Glaze Formulas, 15 February 1990. http://www.brackers.com/wp-content/uploads/2015/02/KCAI-Glaze-Recpies.pdf",
      "createdBy": "Glazy Admin",
      "source": "glazy.org",
      "url": "https://glazy.org/recipes/29207"
    },
    {
      "id": 32339,
      "code": "GLAZY-32339",
      "name": "Schulman Pale Blue Celadon Glaze",
      "cone": "9 - 10",
      "surface": "",
      "transparency": "",
      "atmosphere": "Reduction",
      "subtype": "Glaze - Iron - Celadon - Blue",
      "ingredients": [
        {
          "material": "Silica",
          "amount": 31.37
        },
        {
          "material": "Cornwall Stone",
          "amount": 21.57
        },
        {
          "material": "Whiting",
          "amount": 17.65
        },
        {
          "material": "EP Kaolin",
          "amount": 16.67
        },
        {
          "material": "Kona F-4 feldspar",
          "amount": 8.82
        },
        {
          "material": "Barium Carbonate",
          "amount": 1.96
        },
        {
          "material": "Bone Ash",
          "amount": 1.96
        }
      ],
      "additionals": [
        {
          "material": "Tin Oxide",
          "amount": 1.96
        },
        {
          "material": "Bentonite",
          "amount": 1.47
        },
        {
          "material": "Red Iron Oxide",
          "amount": 0.5
        }
      ],
      "description": "From \"Anderson Ranch Recipes\", Ceramics Monthly, April 1987",
      "createdBy": "Glazy Admin",
      "source": "glazy.org",
      "url": "https://glazy.org/recipes/32339"
    },
    {
      "id": 29183,
      "code": "GLAZY-29183",
      "name": "Schulman White Matt",
      "cone": "10",
      "surface": "Matte",
      "transparency": "",
      "atmosphere": "Oxidation, Reduction",
      "subtype": "Glaze - White, Off-White",
      "ingredients": [
        {
          "material": "Nepheline Syenite",
          "amount": 47.0
        },
        {
          "material": "Ball Clay",
          "amount": 15.0
        },
        {
          "material": "Talc",
          "amount": 15.0
        },
        {
          "material": "Barium Carbonate",
          "amount": 14.0
        },
        {
          "material": "Silica",
          "amount": 6.0
        },
        {
          "material": "Colemanite",
          "amount": 3.0
        }
      ],
      "additionals": [
        {
          "material": "Bentonite",
          "amount": 2.0
        }
      ],
      "description": "From the Kansas City Art Institute Ceramic Department (KCAI), Glaze Formulas, 15 February 1990. http://www.brackers.com/wp-content/uploads/2015/02/KCAI-Glaze-Recpies.pdf",
      "createdBy": "Glazy Admin",
      "source": "glazy.org",
      "url": "https://glazy.org/recipes/29183"
    },
    {
      "id": 5043,
      "code": "GLAZY-5043",
      "name": "Schulman White Matte",
      "cone": "10",
      "surface": "Matte",
      "transparency": "",
      "atmosphere": "Oxidation, Reduction",
      "subtype": "Glaze - White, Off-White",
      "ingredients": [
        {
          "material": "Nepheline Syenite",
          "amount": 47.0
        },
        {
          "material": "Ball Clay",
          "amount": 15.0
        },
        {
          "material": "Talc",
          "amount": 15.0
        },
        {
          "material": "Barium Carbonate",
          "amount": 14.0
        },
        {
          "material": "Silica",
          "amount": 6.0
        },
        {
          "material": "Colemanite",
          "amount": 3.0
        }
      ],
      "additionals": [
        {
          "material": "Bentonite",
          "amount": 2.0
        }
      ],
      "description": "This recipe was imported from Louis Katz's Hyperglaze database available on his website: http://falcon.tamucc.edu/lkatz/allglazes.txt More information about Louis Katz can be found on his website, http://www.louiskatz.net/ Louis Katz Notes: I am not a safety expert and any information contained in this file about safety should be ignored in favor of advice from experts. All of the materials in all glazes are potentially hazardous. All of these glaze recipes are given without any representation of accuracy or safety. They may work, they may not. They may be safe when fired or they may not. All of the materials used in them have hazards associated with them. You must be have sufficient training in the hazards before you use the the materials. You will have to determine the suitability and safety for your use. Do not assume that a lack of a warning about a material means that it is safe. Cone: 10 Surface texture: matte Firing: Ox. or Red. Recipe: Percent Batch Neph Sy 47.00 47.00 Barium Carbonate 14.00 14.00 Talc 15.00 15.00 Colemanite 3.00 3.00 Ball Clay 15.00 15.00 Silica 6.00 6.00 Totals: 100.00 % 100.00 gm Also add: Bentonite 2.00 2.00",
      "createdBy": "Glazy Admin",
      "source": "glazy.org",
      "url": "https://glazy.org/recipes/5043"
    },
    {
      "id": 43442,
      "code": "GLAZY-43442",
      "name": "Schulman White Matte",
      "cone": "9 - 10",
      "surface": "Matte",
      "transparency": "",
      "atmosphere": "",
      "subtype": "Glaze - White, Off-White",
      "ingredients": [
        {
          "material": "Nepheline Syenite",
          "amount": 47.0
        },
        {
          "material": "Kentucky OM #4 Ball Clay",
          "amount": 15.0
        },
        {
          "material": "Talc",
          "amount": 15.0
        },
        {
          "material": "Barium Carbonate",
          "amount": 14.0
        },
        {
          "material": "Silica",
          "amount": 6.0
        },
        {
          "material": "Colemanite",
          "amount": 3.0
        }
      ],
      "additionals": [
        {
          "material": "Bentonite",
          "amount": 2.0
        }
      ],
      "description": "From Virginia Scotchie's Clay and Glaze Compendium",
      "createdBy": "Glazy Admin",
      "source": "glazy.org",
      "url": "https://glazy.org/recipes/43442"
    },
    {
      "id": 4721,
      "code": "GLAZY-4721",
      "name": "Schwartz Black Slip",
      "cone": "4",
      "surface": "",
      "transparency": "",
      "atmosphere": "Oxidation, Reduction",
      "subtype": "Slip & Engobe - Slip",
      "ingredients": [
        {
          "material": "Redart",
          "amount": 56.0
        },
        {
          "material": "Manganese Dioxide",
          "amount": 22.0
        },
        {
          "material": "Ferro Frit 3124",
          "amount": 11.0
        },
        {
          "material": "Red Iron Oxide",
          "amount": 11.0
        }
      ],
      "description": "This recipe was imported from Louis Katz's Hyperglaze database available on his website: http://falcon.tamucc.edu/lkatz/allglazes.txt More information about Louis Katz can be found on his website, http://www.louiskatz.net/ Louis Katz Notes: I am not a safety expert and any information contained in this file about safety should be ignored in favor of advice from experts. All of the materials in all glazes are potentially hazardous. All of these glaze recipes are given without any representation of accuracy or safety. They may work, they may not. They may be safe when fired or they may not. All of the materials used in them have hazards associated with them. You must be have sufficient training in the hazards before you use the the materials. You will have to determine the suitability and safety for your use. Do not assume that a lack of a warning about a material means that it is safe. Cone: 04 Color: black Surface texture: slip Firing: Ox. or Red. Recipe: Percent Batch redart clay 56.00 56.00 manganese dioxide 22.00 22.00 RIO 11.00 11.00 Ferro Frit 3124 11.00 11.00 Totals: 100.00 % 100.00 gm Comments: The Studio Potter June 1983 p.15",
      "createdBy": "Glazy Admin",
      "source": "glazy.org",
      "url": "https://glazy.org/recipes/4721"
    },
    {
      "id": 44150,
      "code": "GLAZY-44150",
      "name": "Schwartzman Celadon Crackle",
      "cone": "8",
      "surface": "",
      "transparency": "",
      "atmosphere": "",
      "subtype": "Glaze - Specialty - Crackle",
      "ingredients": [
        {
          "material": "Custer Feldspar",
          "amount": 66.0
        },
        {
          "material": "Silica",
          "amount": 12.0
        },
        {
          "material": "Soft Wood Ash",
          "amount": 10.0
        },
        {
          "material": "Whiting",
          "amount": 8.0
        },
        {
          "material": "EP Kaolin",
          "amount": 4.0
        }
      ],
      "additionals": [
        {
          "material": "Yellow Ochre",
          "amount": 1.66
        }
      ],
      "description": "From Virginia Scotchie's Clay and Glaze Compendium",
      "createdBy": "Glazy Admin",
      "source": "glazy.org",
      "url": "https://glazy.org/recipes/44150"
    },
    {
      "id": 44091,
      "code": "GLAZY-44091",
      "name": "Schwartzman Copper Red",
      "cone": "8",
      "surface": "",
      "transparency": "",
      "atmosphere": "Reduction",
      "subtype": "Glaze - Red - Copper",
      "ingredients": [
        {
          "material": "Nepheline Syenite",
          "amount": 166.32
        },
        {
          "material": "Silica",
          "amount": 79.74
        },
        {
          "material": "Gerstley Borate",
          "amount": 46.35
        },
        {
          "material": "Whiting",
          "amount": 36.0
        },
        {
          "material": "Custer Feldspar",
          "amount": 35.76
        },
        {
          "material": "EP Kaolin",
          "amount": 7.74
        },
        {
          "material": "Zinc Oxide",
          "amount": 5.76
        },
        {
          "material": "Tin Oxide",
          "amount": 3.77
        },
        {
          "material": "Copper Carbonate",
          "amount": 1.45
        }
      ],
      "description": "From Virginia Scotchie's Clay and Glaze Compendium",
      "createdBy": "Glazy Admin",
      "source": "glazy.org",
      "url": "https://glazy.org/recipes/44091"
    },
    {
      "id": 44151,
      "code": "GLAZY-44151",
      "name": "Schwartzman White Crackle",
      "cone": "8",
      "surface": "",
      "transparency": "",
      "atmosphere": "",
      "subtype": "Glaze - Specialty - Crackle",
      "ingredients": [
        {
          "material": "Custer Feldspar",
          "amount": 83.0
        },
        {
          "material": "Whiting",
          "amount": 9.0
        },
        {
          "material": "Silica",
          "amount": 8.0
        }
      ],
      "additionals": [
        {
          "material": "Yellow Ochre",
          "amount": 1.5
        }
      ],
      "description": "From Virginia Scotchie's Clay and Glaze Compendium",
      "createdBy": "Glazy Admin",
      "source": "glazy.org",
      "url": "https://glazy.org/recipes/44151"
    },
    {
      "id": 5172,
      "code": "GLAZY-5172",
      "name": "Schwieger Liner Glaze",
      "cone": "4 - 14",
      "surface": "",
      "transparency": "",
      "atmosphere": "Oxidation, Reduction",
      "subtype": "Glaze - Clear",
      "ingredients": [
        {
          "material": "Colemanite",
          "amount": 50.0
        },
        {
          "material": "Plastic Vitrox",
          "amount": 50.0
        }
      ],
      "description": "This recipe was imported from Louis Katz's Hyperglaze database available on his website: http://falcon.tamucc.edu/lkatz/allglazes.txt More information about Louis Katz can be found on his website, http://www.louiskatz.net/ Louis Katz Notes: I am not a safety expert and any information contained in this file about safety should be ignored in favor of advice from experts. All of the materials in all glazes are potentially hazardous. All of these glaze recipes are given without any representation of accuracy or safety. They may work, they may not. They may be safe when fired or they may not. All of the materials used in them have hazards associated with them. You must be have sufficient training in the hazards before you use the the materials. You will have to determine the suitability and safety for your use. Do not assume that a lack of a warning about a material means that it is safe. Cone: 4 - 14 Firing: Ox. or Red. Recipe: Percent Batch Colemanite 50.00 50.00 Plastic Vitrox 50.00 50.00 Totals: 100.00 % 100.00 gm Comments: cone reduction CM 01-96 p.35",
      "createdBy": "Glazy Admin",
      "source": "glazy.org",
      "url": "https://glazy.org/recipes/5172"
    },
    {
      "id": 81922,
      "code": "GLAZY-81922",
      "name": "Scorched Earth",
      "cone": "6",
      "surface": "Matte",
      "transparency": "",
      "atmosphere": "Oxidation, Neutral",
      "subtype": "Glaze - Specialty - Crawling",
      "ingredients": [
        {
          "material": "Copper Carbonate",
          "amount": 28.19
        },
        {
          "material": "Whiting",
          "amount": 27.15
        },
        {
          "material": "Bone Ash",
          "amount": 26.44
        },
        {
          "material": "Silica",
          "amount": 18.22
        }
      ],
      "description": "Shout out to Ceramic Materials Workshop. After finishing their Advancing Glazes course I wanted to explore a bit. This glaze is a result of what I learned in their course. I fire with the E-4 schedule in John Britt's mid-range book. I should also note that this is not a glaze for functional ware.",
      "createdBy": "Eric P.",
      "source": "glazy.org",
      "url": "https://glazy.org/recipes/81922"
    },
    {
      "id": 17919,
      "code": "GLAZY-17919",
      "name": "Scotchie Bronze",
      "cone": "6",
      "surface": "Satin-matte",
      "transparency": "Opaque",
      "atmosphere": "Oxidation",
      "subtype": "Glaze",
      "ingredients": [
        {
          "material": "Redart",
          "amount": 76.9
        },
        {
          "material": "Gerstley Borate",
          "amount": 10.3
        },
        {
          "material": "EP Kaolin",
          "amount": 6.4
        },
        {
          "material": "Silica",
          "amount": 6.4
        }
      ],
      "additionals": [
        {
          "material": "Manganese Dioxide",
          "amount": 58.0
        },
        {
          "material": "Cobalt Carbonate",
          "amount": 6.4
        },
        {
          "material": "Copper Carbonate",
          "amount": 6.4
        }
      ],
      "description": "Very similar to the bronze glaze used by Lucie Rie. This recipe is adjusted to work at cone 6. Be cautious of the high concentration of manganese. Wear gloves when mixing and good ventilation when firing. Should not be used for functional ware. Included in Guide to Mid-Range Glazes, John Britt, p140.",
      "createdBy": "Patrick Hurley",
      "source": "glazy.org",
      "url": "https://glazy.org/recipes/17919"
    },
    {
      "id": 207903,
      "code": "GLAZY-207903",
      "name": "Scotchie D099",
      "cone": "4 - 5 1/2",
      "surface": "Semi-glossy",
      "transparency": "Semi-opaque",
      "atmosphere": "Oxidation",
      "subtype": "Glaze",
      "ingredients": [
        {
          "material": "Potash Feldspar",
          "amount": 32.0
        },
        {
          "material": "Barium Carbonate",
          "amount": 27.0
        },
        {
          "material": "Silica",
          "amount": 22.5
        },
        {
          "material": "Dolomite",
          "amount": 11.0
        },
        {
          "material": "Caol\u00edn Patag\u00f3nico",
          "amount": 6.5
        }
      ],
      "additionals": [
        {
          "material": "Red Iron Oxide",
          "amount": 5.0
        },
        {
          "material": "Zircopax",
          "amount": 1.5
        }
      ],
      "description": "Se espera un amarillo de hierro mate nodulizado. Ninguno de los objetivos se concretaron. No noduliz\u00f3 ni gener\u00f3 un amarillo mate, la receta original era para reduccion! No es muy atractivo.",
      "createdBy": "Mart\u00edn Rolando",
      "source": "glazy.org",
      "url": "https://glazy.org/recipes/207903"
    },
    {
      "id": 3443,
      "code": "GLAZY-3443",
      "name": "Scotchie Textured",
      "cone": "6 - 8",
      "surface": "Matte",
      "transparency": "Opaque",
      "atmosphere": "Oxidation",
      "subtype": "Glaze - Blue - Cobalt",
      "ingredients": [
        {
          "material": "Bone Ash",
          "amount": 77.3
        },
        {
          "material": "Cryolite",
          "amount": 13.7
        },
        {
          "material": "Potash Feldspar",
          "amount": 8.6
        },
        {
          "material": "Cobalt Carbonate",
          "amount": 3.0
        },
        {
          "material": "Barium Carbonate",
          "amount": 0.4
        }
      ],
      "description": "1260 degrees centigrade dry matt blue textured glaze. Not sieved and hand blended to stucco consistency. Apply thick and dab on with brush or sponge. Can apply more after each firing and refire to get thicker texture (not done here). Cryolite gasses damage kiln elements and give off fluorine gas which dissolves silica. Very dangerous. Should be fired in kilns outside in well ventilated area.",
      "createdBy": "Tessa Eastman",
      "source": "glazy.org",
      "url": "https://glazy.org/recipes/3443"
    },
    {
      "id": 31993,
      "code": "GLAZY-31993",
      "name": "Scotchie\u2019s Textured",
      "cone": "3 - 8",
      "surface": "",
      "transparency": "",
      "atmosphere": "Oxidation",
      "subtype": "Glaze - Specialty - Crackle",
      "ingredients": [
        {
          "material": "Bone Ash",
          "amount": 77.3
        },
        {
          "material": "Cryolite",
          "amount": 13.7
        },
        {
          "material": "Kona F-4 feldspar",
          "amount": 8.6
        },
        {
          "material": "Barium Carbonate",
          "amount": 0.4
        }
      ],
      "description": "Amazing crackling cryolite glaze. Cones 3 and 6 are pretty dry, at cone eight the surface gets a little smoother and more vitrified. This is the recipe as it was originally written. As Kona F-4 is discontinued, I would test with minspar or another F-4 substitute. Heads up, if you have not used cryolite, be very careful! It eats through shelves and bricks. It also off gases fluorine gas, so this glaze needs to be fired outside in a well ventilated area.",
      "createdBy": "Emily Tarner",
      "source": "glazy.org",
      "url": "https://glazy.org/recipes/31993"
    },
    {
      "id": 211080,
      "code": "GLAZY-211080",
      "name": "Scotchie\u2019s Textured",
      "cone": "3 - 8",
      "surface": "",
      "transparency": "",
      "atmosphere": "Oxidation",
      "subtype": "Glaze - Specialty - Crackle",
      "ingredients": [
        {
          "material": "Bone Ash",
          "amount": 74.0
        },
        {
          "material": "Cryolite",
          "amount": 13.0
        },
        {
          "material": "Silica",
          "amount": 8.0
        },
        {
          "material": "Barium Carbonate",
          "amount": 1.0
        }
      ],
      "description": "Amazing crackling cryolite glaze. Cones 3 and 6 are pretty dry, at cone eight the surface gets a little smoother and more vitrified. This is the recipe as it was originally written. As Kona F-4 is discontinued, I would test with minspar or another F-4 substitute. Heads up, if you have not used cryolite, be very careful! It eats through shelves and bricks. It also off gases fluorine gas, so this glaze needs to be fired outside in a well ventilated area.",
      "createdBy": "Bart Steenkiste",
      "source": "glazy.org",
      "url": "https://glazy.org/recipes/211080"
    },
    {
      "id": 1467,
      "code": "GLAZY-1467",
      "name": "Scott's Red Chrome-Tin Gloss, Goodrich Raspberry",
      "cone": "5 - 6",
      "surface": "Glossy",
      "transparency": "Opaque",
      "atmosphere": "Oxidation",
      "subtype": "Glaze - Red",
      "ingredients": [
        {
          "material": "Silica",
          "amount": 32.0
        },
        {
          "material": "Gerstley Borate",
          "amount": 21.0
        },
        {
          "material": "Whiting",
          "amount": 20.0
        },
        {
          "material": "Nepheline Syenite",
          "amount": 16.0
        },
        {
          "material": "EP Kaolin",
          "amount": 11.0
        }
      ],
      "additionals": [
        {
          "material": "Tin Oxide",
          "amount": 5.0
        },
        {
          "material": "Chrome Oxide",
          "amount": 0.15
        }
      ],
      "description": "From George Bowes. Listed as \"Goodrich Raspberry\" on Western Pennsylvania Potters Community blog at http://www.wpapotters.blogspot.com/2010/11/cone-6-oxidation-results-group-2.html",
      "createdBy": "Glazy Admin",
      "source": "glazy.org",
      "url": "https://glazy.org/recipes/1467"
    },
    {
      "id": 131841,
      "code": "GLAZY-131841",
      "name": "Scott's Red Gloss",
      "cone": "5 - 7",
      "surface": "Glossy",
      "transparency": "Semi-opaque",
      "atmosphere": "Oxidation",
      "subtype": "Glaze - Red",
      "ingredients": [
        {
          "material": "Silica",
          "amount": 32.0
        },
        {
          "material": "Gerstley Borate",
          "amount": 21.0
        },
        {
          "material": "Whiting",
          "amount": 20.0
        },
        {
          "material": "Neph Sye A270",
          "amount": 16.0
        },
        {
          "material": "EP Kaolin",
          "amount": 11.0
        }
      ],
      "additionals": [
        {
          "material": "Tin Oxide",
          "amount": 5.0
        },
        {
          "material": "Chrome Oxide",
          "amount": 0.15
        }
      ],
      "description": "",
      "createdBy": "HP Bloomer IV",
      "source": "glazy.org",
      "url": "https://glazy.org/recipes/131841"
    },
    {
      "id": 1509,
      "code": "GLAZY-1509",
      "name": "SCVC 5",
      "cone": "5 - 6",
      "surface": "Satin",
      "transparency": "",
      "atmosphere": "Oxidation, Reduction",
      "subtype": "Glaze - White, Off-White",
      "ingredients": [
        {
          "material": "Cornwall Stone",
          "amount": 32.0
        },
        {
          "material": "Silica",
          "amount": 12.8
        },
        {
          "material": "Whiting",
          "amount": 12.8
        },
        {
          "material": "EP Kaolin",
          "amount": 8.0
        },
        {
          "material": "Ferro Frit 3124",
          "amount": 7.2
        },
        {
          "material": "Talc",
          "amount": 7.2
        }
      ],
      "description": "Glaze Type: Ca Mg Glaze Type: Ca Mg. Opacity: ?. Firing type: Ox or Red .",
      "createdBy": "Glazy Admin",
      "source": "glazy.org",
      "url": "https://glazy.org/recipes/1509"
    },
    {
      "id": 44080,
      "code": "GLAZY-44080",
      "name": "SDC Harvey Purple",
      "cone": "9 - 10",
      "surface": "",
      "transparency": "",
      "atmosphere": "Reduction",
      "subtype": "Glaze - Red - Copper",
      "ingredients": [
        {
          "material": "Custer Feldspar",
          "amount": 7.6
        },
        {
          "material": "Silica",
          "amount": 6.0
        },
        {
          "material": "Dolomite",
          "amount": 2.0
        },
        {
          "material": "Gerstley Borate",
          "amount": 2.0
        },
        {
          "material": "Barium Carbonate",
          "amount": 1.0
        },
        {
          "material": "Tin Oxide",
          "amount": 0.6
        },
        {
          "material": "Whiting",
          "amount": 0.6
        },
        {
          "material": "Zinc Oxide",
          "amount": 0.4
        },
        {
          "material": "EP Kaolin",
          "amount": 0.33
        },
        {
          "material": "Copper Carbonate",
          "amount": 0.3
        }
      ],
      "description": "From Virginia Scotchie's Clay and Glaze Compendium",
      "createdBy": "Glazy Admin",
      "source": "glazy.org",
      "url": "https://glazy.org/recipes/44080"
    },
    {
      "id": 44084,
      "code": "GLAZY-44084",
      "name": "SDC Harvey Red Plum",
      "cone": "9 - 10",
      "surface": "",
      "transparency": "",
      "atmosphere": "Reduction",
      "subtype": "Glaze - Red - Copper",
      "ingredients": [
        {
          "material": "Custer Feldspar",
          "amount": 9.26
        },
        {
          "material": "Silica",
          "amount": 3.96
        },
        {
          "material": "Gerstley Borate",
          "amount": 2.72
        },
        {
          "material": "Whiting",
          "amount": 1.64
        },
        {
          "material": "Dolomite",
          "amount": 1.06
        },
        {
          "material": "Zinc Oxide",
          "amount": 0.78
        },
        {
          "material": "Tin Oxide",
          "amount": 0.59
        },
        {
          "material": "EP Kaolin",
          "amount": 0.5
        },
        {
          "material": "Copper Carbonate",
          "amount": 0.19
        }
      ],
      "description": "From Virginia Scotchie's Clay and Glaze Compendium",
      "createdBy": "Glazy Admin",
      "source": "glazy.org",
      "url": "https://glazy.org/recipes/44084"
    },
    {
      "id": 43459,
      "code": "GLAZY-43459",
      "name": "SDC Harvey Rowe's Base",
      "cone": "9 - 10",
      "surface": "",
      "transparency": "",
      "atmosphere": "Reduction",
      "subtype": "Glaze - White, Off-White",
      "ingredients": [
        {
          "material": "Feldspar",
          "amount": 40.0
        },
        {
          "material": "Silica",
          "amount": 25.0
        },
        {
          "material": "Whiting",
          "amount": 20.0
        },
        {
          "material": "EP Kaolin",
          "amount": 15.0
        }
      ],
      "description": "From Virginia Scotchie's Clay and Glaze Compendium",
      "createdBy": "Glazy Admin",
      "source": "glazy.org",
      "url": "https://glazy.org/recipes/43459"
    },
    {
      "id": 43444,
      "code": "GLAZY-43444",
      "name": "SDC Harvey Super White",
      "cone": "9 - 10",
      "surface": "",
      "transparency": "",
      "atmosphere": "Reduction",
      "subtype": "Glaze",
      "ingredients": [
        {
          "material": "Kona F-4 feldspar",
          "amount": 13.26
        },
        {
          "material": "Zircopax",
          "amount": 2.99
        },
        {
          "material": "Gerstley Borate",
          "amount": 2.25
        },
        {
          "material": "Whiting",
          "amount": 1.66
        },
        {
          "material": "EP Kaolin",
          "amount": 1.44
        },
        {
          "material": "Silica",
          "amount": 1.36
        }
      ],
      "description": "From Virginia Scotchie's Clay and Glaze Compendium",
      "createdBy": "Glazy Admin",
      "source": "glazy.org",
      "url": "https://glazy.org/recipes/43444"
    },
    {
      "id": 4768,
      "code": "GLAZY-4768",
      "name": "SDSU Crawl",
      "cone": "06 - 04",
      "surface": "",
      "transparency": "",
      "atmosphere": "Oxidation",
      "subtype": "Glaze - Specialty - Crawling",
      "ingredients": [
        {
          "material": "Gerstley Borate",
          "amount": 46.51
        },
        {
          "material": "Magnesium carbonate",
          "amount": 31.01
        },
        {
          "material": "EP Kaolin",
          "amount": 18.6
        },
        {
          "material": "Borax",
          "amount": 3.88
        }
      ],
      "additionals": [
        {
          "material": "Zircopax",
          "amount": 5.43
        }
      ],
