Repository: MrSeldon/argilev2

File: data/glazes/glazy.json (part 243 of 315)
{
      "description": "This recipe was imported from Louis Katz's Hyperglaze database available on his website: http://falcon.tamucc.edu/lkatz/allglazes.txt More information about Louis Katz can be found on his website, http://www.louiskatz.net/ Louis Katz Notes: I am not a safety expert and any information contained in this file about safety should be ignored in favor of advice from experts. All of the materials in all glazes are potentially hazardous. All of these glaze recipes are given without any representation of accuracy or safety. They may work, they may not. They may be safe when fired or they may not. All of the materials used in them have hazards associated with them. You must be have sufficient training in the hazards before you use the the materials. You will have to determine the suitability and safety for your use. Do not assume that a lack of a warning about a material means that it is safe. Cone: 06, 05, 04 Color: white Surface texture: crawl Firing: Oxidation Recipe: Percent Batch Gerstley Borate 46.51 3721 Magnesium Carbonate 31.01 2481 EPK 18.60 1488 Borax 3.88 310 Totals: 100.00 % 8000 Gm Also add: Zircopax 5.43 434 Comments: This is a nice,dependable crawl glaze. Fine to almost no crawling when very thin. Large platelets of glaze when thicker, but they may flake off. Fired to cone 04 this glaze becomes more glassy, giving beads of glaze.",
      "createdBy": "Glazy Admin",
      "source": "glazy.org",
      "url": "https://glazy.org/recipes/4768"
    },
    {
      "id": 367415,
      "code": "GLAZY-367415",
      "name": "SE 10",
      "cone": "6 - 7",
      "surface": "",
      "transparency": "",
      "atmosphere": "Neutral",
      "subtype": "Glaze",
      "ingredients": [
        {
          "material": "Cuarzo Cer\u00e1mico 200",
          "amount": 32.4
        },
        {
          "material": "Tiza Cisne COMACSA",
          "amount": 21.6
        },
        {
          "material": "Sodium bicarbonate",
          "amount": 17.2
        },
        {
          "material": "Boric Acid",
          "amount": 17.0
        },
        {
          "material": "Arcilla Potter",
          "amount": 8.0
        },
        {
          "material": "Tin Oxide",
          "amount": 3.8
        },
        {
          "material": "Black Nickel Oxide",
          "amount": 1.0
        }
      ],
      "description": "",
      "createdBy": "Ignacio Guzman",
      "source": "glazy.org",
      "url": "https://glazy.org/recipes/367415"
    },
    {
      "id": 367418,
      "code": "GLAZY-367418",
      "name": "SE 11",
      "cone": "6 - 7",
      "surface": "",
      "transparency": "",
      "atmosphere": "Neutral",
      "subtype": "Glaze",
      "ingredients": [
        {
          "material": "Cuarzo Cer\u00e1mico 200",
          "amount": 38.1
        },
        {
          "material": "Sodium bicarbonate",
          "amount": 26.9
        },
        {
          "material": "Tiza Cisne COMACSA",
          "amount": 13.0
        },
        {
          "material": "Feldespato Sip",
          "amount": 12.4
        },
        {
          "material": "Boric Acid",
          "amount": 7.2
        },
        {
          "material": "Tin Oxide",
          "amount": 5.0
        },
        {
          "material": "Bentonita PRF COMACSA",
          "amount": 2.4
        }
      ],
      "description": "",
      "createdBy": "Ignacio Guzman",
      "source": "glazy.org",
      "url": "https://glazy.org/recipes/367418"
    },
    {
      "id": 367419,
      "code": "GLAZY-367419",
      "name": "SE 12",
      "cone": "6 - 7",
      "surface": "",
      "transparency": "",
      "atmosphere": "Neutral",
      "subtype": "Glaze",
      "ingredients": [
        {
          "material": "Cuarzo Cer\u00e1mico 200",
          "amount": 39.3
        },
        {
          "material": "Sodium bicarbonate",
          "amount": 28.5
        },
        {
          "material": "Feldespato Sip",
          "amount": 16.8
        },
        {
          "material": "Tiza Cisne COMACSA",
          "amount": 8.0
        },
        {
          "material": "Tin Oxide",
          "amount": 4.0
        },
        {
          "material": "Black Copper Oxide",
          "amount": 3.0
        },
        {
          "material": "Bentonita PRF COMACSA",
          "amount": 2.6
        },
        {
          "material": "Caolin PZ",
          "amount": 2.6
        },
        {
          "material": "Boric Acid",
          "amount": 2.2
        }
      ],
      "description": "",
      "createdBy": "Ignacio Guzman",
      "source": "glazy.org",
      "url": "https://glazy.org/recipes/367419"
    },
    {
      "id": 367420,
      "code": "GLAZY-367420",
      "name": "SE 14",
      "cone": "6 - 7",
      "surface": "",
      "transparency": "",
      "atmosphere": "Neutral",
      "subtype": "Glaze",
      "ingredients": [
        {
          "material": "Cuarzo Cer\u00e1mico 200",
          "amount": 37.5
        },
        {
          "material": "Tiza Cisne COMACSA",
          "amount": 19.6
        },
        {
          "material": "Boric Acid",
          "amount": 15.6
        },
        {
          "material": "Sodium bicarbonate",
          "amount": 15.4
        },
        {
          "material": "Caolin PZ",
          "amount": 7.8
        },
        {
          "material": "Black Copper Oxide",
          "amount": 5.0
        },
        {
          "material": "Manganese Dioxide",
          "amount": 3.0
        },
        {
          "material": "Bentonita PRF COMACSA",
          "amount": 2.6
        },
        {
          "material": "Black Nickel Oxide",
          "amount": 2.0
        },
        {
          "material": "Feldespato Sip",
          "amount": 1.6
        }
      ],
      "description": "",
      "createdBy": "Ignacio Guzman",
      "source": "glazy.org",
      "url": "https://glazy.org/recipes/367420"
    },
    {
      "id": 367421,
      "code": "GLAZY-367421",
      "name": "SE 15",
      "cone": "6 - 7",
      "surface": "",
      "transparency": "",
      "atmosphere": "Neutral",
      "subtype": "Glaze",
      "ingredients": [
        {
          "material": "Cuarzo Cer\u00e1mico 200",
          "amount": 39.9
        },
        {
          "material": "Sodium bicarbonate",
          "amount": 28.9
        },
        {
          "material": "Feldespato Sip",
          "amount": 16.7
        },
        {
          "material": "Tiza Cisne COMACSA",
          "amount": 7.9
        },
        {
          "material": "Bentonita PRF COMACSA",
          "amount": 2.5
        },
        {
          "material": "Boric Acid",
          "amount": 2.2
        },
        {
          "material": "Caolin PZ",
          "amount": 2.0
        }
      ],
      "description": "A\u00d1ADIR 4% DE OXIDO DE COBRE",
      "createdBy": "Ignacio Guzman",
      "source": "glazy.org",
      "url": "https://glazy.org/recipes/367421"
    },
    {
      "id": 367422,
      "code": "GLAZY-367422",
      "name": "SE 16",
      "cone": "6 - 7",
      "surface": "",
      "transparency": "",
      "atmosphere": "Neutral",
      "subtype": "Glaze",
      "ingredients": [
        {
          "material": "Cuarzo Cer\u00e1mico 200",
          "amount": 36.9
        },
        {
          "material": "Tiza Cisne COMACSA",
          "amount": 21.6
        },
        {
          "material": "Sodium bicarbonate",
          "amount": 17.0
        },
        {
          "material": "Boric Acid",
          "amount": 17.0
        },
        {
          "material": "Caolin PZ",
          "amount": 5.4
        },
        {
          "material": "Manganese Dioxide",
          "amount": 4.0
        },
        {
          "material": "Black Nickel Oxide",
          "amount": 4.0
        },
        {
          "material": "Tin Oxide",
          "amount": 4.0
        },
        {
          "material": "Feldespato Sip",
          "amount": 1.1
        },
        {
          "material": "Cobalt Oxide",
          "amount": 1.0
        },
        {
          "material": "Bentonita PRF COMACSA",
          "amount": 1.0
        }
      ],
      "description": "",
      "createdBy": "Ignacio Guzman",
      "source": "glazy.org",
      "url": "https://glazy.org/recipes/367422"
    },
    {
      "id": 367423,
      "code": "GLAZY-367423",
      "name": "SE 19",
      "cone": "6 - 7",
      "surface": "",
      "transparency": "",
      "atmosphere": "Neutral",
      "subtype": "Glaze",
      "ingredients": [
        {
          "material": "FOSFATO DE CALCIO",
          "amount": 28.2
        },
        {
          "material": "Tiza Cisne COMACSA",
          "amount": 22.5
        },
        {
          "material": "Boric Acid",
          "amount": 17.8
        },
        {
          "material": "Sodium bicarbonate",
          "amount": 8.9
        },
        {
          "material": "Feldespato Sip",
          "amount": 8.3
        },
        {
          "material": "Caolin PZ",
          "amount": 6.2
        },
        {
          "material": "Cuarzo Cer\u00e1mico 200",
          "amount": 5.3
        },
        {
          "material": "Talco Blanco Micronizado",
          "amount": 2.8
        }
      ],
      "description": "",
      "createdBy": "Ignacio Guzman",
      "source": "glazy.org",
      "url": "https://glazy.org/recipes/367423"
    },
    {
      "id": 36518,
      "code": "GLAZY-36518",
      "name": "SE1B: Blue Bead",
      "cone": "10",
      "surface": "Stony Matte",
      "transparency": "Opaque",
      "atmosphere": "Reduction",
      "subtype": "Glaze - Specialty - Crawling",
      "ingredients": [
        {
          "material": "Zinc Oxide",
          "amount": 60.0
        },
        {
          "material": "EP Kaolin",
          "amount": 20.0
        },
        {
          "material": "Whiting",
          "amount": 20.0
        }
      ],
      "additionals": [
        {
          "material": "Cobalt Carbonate",
          "amount": 2.0
        }
      ],
      "description": "Found in \"Dry Glazes\" by Jeremy Jernegan, 2009. https://books.google.com/books/about/DryGlazes.html?id=HmuKnbiR2AC",
      "createdBy": "Derek Au",
      "source": "glazy.org",
      "url": "https://glazy.org/recipes/36518"
    },
    {
      "id": 36515,
      "code": "GLAZY-36515",
      "name": "SE2: Blue Shrink and Crawl",
      "cone": "10",
      "surface": "Stony Matte",
      "transparency": "Opaque",
      "atmosphere": "Reduction, Oxidation",
      "subtype": "Glaze - Specialty - Crawling",
      "ingredients": [
        {
          "material": "Magnesium carbonate",
          "amount": 55.0
        },
        {
          "material": "Nepheline Syenite",
          "amount": 45.0
        }
      ],
      "additionals": [
        {
          "material": "Cobalt Carbonate",
          "amount": 2.0
        }
      ],
      "description": "Found in \"Dry Glazes\" by Jeremy Jernegan, 2009. https://books.google.com/books/about/DryGlazes.html?id=HmuKnbiR2AC",
      "createdBy": "Derek Au",
      "source": "glazy.org",
      "url": "https://glazy.org/recipes/36515"
    },
    {
      "id": 1510,
      "code": "GLAZY-1510",
      "name": "Sea Foam",
      "cone": "6",
      "surface": "",
      "transparency": "",
      "atmosphere": "Oxidation, Reduction",
      "subtype": "Glaze - White, Off-White",
      "ingredients": [
        {
          "material": "Kona F-4 feldspar",
          "amount": 34.0
        },
        {
          "material": "Nepheline Syenite",
          "amount": 17.0
        },
        {
          "material": "Whiting",
          "amount": 12.6
        },
        {
          "material": "Kaolin",
          "amount": 12.3
        },
        {
          "material": "Silica",
          "amount": 7.3
        },
        {
          "material": "Zinc Oxide",
          "amount": 6.0
        },
        {
          "material": "Gerstley Borate",
          "amount": 3.3
        },
        {
          "material": "Talc",
          "amount": 3.3
        },
        {
          "material": "Dolomite",
          "amount": 2.6
        },
        {
          "material": "Barium Carbonate",
          "amount": 1.6
        }
      ],
      "description": "With 4% manganese and 0.5% Cobalt Carbonate a brown bronzey type of gun metal underneath. With 1.5% Copper Carbonate and 0.5% Cobalt Carbonate it is a blue green. With 1% copper carbonate and 6% rutile it is a terrific green with mottled yellow. This combination has been made a studio glaze and we have named it 'sea Foam' It is especially stunning on dark red clay bodies. submitted by: Debra Drencicki e-mail:",
      "createdBy": "Glazy Admin",
      "source": "glazy.org",
      "url": "https://glazy.org/recipes/1510"
    },
    {
      "id": 5044,
      "code": "GLAZY-5044",
      "name": "Sea Foam",
      "cone": "10",
      "surface": "Glossy",
      "transparency": "",
      "atmosphere": "Oxidation, Reduction",
      "subtype": "Glaze - Green",
      "ingredients": [
        {
          "material": "Silica",
          "amount": 33.33
        },
        {
          "material": "Nepheline Syenite",
          "amount": 19.05
        },
        {
          "material": "Whiting",
          "amount": 14.29
        },
        {
          "material": "Custer Feldspar (1989)",
          "amount": 14.29
        },
        {
          "material": "Gerstley Borate",
          "amount": 9.52
        },
        {
          "material": "EP Kaolin",
          "amount": 4.76
        },
        {
          "material": "Talc",
          "amount": 4.76
        }
      ],
      "additionals": [
        {
          "material": "Rutile",
          "amount": 6.67
        },
        {
          "material": "Chrome Oxide",
          "amount": 0.95
        },
        {
          "material": "Cobalt Carbonate",
          "amount": 0.57
        }
      ],
      "description": "This recipe was imported from Louis Katz's Hyperglaze database available on his website: http://falcon.tamucc.edu/lkatz/allglazes.txt More information about Louis Katz can be found on his website, http://www.louiskatz.net/ Louis Katz Notes: I am not a safety expert and any information contained in this file about safety should be ignored in favor of advice from experts. All of the materials in all glazes are potentially hazardous. All of these glaze recipes are given without any representation of accuracy or safety. They may work, they may not. They may be safe when fired or they may not. All of the materials used in them have hazards associated with them. You must be have sufficient training in the hazards before you use the the materials. You will have to determine the suitability and safety for your use. Do not assume that a lack of a warning about a material means that it is safe. Cone: 10 Surface texture: shiny glossy Firing: Ox. or Red. Recipe: Percent Batch Custer Feldspar 14.29 714 Nepheline Syenite 19.05 952 whiting 14.29 714 Talc Mill White 4.76 238 Gertsley Borate 9.52 476 EPK 4.76 238 Flint 33.33 1667 Totals: 100.00 % 5000 gm Also add: Cobalt Carbonate 0.57 28 Chrome Oxide 0.95 48 Rutile 6.67 334 Comments: Not A",
      "createdBy": "Glazy Admin",
      "source": "glazy.org",
      "url": "https://glazy.org/recipes/5044"
    },
    {
      "id": 17033,
      "code": "GLAZY-17033",
      "name": "Sea Foam Green",
      "cone": "10",
      "surface": "",
      "transparency": "",
      "atmosphere": "Reduction",
      "subtype": "Glaze",
      "ingredients": [
        {
          "material": "Custer Feldspar",
          "amount": 36.0
        },
        {
          "material": "Silica",
          "amount": 28.0
        },
        {
          "material": "Gerstley Borate",
          "amount": 20.0
        },
        {
          "material": "Whiting",
          "amount": 11.0
        },
        {
          "material": "Dolomite",
          "amount": 3.0
        },
        {
          "material": "EP Kaolin",
          "amount": 2.0
        }
      ],
      "additionals": [
        {
          "material": "Copper Carbonate",
          "amount": 3.0
        }
      ],
      "description": "Offered by Ami Fleischman on Working with Porcelain out of Golden West College",
      "createdBy": "Ceramic Recipes",
      "source": "glazy.org",
      "url": "https://glazy.org/recipes/17033"
    },
    {
      "id": 35374,
      "code": "GLAZY-35374",
      "name": "Sea Foam Green",
      "cone": "10",
      "surface": "",
      "transparency": "",
      "atmosphere": "Reduction",
      "subtype": "Glaze",
      "ingredients": [
        {
          "material": "Custer Feldspar",
          "amount": 35.25
        },
        {
          "material": "Silica",
          "amount": 27.42
        },
        {
          "material": "Gerstley Borate",
          "amount": 19.59
        },
        {
          "material": "Whiting",
          "amount": 10.77
        },
        {
          "material": "EP Kaolin",
          "amount": 4.03
        },
        {
          "material": "Dolomite",
          "amount": 2.94
        }
      ],
      "additionals": [
        {
          "material": "Copper Carbonate",
          "amount": 3.0
        }
      ],
      "description": "Offered by Ami Fleischman on Working with Porcelain out of Golden West College",
      "createdBy": "Ginger",
      "source": "glazy.org",
      "url": "https://glazy.org/recipes/35374"
    },
    {
      "id": 7993,
      "code": "GLAZY-7993",
      "name": "Sea Green ^6 ox.",
      "cone": "6",
      "surface": "Glossy",
      "transparency": "",
      "atmosphere": "Oxidation",
      "subtype": "Glaze",
      "ingredients": [
        {
          "material": "G200 HP Feldspar, G200HP",
          "amount": 35.0
        },
        {
          "material": "Wollastonite",
          "amount": 22.0
        },
        {
          "material": "Silica",
          "amount": 19.0
        },
        {
          "material": "Kentucky OM #4 Ball Clay",
          "amount": 12.0
        },
        {
          "material": "Zinc Oxide",
          "amount": 12.0
        }
      ],
      "additionals": [
        {
          "material": "Bentonite",
          "amount": 2.0
        },
        {
          "material": "Black Copper Oxide",
          "amount": 2.0
        },
        {
          "material": "Rutile",
          "amount": 1.0
        }
      ],
      "description": "",
      "createdBy": "Alisa Liskin Clausen",
      "source": "glazy.org",
      "url": "https://glazy.org/recipes/7993"
    },
    {
      "id": 7717,
      "code": "GLAZY-7717",
      "name": "Sea green on a dark body",
      "cone": "6",
      "surface": "",
      "transparency": "",
      "atmosphere": "Oxidation",
      "subtype": "Glaze",
      "ingredients": [
        {
          "material": "G200 HP Feldspar, G200HP",
          "amount": 35.0
        },
        {
          "material": "Wollastonite",
          "amount": 22.0
        },
        {
          "material": "Silica",
          "amount": 19.0
        },
        {
          "material": "Kentucky OM #4 Ball Clay",
          "amount": 12.0
        },
        {
          "material": "Zinc Oxide",
          "amount": 12.0
        }
      ],
      "additionals": [
        {
          "material": "Copper Carbonate",
          "amount": 2.0
        },
        {
          "material": "Rutile",
          "amount": 1.0
        }
      ],
      "description": "On a white body, this glaze is transparent medium green glaze. The iron from the dark body deepens the intensity of the color with a bluish cast.",
      "createdBy": "Alisa Liskin Clausen",
      "source": "glazy.org",
      "url": "https://glazy.org/recipes/7717"
    },
    {
      "id": 11679,
      "code": "GLAZY-11679",
      "name": "Sea Slug White",
      "cone": "10",
      "surface": "Semi-glossy",
      "transparency": "Opaque",
      "atmosphere": "Reduction, Salt & Soda, Wood",
      "subtype": "Glaze - White, Off-White",
      "ingredients": [
        {
          "material": "Custer Feldspar",
          "amount": 31.68
        },
        {
          "material": "Silica",
          "amount": 28.71
        },
        {
          "material": "Whiting",
          "amount": 18.81
        },
        {
          "material": "EP Kaolin",
          "amount": 8.91
        },
        {
          "material": "Talc",
          "amount": 6.93
        },
        {
          "material": "Titanium Dioxide",
          "amount": 2.97
        },
        {
          "material": "Bone Ash",
          "amount": 1.98
        }
      ],
      "description": "Mottled white glaze. Great base for testing colorants. By the way, if you Google image search for \"sea slug\", this glaze looks nothing like a sea slug. Sea slugs have really bright and varied colors!",
      "createdBy": "IU Southeast Ceramics",
      "source": "glazy.org",
      "url": "https://glazy.org/recipes/11679"
    },
    {
      "id": 325121,
      "code": "GLAZY-325121",
      "name": "Sea Star",
      "cone": "5 - 6",
      "surface": "Glossy",
      "transparency": "Opaque",
      "atmosphere": "Oxidation",
      "subtype": "Glaze",
      "ingredients": [
        {
          "material": "Wollastonite",
          "amount": 25.0
        },
        {
          "material": "EP Kaolin",
          "amount": 20.0
        },
        {
          "material": "Ferro Frit 3134",
          "amount": 20.0
        },
        {
          "material": "Silica",
          "amount": 20.0
        },
        {
          "material": "Potash Feldspar",
          "amount": 15.0
        }
      ],
      "additionals": [
        {
          "material": "Bentonite",
          "amount": 2.0
        },
        {
          "material": "Chrome Oxide",
          "amount": 0.04
        }
      ],
      "description": "What I know so far about this glaze: - When applied thick or has two dips it does drip and no longer a stable glaze. - Glaze interacts well with white clay bodies - The clay in this recipe really loves soaking up the water, so if you make a big batch make sure to add water after each use! Notes: In our studio we only use W20 Wollatine, so please don't freak out and search for W30",
      "createdBy": "Juno Sacramento",
      "source": "glazy.org",
      "url": "https://glazy.org/recipes/325121"
    },
    {
      "id": 327944,
      "code": "GLAZY-327944",
      "name": "Sea Star (Pinky Drinky)",
      "cone": "5 - 6",
      "surface": "Semi-glossy",
      "transparency": "Opaque",
      "atmosphere": "Oxidation",
      "subtype": "Glaze",
      "ingredients": [
        {
          "material": "Wollastonite",
          "amount": 25.0
        },
        {
          "material": "EP Kaolin",
          "amount": 20.0
        },
        {
          "material": "Ferro Frit 3134",
          "amount": 20.0
        },
        {
          "material": "Silica",
          "amount": 20.0
        }
      ],
      "additionals": [
        {
          "material": "Tin Oxide",
          "amount": 5.0
        },
        {
          "material": "Zircopax",
          "amount": 5.0
        },
        {
          "material": "Bentonite",
          "amount": 2.0
        },
        {
          "material": "Chrome Oxide",
          "amount": 0.04
        }
      ],
      "description": "What I know so far about this glaze: - When applied thick or has two dips it does drip and no longer a stable glaze. - Glaze interacts well with white clay bodies - The clay in this recipe really loves soaking up the water, so if you make a big batch make sure to add water after each use!",
      "createdBy": "Juno Sacramento",
      "source": "glazy.org",
      "url": "https://glazy.org/recipes/327944"
    },
    {
      "id": 2808,
      "code": "GLAZY-2808",
      "name": "Seacrest Purple",
      "cone": "9 - 10",
      "surface": "Glossy",
      "transparency": "",
      "atmosphere": "Reduction",
      "subtype": "Glaze - Purple",
      "ingredients": [
        {
          "material": "Potash Feldspar",
          "amount": 53.7
        },
        {
          "material": "Silica",
          "amount": 22.4
        },
        {
          "material": "Whiting",
          "amount": 12.9
        },
        {
          "material": "Kaolin",
          "amount": 6.0
        },
        {
          "material": "Colemanite",
          "amount": 2.5
        },
        {
          "material": "Zinc Oxide",
          "amount": 2.5
        }
      ],
      "additionals": [
        {
          "material": "Black Iron Oxide",
          "amount": 3.0
        },
        {
          "material": "Rutile",
          "amount": 3.0
        }
      ],
      "description": "Source/Alternate names: Penland School of Crafts-Book of Pottery Notes: Dana Henson: very deep blue, often has flecks of gold and rust, depending on the firing. If applied too thin it is an ugly brown; if applied too thick it becomes milky. I have only seen the glaze go reddish purple on a white clay body with moderate reduction. It is a good glaze. It breaks a rich brown over texture.",
      "createdBy": "Glazy Admin",
      "source": "glazy.org",
      "url": "https://glazy.org/recipes/2808"
    },
    {
      "id": 3244,
      "code": "GLAZY-3244",
      "name": "Seacrest Purple (variation)",
      "cone": "9 - 10",
      "surface": "Glossy",
      "transparency": "",
      "atmosphere": "Reduction",
      "subtype": "Glaze - Purple",
      "ingredients": [
        {
          "material": "G-200 Feldspar",
          "amount": 53.7
        },
        {
          "material": "Silica",
          "amount": 22.4
        },
        {
          "material": "Whiting",
          "amount": 12.9
        },
        {
          "material": "EP Kaolin",
          "amount": 6.0
        },
        {
          "material": "Laguna Borate",
          "amount": 2.5
        },
        {
          "material": "Zinc Oxide",
          "amount": 2.5
        }
      ],
      "additionals": [
        {
          "material": "Black Iron Oxide",
          "amount": 3.0
        },
        {
          "material": "Rutile",
          "amount": 3.0
        }
      ],
      "description": "Via Tara Hagen's Glazeitorium http://glazeitorium.blogspot.com/",
      "createdBy": "Tara Hagen",
      "source": "glazy.org",
      "url": "https://glazy.org/recipes/3244"
    },
    {
      "id": 13114,
      "code": "GLAZY-13114",
      "name": "Seafoam Chun",
      "cone": "9 - 10",
      "surface": "Glossy",
      "transparency": "Translucent",
      "atmosphere": "Reduction",
      "subtype": "Glaze - Iron - Celadon - Chun",
      "ingredients": [
        {
          "material": "Custer Feldspar",
          "amount": 40.5
        },
        {
          "material": "Silica",
          "amount": 29.0
        },
        {
          "material": "Gerstley Borate",
          "amount": 12.6
        },
        {
          "material": "Whiting",
          "amount": 8.5
        },
        {
          "material": "Strontium Carbonate",
          "amount": 4.2
        },
        {
          "material": "EP Kaolin",
          "amount": 2.7
        },
        {
          "material": "Mixed wood ash",
          "amount": 2.0
        },
        {
          "material": "Ferro Frit 3110",
          "amount": 0.5
        }
      ],
      "additionals": [
        {
          "material": "Yellow Iron Oxide",
          "amount": 1.0
        },
        {
          "material": "Chrome Oxide",
          "amount": 0.1
        }
      ],
      "description": "This recipe is a modified version of \"Coleman I\", a blue chun/celadon from John Britt's Cone 10 glaze book, page 67. Chromium is a very powerful colorant. I've found that if you add a very tiny amount to a clear glaze, you get a delicate, bright key-lime green color. Since this celadon is colored with something other than iron, its not a true celadon by textbook definitions, but that doesn't diminish its beauty. Chromium and zinc don't mix, I had to eliminate the zinc from the original recipe. If you swap iron or cobalt for the chromium, you can add the zinc back in and get a floating blue effect! Custer - 40.4 Silica - 28.8 Whiting - 8.4 Grolleg - 2.6 Barium Carbonate - 4.2 (I switched with strontium 1:1) Gerstley Borate - 12.6 Frit 3110 - 0.5 Wood Ash - 2.0 (I used pecan wood ash, but any kind works) Zinc - 0.5 (Eliminate if using small amounts of chromium) Red Iron Oxide - 1.2",
      "createdBy": "Sid Henderson",
      "source": "glazy.org",
      "url": "https://glazy.org/recipes/13114"
    },
    {
      "id": 49273,
      "code": "GLAZY-49273",
      "name": "Seafoam Chun",
      "cone": "10",
      "surface": "",
      "transparency": "",
      "atmosphere": "Reduction",
      "subtype": "Glaze",
      "ingredients": [
        {
          "material": "Custer Feldspar",
          "amount": 40.4
        },
        {
          "material": "Silica",
          "amount": 28.8
        },
        {
          "material": "Gerstley Borate",
          "amount": 12.6
        },
        {
          "material": "Whiting",
          "amount": 8.4
        },
        {
          "material": "Grolleg Kaolin",
          "amount": 2.6
        },
        {
          "material": "Mixed wood ash",
          "amount": 2.0
        },
        {
          "material": "Red Iron Oxide",
          "amount": 1.2
        },
        {
          "material": "Strontium Carbonate",
          "amount": 1.1
        },
        {
          "material": "Ferro Frit 3110",
          "amount": 0.5
        },
        {
          "material": "Zinc Oxide",
          "amount": 0.5
        }
      ],
      "description": "",
      "createdBy": "Mary Fox",
      "source": "glazy.org",
      "url": "https://glazy.org/recipes/49273"
    },
    {
      "id": 167531,
      "code": "GLAZY-167531",
      "name": "Seagrass green",
      "cone": "8",
      "surface": "Matte",
      "transparency": "Opaque",
      "atmosphere": "Oxidation",
      "subtype": "Glaze - Green - Copper",
      "ingredients": [],
      "additionals": [
        {
          "material": "Feldspath potassique NORFLUX (Solargil 2018) (Copy)",
          "amount": 42.0
        },
        {
          "material": "Silica",
          "amount": 22.0
        },
        {
          "material": "Dolomie (Solargil 2019)",
          "amount": 22.0
        },
        {
          "material": "Kaolin pulverise Solargil 2021",
          "amount": 10.0
        },
        {
          "material": "Zinc Oxide",
          "amount": 5.0
        },
        {
          "material": "Whiting",
          "amount": 3.0
        },
        {
          "material": "Bentonite",
          "amount": 2.0
        },
        {
          "material": "Copper Carbonate",
          "amount": 1.5
        }
      ],
      "description": "Adaptation of receipe from Linda Bloomfield",
      "createdBy": "Patricia Lefebvre",
      "source": "glazy.org",
      "url": "https://glazy.org/recipes/167531"
    },
    {
      "id": 31078,
      "code": "GLAZY-31078",
      "name": "Secrest Celadon",
      "cone": "10",
      "surface": "Glossy",
      "transparency": "",
      "atmosphere": "Oxidation, Reduction",
      "subtype": "Glaze - Iron - Celadon - Blue",
      "ingredients": [
        {
          "material": "Custer Feldspar",
          "amount": 53.0
        },
        {
          "material": "Silica",
          "amount": 24.0
        },
        {
          "material": "Whiting",
          "amount": 12.0
        },
        {
          "material": "EP Kaolin",
          "amount": 6.0
        },
        {
          "material": "Barium Carbonate",
          "amount": 2.5
        },
        {
          "material": "Zinc Oxide",
          "amount": 2.5
        }
      ],
      "additionals": [
        {
          "material": "Red Iron Oxide",
          "amount": 2.0
        }
      ],
      "description": "",
      "createdBy": "Alfred Grinding Room - Glazes",
      "source": "glazy.org",
      "url": "https://glazy.org/recipes/31078"
    },
    {
      "id": 31079,
      "code": "GLAZY-31079",
      "name": "Secrest Temmoku",
      "cone": "10",
      "surface": "Glossy",
      "transparency": "Translucent",
      "atmosphere": "Oxidation, Reduction",
      "subtype": "Glaze - Iron - Tenmoku",
      "ingredients": [
        {
          "material": "Custer Feldspar",
          "amount": 53.0
        },
        {
          "material": "Silica",
          "amount": 24.0
        },
        {
          "material": "Whiting",
          "amount": 12.0
        },
        {
          "material": "EP Kaolin",
          "amount": 6.0
        },
        {
          "material": "Barium Carbonate",
          "amount": 2.5
        },
        {
          "material": "Zinc Oxide",
          "amount": 2.5
        }
      ],
      "additionals": [
        {
          "material": "Red Iron Oxide",
          "amount": 10.0
        }
      ],
      "description": "",
      "createdBy": "Alfred Grinding Room - Glazes",
      "source": "glazy.org",
      "url": "https://glazy.org/recipes/31079"
    },
    {
      "id": 4346,
      "code": "GLAZY-4346",
      "name": "Secrest Temmoku (Tenmoku)",
      "cone": "9 - 10",
      "surface": "Semi-glossy",
      "transparency": "Opaque",
      "atmosphere": "Oxidation, Reduction",
      "subtype": "Glaze - Iron - Tenmoku",
      "ingredients": [
        {
          "material": "Potash Feldspar (Zheng Yi SK7)",
          "amount": 53.0
        },
        {
          "material": "Silica",
          "amount": 24.0
        },
        {
          "material": "Whiting",
          "amount": 12.0
        },
        {
          "material": "Kaolin",
          "amount": 6.0
        },
        {
          "material": "Barium Carbonate",
          "amount": 2.5
        },
        {
          "material": "Zinc Oxide",
          "amount": 2.5
        }
      ],
      "additionals": [
        {
          "material": "Red Iron Oxide",
          "amount": 10.0
        }
      ],
      "description": "From John Britt's High Fire Glazes, p. 70",
      "createdBy": "Derek Au",
      "source": "glazy.org",
      "url": "https://glazy.org/recipes/4346"
    },
    {
      "id": 12275,
      "code": "GLAZY-12275",
      "name": "Secrest Temmoku (Tenmoku) (variation)",
      "cone": "9 - 10",
      "surface": "Semi-glossy",
      "transparency": "Opaque",
      "atmosphere": "Oxidation, Reduction",
      "subtype": "Glaze - Iron - Tenmoku",
      "ingredients": [
        {
          "material": "Custer Feldspar",
          "amount": 53.0
        },
        {
          "material": "Silica",
          "amount": 24.0
        },
        {
          "material": "Whiting",
          "amount": 12.0
        },
        {
          "material": "Kaolin",
          "amount": 6.0
        },
        {
          "material": "Barium Carbonate",
          "amount": 2.5
        },
        {
          "material": "Zinc Oxide",
          "amount": 2.5
        }
      ],
      "additionals": [
        {
          "material": "Red Iron Oxide",
          "amount": 10.0
        }
      ],
      "description": "From John Britt's High Fire Glazes, p. 70.",
      "createdBy": "Sid Henderson",
      "source": "glazy.org",
      "url": "https://glazy.org/recipes/12275"
    },
    {
      "id": 158606,
      "code": "GLAZY-158606",
      "name": "Seda verde pera (Copy)",
      "cone": "5 - 6",
      "surface": "",
      "transparency": "",
      "atmosphere": "Oxidation",
      "subtype": "Glaze",
      "ingredients": [
        {
          "material": "Soda Feldspar",
          "amount": 27.64
        },
        {
          "material": "Silica",
          "amount": 24.37
        },
        {
          "material": "EP Kaolin",
          "amount": 13.57
        },
        {
          "material": "Dolomite",
          "amount": 12.81
        },
        {
          "material": "Ferro Frit 3134",
          "amount": 12.06
        },
        {
          "material": "Whiting",
          "amount": 9.55
        }
      ],
      "additionals": [
        {
          "material": "Bentonite",
          "amount": 2.0
        },
        {
          "material": "Black Copper Oxide",
          "amount": 2.0
        },
        {
          "material": "Red Iron Oxide",
          "amount": 1.0
        }
      ],
      "description": "SG 148 recommended",
      "createdBy": "Sergio Barba",
      "source": "glazy.org",
      "url": "https://glazy.org/recipes/158606"
    },
    {
      "id": 109551,
      "code": "GLAZY-109551",
      "name": "segoro (deep blue)",
      "cone": "5 - 7",
      "surface": "Glossy",
      "transparency": "",
      "atmosphere": "Reduction, Oxidation",
      "subtype": "Glaze - Blue - Cobalt",
      "ingredients": [
        {
          "material": "Soda Feldspar",
          "amount": 41.3
        },
        {
          "material": "Silica",
          "amount": 26.9
        },
        {
          "material": "Whiting",
          "amount": 14.9
        },
        {
          "material": "Zinc Oxide",
          "amount": 12.0
        },
        {
          "material": "Kaolin",
          "amount": 4.9
        }
      ],
      "additionals": [
        {
          "material": "Copper Carbonate",
          "amount": 6.0
        },
        {
          "material": "Cobalt Carbonate",
          "amount": 4.0
        },
        {
          "material": "Titanium Dioxide",
          "amount": 2.0
        },
        {
          "material": "Red Iron Oxide",
          "amount": 1.0
        }
      ],
      "description": "",
      "createdBy": "ponyeek",
      "source": "glazy.org",
      "url": "https://glazy.org/recipes/109551"
    },
    {
      "id": 75932,
      "code": "GLAZY-75932",
      "name": "Seidenglanz nach Marcia\u2018s matte",
      "cone": "5 - 8",
      "surface": "Semi-matte",
      "transparency": "Transparent",
      "atmosphere": "Neutral",
      "subtype": "Glaze - Clear",
      "ingredients": [
        {
          "material": "China-Clay Grolleg 1319 Carl J\u00e4ger",
          "amount": 31.71
        },
        {
          "material": "Nephelin-Syenit 334 Carl J\u00e4ger",
          "amount": 29.84
        },
        {
          "material": "Gerstley Borate",
          "amount": 13.8
        },
        {
          "material": "Talkum 22/HK Carl J\u00e4ger",
          "amount": 13.8
        },
        {
          "material": "Wollastonit MM 81",
          "amount": 8.21
        },
        {
          "material": "Quarzmehl W 10 Carl J\u00e4ger",
          "amount": 2.64
        }
      ],
      "description": "W:\\PRIVAT\\Feli Hager Keramik\\GLASUREN REZEPTE\\2020 > UMF Transparente Glasuren 2020",
      "createdBy": "Feli Hager",
      "source": "glazy.org",
      "url": "https://glazy.org/recipes/75932"
    },
    {
      "id": 11767,
      "code": "GLAZY-11767",
      "name": "Seiji Nuka",
      "cone": "6",
      "surface": "",
      "transparency": "",
      "atmosphere": "Oxidation",
      "subtype": "Glaze - Ash - Nuka",
      "ingredients": [
        {
          "material": "Custer Feldspar",
          "amount": 28.5
        },
        {
          "material": "Silica",
          "amount": 23.8
        },
        {
          "material": "Ferro Frit 3134",
          "amount": 22.4
        },
        {
          "material": "Whiting",
          "amount": 17.4
        },
        {
          "material": "Ball Clay",
          "amount": 4.7
        },
        {
          "material": "Bone Ash",
          "amount": 1.6
        },
        {
          "material": "Talc",
          "amount": 1.6
        }
      ],
      "additionals": [
        {
          "material": "Copper Carbonate",
          "amount": 5.0
        }
      ],
