Repository: MrSeldon/argilev2

File: data/glazes/glazy.json (part 244 of 315)
{
      "description": "Cone 6 nuka. Forget where I got it. I think I modified a cone 10 recipe. I use this as a highlight glaze with iron reds. Pairs well with an oribe as well. I only use this with copper carb, but could be used with other colorants. I slow cool. Crystals always present.",
      "createdBy": "Eric P.",
      "source": "glazy.org",
      "url": "https://glazy.org/recipes/11767"
    },
    {
      "id": 4670,
      "code": "GLAZY-4670",
      "name": "Selenium Red",
      "cone": "13",
      "surface": "",
      "transparency": "",
      "atmosphere": "Oxidation",
      "subtype": "Glaze - Red",
      "ingredients": [
        {
          "material": "Ferro Frit 5301",
          "amount": 80.0
        },
        {
          "material": "Borax",
          "amount": 20.0
        }
      ],
      "additionals": [
        {
          "material": "Bentonite",
          "amount": 5.0
        },
        {
          "material": "Selenium",
          "amount": 2.0
        }
      ],
      "description": "This recipe was imported from Louis Katz's Hyperglaze database available on his website: http://falcon.tamucc.edu/lkatz/allglazes.txt More information about Louis Katz can be found on his website, http://www.louiskatz.net/ Louis Katz Notes: I am not a safety expert and any information contained in this file about safety should be ignored in favor of advice from experts. All of the materials in all glazes are potentially hazardous. All of these glaze recipes are given without any representation of accuracy or safety. They may work, they may not. They may be safe when fired or they may not. All of the materials used in them have hazards associated with them. You must be have sufficient training in the hazards before you use the the materials. You will have to determine the suitability and safety for your use. Do not assume that a lack of a warning about a material means that it is safe. Cone: 015 Color: red Surface texture: ? Firing: Ox. or Red. Recipe: Percent Batch Frit 5301 (Ferro) 80.00 80.00 Borax 20.00 20.00 Totals: 100.00 % 100.00 gm Also add: Bentonite 5.00 5.00 Selenium Stain 2.00 2.00 Comments:",
      "createdBy": "Glazy Admin",
      "source": "glazy.org",
      "url": "https://glazy.org/recipes/4670"
    },
    {
      "id": 50582,
      "code": "GLAZY-50582",
      "name": "Sellout Blue",
      "cone": "9 - 10",
      "surface": "Glossy",
      "transparency": "Transparent",
      "atmosphere": "Oxidation, Neutral, Reduction",
      "subtype": "Glaze - Blue - Cobalt",
      "ingredients": [
        {
          "material": "Minspar 200",
          "amount": 67.0
        },
        {
          "material": "Talc",
          "amount": 12.0
        },
        {
          "material": "EP Kaolin",
          "amount": 9.5
        },
        {
          "material": "Gerstley Borate",
          "amount": 9.5
        },
        {
          "material": "Silica",
          "amount": 2.0
        }
      ],
      "additionals": [
        {
          "material": "Cobalt Oxide",
          "amount": 1.0
        }
      ],
      "description": "Blue is the money maker. If you make a good blue, you make good money, right?",
      "createdBy": "Sid Henderson",
      "source": "glazy.org",
      "url": "https://glazy.org/recipes/50582"
    },
    {
      "id": 7351,
      "code": "GLAZY-7351",
      "name": "Selsor Base (Nephi)",
      "cone": "5 - 6",
      "surface": "Glossy",
      "transparency": "Transparent",
      "atmosphere": "Oxidation",
      "subtype": "Glaze - Clear",
      "ingredients": [
        {
          "material": "Nepheline Syenite",
          "amount": 56.3
        },
        {
          "material": "Silica",
          "amount": 20.8
        },
        {
          "material": "Ferro Frit 3134",
          "amount": 12.5
        },
        {
          "material": "Whiting",
          "amount": 10.4
        }
      ],
      "additionals": [
        {
          "material": "Bentonite",
          "amount": 2.0
        }
      ],
      "description": "",
      "createdBy": "Clara Giorello",
      "source": "glazy.org",
      "url": "https://glazy.org/recipes/7351"
    },
    {
      "id": 7349,
      "code": "GLAZY-7349",
      "name": "Selsor Base (Soda Feldspar)",
      "cone": "5 - 6",
      "surface": "Glossy",
      "transparency": "Transparent",
      "atmosphere": "Oxidation",
      "subtype": "Glaze - Clear",
      "ingredients": [
        {
          "material": "Soda Feldspar",
          "amount": 56.3
        },
        {
          "material": "Silica",
          "amount": 20.8
        },
        {
          "material": "Ferro Frit 3134",
          "amount": 12.5
        },
        {
          "material": "Whiting",
          "amount": 10.4
        }
      ],
      "additionals": [
        {
          "material": "Bentonite",
          "amount": 2.0
        }
      ],
      "description": "",
      "createdBy": "Clara Giorello",
      "source": "glazy.org",
      "url": "https://glazy.org/recipes/7349"
    },
    {
      "id": 17222,
      "code": "GLAZY-17222",
      "name": "Selsor Blue Using Colemanite",
      "cone": "5 - 7",
      "surface": "Glossy",
      "transparency": "Semi-opaque",
      "atmosphere": "Oxidation",
      "subtype": "Glaze - Blue - Rutile",
      "ingredients": [
        {
          "material": "Nepheline Syenite",
          "amount": 56.0
        },
        {
          "material": "Silica",
          "amount": 21.0
        },
        {
          "material": "Colemanite",
          "amount": 12.5
        },
        {
          "material": "Whiting",
          "amount": 10.5
        }
      ],
      "additionals": [
        {
          "material": "Rutile",
          "amount": 5.0
        },
        {
          "material": "Bentonite",
          "amount": 2.0
        }
      ],
      "description": "\u2606Receta compartida por Marina Virginia Kurtz en el grupo de Facebook \"Aprendiendo entre Todos\". \u2606Variaci\u00f3n de la cl\u00e1sica Base Selsor de Marcia Selsor. \u2606Notas de Marina: Base Selsor (sienita Nefelina y Colemanita) Prob\u00e9 esta base con Sienita y colemanita (la original tenia Borato de Gerstley), para despu\u00e9s ir haciendo los reemplazos por los productos que conseguimos con m\u00e1s facilidad /tal vez el Sienak y la frita 174 funcionen), pero me llam\u00f3 la atenci\u00f3n los brillos que aparecieron (ser\u00e1 la mezcla del craquele de la sienita y el rutilo?)...paso la f\u00f3rmula: Sienita Nefelina 56 Colemanita 12.5 (sin calcinar) Carbonato de Calcio 10.5 Cuarzo 21 Harina de rutilo 5 Temperatura 1215\u00b0C, 20 minutos de palier al final (cocci\u00f3n lenta)...",
      "createdBy": "Clara Giorello",
      "source": "glazy.org",
      "url": "https://glazy.org/recipes/17222"
    },
    {
      "id": 7357,
      "code": "GLAZY-7357",
      "name": "Selsor Blue-Green (Soda Feldspar)",
      "cone": "5 - 6",
      "surface": "Glossy",
      "transparency": "Transparent",
      "atmosphere": "Oxidation",
      "subtype": "Glaze - Green - Copper",
      "ingredients": [
        {
          "material": "Soda Feldspar",
          "amount": 56.3
        },
        {
          "material": "Silica",
          "amount": 20.8
        },
        {
          "material": "Ferro Frit 3134",
          "amount": 12.5
        },
        {
          "material": "Whiting",
          "amount": 10.4
        }
      ],
      "additionals": [
        {
          "material": "Black Copper Oxide",
          "amount": 2.5
        },
        {
          "material": "Bentonite",
          "amount": 2.0
        },
        {
          "material": "Red Iron Oxide",
          "amount": 1.0
        }
      ],
      "description": "",
      "createdBy": "Clara Giorello",
      "source": "glazy.org",
      "url": "https://glazy.org/recipes/7357"
    },
    {
      "id": 7358,
      "code": "GLAZY-7358",
      "name": "Selsor Blue-Olive (Soda Feldspar)",
      "cone": "5 - 6",
      "surface": "Glossy",
      "transparency": "Transparent",
      "atmosphere": "Oxidation",
      "subtype": "Glaze",
      "ingredients": [
        {
          "material": "Soda Feldspar",
          "amount": 56.3
        },
        {
          "material": "Silica",
          "amount": 20.8
        },
        {
          "material": "Ferro Frit 3134",
          "amount": 12.5
        },
        {
          "material": "Whiting",
          "amount": 10.4
        }
      ],
      "additionals": [
        {
          "material": "Black Copper Oxide",
          "amount": 4.0
        },
        {
          "material": "Bentonite",
          "amount": 2.0
        },
        {
          "material": "Red Iron Oxide",
          "amount": 2.0
        }
      ],
      "description": "",
      "createdBy": "Clara Giorello",
      "source": "glazy.org",
      "url": "https://glazy.org/recipes/7358"
    },
    {
      "id": 95008,
      "code": "GLAZY-95008",
      "name": "Selsor Celadon White",
      "cone": "4 - 10",
      "surface": "Glossy",
      "transparency": "",
      "atmosphere": "Oxidation",
      "subtype": "Glaze - White, Off-White",
      "ingredients": [
        {
          "material": "\u041a\u0432\u0430\u0440\u0446\u0435\u0432\u0430\u044f \u043c\u0443\u043a\u0430 Silverbond 15",
          "amount": 37.0
        },
        {
          "material": "\u041d\u0435\u0444\u0435\u043b\u0438\u043d \u0421\u0438\u0435\u043d\u0438\u0442 (Altaflux-45)",
          "amount": 36.0
        },
        {
          "material": "\u0423\u043b\u0435\u043a\u0441\u0438\u0442 (\u0425\u0438\u043c\u043f\u044d\u043a)",
          "amount": 11.0
        },
        {
          "material": "\u041a\u0430\u0440\u0431\u043e\u043d\u0430\u0442 \u043a\u0430\u043b\u044c\u0446\u0438\u044f",
          "amount": 8.0
        },
        {
          "material": "Zinc Oxide",
          "amount": 5.0
        },
        {
          "material": "\u041a\u0430\u043e\u043b\u0438\u043d \u041a\u0424\u041d-2",
          "amount": 3.0
        }
      ],
      "additionals": [
        {
          "material": "Zirconium dioxide",
          "amount": 10.0
        }
      ],
      "description": "Used Selsor base as a starting point. Modified it a lot to suit my needs Perfectly stable glossy glaze for my clay and firing (cone 4; 1150 Celsius, 20 min hold). I also use it at cone 9-10 firing, 1230, 1 hour hold \u2013 works great, no running at all, glossy glaze with low CTE, no crazing even when used as a liner for crackle glazed pieces Recipe in English: Silica 37 Neph Sye 36 Ulexite 11 Whiting 8 Zinc Oxide 5 Kaolin 3 \u2014\u2014\u2014\u2014\u2014 Zirconium Dioxide 10 (to get white)",
      "createdBy": "Julia Mikheeva",
      "source": "glazy.org",
      "url": "https://glazy.org/recipes/95008"
    },
    {
      "id": 9792,
      "code": "GLAZY-9792",
      "name": "Selsor Chun",
      "cone": "6",
      "surface": "Glossy",
      "transparency": "Opaque",
      "atmosphere": "Oxidation, Reduction",
      "subtype": "Glaze",
      "ingredients": [
        {
          "material": "FFF Feldspar",
          "amount": 34.0
        },
        {
          "material": "Silica",
          "amount": 30.0
        },
        {
          "material": "Ferro Frit 3134",
          "amount": 17.0
        },
        {
          "material": "Whiting",
          "amount": 10.0
        },
        {
          "material": "Dolomite",
          "amount": 6.0
        },
        {
          "material": "Zinc Oxide",
          "amount": 3.0
        }
      ],
      "additionals": [
        {
          "material": "Copper Carbonate",
          "amount": 3.0
        },
        {
          "material": "Rutile",
          "amount": 3.0
        },
        {
          "material": "Bentonite",
          "amount": 2.0
        }
      ],
      "description": "",
      "createdBy": "Joe Thompson",
      "source": "glazy.org",
      "url": "https://glazy.org/recipes/9792"
    },
    {
      "id": 11337,
      "code": "GLAZY-11337",
      "name": "Selsor Chun",
      "cone": "6",
      "surface": "Semi-glossy",
      "transparency": "Translucent",
      "atmosphere": "Oxidation",
      "subtype": "Glaze",
      "ingredients": [
        {
          "material": "Kona F-4 feldspar",
          "amount": 34.0
        },
        {
          "material": "Silica",
          "amount": 30.0
        },
        {
          "material": "Ferro Frit 3134",
          "amount": 17.0
        },
        {
          "material": "Whiting",
          "amount": 10.0
        },
        {
          "material": "Dolomite",
          "amount": 6.0
        },
        {
          "material": "Zinc Oxide",
          "amount": 3.0
        },
        {
          "material": "Bentonite",
          "amount": 2.0
        },
        {
          "material": "Red Iron Oxide",
          "amount": 1.0
        },
        {
          "material": "Tin Oxide",
          "amount": 1.0
        }
      ],
      "description": "",
      "createdBy": "Xindi Tong",
      "source": "glazy.org",
      "url": "https://glazy.org/recipes/11337"
    },
    {
      "id": 17359,
      "code": "GLAZY-17359",
      "name": "Selsor Chun",
      "cone": "6",
      "surface": "Glossy",
      "transparency": "Semi-opaque",
      "atmosphere": "Oxidation",
      "subtype": "Glaze",
      "ingredients": [
        {
          "material": "Minspar 200",
          "amount": 34.0
        },
        {
          "material": "Silica",
          "amount": 30.0
        },
        {
          "material": "Ferro Frit 3134",
          "amount": 17.0
        },
        {
          "material": "Whiting",
          "amount": 10.0
        },
        {
          "material": "Dolomite",
          "amount": 6.0
        },
        {
          "material": "Zinc Oxide",
          "amount": 3.0
        }
      ],
      "additionals": [
        {
          "material": "Bentonite",
          "amount": 2.0
        },
        {
          "material": "Copper Carbonate",
          "amount": 2.0
        }
      ],
      "description": "",
      "createdBy": "glazy_squirrels",
      "source": "glazy.org",
      "url": "https://glazy.org/recipes/17359"
    },
    {
      "id": 36687,
      "code": "GLAZY-36687",
      "name": "Selsor Chun",
      "cone": "6",
      "surface": "Glossy",
      "transparency": "Opaque",
      "atmosphere": "Oxidation, Reduction",
      "subtype": "Glaze",
      "ingredients": [
        {
          "material": "Custer Feldspar",
          "amount": 34.0
        },
        {
          "material": "Silica",
          "amount": 24.0
        },
        {
          "material": "Ferro Frit 3134",
          "amount": 17.0
        },
        {
          "material": "Whiting",
          "amount": 10.0
        },
        {
          "material": "Dolomite",
          "amount": 6.0
        },
        {
          "material": "EP Kaolin",
          "amount": 6.0
        },
        {
          "material": "Zinc Oxide",
          "amount": 3.0
        }
      ],
      "additionals": [
        {
          "material": "Copper Carbonate",
          "amount": 3.0
        },
        {
          "material": "Rutile",
          "amount": 3.0
        },
        {
          "material": "Bentonite",
          "amount": 2.0
        }
      ],
      "description": "Added a little bit of EPK to stiffen the glaze",
      "createdBy": "Katie Gates",
      "source": "glazy.org",
      "url": "https://glazy.org/recipes/36687"
    },
    {
      "id": 94825,
      "code": "GLAZY-94825",
      "name": "selsor chun (test)",
      "cone": "5 1/2 - 6",
      "surface": "Glossy",
      "transparency": "Opaque",
      "atmosphere": "Oxidation, Neutral",
      "subtype": "Glaze",
      "ingredients": [
        {
          "material": "Silica",
          "amount": 35.4
        },
        {
          "material": "Nepheline Syenite",
          "amount": 27.0
        },
        {
          "material": "Ferro Frit 3134",
          "amount": 16.3
        },
        {
          "material": "Whiting",
          "amount": 12.7
        },
        {
          "material": "Zinc Oxide",
          "amount": 2.9
        },
        {
          "material": "Magnesium carbonate",
          "amount": 2.7
        }
      ],
      "additionals": [
        {
          "material": "Copper Carbonate",
          "amount": 3.0
        },
        {
          "material": "Titanium Dioxide",
          "amount": 2.6
        },
        {
          "material": "Red Iron Oxide",
          "amount": 0.4
        }
      ],
      "description": "hai, berikut ini merupakan base glaze dari glasir selsor chun yang telah di subtitusi dengan glaze calculator. perlu diingat bahwa glasir ini masih dalam percobaan dan tidak akan seratus persen sama persis dengan aslinya.",
      "createdBy": "ponyeek",
      "source": "glazy.org",
      "url": "https://glazy.org/recipes/94825"
    },
    {
      "id": 148064,
      "code": "GLAZY-148064",
      "name": "Selsor Chun (ZC)",
      "cone": "5 1/2 - 6",
      "surface": "Glossy",
      "transparency": "Opaque",
      "atmosphere": "Oxidation, Reduction",
      "subtype": "Glaze",
      "ingredients": [
        {
          "material": "Silica",
          "amount": 31.8
        },
        {
          "material": "FKN-45 Feldspar Potterycrafts",
          "amount": 27.4
        },
        {
          "material": "Standard Borax Frit 'E', bath Potters",
          "amount": 20.1
        },
        {
          "material": "Whiting",
          "amount": 10.6
        },
        {
          "material": "Dolomite",
          "amount": 6.7
        },
        {
          "material": "Zinc Oxide",
          "amount": 3.4
        }
      ],
      "additionals": [
        {
          "material": "Copper Carbonate",
          "amount": 3.0
        },
        {
          "material": "Rutile",
          "amount": 3.0
        },
        {
          "material": "Bentonite",
          "amount": 2.0
        }
      ],
      "description": "Might be good over my black clay Test 3% cu C Test 1% CuC Test 4% yellow stain 1% RIO Test 1% RIO and 0.5% CoC",
      "createdBy": "Zombiecazz",
      "source": "glazy.org",
      "url": "https://glazy.org/recipes/148064"
    },
    {
      "id": 27504,
      "code": "GLAZY-27504",
      "name": "Selsor Chun 2",
      "cone": "6",
      "surface": "Glossy",
      "transparency": "Opaque",
      "atmosphere": "Oxidation",
      "subtype": "Glaze - Iron - Celadon - Chun",
      "ingredients": [
        {
          "material": "Soda Feldspar",
          "amount": 34.0
        },
        {
          "material": "Silica",
          "amount": 30.0
        },
        {
          "material": "Johnson Matthey Frit 169",
          "amount": 17.0
        },
        {
          "material": "Whiting",
          "amount": 10.0
        },
        {
          "material": "Dolomite",
          "amount": 6.0
        },
        {
          "material": "Rutile",
          "amount": 3.0
        },
        {
          "material": "Zinc Oxide",
          "amount": 3.0
        },
        {
          "material": "Bentonite",
          "amount": 2.0
        },
        {
          "material": "Red Iron Oxide",
          "amount": 0.5
        }
      ],
      "description": "Semi-white when thin, white when thick. Frit 169 is subb. instead of frit 3134",
      "createdBy": "Tove Jensen",
      "source": "glazy.org",
      "url": "https://glazy.org/recipes/27504"
    },
    {
      "id": 93856,
      "code": "GLAZY-93856",
      "name": "Selsor Chun adapted for Canada & USA from Joe Thompson's recipe (Old Forge Creations)",
      "cone": "5 - 6",
      "surface": "Glossy",
      "transparency": "Opaque",
      "atmosphere": "Oxidation",
      "subtype": "Glaze - Green - Copper",
      "ingredients": [
        {
          "material": "Silica",
          "amount": 36.3
        },
        {
          "material": "Nepheline Syenite",
          "amount": 24.7
        },
        {
          "material": "Ferro Frit 3134",
          "amount": 17.0
        },
        {
          "material": "Whiting",
          "amount": 10.0
        },
        {
          "material": "Dolomite",
          "amount": 6.0
        },
        {
          "material": "Zinc Oxide",
          "amount": 3.0
        },
        {
          "material": "EP Kaolin",
          "amount": 2.1
        },
        {
          "material": "Wollastonite",
          "amount": 1.0
        }
      ],
      "additionals": [
        {
          "material": "Copper Carbonate",
          "amount": 3.0
        },
        {
          "material": "Rutile",
          "amount": 3.0
        },
        {
          "material": "Bentonite",
          "amount": 2.0
        }
      ],
      "description": "This recipe was adapted from Joe Thompson's (really John Britt's) Selsor Chun recipe. It replaces FFF Feldspar with materials available in Canada and the US. For every 1 unit of F4 Feldspar you need Nepheline Synite 0.725 Wollastonite 0.02905 EPK Kaolin 0.06095 Silica 0.18511",
      "createdBy": "Eleanor Stainsby",
      "source": "glazy.org",
      "url": "https://glazy.org/recipes/93856"
    },
    {
      "id": 22328,
      "code": "GLAZY-22328",
      "name": "Selsor Chun Base",
      "cone": "5 - 6",
      "surface": "Glossy",
      "transparency": "Translucent",
      "atmosphere": "Oxidation",
      "subtype": "Glaze - Blue - Rutile",
      "ingredients": [
        {
          "material": "Minspar 200",
          "amount": 34.0
        },
        {
          "material": "Silica",
          "amount": 30.0
        },
        {
          "material": "Ferro Frit 3134",
          "amount": 17.0
        },
        {
          "material": "Whiting",
          "amount": 10.0
        },
        {
          "material": "Dolomite",
          "amount": 6.0
        },
        {
          "material": "Zinc Oxide",
          "amount": 3.0
        }
      ],
      "additionals": [
        {
          "material": "Bentonite",
          "amount": 3.0
        },
        {
          "material": "Epsom salts",
          "amount": 1.0
        },
        {
          "material": "Red Iron Oxide",
          "amount": 1.0
        }
      ],
      "description": "Selsor Chun 2 with 1 red iron on Standard #266 clay body fired to cone 6 firing cycle E1 (from Mid-Range Glazes)",
      "createdBy": "John Britt",
      "source": "glazy.org",
      "url": "https://glazy.org/recipes/22328"
    },
    {
      "id": 27509,
      "code": "GLAZY-27509",
      "name": "Selsor Chun Green",
      "cone": "6",
      "surface": "Glossy",
      "transparency": "Opaque",
      "atmosphere": "Oxidation",
      "subtype": "Glaze - Green - Copper",
      "ingredients": [
        {
          "material": "Soda Feldspar",
          "amount": 34.0
        },
        {
          "material": "Silica",
          "amount": 30.0
        },
        {
          "material": "Johnson Matthey Frit 169",
          "amount": 17.0
        },
        {
          "material": "Whiting",
          "amount": 10.0
        },
        {
          "material": "Dolomite",
          "amount": 6.0
        },
        {
          "material": "Zinc Oxide",
          "amount": 3.0
        },
        {
          "material": "Bentonite",
          "amount": 2.0
        }
      ],
      "additionals": [
        {
          "material": "Copper Carbonate",
          "amount": 3.0
        },
        {
          "material": "Rutile",
          "amount": 2.0
        }
      ],
      "description": "Green in oxidation, Red in reduction. Subb Frit 3134 with Frit 169",
      "createdBy": "Tove Jensen",
      "source": "glazy.org",
      "url": "https://glazy.org/recipes/27509"
    },
    {
      "id": 118953,
      "code": "GLAZY-118953",
      "name": "Selsor Chun Green (Potash & MgCo3)",
      "cone": "6",
      "surface": "Glossy",
      "transparency": "Opaque",
      "atmosphere": "Oxidation",
      "subtype": "Glaze - Green - Copper",
      "ingredients": [
        {
          "material": "Potash Feldspar",
          "amount": 34.0
        },
        {
          "material": "Silica",
          "amount": 30.0
        },
        {
          "material": "Ferro Frit 3134",
          "amount": 17.0
        },
        {
          "material": "Whiting",
          "amount": 13.0
        },
        {
          "material": "Magnesium carbonate",
          "amount": 3.0
        },
        {
          "material": "Zinc Oxide",
          "amount": 3.0
        }
      ],
      "additionals": [
        {
          "material": "Copper Carbonate",
          "amount": 3.0
        },
        {
          "material": "Rutile",
          "amount": 3.0
        },
        {
          "material": "Bentonite",
          "amount": 2.0
        }
      ],
      "description": "Changed FFF to Potash and Dolomite to Magnesium Carbonate with additional Whiting.",
      "createdBy": "Wai",
      "source": "glazy.org",
      "url": "https://glazy.org/recipes/118953"
    },
    {
      "id": 17829,
      "code": "GLAZY-17829",
      "name": "Selsor Chun SiC, (Copy) local red iron",
      "cone": "6",
      "surface": "Glossy",
      "transparency": "Semi-opaque",
      "atmosphere": "Oxidation",
      "subtype": "Glaze - Iron - Celadon - Chun",
      "ingredients": [
        {
          "material": "Minspar 200",
          "amount": 34.0
        },
        {
          "material": "Silica",
          "amount": 30.0
        },
        {
          "material": "Ferro Frit 3134",
          "amount": 17.0
        },
        {
          "material": "Whiting",
          "amount": 10.0
        },
        {
          "material": "Dolomite",
          "amount": 6.0
        },
        {
          "material": "Zinc Oxide",
          "amount": 3.0
        }
      ],
      "additionals": [
        {
          "material": "Galisteo Red Clay",
          "amount": 3.0
        },
        {
          "material": "Bentonite",
          "amount": 2.0
        },
        {
          "material": "Tin Oxide",
          "amount": 1.0
        },
        {
          "material": "Silicon carbide",
          "amount": 0.6
        }
      ],
      "description": "Trying with Locally Collected Red Gallisteo Clay and SiC",
      "createdBy": "James Creamer",
      "source": "glazy.org",
      "url": "https://glazy.org/recipes/17829"
    },
    {
      "id": 9518,
      "code": "GLAZY-9518",
      "name": "Selsor Chun SiC, RIO 0.5/1/1.5/2",
      "cone": "5",
      "surface": "Glossy",
      "transparency": "Semi-opaque",
      "atmosphere": "Oxidation",
      "subtype": "Glaze - Iron - Celadon - Chun",
      "ingredients": [
        {
          "material": "Soda Feldspar",
          "amount": 34.0
        },
        {
          "material": "Silica",
          "amount": 30.0
        },
        {
          "material": "Ferro Frit 3134",
          "amount": 17.0
        },
        {
          "material": "Whiting",
          "amount": 10.0
        },
        {
          "material": "Dolomite",
          "amount": 6.0
        },
        {
          "material": "Zinc Oxide",
          "amount": 3.0
        }
      ],
      "additionals": [
        {
          "material": "Bentonite",
          "amount": 2.0
        },
        {
          "material": "Tin Oxide",
          "amount": 1.0
        },
        {
          "material": "Silicon carbide",
          "amount": 0.6
        },
        {
          "material": "Red Iron Oxide",
          "amount": 0.5
        }
      ],
      "description": "See pictures with different amounts of Rio. I used silicon carbide #1000. Mirar resultados con diferentes cantidades de \u00f3x de hierro. Us\u00e9 Carburo de silicio #1000.",
      "createdBy": "Clara Giorello",
      "source": "glazy.org",
      "url": "https://glazy.org/recipes/9518"
    },
    {
      "id": 42439,
      "code": "GLAZY-42439",
      "name": "Selsor Chun SS",
      "cone": "6",
      "surface": "Glossy",
      "transparency": "Semi-opaque",
      "atmosphere": "Oxidation",
      "subtype": "Glaze - Iron - Celadon - Chun",
      "ingredients": [
        {
          "material": "Soda Feldspar",
          "amount": 34.0
        },
        {
          "material": "Silica",
          "amount": 30.0
        },
        {
          "material": "Ferro Frit 3134",
          "amount": 17.0
        },
        {
          "material": "Whiting",
          "amount": 10.0
        },
        {
          "material": "Dolomite",
          "amount": 6.0
        },
        {
          "material": "Zinc Oxide",
          "amount": 3.0
        }
      ],
      "additionals": [
        {
          "material": "Bentonite",
          "amount": 2.0
        },
        {
          "material": "Red Iron Oxide",
          "amount": 0.5
        }
      ],
      "description": "Selsor Chun recipe from John Britt's Mid Fire Glazes book.",
      "createdBy": "susie flowerpress",
      "source": "glazy.org",
      "url": "https://glazy.org/recipes/42439"
    },
    {
      "id": 6207,
      "code": "GLAZY-6207",
      "name": "Selsor Chun, RIO 0.5/1/1.5/2",
      "cone": "5",
      "surface": "",
      "transparency": "",
      "atmosphere": "Reduction",
      "subtype": "Glaze - Iron - Celadon - Chun",
      "ingredients": [
        {
          "material": "Soda Feldspar",
          "amount": 34.0
        },
        {
          "material": "Silica",
          "amount": 30.0
        },
        {
          "material": "Ferro Frit 3134",
          "amount": 17.0
        },
        {
          "material": "Whiting",
          "amount": 10.0
        },
        {
          "material": "Dolomite",
          "amount": 6.0
        },
        {
          "material": "Zinc Oxide",
          "amount": 3.0
        }
      ],
      "additionals": [
        {
          "material": "Bentonite",
          "amount": 2.0
        },
        {
          "material": "Tin Oxide",
          "amount": 1.0
        },
        {
          "material": "Red Iron Oxide",
          "amount": 0.5
        }
      ],
      "description": "See pictures with different amounts of Rio",
      "createdBy": "Clara Giorello",
      "source": "glazy.org",
      "url": "https://glazy.org/recipes/6207"
    },
    {
      "id": 7359,
      "code": "GLAZY-7359",
      "name": "Selsor Green (Nephi)",
      "cone": "5 - 6",
      "surface": "Glossy",
      "transparency": "Transparent",
      "atmosphere": "Oxidation",
      "subtype": "Glaze - Green - Copper",
      "ingredients": [
        {
          "material": "Nepheline Syenite",
          "amount": 56.3
        },
        {
          "material": "Silica",
          "amount": 20.8
        },
        {
          "material": "Ferro Frit 3134",
          "amount": 12.5
        },
        {
          "material": "Whiting",
          "amount": 10.4
        }
      ],
      "additionals": [
        {
          "material": "Black Copper Oxide",
          "amount": 2.5
        },
        {
          "material": "Bentonite",
          "amount": 2.0
        },
        {
          "material": "Red Iron Oxide",
          "amount": 1.0
        }
      ],
      "description": "",
      "createdBy": "Clara Giorello",
      "source": "glazy.org",
      "url": "https://glazy.org/recipes/7359"
    },
    {
      "id": 2528,
      "code": "GLAZY-2528",
      "name": "Selsor Matte 1",
      "cone": "6",
      "surface": "Semi-matte",
      "transparency": "",
      "atmosphere": "",
      "subtype": "Glaze - Matte",
      "ingredients": [
        {
          "material": "EP Kaolin",
          "amount": 32.0
        },
        {
          "material": "Dolomite",
          "amount": 24.0
        },
        {
          "material": "Ferro Frit 3134",
          "amount": 15.0
        },
        {
          "material": "G-200 Feldspar",
          "amount": 14.0
        },
        {
          "material": "Nepheline Syenite",
          "amount": 13.0
        },
        {
          "material": "Silica",
          "amount": 2.0
        }
      ],
      "description": "Source/Alternate names: Marcia Selsor revised Ron Roy Notes: Alisa Clausen: Clean, good, semi matt. Did not craze. I dipped half a cup in the original recipe and the other half in the revised formula. Cannot see any difference in glazes. Overall surface on convex surface is smooth, but there are differences from matt to fairly glossy, and milky and glossy where thickest. Inside of cup is a consistent, smooth gloss.",
      "createdBy": "Glazy Admin",
      "source": "glazy.org",
      "url": "https://glazy.org/recipes/2528"
    },
    {
      "id": 7353,
      "code": "GLAZY-7353",
      "name": "Selsor Midnight (Soda Feldspar)",
      "cone": "5 - 6",
      "surface": "Glossy",
      "transparency": "Transparent",
      "atmosphere": "Oxidation",
      "subtype": "Glaze - Blue",
      "ingredients": [
        {
          "material": "Soda Feldspar",
          "amount": 56.3
        },
        {
          "material": "Silica",
          "amount": 20.8
        },
        {
          "material": "Ferro Frit 3134",
          "amount": 12.5
        },
        {
          "material": "Whiting",
          "amount": 10.4
        }
      ],
      "additionals": [
        {
          "material": "Copper Carbonate",
          "amount": 5.0
        },
        {
          "material": "Bentonite",
          "amount": 2.0
        }
      ],
      "description": "",
      "createdBy": "Clara Giorello",
      "source": "glazy.org",
      "url": "https://glazy.org/recipes/7353"
    },
    {
      "id": 7354,
      "code": "GLAZY-7354",
      "name": "Selsor Midnight 2 (Soda Feldspar)",
      "cone": "5 - 6",
      "surface": "Glossy",
      "transparency": "Transparent",
      "atmosphere": "Oxidation",
      "subtype": "Glaze - Blue",
      "ingredients": [
        {
          "material": "Soda Feldspar",
          "amount": 56.3
        },
        {
          "material": "Silica",
          "amount": 20.8
        },
        {
          "material": "Ferro Frit 3134",
          "amount": 12.5
        },
        {
          "material": "Whiting",
          "amount": 10.4
        }
      ],
      "additionals": [
        {
          "material": "Black Copper Oxide",
          "amount": 2.5
        },
        {
          "material": "Bentonite",
          "amount": 2.0
        }
      ],
      "description": "",
      "createdBy": "Clara Giorello",
      "source": "glazy.org",
      "url": "https://glazy.org/recipes/7354"
    },
    {
      "id": 2527,
      "code": "GLAZY-2527",
      "name": "Selsor Ohata Red",
      "cone": "6",
      "surface": "Semi-glossy",
      "transparency": "",
      "atmosphere": "Reduction",
      "subtype": "Glaze - Iron - Kaki, Tomato Red",
      "ingredients": [
        {
          "material": "Custer Feldspar",
          "amount": 52.0
        },
        {
          "material": "Bone Ash",
          "amount": 14.0
        },
        {
          "material": "Silica",
          "amount": 12.0
        },
        {
          "material": "Dolomite",
          "amount": 8.0
        },
        {
          "material": "Kaolin",
          "amount": 6.0
        },
        {
          "material": "Gerstley Borate",
          "amount": 4.0
        },
        {
          "material": "Lithium Carbonate",
          "amount": 4.0
        }
      ],
      "additionals": [
        {
          "material": "Red Iron Oxide",
          "amount": 8.0
        }
      ],
      "description": "This is originally a Reduction cone 6 glaze from Marcia Selsor: http://www.marciaselsorstudio.com/ Great Tomato Iron red with gold flecks in the sun! If thick it goes black. Source/Alternate names: Marcia Selsor Notes: Marcia Selsor: satin black, breaks to red/rust. Notes: Alisa Clausen: fired oxidising. A semi glossy rather dull brown. The colour is a flat dark brown, almost black where thickest. Did not drip or run.",
      "createdBy": "Glazy Admin",
      "source": "glazy.org",
      "url": "https://glazy.org/recipes/2527"
    },
    {
      "id": 7356,
      "code": "GLAZY-7356",
      "name": "Selsor Olive (Nephi)",
      "cone": "5 - 6",
      "surface": "Glossy",
      "transparency": "Transparent",
      "atmosphere": "Oxidation",
      "subtype": "Glaze",
      "ingredients": [
        {
          "material": "Nepheline Syenite",
          "amount": 56.3
        },
        {
          "material": "Silica",
          "amount": 20.8
        },
        {
          "material": "Ferro Frit 3134",
          "amount": 12.5
        },
        {
          "material": "Whiting",
          "amount": 10.4
        }
      ],
      "additionals": [
        {
          "material": "Black Copper Oxide",
          "amount": 4.0
        },
        {
          "material": "Bentonite",
          "amount": 2.0
        },
        {
          "material": "Red Iron Oxide",
          "amount": 2.0
        }
      ],
      "description": "",
      "createdBy": "Clara Giorello",
      "source": "glazy.org",
      "url": "https://glazy.org/recipes/7356"
    },
    {
      "id": 7352,
      "code": "GLAZY-7352",
      "name": "Selsor Oribe (Nephi)",
      "cone": "5 - 6",
      "surface": "Glossy",
      "transparency": "Transparent",
      "atmosphere": "Oxidation",
      "subtype": "Glaze - Green - Oribe",
      "ingredients": [
        {
          "material": "Nepheline Syenite",
          "amount": 56.3
        },
        {
          "material": "Silica",
          "amount": 20.8
        },
        {
          "material": "Ferro Frit 3134",
          "amount": 12.5
        },
        {
          "material": "Whiting",
          "amount": 10.4
        }
      ],
      "additionals": [
        {
          "material": "Copper Carbonate",
          "amount": 5.0
        },
        {
          "material": "Bentonite",
          "amount": 2.0
        }
      ],
      "description": "",
      "createdBy": "Clara Giorello",
      "source": "glazy.org",
      "url": "https://glazy.org/recipes/7352"
    },
    {
      "id": 7355,
      "code": "GLAZY-7355",
      "name": "Selsor Oribe 2 (Nephi)",
      "cone": "5 - 6",
      "surface": "Glossy",
      "transparency": "Transparent",
      "atmosphere": "Oxidation",
      "subtype": "Glaze - Green - Oribe",
      "ingredients": [
        {
          "material": "Nepheline Syenite",
          "amount": 56.3
        },
        {
          "material": "Silica",
          "amount": 20.8
        },
        {
          "material": "Ferro Frit 3134",
          "amount": 12.5
        },
        {
          "material": "Whiting",
          "amount": 10.4
        }
      ],
      "additionals": [
        {
          "material": "Black Copper Oxide",
          "amount": 2.5
        },
        {
          "material": "Bentonite",
          "amount": 2.0
        }
      ],
      "description": "",
      "createdBy": "Clara Giorello",
      "source": "glazy.org",
      "url": "https://glazy.org/recipes/7355"
    },
    {
      "id": 2530,
      "code": "GLAZY-2530",
      "name": "Selsor Paul's Yellow Matte",
      "cone": "6",
      "surface": "Matte",
      "transparency": "",
      "atmosphere": "Reduction",
      "subtype": "Glaze - Yellow",
      "ingredients": [
        {
          "material": "Ferro Frit 3134",
          "amount": 45.0
        },
        {
          "material": "Barium Carbonate",
          "amount": 20.0
        },
        {
          "material": "Zirconium dioxide",
          "amount": 15.0
        },
        {
          "material": "Dolomite",
          "amount": 10.0
        },
        {
          "material": "EP Kaolin",
          "amount": 5.0
        },
        {
          "material": "Whiting",
          "amount": 3.0
        }
      ],
