Repository: MrSeldon/argilev2

File: data/glazes/glazy.json (part 245 of 315)
{
      "description": "Source/Alternate names: Marcia Selsor Significant Flaw: potentially toxic Notes: Alisa Clausen: a matt light honey yellow ground with white crystal like highlights. Edges are a toast brown. Smooth surface outside test cup. Inside cup, glaze is very dry and cratered. Still feels smooth, interesting surface for decorative if one seeks a dry, thick glaze. I could see these thickly applied properties on the inside of a large decorative bowl or on a relief.",
      "createdBy": "Glazy Admin",
      "source": "glazy.org",
      "url": "https://glazy.org/recipes/2530"
    },
    {
      "id": 6088,
      "code": "GLAZY-6088",
      "name": "Selsor Paul's Yellow Matte (original)",
      "cone": "6",
      "surface": "Matte",
      "transparency": "",
      "atmosphere": "Reduction",
      "subtype": "Glaze - Yellow",
      "ingredients": [
        {
          "material": "Ferro Frit 3134",
          "amount": 45.0
        },
        {
          "material": "Frit 3247",
          "amount": 20.0
        },
        {
          "material": "Zircopax",
          "amount": 15.0
        },
        {
          "material": "Dolomite",
          "amount": 10.0
        },
        {
          "material": "EP Kaolin",
          "amount": 5.0
        },
        {
          "material": "Whiting",
          "amount": 3.0
        }
      ],
      "additionals": [
        {
          "material": "Red Iron Oxide",
          "amount": 3.0
        }
      ],
      "description": "This is originally a Reduction cone 6 glaze from Marcia Selsor: http://www.marciaselsorstudio.com/ This glaze later tested by Alisa Clausen using Barium carbonate instead of Barium frit 3247 Matt yellow very dry when thin",
      "createdBy": "Glazy Admin",
      "source": "glazy.org",
      "url": "https://glazy.org/recipes/6088"
    },
    {
      "id": 6218,
      "code": "GLAZY-6218",
      "name": "Selsor Red",
      "cone": "5",
      "surface": "Semi-glossy",
      "transparency": "Semi-opaque",
      "atmosphere": "Reduction",
      "subtype": "Glaze - Red - Copper",
      "ingredients": [
        {
          "material": "Nepheline Syenite",
          "amount": 56.3
        },
        {
          "material": "Silica",
          "amount": 20.8
        },
        {
          "material": "Ferro Frit 3134",
          "amount": 12.5
        },
        {
          "material": "Whiting",
          "amount": 10.4
        }
      ],
      "additionals": [
        {
          "material": "Bentonite",
          "amount": 2.0
        },
        {
          "material": "Tin Oxide",
          "amount": 1.5
        },
        {
          "material": "Copper Carbonate",
          "amount": 0.8
        }
      ],
      "description": "",
      "createdBy": "Clara Giorello",
      "source": "glazy.org",
      "url": "https://glazy.org/recipes/6218"
    },
    {
      "id": 6219,
      "code": "GLAZY-6219",
      "name": "Selsor Red (Soda Feldspar)",
      "cone": "5",
      "surface": "Semi-glossy",
      "transparency": "Semi-opaque",
      "atmosphere": "Reduction",
      "subtype": "Glaze - Red - Copper",
      "ingredients": [
        {
          "material": "Soda Feldspar",
          "amount": 56.3
        },
        {
          "material": "Silica",
          "amount": 20.8
        },
        {
          "material": "Ferro Frit 3134",
          "amount": 12.5
        },
        {
          "material": "Whiting",
          "amount": 10.4
        }
      ],
      "additionals": [
        {
          "material": "Bentonite",
          "amount": 2.0
        },
        {
          "material": "Tin Oxide",
          "amount": 1.5
        },
        {
          "material": "Copper Carbonate",
          "amount": 0.8
        }
      ],
      "description": "",
      "createdBy": "Clara Giorello",
      "source": "glazy.org",
      "url": "https://glazy.org/recipes/6219"
    },
    {
      "id": 7198,
      "code": "GLAZY-7198",
      "name": "Selsor Red + Silicon Carbide",
      "cone": "6",
      "surface": "Semi-glossy",
      "transparency": "Semi-opaque",
      "atmosphere": "Oxidation",
      "subtype": "Glaze - Red - Copper",
      "ingredients": [
        {
          "material": "Nepheline Syenite",
          "amount": 56.3
        },
        {
          "material": "Silica",
          "amount": 20.8
        },
        {
          "material": "Ferro Frit 3134",
          "amount": 12.5
        },
        {
          "material": "Whiting",
          "amount": 10.4
        }
      ],
      "additionals": [
        {
          "material": "Bentonite",
          "amount": 2.0
        },
        {
          "material": "Tin Oxide",
          "amount": 1.5
        },
        {
          "material": "Copper Carbonate",
          "amount": 0.8
        },
        {
          "material": "Silicon carbide",
          "amount": 0.8
        }
      ],
      "description": "Needs a final hold to heal all the bubbling/pinholing produced by the SiC and fast cooling cycle to get the red. That's why my sample is pinholed and \"not quite\" red.",
      "createdBy": "Clara Giorello",
      "source": "glazy.org",
      "url": "https://glazy.org/recipes/7198"
    },
    {
      "id": 28296,
      "code": "GLAZY-28296",
      "name": "Selsor Red 10",
      "cone": "5 1/2 - 6",
      "surface": "Semi-glossy",
      "transparency": "Opaque",
      "atmosphere": "Oxidation",
      "subtype": "Glaze - Specialty",
      "ingredients": [
        {
          "material": "Potash Feldspar",
          "amount": 63.7
        },
        {
          "material": "Ferro Frit 3134",
          "amount": 16.5
        },
        {
          "material": "Whiting",
          "amount": 10.5
        },
        {
          "material": "Silica",
          "amount": 9.8
        },
        {
          "material": "EP Kaolin",
          "amount": 7.5
        },
        {
          "material": "Magnesium carbonate",
          "amount": 0.9
        }
      ],
      "additionals": [
        {
          "material": "Rutile",
          "amount": 4.0
        },
        {
          "material": "Bentonite",
          "amount": 2.0
        },
        {
          "material": "Tin Oxide",
          "amount": 1.5
        },
        {
          "material": "Copper Carbonate",
          "amount": 0.8
        },
        {
          "material": "Silicon carbide",
          "amount": 0.8
        }
      ],
      "description": "Substitution from John Britt\u00b4s book \"The Complete Guide to Mid-Range Glazes: Glazing & Firing at Cones 4-7\" page 103. Original recipe calls for silicon carbide of 600 M.",
      "createdBy": "Sergio Barba",
      "source": "glazy.org",
      "url": "https://glazy.org/recipes/28296"
    },
    {
      "id": 2809,
      "code": "GLAZY-2809",
      "name": "Selsor Reduction Base",
      "cone": "6",
      "surface": "",
      "transparency": "",
      "atmosphere": "Reduction",
      "subtype": "Glaze - Clear",
      "ingredients": [
        {
          "material": "Nepheline Syenite",
          "amount": 30.0
        },
        {
          "material": "Gerstley Borate",
          "amount": 29.0
        },
        {
          "material": "Talc",
          "amount": 17.2
        },
        {
          "material": "EP Kaolin",
          "amount": 13.3
        },
        {
          "material": "Silica",
          "amount": 10.0
        },
        {
          "material": "Whiting",
          "amount": 9.4
        }
      ],
      "description": "Source/Alternate names: Marcia Selsor Notes: Marcia Selsor: a nice base glaze, been using it so long I do not remember the source. With 15 zirconia, we call this White Liner. With 5 rutile plus 3 red iron oxide, pumpkin to oak leaf colour With 3 red iron oxide plus 3 rutile, a spicy mustard With 0.5 cobalt carbonate plus 0.5 rutile, a light blue With 3 rutile, gold",
      "createdBy": "Glazy Admin",
      "source": "glazy.org",
      "url": "https://glazy.org/recipes/2809"
    },
    {
      "id": 2529,
      "code": "GLAZY-2529",
      "name": "Selsor Sexy Black",
      "cone": "6",
      "surface": "Glossy",
      "transparency": "",
      "atmosphere": "Oxidation",
      "subtype": "Glaze - Black",
      "ingredients": [
        {
          "material": "Kona F-4 feldspar",
          "amount": 54.5
        },
        {
          "material": "Silica",
          "amount": 25.0
        },
        {
          "material": "Whiting",
          "amount": 11.75
        },
        {
          "material": "Red Iron Oxide",
          "amount": 10.0
        },
        {
          "material": "EP Kaolin",
          "amount": 6.5
        },
        {
          "material": "Manganese Dioxide",
          "amount": 2.5
        }
      ],
      "description": "Originally from Marcia Selsor Nice black matt glaze, does not run. Gold flecks develop in good reduction Use caution with Manganese. Notes: Alisa Clausen: a deep iron brown glossy glaze with some speckling. This glaze in oxidation resembles Wolff Plum. It could be a good substitute for that glaze when the G.B. runs out. It has a nice surface with some play in the colour, due to the lighter spots. Where it was thickest over the rim of the test cup, it had a rougher surface with very slight craters. No dripping or running. Notes: Marcia Selsor: when fired 6R, breaks rust/brown where thin but a satin surface when thick.",
      "createdBy": "Glazy Admin",
      "source": "glazy.org",
      "url": "https://glazy.org/recipes/2529"
    },
    {
      "id": 17070,
      "code": "GLAZY-17070",
      "name": "Selsor Temmoku",
      "cone": "5 - 6",
      "surface": "Glossy",
      "transparency": "Translucent",
      "atmosphere": "Oxidation",
      "subtype": "Glaze - Iron - Tenmoku",
      "ingredients": [
        {
          "material": "Nepheline Syenite",
          "amount": 56.3
        },
        {
          "material": "Silica",
          "amount": 20.8
        },
        {
          "material": "Gerstley Borate",
          "amount": 12.5
        },
        {
          "material": "Whiting",
          "amount": 10.4
        }
      ],
      "additionals": [
        {
          "material": "Red Iron Oxide",
          "amount": 11.0
        },
        {
          "material": "Bentonite",
          "amount": 2.0
        }
      ],
      "description": "From John Britt's Mid fire glazes. Responds differently to clay bodies. Inconsistent results on carved areas. Sensitive to application thickness. Much glossier with a thicker application. Doesn\u2019t like brush application. Very pretty but I wish it were more reliable. These were dipped at SG140.",
      "createdBy": "Winimi",
      "source": "glazy.org",
      "url": "https://glazy.org/recipes/17070"
    },
    {
      "id": 195862,
      "code": "GLAZY-195862",
      "name": "Selsor Temmoku",
      "cone": "6 - 10",
      "surface": "Glossy",
      "transparency": "Opaque",
      "atmosphere": "Oxidation",
      "subtype": "Glaze - Iron - Tenmoku",
      "ingredients": [
        {
          "material": "Nepheline Syenite",
          "amount": 56.3
        },
        {
          "material": "Silica",
          "amount": 20.8
        },
        {
          "material": "Gerstley Borate",
          "amount": 12.5
        },
        {
          "material": "EP Kaolin",
          "amount": 10.4
        }
      ],
      "additionals": [
        {
          "material": "Red Iron Oxide",
          "amount": 11.0
        }
      ],
      "description": "Taken from John Britt's Mid Range Glazes pg. 84 Ramp Cycle: E3 Segment 1 - Rate 150F\u02da/83C\u02da - Temperature 220F\u02da/104C\u02da - No Hold Segment 2 - Rate 500F\u02da/278C\u02da - Temperature 1978F\u02da/1081C\u02da - No Hold Segment 3 - Rate 150F\u02da/83C\u02da - Temperature 2225F\u02da/1218C\u02da - No Hold Segment 4 - Rate 999F\u02da/555C\u02da - Temperature 1900F\u02da/1038C\u02da - No Hold Segment 5 - Rate 100F\u02da/56C\u02da - Temperature 1400F\u02da/760C\u02da - No Hold",
      "createdBy": "Austin Geithner",
      "source": "glazy.org",
      "url": "https://glazy.org/recipes/195862"
    },
    {
      "id": 344964,
      "code": "GLAZY-344964",
      "name": "Selsor Temmoku (golden red) (adapt + 5% Mg) (Copy)",
      "cone": "6 - 7",
      "surface": "",
      "transparency": "",
      "atmosphere": "Oxidation",
      "subtype": "Glaze",
      "ingredients": [
        {
          "material": "Nephelin Syenit (Sibelco Spectrum)",
          "amount": 52.0
        },
        {
          "material": "Silica",
          "amount": 18.0
        },
        {
          "material": "Whiting",
          "amount": 13.0
        },
        {
          "material": "Red Iron Oxide",
          "amount": 11.0
        },
        {
          "material": "Talc",
          "amount": 9.0
        },
        {
          "material": "Ulexit",
          "amount": 7.5
        },
        {
          "material": "Bentonite",
          "amount": 2.0
        },
        {
          "material": "Kaolin",
          "amount": 1.5
        }
      ],
      "description": "",
      "createdBy": "Kristian Skovgaard J\u00f8rgensen",
      "source": "glazy.org",
      "url": "https://glazy.org/recipes/344964"
    },
    {
      "id": 48870,
      "code": "GLAZY-48870",
      "name": "Selsor Temmoku Matte",
      "cone": "6",
      "surface": "",
      "transparency": "",
      "atmosphere": "Oxidation",
      "subtype": "Glaze - Iron - Tenmoku",
      "ingredients": [
        {
          "material": "Nepheline Syenite",
          "amount": 45.0
        },
        {
          "material": "Dolomite",
          "amount": 15.0
        },
        {
          "material": "EP Kaolin",
          "amount": 15.0
        },
        {
          "material": "Gerstley Borate",
          "amount": 15.0
        },
        {
          "material": "Red Iron Oxide",
          "amount": 11.0
        },
        {
          "material": "Silica",
          "amount": 10.0
        }
      ],
      "description": "",
      "createdBy": "Michael Newsome",
      "source": "glazy.org",
      "url": "https://glazy.org/recipes/48870"
    },
    {
      "id": 108297,
      "code": "GLAZY-108297",
      "name": "Selsor Temmoku Matte (Brown)",
      "cone": "6",
      "surface": "",
      "transparency": "",
      "atmosphere": "Oxidation",
      "subtype": "Glaze - Iron - Tenmoku",
      "ingredients": [
        {
          "material": "Nepheline Syenite",
          "amount": 45.0
        },
        {
          "material": "Dolomite",
          "amount": 15.0
        },
        {
          "material": "EP Kaolin",
          "amount": 15.0
        },
        {
          "material": "Gerstley Borate",
          "amount": 15.0
        },
        {
          "material": "Red Iron Oxide",
          "amount": 11.0
        },
        {
          "material": "Silica",
          "amount": 10.0
        }
      ],
      "description": "",
      "createdBy": "Darrell Hershberger",
      "source": "glazy.org",
      "url": "https://glazy.org/recipes/108297"
    },
    {
      "id": 2539,
      "code": "GLAZY-2539",
      "name": "Selsor Turquoise",
      "cone": "6",
      "surface": "Matte",
      "transparency": "",
      "atmosphere": "Reduction",
      "subtype": "Glaze - Turquoise",
      "ingredients": [
        {
          "material": "Nepheline Syenite",
          "amount": 61.27
        },
        {
          "material": "Strontium Carbonate",
          "amount": 31.94
        },
        {
          "material": "Lithium Carbonate",
          "amount": 14.7
        },
        {
          "material": "Copper Carbonate",
          "amount": 2.85
        },
        {
          "material": "Silica",
          "amount": 2.47
        }
      ],
      "description": "Source/Alternate names: Marcia Selsor Notes: Alisa Clausen: the original used barium carbonate and was for reduction. A hard, dry matt with colour nuances ranging from toast brown on the edges and where thin. Over test vessel outer wall, colours are brown on high areas of throwing rings, grey turquoise in lower areas, and a lighter grey turquoise under rim. Inside, glaze has all the same colours as outside, but with patches of bright turquoise in the bottom under the rim. and scattered on the walls. This is the glaze in my pallet that makes all the tests worth the trying.",
      "createdBy": "Glazy Admin",
      "source": "glazy.org",
      "url": "https://glazy.org/recipes/2539"
    },
    {
      "id": 2554,
      "code": "GLAZY-2554",
      "name": "Selsor Waxy Blue",
      "cone": "6",
      "surface": "Satin",
      "transparency": "",
      "atmosphere": "",
      "subtype": "Glaze - Blue",
      "ingredients": [
        {
          "material": "Nepheline Syenite",
          "amount": 30.0
        },
        {
          "material": "Gerstley Borate",
          "amount": 20.0
        },
        {
          "material": "Talc",
          "amount": 18.0
        },
        {
          "material": "Zirconium dioxide",
          "amount": 15.0
        },
        {
          "material": "EP Kaolin",
          "amount": 13.0
        },
        {
          "material": "Silica",
          "amount": 10.0
        },
        {
          "material": "Whiting",
          "amount": 9.0
        },
        {
          "material": "Rutile",
          "amount": 3.0
        },
        {
          "material": "Cobalt Carbonate",
          "amount": 2.0
        }
      ],
      "description": "Source/Alternate names: Marcia Selsor Notes: Alisa Clausen: dark blue, with lighter streaking and some golden brown high spots, very varied colouration and same nice smooth feel as Selsor Waxy White base.",
      "createdBy": "Glazy Admin",
      "source": "glazy.org",
      "url": "https://glazy.org/recipes/2554"
    },
    {
      "id": 2479,
      "code": "GLAZY-2479",
      "name": "Selsor Waxy White",
      "cone": "6",
      "surface": "Semi-glossy",
      "transparency": "",
      "atmosphere": "",
      "subtype": "Glaze - White, Off-White",
      "ingredients": [
        {
          "material": "Nepheline Syenite",
          "amount": 30.0
        },
        {
          "material": "Gerstley Borate",
          "amount": 20.0
        },
        {
          "material": "Talc",
          "amount": 18.0
        },
        {
          "material": "Zirconium dioxide",
          "amount": 15.0
        },
        {
          "material": "EP Kaolin",
          "amount": 13.0
        },
        {
          "material": "Silica",
          "amount": 10.0
        },
        {
          "material": "Whiting",
          "amount": 9.0
        }
      ],
      "description": "Source/Alternate names: Marica Selsor Notes: John Sankey: soft white shading to light brown where thin, gives a smooth surface with a lovely feel and excellent coverage. Notes: Alisa Clausen: semi mat, whitish yellowish gloss, transparent, good feel.",
      "createdBy": "Glazy Admin",
      "source": "glazy.org",
      "url": "https://glazy.org/recipes/2479"
    },
    {
      "id": 6093,
      "code": "GLAZY-6093",
      "name": "Selsor Waxy White Liner",
      "cone": "6",
      "surface": "Semi-glossy",
      "transparency": "",
      "atmosphere": "Reduction",
      "subtype": "Glaze - White, Off-White",
      "ingredients": [
        {
          "material": "Nepheline Syenite",
          "amount": 30.0
        },
        {
          "material": "Gerstley Borate",
          "amount": 20.0
        },
        {
          "material": "Talc",
          "amount": 17.4
        },
        {
          "material": "Zircopax",
          "amount": 15.0
        },
        {
          "material": "EP Kaolin",
          "amount": 13.3
        },
        {
          "material": "Silica",
          "amount": 10.0
        },
        {
          "material": "Whiting",
          "amount": 9.4
        }
      ],
      "description": "This is originally a Reduction cone 6 glaze from Marcia Selsor: http://www.marciaselsorstudio.com/ this base from a handout from Pullman, Wa. 1980 Good functional base glaze with these variations Pumpkin (Oakleaf) 5% red iron oxide, 3% rutile Gold 3% Rutile Lavender 4% cobalt Carb (use sparingly) Light Blue .5% cobalt carb and 3% rutile Spicey Mustard 3% iron oxide plus 3% rutile",
      "createdBy": "Glazy Admin",
      "source": "glazy.org",
      "url": "https://glazy.org/recipes/6093"
    },
    {
      "id": 9472,
      "code": "GLAZY-9472",
      "name": "Selsor Waxy White Liner (Toms variation)",
      "cone": "6 - 7",
      "surface": "Semi-glossy",
      "transparency": "",
      "atmosphere": "Oxidation, Reduction",
      "subtype": "Glaze - White, Off-White",
      "ingredients": [
        {
          "material": "Nepheline Syenite",
          "amount": 28.5
        },
        {
          "material": "Gillespie Borate",
          "amount": 19.0
        },
        {
          "material": "Talc",
          "amount": 16.5
        },
        {
          "material": "Devon China Clay",
          "amount": 14.5
        },
        {
          "material": "Silica",
          "amount": 12.5
        },
        {
          "material": "Whiting",
          "amount": 9.0
        }
      ],
      "additionals": [
        {
          "material": "Zircopax",
          "amount": 15.0
        }
      ],
      "description": "Subbed Devon china clay for Kaolin, upped silica and alumina a small amount to take it out of the crazed danger zone on the stutt chart. A lovely waxy white! This was originally a Reduction cone 6 glaze from Marcia Selsor: http://www.marciaselsorstudio.com/ this base from a handout from Pullman, Wa. 1980 Looks great with colourants. A bit runny sometimes. Use 10% zirconium dioxide, or 15% zirconium silicate! (I made this mistake lol)",
      "createdBy": "Tom Demeranville",
      "source": "glazy.org",
      "url": "https://glazy.org/recipes/9472"
    },
    {
      "id": 2814,
      "code": "GLAZY-2814",
      "name": "Selsor Yellow Matte",
      "cone": "6",
      "surface": "Matte",
      "transparency": "",
      "atmosphere": "Reduction",
      "subtype": "Glaze - Yellow",
      "ingredients": [
        {
          "material": "Ferro Frit 3124",
          "amount": 45.0
        },
        {
          "material": "Frit 3247",
          "amount": 20.0
        },
        {
          "material": "Zirconium dioxide",
          "amount": 15.0
        },
        {
          "material": "Dolomite",
          "amount": 10.0
        },
        {
          "material": "EP Kaolin",
          "amount": 5.0
        },
        {
          "material": "Whiting",
          "amount": 3.0
        }
      ],
      "additionals": [
        {
          "material": "Red Iron Oxide",
          "amount": 3.0
        }
      ],
      "description": "Source/Alternate names: Marcia Selsor Notes: Marcia Selsor: a nice yellow",
      "createdBy": "Glazy Admin",
      "source": "glazy.org",
      "url": "https://glazy.org/recipes/2814"
    },
    {
      "id": 5397,
      "code": "GLAZY-5397",
      "name": "Semi Matte",
      "cone": "9 - 10",
      "surface": "Semi-matte",
      "transparency": "",
      "atmosphere": "Oxidation, Reduction",
      "subtype": "Glaze",
      "ingredients": [
        {
          "material": "Custer Feldspar (1989)",
          "amount": 40.0
        },
        {
          "material": "Ball Clay",
          "amount": 20.0
        },
        {
          "material": "Cornwall Stone",
          "amount": 20.0
        },
        {
          "material": "Whiting",
          "amount": 20.0
        }
      ],
      "additionals": [
        {
          "material": "Zinc Oxide",
          "amount": 7.0
        },
        {
          "material": "Black Copper Oxide",
          "amount": 5.0
        },
        {
          "material": "Rutile",
          "amount": 5.0
        }
      ],
      "description": "This recipe was imported from Louis Katz's Hyperglaze database available on his website: http://falcon.tamucc.edu/lkatz/allglazes.txt More information about Louis Katz can be found on his website, http://www.louiskatz.net/ Louis Katz Notes: I am not a safety expert and any information contained in this file about safety should be ignored in favor of advice from experts. All of the materials in all glazes are potentially hazardous. All of these glaze recipes are given without any representation of accuracy or safety. They may work, they may not. They may be safe when fired or they may not. All of the materials used in them have hazards associated with them. You must be have sufficient training in the hazards before you use the the materials. You will have to determine the suitability and safety for your use. Do not assume that a lack of a warning about a material means that it is safe. Cone: 9 10 Surface texture: Semi-Matte or Satin Firing: Ox. or Red. Recipe: Percent Batch Custer Feldspar 40.00 40.00 Whiting 20.00 20.00 Cornwall Stone 20.00 20.00 Ball Clay 20.00 20.00 Totals: 100.00 % 100.00 gm Also add: Zinc Oxide 7.00 7.00 Copper Oxide 5.00 5.00 Rutile 5.00 5.00",
      "createdBy": "Glazy Admin",
      "source": "glazy.org",
      "url": "https://glazy.org/recipes/5397"
    },
    {
      "id": 280852,
      "code": "GLAZY-280852",
      "name": "Semi Matte",
      "cone": "5 - 8",
      "surface": "Smooth Matte",
      "transparency": "Semi-opaque",
      "atmosphere": "Oxidation",
      "subtype": "Glaze - White, Off-White",
      "ingredients": [
        {
          "material": "Minspar 200",
          "amount": 36.36
        },
        {
          "material": "Dolomite",
          "amount": 13.64
        },
        {
          "material": "EP Kaolin",
          "amount": 13.64
        },
        {
          "material": "Ferro Frit 3124",
          "amount": 10.91
        },
        {
          "material": "Magnesium carbonate",
          "amount": 9.09
        },
        {
          "material": "Whiting",
          "amount": 9.09
        },
        {
          "material": "Silica",
          "amount": 7.27
        }
      ],
      "additionals": [
        {
          "material": "Rutile",
          "amount": 3.0
        }
      ],
      "description": "",
      "createdBy": "HP Bloomer IV",
      "source": "glazy.org",
      "url": "https://glazy.org/recipes/280852"
    },
    {
      "id": 2144,
      "code": "GLAZY-2144",
      "name": "semi matte Akaline",
      "cone": "05 1/2",
      "surface": "Satin-matte",
      "transparency": "Transparent",
      "atmosphere": "Oxidation",
      "subtype": "Glaze - Matte",
      "ingredients": [
        {
          "material": "Silica",
          "amount": 42.0
        },
        {
          "material": "Colemanite",
          "amount": 38.0
        },
        {
          "material": "Lithium Carbonate",
          "amount": 10.0
        },
        {
          "material": "Kaolin",
          "amount": 5.0
        },
        {
          "material": "Nepheline Syenite",
          "amount": 5.0
        }
      ],
      "description": "From Harvey Brody's \"The Book of Lowfire Ceramics\"",
      "createdBy": "Glazy Admin",
      "source": "glazy.org",
      "url": "https://glazy.org/recipes/2144"
    },
    {
      "id": 619,
      "code": "GLAZY-619",
      "name": "Semi Matte Red",
      "cone": "10",
      "surface": "Semi-matte",
      "transparency": "",
      "atmosphere": "",
      "subtype": "Glaze - Red - Copper",
      "ingredients": [
        {
          "material": "G-200 Feldspar",
          "amount": 39.0
        },
        {
          "material": "Silica",
          "amount": 25.0
        },
        {
          "material": "Whiting",
          "amount": 13.0
        },
        {
          "material": "Ferro Frit 3134",
          "amount": 9.0
        },
        {
          "material": "Ball Clay",
          "amount": 7.5
        },
        {
          "material": "Zinc Oxide",
          "amount": 6.5
        }
      ],
      "additionals": [
        {
          "material": "Tin Oxide",
          "amount": 9.0
        },
        {
          "material": "Copper Carbonate",
          "amount": 0.4
        }
      ],
      "description": "White RETRY My experience with copper red is that what matters most is to begin reduction at cone 012 fairly heavy and then go into moderate reduction after cone 05 drops. Continue moderate to light reduction until cone 10 then a brief oxidation peroid of about 10 minutes. If you over reduce it will be liver brown and under reduced will be celadon. One solution to a problem (uneven, spotty reduction and under reduced)we had was to turn down the gas and air. To slow it down and reduce at the above schedule. We were firing in an Alpine updraft with blowers and just running the same schedule as the people who fired before us. (It was a community center). They were firing at 4 pounds pressure (natural gas) with the blowers at 70. Something like that. But we reduced the gas and the air and the firing was 100% better. No more spotty reduction or unreduced pots. (I kind of miss those unwanted interesting results though.) submitted by: John Britt e-mail:",
      "createdBy": "Glazy Admin",
      "source": "glazy.org",
      "url": "https://glazy.org/recipes/619"
    },
    {
      "id": 5597,
      "code": "GLAZY-5597",
      "name": "Semi satin",
      "cone": "5 - 8",
      "surface": "Satin",
      "transparency": "Transparent",
      "atmosphere": "Oxidation",
      "subtype": "Glaze - Clear",
      "ingredients": [
        {
          "material": "Custer Feldspar",
          "amount": 21.7
        },
        {
          "material": "EP Kaolin",
          "amount": 21.7
        },
        {
          "material": "Silica",
          "amount": 21.7
        },
        {
          "material": "Whiting",
          "amount": 21.7
        },
        {
          "material": "Ferro Frit CC-279-3",
          "amount": 13.2
        }
      ],
      "description": "clear cone 6 no crazing apply two thin coats",
      "createdBy": "kenneth ibbett",
      "source": "glazy.org",
      "url": "https://glazy.org/recipes/5597"
    },
    {
      "id": 39184,
      "code": "GLAZY-39184",
      "name": "Semi transparent Ash Glaze",
      "cone": "6 - 10",
      "surface": "",
      "transparency": "",
      "atmosphere": "Oxidation, Reduction, Neutral",
      "subtype": "Glaze",
      "ingredients": [
        {
          "material": "Mixed wood ash",
          "amount": 42.0
        },
        {
          "material": "Colemanite",
          "amount": 32.0
        },
        {
          "material": "Ball Clay",
          "amount": 14.0
        },
        {
          "material": "Feldspar",
          "amount": 12.0
        }
      ],
      "description": "",
      "createdBy": "Roger Bally",
      "source": "glazy.org",
      "url": "https://glazy.org/recipes/39184"
    },
    {
      "id": 5306,
      "code": "GLAZY-5306",
      "name": "Semi-Gloss",
      "cone": "7 - 8",
      "surface": "Semi-glossy",
      "transparency": "Translucent",
      "atmosphere": "Oxidation, Reduction",
      "subtype": "Glaze - Clear",
      "ingredients": [
        {
          "material": "Silica",
          "amount": 30.0
        },
        {
          "material": "Nepheline Syenite",
          "amount": 26.0
        },
        {
          "material": "EP Kaolin",
          "amount": 17.0
        },
        {
          "material": "Zinc Oxide",
          "amount": 15.0
        },
        {
          "material": "Whiting",
          "amount": 12.0
        }
      ],
      "description": "This recipe was imported from Louis Katz's Hyperglaze database available on his website: http://falcon.tamucc.edu/lkatz/allglazes.txt More information about Louis Katz can be found on his website, http://www.louiskatz.net/ Louis Katz Notes: I am not a safety expert and any information contained in this file about safety should be ignored in favor of advice from experts. All of the materials in all glazes are potentially hazardous. All of these glaze recipes are given without any representation of accuracy or safety. They may work, they may not. They may be safe when fired or they may not. All of the materials used in them have hazards associated with them. You must be have sufficient training in the hazards before you use the the materials. You will have to determine the suitability and safety for your use. Do not assume that a lack of a warning about a material means that it is safe. Cone: 8 7 Surface texture: Semi-Gloss Firing: Ox. or Red. Recipe: Percent Batch Neph Sy 26.00 26.00 Whiting 12.00 12.00 Zinc Oxide 15.00 15.00 EPK 17.00 17.00 Flint 30.00 30.00 Totals: 100.00 % 100.00 gm",
      "createdBy": "Glazy Admin",
      "source": "glazy.org",
      "url": "https://glazy.org/recipes/5306"
    },
    {
      "id": 5173,
      "code": "GLAZY-5173",
      "name": "Semi-Gloss Base",
      "cone": "4 - 6",
      "surface": "Semi-glossy",
      "transparency": "",
      "atmosphere": "Oxidation, Reduction",
      "subtype": "Glaze - Clear",
      "ingredients": [
        {
          "material": "Colemanite",
          "amount": 36.76
        },
        {
          "material": "EP Kaolin",
          "amount": 20.71
        },
        {
          "material": "Silica",
          "amount": 17.88
        },
        {
          "material": "Kingman Feldspar",
          "amount": 17.25
        },
        {
          "material": "Tin Oxide",
          "amount": 7.07
        },
        {
          "material": "Dolomite",
          "amount": 0.33
        }
      ],
      "description": "This recipe was imported from Louis Katz's Hyperglaze database available on his website: http://falcon.tamucc.edu/lkatz/allglazes.txt More information about Louis Katz can be found on his website, http://www.louiskatz.net/ Louis Katz Notes: I am not a safety expert and any information contained in this file about safety should be ignored in favor of advice from experts. All of the materials in all glazes are potentially hazardous. All of these glaze recipes are given without any representation of accuracy or safety. They may work, they may not. They may be safe when fired or they may not. All of the materials used in them have hazards associated with them. You must be have sufficient training in the hazards before you use the the materials. You will have to determine the suitability and safety for your use. Do not assume that a lack of a warning about a material means that it is safe. Cone: 4 5 6 Surface texture: Semi-Gloss Firing: Ox. or Red. Recipe: Percent Batch Kingman 17.25 17.25 Dolomite 0.33 0.33 Colemanite 36.76 36.76 EPK 20.71 20.71 Flint 17.88 17.88 Tin Oxide 7.07 7.07 Totals: 100.00 % 100.00 gm",
      "createdBy": "Glazy Admin",
      "source": "glazy.org",
      "url": "https://glazy.org/recipes/5173"
    },
    {
      "id": 1512,
      "code": "GLAZY-1512",
      "name": "Semi-gloss gray-brown",
      "cone": "5",
      "surface": "Semi-glossy",
      "transparency": "",
      "atmosphere": "Oxidation",
      "subtype": "Glaze - Iron - Slip-Based",
      "ingredients": [
        {
          "material": "Albany slip",
          "amount": 60.0
        },
        {
          "material": "Nepheline Syenite",
          "amount": 40.0
        }
      ],
      "description": "Rob Wadey (robert wadey ) 9734B - 100 Ave Grande Prairie, Alberta t8V 0T6 Phone: (403) 538-3731 Fax: (403) 538.3732",
      "createdBy": "Glazy Admin",
      "source": "glazy.org",
      "url": "https://glazy.org/recipes/1512"
    },
    {
      "id": 16785,
      "code": "GLAZY-16785",
      "name": "Semi-glossy blue and yellow crystal glaze Lasse Ostman",
      "cone": "6 - 9",
      "surface": "Semi-glossy",
      "transparency": "Semi-opaque",
      "atmosphere": "Oxidation",
      "subtype": "Glaze - Crystalline - Micro",
      "ingredients": [
        {
          "material": "Potash Feldspar",
          "amount": 63.0
        },
        {
          "material": "Zinc Oxide",
          "amount": 17.0
        },
        {
          "material": "Dolomite",
          "amount": 16.0
        },
        {
          "material": "Rutile",
          "amount": 3.0
        }
      ],
      "additionals": [
        {
          "material": "Cobalt Carbonate",
          "amount": 1.6
        }
      ],
      "description": "Runny blue and yellow crystal glaze",
      "createdBy": "Linda Bloomfield",
      "source": "glazy.org",
      "url": "https://glazy.org/recipes/16785"
    },
    {
      "id": 6056,
      "code": "GLAZY-6056",
      "name": "Semi-Mat Blue",
      "cone": "10",
      "surface": "Semi-matte",
      "transparency": "Opaque",
      "atmosphere": "Reduction",
      "subtype": "Glaze - Blue - Cobalt",
      "ingredients": [
        {
          "material": "Potash Feldspar",
          "amount": 38.0
        },
        {
          "material": "Whiting",
          "amount": 21.0
        },
        {
          "material": "EP Kaolin",
          "amount": 20.2
        },
        {
          "material": "Silica",
          "amount": 15.2
        },
        {
          "material": "Titanium Dioxide",
          "amount": 4.1
        }
      ],
      "additionals": [
        {
          "material": "Cobalt Carbonate",
          "amount": 1.5
        }
      ],
      "description": "From William \u201cBill\u201d Schran, Teacher & Consultant Creative Creek Artisans: http://www.creativecreekartisans.com/ Cone 10 Reduction Glazes: http://www.creativecreekartisans.com/creativecreekcone10re.htm",
      "createdBy": "William Schran",
      "source": "glazy.org",
      "url": "https://glazy.org/recipes/6056"
    },
    {
      "id": 620,
      "code": "GLAZY-620",
      "name": "Semi-Matt White",
      "cone": "10",
      "surface": "Semi-matte",
      "transparency": "",
      "atmosphere": "",
      "subtype": "Glaze - White, Off-White",
      "ingredients": [
        {
          "material": "Cornwall Stone",
          "amount": 84.21
        },
        {
          "material": "Whiting",
          "amount": 15.79
        }
      ],
      "additionals": [
        {
          "material": "Tin Oxide",
          "amount": 5.26
        }
      ],
      "description": "originally called for Cornish stone. A very hard glaze on Porcelain so should do well on stoneware Strong oxide response..especially cobalt. PEGGY HEER",
      "createdBy": "Glazy Admin",
      "source": "glazy.org",
      "url": "https://glazy.org/recipes/620"
    },
    {
      "id": 5249,
      "code": "GLAZY-5249",
      "name": "Semi-Matte",
      "cone": "6",
      "surface": "Semi-matte",
      "transparency": "",
      "atmosphere": "Oxidation, Reduction",
      "subtype": "Glaze - Clear",
      "ingredients": [
        {
          "material": "Custer Feldspar (1989)",
          "amount": 58.0
        },
        {
          "material": "Silica",
          "amount": 19.0
        },
        {
          "material": "Kaolin",
          "amount": 7.0
        },
        {
          "material": "Zinc Oxide",
          "amount": 6.0
        },
        {
          "material": "Barium Carbonate",
          "amount": 5.0
        },
        {
          "material": "Whiting",
          "amount": 5.0
        }
      ],
