Repository: MrSeldon/argilev2

File: data/glazes/glazy.json (part 246 of 315)
{
      "description": "This recipe was imported from Louis Katz's Hyperglaze database available on his website: http://falcon.tamucc.edu/lkatz/allglazes.txt More information about Louis Katz can be found on his website, http://www.louiskatz.net/ Louis Katz Notes: I am not a safety expert and any information contained in this file about safety should be ignored in favor of advice from experts. All of the materials in all glazes are potentially hazardous. All of these glaze recipes are given without any representation of accuracy or safety. They may work, they may not. They may be safe when fired or they may not. All of the materials used in them have hazards associated with them. You must be have sufficient training in the hazards before you use the the materials. You will have to determine the suitability and safety for your use. Do not assume that a lack of a warning about a material means that it is safe. Cone: 6 Surface texture: Semi-Matte or Satin Firing: Ox. or Red. Recipe: Percent Batch Custer Feldspar 58.00 58.00 Flint 19.00 19.00 Kaolin 7.00 7.00 Zinc Oxide 6.00 6.00 Whiting 5.00 5.00 Barium Carbonate 5.00 5.00 Totals: 100.00 % 100.00 gm",
      "createdBy": "Glazy Admin",
      "source": "glazy.org",
      "url": "https://glazy.org/recipes/5249"
    },
    {
      "id": 43487,
      "code": "GLAZY-43487",
      "name": "Semi-Matte Base",
      "cone": "04 - 02",
      "surface": "Semi-matte",
      "transparency": "",
      "atmosphere": "Oxidation",
      "subtype": "Glaze - White, Off-White",
      "ingredients": [
        {
          "material": "Kona F-4 feldspar",
          "amount": 46.0
        },
        {
          "material": "Barium Carbonate",
          "amount": 13.0
        },
        {
          "material": "Silica",
          "amount": 13.0
        },
        {
          "material": "Whiting",
          "amount": 13.0
        },
        {
          "material": "Colemanite",
          "amount": 12.0
        },
        {
          "material": "Zinc Oxide",
          "amount": 3.0
        }
      ],
      "description": "From Virginia Scotchie's Clay and Glaze Compendium",
      "createdBy": "Glazy Admin",
      "source": "glazy.org",
      "url": "https://glazy.org/recipes/43487"
    },
    {
      "id": 43829,
      "code": "GLAZY-43829",
      "name": "Semi-Matte Blue",
      "cone": "9 - 10",
      "surface": "Semi-matte",
      "transparency": "",
      "atmosphere": "Reduction",
      "subtype": "Glaze - Blue",
      "ingredients": [
        {
          "material": "Custer Feldspar",
          "amount": 38.0
        },
        {
          "material": "Whiting",
          "amount": 21.0
        },
        {
          "material": "EP Kaolin",
          "amount": 20.2
        },
        {
          "material": "Silica",
          "amount": 15.2
        },
        {
          "material": "Titanium Dioxide",
          "amount": 4.1
        },
        {
          "material": "Cobalt Carbonate",
          "amount": 1.5
        }
      ],
      "description": "From Virginia Scotchie's Clay and Glaze Compendium",
      "createdBy": "Glazy Admin",
      "source": "glazy.org",
      "url": "https://glazy.org/recipes/43829"
    },
    {
      "id": 1513,
      "code": "GLAZY-1513",
      "name": "Semi-matte High Calcium Base 2",
      "cone": "6",
      "surface": "Satin",
      "transparency": "",
      "atmosphere": "",
      "subtype": "Glaze - Matte",
      "ingredients": [
        {
          "material": "EP Kaolin",
          "amount": 28.0
        },
        {
          "material": "Wollastonite",
          "amount": 28.0
        },
        {
          "material": "Ferro Frit 3195",
          "amount": 23.0
        },
        {
          "material": "Silica",
          "amount": 17.0
        },
        {
          "material": "Nepheline Syenite",
          "amount": 4.0
        }
      ],
      "description": "Cadet #6302 2-5% Blackberry #6381 3-8% Turquoise #6364 2-6% Deep Salmon #6031 3-5% Black Nickel 1-2% Golden Ambrosia #6129 5% Amethyst 3-5% Peacock #6396 2-4% Saturn Orange #6121 3-5% Fawn #6104 5-8% From Kristen Kieffer. From Matering Cone 6 Glazes book.",
      "createdBy": "Glazy Admin",
      "source": "glazy.org",
      "url": "https://glazy.org/recipes/1513"
    },
    {
      "id": 347949,
      "code": "GLAZY-347949",
      "name": "Semi-matte OFF WHITE",
      "cone": "5 - 7",
      "surface": "Semi-matte",
      "transparency": "Opaque",
      "atmosphere": "Oxidation",
      "subtype": "Glaze - White, Off-White",
      "ingredients": [
        {
          "material": "Nepheline Syenite",
          "amount": 29.0
        },
        {
          "material": "Kaolin",
          "amount": 28.0
        },
        {
          "material": "Gerstley Borate",
          "amount": 15.0
        },
        {
          "material": "Dolomite",
          "amount": 14.0
        },
        {
          "material": "Silica",
          "amount": 14.0
        }
      ],
      "additionals": [
        {
          "material": "Tin Oxide",
          "amount": 8.0
        }
      ],
      "description": "This is a semi matte off-white recipe with Dolomite as Flux and Tin (8%) as opacifier. It should give good coverage also with only 5-6% Tin. It has been tested with oxides and gave good results with: - Nickel Carbonate 1,3% (more white/beige) - Manganese dioxide 1% (light brown) - Cobalt oxide 0,3% (Light blue) - Copper Carbonate 2% (Light green) The water content is 120%. If applied too thick it can cause pinholes, 2-3 sec dipping should be enough. Normal firing schedule at 1240 C with 20 min soaking time.",
      "createdBy": "Blayse Ceramic",
      "source": "glazy.org",
      "url": "https://glazy.org/recipes/347949"
    },
    {
      "id": 2145,
      "code": "GLAZY-2145",
      "name": "Semi-Opaque Carlton Ball 04",
      "cone": "04 - 03",
      "surface": "Semi-glossy",
      "transparency": "Translucent",
      "atmosphere": "Oxidation",
      "subtype": "Glaze - White, Off-White",
      "ingredients": [
        {
          "material": "Feldspar",
          "amount": 33.2
        },
        {
          "material": "Silica",
          "amount": 26.8
        },
        {
          "material": "Gerstley Borate",
          "amount": 22.0
        },
        {
          "material": "Zinc Oxide",
          "amount": 6.7
        },
        {
          "material": "Barium Carbonate",
          "amount": 5.5
        },
        {
          "material": "Kaolin",
          "amount": 3.9
        },
        {
          "material": "Whiting",
          "amount": 1.0
        }
      ],
      "description": "Glaze Type: Low fire (Boron) Opacity if used over a red clay body. semi-opaque, nice texture and feel.",
      "createdBy": "Glazy Admin",
      "source": "glazy.org",
      "url": "https://glazy.org/recipes/2145"
    },
    {
      "id": 5250,
      "code": "GLAZY-5250",
      "name": "Semi-Opaque Gloss",
      "cone": "6",
      "surface": "Glossy",
      "transparency": "Semi-opaque",
      "atmosphere": "Oxidation, Reduction",
      "subtype": "Glaze - Clear",
      "ingredients": [
        {
          "material": "Kona F-4 feldspar",
          "amount": 43.0
        },
        {
          "material": "Silica",
          "amount": 23.0
        },
        {
          "material": "Kentucky OM #4 Ball Clay",
          "amount": 10.0
        },
        {
          "material": "Barium Carbonate",
          "amount": 8.0
        },
        {
          "material": "Whiting",
          "amount": 7.0
        },
        {
          "material": "Zinc Oxide",
          "amount": 7.0
        },
        {
          "material": "Talc",
          "amount": 2.0
        }
      ],
      "description": "This recipe was imported from Louis Katz's Hyperglaze database available on his website: http://falcon.tamucc.edu/lkatz/allglazes.txt More information about Louis Katz can be found on his website, http://www.louiskatz.net/ Louis Katz Notes: I am not a safety expert and any information contained in this file about safety should be ignored in favor of advice from experts. All of the materials in all glazes are potentially hazardous. All of these glaze recipes are given without any representation of accuracy or safety. They may work, they may not. They may be safe when fired or they may not. All of the materials used in them have hazards associated with them. You must be have sufficient training in the hazards before you use the the materials. You will have to determine the suitability and safety for your use. Do not assume that a lack of a warning about a material means that it is safe. Cone: 6 Surface texture: ? Firing: Ox. or Red. Recipe: Percent Batch F-4 43.00 43.00 Flint 23.00 23.00 OM4 10.00 10.00 Barium Carbonate 8.00 8.00 Zinc Oxide 7.00 7.00 Whiting 7.00 7.00 Talc 2.00 2.00 Totals: 100.00 % 100.00 gm",
      "createdBy": "Glazy Admin",
      "source": "glazy.org",
      "url": "https://glazy.org/recipes/5250"
    },
    {
      "id": 1514,
      "code": "GLAZY-1514",
      "name": "Semi-transparent Matte",
      "cone": "5",
      "surface": "Matte",
      "transparency": "",
      "atmosphere": "Oxidation",
      "subtype": "Glaze - Matte",
      "ingredients": [
        {
          "material": "Ferro Frit 3195",
          "amount": 41.5
        },
        {
          "material": "Silica",
          "amount": 30.8
        },
        {
          "material": "G-200 Feldspar",
          "amount": 16.9
        },
        {
          "material": "EP Kaolin",
          "amount": 6.7
        },
        {
          "material": "Whiting",
          "amount": 4.1
        }
      ],
      "additionals": [
        {
          "material": "Bentonite",
          "amount": 2.6
        }
      ],
      "description": "I got this glaze from Ceramics Monthly and when I tested it -- I thought it was wonderful, but when I put it on a few larger pieces it was awful!! I'm not quite ready to give up on it. Can someone look it over and make suggestions about the portions of chemicals? On the tests it was a semi-transparent matt. On the larger pieces it ended up black and crusty and cratery. Yuck! Any help would be appreciated. Waiting hopefully with my crusty pots. Sue sue hintz",
      "createdBy": "Glazy Admin",
      "source": "glazy.org",
      "url": "https://glazy.org/recipes/1514"
    },
    {
      "id": 4722,
      "code": "GLAZY-4722",
      "name": "Semi-Transparent White Crackle",
      "cone": "4",
      "surface": "",
      "transparency": "",
      "atmosphere": "Oxidation, Reduction",
      "subtype": "Glaze - White, Off-White",
      "ingredients": [
        {
          "material": "Kona F-4 feldspar",
          "amount": 54.0
        },
        {
          "material": "Colemanite",
          "amount": 40.0
        },
        {
          "material": "Zircopax",
          "amount": 6.0
        }
      ],
      "description": "This recipe was imported from Louis Katz's Hyperglaze database available on his website: http://falcon.tamucc.edu/lkatz/allglazes.txt More information about Louis Katz can be found on his website, http://www.louiskatz.net/ Louis Katz Notes: I am not a safety expert and any information contained in this file about safety should be ignored in favor of advice from experts. All of the materials in all glazes are potentially hazardous. All of these glaze recipes are given without any representation of accuracy or safety. They may work, they may not. They may be safe when fired or they may not. All of the materials used in them have hazards associated with them. You must be have sufficient training in the hazards before you use the the materials. You will have to determine the suitability and safety for your use. Do not assume that a lack of a warning about a material means that it is safe. Cone: 04 Color: white Surface texture: ? Firing: Ox. or Red. Recipe: Percent Batch Colemanite 40.00 40.00 F-4 54.00 54.00 Zircopax 6.00 6.00 Totals: 100.00 % 100.00 gm",
      "createdBy": "Glazy Admin",
      "source": "glazy.org",
      "url": "https://glazy.org/recipes/4722"
    },
    {
      "id": 78180,
      "code": "GLAZY-78180",
      "name": "Sensei Red",
      "cone": "5 - 6",
      "surface": "Glossy",
      "transparency": "Opaque",
      "atmosphere": "Oxidation",
      "subtype": "Glaze - Red - Stain",
      "ingredients": [
        {
          "material": "Kona F-4 feldspar",
          "amount": 50.0
        },
        {
          "material": "Wollastonite",
          "amount": 20.0
        },
        {
          "material": "EP Kaolin",
          "amount": 10.0
        },
        {
          "material": "Gerstley Borate",
          "amount": 10.0
        },
        {
          "material": "Silica",
          "amount": 10.0
        }
      ],
      "additionals": [
        {
          "material": "Mason Stain #6097 Dark Red",
          "amount": 10.0
        },
        {
          "material": "Red Iron Oxide",
          "amount": 3.0
        }
      ],
      "description": "A studio glaze at the Red Lodge Clay Center The original recipe with Kona F-4 is listed here, but we currently use a Minspar 1:1 substitution.",
      "createdBy": "Red Lodge Clay Center",
      "source": "glazy.org",
      "url": "https://glazy.org/recipes/78180"
    },
    {
      "id": 121307,
      "code": "GLAZY-121307",
      "name": "SF Ash Glaze",
      "cone": "4 - 8",
      "surface": "Satin-matte",
      "transparency": "Semi-opaque",
      "atmosphere": "Reduction, Salt & Soda, Neutral, Oxidation",
      "subtype": "Glaze - Ash",
      "ingredients": [
        {
          "material": "Silica",
          "amount": 31.0
        },
        {
          "material": "Neph Sye A270",
          "amount": 25.0
        },
        {
          "material": "Red Iron Oxide",
          "amount": 15.0
        },
        {
          "material": "EP Kaolin",
          "amount": 12.5
        },
        {
          "material": "Redart",
          "amount": 12.5
        },
        {
          "material": "Cobalt Carbonate",
          "amount": 1.5
        },
        {
          "material": "Wood ash",
          "amount": 1.0
        }
      ],
      "description": "",
      "createdBy": "HP Bloomer IV",
      "source": "glazy.org",
      "url": "https://glazy.org/recipes/121307"
    },
    {
      "id": 1515,
      "code": "GLAZY-1515",
      "name": "SG Dryish Stone Matte",
      "cone": "5 - 6",
      "surface": "Matte",
      "transparency": "",
      "atmosphere": "Reduction",
      "subtype": "Glaze - Matte",
      "ingredients": [
        {
          "material": "Nepheline Syenite",
          "amount": 33.6
        },
        {
          "material": "Silica",
          "amount": 16.0
        },
        {
          "material": "Talc",
          "amount": 11.2
        },
        {
          "material": "Gerstley Borate",
          "amount": 9.6
        },
        {
          "material": "Dolomite",
          "amount": 5.6
        },
        {
          "material": "EP Kaolin",
          "amount": 4.0
        }
      ],
      "additionals": [
        {
          "material": "Chrome Oxide",
          "amount": 0.4
        },
        {
          "material": "Cobalt Carbonate",
          "amount": 0.4
        },
        {
          "material": "Iron oxide",
          "amount": 0.4
        }
      ],
      "description": "Glaze Type: Mg Ca Na Colorants listed give \"Peacock Blue\". Glaze Type: Mg Ca Na . Opacity: ?. Firing type: Reduction .",
      "createdBy": "Glazy Admin",
      "source": "glazy.org",
      "url": "https://glazy.org/recipes/1515"
    },
    {
      "id": 1517,
      "code": "GLAZY-1517",
      "name": "SG Silky",
      "cone": "5",
      "surface": "Semi-matte",
      "transparency": "",
      "atmosphere": "Oxidation",
      "subtype": "Glaze",
      "ingredients": [
        {
          "material": "Kona F-4 feldspar",
          "amount": 40.0
        },
        {
          "material": "Gerstley Borate",
          "amount": 18.0
        }
      ],
      "description": "From Posey Bacopoulos. Yellow: 10% vanadium stain. Turq.: 3% copper Carb. Lavender: 0.25% cobalt carb + 2% rutile.",
      "createdBy": "Glazy Admin",
      "source": "glazy.org",
      "url": "https://glazy.org/recipes/1517"
    },
    {
      "id": 1518,
      "code": "GLAZY-1518",
      "name": "SG Silky c 5-6",
      "cone": "5 - 6",
      "surface": "Satin-matte",
      "transparency": "Translucent",
      "atmosphere": "Oxidation",
      "subtype": "Glaze - White, Off-White",
      "ingredients": [
        {
          "material": "Kona F-4 feldspar",
          "amount": 40.0
        },
        {
          "material": "Gerstley Borate",
          "amount": 18.0
        },
        {
          "material": "Silica",
          "amount": 17.0
        },
        {
          "material": "Talc",
          "amount": 13.0
        },
        {
          "material": "Dolomite",
          "amount": 8.0
        },
        {
          "material": "EP Kaolin",
          "amount": 4.0
        }
      ],
      "additionals": [
        {
          "material": "Zircopax",
          "amount": 10.0
        },
        {
          "material": "Bentonite",
          "amount": 2.0
        }
      ],
      "description": "yellow: 10% vanadium stain turquoise: 3% CuCO3 lavender: 0.25% CoCO3 + 2% Rutile from Posey Bacopoulos",
      "createdBy": "Glazy Admin",
      "source": "glazy.org",
      "url": "https://glazy.org/recipes/1518"
    },
    {
      "id": 10564,
      "code": "GLAZY-10564",
      "name": "SG-10",
      "cone": "4",
      "surface": "",
      "transparency": "",
      "atmosphere": "Oxidation",
      "subtype": "Glaze - Iron - Oil Spot",
      "ingredients": [
        {
          "material": "Roof tile waste - Caki",
          "amount": 85.0
        },
        {
          "material": "Ulexite - Caki",
          "amount": 4.5
        },
        {
          "material": "Silica",
          "amount": 3.0
        },
        {
          "material": "Sodium Feldspar - Caki",
          "amount": 3.0
        },
        {
          "material": "Potassium Feldspar - Caki",
          "amount": 3.0
        },
        {
          "material": "Kaolin - Caki",
          "amount": 1.5
        }
      ],
      "description": "An oilspot-type glaze using roof tile waste. From an article in the Journal of the Australian Ceramics Society.",
      "createdBy": "Pieter Mostert",
      "source": "glazy.org",
      "url": "https://glazy.org/recipes/10564"
    },
    {
      "id": 291005,
      "code": "GLAZY-291005",
      "name": "SG-104 Chappell's Temmoku Green Semi-Gloss",
      "cone": "8",
      "surface": "Semi-glossy",
      "transparency": "Opaque",
      "atmosphere": "Oxidation, Neutral, Reduction",
      "subtype": "Glaze - Iron - Tenmoku",
      "ingredients": [
        {
          "material": "Goldart",
          "amount": 26.4
        },
        {
          "material": "Silica",
          "amount": 26.4
        },
        {
          "material": "Custer Feldspar",
          "amount": 24.2
        },
        {
          "material": "Whiting",
          "amount": 19.8
        },
        {
          "material": "Spodumene",
          "amount": 3.2
        }
      ],
      "additionals": [
        {
          "material": "Iron oxide",
          "amount": 9.0
        },
        {
          "material": "Bentonite",
          "amount": 2.0
        }
      ],
      "description": "feldspathic, opaque, semi-gloss From \"The Potter's Complete Book of Clay and Glazes\" (2nd edition) by James Chappell \"Fires to an opaque dark olive in oxidation, and black in reduction.\" The original recipe called for sieved stoneware clay, so I put in goldart. Try whatever you have on hand. At cone 8 it is a rich purplish black, if you subsequently do a strike firing at bisque temps, it becomes a nice olive green-yellow, as you can see in my picture. The test tile is cone 8 and the bowl is cone 8 followed by cone 04 (I just threw it in with my bisque to see what would happen)",
      "createdBy": "Odysseas G Ladopoulos",
      "source": "glazy.org",
      "url": "https://glazy.org/recipes/291005"
    },
    {
      "id": 41973,
      "code": "GLAZY-41973",
      "name": "SG-20 (Romero House)",
      "cone": "10",
      "surface": "Matte",
      "transparency": "",
      "atmosphere": "Reduction",
      "subtype": "Glaze - White, Off-White",
      "ingredients": [
        {
          "material": "Custer Feldspar",
          "amount": 50.0
        },
        {
          "material": "EP Kaolin",
          "amount": 25.0
        },
        {
          "material": "Dolomite",
          "amount": 22.0
        },
        {
          "material": "Whiting",
          "amount": 3.0
        }
      ],
      "description": "",
      "createdBy": "KBangs",
      "source": "glazy.org",
      "url": "https://glazy.org/recipes/41973"
    },
    {
      "id": 622,
      "code": "GLAZY-622",
      "name": "SG-21",
      "cone": "10",
      "surface": "Matte",
      "transparency": "Semi-opaque",
      "atmosphere": "Oxidation",
      "subtype": "Glaze - Matte - Magnesium Matte",
      "ingredients": [
        {
          "material": "Kona F-4 feldspar",
          "amount": 40.0
        },
        {
          "material": "Dolomite",
          "amount": 15.0
        },
        {
          "material": "EP Kaolin",
          "amount": 15.0
        },
        {
          "material": "Magnesium carbonate",
          "amount": 10.0
        },
        {
          "material": "Silica",
          "amount": 10.0
        },
        {
          "material": "Whiting",
          "amount": 10.0
        }
      ],
      "description": "Glaze Type: Magnesium matt From Aysha Peltz",
      "createdBy": "Glazy Admin",
      "source": "glazy.org",
      "url": "https://glazy.org/recipes/622"
    },
    {
      "id": 623,
      "code": "GLAZY-623",
      "name": "SG-21 adjusted",
      "cone": "10",
      "surface": "Matte",
      "transparency": "Semi-opaque",
      "atmosphere": "Oxidation",
      "subtype": "Glaze - Matte - Magnesium Matte",
      "ingredients": [
        {
          "material": "Kona F-4 feldspar",
          "amount": 34.2
        },
        {
          "material": "Dolomite",
          "amount": 28.2
        },
        {
          "material": "Silica",
          "amount": 23.1
        },
        {
          "material": "Alumina Hydrate",
          "amount": 13.6
        },
        {
          "material": "Magnesium carbonate",
          "amount": 0.8
        },
        {
          "material": "Bone Ash",
          "amount": 0.07
        }
      ],
      "description": "Glaze Type: Magnesium matt From Aysha Peltz",
      "createdBy": "Glazy Admin",
      "source": "glazy.org",
      "url": "https://glazy.org/recipes/623"
    },
    {
      "id": 20152,
      "code": "GLAZY-20152",
      "name": "SG-4 Clear Base- Peter Pincus",
      "cone": "6",
      "surface": "Semi-glossy",
      "transparency": "Translucent",
      "atmosphere": "Oxidation",
      "subtype": "Glaze - Clear",
      "ingredients": [
        {
          "material": "EP Kaolin",
          "amount": 26.6
        },
        {
          "material": "Vansil W-30 Wollastonite",
          "amount": 26.6
        },
        {
          "material": "Ferro Frit 3195",
          "amount": 22.0
        },
        {
          "material": "Silica",
          "amount": 16.0
        },
        {
          "material": "Gerstley Borate",
          "amount": 4.8
        },
        {
          "material": "Neph Sye A270",
          "amount": 4.0
        }
      ],
      "description": "Recipe Found published in \"Glaze the Ultimate Ceramic Artist's Guide to Glaze and Color\" by Taylor and Doody. Notes: I will be testing this glaze with the addition of pink and purple stains 8%. I will post photos when completed.",
      "createdBy": "Stephanie Marston",
      "source": "glazy.org",
      "url": "https://glazy.org/recipes/20152"
    },
    {
      "id": 21742,
      "code": "GLAZY-21742",
      "name": "SG-4 Clear Base- Peter Pincus no 3195",
      "cone": "6",
      "surface": "Semi-glossy",
      "transparency": "Translucent",
      "atmosphere": "Oxidation",
      "subtype": "Glaze - Clear",
      "ingredients": [
        {
          "material": "Ferro Frit 3134",
          "amount": 27.6
        },
        {
          "material": "EP Kaolin",
          "amount": 25.05
        },
        {
          "material": "Vansil W-30 Wollastonite",
          "amount": 20.81
        },
        {
          "material": "Silica",
          "amount": 18.05
        },
        {
          "material": "Gerstley Borate",
          "amount": 4.25
        },
        {
          "material": "Neph Sye A270",
          "amount": 4.25
        }
      ],
      "description": "Recipe Found published in \"Glaze the Ultimate Ceramic Artist's Guide to Glaze and Color\" by Taylor and Doody. Notes: I will be testing this glaze with the addition of pink and purple stains 8%. I will post photos when completed.",
      "createdBy": "Stephanie Marston",
      "source": "glazy.org",
      "url": "https://glazy.org/recipes/21742"
    },
    {
      "id": 1519,
      "code": "GLAZY-1519",
      "name": "SG-42 Clear Glaze",
      "cone": "5 - 7",
      "surface": "Glossy",
      "transparency": "",
      "atmosphere": "Oxidation, Reduction",
      "subtype": "Glaze - Clear",
      "ingredients": [
        {
          "material": "Silica",
          "amount": 30.28
        },
        {
          "material": "Nepheline Syenite",
          "amount": 23.85
        },
        {
          "material": "Pemco Frit P-626",
          "amount": 20.58
        },
        {
          "material": "Wollastonite",
          "amount": 13.85
        },
        {
          "material": "EP Kaolin",
          "amount": 6.83
        },
        {
          "material": "Whiting",
          "amount": 4.62
        }
      ],
      "additionals": [
        {
          "material": "Bentonite",
          "amount": 1.92
        }
      ],
      "description": "C.M.C. 1 tsp I have been off-line for several days (art fair a'comin') and upon retrieving my e-mail found several of you interested in my recipe for a cone 6 clear glaze that worked well (for me, anyway) over underglazes. (Sorry for the delay) It works over the Amaco Reward Velvet Underglazes, including reds, purples, etc. I will post the original recipe and then add my revisions. OK. The above glaze crazed on my A.R.T. #135 porcelain at cone 6. Being absolutely non-technical, I stumbled in to the following substitution: I substituted calcined kaolin (comercial name Glomax, from A.R.T.) for the EPK. I also substituted Amorphous Silica for the Flint. I don't use C.M.C. I do add Flocs...it settles out. It is glossy and very clear. My samples from two/three years ago still look good, no delayed crazing. I don't use it on anything, because I found a whole palette of glazes while I was looking for a good clear, and have lost interest in underglaze decorating. The pursuit was interesting, though ;-) I found the Pemco Frit 626 through Trinity supply in Texas. I do not know about substitutes. submitted by: Candice Roeder source for original recipe: James Chappell",
      "createdBy": "Glazy Admin",
      "source": "glazy.org",
      "url": "https://glazy.org/recipes/1519"
    },
    {
      "id": 291012,
      "code": "GLAZY-291012",
      "name": "SG-90 Chappell's Clear Gloss Base - sub custer",
      "cone": "8",
      "surface": "Glossy",
      "transparency": "Transparent",
      "atmosphere": "Oxidation, Neutral, Reduction",
      "subtype": "Glaze",
      "ingredients": [
        {
          "material": "Silica",
          "amount": 33.5
        },
        {
          "material": "Custer Feldspar",
          "amount": 28.5
        },
        {
          "material": "Whiting",
          "amount": 18.6
        },
        {
          "material": "Kaolin",
          "amount": 16.2
        },
        {
          "material": "Magnesium carbonate",
          "amount": 2.2
        },
        {
          "material": "Bentonite",
          "amount": 2.0
        }
      ],
      "description": "feldspathic, transparent, gloss From \"The Potter's Complete Book of Clay and Glazes\" (2nd edition) by James Chappell \"This glaze fires to a bright, clear, gloss in reduction or oxidation. It is a good base for most colorants.\" The original recipe calls for Kingman feldspar, but that is no longer available. Chappell says Custer can sub, so try that. If Custer doesn't work or disappears, other options may be Mahavir Indian feldspar k, or a 3:7 blend of minspar 200 and G-200HP. Calls for 1 tsp CMC. Results: good functional glaze. Durable, no leaching, dishwasher safe, resistant to scratches. It looks spectacular with 12% iron and remains functional.",
      "createdBy": "Odysseas G Ladopoulos",
      "source": "glazy.org",
      "url": "https://glazy.org/recipes/291012"
    },
    {
      "id": 9851,
      "code": "GLAZY-9851",
      "name": "SGA 1",
      "cone": "4",
      "surface": "Glossy",
      "transparency": "Semi-opaque",
      "atmosphere": "Oxidation",
      "subtype": "Glaze - White, Off-White",
      "ingredients": [
        {
          "material": "Potash Feldspar CPS",
          "amount": 34.6
        },
        {
          "material": "Kaolin G1",
          "amount": 21.2
        },
        {
          "material": "Nepheline Syenite, North Cape",
          "amount": 16.6
        },
        {
          "material": "Borax",
          "amount": 10.0
        },
        {
          "material": "Wollastonite",
          "amount": 9.2
        },
        {
          "material": "Talc - CPS",
          "amount": 8.5
        }
      ],
      "description": "Orange-peel texture. Crazed on a white body (P4), but not on a red stoneware (VEW1).",
      "createdBy": "Pieter Mostert",
      "source": "glazy.org",
      "url": "https://glazy.org/recipes/9851"
    },
    {
      "id": 3781,
      "code": "GLAZY-3781",
      "name": "SH6 Shino glaze",
      "cone": "9 - 10",
      "surface": "",
      "transparency": "",
      "atmosphere": "Reduction",
      "subtype": "Glaze - Shino",
      "ingredients": [
        {
          "material": "Ball Clay",
          "amount": 33.33
        },
        {
          "material": "Nepheline Syenite",
          "amount": 33.33
        },
        {
          "material": "Wollastonite",
          "amount": 33.33
        }
      ],
      "description": "Use only on brown stoneware clays with or without lava or pyrite. Do not work on white or gray clays. Apply normal to thick. 1260-1280oC with good to heavy reduction. http://www.stoneware.net/stoneware/glasyrer/recept/otherred/sh6.htm",
      "createdBy": "Lasse \u00d6stman",
      "source": "glazy.org",
      "url": "https://glazy.org/recipes/3781"
    },
    {
      "id": 7741,
      "code": "GLAZY-7741",
      "name": "Shadow",
      "cone": "5 - 6",
      "surface": "Glossy",
      "transparency": "Translucent",
      "atmosphere": "Neutral",
      "subtype": "Glaze - Purple - Manganese",
      "ingredients": [
        {
          "material": "Ferro Frit 3195",
          "amount": 30.0
        },
        {
          "material": "Wollastonite",
          "amount": 30.0
        },
        {
          "material": "EP Kaolin",
          "amount": 20.0
        },
        {
          "material": "Silica",
          "amount": 20.0
        }
      ],
      "additionals": [
        {
          "material": "Manganese Dioxide",
          "amount": 3.7
        },
        {
          "material": "Cobalt Oxide",
          "amount": 0.3
        }
      ],
      "description": "Recipe from http://www.frogpondpottery.com/tested-glazes/",
      "createdBy": "Tamas Ferencz",
      "source": "glazy.org",
      "url": "https://glazy.org/recipes/7741"
    },
    {
      "id": 9894,
      "code": "GLAZY-9894",
      "name": "Shadow",
      "cone": "6",
      "surface": "Glossy",
      "transparency": "Translucent",
      "atmosphere": "Oxidation",
      "subtype": "Glaze - Iron - Celadon - Blue",
      "ingredients": [
        {
          "material": "Silica",
          "amount": 30.0
        },
        {
          "material": "Whiting",
          "amount": 20.0
        },
        {
          "material": "Kentucky OM #4 Ball Clay",
          "amount": 18.0
        },
        {
          "material": "Nepheline Syenite",
          "amount": 18.0
        },
        {
          "material": "Ferro Frit 3134",
          "amount": 14.0
        }
      ],
      "additionals": [
        {
          "material": "Red Iron Oxide",
          "amount": 2.0
        },
        {
          "material": "Cobalt Carbonate",
          "amount": 0.5
        }
      ],
      "description": "Blue Grey, Transparent/Translucent",
      "createdBy": "LOAM Clay Studio Inc.",
      "source": "glazy.org",
      "url": "https://glazy.org/recipes/9894"
    },
    {
      "id": 2323,
      "code": "GLAZY-2323",
      "name": "Shadow Slip",
      "cone": "08 - 05 1/2",
      "surface": "",
      "transparency": "",
      "atmosphere": "",
      "subtype": "Glaze - Refractory",
      "ingredients": [
        {
          "material": "Fireclay",
          "amount": 50.0
        },
        {
          "material": "EP Kaolin",
          "amount": 30.0
        },
        {
          "material": "Alumina Hydrate",
          "amount": 20.0
        }
      ],
      "description": "Leaves pattern Reducing Alumina to 10% makes it easier to remove No glaze is used. To make this stuff stick I terra sig and burnish the pot, wet it, then pour on this stuff thick and gloppy. It's hard to prevent some from falling off but removal is easy at the end.",
      "createdBy": "Glazy Admin",
      "source": "glazy.org",
      "url": "https://glazy.org/recipes/2323"
    },
    {
      "id": 40402,
      "code": "GLAZY-40402",
      "name": "Shallow Ashley",
      "cone": "6 - 10",
      "surface": "Matte",
      "transparency": "Opaque",
      "atmosphere": "Oxidation",
      "subtype": "Glaze - Crystalline - Micro",
      "ingredients": [
        {
          "material": "Nepheline Syenite",
          "amount": 26.95
        },
        {
          "material": "Silica",
          "amount": 26.0
        },
        {
          "material": "Dolomite",
          "amount": 16.05
        },
        {
          "material": "EP Kaolin",
          "amount": 13.17
        },
        {
          "material": "Talc",
          "amount": 11.29
        },
        {
          "material": "Lithium Carbonate",
          "amount": 6.54
        }
      ],
      "additionals": [
        {
          "material": "Titanium Dioxide",
          "amount": 5.0
        },
        {
          "material": "Zircopax",
          "amount": 5.0
        },
        {
          "material": "Cobalt Carbonate",
          "amount": 2.0
        }
      ],
      "description": "(if the blue were darker it would be deeper, right?) not to say \"ashley\" is shallow :(",
      "createdBy": "Ginger",
      "source": "glazy.org",
      "url": "https://glazy.org/recipes/40402"
    },
    {
      "id": 5196,
      "code": "GLAZY-5196",
      "name": "Shameless Nameless",
      "cone": "5 - 6",
      "surface": "",
      "transparency": "",
      "atmosphere": "Oxidation, Reduction",
      "subtype": "Glaze",
      "ingredients": [
        {
          "material": "Colemanite",
          "amount": 53.0
        },
        {
          "material": "Silica",
          "amount": 25.6
        },
        {
          "material": "Kaolin",
          "amount": 8.9
        },
        {
          "material": "Whiting",
          "amount": 7.0
        },
        {
          "material": "Zinc Oxide",
          "amount": 5.5
        }
      ],
      "additionals": [
        {
          "material": "Rutile",
          "amount": 5.0
        },
        {
          "material": "Copper Carbonate",
          "amount": 2.0
        }
      ],
      "description": "This recipe was imported from Louis Katz's Hyperglaze database available on his website: http://falcon.tamucc.edu/lkatz/allglazes.txt More information about Louis Katz can be found on his website, http://www.louiskatz.net/ Louis Katz Notes: I am not a safety expert and any information contained in this file about safety should be ignored in favor of advice from experts. All of the materials in all glazes are potentially hazardous. All of these glaze recipes are given without any representation of accuracy or safety. They may work, they may not. They may be safe when fired or they may not. All of the materials used in them have hazards associated with them. You must be have sufficient training in the hazards before you use the the materials. You will have to determine the suitability and safety for your use. Do not assume that a lack of a warning about a material means that it is safe. Cone: 5 6 Firing: Ox. or Red. Recipe: Percent Batch Whiting 7.00 7.00 Colemanite 53.00 53.00 Zinc Oxide 5.50 5.50 Kaolin 8.90 8.90 Flint 25.60 25.60 Totals: 100.00 % 100.00 gm Also add: Rutile 5.00 5.00 Copper Carbonate 2.00 2.00",
      "createdBy": "Glazy Admin",
      "source": "glazy.org",
      "url": "https://glazy.org/recipes/5196"
    },
    {
      "id": 5045,
      "code": "GLAZY-5045",
      "name": "Shamo",
      "cone": "10",
      "surface": "",
      "transparency": "",
      "atmosphere": "Oxidation, Reduction",
      "subtype": "Glaze",
      "ingredients": [
        {
          "material": "Kona F-4 feldspar",
          "amount": 29.4
        },
        {
          "material": "Kaolin",
          "amount": 20.8
        },
        {
          "material": "Custer Feldspar (1989)",
          "amount": 18.6
        },
        {
          "material": "Dolomite",
          "amount": 11.4
        },
        {
          "material": "Whiting",
          "amount": 10.0
        },
        {
          "material": "Tin Oxide",
          "amount": 4.8
        },
        {
          "material": "Bone Ash",
          "amount": 3.6
        },
        {
          "material": "Talc",
          "amount": 1.4
        }
      ],
      "description": "This recipe was imported from Louis Katz's Hyperglaze database available on his website: http://falcon.tamucc.edu/lkatz/allglazes.txt More information about Louis Katz can be found on his website, http://www.louiskatz.net/ Louis Katz Notes: I am not a safety expert and any information contained in this file about safety should be ignored in favor of advice from experts. All of the materials in all glazes are potentially hazardous. All of these glaze recipes are given without any representation of accuracy or safety. They may work, they may not. They may be safe when fired or they may not. All of the materials used in them have hazards associated with them. You must be have sufficient training in the hazards before you use the the materials. You will have to determine the suitability and safety for your use. Do not assume that a lack of a warning about a material means that it is safe. Cone: 10 Firing: Ox. or Red. Recipe: Percent Batch Kaolin 20.80 1664 Custer feldspar 18.60 1488 Whiting 10.00 800 Talc 1.40 112 Bone Ash 3.60 288 Dolomite 11.40 912 F-4 29.40 2352 Tin Oxide 4.80 384 Totals: 100.00 % 8000 Gm",
      "createdBy": "Glazy Admin",
      "source": "glazy.org",
      "url": "https://glazy.org/recipes/5045"
    },
    {
      "id": 29063,
      "code": "GLAZY-29063",
      "name": "Shaner Albany",
      "cone": "10",
      "surface": "",
      "transparency": "",
      "atmosphere": "Reduction",
      "subtype": "Glaze - Iron - Slip-Based",
      "ingredients": [
        {
          "material": "Albany slip",
          "amount": 70.0
        },
        {
          "material": "Whiting",
          "amount": 20.0
        },
        {
          "material": "Barium Carbonate",
