Repository: MrSeldon/argilev2

File: data/glazes/glazy.json (part 247 of 315)
{
          "amount": 10.0
        }
      ],
      "description": "From the Kansas City Art Institute Ceramic Department (KCAI), Glaze Formulas, 15 February 1990. Labeled \"St. John Salt Glazes\" http://www.brackers.com/wp-content/uploads/2015/02/KCAI-Glaze-Recpies.pdf",
      "createdBy": "Glazy Admin",
      "source": "glazy.org",
      "url": "https://glazy.org/recipes/29063"
    },
    {
      "id": 5046,
      "code": "GLAZY-5046",
      "name": "Shaner Albany (Salt Glaze)",
      "cone": "10",
      "surface": "",
      "transparency": "",
      "atmosphere": "Salt & Soda",
      "subtype": "Glaze - Salt & Soda",
      "ingredients": [
        {
          "material": "Albany slip",
          "amount": 70.0
        },
        {
          "material": "Whiting",
          "amount": 20.0
        },
        {
          "material": "Barium Carbonate",
          "amount": 10.0
        }
      ],
      "description": "This recipe was imported from Louis Katz's Hyperglaze database available on his website: http://falcon.tamucc.edu/lkatz/allglazes.txt More information about Louis Katz can be found on his website, http://www.louiskatz.net/ Louis Katz Notes: I am not a safety expert and any information contained in this file about safety should be ignored in favor of advice from experts. All of the materials in all glazes are potentially hazardous. All of these glaze recipes are given without any representation of accuracy or safety. They may work, they may not. They may be safe when fired or they may not. All of the materials used in them have hazards associated with them. You must be have sufficient training in the hazards before you use the the materials. You will have to determine the suitability and safety for your use. Do not assume that a lack of a warning about a material means that it is safe. Cone: 10 Firing: Ox. or Red. Recipe: Percent Batch Albany 70.00 70.00 Whiting 20.00 20.00 Bar Carb OR Zinc 10.00 10.00 Totals: 100.00 % 100.00 gm",
      "createdBy": "Glazy Admin",
      "source": "glazy.org",
      "url": "https://glazy.org/recipes/5046"
    },
    {
      "id": 29060,
      "code": "GLAZY-29060",
      "name": "Shaner Black",
      "cone": "10",
      "surface": "",
      "transparency": "Opaque",
      "atmosphere": "Reduction",
      "subtype": "Glaze - Black",
      "ingredients": [
        {
          "material": "Albany slip",
          "amount": 80.0
        },
        {
          "material": "Barium Carbonate",
          "amount": 10.0
        },
        {
          "material": "Nepheline Syenite",
          "amount": 5.0
        },
        {
          "material": "Cobalt Carbonate",
          "amount": 2.0
        },
        {
          "material": "Red Iron Oxide",
          "amount": 2.0
        }
      ],
      "description": "From the Kansas City Art Institute Ceramic Department (KCAI), Glaze Formulas, 15 February 1990. Labeled \"St. John Salt Glazes\" http://www.brackers.com/wp-content/uploads/2015/02/KCAI-Glaze-Recpies.pdf",
      "createdBy": "Glazy Admin",
      "source": "glazy.org",
      "url": "https://glazy.org/recipes/29060"
    },
    {
      "id": 5047,
      "code": "GLAZY-5047",
      "name": "Shaner Black (salt glaze)",
      "cone": "10",
      "surface": "",
      "transparency": "",
      "atmosphere": "Salt & Soda",
      "subtype": "Glaze - Salt & Soda",
      "ingredients": [
        {
          "material": "Albany slip",
          "amount": 80.81
        },
        {
          "material": "Barium Carbonate",
          "amount": 10.1
        },
        {
          "material": "Nepheline Syenite",
          "amount": 5.05
        },
        {
          "material": "Cobalt Carbonate",
          "amount": 2.02
        },
        {
          "material": "Red Iron Oxide",
          "amount": 2.02
        }
      ],
      "description": "This recipe was imported from Louis Katz's Hyperglaze database available on his website: http://falcon.tamucc.edu/lkatz/allglazes.txt More information about Louis Katz can be found on his website, http://www.louiskatz.net/ Louis Katz Notes: I am not a safety expert and any information contained in this file about safety should be ignored in favor of advice from experts. All of the materials in all glazes are potentially hazardous. All of these glaze recipes are given without any representation of accuracy or safety. They may work, they may not. They may be safe when fired or they may not. All of the materials used in them have hazards associated with them. You must be have sufficient training in the hazards before you use the the materials. You will have to determine the suitability and safety for your use. Do not assume that a lack of a warning about a material means that it is safe. Cone: 10 Firing: Ox. or Red. Recipe: Percent Batch Neph Sy 5.05 5.00 Albany 80.81 80.00 CoCo3 2.02 2.00 RIO 2.02 2.00 Bar Carb 10.10 10.00 Totals: 100.00 % 99.00 gm",
      "createdBy": "Glazy Admin",
      "source": "glazy.org",
      "url": "https://glazy.org/recipes/5047"
    },
    {
      "id": 29267,
      "code": "GLAZY-29267",
      "name": "Shaner Blue Green",
      "cone": "10",
      "surface": "",
      "transparency": "",
      "atmosphere": "Reduction",
      "subtype": "Glaze - Green - Chrome",
      "ingredients": [
        {
          "material": "Norfloat Feldspar",
          "amount": 30.33
        },
        {
          "material": "Silica",
          "amount": 22.24
        },
        {
          "material": "Zircopax",
          "amount": 12.13
        },
        {
          "material": "Colemanite",
          "amount": 11.12
        },
        {
          "material": "Whiting",
          "amount": 7.08
        },
        {
          "material": "Talc",
          "amount": 5.06
        },
        {
          "material": "Kaolin",
          "amount": 4.04
        },
        {
          "material": "Zinc Oxide",
          "amount": 4.04
        },
        {
          "material": "Bentonite",
          "amount": 2.02
        },
        {
          "material": "Chrome Oxide",
          "amount": 1.44
        },
        {
          "material": "Cobalt Carbonate",
          "amount": 0.48
        }
      ],
      "description": "From the Kansas City Art Institute Ceramic Department (KCAI), Glaze Formulas, 15 February 1990. http://www.brackers.com/wp-content/uploads/2015/02/KCAI-Glaze-Recpies.pdf",
      "createdBy": "Glazy Admin",
      "source": "glazy.org",
      "url": "https://glazy.org/recipes/29267"
    },
    {
      "id": 29141,
      "code": "GLAZY-29141",
      "name": "Shaner Butter",
      "cone": "10",
      "surface": "",
      "transparency": "",
      "atmosphere": "Reduction",
      "subtype": "Glaze",
      "ingredients": [
        {
          "material": "Potash Feldspar",
          "amount": 30.0
        },
        {
          "material": "Silica",
          "amount": 22.0
        },
        {
          "material": "Zircopax",
          "amount": 12.0
        },
        {
          "material": "Colemanite",
          "amount": 11.0
        },
        {
          "material": "Whiting",
          "amount": 7.0
        },
        {
          "material": "Rutile",
          "amount": 5.0
        },
        {
          "material": "Talc",
          "amount": 5.0
        },
        {
          "material": "Kaolin",
          "amount": 4.0
        },
        {
          "material": "Zinc Oxide",
          "amount": 4.0
        }
      ],
      "additionals": [
        {
          "material": "Bentonite",
          "amount": 2.0
        }
      ],
      "description": "From the Kansas City Art Institute Ceramic Department (KCAI), Glaze Formulas, 15 February 1990. Labeled \"St. John Salt Glazes\" http://www.brackers.com/wp-content/uploads/2015/02/KCAI-Glaze-Recpies.pdf",
      "createdBy": "Glazy Admin",
      "source": "glazy.org",
      "url": "https://glazy.org/recipes/29141"
    },
    {
      "id": 5048,
      "code": "GLAZY-5048",
      "name": "Shaner Butter Revised",
      "cone": "10",
      "surface": "Glossy",
      "transparency": "",
      "atmosphere": "Oxidation, Reduction",
      "subtype": "Glaze - White, Off-White",
      "ingredients": [
        {
          "material": "Custer Feldspar (1989)",
          "amount": 30.0
        },
        {
          "material": "Silica",
          "amount": 22.0
        },
        {
          "material": "Ultrox",
          "amount": 12.0
        },
        {
          "material": "Gerstley Borate",
          "amount": 11.0
        },
        {
          "material": "Whiting",
          "amount": 7.0
        },
        {
          "material": "Rutile",
          "amount": 5.0
        },
        {
          "material": "Talc",
          "amount": 5.0
        },
        {
          "material": "EP Kaolin",
          "amount": 4.0
        },
        {
          "material": "Zinc Oxide",
          "amount": 4.0
        }
      ],
      "additionals": [
        {
          "material": "Bentonite",
          "amount": 2.0
        }
      ],
      "description": "This recipe was imported from Louis Katz's Hyperglaze database available on his website: http://falcon.tamucc.edu/lkatz/allglazes.txt More information about Louis Katz can be found on his website, http://www.louiskatz.net/ Louis Katz Notes: I am not a safety expert and any information contained in this file about safety should be ignored in favor of advice from experts. All of the materials in all glazes are potentially hazardous. All of these glaze recipes are given without any representation of accuracy or safety. They may work, they may not. They may be safe when fired or they may not. All of the materials used in them have hazards associated with them. You must be have sufficient training in the hazards before you use the the materials. You will have to determine the suitability and safety for your use. Do not assume that a lack of a warning about a material means that it is safe. Cone: 10 Surface texture: shiny glossy Firing: Ox. or Red. Recipe: Percent Batch Custer Feldspar 30.00 3000 Silica 22.00 2200 Whiting 7.00 700 EPK 4.00 400 Talc Mill White 5.00 500 Gertsley Borate 11.00 1100 Ultrox 12.00 1200 Zinc Oxide 4.00 400 Rutile 5.00 500 Totals: 100.00 % 10000 gm Also add: Bentonite 2.00 200 Comments: try a few percent nickel oxide not recommended as a",
      "createdBy": "Glazy Admin",
      "source": "glazy.org",
      "url": "https://glazy.org/recipes/5048"
    },
    {
      "id": 5049,
      "code": "GLAZY-5049",
      "name": "Shaner Butter Revised 2",
      "cone": "10",
      "surface": "Glossy",
      "transparency": "",
      "atmosphere": "Oxidation, Reduction",
      "subtype": "Glaze - White, Off-White",
      "ingredients": [
        {
          "material": "Custer Feldspar (1989)",
          "amount": 37.82
        },
        {
          "material": "Silica",
          "amount": 25.36
        },
        {
          "material": "Ultrox",
          "amount": 12.47
        },
        {
          "material": "Dolomite",
          "amount": 7.58
        },
        {
          "material": "Cadycal",
          "amount": 7.07
        },
        {
          "material": "Whiting",
          "amount": 4.31
        },
        {
          "material": "Zinc Oxide",
          "amount": 4.15
        },
        {
          "material": "EP Kaolin",
          "amount": 1.25
        }
      ],
      "description": "This recipe was imported from Louis Katz's Hyperglaze database available on his website: http://falcon.tamucc.edu/lkatz/allglazes.txt More information about Louis Katz can be found on his website, http://www.louiskatz.net/ Louis Katz Notes: I am not a safety expert and any information contained in this file about safety should be ignored in favor of advice from experts. All of the materials in all glazes are potentially hazardous. All of these glaze recipes are given without any representation of accuracy or safety. They may work, they may not. They may be safe when fired or they may not. All of the materials used in them have hazards associated with them. You must be have sufficient training in the hazards before you use the the materials. You will have to determine the suitability and safety for your use. Do not assume that a lack of a warning about a material means that it is safe. Cone: 10 Surface texture: shiny glossy Firing: Ox. or Red. Recipe: Percent Batch cadycal 7.07 7.1 custer feldspar 37.82 37.8 dolomite 7.58 7.6 whiting 4.31 4.3 zinc oxide 4.15 4.2 ultrox 12.47 12.5 EPK 1.25 1.3 silica 25.36 25.4 Totals: 100.00 % 100.0 gm",
      "createdBy": "Glazy Admin",
      "source": "glazy.org",
      "url": "https://glazy.org/recipes/5049"
    },
    {
      "id": 4382,
      "code": "GLAZY-4382",
      "name": "Shaner Clear",
      "cone": "9 - 10",
      "surface": "Glossy",
      "transparency": "Transparent",
      "atmosphere": "Oxidation, Reduction",
      "subtype": "Glaze - Clear",
      "ingredients": [
        {
          "material": "Silica",
          "amount": 32.0
        },
        {
          "material": "Potash Feldspar (Zheng Yi SK7)",
          "amount": 32.0
        },
        {
          "material": "Whiting",
          "amount": 16.8
        },
        {
          "material": "Kaolin",
          "amount": 14.1
        },
        {
          "material": "Dolomite",
          "amount": 5.1
        }
      ],
      "description": "From John Britt's High Fire Glazes",
      "createdBy": "Derek Au",
      "source": "glazy.org",
      "url": "https://glazy.org/recipes/4382"
    },
    {
      "id": 5050,
      "code": "GLAZY-5050",
      "name": "Shaner Clear",
      "cone": "10",
      "surface": "",
      "transparency": "",
      "atmosphere": "Oxidation, Reduction",
      "subtype": "Glaze - Clear",
      "ingredients": [
        {
          "material": "Silica",
          "amount": 31.0
        },
        {
          "material": "Custer Feldspar (1989)",
          "amount": 31.0
        },
        {
          "material": "Whiting",
          "amount": 16.3
        },
        {
          "material": "Kaolin",
          "amount": 13.7
        },
        {
          "material": "Dolomite",
          "amount": 5.1
        },
        {
          "material": "Bentonite",
          "amount": 2.9
        }
      ],
      "description": "This recipe was imported from Louis Katz's Hyperglaze database available on his website: http://falcon.tamucc.edu/lkatz/allglazes.txt More information about Louis Katz can be found on his website, http://www.louiskatz.net/ Louis Katz Notes: I am not a safety expert and any information contained in this file about safety should be ignored in favor of advice from experts. All of the materials in all glazes are potentially hazardous. All of these glaze recipes are given without any representation of accuracy or safety. They may work, they may not. They may be safe when fired or they may not. All of the materials used in them have hazards associated with them. You must be have sufficient training in the hazards before you use the the materials. You will have to determine the suitability and safety for your use. Do not assume that a lack of a warning about a material means that it is safe. Cone: 10 Color: clear Firing: Ox. or Red. Recipe: Percent Batch Dolomite 5.10 5.10 Whiting 16.30 16.30 Custer Feldspar 31.00 31.00 Bentonite 2.90 2.90 Kaolin 13.70 13.70 Flint 31.00 31.00 Totals: 100.00 % 100.00 gm",
      "createdBy": "Glazy Admin",
      "source": "glazy.org",
      "url": "https://glazy.org/recipes/5050"
    },
    {
      "id": 6062,
      "code": "GLAZY-6062",
      "name": "Shaner Clear",
      "cone": "10",
      "surface": "Glossy",
      "transparency": "Translucent",
      "atmosphere": "Reduction",
      "subtype": "Glaze - Clear",
      "ingredients": [
        {
          "material": "Silica",
          "amount": 31.9
        },
        {
          "material": "Soda Feldspar",
          "amount": 31.9
        },
        {
          "material": "Whiting",
          "amount": 16.8
        },
        {
          "material": "EP Kaolin",
          "amount": 14.1
        },
        {
          "material": "Dolomite",
          "amount": 5.2
        }
      ],
      "description": "From William \u201cBill\u201d Schran, Teacher & Consultant Creative Creek Artisans: http://www.creativecreekartisans.com/ Cone 10 Reduction Glazes: http://www.creativecreekartisans.com/creativecreekcone10re.htm",
      "createdBy": "William Schran",
      "source": "glazy.org",
      "url": "https://glazy.org/recipes/6062"
    },
    {
      "id": 28755,
      "code": "GLAZY-28755",
      "name": "Shaner Clear (Alfred)",
      "cone": "10",
      "surface": "",
      "transparency": "",
      "atmosphere": "Oxidation, Reduction",
      "subtype": "Glaze - Clear",
      "ingredients": [
        {
          "material": "Silica",
          "amount": 30.0
        },
        {
          "material": "Minspar 200",
          "amount": 30.0
        },
        {
          "material": "Whiting",
          "amount": 16.0
        },
        {
          "material": "Kaolin",
          "amount": 14.0
        },
        {
          "material": "Dolomite",
          "amount": 5.0
        },
        {
          "material": "Zinc Oxide",
          "amount": 5.0
        }
      ],
      "description": "This is the version of Shaner Clear used at Alfred University. This is a VERY clear clear that's like glass with some sparse bubbling where thick. This glaze is unlike \"celadon\" clears like Pinnell Clear (https://glazy.org/recipes/338) which are less transparent due to lots of very small bubbles.",
      "createdBy": "Derek Au",
      "source": "glazy.org",
      "url": "https://glazy.org/recipes/28755"
    },
    {
      "id": 43759,
      "code": "GLAZY-43759",
      "name": "Shaner Clear (FR) - Transparent",
      "cone": "10",
      "surface": "Semi-glossy",
      "transparency": "Transparent",
      "atmosphere": "Oxidation, Reduction",
      "subtype": "Glaze - Clear",
      "ingredients": [
        {
          "material": "Feldspath sodique FN72 (Solargil 2018)",
          "amount": 30.0
        },
        {
          "material": "Silice 400 (Solargil 2018)",
          "amount": 30.0
        },
        {
          "material": "Carbonate de Calcium (Solargil 2018)",
          "amount": 16.0
        },
        {
          "material": "Kaolin pulv\u00e9ris\u00e9 (Solargil 2018)",
          "amount": 14.0
        },
        {
          "material": "Zinc Oxide",
          "amount": 5.0
        },
        {
          "material": "Dolomie (Solargil 2018)",
          "amount": 5.0
        }
      ],
      "description": "This is the version of Shaner Clear used at Alfred University. This is a VERY clear clear that's like glass with some sparse bubbling where thick. CoE : 59,5 Calculated Temp : 1254",
      "createdBy": "Jean-Pierre Prieto",
      "source": "glazy.org",
      "url": "https://glazy.org/recipes/43759"
    },
    {
      "id": 42394,
      "code": "GLAZY-42394",
      "name": "Shaner Clear (Romero House)",
      "cone": "10",
      "surface": "",
      "transparency": "Transparent",
      "atmosphere": "Reduction",
      "subtype": "Glaze - Clear",
      "ingredients": [
        {
          "material": "Custer Feldspar",
          "amount": 32.0
        },
        {
          "material": "Silica",
          "amount": 32.0
        },
        {
          "material": "Whiting",
          "amount": 16.8
        },
        {
          "material": "EP Kaolin",
          "amount": 14.1
        },
        {
          "material": "Dolomite",
          "amount": 5.1
        }
      ],
      "description": "",
      "createdBy": "KBangs",
      "source": "glazy.org",
      "url": "https://glazy.org/recipes/42394"
    },
    {
      "id": 7372,
      "code": "GLAZY-7372",
      "name": "Shaner Clear after Adam Field",
      "cone": "10",
      "surface": "Semi-glossy",
      "transparency": "Translucent",
      "atmosphere": "Reduction",
      "subtype": "Glaze - Clear",
      "ingredients": [
        {
          "material": "Kona F-4 feldspar",
          "amount": 30.0
        },
        {
          "material": "Silica",
          "amount": 30.0
        },
        {
          "material": "Whiting",
          "amount": 16.0
        },
        {
          "material": "EP Kaolin",
          "amount": 14.0
        },
        {
          "material": "Dolomite",
          "amount": 5.0
        },
        {
          "material": "Zinc Oxide",
          "amount": 5.0
        }
      ],
      "description": "Adam uses this for a liner glaze",
      "createdBy": "Daniel Bare",
      "source": "glazy.org",
      "url": "https://glazy.org/recipes/7372"
    },
    {
      "id": 5051,
      "code": "GLAZY-5051",
      "name": "Shaner Gold",
      "cone": "10",
      "surface": "",
      "transparency": "",
      "atmosphere": "Oxidation, Reduction",
      "subtype": "Glaze - Iron - Amber",
      "ingredients": [
        {
          "material": "Custer Feldspar (1989)",
          "amount": 51.04
        },
        {
          "material": "Zircopax",
          "amount": 23.96
        },
        {
          "material": "Whiting",
          "amount": 20.83
        },
        {
          "material": "Talc",
          "amount": 4.17
        }
      ],
      "additionals": [
        {
          "material": "Bone Ash",
          "amount": 10.5
        },
        {
          "material": "Red Iron Oxide",
          "amount": 4.0
        }
      ],
      "description": "This recipe was imported from Louis Katz's Hyperglaze database available on his website: http://falcon.tamucc.edu/lkatz/allglazes.txt More information about Louis Katz can be found on his website, http://www.louiskatz.net/ Louis Katz Notes: I am not a safety expert and any information contained in this file about safety should be ignored in favor of advice from experts. All of the materials in all glazes are potentially hazardous. All of these glaze recipes are given without any representation of accuracy or safety. They may work, they may not. They may be safe when fired or they may not. All of the materials used in them have hazards associated with them. You must be have sufficient training in the hazards before you use the the materials. You will have to determine the suitability and safety for your use. Do not assume that a lack of a warning about a material means that it is safe. Cone: 10 Color: yellow to red Firing: Ox. or Red. Recipe: Percent Batch Zircopax 23.96 1917 Custer Feldspar 51.04 4083 Whiting 20.83 1666 Talc 4.17 334 Totals: 100.00 % 8000 Gm Also add: Bone Ash 10.50 840 RIO 4.00 320",
      "createdBy": "Glazy Admin",
      "source": "glazy.org",
      "url": "https://glazy.org/recipes/5051"
    },
    {
      "id": 31080,
      "code": "GLAZY-31080",
      "name": "Shaner Gold",
      "cone": "",
      "surface": "",
      "transparency": "",
      "atmosphere": "",
      "subtype": "Glaze",
      "ingredients": [
        {
          "material": "Custer Feldspar",
          "amount": 52.0
        },
        {
          "material": "Whiting",
          "amount": 21.0
        },
        {
          "material": "Calcined Kaolin",
          "amount": 16.0
        },
        {
          "material": "EP Kaolin",
          "amount": 7.0
        },
        {
          "material": "Amtalc-C98 Talc",
          "amount": 4.0
        }
      ],
      "additionals": [
        {
          "material": "Bone Ash",
          "amount": 3.0
        },
        {
          "material": "Red Iron Oxide",
          "amount": 2.5
        },
        {
          "material": "Rutile",
          "amount": 2.5
        }
      ],
      "description": "",
      "createdBy": "Alfred Grinding Room - Glazes",
      "source": "glazy.org",
      "url": "https://glazy.org/recipes/31080"
    },
    {
      "id": 44052,
      "code": "GLAZY-44052",
      "name": "Shaner Gold",
      "cone": "7",
      "surface": "",
      "transparency": "",
      "atmosphere": "",
      "subtype": "Glaze - Yellow - Iron",
      "ingredients": [
        {
          "material": "Custer Feldspar",
          "amount": 30.0
        },
        {
          "material": "Nepheline Syenite",
          "amount": 30.0
        },
        {
          "material": "Whiting",
          "amount": 20.0
        },
        {
          "material": "EP Kaolin",
          "amount": 17.0
        },
        {
          "material": "Bone Ash",
          "amount": 6.0
        },
        {
          "material": "Red Iron Oxide",
          "amount": 4.0
        },
        {
          "material": "Rutile",
          "amount": 4.0
        },
        {
          "material": "Talc",
          "amount": 4.0
        }
      ],
      "description": "From Virginia Scotchie's Clay and Glaze Compendium",
      "createdBy": "Glazy Admin",
      "source": "glazy.org",
      "url": "https://glazy.org/recipes/44052"
    },
    {
      "id": 4339,
      "code": "GLAZY-4339",
      "name": "Shaner Green",
      "cone": "10",
      "surface": "",
      "transparency": "",
      "atmosphere": "Reduction",
      "subtype": "Glaze - Green - Copper",
      "ingredients": [
        {
          "material": "Potash Feldspar (Zheng Yi SK7)",
          "amount": 46.5
        },
        {
          "material": "EP Kaolin",
          "amount": 22.1
        },
        {
          "material": "Whiting",
          "amount": 18.8
        },
        {
          "material": "Bone Ash",
          "amount": 9.1
        },
        {
          "material": "Talc",
          "amount": 3.5
        }
      ],
      "additionals": [
        {
          "material": "Copper Carbonate",
          "amount": 2.9
        }
      ],
      "description": "",
      "createdBy": "Derek Au",
      "source": "glazy.org",
      "url": "https://glazy.org/recipes/4339"
    },
    {
      "id": 5799,
      "code": "GLAZY-5799",
      "name": "Shaner Orange",
      "cone": "9 - 10",
      "surface": "",
      "transparency": "",
      "atmosphere": "Reduction",
      "subtype": "Glaze - Red",
      "ingredients": [
        {
          "material": "Kona F-4 feldspar",
          "amount": 50.0
        },
        {
          "material": "Kaolin",
          "amount": 24.0
        },
        {
          "material": "Whiting",
          "amount": 21.0
        },
        {
          "material": "Talc",
          "amount": 4.0
        }
      ],
      "additionals": [
        {
          "material": "Red Iron Oxide",
          "amount": 4.0
        },
        {
          "material": "Rutile",
          "amount": 4.0
        },
        {
          "material": "Bone Ash",
          "amount": 3.0
        }
      ],
      "description": "NOTE: This recipe was imported from Triangle Potter's Guild Glaze Recipes published November, 1988 Source: Dawn Hoyle 50 f4 feldspar 24 kaolin 21 whiting + 3 bone ash 4 talc + 4 red iron oxide + 4 rutile Most dependable orange glaze I've used.",
      "createdBy": "Glazy Admin",
      "source": "glazy.org",
      "url": "https://glazy.org/recipes/5799"
    },
    {
      "id": 337209,
      "code": "GLAZY-337209",
      "name": "Shaner Orange",
      "cone": "9 - 10",
      "surface": "Satin",
      "transparency": "",
      "atmosphere": "Oxidation, Reduction",
      "subtype": "Glaze",
      "ingredients": [
        {
          "material": "Custer Feldspar",
          "amount": 52.7
        },
        {
          "material": "EP Kaolin",
          "amount": 25.0
        },
        {
          "material": "Whiting",
          "amount": 21.3
        },
        {
          "material": "Talc",
          "amount": 4.0
        },
        {
          "material": "Bone Ash",
          "amount": 3.0
        }
      ],
      "additionals": [
        {
          "material": "Rutile",
          "amount": 4.4
        },
        {
          "material": "Iron oxide",
          "amount": 4.0
        }
      ],
      "description": "Looks best in reduction. Bright variegated orange, nice amount of movement. The rutile sometimes causes brown spots, it might look good with a little less, or you could swap it for some titanium to get rid of the iron.",
      "createdBy": "Nigel",
      "source": "glazy.org",
      "url": "https://glazy.org/recipes/337209"
    },
    {
      "id": 624,
      "code": "GLAZY-624",
      "name": "Shaner Oribe",
      "cone": "10 - 11",
      "surface": "Glossy",
      "transparency": "",
      "atmosphere": "Reduction",
      "subtype": "Glaze - Green - Oribe",
      "ingredients": [
        {
          "material": "Custer Feldspar",
          "amount": 30.91
        },
        {
          "material": "Silica",
          "amount": 25.32
        },
        {
          "material": "Whiting",
          "amount": 22.36
        },
        {
          "material": "EP Kaolin",
          "amount": 12.55
        },
        {
          "material": "Talc",
          "amount": 7.81
        },
        {
          "material": "Bone Ash",
          "amount": 1.05
        }
      ],
      "additionals": [
        {
          "material": "Copper Carbonate",
          "amount": 5.49
        },
        {
          "material": "Bentonite",
          "amount": 1.05
        }
      ],
      "description": "This is a glossy forest green at cone 10-11. below ^10 it is similar in color, but a satin matte. submitted by: Dave Eitel e-mail:",
      "createdBy": "Glazy Admin",
      "source": "glazy.org",
      "url": "https://glazy.org/recipes/624"
    },
    {
      "id": 5052,
      "code": "GLAZY-5052",
      "name": "Shaner Oribe",
      "cone": "10 - 11",
      "surface": "Glossy",
      "transparency": "",
      "atmosphere": "Reduction",
      "subtype": "Glaze - Green - Oribe",
      "ingredients": [
        {
          "material": "Custer Feldspar (1989)",
          "amount": 29.07
        },
        {
          "material": "Silica",
          "amount": 23.81
        },
        {
          "material": "Whiting",
          "amount": 21.05
        },
        {
          "material": "EP Kaolin",
          "amount": 11.81
        },
        {
          "material": "Talc",
          "amount": 7.34
        },
        {
          "material": "Copper Carbonate",
          "amount": 4.94
        },
        {
          "material": "Bentonite",
          "amount": 0.99
        },
        {
          "material": "Bone Ash",
          "amount": 0.99
        }
      ],
      "description": "This recipe was imported from Louis Katz's Hyperglaze database available on his website: http://falcon.tamucc.edu/lkatz/allglazes.txt More information about Louis Katz can be found on his website, http://www.louiskatz.net/ Louis Katz Notes: I am not a safety expert and any information contained in this file about safety should be ignored in favor of advice from experts. All of the materials in all glazes are potentially hazardous. All of these glaze recipes are given without any representation of accuracy or safety. They may work, they may not. They may be safe when fired or they may not. All of the materials used in them have hazards associated with them. You must be have sufficient training in the hazards before you use the the materials. You will have to determine the suitability and safety for your use. Do not assume that a lack of a warning about a material means that it is safe. Cone: 10 , 11 Color: green Surface texture: shiny glossy Firing: Reduction Recipe: Percent Batch Custer Feldspar 29.07 30.6 Flint 23.81 25.0 Whiting 21.05 22.1 Talc Mill White 7.34 7.7 EPK 11.81 12.4 Bone Ash 0.99 1.0 Bentonite 0.99 1.0 Copper Carbonate 4.94 5.2 Totals: 100.00 % 105.2 gm",
      "createdBy": "Glazy Admin",
      "source": "glazy.org",
      "url": "https://glazy.org/recipes/5052"
    },
    {
      "id": 53211,
      "code": "GLAZY-53211",
      "name": "Shaner Oribe",
      "cone": "8 - 11",
      "surface": "Semi-glossy",
      "transparency": "Semi-opaque",
      "atmosphere": "Oxidation, Reduction, Salt & Soda, Wood, Neutral",
      "subtype": "Glaze - Green - Oribe",
      "ingredients": [
        {
          "material": "Custer Feldspar",
          "amount": 29.3
        },
        {
          "material": "Silica",
          "amount": 24.0
        },
        {
          "material": "Whiting",
          "amount": 21.2
        },
        {
          "material": "EP Kaolin",
          "amount": 11.9
        },
        {
          "material": "Talc",
          "amount": 7.4
        },
        {
          "material": "Copper Carbonate",
          "amount": 5.2
        },
        {
          "material": "Bone Ash",
          "amount": 1.0
        }
      ],
      "additionals": [
        {
          "material": "Bentonite",
          "amount": 4.0
        }
      ],
      "description": "This Shaner Oribe has a phase separation in oxidation and can go blue. It has been formulated for green glazing and I put it on bone dry. From cone 6-8 this glaze will be a tan matte with mottled green spots. In strong reduction it will be a hard green to black. In my opinion, best results are in oxidation, neutral and mild to medium reduction. Additional bentonite was added (4%) for once firing greenware.",
      "createdBy": "Matthew Hardwick",
      "source": "glazy.org",
      "url": "https://glazy.org/recipes/53211"
    },
    {
      "id": 2867,
      "code": "GLAZY-2867",
      "name": "Shaner Red",
      "cone": "10",
      "surface": "",
      "transparency": "",
      "atmosphere": "Reduction",
      "subtype": "Glaze - Iron - Kaki, Tomato Red",
      "ingredients": [
        {
          "material": "Custer Feldspar",
          "amount": 47.0
        },
        {
          "material": "EP Kaolin",
          "amount": 22.0
        },
        {
          "material": "Whiting",
          "amount": 19.0
        },
        {
          "material": "Bone Ash",
          "amount": 9.0
        },
        {
          "material": "Talc",
          "amount": 3.0
        }
      ],
      "additionals": [
        {
          "material": "Red Iron Oxide",
          "amount": 4.0
        }
      ],
      "description": "Source/Alternate names: June Perry Notes: June Perry: tried and true saturated iron red. Best in a light to medium reduction, can go more iron spotty if the reduction is too heavy.",
      "createdBy": "Glazy Admin",
      "source": "glazy.org",
      "url": "https://glazy.org/recipes/2867"
    },
    {
      "id": 4338,
      "code": "GLAZY-4338",
      "name": "Shaner Red",
      "cone": "10",
      "surface": "",
      "transparency": "",
      "atmosphere": "Reduction",
      "subtype": "Glaze - Iron - Kaki, Tomato Red",
      "ingredients": [
        {
          "material": "Potash Feldspar (Zheng Yi SK7)",
          "amount": 43.97
        },
        {
          "material": "EP Kaolin",
          "amount": 25.86
        },
        {
          "material": "Whiting",
          "amount": 17.24
        },
        {
          "material": "Bone Ash",
          "amount": 9.48
        },
        {
          "material": "Talc",
          "amount": 3.45
        }
      ],
      "additionals": [
        {
          "material": "Red Iron Oxide",
          "amount": 3.45
        },
        {
          "material": "Rutile",
          "amount": 1.29
        }
      ],
      "description": "",
      "createdBy": "Derek Au",
      "source": "glazy.org",
      "url": "https://glazy.org/recipes/4338"
    },
    {
      "id": 5053,
      "code": "GLAZY-5053",
      "name": "Shaner Red",
      "cone": "10",
      "surface": "Glossy",
      "transparency": "",
      "atmosphere": "Oxidation, Reduction",
      "subtype": "Glaze - Iron - Kaki, Tomato Red",
      "ingredients": [
        {
          "material": "Custer Feldspar (1989)",
          "amount": 46.45
        },
        {
          "material": "Kaolin",
          "amount": 22.09
        },
        {
          "material": "Whiting",
          "amount": 18.82
        },
        {
          "material": "Bone Ash",
          "amount": 9.09
        },
        {
          "material": "Talc",
          "amount": 3.55
        }
      ],
      "additionals": [
        {
          "material": "Red Iron Oxide",
          "amount": 4.0
        },
        {
          "material": "Rutile",
          "amount": 1.0
        }
      ],
      "description": "This recipe was imported from Louis Katz's Hyperglaze database available on his website: http://falcon.tamucc.edu/lkatz/allglazes.txt More information about Louis Katz can be found on his website, http://www.louiskatz.net/ Louis Katz Notes: I am not a safety expert and any information contained in this file about safety should be ignored in favor of advice from experts. All of the materials in all glazes are potentially hazardous. All of these glaze recipes are given without any representation of accuracy or safety. They may work, they may not. They may be safe when fired or they may not. All of the materials used in them have hazards associated with them. You must be have sufficient training in the hazards before you use the the materials. You will have to determine the suitability and safety for your use. Do not assume that a lack of a warning about a material means that it is safe. Cone: 10 Color: red Surface texture: shiny glossy Firing: Ox. or Red. Recipe: Percent Batch Kaolin 22.09 1767 Custer Feldspar 46.45 3716 Whiting 18.82 1506 Talc 3.55 284 Bone Ash 9.09 727 Totals: 100.00 % 8000 Gm Also add: Rutile 1.00 80 RIO 4.00 320",
      "createdBy": "Glazy Admin",
      "source": "glazy.org",
      "url": "https://glazy.org/recipes/5053"
    },
    {
      "id": 6394,
      "code": "GLAZY-6394",
      "name": "Shaner Red",
      "cone": "10",
      "surface": "Semi-matte",
      "transparency": "Opaque",
      "atmosphere": "Reduction",
      "subtype": "Glaze - Iron - Kaki, Tomato Red",
      "ingredients": [
        {
          "material": "Custer Feldspar",
          "amount": 49.0
        },
        {
          "material": "EP Kaolin",
          "amount": 23.0
        },
        {
          "material": "Whiting",
          "amount": 20.0
        },
        {
          "material": "Bone Ash",
          "amount": 4.0
        },
        {
          "material": "Talc",
          "amount": 4.0
        }
      ],
      "additionals": [
        {
          "material": "Red Iron Oxide",
          "amount": 5.5
        },
        {
          "material": "Bentonite",
          "amount": 2.0
        }
      ],
      "description": "Tennessee Technological University - Appalachian Center for Crafts - Clay Studio \ufffc Vince Pitelka, 2015 https://sites.tntech.edu/wpitelka/handoutsinformation/ Notes: Opaque, Semi-matt, Good Color-Breaking, interesting mottled iron red/brown where thin and olive green where thick, medium thin application gives best color-breaking.",
      "createdBy": "Glazy Admin",
      "source": "glazy.org",
      "url": "https://glazy.org/recipes/6394"
    },
    {
      "id": 20026,
      "code": "GLAZY-20026",
      "name": "Shaner Red",
      "cone": "10",
      "surface": "Smooth Matte",
      "transparency": "Opaque",
      "atmosphere": "Oxidation",
      "subtype": "Glaze - Red",
      "ingredients": [
        {
          "material": "Custer Feldspar",
          "amount": 51.49
        },
        {
          "material": "Whiting",
          "amount": 20.79
        },
        {
          "material": "Calcined Kaolin",
          "amount": 15.84
        },
        {
          "material": "Bone Ash",
          "amount": 3.96
        },
        {
          "material": "EP Kaolin",
          "amount": 3.96
        },
        {
          "material": "Talc",
          "amount": 3.96
        }
      ],
      "additionals": [
        {
          "material": "Red Iron Oxide",
          "amount": 3.96
        },
        {
          "material": "Epsom salts",
          "amount": 1.98
        }
      ],
