Repository: MrSeldon/argilev2

File: data/glazes/glazy.json (part 248 of 315)
{
      "description": "Red- yellow where thick/overlapped",
      "createdBy": "Cecilia Secaira",
      "source": "glazy.org",
      "url": "https://glazy.org/recipes/20026"
    },
    {
      "id": 31658,
      "code": "GLAZY-31658",
      "name": "Shaner Red",
      "cone": "10",
      "surface": "Matte",
      "transparency": "Opaque",
      "atmosphere": "Oxidation, Reduction",
      "subtype": "Glaze - Red",
      "ingredients": [
        {
          "material": "Custer Feldspar",
          "amount": 52.0
        },
        {
          "material": "Whiting",
          "amount": 21.0
        },
        {
          "material": "Calcined Kaolin",
          "amount": 16.0
        },
        {
          "material": "EP Kaolin",
          "amount": 7.0
        },
        {
          "material": "Amtalc-C98 Talc",
          "amount": 4.0
        }
      ],
      "additionals": [
        {
          "material": "Bone Ash",
          "amount": 4.0
        },
        {
          "material": "Red Iron Oxide",
          "amount": 4.0
        }
      ],
      "description": "",
      "createdBy": "Alfred Grinding Room - Glazes",
      "source": "glazy.org",
      "url": "https://glazy.org/recipes/31658"
    },
    {
      "id": 44072,
      "code": "GLAZY-44072",
      "name": "Shaner Red",
      "cone": "10",
      "surface": "",
      "transparency": "",
      "atmosphere": "",
      "subtype": "Glaze",
      "ingredients": [
        {
          "material": "Custer Feldspar",
          "amount": 51.1
        },
        {
          "material": "EP Kaolin",
          "amount": 24.3
        },
        {
          "material": "Whiting",
          "amount": 20.7
        },
        {
          "material": "Talc",
          "amount": 3.9
        }
      ],
      "additionals": [
        {
          "material": "Red Iron Oxide",
          "amount": 4.0
        },
        {
          "material": "Bentonite",
          "amount": 2.0
        },
        {
          "material": "Rutile",
          "amount": 1.0
        },
        {
          "material": "Bone Ash",
          "amount": 0.5
        }
      ],
      "description": "From Virginia Scotchie's Clay and Glaze Compendium",
      "createdBy": "Glazy Admin",
      "source": "glazy.org",
      "url": "https://glazy.org/recipes/44072"
    },
    {
      "id": 5054,
      "code": "GLAZY-5054",
      "name": "Shaner Red Gold",
      "cone": "10",
      "surface": "",
      "transparency": "",
      "atmosphere": "Oxidation, Reduction",
      "subtype": "Glaze - Iron",
      "ingredients": [
        {
          "material": "Custer Feldspar (1989)",
          "amount": 49.0
        },
        {
          "material": "Kaolin",
          "amount": 24.0
        },
        {
          "material": "Whiting",
          "amount": 20.0
        },
        {
          "material": "Talc",
          "amount": 4.0
        },
        {
          "material": "Bone Ash",
          "amount": 3.0
        }
      ],
      "additionals": [
        {
          "material": "Red Iron Oxide",
          "amount": 2.4
        },
        {
          "material": "Rutile",
          "amount": 2.4
        }
      ],
      "description": "This recipe was imported from Louis Katz's Hyperglaze database available on his website: http://falcon.tamucc.edu/lkatz/allglazes.txt More information about Louis Katz can be found on his website, http://www.louiskatz.net/ Louis Katz Notes: I am not a safety expert and any information contained in this file about safety should be ignored in favor of advice from experts. All of the materials in all glazes are potentially hazardous. All of these glaze recipes are given without any representation of accuracy or safety. They may work, they may not. They may be safe when fired or they may not. All of the materials used in them have hazards associated with them. You must be have sufficient training in the hazards before you use the the materials. You will have to determine the suitability and safety for your use. Do not assume that a lack of a warning about a material means that it is safe. Cone: 10 Color: reddish gold Firing: Ox. or Red. Recipe: Percent Batch Custer Feldspar 49.00 3920 Talc 4.00 320 Kaolin 24.00 1920 Whiting 20.00 1600 Bone Ash 3.00 240 Totals: 100.00 % 8000 Gm Also add: Rutile 2.40 192 RIO 2.40 192",
      "createdBy": "Glazy Admin",
      "source": "glazy.org",
      "url": "https://glazy.org/recipes/5054"
    },
    {
      "id": 29248,
      "code": "GLAZY-29248",
      "name": "Shaner Red/Gold",
      "cone": "10",
      "surface": "",
      "transparency": "",
      "atmosphere": "Reduction, Oxidation",
      "subtype": "Glaze",
      "ingredients": [
        {
          "material": "Custer Feldspar",
          "amount": 47.48
        },
        {
          "material": "Kaolin",
          "amount": 22.52
        },
        {
          "material": "Whiting",
          "amount": 19.19
        },
        {
          "material": "Talc",
          "amount": 3.6
        },
        {
          "material": "Bone Ash",
          "amount": 2.7
        },
        {
          "material": "Red Iron Oxide",
          "amount": 2.25
        },
        {
          "material": "Rutile",
          "amount": 2.25
        }
      ],
      "additionals": [
        {
          "material": "Bentonite",
          "amount": 2.0
        }
      ],
      "description": "From the Kansas City Art Institute Ceramic Department (KCAI), Glaze Formulas, 15 February 1990. http://www.brackers.com/wp-content/uploads/2015/02/KCAI-Glaze-Recpies.pdf",
      "createdBy": "Glazy Admin",
      "source": "glazy.org",
      "url": "https://glazy.org/recipes/29248"
    },
    {
      "id": 44070,
      "code": "GLAZY-44070",
      "name": "Shaner Red/Gold",
      "cone": "10",
      "surface": "",
      "transparency": "",
      "atmosphere": "",
      "subtype": "Glaze",
      "ingredients": [
        {
          "material": "Custer Feldspar",
          "amount": 49.0
        },
        {
          "material": "EP Kaolin",
          "amount": 24.0
        },
        {
          "material": "Whiting",
          "amount": 20.0
        },
        {
          "material": "Talc",
          "amount": 4.0
        },
        {
          "material": "Bone Ash",
          "amount": 3.0
        },
        {
          "material": "Red Iron Oxide",
          "amount": 2.4
        },
        {
          "material": "Rutile",
          "amount": 2.4
        },
        {
          "material": "Bentonite",
          "amount": 2.0
        }
      ],
      "description": "From Virginia Scotchie's Clay and Glaze Compendium",
      "createdBy": "Glazy Admin",
      "source": "glazy.org",
      "url": "https://glazy.org/recipes/44070"
    },
    {
      "id": 1520,
      "code": "GLAZY-1520",
      "name": "Shaner Revision 1",
      "cone": "5 - 6",
      "surface": "",
      "transparency": "",
      "atmosphere": "Reduction",
      "subtype": "Glaze - Iron",
      "ingredients": [
        {
          "material": "Custer Feldspar",
          "amount": 24.24
        },
        {
          "material": "Nepheline Syenite",
          "amount": 24.24
        },
        {
          "material": "Whiting",
          "amount": 16.16
        },
        {
          "material": "Kaolin",
          "amount": 7.27
        },
        {
          "material": "Bone Ash",
          "amount": 4.85
        },
        {
          "material": "Talc",
          "amount": 3.23
        }
      ],
      "additionals": [
        {
          "material": "Iron oxide",
          "amount": 3.23
        },
        {
          "material": "Rutile",
          "amount": 3.23
        }
      ],
      "description": "Glaze Type: Ca AlMatt MidRoad Looks like Shaner Gold. Glaze Type: Ca AlMatt MidRoad. Opacity: . Firing type: Reduction .",
      "createdBy": "Glazy Admin",
      "source": "glazy.org",
      "url": "https://glazy.org/recipes/1520"
    },
    {
      "id": 1521,
      "code": "GLAZY-1521",
      "name": "Shaner Revision 2",
      "cone": "5 - 6",
      "surface": "",
      "transparency": "",
      "atmosphere": "Reduction",
      "subtype": "Glaze - Iron",
      "ingredients": [
        {
          "material": "Nepheline Syenite",
          "amount": 27.9
        },
        {
          "material": "Custer Feldspar",
          "amount": 18.61
        },
        {
          "material": "Whiting",
          "amount": 18.61
        },
        {
          "material": "Bone Ash",
          "amount": 5.58
        },
        {
          "material": "Kaolin",
          "amount": 4.65
        },
        {
          "material": "Talc",
          "amount": 4.65
        }
      ],
      "additionals": [
        {
          "material": "Iron oxide",
          "amount": 3.72
        },
        {
          "material": "Rutile",
          "amount": 3.72
        }
      ],
      "description": "Glaze Type: Ca MidRoad AlMatt Glaze Type: Ca MidRoad AlMatt. Opacity: . Firing type: Reduction .",
      "createdBy": "Glazy Admin",
      "source": "glazy.org",
      "url": "https://glazy.org/recipes/1521"
    },
    {
      "id": 351959,
      "code": "GLAZY-351959",
      "name": "Shaner Satin Base",
      "cone": "9 - 10",
      "surface": "Semi-matte",
      "transparency": "",
      "atmosphere": "Oxidation, Reduction",
      "subtype": "Glaze",
      "ingredients": [
        {
          "material": "Custer Feldspar",
          "amount": 52.7
        },
        {
          "material": "EP Kaolin",
          "amount": 25.0
        },
        {
          "material": "Whiting",
          "amount": 21.3
        },
        {
          "material": "Talc",
          "amount": 4.0
        },
        {
          "material": "Bone Ash",
          "amount": 3.0
        }
      ],
      "description": "Base recipe from Shaner Orange - beautiful satin texture at ^9-10. Takes colorants well.",
      "createdBy": "Nigel",
      "source": "glazy.org",
      "url": "https://glazy.org/recipes/351959"
    },
    {
      "id": 4230,
      "code": "GLAZY-4230",
      "name": "Shaner Shino",
      "cone": "10",
      "surface": "",
      "transparency": "",
      "atmosphere": "Reduction",
      "subtype": "Glaze - Shino",
      "ingredients": [
        {
          "material": "Nepheline Syenite",
          "amount": 68.2
        },
        {
          "material": "Kentucky OM #4 Ball Clay",
          "amount": 18.2
        },
        {
          "material": "EP Kaolin",
          "amount": 4.5
        },
        {
          "material": "Soda Ash",
          "amount": 4.5
        },
        {
          "material": "Spodumene",
          "amount": 4.5
        }
      ],
      "description": "From Steve Davis Website & Blog: http://kazegama.com/ Website: http://kazegamas.com/ Shinos 4: http://kazegamas.com/shinos4.htm There are 72 shinos shown on 4 web pages. They are organized from left to right with 3 tiles of the same glaze shown on 3 different clay bodies. They are Aardvark Clay's Nara Porcelain, Long Beach, and Black Mountain. Every shino was glazed with a doulble dip, waxed with a simple \"S\" pattern, and left to dry for 2 weeks to grow sulfates on the surface. The \"S\" pattern has no sulfate build up. A medium reduction was started at cone 012 through cone 2. From there the kiln was fired in neutral to cone 10.",
      "createdBy": "Steve Davis",
      "source": "glazy.org",
      "url": "https://glazy.org/recipes/4230"
    },
    {
      "id": 44124,
      "code": "GLAZY-44124",
      "name": "Shaner Shino",
      "cone": "10",
      "surface": "",
      "transparency": "",
      "atmosphere": "",
      "subtype": "Glaze - Shino",
      "ingredients": [
        {
          "material": "Nepheline Syenite",
          "amount": 19.5
        },
        {
          "material": "Spodumene",
          "amount": 15.0
        },
        {
          "material": "Kentucky OM #4 Ball Clay",
          "amount": 8.5
        },
        {
          "material": "Soda Ash",
          "amount": 4.0
        },
        {
          "material": "EP Kaolin",
          "amount": 2.5
        },
        {
          "material": "Bentonite",
          "amount": 1.0
        }
      ],
      "description": "From Virginia Scotchie's Clay and Glaze Compendium",
      "createdBy": "Glazy Admin",
      "source": "glazy.org",
      "url": "https://glazy.org/recipes/44124"
    },
    {
      "id": 5055,
      "code": "GLAZY-5055",
      "name": "Shaner Shino Slip",
      "cone": "10",
      "surface": "",
      "transparency": "",
      "atmosphere": "Oxidation, Reduction",
      "subtype": "Slip & Engobe - Slip",
      "ingredients": [
        {
          "material": "EP Kaolin",
          "amount": 41.42
        },
        {
          "material": "Spodumene",
          "amount": 17.99
        },
        {
          "material": "Kentucky OM #4 Ball Clay",
          "amount": 17.75
        },
        {
          "material": "Kona F-4 feldspar",
          "amount": 12.78
        },
        {
          "material": "Nepheline Syenite",
          "amount": 5.33
        },
        {
          "material": "Soda Ash",
          "amount": 4.73
        }
      ],
      "description": "This recipe was imported from Louis Katz's Hyperglaze database available on his website: http://falcon.tamucc.edu/lkatz/allglazes.txt More information about Louis Katz can be found on his website, http://www.louiskatz.net/ Louis Katz Notes: I am not a safety expert and any information contained in this file about safety should be ignored in favor of advice from experts. All of the materials in all glazes are potentially hazardous. All of these glaze recipes are given without any representation of accuracy or safety. They may work, they may not. They may be safe when fired or they may not. All of the materials used in them have hazards associated with them. You must be have sufficient training in the hazards before you use the the materials. You will have to determine the suitability and safety for your use. Do not assume that a lack of a warning about a material means that it is safe. Cone: 10 Surface texture: Slip or Engobe Firing: Ox. or Red. Recipe: Percent Batch Soda Ash 4.73 4.73 Spodumene 17.99 17.99 Kona F-4 Feldspar 12.78 12.78 Neph Sy 5.33 5.33 EPK 41.42 41.42 OM-4 17.75 17.75 Totals: 100.00 % 100.00 gm Comments: cone 10 reduction CM 01-96 p.35",
      "createdBy": "Glazy Admin",
      "source": "glazy.org",
      "url": "https://glazy.org/recipes/5055"
    },
    {
      "id": 32367,
      "code": "GLAZY-32367",
      "name": "Shaner Shino Slip",
      "cone": "8 - 11",
      "surface": "",
      "transparency": "",
      "atmosphere": "Reduction",
      "subtype": "Glaze - Shino",
      "ingredients": [
        {
          "material": "Nepheline Syenite",
          "amount": 45.0
        },
        {
          "material": "EP Kaolin",
          "amount": 35.0
        },
        {
          "material": "Spodumene",
          "amount": 15.2
        },
        {
          "material": "Kentucky OM #4 Ball Clay",
          "amount": 15.0
        },
        {
          "material": "Kona F-4 feldspar",
          "amount": 10.8
        },
        {
          "material": "Soda Ash",
          "amount": 4.0
        }
      ],
      "description": "From \"Anderson Ranch\u2019s Doug Casebeer\" by David K. Gibson, Ceramics Monthly, June 2001.",
      "createdBy": "Glazy Admin",
      "source": "glazy.org",
      "url": "https://glazy.org/recipes/32367"
    },
    {
      "id": 4231,
      "code": "GLAZY-4231",
      "name": "Shaner Shino Variation",
      "cone": "10",
      "surface": "",
      "transparency": "",
      "atmosphere": "Reduction",
      "subtype": "Glaze - Shino",
      "ingredients": [
        {
          "material": "Nepheline Syenite",
          "amount": 40.0
        },
        {
          "material": "EP Kaolin",
          "amount": 31.0
        },
        {
          "material": "Kentucky OM #4 Ball Clay",
          "amount": 13.0
        },
        {
          "material": "Spodumene",
          "amount": 13.0
        },
        {
          "material": "Soda Ash",
          "amount": 3.0
        }
      ],
      "description": "From Steve Davis Website & Blog: http://kazegama.com/ Website: http://kazegamas.com/ Shinos 4: http://kazegamas.com/shinos4.htm There are 72 shinos shown on 4 web pages. They are organized from left to right with 3 tiles of the same glaze shown on 3 different clay bodies. They are Aardvark Clay's Nara Porcelain, Long Beach, and Black Mountain. Every shino was glazed with a doulble dip, waxed with a simple \"S\" pattern, and left to dry for 2 weeks to grow sulfates on the surface. The \"S\" pattern has no sulfate build up. A medium reduction was started at cone 012 through cone 2. From there the kiln was fired in neutral to cone 10.",
      "createdBy": "Steve Davis",
      "source": "glazy.org",
      "url": "https://glazy.org/recipes/4231"
    },
    {
      "id": 43537,
      "code": "GLAZY-43537",
      "name": "Shaner White",
      "cone": "6",
      "surface": "",
      "transparency": "",
      "atmosphere": "Oxidation",
      "subtype": "Glaze - White, Off-White",
      "ingredients": [
        {
          "material": "Ferro Frit 3124",
          "amount": 50.0
        },
        {
          "material": "Kentucky OM #4 Ball Clay",
          "amount": 10.0
        },
        {
          "material": "Silica",
          "amount": 10.0
        },
        {
          "material": "Zircopax",
          "amount": 5.0
        }
      ],
      "description": "From Virginia Scotchie's Clay and Glaze Compendium",
      "createdBy": "Glazy Admin",
      "source": "glazy.org",
      "url": "https://glazy.org/recipes/43537"
    },
    {
      "id": 19365,
      "code": "GLAZY-19365",
      "name": "Shaner Yellor/Red",
      "cone": "10 - 11",
      "surface": "",
      "transparency": "",
      "atmosphere": "Reduction",
      "subtype": "Glaze",
      "ingredients": [
        {
          "material": "Custer Feldspar",
          "amount": 49.0
        },
        {
          "material": "Zircopax",
          "amount": 23.0
        },
        {
          "material": "Whiting",
          "amount": 20.0
        },
        {
          "material": "Bone Ash",
          "amount": 4.0
        },
        {
          "material": "Talc",
          "amount": 4.0
        }
      ],
      "additionals": [
        {
          "material": "Red Iron Oxide",
          "amount": 4.0
        },
        {
          "material": "Bentonite",
          "amount": 2.0
        }
      ],
      "description": "It was called Yellow/Red when I found this...I've never seen it go red.",
      "createdBy": "WIU CERAMICS",
      "source": "glazy.org",
      "url": "https://glazy.org/recipes/19365"
    },
    {
      "id": 5056,
      "code": "GLAZY-5056",
      "name": "Shaner Yellow Red",
      "cone": "10",
      "surface": "",
      "transparency": "",
      "atmosphere": "Oxidation, Reduction",
      "subtype": "Glaze - Yellow - Iron",
      "ingredients": [
        {
          "material": "Custer Feldspar (1989)",
          "amount": 47.11
        },
        {
          "material": "Zircopax",
          "amount": 22.12
        },
        {
          "material": "Whiting",
          "amount": 19.23
        },
        {
          "material": "Bone Ash",
          "amount": 3.85
        },
        {
          "material": "Red Iron Oxide",
          "amount": 3.85
        },
        {
          "material": "Talc",
          "amount": 3.85
        }
      ],
      "additionals": [
        {
          "material": "Bentonite",
          "amount": 1.92
        }
      ],
      "description": "This recipe was imported from Louis Katz's Hyperglaze database available on his website: http://falcon.tamucc.edu/lkatz/allglazes.txt More information about Louis Katz can be found on his website, http://www.louiskatz.net/ Louis Katz Notes: I am not a safety expert and any information contained in this file about safety should be ignored in favor of advice from experts. All of the materials in all glazes are potentially hazardous. All of these glaze recipes are given without any representation of accuracy or safety. They may work, they may not. They may be safe when fired or they may not. All of the materials used in them have hazards associated with them. You must be have sufficient training in the hazards before you use the the materials. You will have to determine the suitability and safety for your use. Do not assume that a lack of a warning about a material means that it is safe. Cone: 10 Surface texture: ? Firing: Ox. or Red. Recipe: Percent Batch Custer Feldspar 47.11 49.0 Zircopax 22.12 23.0 Whiting 19.23 20.0 Talc 3.85 4.0 Bone Ash 3.85 4.0 RIO 3.85 4.0 Totals: 100.00 % 104.0 gm Also add: Bentonite 1.92 2.0",
      "createdBy": "Glazy Admin",
      "source": "glazy.org",
      "url": "https://glazy.org/recipes/5056"
    },
    {
      "id": 29154,
      "code": "GLAZY-29154",
      "name": "Shaner Yellow/Red",
      "cone": "10",
      "surface": "",
      "transparency": "",
      "atmosphere": "Reduction",
      "subtype": "Glaze - Yellow - Iron",
      "ingredients": [
        {
          "material": "Custer Feldspar",
          "amount": 49.0
        },
        {
          "material": "Zircopax",
          "amount": 23.0
        },
        {
          "material": "Whiting",
          "amount": 20.0
        },
        {
          "material": "Bone Ash",
          "amount": 4.0
        },
        {
          "material": "Talc",
          "amount": 4.0
        }
      ],
      "additionals": [
        {
          "material": "Red Iron Oxide",
          "amount": 4.0
        },
        {
          "material": "Bentonite",
          "amount": 2.0
        }
      ],
      "description": "From the Kansas City Art Institute Ceramic Department (KCAI), Glaze Formulas, 15 February 1990. http://www.brackers.com/wp-content/uploads/2015/02/KCAI-Glaze-Recpies.pdf",
      "createdBy": "Glazy Admin",
      "source": "glazy.org",
      "url": "https://glazy.org/recipes/29154"
    },
    {
      "id": 28932,
      "code": "GLAZY-28932",
      "name": "Shaner's Clear",
      "cone": "10",
      "surface": "",
      "transparency": "",
      "atmosphere": "Reduction",
      "subtype": "Glaze - Clear",
      "ingredients": [
        {
          "material": "Custer Feldspar",
          "amount": 31.0
        },
        {
          "material": "Silica",
          "amount": 31.0
        },
        {
          "material": "Whiting",
          "amount": 16.0
        },
        {
          "material": "EP Kaolin",
          "amount": 14.0
        },
        {
          "material": "Dolomite",
          "amount": 5.0
        },
        {
          "material": "Bentonite",
          "amount": 3.0
        }
      ],
      "description": "Wide Color Range, Good Fit From the Paul Lewing Handouts, Cone 10 Reduction Glazes http://www.brackers.com/wp-content/uploads/2015/02/Paul-Lewing-Handouts.pdf",
      "createdBy": "Glazy Admin",
      "source": "glazy.org",
      "url": "https://glazy.org/recipes/28932"
    },
    {
      "id": 11988,
      "code": "GLAZY-11988",
      "name": "Shaner's Honey",
      "cone": "9 - 10",
      "surface": "Matte",
      "transparency": "Opaque",
      "atmosphere": "Reduction",
      "subtype": "Glaze - Matte",
      "ingredients": [
        {
          "material": "Minspar 200",
          "amount": 55.0
        },
        {
          "material": "Barium Carbonate",
          "amount": 20.0
        },
        {
          "material": "EP Kaolin",
          "amount": 10.0
        },
        {
          "material": "Silica",
          "amount": 10.0
        },
        {
          "material": "Dolomite",
          "amount": 5.0
        }
      ],
      "additionals": [
        {
          "material": "Red Iron Oxide",
          "amount": 3.0
        },
        {
          "material": "Rutile",
          "amount": 3.0
        }
      ],
      "description": "A non-food safe barium-matte glaze that breaks several beautiful earthy hues, from honey yellow to a deep cranberry red to a grey-black. Looks best applied thin.",
      "createdBy": "Sid Henderson",
      "source": "glazy.org",
      "url": "https://glazy.org/recipes/11988"
    },
    {
      "id": 28956,
      "code": "GLAZY-28956",
      "name": "Shaner's Orange",
      "cone": "10",
      "surface": "Matte",
      "transparency": "",
      "atmosphere": "Reduction",
      "subtype": "Glaze - Yellow",
      "ingredients": [
        {
          "material": "Custer Feldspar",
          "amount": 46.0
        },
        {
          "material": "EP Kaolin",
          "amount": 21.9
        },
        {
          "material": "Whiting",
          "amount": 18.7
        },
        {
          "material": "Rutile",
          "amount": 3.8
        },
        {
          "material": "Iron oxide",
          "amount": 3.5
        },
        {
          "material": "Talc",
          "amount": 3.5
        },
        {
          "material": "Bone Ash",
          "amount": 2.6
        }
      ],
      "description": "Crystalline Matte Orange From the Paul Lewing Handouts, Cone 10 Reduction Glazes http://www.brackers.com/wp-content/uploads/2015/02/Paul-Lewing-Handouts.pdf",
      "createdBy": "Glazy Admin",
      "source": "glazy.org",
      "url": "https://glazy.org/recipes/28956"
    },
    {
      "id": 12467,
      "code": "GLAZY-12467",
      "name": "Shaner's Oribe",
      "cone": "9 - 10",
      "surface": "Glossy",
      "transparency": "Translucent",
      "atmosphere": "Oxidation, Neutral, Reduction",
      "subtype": "Glaze - Green - Oribe",
      "ingredients": [
        {
          "material": "Custer Feldspar",
          "amount": 31.0
        },
        {
          "material": "Silica",
          "amount": 25.3
        },
        {
          "material": "Whiting",
          "amount": 22.4
        },
        {
          "material": "EP Kaolin",
          "amount": 12.5
        },
        {
          "material": "Talc",
          "amount": 7.8
        },
        {
          "material": "Bone Ash",
          "amount": 1.0
        }
      ],
      "additionals": [
        {
          "material": "Black Copper Oxide",
          "amount": 5.5
        },
        {
          "material": "Bentonite",
          "amount": 2.0
        }
      ],
      "description": "Easily my favorite Oribe recipe, exhibiting bright green colors ranging from a lime green through to a turquoise blue. It can also exhibit metallic luster when really thick, although this glaze also tends to be pretty runny.",
      "createdBy": "Sid Henderson",
      "source": "glazy.org",
      "url": "https://glazy.org/recipes/12467"
    },
    {
      "id": 9645,
      "code": "GLAZY-9645",
      "name": "Shanner Oribe",
      "cone": "10 - 12",
      "surface": "",
      "transparency": "",
      "atmosphere": "Reduction, Salt & Soda",
      "subtype": "Glaze - Green - Oribe",
      "ingredients": [
        {
          "material": "Custer Feldspar",
          "amount": 31.0
        },
        {
          "material": "Silica",
          "amount": 25.0
        },
        {
          "material": "Whiting",
          "amount": 22.0
        },
        {
          "material": "EP Kaolin",
          "amount": 13.0
        },
        {
          "material": "Talc",
          "amount": 8.0
        },
        {
          "material": "Bone Ash",
          "amount": 1.0
        }
      ],
      "additionals": [
        {
          "material": "Copper Carbonate",
          "amount": 5.0
        }
      ],
      "description": "",
      "createdBy": "chance taylor",
      "source": "glazy.org",
      "url": "https://glazy.org/recipes/9645"
    },
    {
      "id": 111091,
      "code": "GLAZY-111091",
      "name": "Shark Fin",
      "cone": "6",
      "surface": "Glossy",
      "transparency": "Opaque",
      "atmosphere": "Oxidation",
      "subtype": "Glaze - Green - Copper",
      "ingredients": [
        {
          "material": "Custer Feldspar",
          "amount": 35.0
        },
        {
          "material": "Silica",
          "amount": 25.0
        },
        {
          "material": "Ferro Frit 3134",
          "amount": 17.0
        },
        {
          "material": "Tin Oxide",
          "amount": 8.7
        },
        {
          "material": "Dolomite",
          "amount": 8.0
        },
        {
          "material": "Whiting",
          "amount": 7.0
        },
        {
          "material": "Bentonite",
          "amount": 5.0
        },
        {
          "material": "Zinc Oxide",
          "amount": 4.0
        },
        {
          "material": "Copper Carbonate",
          "amount": 1.5
        },
        {
          "material": "Bone Ash",
          "amount": 1.0
        }
      ],
      "description": "This AI generated gaze recipe is from: https://thisvesseldoesnotexist.s3-us-west-2.amazonaws.com/public/gpt-2/GPT-2t0.7noduplicates.txt Note: the recipe called for 5 bentonite. You might want to drop that down to 2-3.",
      "createdBy": "Marc Egan",
      "source": "glazy.org",
      "url": "https://glazy.org/recipes/111091"
    },
    {
      "id": 4800,
      "code": "GLAZY-4800",
      "name": "Sharkskin Textured Black",
      "cone": "1",
      "surface": "",
      "transparency": "",
      "atmosphere": "Oxidation, Reduction",
      "subtype": "Glaze - Specialty",
      "ingredients": [
        {
          "material": "Nepheline Syenite",
          "amount": 35.81
        },
        {
          "material": "Manganese Carbonate",
          "amount": 27.53
        },
        {
          "material": "Silica",
          "amount": 26.34
        },
        {
          "material": "Zinc Oxide",
          "amount": 9.78
        },
        {
          "material": "Whiting",
          "amount": 0.54
        }
      ],
      "additionals": [
        {
          "material": "Bentonite",
          "amount": 2.15
        }
      ],
      "description": "This recipe was imported from Louis Katz's Hyperglaze database available on his website: http://falcon.tamucc.edu/lkatz/allglazes.txt More information about Louis Katz can be found on his website, http://www.louiskatz.net/ Louis Katz Notes: I am not a safety expert and any information contained in this file about safety should be ignored in favor of advice from experts. All of the materials in all glazes are potentially hazardous. All of these glaze recipes are given without any representation of accuracy or safety. They may work, they may not. They may be safe when fired or they may not. All of the materials used in them have hazards associated with them. You must be have sufficient training in the hazards before you use the the materials. You will have to determine the suitability and safety for your use. Do not assume that a lack of a warning about a material means that it is safe. Cone: 1 Color: black Surface texture: Texture Firing: Ox. or Red. Recipe: Percent Batch Manganese Carbonate 27.53 25.60 Neph Sy 35.81 33.30 Whiting 0.54 0.50 Zinc Oxide 9.78 9.10 Flint 26.34 24.50 Totals: 100.00 % 93.00 gm Also add: Bentonite 2.15 2.00",
      "createdBy": "Glazy Admin",
      "source": "glazy.org",
      "url": "https://glazy.org/recipes/4800"
    },
    {
      "id": 2443,
      "code": "GLAZY-2443",
      "name": "Sharon Butterscotch",
      "cone": "6",
      "surface": "Semi-glossy",
      "transparency": "",
      "atmosphere": "",
      "subtype": "Glaze",
      "ingredients": [
        {
          "material": "Ball Clay",
          "amount": 20.0
        },
        {
          "material": "Dolomite",
          "amount": 20.0
        },
        {
          "material": "Ferro Frit 3134",
          "amount": 20.0
        },
        {
          "material": "Silica",
          "amount": 20.0
        },
        {
          "material": "Spodumene",
          "amount": 20.0
        }
      ],
      "additionals": [
        {
          "material": "Titanium Dioxide",
          "amount": 10.0
        },
        {
          "material": "Rutile",
          "amount": 6.0
        }
      ],
      "description": "Source/Alternate names: Ababi Sharon Firing Notes: cool maximum rate to 900C hold 1 hour Notes: Alisa Clausen: semi gloss, smooth, semi opaque glaze. Caramel (Butterscotch!) ground where thinner, with a white, streaked shell where thicker. Overall orange speckling that appears only in the white streaks. This glaze breaks markedly over edges, with a high contrast between thinner and thicker.",
      "createdBy": "Glazy Admin",
      "source": "glazy.org",
      "url": "https://glazy.org/recipes/2443"
    },
    {
      "id": 2636,
      "code": "GLAZY-2636",
      "name": "Sharon Cobalt Blue",
      "cone": "6",
      "surface": "Glossy",
      "transparency": "",
      "atmosphere": "",
      "subtype": "Glaze - Blue",
      "ingredients": [
        {
          "material": "Nepheline Syenite",
          "amount": 41.4
        },
        {
          "material": "Silica",
          "amount": 27.0
        },
        {
          "material": "Dolomite",
          "amount": 11.7
        },
        {
          "material": "Gerstley Borate",
          "amount": 10.0
        },
        {
          "material": "Magnesium carbonate",
          "amount": 5.4
        },
        {
          "material": "Whiting",
          "amount": 4.5
        },
        {
          "material": "Cobalt Oxide",
          "amount": 1.0
        }
      ],
      "description": "Source/Alternate names: Ababi Sharon Source/Alternate names: same oxides as Violet Semigloss Notes: Alisa Clausen: Cobalt blue gloss.",
      "createdBy": "Glazy Admin",
      "source": "glazy.org",
      "url": "https://glazy.org/recipes/2636"
    },
    {
      "id": 2502,
      "code": "GLAZY-2502",
      "name": "Sharon Golden Ash",
      "cone": "6",
      "surface": "",
      "transparency": "",
      "atmosphere": "",
      "subtype": "Glaze - Ash",
      "ingredients": [
        {
          "material": "Redart",
          "amount": 28.0
        },
        {
          "material": "Dolomite",
          "amount": 24.54
        },
        {
          "material": "Ball Clay",
          "amount": 21.04
        },
        {
          "material": "Gerstley Borate",
          "amount": 9.94
        },
        {
          "material": "Strontium Carbonate",
          "amount": 9.43
        },
        {
          "material": "Bone Ash",
          "amount": 5.26
        },
        {
          "material": "Lithium Carbonate",
          "amount": 1.79
        },
        {
          "material": "Bentonite",
          "amount": 1.0
        },
        {
          "material": "Epsom salts",
          "amount": 1.0
        }
      ],
      "description": "Source/Alternate names: similar oxides to Golden Fake Ash Notes: Emily Henderson: a lovely golden tone with bronzy and green rivulets, not too fluid despite the rivulets.",
      "createdBy": "Glazy Admin",
      "source": "glazy.org",
      "url": "https://glazy.org/recipes/2502"
    },
    {
      "id": 2432,
      "code": "GLAZY-2432",
      "name": "Shatz Clear",
      "cone": "6",
      "surface": "Glossy",
      "transparency": "",
      "atmosphere": "",
      "subtype": "Glaze - Clear",
      "ingredients": [
        {
          "material": "Custer Feldspar",
          "amount": 38.0
        },
        {
          "material": "Gerstley Borate",
          "amount": 25.0
        },
        {
          "material": "Silica",
          "amount": 19.6
        },
        {
          "material": "Barium Carbonate",
          "amount": 8.7
        },
        {
          "material": "Bentonite",
          "amount": 8.7
        },
        {
          "material": "Whiting",
          "amount": 8.7
        }
      ],
      "description": "Source/Alternate names: Ceramics Monthly September 2005 Jayne Shatz Firing Notes: cool maximum rate to 900C hold 1 hour Notes: Alisa Clausen: Gloss, transparent glaze. Described as a great liner glaze in article. I would choose something else, without barium and without so much Gerstley. I made this glaze with a boron frit instead of G. B. and the result looked the same, with a very good melt. I would suggest also subbing strontium for the barium. That would get rid of the barium and since there are no colour enhancing issues, (where I have found strontium not to be as good as catalyst as barium) it could be a success. 100 gr. barium carbonate equals 74.8 gr. strontium carbonate (6.5 gr. s.c. for this recipe).",
      "createdBy": "Glazy Admin",
      "source": "glazy.org",
      "url": "https://glazy.org/recipes/2432"
    },
    {
      "id": 2433,
      "code": "GLAZY-2433",
      "name": "Shatz Matte Black",
      "cone": "6",
      "surface": "Matte",
      "transparency": "",
      "atmosphere": "",
      "subtype": "Glaze - Black",
      "ingredients": [
        {
          "material": "Custer Feldspar",
          "amount": 36.8
        },
        {
          "material": "Barium Carbonate",
          "amount": 18.4
        },
        {
          "material": "Barnard Slip",
          "amount": 18.4
        },
        {
          "material": "EP Kaolin",
          "amount": 9.2
        },
        {
          "material": "Silica",
          "amount": 9.2
        },
        {
          "material": "Gerstley Borate",
          "amount": 8.0
        }
      ],
      "additionals": [
        {
          "material": "Zinc Oxide",
          "amount": 9.2
        },
        {
          "material": "Black Copper Oxide",
          "amount": 3.4
        },
        {
          "material": "Cobalt Oxide",
          "amount": 2.4
        },
        {
          "material": "Red Iron Oxide",
          "amount": 2.3
        }
      ],
      "description": "Source/Alternate names: Ceramics Monthly September 2005 Jayne Shatz Firing Notes: cool maximum rate to 900C hold 1 hour Significant Flaw: pinholing,potentially toxic Notes: Alisa Clausen: used local red clay for Barnard. Mat, oversaturated, possibly underfired, black glaze, some pinholing",
      "createdBy": "Glazy Admin",
      "source": "glazy.org",
      "url": "https://glazy.org/recipes/2433"
    },
    {
      "id": 2434,
      "code": "GLAZY-2434",
      "name": "Shatz Rutile Matte",
      "cone": "6",
      "surface": "Matte",
      "transparency": "",
      "atmosphere": "",
      "subtype": "Glaze - Matte",
      "ingredients": [
        {
          "material": "Nepheline Syenite",
          "amount": 56.0
        },
        {
          "material": "Whiting",
          "amount": 20.0
        },
        {
          "material": "Kaolin",
          "amount": 18.0
        },
        {
          "material": "Silica",
          "amount": 6.0
        }
      ],
      "additionals": [
        {
          "material": "Zinc Oxide",
          "amount": 9.0
        },
        {
          "material": "Rutile",
          "amount": 7.0
        }
      ],
      "description": "Source/Alternate names: Ceramics Monthly September 2005 Jayne Shatz Firing Notes: cool maximum rate to 900C hold 1 hour Notes: Alisa Clausen: mat, yellowish cream colour, slight grey streaking overall. Surface is varied with lighter cream crystals to greyish undertones where glaze streaks.",
      "createdBy": "Glazy Admin",
      "source": "glazy.org",
      "url": "https://glazy.org/recipes/2434"
    },
    {
      "id": 116651,
      "code": "GLAZY-116651",
      "name": "Shell Forrest",
      "cone": "6 - 10",
      "surface": "Matte",
      "transparency": "Opaque",
      "atmosphere": "Oxidation",
      "subtype": "Glaze - Ash",
      "ingredients": [
        {
          "material": "Wood ash",
          "amount": 33.33
        },
        {
          "material": "Potash Feldspar",
          "amount": 33.33
        },
        {
          "material": "Mussel shell",
