Repository: MrSeldon/argilev2

File: data/glazes/glazy.json (part 249 of 315)
{
          "amount": 33.33
        }
      ],
      "description": "",
      "createdBy": "Anne Boeschoten",
      "source": "glazy.org",
      "url": "https://glazy.org/recipes/116651"
    },
    {
      "id": 246130,
      "code": "GLAZY-246130",
      "name": "SHEMER Mavrik V3",
      "cone": "6",
      "surface": "Glossy",
      "transparency": "",
      "atmosphere": "Neutral",
      "subtype": "Glaze",
      "ingredients": [
        {
          "material": "Silica",
          "amount": 30.5
        },
        {
          "material": "Whiting",
          "amount": 21.0
        },
        {
          "material": "Calcined Grolleg Kaolin",
          "amount": 18.0
        },
        {
          "material": "Neph Sye A270",
          "amount": 13.0
        },
        {
          "material": "Grolleg Kaolin",
          "amount": 10.0
        },
        {
          "material": "Frit 90158 (ceramiccon)",
          "amount": 7.5
        }
      ],
      "description": "",
      "createdBy": "Bezalel's Ceramics Department",
      "source": "glazy.org",
      "url": "https://glazy.org/recipes/246130"
    },
    {
      "id": 3602,
      "code": "GLAZY-3602",
      "name": "Sherman Matt with stain addition",
      "cone": "6",
      "surface": "Satin-matte",
      "transparency": "Opaque",
      "atmosphere": "Oxidation, Neutral",
      "subtype": "Glaze - Purple",
      "ingredients": [
        {
          "material": "Nepheline Syenite",
          "amount": 35.0
        },
        {
          "material": "Kaolin",
          "amount": 15.0
        },
        {
          "material": "Silica",
          "amount": 15.0
        },
        {
          "material": "Talc",
          "amount": 15.0
        },
        {
          "material": "Dolomite",
          "amount": 10.0
        },
        {
          "material": "Ferro Frit 3124",
          "amount": 10.0
        }
      ],
      "additionals": [
        {
          "material": "Stain",
          "amount": 5.0
        }
      ],
      "description": "5% MS #6319 Lavender",
      "createdBy": "Tessa Eastman",
      "source": "glazy.org",
      "url": "https://glazy.org/recipes/3602"
    },
    {
      "id": 3601,
      "code": "GLAZY-3601",
      "name": "Sherman Matt with stain additions",
      "cone": "6",
      "surface": "Semi-glossy",
      "transparency": "Opaque",
      "atmosphere": "Oxidation, Neutral",
      "subtype": "Glaze - Purple",
      "ingredients": [
        {
          "material": "Nepheline Syenite",
          "amount": 35.0
        },
        {
          "material": "Kaolin",
          "amount": 15.0
        },
        {
          "material": "Silica",
          "amount": 15.0
        },
        {
          "material": "Talc",
          "amount": 15.0
        },
        {
          "material": "Dolomite",
          "amount": 10.0
        },
        {
          "material": "Ferro Frit 3124",
          "amount": 10.0
        }
      ],
      "additionals": [
        {
          "material": "Stain",
          "amount": 5.0
        },
        {
          "material": "Stain",
          "amount": 5.0
        }
      ],
      "description": "5% MS #6374 Turquoise & 5% MS #6088 Dark Red.",
      "createdBy": "Tessa Eastman",
      "source": "glazy.org",
      "url": "https://glazy.org/recipes/3601"
    },
    {
      "id": 25570,
      "code": "GLAZY-25570",
      "name": "Sheryl's Blue Sparkle Town",
      "cone": "9 - 11",
      "surface": "Glossy",
      "transparency": "Transparent",
      "atmosphere": "Reduction",
      "subtype": "Glaze - Blue",
      "ingredients": [
        {
          "material": "Silica",
          "amount": 36.0
        },
        {
          "material": "Neph Sye A270",
          "amount": 28.0
        },
        {
          "material": "Dolomite",
          "amount": 12.0
        },
        {
          "material": "EP Kaolin",
          "amount": 10.0
        },
        {
          "material": "Whiting",
          "amount": 7.0
        },
        {
          "material": "Strontium Carbonate",
          "amount": 4.0
        },
        {
          "material": "Bentonite",
          "amount": 2.0
        },
        {
          "material": "Lithium Carbonate",
          "amount": 1.0
        }
      ],
      "additionals": [
        {
          "material": "Copper Carbonate",
          "amount": 3.0
        },
        {
          "material": "Cobalt Carbonate",
          "amount": 0.25
        }
      ],
      "description": "Blue to green to gray transparent gloss with white to green crystals.",
      "createdBy": "WIU CERAMICS",
      "source": "glazy.org",
      "url": "https://glazy.org/recipes/25570"
    },
    {
      "id": 43745,
      "code": "GLAZY-43745",
      "name": "Shiga Black",
      "cone": "6 - 10",
      "surface": "",
      "transparency": "",
      "atmosphere": "Reduction",
      "subtype": "Glaze - Black",
      "ingredients": [
        {
          "material": "Kona F-4 feldspar",
          "amount": 67.0
        },
        {
          "material": "Silica",
          "amount": 17.0
        },
        {
          "material": "Whiting",
          "amount": 6.0
        },
        {
          "material": "Dolomite",
          "amount": 5.0
        },
        {
          "material": "EP Kaolin",
          "amount": 5.0
        }
      ],
      "additionals": [
        {
          "material": "Red Iron Oxide",
          "amount": 5.0
        },
        {
          "material": "Cobalt Carbonate",
          "amount": 3.0
        },
        {
          "material": "Bentonite",
          "amount": 1.0
        }
      ],
      "description": "From Virginia Scotchie's Clay and Glaze Compendium",
      "createdBy": "Glazy Admin",
      "source": "glazy.org",
      "url": "https://glazy.org/recipes/43745"
    },
    {
      "id": 1522,
      "code": "GLAZY-1522",
      "name": "Shimmer",
      "cone": "4 - 8",
      "surface": "Semi-matte",
      "transparency": "",
      "atmosphere": "Oxidation",
      "subtype": "Glaze - Clear",
      "ingredients": [
        {
          "material": "Custer Feldspar",
          "amount": 44.55
        },
        {
          "material": "Whiting",
          "amount": 21.78
        },
        {
          "material": "Kaolin",
          "amount": 14.85
        },
        {
          "material": "Silica",
          "amount": 12.87
        },
        {
          "material": "Lithium Carbonate",
          "amount": 5.94
        }
      ],
      "description": "for green, add 6 gr rutile + 2 gr Cobalt Carbonate + 1 gr bentonite , for blue add .5% Cobalt Carbonate AT cone 4-5 these glazes are a wonderful matt; higher they turn 'glossy'. I especially did not like the green at this temperature - too hard and glassy looking. These recipes came from Capilano College in North Vancouver (Canada) where I took a glaze course. submitted by: Penny Anagnostopoulos e-mail:",
      "createdBy": "Glazy Admin",
      "source": "glazy.org",
      "url": "https://glazy.org/recipes/1522"
    },
    {
      "id": 44173,
      "code": "GLAZY-44173",
      "name": "Shin-Li's Good Crawl Glaze",
      "cone": "4",
      "surface": "",
      "transparency": "",
      "atmosphere": "Oxidation",
      "subtype": "Glaze - Specialty - Crawling",
      "ingredients": [
        {
          "material": "Ferro Frit 3195",
          "amount": 50.0
        },
        {
          "material": "Magnesium carbonate",
          "amount": 30.0
        },
        {
          "material": "EP Kaolin",
          "amount": 20.0
        }
      ],
      "additionals": [
        {
          "material": "Rutile",
          "amount": 8.0
        },
        {
          "material": "Copper Carbonate",
          "amount": 4.0
        },
        {
          "material": "Cobalt Oxide",
          "amount": 1.0
        }
      ],
      "description": "From Virginia Scotchie's Clay and Glaze Compendium",
      "createdBy": "Glazy Admin",
      "source": "glazy.org",
      "url": "https://glazy.org/recipes/44173"
    },
    {
      "id": 1523,
      "code": "GLAZY-1523",
      "name": "Shino",
      "cone": "6",
      "surface": "",
      "transparency": "",
      "atmosphere": "Reduction",
      "subtype": "Glaze - Shino",
      "ingredients": [
        {
          "material": "Nepheline Syenite",
          "amount": 40.0
        },
        {
          "material": "Spodumene",
          "amount": 40.0
        },
        {
          "material": "EP Kaolin",
          "amount": 10.0
        },
        {
          "material": "Soda Ash",
          "amount": 10.0
        }
      ],
      "description": "warmer: + 4% rutile Due to the lower sintering point of ^6 glazes- you have to start reduction fairly early- at least by stoneware standards. Try ^010 as a starting point & go from there. I also used a clay body that had a higher iron content than my present ^10 body- it seemed to make a difference. submitted by: Tom Gray Apply very thinly to get almost salt-glazed look in reduction.- Rick Malmgren.",
      "createdBy": "Glazy Admin",
      "source": "glazy.org",
      "url": "https://glazy.org/recipes/1523"
    },
    {
      "id": 5057,
      "code": "GLAZY-5057",
      "name": "Shino",
      "cone": "10",
      "surface": "Glossy",
      "transparency": "",
      "atmosphere": "Reduction",
      "subtype": "Glaze - Shino",
      "ingredients": [
        {
          "material": "Nepheline Syenite",
          "amount": 50.24
        },
        {
          "material": "Kentucky OM #4 Ball Clay",
          "amount": 16.18
        },
        {
          "material": "Kona F-4 feldspar",
          "amount": 14.69
        },
        {
          "material": "Spodumene",
          "amount": 12.59
        },
        {
          "material": "Soda Ash",
          "amount": 3.4
        },
        {
          "material": "EP Kaolin",
          "amount": 2.9
        }
      ],
      "description": "This recipe was imported from Louis Katz's Hyperglaze database available on his website: http://falcon.tamucc.edu/lkatz/allglazes.txt More information about Louis Katz can be found on his website, http://www.louiskatz.net/ Louis Katz Notes: I am not a safety expert and any information contained in this file about safety should be ignored in favor of advice from experts. All of the materials in all glazes are potentially hazardous. All of these glaze recipes are given without any representation of accuracy or safety. They may work, they may not. They may be safe when fired or they may not. All of the materials used in them have hazards associated with them. You must be have sufficient training in the hazards before you use the the materials. You will have to determine the suitability and safety for your use. Do not assume that a lack of a warning about a material means that it is safe. Cone: 10 Color: white/orange, Opaque Surface texture: shiny Firing: Reduction Glaze type: Na Li Shino Recipe: Percent Batch Soda Ash 3.40 272 F-4 Feldspar 14.69 1175 Nepheline Syenite 50.24 4019 Spodumene 12.59 1007 OM-4 Ball Clay 16.18 1294 EPK 2.90 232 Totals: 100.00 % 8000 Gm Comments: Crawls badly if very thick, not at all runny. DO NOT APPLY OVER MOST GLAZES-it bubbles badly. Apply thin for orange/brown, medium to thick for white. Fire in heavy reduction starting early in the firing to get carbon-trapping effects. This glaze melts early in the firing, so reduction must start by \u00ea06-05 for classic shino color and surface.",
      "createdBy": "Glazy Admin",
      "source": "glazy.org",
      "url": "https://glazy.org/recipes/5057"
    },
    {
      "id": 6054,
      "code": "GLAZY-6054",
      "name": "Shino",
      "cone": "6",
      "surface": "Glossy",
      "transparency": "Opaque",
      "atmosphere": "Reduction",
      "subtype": "Glaze - Shino",
      "ingredients": [
        {
          "material": "Nepheline Syenite",
          "amount": 40.0
        },
        {
          "material": "Spodumene",
          "amount": 30.0
        },
        {
          "material": "Kentucky OM #4 Ball Clay",
          "amount": 17.0
        },
        {
          "material": "Soda Ash",
          "amount": 8.0
        },
        {
          "material": "EP Kaolin",
          "amount": 5.0
        }
      ],
      "description": "Orange with thin application, White with thick application. Mix Soda Ash with hot water before adding to glaze batch. This glaze does not mix well with other glazes. From William \u201cBill\u201d Schran, Teacher & Consultant Creative Creek Artisans: http://www.creativecreekartisans.com/ Cone 6 Reduction Glazes: http://www.creativecreekartisans.com/creativecreekcone6re.htm",
      "createdBy": "William Schran",
      "source": "glazy.org",
      "url": "https://glazy.org/recipes/6054"
    },
    {
      "id": 6075,
      "code": "GLAZY-6075",
      "name": "Shino",
      "cone": "6",
      "surface": "Semi-glossy",
      "transparency": "",
      "atmosphere": "Reduction",
      "subtype": "Glaze - Shino",
      "ingredients": [
        {
          "material": "Nepheline Syenite",
          "amount": 40.0
        },
        {
          "material": "Spodumene",
          "amount": 30.0
        },
        {
          "material": "Kentucky OM #4 Ball Clay",
          "amount": 17.0
        },
        {
          "material": "Soda Ash",
          "amount": 8.0
        },
        {
          "material": "EP Kaolin",
          "amount": 5.0
        }
      ],
      "additionals": [
        {
          "material": "Bentonite",
          "amount": 2.0
        }
      ],
      "description": "From Diana Pancioli's excellent publication, Glaze Forward: http://www.dianapancioli.com/ http://www.dianapancioli.com/downloads/GlazeForward.pdf Derived from a cone 10 glaze \u201cPorcelain Shino\u201d Shinos are temperamental. This one needs strong reduction and is more effective on a dark iron body. It is rather bland on white stoneware. It is capable of carbon trapping. It also crazes. This glaze does not work well thickly applied. Application should be thin to medium.",
      "createdBy": "Glazy Admin",
      "source": "glazy.org",
      "url": "https://glazy.org/recipes/6075"
    },
    {
      "id": 12797,
      "code": "GLAZY-12797",
      "name": "Shino",
      "cone": "4 - 8",
      "surface": "Semi-glossy",
      "transparency": "Opaque",
      "atmosphere": "Oxidation",
      "subtype": "Glaze - Shino",
      "ingredients": [
        {
          "material": "Alberta Slip",
          "amount": 56.0
        },
        {
          "material": "Gerstley Borate",
          "amount": 18.5
        },
        {
          "material": "Silica",
          "amount": 9.5
        },
        {
          "material": "Zircopax",
          "amount": 9.5
        },
        {
          "material": "Lithium Carbonate",
          "amount": 6.5
        }
      ],
      "additionals": [
        {
          "material": "Tin Oxide",
          "amount": 5.0
        },
        {
          "material": "Bentonite",
          "amount": 2.0
        }
      ],
      "description": "Cone 6 Shino",
      "createdBy": "Matt Garrett",
      "source": "glazy.org",
      "url": "https://glazy.org/recipes/12797"
    },
    {
      "id": 22637,
      "code": "GLAZY-22637",
      "name": "Shino",
      "cone": "6",
      "surface": "Satin",
      "transparency": "Opaque",
      "atmosphere": "Oxidation",
      "subtype": "Glaze - Shino",
      "ingredients": [
        {
          "material": "Nepheline Syenite",
          "amount": 48.34
        },
        {
          "material": "EP Kaolin",
          "amount": 39.22
        },
        {
          "material": "Soda Ash",
          "amount": 8.95
        },
        {
          "material": "Silica",
          "amount": 2.08
        },
        {
          "material": "Lithium Carbonate",
          "amount": 1.42
        }
      ],
      "additionals": [
        {
          "material": "Red Iron Oxide",
          "amount": 4.0
        }
      ],
      "description": "Visual Arts Center Shino recipe. Author: Ryan Coppage https://ceramicartsnetwork.org/ceramics-monthly/ceramic-glaze-recipes/mid-range-glaze-recipes/visual-arts-shino/# Spodumene was substituted from original recipe.",
      "createdBy": "Sergio Barba",
      "source": "glazy.org",
      "url": "https://glazy.org/recipes/22637"
    },
    {
      "id": 44127,
      "code": "GLAZY-44127",
      "name": "Shino",
      "cone": "10",
      "surface": "",
      "transparency": "",
      "atmosphere": "",
      "subtype": "Glaze - Shino",
      "ingredients": [
        {
          "material": "Nepheline Syenite",
          "amount": 80.0
        },
        {
          "material": "Kentucky OM #4 Ball Clay",
          "amount": 20.0
        },
        {
          "material": "Kona F-4 feldspar",
          "amount": 10.0
        },
        {
          "material": "Silica",
          "amount": 10.0
        },
        {
          "material": "Bentonite",
          "amount": 2.0
        }
      ],
      "description": "From Virginia Scotchie's Clay and Glaze Compendium",
      "createdBy": "Glazy Admin",
      "source": "glazy.org",
      "url": "https://glazy.org/recipes/44127"
    },
    {
      "id": 47959,
      "code": "GLAZY-47959",
      "name": "Shino",
      "cone": "6",
      "surface": "",
      "transparency": "",
      "atmosphere": "",
      "subtype": "Glaze - Shino",
      "ingredients": [
        {
          "material": "Ferro Frit 3195",
          "amount": 2900.0
        },
        {
          "material": "Silica",
          "amount": 2000.0
        },
        {
          "material": "Cornwall Stone",
          "amount": 1350.0
        },
        {
          "material": "Whiting",
          "amount": 650.0
        },
        {
          "material": "Tin Oxide",
          "amount": 550.0
        },
        {
          "material": "EP Kaolin",
          "amount": 500.0
        },
        {
          "material": "Zinc Oxide",
          "amount": 400.0
        },
        {
          "material": "Red Iron Oxide",
          "amount": 200.0
        },
        {
          "material": "Bentonite",
          "amount": 100.0
        }
      ],
      "description": "Nova Scotia College of Art & Design Mid-Fire Glazes From The Ceramics Field Guide: http://ceramicsfieldguide.org/chapter-12/mid-range-clay-slips-glazes/",
      "createdBy": "Glazy Admin",
      "source": "glazy.org",
      "url": "https://glazy.org/recipes/47959"
    },
    {
      "id": 173438,
      "code": "GLAZY-173438",
      "name": "Shino",
      "cone": "6",
      "surface": "Matte",
      "transparency": "Opaque",
      "atmosphere": "Oxidation",
      "subtype": "Glaze - Shino",
      "ingredients": [
        {
          "material": "Ball Clay",
          "amount": 40.0
        },
        {
          "material": "Potash Feldspar",
          "amount": 30.0
        },
        {
          "material": "Dolomite",
          "amount": 20.0
        },
        {
          "material": "Ferro Frit 3134",
          "amount": 10.0
        }
      ],
      "additionals": [
        {
          "material": "Tin Oxide",
          "amount": 5.0
        },
        {
          "material": "Bentonite",
          "amount": 2.0
        },
        {
          "material": "Red Iron Oxide",
          "amount": 1.0
        }
      ],
      "description": "Silky Magnesium Matte Shino look-alike Off-white with brown speckles Reddish brown with light application",
      "createdBy": "Kenneth Lau",
      "source": "glazy.org",
      "url": "https://glazy.org/recipes/173438"
    },
    {
      "id": 625,
      "code": "GLAZY-625",
      "name": "Shino #1 Malcolm Davis",
      "cone": "9 - 10",
      "surface": "",
      "transparency": "",
      "atmosphere": "Reduction",
      "subtype": "Glaze - Shino",
      "ingredients": [
        {
          "material": "Nepheline Syenite",
          "amount": 45.0
        },
        {
          "material": "Soda Ash",
          "amount": 19.0
        },
        {
          "material": "Kentucky OM #4 Ball Clay",
          "amount": 15.0
        },
        {
          "material": "Soda Feldspar",
          "amount": 11.0
        },
        {
          "material": "EP Kaolin",
          "amount": 10.0
        }
      ],
      "description": "Glaze Type: Shino submitted by: Albert Weinhardt e-mail:",
      "createdBy": "Glazy Admin",
      "source": "glazy.org",
      "url": "https://glazy.org/recipes/625"
    },
    {
      "id": 626,
      "code": "GLAZY-626",
      "name": "Shino #1 Warren MacKenzie's",
      "cone": "9 - 10",
      "surface": "",
      "transparency": "",
      "atmosphere": "Reduction",
      "subtype": "Glaze - Shino",
      "ingredients": [
        {
          "material": "Nepheline Syenite",
          "amount": 60.61
        },
        {
          "material": "Kentucky OM #4 Ball Clay",
          "amount": 20.0
        },
        {
          "material": "Spodumene",
          "amount": 15.16
        },
        {
          "material": "Soda Ash",
          "amount": 4.02
        }
      ],
      "additionals": [
        {
          "material": "Bentonite",
          "amount": 2.33
        }
      ],
      "description": "submitted by: Albert Weinhardt e-mail:",
      "createdBy": "Glazy Admin",
      "source": "glazy.org",
      "url": "https://glazy.org/recipes/626"
    },
    {
      "id": 627,
      "code": "GLAZY-627",
      "name": "Shino #2 Malcolm Davis",
      "cone": "9 - 10",
      "surface": "",
      "transparency": "",
      "atmosphere": "Reduction",
      "subtype": "Glaze - Shino",
      "ingredients": [
        {
          "material": "Nepheline Syenite",
          "amount": 44.73
        },
        {
          "material": "EP Kaolin",
          "amount": 16.9
        },
        {
          "material": "Soda Ash",
          "amount": 16.2
        },
        {
          "material": "Kentucky OM #4 Ball Clay",
          "amount": 12.92
        },
        {
          "material": "Soda Feldspar",
          "amount": 9.24
        }
      ],
      "description": "Glaze Type: Shino submitted by: Albert Weinhardt e-mail:",
      "createdBy": "Glazy Admin",
      "source": "glazy.org",
      "url": "https://glazy.org/recipes/627"
    },
    {
      "id": 630,
      "code": "GLAZY-630",
      "name": "Shino #2 Oestreich",
      "cone": "9 - 10",
      "surface": "Semi-glossy",
      "transparency": "Opaque",
      "atmosphere": "Reduction",
      "subtype": "Glaze - Shino",
      "ingredients": [
        {
          "material": "Nepheline Syenite",
          "amount": 42.88
        },
        {
          "material": "Spodumene",
          "amount": 14.47
        },
        {
          "material": "EP Kaolin",
          "amount": 14.29
        },
        {
          "material": "Kentucky OM #4 Ball Clay",
          "amount": 14.29
        },
        {
          "material": "Kona F-4 feldspar",
          "amount": 10.28
        },
        {
          "material": "Soda Ash",
          "amount": 3.78
        }
      ],
      "description": "Glaze Type: Shino submitted by: Albert Weinhardt e-mail:",
      "createdBy": "Glazy Admin",
      "source": "glazy.org",
      "url": "https://glazy.org/recipes/630"
    },
    {
      "id": 631,
      "code": "GLAZY-631",
      "name": "Shino #2 Warren MacKenzie's",
      "cone": "9 - 10",
      "surface": "",
      "transparency": "",
      "atmosphere": "Reduction",
      "subtype": "Glaze - Shino",
      "ingredients": [
        {
          "material": "Custer Feldspar",
          "amount": 42.42
        },
        {
          "material": "Spodumene",
          "amount": 36.36
        },
        {
          "material": "EP Kaolin",
          "amount": 12.12
        },
        {
          "material": "Soda Ash",
          "amount": 9.09
        }
      ],
      "description": "submitted by: Albert Weinhardt e-mail:",
      "createdBy": "Glazy Admin",
      "source": "glazy.org",
      "url": "https://glazy.org/recipes/631"
    },
    {
      "id": 632,
      "code": "GLAZY-632",
      "name": "Shino #3 Malcolm Davis",
      "cone": "9 - 10",
      "surface": "",
      "transparency": "",
      "atmosphere": "Reduction",
      "subtype": "Glaze - Shino",
      "ingredients": [
        {
          "material": "Nepheline Syenite",
          "amount": 38.64
        },
        {
          "material": "EP Kaolin",
          "amount": 17.02
        },
        {
          "material": "Soda Ash",
          "amount": 16.32
        },
        {
          "material": "Kentucky OM #4 Ball Clay",
          "amount": 13.01
        },
        {
          "material": "Kona F-4 feldspar",
          "amount": 9.31
        },
        {
          "material": "Redart",
          "amount": 5.71
        }
      ],
      "description": "Glaze Type: Shino submitted by: Albert Weinhardt e-mail:",
      "createdBy": "Glazy Admin",
      "source": "glazy.org",
      "url": "https://glazy.org/recipes/632"
    },
    {
      "id": 635,
      "code": "GLAZY-635",
      "name": "Shino #4 David Cuzick",
      "cone": "10",
      "surface": "Glossy",
      "transparency": "",
      "atmosphere": "Reduction",
      "subtype": "Glaze - Shino",
      "ingredients": [
        {
          "material": "Nepheline Syenite",
          "amount": 68.18
        },
        {
          "material": "Kentucky ball clay",
          "amount": 18.18
        },
        {
          "material": "EP Kaolin",
          "amount": 4.55
        },
        {
          "material": "Soda Ash",
          "amount": 4.55
        },
        {
          "material": "Spodumene",
          "amount": 4.54
        }
      ],
      "description": "Glaze Type: Shino This is a shino that I have used for years, it works on stoneware or porcelain, it will sometimes crawl on stoneware, I have never seen it crawl on porcelain. It must be very thin on porcelain to turn orange, or try putting a wash of an iron rich glaze (I use temmoku) before applying the shino. Shinos need a good reduction to get the orange color, as you probably know. Good luck. David Cuzick",
      "createdBy": "Glazy Admin",
      "source": "glazy.org",
      "url": "https://glazy.org/recipes/635"
    },
    {
      "id": 5791,
      "code": "GLAZY-5791",
      "name": "Shino #5",
      "cone": "10",
      "surface": "",
      "transparency": "",
      "atmosphere": "Reduction",
      "subtype": "Glaze - Shino",
      "ingredients": [
        {
          "material": "Nepheline Syenite",
          "amount": 45.0
        },
        {
          "material": "Soda Feldspar",
          "amount": 18.0
        },
        {
          "material": "Spodumene",
          "amount": 16.0
        },
        {
          "material": "Ball Clay",
          "amount": 15.0
        },
        {
          "material": "Soda Ash",
          "amount": 4.0
        },
        {
          "material": "Kaolin",
          "amount": 2.0
        }
      ],
      "description": "NOTE: This recipe was imported from Triangle Potter's Guild Glaze Recipes published November, 1988 Source: Mary Roehm, Ed Duffield 18 soda feldspar 16 spodumene 2 kaolin 45 nephelyne syenite 4 soda ash 15 ball clay",
      "createdBy": "Glazy Admin",
      "source": "glazy.org",
      "url": "https://glazy.org/recipes/5791"
    },
    {
      "id": 32331,
      "code": "GLAZY-32331",
      "name": "Shino (Carbon Trap)",
      "cone": "12",
      "surface": "",
      "transparency": "",
      "atmosphere": "Reduction",
      "subtype": "Glaze - Shino - Carbon Trap",
      "ingredients": [
        {
          "material": "Nepheline Syenite",
          "amount": 38.0
        },
        {
          "material": "Ball Clay",
          "amount": 20.0
        },
        {
          "material": "Soda Feldspar",
          "amount": 15.0
        },
        {
          "material": "Spodumene",
          "amount": 15.0
        },
        {
          "material": "Soda Ash",
          "amount": 7.0
        },
        {
          "material": "EP Kaolin",
          "amount": 5.0
        }
      ],
      "additionals": [
        {
          "material": "Bentonite",
          "amount": 2.0
        }
      ],
      "description": "From \"Pine Mills Pottery\" (Gary and Daphne Hatcher), Ceramics Monthly, April 1987",
      "createdBy": "Glazy Admin",
      "source": "glazy.org",
      "url": "https://glazy.org/recipes/32331"
    },
    {
      "id": 636,
      "code": "GLAZY-636",
      "name": "Shino - Roach Trap",
      "cone": "10",
      "surface": "",
      "transparency": "",
      "atmosphere": "Reduction",
      "subtype": "Glaze - Shino",
      "ingredients": [
        {
          "material": "Spodumene",
          "amount": 38.0
        },
        {
          "material": "Nepheline Syenite",
          "amount": 23.0
        },
        {
          "material": "Minspar 200",
          "amount": 23.0
        },
        {
          "material": "Soda Ash",
          "amount": 10.0
        },
        {
          "material": "EP Kaolin",
          "amount": 6.0
        }
      ],
      "additionals": [
        {
          "material": "Bentonite",
          "amount": 2.0
        }
      ],
      "description": "Glaze Type: Shino From Matt Hyleck in CM Dec. 2011",
      "createdBy": "Glazy Admin",
      "source": "glazy.org",
      "url": "https://glazy.org/recipes/636"
    },
    {
      "id": 5058,
      "code": "GLAZY-5058",
      "name": "SHINO /Temmoku Blend",
      "cone": "10",
      "surface": "",
      "transparency": "",
      "atmosphere": "Oxidation, Reduction",
      "subtype": "Glaze - Iron - Tenmoku",
      "ingredients": [
        {
          "material": "Custer Feldspar (1989)",
          "amount": 34.0
        },
        {
          "material": "Nepheline Syenite",
          "amount": 21.0
        },
        {
          "material": "Silica",
          "amount": 15.5
        },
        {
          "material": "Kentucky OM #4 Ball Clay",
          "amount": 15.0
        },
        {
          "material": "Whiting",
          "amount": 8.0
        },
        {
          "material": "Spodumene",
          "amount": 5.0
        },
        {
          "material": "Soda Ash",
          "amount": 1.5
        }
      ],
      "additionals": [
        {
          "material": "Red Iron Oxide",
          "amount": 4.93
        }
      ],
      "description": "This recipe was imported from Louis Katz's Hyperglaze database available on his website: http://falcon.tamucc.edu/lkatz/allglazes.txt More information about Louis Katz can be found on his website, http://www.louiskatz.net/ Louis Katz Notes: I am not a safety expert and any information contained in this file about safety should be ignored in favor of advice from experts. All of the materials in all glazes are potentially hazardous. All of these glaze recipes are given without any representation of accuracy or safety. They may work, they may not. They may be safe when fired or they may not. All of the materials used in them have hazards associated with them. You must be have sufficient training in the hazards before you use the the materials. You will have to determine the suitability and safety for your use. Do not assume that a lack of a warning about a material means that it is safe. Cone: 10 Firing: Ox. or Red. Recipe: Percent Batch Soda Ash 1.50 3.0 Custer Feldspar 34.00 68.0 Nepheline Syenite 21.00 42.0 Spodumene 5.00 10.0 OM-4 Ball Clay 15.00 30.0 Whiting 8.00 16.0 Silica 15.50 31.0 Totals: 100.00 % 200.0 gm Also add: Red Iron Oxide 4.93 9.9 Comments: Blend of 40% SHINO and 60% Temmoku",
      "createdBy": "Glazy Admin",
      "source": "glazy.org",
      "url": "https://glazy.org/recipes/5058"
    },
    {
      "id": 70535,
      "code": "GLAZY-70535",
      "name": "shino 248",
      "cone": "7 - 9",
      "surface": "",
      "transparency": "",
      "atmosphere": "Wood",
      "subtype": "Glaze - Shino",
      "ingredients": [
        {
          "material": "Nepheline Syenite",
          "amount": 30.0
        },
        {
          "material": "Potash Feldspar",
          "amount": 30.0
        },
        {
          "material": "Spodumene",
          "amount": 10.0
        }
      ],
      "description": "",
      "createdBy": "matthias schawerda",
      "source": "glazy.org",
      "url": "https://glazy.org/recipes/70535"
    },
    {
      "id": 10869,
      "code": "GLAZY-10869",
      "name": "Shino 7 Gold",
      "cone": "10",
      "surface": "Glossy",
      "transparency": "Semi-opaque",
      "atmosphere": "Reduction",
      "subtype": "Glaze - Shino - Carbon Trap",
      "ingredients": [
        {
          "material": "Kona F-4 feldspar",
          "amount": 68.0
        },
        {
          "material": "Spodumene",
          "amount": 15.0
        },
        {
          "material": "EP Kaolin",
          "amount": 12.0
        },
        {
          "material": "Soda Ash",
          "amount": 5.0
        }
      ],
      "additionals": [
        {
          "material": "Red Iron Oxide",
          "amount": 3.0
        },
        {
          "material": "Bentonite",
          "amount": 1.0
        }
      ],
      "description": "I know there must hundreds if not thousands of Carbon Trap Shinos out there. So here here is my contribution to the chaos. I have added 3% Red Iron Oxide to give color and a bit of luster.",
      "createdBy": "Ken Potter",
      "source": "glazy.org",
      "url": "https://glazy.org/recipes/10869"
    },
    {
      "id": 10232,
      "code": "GLAZY-10232",
      "name": "Shino A shiny",
      "cone": "9 - 10",
      "surface": "Glossy",
      "transparency": "Semi-opaque",
      "atmosphere": "Oxidation, Reduction, Wood",
      "subtype": "Glaze - Shino",
      "ingredients": [
        {
          "material": "Soda Feldspar",
          "amount": 35.0
        },
        {
          "material": "Nepheline Syenite Norwegian",
          "amount": 35.0
        },
        {
          "material": "Hymod AT Ball Clay",
          "amount": 25.0
        },
        {
          "material": "Calcined Kaolin",
          "amount": 5.0
        }
      ],
      "additionals": [
        {
          "material": "Salt",
          "amount": 5.0
        }
      ],
      "description": "I am aiming for a textured shino, this hasn't yet crawled in the way I anticipated. is flaking top left. with salt to colour the body. Am testing in a long wood firing and later in a gas reduction fireing",
      "createdBy": "Ruth Gillett",
      "source": "glazy.org",
      "url": "https://glazy.org/recipes/10232"
    },
    {
      "id": 10233,
      "code": "GLAZY-10233",
      "name": "Shino B smooth satin or gloss",
      "cone": "9 - 10",
      "surface": "Glossy",
      "transparency": "Translucent",
      "atmosphere": "Oxidation, Reduction, Wood",
      "subtype": "Glaze - Shino",
      "ingredients": [
        {
          "material": "Soda Feldspar",
          "amount": 70.0
        },
        {
          "material": "Toasted Stoneware Clay",
          "amount": 20.0
        },
        {
          "material": "Hyplas 71 Ball Clay P3354",
          "amount": 10.0
        }
      ],
      "additionals": [
        {
          "material": "Salt",
          "amount": 5.0
        }
      ],
      "description": "initial tests in oxidation using the dried throwing clay, toasted stoneware as a ball clay showed a satin surface with a speckled oatmeal colour. In the 4 day wood firing this has a very even surface, glossy and smooth to the touch, with the flashing picking out the brushwork.",
      "createdBy": "Ruth Gillett",
      "source": "glazy.org",
      "url": "https://glazy.org/recipes/10233"
    },
    {
      "id": 639,
      "code": "GLAZY-639",
      "name": "Shino Brian Jensen's 329 red",
      "cone": "10",
      "surface": "Semi-glossy",
      "transparency": "Opaque",
      "atmosphere": "Reduction",
      "subtype": "Glaze - Shino",
      "ingredients": [
        {
          "material": "Nepheline Syenite",
          "amount": 42.9
        },
        {
          "material": "Soda Ash",
          "amount": 18.1
        },
        {
          "material": "Ball Clay",
          "amount": 14.3
        },
        {
          "material": "EP Kaolin",
          "amount": 9.3
        },
        {
          "material": "Kona F-4 feldspar",
          "amount": 9.3
        },
        {
          "material": "Redart",
          "amount": 5.7
        }
      ],
      "description": "Glaze Type: Shino From Susan Harris. Luscious red shino.",
      "createdBy": "Glazy Admin",
      "source": "glazy.org",
      "url": "https://glazy.org/recipes/639"
    },
    {
      "id": 10234,
      "code": "GLAZY-10234",
      "name": "Shino C Pot Camp standard",
      "cone": "9 - 10",
      "surface": "Glossy",
      "transparency": "Translucent",
      "atmosphere": "Oxidation, Reduction, Wood",
      "subtype": "Glaze - Shino",
      "ingredients": [
        {
          "material": "Soda Feldspar",
          "amount": 35.0
        },
        {
          "material": "Nepheline Syenite Norwegian",
          "amount": 35.0
        },
        {
          "material": "Hymod AT Ball Clay",
          "amount": 35.0
        }
      ],
      "description": "see the related Shino used by Anglian Potters in their 12 hour wood kiln. Here applied thickly at the top, where it crawled and flaked off, leaving a very red surface, given this side was probably away from the flame. Thinner section is grey greenish and more in tune with the grey colour of the PF550 on this side.",
      "createdBy": "Ruth Gillett",
      "source": "glazy.org",
      "url": "https://glazy.org/recipes/10234"
    },
    {
      "id": 640,
      "code": "GLAZY-640",
      "name": "Shino C10R Revised Shaner",
      "cone": "10",
      "surface": "",
      "transparency": "",
      "atmosphere": "Reduction",
      "subtype": "Glaze - Shino",
      "ingredients": [
        {
          "material": "Nepheline Syenite",
          "amount": 36.0
        },
        {
          "material": "EP Kaolin",
          "amount": 27.0
        },
        {
          "material": "Spodumene",
          "amount": 13.0
        },
        {
          "material": "Kentucky OM #4 Ball Clay",
          "amount": 12.0
        },
        {
          "material": "Kona F-4 feldspar",
          "amount": 9.0
        },
        {
          "material": "Soda Ash",
          "amount": 3.0
        }
      ],
      "description": "NOTE: originally specified anhydrous Soda Ash Lowell Baker: Here are three more shino glazes for you to explore. One is probably well known, Shaner's shino, it is the one we use at Mohawk C's 'ceramics lab' stoney creek. As quoted this is a high alkali glaze (sodium and lithium) and unusually high alumina 1.6 moles (29.5% by weight). This glaze doesn't fit the pattern of C10R glazes but works if one applies it carefully. (The iron comes from the raw materials and totals 0.01 moles, 0.35%) A thin singlecoat yeilds variegated organge especially on a embossed surface. If a second coat is applied, one gets a greyed white, and if the glaze is even thicker it will crawl. From: Tom Buck",
      "createdBy": "Glazy Admin",
      "source": "glazy.org",
      "url": "https://glazy.org/recipes/640"
    },
    {
      "id": 641,
      "code": "GLAZY-641",
      "name": "Shino Carbon Trap",
      "cone": "9 - 10",
      "surface": "Glossy",
      "transparency": "Opaque",
      "atmosphere": "Reduction",
      "subtype": "Glaze - Shino",
      "ingredients": [
        {
          "material": "Nepheline Syenite",
          "amount": 75.0
        },
        {
          "material": "Soda Ash",
          "amount": 8.0
        },
        {
          "material": "Lithium Carbonate",
          "amount": 7.0
        },
        {
          "material": "EP Kaolin",
          "amount": 5.0
        },
        {
          "material": "Silica",
          "amount": 5.0
